Repository: johodges/materials

## A Non-Dimensional Scaling Approach to Modeling Material Pyrolysis

This repository contains the data, scripts, and technical documents required to generate the SPyro cone validation cases.

## Instructions
* Clone this repository with submodules
  ```
  git clone --recurse-submodules https://github.com/johodges/materials
  ```
* Pre-process data
  ```
  python materials/scripts/initialize.py
  ```
* Build latest FDS (example for impi_intel_linux target, but use relevant make target for platform)
  ```
  git clone git@github.com:firemodels/fds.git && cd fds
  cd Build/impi_intel_linux
  ./make_fds.sh
  ln -s fds_impi_intel_linux fds
  cd ../..
  ```
* Run cases
  ```
  cd materials/scripts
  python evaluate_statistics_new.py
  ```

File: data/bcl_materials/Beskid_PMMA_CN_Horizontal_10mm.csv (part 1 of 2)
TIME_25_1;HRR_25_1;TIME_25_2;HRR_25_2;TIME_25_3;HRR_25_3;TIME_50_1;HRR_50_1;TIME_50_2;HRR_50_2;TIME_50_3;HRR_50_3;TIME_75_1;HRR_75_1;TIME_75_2;HRR_75_2;TIME_75_3;HRR_75_3;TIME_75_4;HRR_75_4
0.0;-0.0104733939975697;0.0;0.74601450963169;0.0;2.10126449928707;0.0;3.19211268438374;0.0;3.6575666623884;0.0;-0.203958660409336;0.0;1.21706453145025;0.0;0.239110183683356;0.0;-0.280680697086526;0.0;0.531926157817646
5.0;-0.162383164446601;5.0;-0.235387316921482;5.0;1.3586611897116;5.0;0.800765670531532;5.0;0.663099906504957;5.0;0.0019655373273234;5.0;-3.50045942758101;5.0;-6.36120621151486;5.0;3.23011315302873;5.0;1.29565474792652
10.0;0.98324966236146;10.0;-0.231827542229133;10.0;0.0443299358836904;10.0;0.867623211674397;10.0;0.534902076965881;10.0;1.22594440399514;10.0;192.065330679346;10.0;203.102731785145;10.0;281.81433191452;10.0;173.867135734298
15.0;1.80257182219027;15.0;1.72627971536124;15.0;-0.174771977753428;15.0;0.648319754709881;15.0;1.03787013664028;15.0;-1.59219836229428;15.0;534.641740459409;15.0;563.829819261562;15.0;535.578175278711;15.0;551.233665920874
20.0;1.61495132578696;20.0;4.09309607011672;20.0;0.821264141991273;20.0;33.1903301888295;20.0;3.31117148361711;20.0;99.2330331313865;20.0;699.497939526161;20.0;702.532572917635;20.0;668.217620231801;20.0;680.78856648033
25.0;0.268084507296874;25.0;4.42961455241824;25.0;-0.0914030836914078;25.0;261.561987894274;25.0;198.891252259876;25.0;328.878340113462;25.0;793.623511488764;25.0;754.947238975712;25.0;680.014736602268;25.0;727.564558533432
30.0;-0.544635233467351;30.0;1.04474643867024;30.0;0.134854083950162;30.0;397.121229368173;30.0;371.955338873609;30.0;437.70444551158;30.0;818.942306452627;30.0;781.545937390213;30.0;728.645647595989;30.0;766.403044351324
35.0;-0.279007505027665;35.0;0.860049402184569;35.0;-0.802084260670558;35.0;452.43255670697;35.0;438.252547018755;35.0;492.310391061928;35.0;785.991701687983;35.0;807.666475344957;35.0;745.460616823667;35.0;763.465454615619
40.0;1.13123023616528;40.0;0.72960440382709;40.0;-0.576364975411227;40.0;478.3756569746;40.0;467.862142059781;40.0;493.361718958043;40.0;843.942148049115;40.0;809.591518120134;40.0;763.795736165941;40.0;772.826765703923
45.0;-1.11576019538811;45.0;0.742335052596288;45.0;-0.79162044158852;45.0;483.851899381124;45.0;495.243923390553;45.0;518.850367379566;45.0;811.28527778036;45.0;814.520367992286;45.0;781.589113751654;45.0;806.482608222893
50.0;-1.41822446308175;50.0;1.50860281020188;50.0;0.0995002520492375;50.0;480.881766329932;50.0;497.351168296121;50.0;519.01298959399;50.0;824.000526379581;50.0;816.293459709872;50.0;734.260673080402;50.0;813.273834215873
55.0;-1.4966427481296;55.0;2.11505082922886;55.0;-1.01281847102225;55.0;506.456345606739;55.0;516.835690969512;55.0;520.783323610002;55.0;809.968436008392;55.0;833.153373900211;55.0;747.467514784404;55.0;798.630784888292
60.0;-1.53898525562552;60.0;2.27712635165556;60.0;-1.13953241557504;60.0;507.278476926481;60.0;509.066265042659;60.0;512.393434241394;60.0;893.891121819591;60.0;827.145767290777;60.0;760.287915772426;60.0;806.722615449818
65.0;-1.38684757355121;65.0;0.88609759886731;65.0;-1.94587558195649;65.0;494.880708955624;65.0;508.212737748808;65.0;523.125805739958;65.0;823.894946926672;65.0;848.947442886193;65.0;785.784699051075;65.0;778.638733247388
70.0;-1.95945312057475;70.0;0.671736642422848;70.0;-1.63399486149425;70.0;512.740021580752;70.0;510.896275439952;70.0;548.054650066526;70.0;842.745618474707;70.0;812.383213254254;70.0;751.046478386083;70.0;810.962225702314
75.0;-2.00347894368403;75.0;0.585783575594855;75.0;-1.52793159090896;75.0;505.467736463503;75.0;515.946695732249;75.0;537.209406603407;75.0;858.219519151219;75.0;843.060227633035;75.0;729.967454510299;75.0;809.973663048073
80.0;-2.17301162010325;80.0;0.483662430841661;80.0;-0.628318985161799;80.0;507.726125345697;80.0;521.161904699973;80.0;533.800319153037;80.0;831.328299445651;80.0;829.590221131749;80.0;774.774490258614;80.0;852.037830622445
85.0;-0.274493617828934;85.0;4.08615178709459;85.0;-0.351517739743491;85.0;506.094779408078;85.0;519.308270939227;85.0;528.866156159003;85.0;813.487370345279;85.0;845.369515231834;85.0;799.884218890034;85.0;848.571355450199
90.0;37.1950115917456;90.0;79.2595901434035;90.0;59.9432231742866;90.0;526.408910590009;90.0;519.017093282599;90.0;556.24668868492;90.0;859.989575763321;90.0;869.104488895592;90.0;758.934297782739;90.0;799.146325253306
95.0;150.971979883593;95.0;181.618607990249;95.0;161.554640200276;95.0;517.576733515828;95.0;537.602088969497;95.0;534.822800538089;95.0;873.173385245482;95.0;836.030678007707;95.0;791.597124661115;95.0;863.481354142117
100.0;224.13987277494;100.0;227.819193657035;100.0;222.166262144082;100.0;524.228302008108;100.0;533.600575215168;100.0;541.224582073684;100.0;845.337571217162;100.0;865.796467829208;100.0;779.68306854083;100.0;833.688286699481
105.0;253.17411252101;105.0;260.069756991472;105.0;254.27095277394;105.0;517.002308278814;105.0;533.3846516776;105.0;527.794860783958;105.0;881.124800430828;105.0;883.977000751116;105.0;841.118452028275;105.0;824.026465910265
110.0;277.492341295732;110.0;263.722741421913;110.0;257.795621428549;110.0;539.63735433228;110.0;516.271169868792;110.0;563.860332044688;110.0;877.415379371584;110.0;860.807425062334;110.0;777.508447271413;110.0;820.231252590111
115.0;273.26119274381;115.0;273.236542975548;115.0;267.574438131804;115.0;530.049232287632;115.0;529.709247504454;115.0;561.490209418966;115.0;879.32577164574;115.0;854.414341480719;115.0;750.02740532684;115.0;845.480865095941
120.0;291.153797165684;120.0;296.001444829832;120.0;277.884272341858;120.0;534.672148499262;120.0;535.942256379289;120.0;546.217898322092;120.0;852.348117537015;120.0;819.270989751407;120.0;797.288634298872;120.0;858.834326896789
125.0;282.211065299373;125.0;294.718400042359;125.0;280.163022004028;125.0;525.824397553148;125.0;503.168502850198;125.0;520.729806573856;125.0;870.106729481171;125.0;883.969196400968;125.0;815.23174766568;125.0;831.613010327889
130.0;280.531727939944;130.0;289.492022577654;130.0;296.929190981359;130.0;534.235027318326;130.0;504.606081938319;130.0;566.020142330989;130.0;870.887121586594;130.0;924.293769909231;130.0;849.755296787223;130.0;868.910649446832
135.0;288.588090058296;135.0;301.01219012626;135.0;299.639850453907;135.0;529.502819708637;135.0;527.370872089561;135.0;549.499636790291;135.0;933.369209004843;135.0;874.907259835439;135.0;822.292495312095;135.0;826.216699508748
140.0;290.797895106676;140.0;299.669556983555;140.0;284.23559239245;140.0;520.718700605248;140.0;518.286498496439;140.0;541.773974466555;140.0;899.288732805455;140.0;889.30468579409;140.0;833.862786760442;140.0;821.245610610073
145.0;294.832358371875;145.0;301.790593000617;145.0;300.546633841485;145.0;537.189645275648;145.0;530.762929211565;145.0;560.325908488336;145.0;901.773575791797;145.0;855.218581716014;145.0;770.257949146457;145.0;879.489318665147
150.0;294.123576161997;150.0;305.76529074486;150.0;299.267639069423;150.0;525.907027226361;150.0;531.005747961472;150.0;565.752015227269;150.0;909.666062128879;150.0;895.6499416934;150.0;798.493796356989;150.0;816.008607044339
155.0;298.448597714223;155.0;310.187431406011;155.0;298.603908143086;155.0;518.133252383959;155.0;537.072103429369;155.0;552.269235920987;155.0;863.939074455962;155.0;854.047174124635;155.0;848.414115746809;155.0;853.927315894457
160.0;312.564696992279;160.0;308.093584912278;160.0;301.842431195905;160.0;525.795445201691;160.0;534.467112661612;160.0;544.031987127426;160.0;893.284878864619;160.0;884.777630623467;160.0;829.312261559282;160.0;893.155792636974
165.0;300.759215198864;165.0;308.27608838644;165.0;307.141335862381;165.0;537.571825095609;165.0;535.779573023129;165.0;563.7949106978;165.0;902.733432193775;165.0;892.154834417079;165.0;819.162672474465;165.0;889.613944170979
170.0;312.945359622109;170.0;312.729475092372;170.0;310.465924856291;170.0;547.142975707068;170.0;538.381970789248;170.0;556.716435554308;170.0;862.296195581155;170.0;886.824462415446;170.0;867.085890258697;170.0;851.751920116708
175.0;314.435378782051;175.0;309.965891864624;175.0;303.344069000267;175.0;524.162190131258;175.0;537.107986249518;175.0;561.217548858968;175.0;897.050596146764;175.0;904.57192122451;175.0;882.091733660733;175.0;869.469772468063
180.0;298.868121282055;180.0;308.69704022962;180.0;302.974726261244;180.0;516.847739089729;180.0;545.662670556829;180.0;561.356108407211;180.0;926.525407309549;180.0;903.98929700373;180.0;821.20014555752;180.0;849.064393478935
185.0;308.798318428715;185.0;308.685823369249;185.0;307.922587997603;185.0;528.963879948551;185.0;544.722436084583;185.0;555.195214335987;185.0;931.644174637485;185.0;909.993192520142;185.0;839.693283358823;185.0;853.277722709554
190.0;302.647933743224;190.0;306.962560760283;190.0;312.13495853838;190.0;526.456176795824;190.0;531.413733118682;190.0;560.734095846198;190.0;888.840975602357;190.0;914.001469841411;190.0;961.063826234615;190.0;872.956139770434
195.0;305.485736103356;195.0;313.143473387062;195.0;316.306135031642;195.0;540.274472762352;195.0;534.368273393831;195.0;562.274743400979;195.0;985.457294392278;195.0;881.113742555503;195.0;843.391172304396;195.0;860.874617512374
200.0;312.659586540853;200.0;317.877116235429;200.0;314.599716545219;200.0;540.668292330414;200.0;542.824914368345;200.0;569.819122155451;200.0;985.628436016069;200.0;921.241335127648;200.0;873.22840513522;200.0;862.081474261841
205.0;314.564351813447;205.0;317.301517569719;205.0;320.09112198899;205.0;533.703523693353;205.0;552.285654154707;205.0;556.981261383222;205.0;929.708749971427;205.0;934.885578207779;205.0;892.988595659032;205.0;824.209495920931
210.0;317.495008728126;210.0;300.6996177617;210.0;306.422755073791;210.0;525.531829235988;210.0;540.838045933772;210.0;550.560865758287;210.0;947.420914086348;210.0;920.62927374056;210.0;899.567434696628;210.0;964.553705534975
215.0;315.004144197834;215.0;300.566557261893;215.0;307.260281749039;215.0;537.315614223692;215.0;568.601214892377;215.0;558.924148120487;215.0;976.349008054071;215.0;886.996754294746;215.0;887.998166102679;215.0;907.079323471392
220.0;312.690343727922;220.0;296.849458360871;220.0;308.85619422931;220.0;532.582822492441;220.0;563.955140246467;220.0;579.634451918881;220.0;967.903171066629;220.0;928.134091645576;220.0;884.538266313251;220.0;890.251343583558
225.0;297.9192389109;225.0;304.413738595338;225.0;314.76354944706;225.0;539.924372780702;225.0;549.789005336975;225.0;576.604166792682;225.0;979.957978108552;225.0;920.44070032158;225.0;887.692917769489;225.0;876.594856469574
230.0;297.574642564401;230.0;312.185086653055;230.0;312.154966359512;230.0;543.321332171075;230.0;560.957955831078;230.0;582.113303763655;230.0;906.581362180514;230.0;951.742503768013;230.0;865.006835817809;230.0;866.279539630718
235.0;307.942482154539;235.0;308.391280335231;235.0;308.771183052339;235.0;563.78355960854;235.0;566.961655780253;235.0;588.431759693314;235.0;996.17005298638;235.0;944.491825696378;235.0;905.890441754891;235.0;924.56463850151
240.0;309.269764258438;240.0;312.024155663591;240.0;298.181651244833;240.0;580.675027503506;240.0;560.966609591848;240.0;591.835400987835;240.0;989.271228822783;240.0;922.322925864322;240.0;953.283278040972;240.0;974.583186235331
245.0;301.347354870656;245.0;310.878449796941;245.0;307.418923206815;245.0;554.646031437302;245.0;568.219429155789;245.0;618.594673601699;245.0;958.719903189414;245.0;994.934655917369;245.0;881.971949750357;245.0;903.389428453858
250.0;295.767979958391;250.0;307.376863120498;250.0;301.544516949119;250.0;578.722888285631;250.0;564.482393102613;250.0;599.214417834492;250.0;976.509226315738;250.0;932.944018437623;250.0;923.582203375918;250.0;945.245853128547
255.0;312.489036359825;255.0;306.817526657368;255.0;312.710668628636;255.0;559.224290721911;255.0;587.664667156613;255.0;579.650499787317;255.0;986.466473695474;255.0;999.02856083594;255.0;921.217665221155;255.0;975.7576804459
260.0;308.177312317421;260.0;300.806852798784;260.0;309.492531988224;260.0;569.62359552009;260.0;578.645549871881;260.0;597.938744147965;260.0;1000.86606843992;260.0;1094.53626378068;260.0;940.245661103012;260.0;946.931375092048
265.0;311.831429114347;265.0;306.645600044874;265.0;310.462478693004;265.0;571.582467165893;265.0;589.299410461944;265.0;608.906441205043;265.0;1042.40383401041;265.0;1087.76500363796;265.0;953.028402900518;265.0;992.849878800925
270.0;301.091705985387;270.0;301.082168789877;270.0;315.601479566837;270.0;599.005455522503;270.0;603.96763735367;270.0;606.559375819866;270.0;1048.47738295343;270.0;1080.37983643074;270.0;971.146712546152;270.0;936.998258235127
275.0;311.771638981421;275.0;307.340151787538;275.0;312.942517677438;275.0;584.988785471752;275.0;593.49991108286;275.0;596.289782126759;275.0;1156.89664173117;275.0;1123.05344361503;275.0;971.263180322396;275.0;1104.8663940463
280.0;309.211291692631;280.0;310.283377247677;280.0;312.054954307558;280.0;581.422763491487;280.0;590.521459543425;280.0;636.230437953468;280.0;1143.68402925018;280.0;1095.7781116782;280.0;988.283196358457;280.0;1030.05530203065
285.0;301.939623431471;285.0;310.39921945429;285.0;308.750367887356;285.0;573.059086653955;285.0;575.014039736452;285.0;604.336875804428;285.0;1105.49478718084;285.0;1141.43742458007;285.0;1126.86641207247;285.0;1070.96726338449
290.0;299.982270030546;290.0;308.501240805518;290.0;313.161528615313;290.0;600.65973688257;290.0;604.048554926965;290.0;600.21313385022;290.0;1146.13673048869;290.0;1172.92224707827;290.0;1031.40528946029;290.0;1089.11557165058
295.0;307.867296987654;295.0;314.52824488984;295.0;296.390481885544;295.0;575.644369155947;295.0;576.867716518446;295.0;610.013488253166;295.0;1186.13806624632;295.0;1270.11705492134;295.0;1030.83858439894;295.0;1149.2499340341
300.0;307.423176859757;300.0;309.671335716885;300.0;300.54547340619;300.0;601.380738232569;300.0;606.063100047407;300.0;618.548894891091;300.0;1185.10324543476;300.0;1249.71117536202;300.0;1117.4744132463;300.0;1282.24437423711
305.0;300.767596161691;305.0;300.528931299884;305.0;298.518501599644;305.0;596.700101706768;305.0;631.316824580955;305.0;634.993789149582;305.0;1291.63167237963;305.0;1287.71935542834;305.0;1022.83539756155;305.0;1263.93054776289
310.0;305.506122848889;310.0;315.397694931144;310.0;302.109438141335;310.0;598.501380228354;310.0;607.634527061333;310.0;634.904250815306;310.0;1291.9828031663;310.0;1194.26164240626;310.0;1248.74589910776;310.0;1119.58820343084
315.0;309.449399584327;315.0;308.727383895441;315.0;299.516063967236;315.0;598.012129506125;315.0;611.604904793784;315.0;626.846523479821;315.0;1003.43775478768;315.0;988.909298523389;315.0;1147.29550444014;315.0;1067.75585661772
320.0;302.087686559089;320.0;306.893984756934;320.0;317.365783407391;320.0;596.99445168794;320.0;625.048952760555;320.0;639.81378097794;320.0;785.363877212542;320.0;703.977593883952;320.0;844.975625715134;320.0;926.905884806665
325.0;308.869139935029;325.0;308.097317249798;325.0;308.187465466638;325.0;599.190253375034;325.0;616.399205063614;325.0;630.831749622981;325.0;553.051033100813;325.0;510.516465188671;325.0;675.943975935449;325.0;658.632885093243
330.0;305.830111851976;330.0;309.780794445504;330.0;307.153063755659;330.0;611.913767783458;330.0;643.595347762922;330.0;644.436768798067;330.0;436.843633265531;330.0;431.693346033088;330.0;502.445884537394;330.0;539.71889704286
335.0;308.264473274059;335.0;309.431573517318;335.0;304.780117281233;335.0;612.074561584726;335.0;652.288361254438;335.0;666.066784600979;335.0;384.240799386657;335.0;399.767409926434;335.0;404.927167604005;335.0;472.442777746443
340.0;316.814322886688;340.0;304.652350901839;340.0;300.01168662027;340.0;645.540629820878;340.0;653.48813193342;340.0;657.596927093487;340.0;375.120360487786;340.0;368.283626170105;340.0;383.99652258746;340.0;420.171129134338
345.0;305.156704886204;345.0;304.431525056237;345.0;309.464542661789;345.0;608.261665960096;345.0;647.728527225284;345.0;659.14648145012;345.0;368.054988981479;345.0;362.827634738966;345.0;370.530592550493;345.0;408.231195716419
350.0;308.86104679315;350.0;299.465619258192;350.0;304.338433970284;350.0;650.761561177563;350.0;622.580130903112;350.0;663.141587219161;350.0;364.219175733251;350.0;342.092282292267;350.0;367.247903364385;350.0;398.473513638248
355.0;311.63200653547;355.0;306.995014296602;355.0;304.620988852326;355.0;638.588970953278;355.0;644.249887659447;355.0;652.249815980312;355.0;371.23823959244;355.0;337.172997555037;355.0;390.420887484698;355.0;367.215156929938
360.0;310.30955473854;360.0;295.357794763902;360.0;312.044136340194;360.0;668.211463709703;360.0;651.073302286313;360.0;709.855356145273;360.0;352.433168276604;360.0;324.212912650034;360.0;388.055376904805;360.0;366.365910961482
365.0;318.46330881091;365.0;304.159236748232;365.0;296.842293413815;365.0;668.191827062372;365.0;684.909731015592;365.0;727.813835024907;365.0;360.338782237181;365.0;314.673196481614;365.0;361.902414909022;365.0;338.874585726468
370.0;313.2203289703;370.0;313.410484875916;370.0;314.553715553678;370.0;675.626421736749;370.0;672.518714908907;370.0;717.315497042717;370.0;345.14232582124;370.0;308.811230980509;370.0;364.88651813047;370.0;329.036374879055
375.0;303.117833481098;375.0;305.58633272183;375.0;314.506828933508;375.0;667.028607758579;375.0;655.670618692389;375.0;725.394640766318;375.0;347.276828547309;375.0;291.60752008285;375.0;354.300171781552;375.0;306.552147699562
380.0;312.118365984334;380.0;314.306532479798;380.0;308.717631803601;380.0;663.476000479155;380.0;679.989258356329;380.0;727.035615776111;380.0;336.160972791068;380.0;287.207593649134;380.0;354.348620865244;380.0;298.381750706538
385.0;328.933939504054;385.0;304.51017297903;385.0;305.600574517513;385.0;690.402725209199;385.0;687.122454561904;385.0;758.476973944204;385.0;321.978967814923;385.0;278.595822672842;385.0;326.266248101048;385.0;282.637915285288
390.0;316.009059726135;390.0;310.750598747939;390.0;318.201476507015;390.0;724.210577077514;390.0;681.815278955908;390.0;766.660897027292;390.0;317.252929736228;390.0;268.085842210692;390.0;311.952503266617;390.0;278.897505385311
395.0;317.714434491658;395.0;314.871557327095;395.0;310.469190965614;395.0;725.54002870729;395.0;748.79377150761;395.0;738.409716781119;395.0;304.096431229923;395.0;249.496306348515;395.0;295.720544255217;395.0;258.702164488988
400.0;322.191097290398;400.0;314.686065535516;400.0;311.989169054909;400.0;720.405298379191;400.0;747.560170331061;400.0;773.38408826055;400.0;282.770317829924;400.0;246.242513423726;400.0;272.020404151567;400.0;240.728503388186
405.0;316.626644514878;405.0;309.984923385483;405.0;317.587889499316;405.0;721.906458846514;405.0;712.780772168034;405.0;753.425804754123;405.0;264.076280224466;405.0;222.434244024743;405.0;243.156465951822;405.0;233.054811985435
410.0;315.002616801307;410.0;316.485437718615;410.0;320.679909909616;410.0;706.320316286583;410.0;714.28999576118;410.0;764.658334067334;410.0;236.069588796362;410.0;201.511122219135;410.0;207.163915033435;410.0;218.040715894001
415.0;308.3877410498;415.0;319.804026852903;415.0;313.345083460295;415.0;715.045125121768;415.0;737.986303317683;415.0;787.846311925111;415.0;223.490987479394;415.0;183.560777653507;415.0;174.994701153963;415.0;197.709352019516
420.0;320.34018809941;420.0;316.02789209866;420.0;328.623101281643;420.0;745.687620659286;420.0;752.163138640184;420.0;839.664188160968;420.0;198.725606716128;420.0;170.256715235616;420.0;155.5039438255;420.0;175.602826091431
425.0;323.089776018214;425.0;316.4106723865;425.0;328.242413264025;425.0;785.776810854407;425.0;773.215574018175;425.0;814.432676168435;425.0;177.201424459073;425.0;156.339387446068;425.0;134.344042410474;425.0;159.415595601238
430.0;316.38553100972;430.0;310.832961701988;430.0;318.283851921789;430.0;773.361337411879;430.0;759.505842257978;430.0;815.509626064577;430.0;151.328154670407;430.0;135.512308749814;430.0;119.275187167283;430.0;140.766309769674
435.0;310.803181542118;435.0;310.503947062713;435.0;314.614351802921;435.0;821.70359068751;435.0;801.732511493121;435.0;803.260586110961;435.0;133.396597183261;435.0;124.723509165447;435.0;98.4492418136593;435.0;127.509952967457
440.0;315.414203947502;440.0;335.532838692942;440.0;311.425799499313;440.0;793.227304839541;440.0;820.57647970128;440.0;737.845374879832;440.0;115.195581445304;440.0;114.796370692422;440.0;95.9625733121296;440.0;110.183057675082
445.0;312.127551622273;445.0;315.631974940925;445.0;312.345789150716;445.0;768.998936659652;445.0;779.661633167009;445.0;606.169958982993;445.0;100.68239396328;445.0;105.828660450796;445.0;86.2596125042928;445.0;97.8699250811545
450.0;324.478617075233;450.0;322.63968986335;450.0;308.039672056667;450.0;796.745920614167;450.0;811.598095992729;450.0;503.006272975252;450.0;91.0727940928145;450.0;94.4576563800898;450.0;79.171480400634;450.0;89.1635478858166
455.0;317.484993023341;455.0;325.219970526356;455.0;311.434222812985;455.0;727.689638781526;455.0;782.980704164183;455.0;415.34131788011;455.0;85.8344089858968;455.0;82.5991176171918;455.0;71.6587106361392;455.0;81.8643335062862
460.0;316.474825454949;460.0;323.324408096245;460.0;319.711961150707;460.0;637.764052883051;460.0;703.51644192433;460.0;371.67515875822;460.0;78.6766341596942;460.0;76.8969761066682;460.0;63.9415898833611;460.0;71.0216163678344
465.0;325.712891567161;465.0;321.878336943839;465.0;321.037130333608;465.0;573.409039278878;465.0;588.622380375518;465.0;343.996298572165;465.0;70.0992345713943;465.0;71.5344027085022;465.0;59.7822784021805;465.0;69.0811631154631
470.0;320.781394970249;470.0;320.764026663337;470.0;325.623261120884;470.0;465.982116852379;470.0;516.128296863171;470.0;322.593543382869;470.0;67.5245977120193;470.0;63.5500238903525;470.0;55.2808493121298;470.0;62.2746326630729
475.0;329.367136665256;475.0;329.524633175101;475.0;320.081759105303;475.0;401.981209381405;475.0;438.659773863256;475.0;305.1703252554;475.0;62.0675654643003;475.0;59.3286943325664;475.0;51.4546494977264;475.0;62.9101074205443
480.0;329.356889218505;480.0;333.979118962852;480.0;325.929144171505;480.0;355.651283977742;480.0;404.679338456154;480.0;306.304161856706;480.0;61.1999562326202;480.0;56.3307958806993;480.0;49.7949511442053;480.0;58.9010353205393
485.0;324.362339805499;485.0;333.564559218815;485.0;322.848073074468;485.0;340.513105507263;485.0;373.678118672323;485.0;304.312868543428;485.0;56.351077007742;485.0;52.2760641132411;485.0;47.4647900149661;485.0;56.8475134367567
490.0;318.848771516131;490.0;335.344592618634;490.0;330.445799541737;490.0;314.365074052005;490.0;362.573852208874;490.0;307.790852601368;490.0;50.6240013641319;490.0;49.3562285605465;490.0;45.263007693082;490.0;52.5713197306999
495.0;326.067498514115;495.0;331.890329686357;495.0;333.456134982185;495.0;311.721895953268;495.0;339.990512648849;495.0;304.701536583849;495.0;48.397291506698;495.0;47.0604711528114;495.0;39.5789445504464;495.0;50.9377016114617
500.0;318.557344751336;500.0;335.665269841312;500.0;331.274156637067;500.0;307.176247809876;500.0;341.178925738454;500.0;300.454387920785;500.0;46.4545916219627;500.0;43.9672085675445;500.0;36.2749717428677;500.0;46.5628001658823
505.0;327.69461120336;505.0;327.149017195294;505.0;323.744895329459;505.0;300.10559750835;505.0;331.646128495514;505.0;302.888675336364;505.0;44.5495252031471;505.0;27.8825862363436;505.0;34.0223417741334;505.0;44.2524920091274
510.0;330.584681693183;510.0;332.965538773199;510.0;337.57817062208;510.0;299.853843326119;510.0;320.221275966368;510.0;296.971767249791;510.0;40.6162010911962;510.0;18.2920211310451;510.0;32.8734563410926;510.0;40.9050108901877
515.0;325.63248699012;515.0;332.958645531393;515.0;330.337411795902;515.0;299.119930684723;515.0;328.989273301256;515.0;301.5601750346;515.0;37.840971240012;515.0;33.6985436598987;515.0;30.0049654109612;515.0;37.7779767581975
520.0;317.069322480784;520.0;331.295809169782;520.0;332.970253726047;520.0;292.35452267705;520.0;313.600724309627;520.0;287.351729882131;520.0;39.0361270983119;520.0;33.2929612000533;520.0;27.5696619425996;520.0;33.428196600951
525.0;327.503248418375;525.0;342.433578361275;525.0;332.345981996237;525.0;297.61672447065;525.0;309.745594890915;525.0;287.477564818666;525.0;36.8383252578454;525.0;33.2857798498595;525.0;25.7897410490995;525.0;32.7416448280067
530.0;332.468287211044;530.0;343.238810404244;530.0;330.982110000932;530.0;291.815755956126;530.0;305.876557127799;530.0;281.676624501321;530.0;35.1537133641243;530.0;29.9899254214834;530.0;25.0877547005545;530.0;32.0399890068313
535.0;338.879013342944;535.0;340.428692071287;535.0;346.325304724901;535.0;293.275230450584;535.0;303.558870704663;535.0;280.07406097186;535.0;32.5588063817678;535.0;28.7669853603759;535.0;25.2618739888473;535.0;28.924101049978
540.0;344.508718321378;540.0;337.48335983519;540.0;337.05537251995;540.0;288.048174659582;540.0;296.643731257726;540.0;267.270280598956;540.0;31.567637166971;540.0;29.2782939551542;540.0;25.6107387035915;540.0;29.1740803233071
545.0;346.870846752756;545.0;346.882450983437;545.0;347.081094186951;545.0;283.114213709909;545.0;289.944813261923;545.0;259.23616422911;545.0;28.2798392514535;545.0;27.9262875326819;545.0;24.7907380379579;545.0;29.6412598009934
550.0;345.915877359436;550.0;333.71379227405;550.0;347.589747891849;550.0;281.230134154674;550.0;286.715853740263;550.0;260.704036759733;550.0;25.9544074714607;550.0;25.9676709972507;550.0;23.8363651720849;550.0;28.8823936283022
555.0;342.539348197781;555.0;367.969826085911;555.0;351.148732203106;555.0;270.038387226218;555.0;285.831794931512;555.0;251.623291547342;555.0;22.9258834814742;555.0;25.6636711042241;555.0;21.1115630886103;555.0;25.9525305298692
560.0;340.864820421285;560.0;347.746423514117;560.0;351.875441410116;560.0;273.915874693159;560.0;279.110176610013;560.0;239.597085273441;560.0;23.3508970045718;560.0;25.4777832356971;560.0;21.7214162224696;560.0;25.4864257661496
565.0;338.572313465703;565.0;349.470838915729;565.0;345.476872823737;565.0;263.1830277766;565.0;278.116545403634;565.0;224.332362085912;565.0;20.982710798885;565.0;23.3393234904482;565.0;20.5648279482818;565.0;20.4820019559918
570.0;339.800675331148;570.0;359.4423141946;570.0;343.330225338105;570.0;251.541017711218;570.0;273.059745010819;570.0;212.708808248575;570.0;20.495895110387;570.0;23.3685106431444;570.0;18.6477465911441;570.0;18.5412553354759
575.0;343.638738674418;575.0;354.193136708494;575.0;362.083487276789;575.0;249.950083349571;575.0;262.824414387746;575.0;191.718830198948;575.0;20.5857348303126;575.0;21.1415753770948;575.0;15.6549742819574;575.0;16.2829247172244
580.0;351.325812775468;580.0;364.811988591764;580.0;360.609008018572;580.0;240.224683473323;580.0;252.150375845548;580.0;175.205572200823;580.0;19.3490422982758;580.0;17.5475232864283;580.0;16.5712824991521;580.0;16.0837968880193
585.0;344.865294535822;585.0;359.717616782879;585.0;359.770824113131;585.0;226.537405708894;585.0;246.936385122844;585.0;152.112399293709;585.0;19.3429288247993;585.0;18.3533226743499;585.0;15.6883869899423;585.0;14.207827279509
590.0;355.508908854568;590.0;362.51094440948;590.0;350.699405676036;590.0;212.676715461105;590.0;227.075648150424;590.0;139.69807995879;590.0;18.7988533846895;590.0;16.1821858608804;590.0;14.3465610702861;590.0;12.5405989288482
595.0;363.672228511438;595.0;353.424286821897;595.0;371.686277527583;595.0;205.054623259862;595.0;228.054581113887;595.0;124.484665368912;595.0;17.7550757106032;595.0;14.9371380920464;595.0;12.5170188799884;595.0;13.0396091126017
600.0;365.758121498304;600.0;351.816807209239;600.0;353.30854418597;600.0;184.160573314726;600.0;209.549931250988;600.0;115.158627610922;600.0;16.0595745369371;600.0;17.9725967698787;600.0;11.695678518207;600.0;12.0859268792922
605.0;362.114233519934;605.0;370.948246201243;605.0;361.799871301104;605.0;171.882416639236;605.0;205.677411786324;605.0;107.323988294004;605.0;14.7146647991574;605.0;18.997924957251;605.0;11.1437744995851;605.0;11.2659533192077
610.0;362.193548072704;610.0;372.808313534307;610.0;363.649332950419;610.0;156.807121726014;610.0;185.280610403055;610.0;101.946719290035;610.0;14.1636408882092;610.0;16.1037804469376;610.0;11.6174511758432;610.0;11.42836909865
615.0;363.813193061832;615.0;383.80739323908;615.0;381.707346518233;615.0;143.994306772098;615.0;182.576399617235;615.0;92.7979945491336;615.0;14.4413383134146;615.0;15.831040793373;615.0;9.86159216339761;615.0;10.4835056459347
620.0;361.94938895511;620.0;380.955115072158;620.0;383.84943944255;620.0;136.217947927591;620.0;164.973481373068;620.0;86.8653708575356;620.0;12.1798681029017;620.0;14.8877752985791;620.0;8.87364206941611;620.0;8.91369634387569
625.0;371.886288150166;625.0;374.572441155638;625.0;379.944225083913;625.0;125.170629518488;625.0;153.694440488669;625.0;80.2725921059537;625.0;12.7855201959762;625.0;12.7712109187508;625.0;8.83257654387212;625.0;11.1239731868532
630.0;368.374969652673;630.0;375.156045915341;630.0;382.464102689533;630.0;116.728612062773;630.0;146.426998935992;630.0;74.8124458418451;630.0;12.4044580038521;630.0;11.7079374022658;630.0;7.79606350622647;630.0;9.89678214558747
635.0;372.874759880342;635.0;377.930221108912;635.0;367.202018088017;635.0;103.767117948794;635.0;130.952051811096;635.0;68.9552323510409;635.0;12.7976440400836;635.0;11.1098723802325;635.0;6.99880332583828;635.0;8.6828027152053
640.0;372.616905352536;640.0;379.692389887356;640.0;384.930397734585;640.0;96.2614906406798;640.0;120.42606960251;640.0;63.3786848243055;640.0;12.2048901750563;640.0;10.4706722967574;640.0;7.06546107624962;640.0;7.7507613134933
645.0;376.126193829587;645.0;386.525586241204;645.0;386.377936614013;645.0;90.7005449150238;645.0;106.14368082215;645.0;59.0452436142776;645.0;10.6633493328328;645.0;11.2597925933655;645.0;7.1843368192827;645.0;7.661226773093
650.0;375.212805038188;650.0;388.458455937417;650.0;385.64121950326;650.0;83.8430630012784;650.0;105.587852273802;650.0;56.8239935676487;650.0;10.8834748385958;650.0;11.1208040805665;650.0;7.71805627852014;650.0;6.76256001564024
655.0;389.994816978944;655.0;395.5962964692;655.0;374.875509767149;655.0;79.3861398673614;655.0;93.9101547212255;655.0;52.0924250492905;655.0;10.6709257429121;655.0;11.2976679806604;655.0;6.92931719275783;655.0;7.01760598295107
660.0;387.317269162433;660.0;386.497723133546;660.0;380.36079546909;660.0;73.3904304325331;660.0;91.3310625206539;660.0;49.379563925099;660.0;10.4689138757755;660.0;10.9050291943041;660.0;6.26221193332537;660.0;6.5277518276605
665.0;377.232252090699;665.0;412.132784928953;665.0;393.714565742898;665.0;69.2386464977217;665.0;80.8081385434869;665.0;43.311728717052;665.0;9.46714707409692;665.0;9.13329810507302;665.0;5.29707825682131;665.0;6.78587716706179
670.0;384.012559151963;670.0;395.024391083157;670.0;396.275168293063;670.0;65.984606920634;670.0;75.1341337158005;670.0;42.9637289660127;670.0;8.20576668966423;670.0;8.12254237377256;670.0;5.94257108710998;670.0;6.81471709965014
675.0;380.531171929306;675.0;394.023108491988;675.0;386.412516597017;675.0;64.1596176398239;675.0;69.3829532120659;675.0;40.6168213582814;675.0;6.62577677915071;675.0;8.81350904041554;675.0;4.32015662717381;675.0;8.38120355729182
680.0;389.314857618513;680.0;402.785843730349;680.0;400.71418902759;680.0;62.5305435969854;680.0;65.6614511175411;680.0;37.7171129116121;680.0;7.69891240770453;680.0;9.55542366008977;680.0;4.47782381293543;680.0;8.07279854101753
685.0;388.889717276364;685.0;415.55822525787;685.0;400.880093861672;685.0;57.3301266751785;685.0;64.0750823147065;685.0;36.3068390886044;;;685.0;9.7907752082561;685.0;4.36533811323382;685.0;7.54055134769134
690.0;395.232121705062;690.0;424.892300332274;690.0;406.121229518106;690.0;52.1329171324671;690.0;59.2795299035043;690.0;33.8523562867115;;;690.0;11.1254427448303;690.0;3.98702039023457;690.0;7.64450439770348
695.0;404.320398666132;695.0;413.875991416401;695.0;409.541144552398;695.0;50.8282179652427;695.0;56.5985576585634;695.0;33.0374090897092;;;695.0;10.3149208037915;695.0;3.96907654206131;695.0;5.34973058703714
700.0;388.46831285503;700.0;408.542637644162;700.0;413.011968448893;700.0;49.8550553890288;700.0;53.9405410604568;700.0;31.0803219516344;;;700.0;11.3061699970069;;;700.0;6.46901599031613
705.0;400.611329617971;705.0;422.561416544505;705.0;414.420185883821;705.0;46.5556448961706;705.0;50.7417234970449;705.0;27.7015453306099;;;705.0;9.60072570010016;;;705.0;5.79120616713414
710.0;402.754121510686;710.0;429.851059025675;710.0;410.753357871474;710.0;43.7521558539819;710.0;47.6169055536939;710.0;25.9028390544254;;;710.0;9.66535757963969;;;710.0;6.25881561870476
715.0;411.891778354185;715.0;429.878102906411;715.0;410.62158785809;715.0;40.7172230639184;715.0;44.0319075548114;715.0;25.0583046628354;;;715.0;8.64225650171627;;;715.0;6.32943460307135
720.0;406.767835447175;720.0;420.744586047566;720.0;424.376282594634;720.0;38.6826880734041;720.0;44.5637097829201;720.0;24.1147620840729;;;720.0;7.83030443256288;;;720.0;6.47774923240529
725.0;420.27220110639;725.0;444.228093153189;725.0;423.951637380878;725.0;37.0777638675489;725.0;41.968422604702;725.0;22.3045249309691;;;;;;;;
730.0;433.929163187821;730.0;422.272423830756;730.0;436.065803312725;730.0;37.1148291848313;730.0;39.2257229799258;730.0;21.2995594086393;;;;;;;;
735.0;432.046839663401;735.0;437.616598389163;735.0;425.504186534251;735.0;33.9931091084483;735.0;36.9316504332001;735.0;19.988547139373;;;;;;;;
740.0;431.78363805406;740.0;460.393427245654;740.0;411.802979572025;740.0;32.2710300940884;740.0;35.8119117304218;740.0;18.2533798248278;;;;;;;;
745.0;431.629792004702;745.0;446.982021168774;745.0;439.868848618219;745.0;31.9901790099635;745.0;33.1961105255391;745.0;15.3142170305;;;;;;;;
750.0;427.402844252513;750.0;435.263703496829;750.0;434.271284829194;750.0;30.9562542087971;750.0;30.4777300850987;750.0;13.1289945486658;;;;;;;;
755.0;433.439016268251;755.0;446.118739985691;755.0;423.546803807995;755.0;30.8711692076166;755.0;29.4544302326487;755.0;12.1473540190707;;;;;;;;
760.0;422.582337568473;760.0;450.612116770884;760.0;423.403775135945;760.0;29.6902204637376;760.0;28.714063744706;760.0;12.6286282548366;;;;;;;;
765.0;430.336648757157;765.0;448.600078661373;765.0;416.624099848513;765.0;27.4860203994913;765.0;30.1208990581932;765.0;12.1075467733194;;;;;;;;
770.0;447.480338730758;770.0;446.238587534868;770.0;424.197200394768;770.0;24.9033519209925;770.0;30.5934170852121;770.0;11.2767423700106;;;;;;;;
775.0;442.849794702439;775.0;454.648674765687;775.0;430.239288517492;775.0;23.6934109620359;775.0;28.9439580576302;775.0;10.4590137083321;;;;;;;;
780.0;437.983989183164;780.0;462.043223322319;780.0;421.415264035074;780.0;23.4144977950373;780.0;27.1987921615843;780.0;11.5112343752659;;;;;;;;
785.0;434.306057025242;785.0;462.773715840198;785.0;417.639274506752;785.0;20.6994555742156;785.0;26.7667511046329;785.0;11.4477966067328;;;;;;;;
790.0;429.262800911185;790.0;457.054858733088;790.0;415.786620153721;790.0;22.2081015511276;790.0;25.4909175400609;790.0;10.6596122572725;;;;;;;;
795.0;422.683036490313;795.0;437.25961701459;795.0;421.582743538176;795.0;20.1333781072842;795.0;26.2325278356019;795.0;11.0687867931252;;;;;;;;
800.0;414.771422603132;800.0;423.42753796351;800.0;394.013618602352;800.0;16.6702421478142;800.0;26.8422107573777;800.0;10.073197230536;;;;;;;;
805.0;396.306294669071;805.0;418.625867808674;805.0;397.760049324536;805.0;15.1454028140287;805.0;25.8149384955225;805.0;8.51074237179797;;;;;;;;
810.0;393.641359959991;810.0;410.192063251093;810.0;389.61603471874;810.0;13.804271674294;810.0;24.9709627460179;810.0;8.3904681363673;;;;;;;;
815.0;386.717612636545;815.0;395.263322651131;815.0;371.05000713032;815.0;13.2993599677857;815.0;23.8774134710737;815.0;8.29968172444528;;;;;;;;
820.0;381.176969809862;820.0;367.247634687398;820.0;352.936473299661;820.0;13.4842739127015;820.0;22.9846361105055;820.0;7.63680215566598;;;;;;;;
825.0;372.996929362375;825.0;356.025160436067;825.0;346.587406917662;825.0;13.6565575006906;825.0;20.1480370694052;825.0;7.58055901416615;;;;;;;;
830.0;350.450928535493;830.0;333.395488673496;830.0;330.503324813974;830.0;13.5720795545534;830.0;20.1536848676307;830.0;7.88807328641704;;;;;;;;
835.0;346.683704296002;835.0;328.833694099664;835.0;330.463423235489;835.0;13.0390020125297;835.0;19.8353900153081;835.0;6.84169652068497;;;;;;;;
840.0;333.594953624497;840.0;319.965818420719;840.0;318.029299097873;840.0;13.3455457120235;840.0;19.4367401512521;840.0;6.50880890181009;;;;;;;;
845.0;321.632182237804;845.0;309.441009529353;845.0;310.326910726227;845.0;12.7142496505459;845.0;18.5085607968506;845.0;7.34343311019435;;;;;;;;
850.0;312.162082727065;850.0;296.925165275676;850.0;300.949679027177;850.0;12.8328846239292;850.0;18.0107750140434;850.0;7.2397720660299;;;;;;;;
855.0;312.467518811654;855.0;278.039654841641;855.0;296.375638107225;855.0;11.4892051027889;855.0;17.4092475461662;855.0;5.64135899785397;;;;;;;;
860.0;301.729933315219;860.0;277.051650760189;860.0;285.313476244613;860.0;9.97130186194136;860.0;16.5116256423877;;;;;;;;;;
865.0;284.83546317199;865.0;263.74039858891;865.0;279.195437266793;865.0;8.93383669071853;865.0;16.5018453324341;;;;;;;;;;
870.0;277.159461716769;870.0;258.714060503299;870.0;263.485827347366;870.0;7.1707134529752;870.0;16.12883460217;;;;;;;;;;
875.0;277.371534320261;875.0;254.993809594502;875.0;261.959795552231;875.0;7.58002005932865;875.0;16.0238730750301;;;;;;;;;;
880.0;262.488859457552;880.0;252.655535595909;880.0;252.863863721647;880.0;6.8796251034352;880.0;16.6420859404738;;;;;;;;;;
885.0;255.998059789756;885.0;245.198421910364;885.0;250.04584868942;885.0;6.75632706092371;885.0;14.5874268885396;;;;;;;;;;
890.0;251.846602073037;890.0;244.506136100342;890.0;234.340189442153;890.0;5.77138590274726;890.0;14.5322925772666;;;;;;;;;;
895.0;243.515011689683;895.0;242.971064092915;895.0;233.48562142984;895.0;5.65073887672871;895.0;15.4654313641934;;;;;;;;;;
900.0;232.978004311576;900.0;237.684727536235;900.0;229.15900103028;900.0;5.76729443349949;900.0;15.7056202725351;;;;;;;;;;
905.0;229.000032737111;905.0;233.952561162151;905.0;228.901705415109;905.0;6.07526585610738;905.0;14.3714783636167;;;;;;;;;;
910.0;229.423902258012;910.0;235.853618906722;910.0;220.992687959683;910.0;4.36217653647389;910.0;13.8369923561454;;;;;;;;;;
915.0;223.667512884138;915.0;232.155849072822;915.0;216.282997195997;915.0;4.53065975970423;915.0;14.407948485032;;;;;;;;;;
920.0;223.999777594473;920.0;229.78563114023;920.0;216.322421847714;920.0;4.50112899052244;920.0;14.2917943976406;;;;;;;;;;
925.0;222.894379946591;925.0;228.860385694419;925.0;209.412123735894;925.0;5.23233683401368;925.0;13.7089567699495;;;;;;;;;;
930.0;220.977115065211;930.0;234.695705680392;930.0;208.457789960427;930.0;4.20475497045244;930.0;13.2469252318018;;;;;;;;;;
935.0;217.641527820701;935.0;228.507146848562;935.0;202.688373134371;935.0;3.32946348103895;935.0;12.9434442044333;;;;;;;;;;
940.0;216.47848167138;940.0;225.60816831122;940.0;197.135673747575;940.0;4.17338177422082;940.0;13.1187786841773;;;;;;;;;;
945.0;218.069312826453;945.0;220.863490557029;945.0;193.45356267109;945.0;4.05137138785572;945.0;13.8238723509058;;;;;;;;;;
950.0;210.647310020496;950.0;223.703596174546;950.0;183.216719957687;950.0;4.78781546843301;950.0;14.7671335272346;;;;;;;;;;
955.0;209.550812840191;955.0;221.156612198015;955.0;182.993053162775;955.0;4.774732546505;955.0;13.5652298795565;;;;;;;;;;
960.0;211.139714301361;960.0;219.029235006413;960.0;183.738428314859;960.0;3.8133883156606;960.0;12.8609625242656;;;;;;;;;;
965.0;207.944460204189;965.0;212.983980134802;965.0;170.035687654342;965.0;2.66231939914452;965.0;14.0437247777845;;;;;;;;;;
970.0;211.898267462668;970.0;208.198870417561;970.0;168.605209064547;970.0;1.96337048998636;970.0;12.4592717794906;;;;;;;;;;
975.0;215.828709125982;975.0;205.693175766796;975.0;160.025124604985;975.0;2.75495119364085;975.0;12.3008938290198;;;;;;;;;;
980.0;212.519964235415;980.0;207.623279880159;980.0;155.282628172792;980.0;3.00956468340177;980.0;13.8444252766947;;;;;;;;;;
