Repository: johodges/materials

## A Non-Dimensional Scaling Approach to Modeling Material Pyrolysis

This repository contains the data, scripts, and technical documents required to generate the SPyro cone validation cases.

## Instructions
* Clone this repository with submodules
  ```
  git clone --recurse-submodules https://github.com/johodges/materials
  ```
* Pre-process data
  ```
  python materials/scripts/initialize.py
  ```
* Build latest FDS (example for impi_intel_linux target, but use relevant make target for platform)
  ```
  git clone git@github.com:firemodels/fds.git && cd fds
  cd Build/impi_intel_linux
  ./make_fds.sh
  ln -s fds_impi_intel_linux fds
  cd ../..
  ```
* Run cases
  ```

File: data/bcl_materials/Beskid_PMMA_CN_Horizontal_6mm.csv
TIME_25_1;HRR_25_1;TIME_25_2;HRR_25_2;TIME_25_3;HRR_25_3;TIME_50_1;HRR_50_1;TIME_50_2;HRR_50_2;TIME_50_3;HRR_50_3;TIME_75_1;HRR_75_1;TIME_75_2;HRR_75_2;TIME_75_3;HRR_75_3
0.0;0.0;0.0;0.0;0.0;2.36311573974733;0.0;-0.889925538947874;0.0;0.264724060312255;0.0;-0.790409625248404;0.0;0.933965138072771;0.0;0.556830533071557;0.0;2.8053507963149
5.0;0.0;5.0;0.0;5.0;-0.865240434762232;5.0;-1.33598953735093;5.0;-1.53870368434554;5.0;-1.85644566234451;5.0;0.0382863167865955;5.0;-7.99735724920029;5.0;-1.69528970590606
10.0;0.0;10.0;0;10.0;-1.33013543232526;10.0;-0.353472536980828;10.0;-1.39417731475054;10.0;-2.02026557708243;10.0;172.80692638597;10.0;242.969560671581;10.0;96.8947612893391
15.0;0.0;15.0;0.0;15.0;-0.377259502409878;15.0;1.75092986801747;15.0;1.72814045752751;15.0;-0.122986997416273;15.0;505.272623804211;15.0;529.380661713551;15.0;474.765077978242
20.0;0.0;20.0;0.0;20.0;0.381548492555576;20.0;1.36826551606702;20.0;19.3995164173796;20.0;-5.65082993982148;20.0;655.027809119036;20.0;669.294619681561;20.0;656.857171875577
25.0;0.0;25.0;0.0;25.0;0.984478738150944;25.0;249.845567368541;25.0;236.91330196584;25.0;214.592154338693;25.0;741.353818970277;25.0;701.122209127755;25.0;707.001503417253
30.0;0.0;30.0;0.0;30.0;1.40924669822701;30.0;431.841034051837;30.0;423.071686274719;30.0;418.854540007646;30.0;750.496123781144;30.0;758.019940558246;30.0;753.602232858058
35.0;0.0;35.0;0.0;35.0;1.48732009902771;35.0;477.292967391712;35.0;480.805601748887;35.0;475.034179816758;35.0;787.601707540857;35.0;748.295514994428;35.0;749.314477947655
40.0;0.0;40.0;0.0;40.0;1.22735309596942;40.0;495.064893614867;40.0;503.2359760227;40.0;502.4548551656;40.0;788.507642230611;40.0;781.040413321976;40.0;839.47141679484
45.0;0.0;45.0;0.0;45.0;-0.0724288329393747;45.0;514.666089110815;45.0;526.59501050125;45.0;531.978893716769;45.0;760.304360075959;45.0;767.315186927002;45.0;802.683865962544
50.0;0.0;50.0;0.0;50.0;-1.20045077526469;50.0;531.952062855254;50.0;529.702906654809;50.0;498.519250685944;50.0;804.17164292305;50.0;779.07331298134;50.0;800.296979391035
55.0;0.0;55.0;0.0;55.0;-0.0087395875586051;55.0;521.085020769657;55.0;523.173529620218;55.0;533.570175644347;55.0;785.97974327431;55.0;743.106779460788;55.0;758.500524748666
60.0;0.0;60.0;0.0;60.0;-1.84278784954204;60.0;524.39474237473;60.0;531.966204013249;60.0;512.842666767635;60.0;785.394197338086;60.0;753.271327366609;60.0;823.47646622035
65.0;0.0;65.0;0.0;65.0;-2.52861690625197;65.0;532.13560826035;65.0;538.269527820651;65.0;537.875979533403;65.0;814.811203869853;65.0;815.14918233433;65.0;799.934209495124
70.0;0.0;70.0;0.0;70.0;-1.44484054069869;70.0;537.81567346705;70.0;551.887344078793;70.0;539.008534482734;70.0;779.554962057666;70.0;772.225536780847;70.0;798.9278460444
75.0;0.0;75.0;0.0;75.0;-0.689973011234857;75.0;528.294864251736;75.0;543.117599505982;75.0;549.38882298789;75.0;804.117275010141;75.0;810.296076230547;75.0;842.732618714046
80.0;0.0;80.0;0.0;80.0;2.89804907235969;80.0;528.704437778805;80.0;542.920494476849;80.0;542.854183579372;80.0;829.134127363098;80.0;767.316827233085;80.0;795.148776856201
85.0;4.61623516142104;85.0;0.432682891326469;85.0;4.57406253098294;85.0;535.640918442656;85.0;551.68772512049;85.0;557.924960080171;85.0;792.402233209899;85.0;827.259816940163;85.0;887.103534231364
90.0;38.821388666489;90.0;67.2405443681727;90.0;24.7515294073155;90.0;531.289631816248;90.0;527.75617706212;90.0;548.917717444807;90.0;840.0277238624;90.0;801.894664843849;90.0;838.305741098028
95.0;172.878623718303;95.0;185.272380068452;95.0;169.154915008733;95.0;548.785998011687;95.0;565.20873269794;95.0;542.840328819073;95.0;837.81533366124;95.0;780.846917511842;95.0;815.877172912544
100.0;254.835412374865;100.0;247.34429378181;100.0;256.53968649981;100.0;588.357952409351;100.0;558.109071041243;100.0;566.574464355899;100.0;815.232832016131;100.0;835.230226394837;100.0;862.425555502964
105.0;279.992965209252;105.0;285.703422782642;105.0;279.904108326;105.0;535.788070847109;105.0;557.940593404401;105.0;567.411392595669;105.0;916.617646185829;105.0;820.62311058754;105.0;860.786017750752
110.0;293.354885273749;110.0;290.121388955982;110.0;294.049285906927;110.0;560.839782495434;110.0;555.233752005182;110.0;584.404311356562;110.0;830.383268434707;110.0;821.619410165004;110.0;878.17240383232
115.0;302.555919789375;115.0;308.709995972216;115.0;306.53750391032;115.0;582.434496671599;115.0;588.080535580848;115.0;576.605321263049;115.0;896.766739675821;115.0;840.305927448149;115.0;873.718334871202
120.0;311.24723322351;120.0;313.021796529007;120.0;313.553600294828;120.0;563.891586680243;120.0;580.295983872196;120.0;561.544629331249;120.0;913.355282351757;120.0;900.355402309877;120.0;864.242028504269
125.0;311.849002255028;125.0;319.234794340791;125.0;308.500252426859;125.0;561.43305689949;125.0;589.672517025776;125.0;578.812457303046;125.0;859.907424064761;125.0;872.639530774067;125.0;960.990503473371
130.0;311.474659428451;130.0;310.54578518715;130.0;299.748458139269;130.0;557.550826181622;130.0;602.527563434002;130.0;569.396714295925;130.0;929.102068430049;130.0;876.698661844638;130.0;906.609377782787
135.0;314.709800748439;135.0;323.2125229846;135.0;319.848190672472;135.0;562.964257946471;135.0;576.706596912292;135.0;589.393001572939;135.0;933.419596280924;135.0;904.733701785459;135.0;928.150099689901
140.0;320.104238884564;140.0;322.963212013778;140.0;307.472594662896;140.0;591.253913628492;140.0;575.207570316152;140.0;571.015250873411;140.0;955.599070140544;140.0;888.575340864423;140.0;974.593710888387
145.0;319.767025377332;145.0;314.668444473768;145.0;313.331898403473;145.0;559.11899786966;145.0;630.208450371004;145.0;623.259469183845;145.0;992.021852017187;145.0;910.340695040222;145.0;966.440916759622
150.0;327.500421069594;150.0;320.507324377546;150.0;317.133337542759;150.0;624.127275205536;150.0;585.038410307709;150.0;589.122060525531;150.0;976.326216650883;150.0;959.534304940071;150.0;1016.45282308322
155.0;331.339657324174;155.0;333.863454262678;155.0;320.928089925258;155.0;583.714601094764;155.0;604.590446741451;155.0;585.969760356668;155.0;1032.29604059932;155.0;1005.60672280658;155.0;1025.107141118
160.0;334.513003013982;160.0;315.106129355532;160.0;323.751725333203;160.0;613.231163682217;160.0;612.01498619423;160.0;624.874896256819;160.0;967.41242263889;160.0;960.755533270893;160.0;1190.74645213481
165.0;320.573747148622;165.0;319.874466588279;165.0;322.340732132063;165.0;601.803310100153;165.0;587.376274167241;165.0;605.515577910379;165.0;1028.71373948949;165.0;1057.63351754143;165.0;1082.71148094299
170.0;321.854463678533;170.0;334.095199506298;170.0;333.474525724827;170.0;590.19479316859;170.0;614.959259271513;170.0;607.192306340602;170.0;1058.56325316538;170.0;1037.64793596627;170.0;1128.60017699204
175.0;325.329649716442;175.0;335.699817438422;175.0;327.118327097725;175.0;619.043575200582;175.0;614.042438218359;175.0;623.986518047825;175.0;1215.30117554751;175.0;1057.50128683973;175.0;1139.13678918878
180.0;343.811537204966;180.0;338.59149499088;180.0;321.094253633373;180.0;621.549937157424;180.0;641.170042799249;180.0;634.717930976818;180.0;1108.20921529352;180.0;1073.55736165811;180.0;1197.46970784266
185.0;335.491464254951;185.0;335.542614866785;185.0;344.545033683168;185.0;644.451044342784;185.0;667.75329305147;185.0;645.930126652009;185.0;1187.20423889894;185.0;1121.79917893759;185.0;1081.50595413687
190.0;325.346362201612;190.0;331.430834812898;190.0;338.611859903148;190.0;652.15815261312;190.0;634.599904747022;190.0;657.509872959943;190.0;951.506020589633;190.0;986.486690118544;190.0;747.492754025569
195.0;340.398915416316;195.0;335.44628432758;195.0;336.5163409786;195.0;677.561206171701;195.0;645.782678120456;195.0;690.449304020649;195.0;656.53619564803;195.0;692.700105342959;195.0;503.942913117466
200.0;343.147353595037;200.0;346.987074573941;200.0;324.647134779683;200.0;695.821750476662;200.0;658.481041901725;200.0;699.295564085209;200.0;429.847281926067;200.0;476.87339209975;200.0;371.969172685802
205.0;317.205300807725;205.0;350.993051607627;205.0;338.940102031364;205.0;679.424487615922;205.0;686.668705307547;205.0;710.13803088308;205.0;354.942221835109;205.0;354.984038970409;205.0;314.197780716188
210.0;340.811615580116;210.0;337.993694911331;210.0;332.077751017716;210.0;690.840792735989;210.0;683.058440598155;210.0;716.752720573312;210.0;316.665153434513;210.0;301.394480471013;210.0;284.182738973747
215.0;352.091484077613;215.0;334.464675617509;215.0;333.16173886953;215.0;700.54372165371;215.0;710.629002477942;215.0;706.834234300754;215.0;304.674276822806;215.0;297.369340624139;215.0;274.756351959573
220.0;349.396843124389;220.0;340.518244043524;220.0;348.8307164986;220.0;722.767439785034;220.0;739.850109161282;220.0;744.781383420039;220.0;301.960563482125;220.0;281.676386542585;220.0;271.111196247753
225.0;342.891065602258;225.0;338.901035232994;225.0;345.442819136532;225.0;747.377185888693;225.0;686.804132218198;225.0;752.424402660676;225.0;290.79980548146;225.0;279.154669422873;225.0;289.507484463475
230.0;337.241601419144;230.0;341.828053296095;230.0;343.707785299815;230.0;731.792635892847;230.0;716.873484671069;230.0;764.841004232356;230.0;291.955145289768;230.0;280.878709133048;230.0;296.563794518362
235.0;346.409008399375;235.0;341.635108138766;235.0;350.526008599255;235.0;758.617033399634;235.0;752.905782154578;235.0;744.605192824119;235.0;281.604349542881;235.0;285.617888874324;235.0;310.473224623114
240.0;349.305922683631;240.0;344.862081479907;240.0;336.606761466679;240.0;752.568003899418;240.0;755.777301286055;240.0;798.804070849093;240.0;280.201434192255;240.0;279.781275977456;240.0;293.820957884157
245.0;334.152964493329;245.0;339.734803171901;245.0;346.926897246276;245.0;767.066903640145;245.0;781.243860341485;245.0;781.218714490979;245.0;256.91221528585;245.0;281.529734286813;245.0;288.909514009717
250.0;348.840650982895;250.0;341.99788344052;250.0;341.694106605284;250.0;777.612867158886;250.0;798.952750409343;250.0;807.820168559302;250.0;244.514695282437;250.0;270.649816746706;250.0;281.621584132475
255.0;349.111801815046;255.0;344.073630899556;255.0;352.23956046379;255.0;836.744393395593;255.0;825.452013021802;255.0;804.15245714071;255.0;226.373688068248;255.0;260.960660047498;255.0;257.307957739079
260.0;346.56674072095;260.0;339.85927717008;260.0;346.833299551538;260.0;799.709337966087;260.0;792.022718790238;260.0;784.299501975176;260.0;209.806783141292;260.0;242.622376375239;260.0;238.436032272825
265.0;352.0346085002;265.0;342.033649914394;265.0;350.79611212263;265.0;811.635976492779;265.0;830.24569051116;265.0;721.444098554814;265.0;199.492881677301;265.0;232.24359724205;265.0;207.145597350204
270.0;367.56504217996;270.0;350.314484220128;270.0;356.022725973684;270.0;743.328729472113;270.0;770.031783785388;270.0;609.633178331762;270.0;177.470420436566;270.0;216.460856380971;270.0;192.875507353061
275.0;369.442501861189;275.0;350.180297091412;275.0;350.995198813568;275.0;663.04892488576;275.0;669.965465873269;275.0;430.920283330603;275.0;160.989940486037;275.0;195.286633535218;275.0;173.307045270547
280.0;371.535348796527;280.0;342.687239791323;280.0;361.818446157716;280.0;529.721137568993;280.0;527.610786777641;280.0;323.440636328942;280.0;156.467884612691;280.0;177.484464501259;280.0;153.662073866113
285.0;359.176552357248;285.0;348.382261463423;285.0;355.923735257997;285.0;405.217959003067;285.0;364.775957765806;285.0;272.684175101734;285.0;146.303959128162;285.0;165.52775751274;285.0;134.967517955259
290.0;381.617472096531;290.0;354.664521923312;290.0;357.274907228579;290.0;318.036509126133;290.0;297.554066399006;290.0;235.133571094516;290.0;133.653203569532;290.0;146.844594731293;290.0;121.674267335524
295.0;377.416403217131;295.0;354.421360691304;295.0;368.681676935768;295.0;260.004660872151;295.0;262.20139785875;295.0;214.211521030796;295.0;126.67138697139;295.0;124.11883972548;295.0;103.155812792763
300.0;377.71783794149;300.0;354.829566371811;300.0;363.302102144332;300.0;229.298078369194;300.0;240.985904856124;300.0;200.465743385998;300.0;118.518759969326;300.0;112.208978818913;300.0;89.9420011620273
305.0;388.355936436507;305.0;350.937982752474;305.0;369.217035434053;305.0;210.538858713108;305.0;215.849409565636;305.0;192.975386066737;305.0;109.297954147788;305.0;94.7686142993516;305.0;73.9933891982436
310.0;382.695418689141;310.0;368.21861861218;310.0;381.764313730392;310.0;199.446778908685;310.0;212.604622351352;310.0;179.527886257056;310.0;98.543191488359;310.0;87.3514391884721;310.0;65.9155124442202
315.0;391.789524040903;315.0;363.719451448792;315.0;361.289058901592;315.0;190.960995555147;315.0;206.88335813822;315.0;186.961013024518;315.0;86.416997068115;315.0;72.2731454395947;315.0;59.071643713381
320.0;395.518859402068;320.0;352.109219712064;320.0;380.184441231924;320.0;181.373863237975;320.0;198.969874419111;320.0;181.435455216021;320.0;75.0183209265961;320.0;65.9926937431153;320.0;52.9319387610625
325.0;404.28197360214;325.0;362.050190737992;325.0;386.607061306625;325.0;174.501990870064;325.0;196.635589498793;325.0;186.279872867932;325.0;65.1001320486047;325.0;63.0322155107174;325.0;49.3115368482603
330.0;406.675567688279;330.0;373.578223910875;330.0;394.193899974068;330.0;177.021310925597;330.0;193.89078569548;330.0;177.090031812566;330.0;56.2453988105361;330.0;57.1470914938049;330.0;45.6927930692245
335.0;400.467627134867;335.0;381.829145932232;335.0;396.367516422649;335.0;173.99474183735;335.0;187.799481450188;335.0;175.391658449875;335.0;51.9762773403339;335.0;47.9927660086252;335.0;42.7765670874477
340.0;418.027716090221;340.0;367.558017280886;340.0;408.019051200607;340.0;170.356106144943;340.0;187.456311778287;340.0;172.989391781901;340.0;49.837980367618;340.0;43.9624771960091;340.0;40.6156147446356
345.0;401.395904150659;345.0;391.345549048986;345.0;398.323817116254;345.0;168.753138945975;345.0;188.029034349057;345.0;172.201754047071;345.0;42.9430643755838;345.0;41.6631794817454;345.0;37.4648212623578
350.0;396.818233052229;350.0;407.937575123775;350.0;397.896605206547;350.0;167.7963917099;350.0;188.380958702558;350.0;171.529655281308;350.0;40.8269098063651;350.0;37.9988756263977;350.0;36.1389002555905
355.0;403.238898693424;355.0;395.16476283677;355.0;411.106141809825;355.0;161.853388482185;355.0;185.380721173427;355.0;167.854703603302;355.0;37.1990770307137;355.0;35.7672434458863;355.0;33.8861094770397
360.0;408.146280101363;360.0;408.960931863358;360.0;404.41618097506;360.0;163.221483512316;360.0;179.304719920304;360.0;168.238769859313;360.0;37.4207197331516;360.0;32.0082197511058;360.0;31.9325736294487
365.0;411.240634755307;365.0;394.21268662482;365.0;404.417663900427;365.0;158.509024843951;365.0;176.101514265332;365.0;162.042262529406;365.0;37.2287085716871;365.0;32.7941073003582;365.0;29.7939621680955
370.0;412.791680911411;370.0;397.674426700202;370.0;397.023482389848;370.0;159.849016948862;370.0;170.535068450336;370.0;151.349746654476;370.0;35.0490261231928;370.0;29.8251632565197;370.0;27.7257404348386
375.0;428.785237600045;375.0;411.544466803691;375.0;409.328414044008;375.0;161.875288612325;375.0;161.834564417539;375.0;139.565931266876;375.0;31.178419179817;375.0;28.4869050856026;375.0;27.0456986220632
380.0;426.30506299461;380.0;398.828559092651;380.0;426.147987710036;380.0;150.402991802827;380.0;150.683662517104;380.0;132.760205647525;380.0;28.9654466615262;380.0;25.9701073288031;380.0;26.6902147811
385.0;419.696712665481;385.0;423.597483489447;385.0;418.818068080185;385.0;151.683780051429;385.0;144.856218963342;385.0;125.711009156983;385.0;27.7529672380097;385.0;25.1559912697586;385.0;25.4394904851868
390.0;442.857791433996;390.0;419.045574081793;390.0;436.882117419445;390.0;140.98618119303;390.0;133.496439857642;390.0;118.381630756426;390.0;25.7789707375675;390.0;24.7929921141767;390.0;25.0542959879005
395.0;451.099689719878;395.0;418.09381655724;395.0;417.844912512565;395.0;132.34031150582;395.0;128.151788738221;395.0;102.895078969008;395.0;26.6272443677058;395.0;23.2815653379491;395.0;23.6992486733339
400.0;428.370499467864;400.0;438.905620174122;400.0;429.671480504216;400.0;124.402847934582;400.0;122.23597367013;400.0;97.9869857017389;400.0;25.9832119917672;400.0;22.207121417171;400.0;21.9204759179636
405.0;448.096641447846;405.0;425.471899840581;405.0;449.386405527331;405.0;114.544489123055;405.0;115.754366436621;405.0;95.0578340086986;405.0;25.3827121376132;405.0;18.4914169893631;405.0;20.4988050145285
410.0;447.403038770163;410.0;444.184992747935;410.0;450.012670616689;410.0;108.584198946446;410.0;107.029975924733;410.0;85.8153629129919;410.0;25.2214836653125;410.0;16.961836242253;410.0;18.6546175879371
415.0;445.117680811202;415.0;429.7691145675;415.0;452.905512037113;415.0;99.3871219077003;415.0;102.223047914503;415.0;81.9527072097776;415.0;23.1454129730625;415.0;18.542710107704;415.0;17.2529567163833
420.0;449.214333815875;420.0;441.830483725144;420.0;445.174441260436;420.0;96.3730564584778;420.0;94.7944672149981;420.0;74.6731572008647;420.0;21.2658419543724;420.0;19.7184783936883;420.0;17.8560750971185
425.0;465.74572897576;425.0;453.97189139453;425.0;447.821383791195;425.0;92.6387032312304;425.0;88.2422305138151;425.0;69.6036141168093;425.0;19.3710254245919;425.0;18.9068411610055;425.0;18.3798275829866
430.0;471.145492620243;430.0;456.809817950503;430.0;482.825884726702;430.0;87.3427874335038;430.0;80.6688022705118;430.0;64.7087005530457;430.0;16.8345942110169;430.0;16.3712706089013;430.0;17.7881298345395
435.0;460.604156962862;435.0;451.105536457745;435.0;460.329665927233;435.0;81.3794990557286;435.0;72.1593876875216;435.0;61.4116291895154;435.0;14.8767628515983;435.0;15.7884508904034;435.0;17.7475153045724
440.0;460.617720148128;440.0;480.273980987246;440.0;456.999599235282;440.0;74.7598861867014;440.0;67.6833511250252;440.0;57.4306734878949;440.0;13.4357040725283;440.0;13.8634320823271;440.0;16.9614648496258
445.0;427.931881466275;445.0;513.341434151053;445.0;451.462311659117;445.0;67.7619937937479;445.0;65.1367576471744;445.0;53.860530243069;445.0;14.6012597489802;445.0;13.2566501656329;445.0;14.3412555798638
450.0;430.574492770467;450.0;451.385201831681;450.0;457.180646860335;450.0;64.5299778113846;450.0;59.4775672183266;450.0;49.8265703068087;450.0;14.2449432567359;450.0;11.5100327797117;450.0;13.7273257364064
455.0;433.376246524652;455.0;445.958251314946;455.0;424.62491960487;455.0;59.9975179335596;455.0;52.7496069263529;455.0;47.5606432780931;455.0;11.8359823901371;455.0;10.7269688541937;455.0;13.8731501462436
460.0;420.476473334147;460.0;435.856266808296;460.0;419.038926366417;460.0;56.5781531796479;460.0;48.2691672673717;460.0;45.1175084755515;460.0;10.9629999102539;460.0;11.0605025377728;460.0;13.2436333504791
465.0;414.80861634878;465.0;442.429255130838;465.0;426.40609730967;465.0;51.0989978224832;465.0;43.4623626744214;465.0;41.6470980291354;465.0;11.2061974428765;465.0;9.87177217744911;465.0;11.5609929354006
470.0;416.216904596536;470.0;429.626063743493;470.0;417.620192135893;470.0;47.365567111737;470.0;41.1895368893451;470.0;37.1156456769544;470.0;12.3398897175218;470.0;9.63168802702726;470.0;10.6175555566558
475.0;413.875485450327;475.0;421.788653915727;475.0;407.740432076284;475.0;46.2617370451292;475.0;40.7275040397844;475.0;33.0914637474532;475.0;12.690190717344;475.0;8.91474521420442;475.0;11.4651807851738
480.0;398.232891343358;480.0;429.031248996173;480.0;406.323969554669;480.0;41.847945952414;480.0;36.7124248264637;480.0;30.8807427903613;480.0;12.535979015356;480.0;8.20790863442912;480.0;11.9537444235491
485.0;371.668476795891;485.0;400.235618207813;485.0;386.489930553974;485.0;41.2032898241913;485.0;36.5927476891735;485.0;30.1449522421593;485.0;13.4069568343306;485.0;6.86537877319655;485.0;12.2756961166884
490.0;355.495807552994;490.0;403.93202762563;490.0;383.457485826548;490.0;37.0062865922684;490.0;34.5411826437725;490.0;30.2588728422215;490.0;11.9794925719201;490.0;6.92292296329871;490.0;13.4128734795837
495.0;341.540958828582;495.0;395.188544317137;495.0;356.009315284554;495.0;35.5442820912441;495.0;32.7504896826648;495.0;29.8052502176441;495.0;10.8817916192078;495.0;6.30866099229393;495.0;11.9278913242963
500.0;308.932259060927;500.0;367.770945490361;500.0;330.813095840724;500.0;36.165160047343;500.0;30.424389447978;500.0;27.7699563076304;500.0;10.7569555265662;500.0;5.78758098464764;500.0;10.7057093714782
505.0;295.632538537579;505.0;355.103817692479;505.0;316.015265072696;505.0;36.7508348688087;505.0;30.4052211495924;505.0;24.6668468680021;505.0;11.7581404477386;505.0;6.97542896398162;505.0;10.2098925793827
510.0;268.801764872106;510.0;313.605202779177;510.0;286.221297663334;510.0;32.2694503505109;510.0;32.0900552403948;510.0;23.5822947613192;510.0;11.5475151209433;510.0;6.56695531954118;510.0;11.2806009358292
515.0;242.717726791272;515.0;290.550189139245;515.0;255.933852993733;515.0;32.2337337760516;515.0;32.9778304062499;515.0;23.0093098272836;515.0;10.4822025309601;515.0;6.89444682667519;515.0;8.77507626704567
520.0;213.448493431561;520.0;265.585635686765;520.0;237.527720550342;520.0;30.7393740166805;520.0;31.2860279869466;520.0;20.1778033585082;520.0;10.3429354390401;520.0;5.86012428075584;520.0;6.64564311703146
525.0;203.682253238682;525.0;237.122601761019;525.0;215.289065739903;525.0;27.8904567549379;525.0;29.0093328401901;525.0;18.7764117961108;525.0;9.12543674244106;525.0;5.88483740185466;525.0;7.6159210408689
530.0;187.435289926464;530.0;215.223374612544;530.0;201.248205706149;530.0;24.2047362510929;530.0;26.9576506297349;530.0;18.92808151329;530.0;9.44214626676186;530.0;6.25580069073404;530.0;8.43636886093053
535.0;183.282267666236;535.0;196.862261376809;535.0;183.158939853416;535.0;21.4693345469163;535.0;24.0067446938374;535.0;20.16196572453;535.0;9.23668689328962;535.0;5.40700525609061;535.0;8.12900405779084
540.0;169.189311764474;540.0;180.614848191095;540.0;176.792574176899;540.0;20.8406259908265;540.0;21.5698537837743;540.0;21.080889232888;540.0;10.6747330823346;540.0;5.57331402808107;540.0;8.38601552853668
545.0;159.289371451674;545.0;166.061570224945;545.0;164.589327690462;545.0;19.0690334207435;545.0;21.1869015934079;545.0;18.9370668984174;545.0;9.6435884861477;545.0;4.70233697265388;545.0;5.6608283811526
550.0;150.758648091343;550.0;157.454002450837;550.0;158.237485033829;550.0;18.5428912232946;550.0;22.5750358622951;550.0;16.5630441973735;550.0;8.28151226211426;550.0;4.58446449689405;;
555.0;146.673444678877;555.0;146.571388437017;555.0;151.530372776557;555.0;18.18041812671;555.0;22.8746285876899;555.0;13.8574655905545;555.0;8.44683049053685;555.0;3.51270752168459;;
560.0;137.589299260142;560.0;142.469881026827;560.0;140.041816360121;560.0;17.3669516015553;560.0;19.3265447630657;560.0;13.1986144607087;560.0;8.2006571569102;560.0;3.47297737169246;;
565.0;130.03324372134;565.0;139.798613272086;565.0;135.654287546;565.0;20.4227266454975;565.0;18.3210491745174;565.0;11.610206386718;565.0;8.19321089082063;565.0;4.01075708733575;;
570.0;130.830143993796;570.0;133.231325560846;570.0;127.379493673687;570.0;19.5121994897751;570.0;17.2960433824941;570.0;11.8337364623629;570.0;7.32707979187098;570.0;4.69268183984999;;
575.0;131.12157481119;575.0;127.451386845217;575.0;124.458570828858;575.0;18.0417919077377;575.0;17.2640394121461;575.0;10.0061990288042;575.0;7.07772707000464;575.0;5.51572730981366;;
580.0;124.927725589241;580.0;124.718944435599;580.0;122.537828674353;580.0;19.3217944029025;580.0;16.7236369332302;580.0;9.20248553117738;580.0;7.29403426505817;580.0;7.32718853237219;;
585.0;118.853181545763;585.0;120.633036519582;585.0;116.675895315503;585.0;19.7064427641456;585.0;16.009295777012;585.0;8.39853667141484;585.0;7.57268808176412;585.0;6.43953687447348;;
590.0;117.986438495919;590.0;113.98665406114;590.0;112.3515024695;590.0;19.4449864495662;590.0;15.9388113350209;590.0;6.79308071146993;590.0;8.48350621548462;590.0;6.03046667718514;;
595.0;111.416748131605;595.0;113.088471574466;595.0;109.873909817675;595.0;15.142127686465;595.0;13.9472041965408;595.0;7.1824501416831;595.0;8.86930637314753;595.0;6.15695548903569;;
600.0;106.230856453115;600.0;106.232921773073;600.0;105.313846232733;600.0;13.0772571094753;600.0;12.9296803141795;600.0;6.55207218788636;600.0;7.22918745056702;600.0;5.60843522659804;;
605.0;106.275165317051;605.0;107.233825569946;605.0;104.797537759723;605.0;12.298924687676;605.0;12.3144042427495;605.0;5.67545369862297;605.0;6.5235308869623;605.0;5.76346798647742;;
610.0;100.63663207952;610.0;101.902519273081;610.0;103.607702861286;610.0;11.5822666214811;610.0;11.2369976608722;610.0;5.15794002161267;610.0;6.22981229868595;610.0;6.02661116677486;;
615.0;98.7394590111622;615.0;102.43255879957;615.0;103.603101149315;615.0;11.6729648535244;615.0;11.1220943315776;615.0;5.49720286234801;615.0;5.00476821473967;615.0;5.14573242487814;;
620.0;97.2109021885373;620.0;100.345195448724;620.0;99.3176674822729;620.0;11.4893607718817;620.0;12.5918455912223;620.0;4.66549751595525;620.0;3.77604632343968;620.0;4.02762548175683;;
625.0;93.740382938655;625.0;96.6025671728744;625.0;98.7011230805916;625.0;12.5266062704238;625.0;10.9020439969855;625.0;3.84324001609761;625.0;4.78458983258009;625.0;4.58366196925453;;
630.0;91.8539511037361;630.0;92.7825947830696;630.0;97.0507923611059;630.0;11.69814168335;630.0;9.94683609936309;630.0;4.10553402192134;630.0;3.68211766224512;630.0;4.39331029326061;;
635.0;90.4835236991832;635.0;91.4753486283435;635.0;94.2369135249954;635.0;8.62191916049283;635.0;8.960253009936;635.0;3.47518332601472;635.0;2.42510300437006;635.0;5.33793700685412;;
640.0;88.8323808705072;640.0;91.9500583120835;640.0;92.0410919159048;640.0;8.92767104926175;640.0;8.16855349378143;640.0;3.56292859803721;640.0;3.09947155835403;640.0;5.90520386984513;;
645.0;86.2812136269083;645.0;88.8539170380852;645.0;89.8190965605074;645.0;8.83847703018786;645.0;7.93434318315193;645.0;3.35774618271024;645.0;4.13593221544064;645.0;6.65763920750188;;
650.0;82.3585657528372;650.0;87.710039879202;650.0;89.1976100823286;650.0;9.01062262125593;650.0;7.73511688430115;650.0;3.257715158258;650.0;3.01877636228454;650.0;6.75953828994413;;
655.0;79.2037437130811;655.0;85.3871357076997;655.0;88.024602063374;655.0;9.3587397531016;655.0;7.39612280284528;655.0;3.32539737790527;655.0;3.37880811233584;655.0;5.43213052479598;;
660.0;79.1044692365845;660.0;82.0803681335585;660.0;87.8660172520324;660.0;8.74340925779104;660.0;7.76919815918672;660.0;3.52046522156078;660.0;3.73269007703981;660.0;6.15874763180563;;
665.0;79.2388694572984;665.0;80.5658514352786;665.0;87.543307661732;665.0;7.92732420702268;665.0;7.78375316976651;665.0;3.43764918300068;665.0;2.69958962803464;665.0;6.82009377445845;;
670.0;76.0883663333791;670.0;82.1935309049514;670.0;86.629873593797;670.0;5.96883368662778;670.0;8.55250370702295;670.0;2.93677325060837;670.0;2.4788881079191;670.0;6.95428464296139;;
675.0;73.4585324703072;675.0;78.8404364440498;675.0;84.2297024248796;675.0;6.72472483973131;675.0;8.55336021448208;675.0;2.92720201299088;675.0;2.88943259966246;675.0;6.33997676215345;;
680.0;70.5259125604924;680.0;78.4663187634516;680.0;83.6230068191562;680.0;7.32188933465714;680.0;7.94361652135939;680.0;3.37641445268275;680.0;3.30795581999362;680.0;5.66158642437278;;
685.0;70.4260767413404;685.0;78.5296527160838;685.0;77.7719225536955;685.0;6.73892182229644;685.0;7.68094937980211;685.0;4.28729139915124;685.0;2.42758007637886;685.0;5.71963264436558;;
690.0;68.8857987564517;690.0;76.778265709372;690.0;75.8006181627538;690.0;5.93896409897404;690.0;7.9533952548126;690.0;3.5646054688036;;;690.0;5.43492824372086;;
695.0;65.6539494648995;695.0;76.0154609800589;695.0;72.9996948382785;695.0;5.4112814488098;695.0;7.22242871305976;695.0;3.67253814805087;;;695.0;5.47512688702434;;
700.0;66.3465176445552;700.0;74.1914141007685;700.0;69.7427566310089;700.0;5.31211843202834;700.0;8.06358915302533;700.0;3.93357729713561;;;700.0;5.7193204732624;;
705.0;64.1245792142791;705.0;71.9364993914043;705.0;68.3587843606137;705.0;5.63099038763916;705.0;7.76087890285537;705.0;2.88508013442598;;;705.0;6.0044641766382;;
710.0;60.9636474496115;710.0;68.23346587228;710.0;69.9890005945926;710.0;6.86126811893168;710.0;8.76593317757541;;;;;710.0;4.77373210503895;;
715.0;60.1736869336365;715.0;67.6147827674852;715.0;65.9033552577769;715.0;7.03561058987574;715.0;8.56185663005515;;;;;715.0;4.13878337639953;;
720.0;59.0495486915278;720.0;64.3868249244128;720.0;63.1971307026902;720.0;6.9134459004552;720.0;7.70955616281794;;;;;720.0;4.084259470481;;
725.0;57.677244128697;725.0;63.3585223627992;725.0;61.0890271074033;725.0;7.09615639323745;725.0;7.98353921608227;;;;;;;;
730.0;53.9831294971049;730.0;61.0979834372861;730.0;62.405215350628;730.0;6.70482446968109;730.0;9.14552922849451;;;;;;;;
735.0;53.7725095301042;735.0;59.3096238469284;735.0;58.8199777896072;735.0;5.7865983943223;735.0;8.3775056069208;;;;;;;;
740.0;51.5780154758467;740.0;58.7626816201816;740.0;56.1321777276069;740.0;5.341747931149;740.0;7.23770407108399;;;;;;;;
745.0;50.8881173611194;745.0;58.2167282166051;745.0;55.145438436735;745.0;5.31980464577239;745.0;6.2608829894779;;;;;;;;
750.0;49.5890140713594;750.0;55.0698099962096;750.0;54.2341423615417;750.0;5.27943553178499;750.0;6.91285392918639;;;;;;;;
755.0;47.4868848157104;755.0;53.2252555509404;755.0;52.3600759152528;755.0;5.38491195992543;755.0;5.23069881756064;;;;;;;;
760.0;46.6605300996423;760.0;50.0959698200214;760.0;49.9471668488882;760.0;6.35895535089928;760.0;4.43973998261331;;;;;;;;
765.0;46.5689868996018;765.0;51.3458090020567;765.0;49.9454820845688;765.0;5.63631904030151;765.0;4.74190031960881;;;;;;;;
770.0;45.8021314805171;770.0;49.8450935916296;770.0;47.6431882121866;770.0;5.75903848595443;770.0;5.68824832901447;;;;;;;;
775.0;45.6533414072679;775.0;45.8132417552758;775.0;43.921678908583;775.0;5.23047401156225;775.0;5.73612219594273;;;;;;;;
780.0;44.6996784947621;780.0;44.0287907492296;780.0;43.7681980626622;780.0;6.02203034188272;780.0;7.15036158439428;;;;;;;;
785.0;45.0172250228252;785.0;43.2973714527567;785.0;43.8689118722936;;;785.0;7.17156757752398;;;;;;;;
790.0;44.7296832470542;790.0;42.4008202548038;790.0;43.9267987156306;;;790.0;6.21196061582212;;;;;;;;
795.0;42.0432501244522;795.0;42.2103593700246;795.0;42.3473444370674;;;795.0;6.55234097789632;;;;;;;;
800.0;41.4321843542553;800.0;41.0054431139334;800.0;39.1008735855237;;;800.0;6.66963336897954;;;;;;;;
805.0;40.2970118758239;805.0;38.4048782928649;805.0;37.9452611912642;;;805.0;6.83078260710085;;;;;;;;
810.0;40.2855551372144;810.0;36.6022941412268;810.0;37.3473560650056;;;810.0;5.75466183953448;;;;;;;;
815.0;39.5687250090403;815.0;35.1077238149889;815.0;35.342981355996;;;815.0;6.30166282341859;;;;;;;;
820.0;41.4133480229504;820.0;33.4678145274662;820.0;35.5473599650788;;;820.0;6.46379447590909;;;;;;;;
825.0;39.2286530655707;825.0;32.5900200982293;825.0;34.1225496188195;;;825.0;4.53315401179088;;;;;;;;
830.0;38.1797910115814;830.0;32.6236944265519;830.0;32.5012166512379;;;830.0;4.71169942913792;;;;;;;;
835.0;37.7354344049931;835.0;31.8648782605293;835.0;29.8405098443163;;;835.0;5.73399468270463;;;;;;;;
840.0;37.1408334180821;840.0;29.9156690927891;840.0;29.3874283680504;;;840.0;6.71229095524358;;;;;;;;
845.0;36.5164942031049;845.0;28.5262233101564;845.0;28.0408681427394;;;845.0;6.56337148643219;;;;;;;;
850.0;35.9810388081854;850.0;26.9989505081394;850.0;27.7645047215877;;;850.0;6.38444558034771;;;;;;;;
855.0;35.2071602772515;855.0;27.4319269439177;855.0;25.948095418248;;;855.0;6.47256729783905;;;;;;;;
860.0;34.2779255499324;860.0;27.177854149086;860.0;24.5551025511345;;;860.0;6.38592753709892;;;;;;;;
865.0;32.437282793687;865.0;24.0427697306969;865.0;22.7757045399953;;;865.0;6.34732531423139;;;;;;;;
870.0;31.8154029124522;870.0;23.4023097424727;870.0;22.4297644501266;;;870.0;6.59967467929811;;;;;;;;
875.0;30.2161352414195;875.0;22.0988216295122;875.0;21.846809564249;;;875.0;5.83587412916549;;;;;;;;
880.0;32.0151114393789;880.0;21.3650643583101;880.0;21.0087286283601;;;880.0;5.94644445348909;;;;;;;;
885.0;32.7554642573925;885.0;21.3660252929927;885.0;20.1190543054618;;;885.0;5.42233930674951;;;;;;;;
890.0;32.217832626102;890.0;20.4062287173948;890.0;19.5020936896243;;;890.0;3.6193058449413;;;;;;;;
895.0;30.340089066939;895.0;20.9343662366649;895.0;18.1239031639377;;;895.0;3.67964687805185;;;;;;;;
900.0;28.7022768209601;900.0;19.6974986581875;900.0;18.9718432949859;;;900.0;3.10063445282127;;;;;;;;
905.0;28.1764244833269;905.0;19.6426199056007;905.0;18.6304144244713;;;905.0;2.36368174449988;;;;;;;;
910.0;27.3520844164768;910.0;17.2881170915765;910.0;17.3516547985541;;;910.0;4.79151689176914;;;;;;;;
915.0;25.9807782042032;915.0;16.4684370543259;915.0;16.187297000216;;;915.0;5.37298911321205;;;;;;;;
920.0;24.9792619025525;920.0;16.9099733770557;920.0;14.2652798195321;;;;;;;;;;;;
925.0;24.9160100485947;925.0;15.7384048951753;925.0;15.5525407105861;;;;;;;;;;;;
930.0;24.5500640186285;930.0;16.341327644174;930.0;15.2925495806116;;;;;;;;;;;;
935.0;24.069013025346;935.0;14.1894181003154;935.0;13.6508899063462;;;;;;;;;;;;
940.0;21.9385918458073;940.0;12.3247541349827;940.0;13.545259559545;;;;;;;;;;;;
945.0;21.9834382976334;945.0;13.7703961109907;945.0;12.4174588957288;;;;;;;;;;;;
950.0;22.355583657141;950.0;15.9602445791393;950.0;11.8814360100478;;;;;;;;;;;;
955.0;20.9608659135719;955.0;16.539330875353;955.0;12.3855587210414;;;;;;;;;;;;
960.0;19.8128733098906;960.0;15.9855450754136;960.0;11.6667649542219;;;;;;;;;;;;
965.0;19.4507052121554;965.0;15.2651371636767;965.0;9.68508219192146;;;;;;;;;;;;
970.0;18.0302943636678;970.0;12.5814891991308;970.0;8.39519766387429;;;;;;;;;;;;
975.0;17.2224639317903;975.0;9.7107868966381;975.0;9.11130274387947;;;;;;;;;;;;
980.0;15.5858650138625;980.0;9.5592850028813;980.0;10.4645077619683;;;;;;;;;;;;
985.0;15.0640492308863;985.0;8.74695085380633;985.0;12.5540389110771;;;;;;;;;;;;
990.0;15.3449915927729;990.0;9.94210993047133;990.0;11.1987319048155;;;;;;;;;;;;
995.0;15.9615449255253;995.0;10.2656257177249;995.0;7.89065338550375;;;;;;;;;;;;
1000.0;16.4375382496003;1000.0;9.86725213085898;1000.0;6.97227180149303;;;;;;;;;;;;
1005.0;14.9609059008699;1005.0;9.69941860017532;1005.0;5.88038939881869;;;;;;;;;;;;
1010.0;14.2579055212273;1010.0;8.51238348723965;1010.0;4.94566522762377;;;;;;;;;;;;
1015.0;13.8294490607363;1015.0;7.25457605295362;1015.0;3.87073446654914;;;;;;;;;;;;
1020.0;13.1751011414123;1020.0;7.49058003619483;1020.0;5.1738209874515;;;;;;;;;;;;
1025.0;12.1079292533503;1025.0;5.55579821896311;1025.0;4.2824050886733;;;;;;;;;;;;
1030.0;13.5372925668838;1030.0;5.73404397000794;1030.0;3.47651007074155;;;;;;;;;;;;
1035.0;13.6961897097784;1035.0;7.2204317624911;1035.0;3.53367445317131;;;;;;;;;;;;
1040.0;12.6803052176908;1040.0;7.12128443108384;1040.0;4.45603289852027;;;;;;;;;;;;
1045.0;10.3603073400097;1045.0;7.05266540984916;1045.0;4.34379262625868;;;;;;;;;;;;
1050.0;10.3589026869348;1050.0;5.80185368390684;1050.0;3.65500279658481;;;;;;;;;;;;
1055.0;9.93993662113176;1055.0;5.99252693642929;1055.0;3.46768058458932;;;;;;;;;;;;
1060.0;7.88510096362634;1060.0;5.73473299858814;1060.0;3.65862521706902;;;;;;;;;;;;
1065.0;7.05817781464072;1065.0;5.04243795734737;1065.0;3.91487389476844;;;;;;;;;;;;
1070.0;8.12300481250567;1070.0;5.2453234657676;1070.0;3.97089957367041;;;;;;;;;;;;
1075.0;8.5094661060825;1075.0;5.66120164598848;1075.0;3.75429355460787;;;;;;;;;;;;
1080.0;8.93745920871303;1080.0;4.44931919442068;1080.0;2.60679267459322;;;;;;;;;;;;
1085.0;8.05198186581417;1085.0;4.05661254092535;1085.0;0.806341175914906;;;;;;;;;;;;
1090.0;7.83069886816094;1090.0;5.00873086967546;1090.0;1.64650422954305;;;;;;;;;;;;
1095.0;7.32643803805103;1095.0;4.14705171854842;1095.0;1.81592257488697;;;;;;;;;;;;
1100.0;6.57197728770952;1100.0;5.9961557919636;1100.0;0.206204972793165;;;;;;;;;;;;
1105.0;6.55508042944405;1105.0;6.61911007766713;1105.0;1.7923060978876;;;;;;;;;;;;
1110.0;6.5734180354551;1110.0;5.73881988329415;1110.0;1.86826341362193;;;;;;;;;;;;
1115.0;5.72520502968435;1115.0;3.57487488953128;1115.0;2.80443334088151;;;;;;;;;;;;
1120.0;5.56399627586746;1120.0;4.32005494160424;1120.0;1.7197279595521;;;;;;;;;;;;
1125.0;6.54769970703202;1125.0;4.27770386008807;1125.0;1.7544579332247;;;;;;;;;;;;
1130.0;6.56899291671796;1130.0;4.32348820152043;1130.0;2.04864730750676;;;;;;;;;;;;
1135.0;7.83003508659754;1135.0;4.50787942207512;1135.0;2.2790959249843;;;;;;;;;;;;
1140.0;7.92541949100924;1140.0;5.35703481201475;1140.0;2.23917289861193;;;;;;;;;;;;
1145.0;5.79506943203231;;;1145.0;1.53430667760499;;;;;;;;;;;;
1150.0;4.4939622533005;;;1150.0;1.58868708040303;;;;;;;;;;;;
1155.0;2.59468318540406;;;1155.0;0.770307514741453;;;;;;;;;;;;
1160.0;3.48246856382883;;;1160.0;0.843219360477779;;;;;;;;;;;;
1165.0;4.4933488905679;;;;;;;;;;;;;;;;
1170.0;4.94129454476773;;;;;;;;;;;;;;;;
1175.0;4.17847146586053;;;;;;;;;;;;;;;;
1180.0;3.33512651883966;;;;;;;;;;;;;;;;
1185.0;2.06844077448626;;;;;;;;;;;;;;;;
1190.0;3.06692283780241;;;;;;;;;;;;;;;;
1195.0;3.00677818367657;;;;;;;;;;;;;;;;
1200.0;4.15147088428866;;;;;;;;;;;;;;;;
1205.0;6.1137125300515;;;;;;;;;;;;;;;;
1210.0;6.41881899797433;;;;;;;;;;;;;;;;
1215.0;5.29930410150412;;;;;;;;;;;;;;;;
1220.0;4.0054245114146;;;;;;;;;;;;;;;;
1225.0;2.8273654430493;;;;;;;;;;;;;;;;
1230.0;5.67983927802935;;;;;;;;;;;;;;;;
1235.0;8.55896053494607;;;;;;;;;;;;;;;;
1240.0;8.87623532347982;;;;;;;;;;;;;;;;
1245.0;6.17126821514119;;;;;;;;;;;;;;;;
1250.0;5.19748850052502;;;;;;;;;;;;;;;;
1255.0;2.37076322765065;;;;;;;;;;;;;;;;
1260.0;2.02867132461446;;;;;;;;;;;;;;;;

File: data/bcl_materials/Beskid_PMMA_CN_Vertical_10mm.csv (part 1 of 2)
TIME_25_1;HRR_25_1;TIME_25_2;HRR_25_2;TIME_25_3;HRR_25_3;TIME_50_1;HRR_50_1;TIME_50_2;HRR_50_2;TIME_50_3;HRR_50_3;TIME_75_1;HRR_75_1;TIME_75_2;HRR_75_2;TIME_75_3;HRR_75_3
0.0;10.2103736234708;0.0;15.7988958779721;0.0;11.2185787642086;0.0;8.11249030809366;0.0;5.5125289180364;0.0;4.05796087436695;0.0;5.09416698898281;0.0;13.2585495259934;0.0;3.8587864042419
5.0;6.84536237428402;5.0;13.3997181371253;5.0;8.11007224884728;5.0;4.74102173836225;5.0;8.99444837288159;5.0;2.99146053819311;5.0;15.6824687031483;5.0;11.1754640597984;5.0;24.876807386124
10.0;2.95449945989962;10.0;9.80514568834415;10.0;5.42713508334205;10.0;2.93500726222;10.0;13.3650579840043;10.0;1.31290257088767;10.0;280.639285533719;10.0;159.899824137144;10.0;299.643758807656
15.0;-0.801482264692829;15.0;5.80702088103408;15.0;3.54893424063534;15.0;3.28513232750256;15.0;16.4621704474343;15.0;-3.37144146025901;15.0;510.03873587293;15.0;431.483171976547;15.0;548.181914336096
20.0;-3.38875181604705;20.0;5.48340244501794;20.0;3.91332017191453;20.0;72.8701645003847;20.0;205.497163289556;20.0;175.153143956029;20.0;635.563428007416;20.0;603.573061752916;20.0;630.015566530212
25.0;-3.30641609468027;25.0;3.35486064932856;25.0;6.74601408067704;25.0;261.845346695706;25.0;327.801725281355;25.0;325.554207220093;25.0;680.040879815681;25.0;676.727974457108;25.0;725.330080823372
30.0;-1.75000322934847;30.0;1.44932373243321;30.0;6.61432671876715;30.0;352.65634955424;30.0;403.15605937399;30.0;408.164104963722;30.0;728.952767816343;30.0;715.232654127255;30.0;739.953782830289
35.0;0.332720705827498;35.0;0.338005373535192;35.0;6.34973197190247;35.0;411.124190965937;35.0;444.504674388555;35.0;449.775827143747;35.0;717.28453511812;35.0;761.41914024595;35.0;734.000392906113
40.0;-2.57357712953935;40.0;1.45096076935328;40.0;4.01245454535651;40.0;437.660229507645;40.0;479.605043063448;40.0;476.525436600227;40.0;763.058594808007;40.0;793.202160158108;40.0;732.930099992453
45.0;-3.59617828112336;45.0;2.78524238207007;45.0;3.57947759690445;45.0;474.996589448554;45.0;487.95904663343;45.0;469.821043437188;45.0;770.713795901948;45.0;783.916006445269;45.0;743.802417444373
50.0;-4.62858377761741;50.0;4.12803897459859;50.0;7.51006228459041;50.0;492.358913797663;50.0;494.852035005641;50.0;490.03254244095;50.0;779.157828452576;50.0;802.82833696462;50.0;737.332314782638
55.0;-3.15344461670497;55.0;5.40779693363646;55.0;4.85744752036182;55.0;498.484399214663;55.0;496.115516859179;55.0;503.627565175863;55.0;802.747959006082;55.0;761.648364306327;55.0;768.395934773524
60.0;-1.81252206312423;60.0;6.23612969083107;60.0;1.9248916318371;60.0;520.259730126812;60.0;492.903468813675;60.0;513.960977650927;60.0;791.542883600616;60.0;796.367792919702;60.0;790.722601513486
65.0;-3.98829175225566;65.0;6.00344141451606;65.0;3.85903090245617;65.0;558.195197867451;65.0;512.605993849528;65.0;514.076274053408;65.0;763.487755093016;65.0;833.067524374622;65.0;783.863907506901
70.0;-4.3044290063518;70.0;7.0672375185107;70.0;1.17701501236268;70.0;530.995378250299;70.0;520.802917236369;70.0;505.012938549342;70.0;829.679007771311;70.0;807.375207237473;70.0;753.264499223266
75.0;-4.63188939320371;75.0;7.31379688289673;75.0;1.40659076433257;75.0;569.767443463666;75.0;546.149004063709;75.0;553.174182641855;75.0;838.489038125987;75.0;782.968339211362;75.0;766.73527323647
80.0;-3.61471379737665;80.0;8.3211556075769;80.0;1.76870072058019;80.0;565.987566709496;80.0;544.110991565978;80.0;558.57921711136;80.0;842.972103588767;80.0;809.347733364515;80.0;777.290793504785
85.0;24.7547840293297;85.0;7.58706125033601;85.0;7.47487475513956;85.0;570.575950011417;85.0;563.60856347543;85.0;567.212319731553;85.0;781.470165610925;85.0;815.469642560689;85.0;793.861255535136
90.0;146.071848593747;90.0;59.1959728619152;90.0;122.662346312412;90.0;568.906992171491;90.0;551.965150022955;90.0;545.874774175313;90.0;820.058616942462;90.0;838.275878148754;90.0;762.373697141666
95.0;222.005016690724;95.0;161.91638920204;95.0;206.26312818704;95.0;561.44189198141;95.0;554.461437430024;95.0;556.145133147448;95.0;823.807026455863;95.0;819.7429053047;95.0;804.838572154898
100.0;255.005874710404;100.0;229.943667357121;100.0;247.249783187709;100.0;589.926977368482;100.0;558.826163892182;100.0;552.558324840946;100.0;830.94664359623;100.0;840.32721159211;100.0;819.778891988713
105.0;262.560350191851;105.0;264.454502668825;105.0;255.105119515381;105.0;586.691987871663;105.0;542.049801022048;105.0;564.185698769348;105.0;832.974079943615;105.0;862.140405888131;105.0;798.804739542193
110.0;275.406232456441;110.0;280.124878175585;110.0;262.890262479981;110.0;598.391725564114;110.0;576.220062290061;110.0;562.386196985177;110.0;825.954216906279;110.0;838.663941052945;110.0;818.743594114268
115.0;276.289453293053;115.0;276.377520437371;115.0;275.672077579192;115.0;592.477060491654;115.0;560.416093502056;115.0;552.349884910049;115.0;873.032855710882;115.0;870.999708279804;115.0;823.35392453282
120.0;291.04951053028;120.0;285.832976068062;120.0;279.851080766181;120.0;590.71627061578;120.0;575.914295813268;120.0;557.940372457963;120.0;894.955437935733;120.0;848.540350796576;120.0;807.047778417251
125.0;297.665805781711;125.0;290.768861161282;125.0;278.170494868185;125.0;600.288239674229;125.0;569.120945810567;125.0;584.921669785604;125.0;869.331833976958;125.0;855.139314682424;125.0;829.947380619724
130.0;293.676710013125;130.0;288.07951033895;130.0;295.840539884701;130.0;586.796451178263;130.0;565.380599084427;130.0;576.528530789626;130.0;872.565128075413;130.0;857.779674542107;130.0;843.816289719586
135.0;298.774317648134;135.0;301.114353159013;135.0;300.622289291959;135.0;601.415507824203;135.0;561.517888016641;135.0;584.202957063417;135.0;858.170066715278;135.0;876.927216876281;135.0;842.384424442604
140.0;304.698702237545;140.0;297.280030140817;140.0;287.764972303629;140.0;628.540607818289;140.0;562.572310214628;140.0;572.92295766445;140.0;856.733179255865;140.0;849.405006463481;140.0;823.248959117856
145.0;303.199572990561;145.0;305.838188885666;145.0;295.675911977984;145.0;608.767090895795;145.0;566.819136706668;145.0;608.185939483448;145.0;929.837600147384;145.0;864.89812629143;145.0;837.033029315592
150.0;308.952231264295;150.0;298.563255752495;150.0;298.005073239484;150.0;598.171491498344;150.0;584.253642995358;150.0;608.954922358906;150.0;920.778959316428;150.0;875.789126607893;150.0;861.284318039168
155.0;309.782866041351;155.0;317.462616879884;155.0;305.621776803776;155.0;622.537283913656;155.0;598.488862050611;155.0;609.89239070435;155.0;888.721091210439;155.0;891.993765539781;155.0;847.645495310482
160.0;310.759089275805;160.0;311.947081980194;160.0;306.741621358341;160.0;614.838505323306;160.0;607.514028295064;160.0;617.913850576284;160.0;911.958300432742;160.0;898.307828895256;160.0;901.045603196897
165.0;314.07721416839;165.0;317.410601218363;165.0;301.172735243101;165.0;607.726745329623;165.0;612.594578889241;165.0;608.630249069867;165.0;891.215419386546;165.0;903.17600817843;165.0;836.128209501985
170.0;322.9699022438;170.0;321.254680226764;170.0;311.425117121038;170.0;620.711826884065;170.0;602.716021899391;170.0;618.68065472336;170.0;914.497645832762;170.0;876.961803642509;170.0;869.204994640534
175.0;319.616024880409;175.0;323.946862140063;175.0;316.99059322275;175.0;626.538195807925;175.0;606.546206918368;175.0;641.858428769509;175.0;899.175075812628;175.0;911.050973195753;175.0;926.558835449355
180.0;303.526970967138;180.0;320.776202525144;180.0;319.936357951544;180.0;642.58693167295;180.0;602.985836469839;180.0;643.916005564109;180.0;908.973915009949;180.0;915.520362675775;180.0;880.638917634535
185.0;315.96645818906;185.0;317.188808959663;185.0;318.640411791707;185.0;631.24749806228;185.0;627.624466557219;185.0;639.740304806868;185.0;925.373272938863;185.0;918.747274673078;185.0;881.333482617472
190.0;313.217067201544;190.0;309.582401419108;190.0;306.88843899892;190.0;648.208015423207;190.0;607.79523350083;190.0;638.636132055831;190.0;895.442807617935;190.0;892.728336440548;190.0;875.218759598236
195.0;318.642477401982;195.0;318.603541847735;195.0;309.886459629209;195.0;615.284466776912;195.0;644.468530776811;195.0;650.757948997011;195.0;901.488298668002;195.0;943.791404966232;195.0;885.870143481656
200.0;311.100914060895;200.0;325.16526834458;200.0;327.255261303995;200.0;650.43535286774;200.0;624.715644603624;200.0;662.773788299104;200.0;927.042177246834;200.0;932.898851805636;200.0;905.840445868955
205.0;320.676642724335;205.0;317.236573971279;205.0;321.040731898749;205.0;647.190907898545;205.0;612.223777907267;205.0;661.051004445406;205.0;966.87031146498;205.0;968.274795983683;205.0;899.571321007207
210.0;328.754614952897;210.0;324.75772634371;210.0;323.458779338766;210.0;647.760513439369;210.0;617.553298286611;210.0;660.880245239397;210.0;907.610997723842;210.0;939.921622201658;210.0;931.507807782638
215.0;320.323504481161;215.0;325.41856884461;215.0;323.364794905696;215.0;638.370346427716;215.0;625.426447841753;215.0;662.297750537828;215.0;954.931162996288;215.0;948.459518581324;215.0;882.691189956494
220.0;322.970113455732;220.0;332.394450663122;220.0;327.057454129372;220.0;647.870412195832;220.0;623.238008301944;220.0;661.29727194829;220.0;967.074775598224;220.0;939.554681325092;220.0;940.184867047867
225.0;324.827055107672;225.0;321.409588281779;225.0;340.567199551226;225.0;640.21193605255;225.0;639.520168808104;225.0;660.342736190968;225.0;972.11424403152;225.0;924.438743491808;225.0;945.772055191119
230.0;317.166891830344;230.0;336.530567184387;230.0;330.142786949499;230.0;655.346751296159;230.0;642.37975283613;230.0;668.387085823539;230.0;949.956980794078;230.0;959.353008188906;230.0;976.560346916243
235.0;329.600207695733;235.0;343.587372356668;235.0;325.517811181159;235.0;663.814436711703;235.0;626.292240489903;235.0;666.560080419577;235.0;1052.96998506487;235.0;999.608904445829;235.0;996.045886206993
240.0;329.760721682982;240.0;326.528511917255;240.0;334.112097334004;240.0;666.706588397255;240.0;629.304982106637;240.0;656.489009718779;240.0;982.451159905958;240.0;988.060611844172;240.0;973.836473676752
245.0;329.329606230439;245.0;328.994446916415;245.0;339.319327430277;245.0;670.188790556694;245.0;634.769917293111;245.0;668.664626656989;245.0;1029.67416870938;245.0;970.19285871204;245.0;1015.36739194001
250.0;340.135597089488;250.0;341.278188899587;250.0;334.679500207356;250.0;668.416090266708;250.0;637.968584887653;250.0;691.843350998994;250.0;1008.55552377658;250.0;1025.19183017376;250.0;1029.84793290569
255.0;336.783975509678;255.0;337.504519045069;255.0;333.392141554934;255.0;685.563587738551;255.0;636.869201874745;255.0;681.49882029713;255.0;1052.02343158553;255.0;1038.37033691408;255.0;1011.51151501633
260.0;325.96570895802;260.0;342.454905431625;260.0;334.368249475524;260.0;672.50654848667;260.0;632.360832949812;260.0;671.438567043298;260.0;1059.47341911072;260.0;1054.12094828938;260.0;1020.01044451617
265.0;337.395745576993;265.0;337.955189647917;265.0;334.90493112263;265.0;671.285492917789;265.0;650.898172673878;265.0;660.538319762225;265.0;1130.06594046103;265.0;1099.21223102408;265.0;1036.35414173879
270.0;335.50136568478;270.0;339.446569230033;270.0;339.222660639703;270.0;659.635615675193;270.0;654.126713459109;270.0;683.82413812954;270.0;1049.46137095001;270.0;1076.22116114539;270.0;943.339351097691
275.0;332.202727126859;275.0;341.827746599062;275.0;343.727387173416;275.0;681.320758751104;275.0;677.897375639513;275.0;687.808634887401;275.0;1053.64263737291;275.0;1035.64964032244;275.0;893.812899191694
280.0;338.971164680035;280.0;352.39944750738;280.0;336.906532634177;280.0;695.483108338426;280.0;688.524433847977;280.0;678.884612908773;280.0;926.951511633473;280.0;1051.84799820555;280.0;816.999592554248
285.0;341.437269003356;285.0;350.955487100771;285.0;336.922372236828;285.0;703.112085882027;285.0;679.557856894442;285.0;671.649474835199;285.0;861.366543361589;285.0;965.767164928068;285.0;743.608344885729
290.0;350.260898614274;290.0;358.242012257566;290.0;351.260575510369;290.0;715.310851616874;290.0;676.999305710321;290.0;686.329981382458;290.0;818.305002539388;290.0;846.031089485743;290.0;654.923485596516
295.0;345.930896049809;295.0;365.352258073995;295.0;349.045219508295;295.0;701.606483249833;295.0;677.996951839813;295.0;701.027800611;295.0;685.318571296682;295.0;774.541907854531;295.0;588.838968372676
300.0;340.559465687974;300.0;351.764750821916;300.0;352.868307613427;300.0;700.352137353233;300.0;670.292883056552;300.0;714.178721927159;300.0;639.019910783141;300.0;718.812780429379;300.0;533.971988692206
305.0;353.540294411743;305.0;361.317113869033;305.0;341.908648011204;305.0;715.889258480214;305.0;727.402670530122;305.0;694.750234485878;305.0;589.894526315287;305.0;667.321073802903;305.0;490.545120544893
310.0;340.030719128349;310.0;357.732653499683;310.0;344.179937388991;310.0;713.074679298449;310.0;694.226364371464;310.0;705.143736546021;310.0;541.867505897047;310.0;611.172549043276;310.0;454.181201509718
315.0;337.142212358591;315.0;355.455714016954;315.0;342.390768303934;315.0;746.220541034709;315.0;717.760541027366;315.0;700.00867523898;315.0;468.279476110808;315.0;551.679287479909;315.0;420.436475854312
320.0;339.568373669018;320.0;352.422223293176;320.0;346.241166839732;320.0;724.191331401005;320.0;716.645997333637;320.0;713.316854325237;320.0;452.494386900896;320.0;507.63309588285;320.0;380.773527932114
325.0;341.472032296344;325.0;352.824204836728;325.0;361.345400608511;325.0;746.893592280675;325.0;711.28390709561;325.0;746.206697817085;325.0;408.59758786935;325.0;471.390246213188;325.0;363.989016503485
330.0;347.57756617343;330.0;352.096683173803;330.0;368.261555289784;330.0;736.766888447481;330.0;751.780153800543;330.0;762.47135989235;330.0;383.774213497822;330.0;446.659266838437;330.0;340.497956554175
335.0;346.466737083425;335.0;350.528275340974;335.0;361.835381070243;335.0;776.351246242725;335.0;740.523208598824;335.0;766.559614395676;335.0;352.456430924625;335.0;403.431152230068;335.0;325.330424530912
340.0;347.503573868556;340.0;348.767223206289;340.0;346.933963046667;340.0;746.219018279766;340.0;801.537066435737;340.0;742.386787007891;340.0;320.897605184085;340.0;368.722013598396;340.0;313.900766133967
345.0;355.017051046051;345.0;353.085484138447;345.0;356.560310558529;345.0;767.128101200392;345.0;757.56389814582;345.0;776.054710786741;345.0;302.373439410781;345.0;333.523053446553;345.0;284.316608686774
350.0;349.641684423004;350.0;366.449807109744;350.0;362.518600161032;350.0;777.296951800669;350.0;796.824489014279;350.0;808.764105103239;350.0;284.706336973054;350.0;304.767923270919;350.0;269.947768871865
355.0;350.012582481999;355.0;365.088657748938;355.0;360.876592050651;355.0;783.561311127939;355.0;782.436759082128;355.0;791.889228263455;355.0;278.608624914739;355.0;281.743655886767;355.0;245.403581123078
360.0;354.015027711095;360.0;358.218693683936;360.0;360.889428673269;360.0;804.636387359122;360.0;803.897335294114;360.0;814.884233270158;360.0;257.847169723798;360.0;267.416069742537;360.0;236.916289984865
365.0;354.347770182754;365.0;369.746239786156;365.0;366.912286840552;365.0;814.029167164462;365.0;818.364400280268;365.0;820.104246300486;365.0;240.737448520033;365.0;239.609501276563;365.0;211.179502087983
370.0;367.02449504677;370.0;363.083603857388;370.0;356.534116746327;370.0;810.25242481256;370.0;823.117810804082;370.0;805.620653598047;370.0;219.290417635683;370.0;225.978123628611;370.0;198.824144612083
375.0;355.852948738111;375.0;356.65058559434;375.0;358.787955496755;375.0;866.182758872329;375.0;774.509964853842;375.0;763.18720419908;375.0;209.173948260853;375.0;207.871779566571;375.0;185.836126938676
380.0;359.773628356782;380.0;378.040255946403;380.0;368.77091789758;380.0;828.967370599049;380.0;735.470754780291;380.0;732.409492729643;380.0;186.978544993871;380.0;201.84221863368;380.0;175.644621213494
385.0;360.049029994029;385.0;361.722826919099;385.0;367.912933000568;385.0;832.8830462279;385.0;668.569391038815;385.0;635.580336695523;385.0;178.749633351038;385.0;188.696062549097;385.0;171.054504354213
390.0;367.753902575204;390.0;368.87027554296;390.0;367.285868489795;390.0;843.187812409906;390.0;665.957977453919;390.0;578.370621614494;390.0;170.913284769958;390.0;179.643430273513;390.0;155.430512570389
395.0;371.887379948928;395.0;362.684006511964;395.0;369.304371373797;395.0;804.218559069382;395.0;601.594777827063;395.0;557.843461807173;395.0;161.243730575451;395.0;172.427938824976;395.0;155.959733582503
400.0;372.222225447228;400.0;362.177881376384;400.0;370.147177050527;400.0;785.332169911761;400.0;575.564171846794;400.0;519.052426125256;400.0;162.167827122509;400.0;167.811715999052;400.0;141.392612316124
405.0;364.418954012025;405.0;373.543847257059;405.0;376.349359853335;405.0;758.361424137646;405.0;513.216502504513;405.0;492.03687797798;405.0;152.548603951365;405.0;157.661791118432;405.0;133.021078626628
410.0;370.66720294554;410.0;376.599390482229;410.0;376.353861644747;410.0;691.521815356517;410.0;469.605008358042;410.0;425.09699251643;410.0;149.621748198789;410.0;148.792285164738;410.0;128.282670215256
415.0;373.449280922499;415.0;368.695618338343;415.0;386.0494716226;415.0;654.986194064615;415.0;444.719615728757;415.0;415.577068191856;415.0;146.336848314475;415.0;144.106679113347;415.0;122.963613664155
420.0;373.455649359506;420.0;376.126842289449;420.0;376.323827736183;420.0;607.167060019586;420.0;412.888123574359;420.0;387.328102205987;420.0;144.070537675878;420.0;137.310071576337;420.0;117.519615506349
425.0;381.102602206392;425.0;380.759268959514;425.0;376.752631849885;425.0;559.591790873689;425.0;386.689187575826;425.0;363.48853405763;425.0;139.885510949347;425.0;134.426264161757;425.0;114.664485174561
430.0;369.711234945652;430.0;392.351336143917;430.0;381.291848142058;430.0;517.639049351251;430.0;368.706388674642;430.0;345.913014750977;430.0;130.983901234546;430.0;129.132750951309;430.0;108.347478649992
435.0;388.81189070237;435.0;385.545400999737;435.0;370.766606211362;435.0;498.373051239594;435.0;366.260503364613;435.0;330.217678615589;435.0;129.957930220077;435.0;122.847325037318;435.0;106.074027783428
440.0;371.138670263871;440.0;383.491125205112;440.0;388.059135319326;440.0;457.040757587355;440.0;346.219947528901;440.0;326.1238585534;440.0;132.77172913546;440.0;122.269137731158;440.0;104.740179527094
445.0;378.027183242387;445.0;388.200468878995;445.0;378.142367801799;445.0;432.11251960942;445.0;323.620618020674;445.0;302.261502674999;445.0;123.211653780976;445.0;120.425652672029;445.0;105.935741142867
450.0;377.360181029197;450.0;373.80552102698;450.0;384.163496661539;450.0;420.126545194127;450.0;320.281124680049;450.0;289.102746372471;450.0;117.68714737745;450.0;117.309342864405;450.0;104.395046879599
455.0;375.707524854273;455.0;386.42445280421;455.0;376.862440608583;455.0;374.854829231219;455.0;300.195528060713;455.0;267.337493457094;455.0;110.695268726175;455.0;116.405459120214;455.0;105.251018236273
460.0;386.366332408015;460.0;387.701629443952;460.0;387.633794180375;460.0;362.840052899625;460.0;277.065242784141;460.0;255.716380111512;460.0;103.117215913571;460.0;118.549706647551;460.0;98.845890966929
465.0;385.4490517489;465.0;392.64417291131;465.0;382.806738090147;465.0;355.70372094072;465.0;256.22362388163;465.0;242.102724978172;465.0;102.400354654993;465.0;119.817321434135;465.0;97.68793534273
470.0;389.929122355996;470.0;386.012056912772;470.0;381.512066256926;470.0;343.877939791188;470.0;241.820715377601;470.0;232.853483816538;470.0;100.912118419798;470.0;122.485254586395;470.0;94.2915521596066
475.0;386.635568402859;475.0;396.500116068114;475.0;386.510338476876;475.0;318.751947813346;475.0;226.8356767942;475.0;220.624460077411;475.0;98.7775826479269;475.0;115.827368049438;475.0;91.169502571082
480.0;394.783773043008;480.0;406.732902072169;480.0;390.611804118874;480.0;308.243887325522;480.0;215.014737890149;480.0;216.422082236088;480.0;92.3354588303038;480.0;107.475548227588;480.0;90.9528080027877
485.0;393.675390403619;485.0;395.794424015464;485.0;394.433642675413;485.0;303.015430142609;485.0;205.949517076914;485.0;210.938792888846;485.0;94.9590588337661;485.0;99.1590288589088;485.0;87.2798194344928
490.0;386.085376997661;490.0;391.518829995097;490.0;408.097747357402;490.0;295.561411627174;490.0;195.804515409391;490.0;195.307931270614;490.0;89.0046269939839;490.0;91.3377235967137;490.0;82.4579106528664
495.0;399.490818690236;495.0;398.363159732308;495.0;392.578116383389;495.0;272.16760253513;495.0;181.670022704827;495.0;184.25449503565;495.0;82.8534625365499;495.0;81.6362845405308;495.0;76.8749111318843
500.0;397.782456590243;500.0;405.390681675678;500.0;410.759069396028;500.0;257.711073928554;500.0;172.646529785715;500.0;177.949170557455;500.0;78.4489167628428;500.0;74.8325979707764;500.0;69.9606666419845
505.0;394.515272689301;505.0;398.86122349916;505.0;407.789087413962;505.0;254.765658397394;505.0;159.476162607687;505.0;175.02240983304;505.0;71.9175762599606;505.0;71.9376318752685;505.0;66.8264926018439
510.0;412.379997537909;510.0;405.896435564879;510.0;409.963859790269;510.0;240.892132685536;510.0;153.806448918701;510.0;163.468542579602;510.0;69.6663480527141;510.0;67.6712806850174;510.0;61.3928367114903
515.0;404.817934895269;515.0;411.264646050414;515.0;399.132480002404;515.0;222.229906243565;515.0;146.505977976117;515.0;157.993377702375;515.0;64.5681950966423;515.0;63.9046078101011;515.0;54.9543128588574
520.0;403.145507037219;520.0;410.939081785665;520.0;422.058383694965;520.0;201.575304721488;520.0;138.278044899919;520.0;149.388613107747;520.0;60.5034640375673;520.0;61.2797893332351;520.0;51.7234257038092
525.0;412.13297630784;525.0;412.755438395326;525.0;430.615519590422;525.0;186.037004757377;525.0;130.229622170955;525.0;140.538146059118;525.0;56.4179620698701;525.0;56.8725183948005;525.0;45.7247334191864
530.0;417.673831700869;530.0;423.5097018324;530.0;419.717798829395;530.0;173.648847836908;530.0;127.32996056691;530.0;133.496852765201;530.0;51.082595924709;530.0;52.7877920878645;530.0;44.5302357263884
535.0;400.230645047233;535.0;420.557591153126;535.0;436.797281338259;535.0;171.4403403974;535.0;126.364231793925;535.0;130.302325887202;535.0;47.2394722807708;535.0;50.5040489353911;535.0;43.6740600596816
540.0;419.04330084165;540.0;415.21783076885;540.0;455.612303777725;540.0;167.846332901259;540.0;118.498182337123;540.0;126.953493034568;540.0;44.798411217082;540.0;49.7909439956265;540.0;41.1035701090243
545.0;423.93661901196;545.0;438.833093538238;545.0;470.705242979813;545.0;156.906898791392;545.0;114.993218676133;545.0;122.372414586011;545.0;41.9488724393498;545.0;45.8525551464779;545.0;39.3182542515178
550.0;439.513041479141;550.0;435.652609910474;550.0;451.014599254732;550.0;147.583358459967;550.0;112.033060032274;550.0;120.228195529193;550.0;38.6733042269846;550.0;42.5349457219293;550.0;36.6023143693239
555.0;460.427849199736;555.0;442.313847025873;555.0;454.539049933777;555.0;141.082422737648;555.0;110.957406961596;555.0;119.156503411546;555.0;34.7325305881356;555.0;45.0361552497977;555.0;33.6470496506126
560.0;456.638160098787;560.0;439.523368359673;560.0;454.714934504737;560.0;136.61537272736;560.0;109.977815287415;560.0;116.175165956257;560.0;32.7308796130732;560.0;40.9898329030758;560.0;31.4045140807286
565.0;442.839263877641;565.0;445.726571754601;565.0;457.378485723248;565.0;132.206056321286;565.0;104.537220822667;565.0;108.988749453877;565.0;33.1047025944931;565.0;38.3454879401753;565.0;29.7235018866246
570.0;437.330032347912;570.0;455.101417638224;570.0;463.774008264148;570.0;134.539903254316;570.0;101.119546678635;570.0;111.881196065124;570.0;29.8179482796044;570.0;37.3991591292221;570.0;29.2078590144369
575.0;439.103034075743;575.0;448.488803364216;575.0;472.070247088563;575.0;127.874238380463;575.0;98.016976178024;575.0;108.96156403033;575.0;27.5193170066829;575.0;38.9966832774934;575.0;28.4357692252059
580.0;439.125717503531;580.0;465.375519401995;580.0;456.163133563498;580.0;118.965561714961;580.0;96.7629616625696;580.0;107.253960637955;580.0;27.0425985158006;580.0;37.4798402962412;580.0;26.9878755089232
585.0;443.168623563793;585.0;459.489887278176;585.0;464.699302895609;585.0;115.361337917497;585.0;93.5247308476705;585.0;104.64569024922;585.0;25.6361576678156;585.0;34.870961627919;585.0;27.7807467786165
590.0;458.839467288107;590.0;450.994009708796;590.0;476.226915650337;590.0;115.015707592777;590.0;96.7983831623882;590.0;102.690641599271;590.0;25.0363995741159;590.0;33.2351188550651;590.0;27.8154319709649
595.0;459.186814839813;595.0;479.71058580586;595.0;491.528722271227;595.0;111.943449795632;595.0;96.7893621719283;595.0;100.673092754046;595.0;23.6347474893395;595.0;31.1463711989442;595.0;25.5583420030282
600.0;445.952484809756;600.0;474.180436053658;600.0;497.732214513582;600.0;113.185578373233;600.0;89.5968687806579;600.0;93.1471173127829;600.0;22.3158200050132;600.0;31.3112613844599;600.0;23.3414325925452
605.0;463.909093913629;605.0;468.600209457233;605.0;490.442454261128;605.0;111.123490908049;605.0;89.3443113957726;605.0;87.8029936944424;605.0;21.5740054691429;605.0;29.3040552302835;605.0;22.9568138268041
610.0;478.248641015909;610.0;497.9829874114;610.0;487.380935808562;610.0;108.903757807595;610.0;84.6283828309251;610.0;87.6279828525275;610.0;23.4671839702548;610.0;26.8182545838157;610.0;21.4756259719436
615.0;470.017173102106;615.0;504.351638395405;615.0;505.89690035439;615.0;109.979235562068;615.0;84.3045857662632;615.0;85.0283690947846;615.0;21.8628784990725;615.0;24.7976043607789;615.0;19.4213625996913
620.0;490.280395455048;620.0;508.748795935641;620.0;499.212278200293;620.0;106.1273180241;620.0;85.3689708787681;620.0;86.8246735477262;620.0;20.7660856729774;620.0;24.5602036198737;620.0;15.9585898205475
625.0;505.055014910455;625.0;531.236994006015;625.0;521.950912809871;625.0;101.995485866987;625.0;86.07826285728;625.0;85.5687457361721;625.0;19.1208850239227;625.0;23.2427251585461;625.0;15.4352025280594
630.0;500.358665263199;630.0;516.630844108083;630.0;519.472248388231;630.0;102.861273791312;630.0;84.8613434788864;630.0;83.359039961886;630.0;16.5546187229703;630.0;20.8350381967055;630.0;13.9407765591698
635.0;494.384161501753;635.0;514.718037313607;635.0;520.611887958101;635.0;100.690745550441;635.0;83.7089091485871;635.0;82.6743062423742;635.0;15.0510250497813;635.0;20.2960911868425;635.0;13.657912567392
640.0;519.27644666105;640.0;536.797391894875;640.0;549.306633739392;640.0;101.442429849778;640.0;78.2630505478658;640.0;80.5682186252412;640.0;13.3513107258773;640.0;19.5644526937783;640.0;13.5905186914695
645.0;524.785075089651;645.0;523.993367305923;645.0;537.259363369656;645.0;101.255320130143;645.0;73.8839657762246;645.0;77.1590256336372;645.0;12.8448763003307;645.0;18.3786860217152;645.0;13.0709059886452
650.0;538.634657989599;650.0;560.031941094594;650.0;553.592093702264;650.0;97.2620324927812;650.0;73.2102895350377;650.0;70.8754538455898;650.0;12.724884186222;650.0;16.6601068141491;650.0;12.6708810273079
655.0;539.571160150927;655.0;567.751311237302;655.0;557.315124760287;655.0;90.965215950092;655.0;69.8715257495622;655.0;67.6186686377834;655.0;10.8813327507421;655.0;14.3149548278223;655.0;11.8078135242773
660.0;532.403665475451;660.0;561.96602883602;660.0;564.993755120122;660.0;89.229426106514;660.0;69.373347945134;660.0;63.2266438066798;660.0;10.153771232941;660.0;13.6175881112791;660.0;10.3979147175468
665.0;542.14993370809;665.0;555.629005358523;665.0;575.077533731558;665.0;88.2824379885159;665.0;67.2852016016544;665.0;59.9659150072653;665.0;9.56912617344712;665.0;12.7448706522558;665.0;10.4462541112482
670.0;553.068876447257;670.0;555.879654504002;670.0;558.769431837237;670.0;85.5513563367139;670.0;66.7491469422335;670.0;63.6563669328163;670.0;8.55010433902976;670.0;12.2968729596381;670.0;9.74004665782781
675.0;523.334337671663;675.0;535.219776308988;675.0;549.907609826283;675.0;81.4890177298555;675.0;64.7236516292954;675.0;61.2436030336777;675.0;8.81158486349769;675.0;10.3352867615185;675.0;9.2368931752276
680.0;527.356446035526;680.0;528.895380387442;680.0;533.831515917132;680.0;78.2307402075316;680.0;60.2793389448361;680.0;58.0331632110273;680.0;7.70541584872799;680.0;9.47930676256725;680.0;8.27477932403337
685.0;506.099098947338;685.0;504.469957354967;685.0;495.27274128009;685.0;76.1101958580073;685.0;58.4345449221782;685.0;58.0745495349875;685.0;7.07911723836893;685.0;9.3477154774458;685.0;9.03501092886523
690.0;493.087503971784;690.0;484.951402279249;690.0;514.954880688053;690.0;74.4834517458943;690.0;56.3317882386704;690.0;57.0810138106138;690.0;6.13074091861858;690.0;10.2924511995756;690.0;9.28618095636191
695.0;477.715656930819;695.0;467.900129967458;695.0;490.763993134324;695.0;70.5704179873663;695.0;54.2737295093909;695.0;54.8601951849049;695.0;5.90043410098291;695.0;8.35178583564102;695.0;7.94391994032839
700.0;458.013616603122;700.0;450.385541128513;700.0;466.172960945453;700.0;67.6033848752788;700.0;52.9952958856331;700.0;51.8881626390224;700.0;4.10197975057403;700.0;8.36269246330353;700.0;8.53347713077671
705.0;451.979329688442;705.0;428.497797277615;705.0;435.927004381954;705.0;65.8565487149756;705.0;52.6491291519566;705.0;49.8050255298157;705.0;4.26264962595873;705.0;7.00014682962338;705.0;7.82404376856261
710.0;445.720102745351;710.0;418.855016640004;710.0;409.628139136671;710.0;60.7627349850116;710.0;50.2342330545822;710.0;46.8442370224349;710.0;4.13376216785456;710.0;5.94016628714031;710.0;7.297485757968
715.0;413.428240867453;715.0;391.98800558466;715.0;391.096888190772;715.0;61.0370992786117;715.0;49.9438266732218;715.0;44.7571162431147;715.0;4.18427978406787;715.0;5.46896599507093;715.0;6.57410886923544
720.0;401.567678026781;720.0;388.429352877086;720.0;349.937661657655;720.0;59.878816169457;720.0;49.38761042725;720.0;43.7461868730249;720.0;3.5510199653965;720.0;4.75785255873256;720.0;6.78129490749553
725.0;387.512924747411;725.0;367.925235701419;725.0;340.816031974685;725.0;55.1400083211354;725.0;48.1942066175264;725.0;42.7197685035358;725.0;2.45065429028293;725.0;4.41408132651596;725.0;5.87444507769083
730.0;357.740409768488;730.0;342.221670478024;730.0;322.875228161198;730.0;55.1247623438636;730.0;48.5833161066022;730.0;41.6784823032743;730.0;2.65988866281768;730.0;4.95311742237424;730.0;5.67495608384154
735.0;344.04037416864;735.0;331.133506086917;735.0;300.807911844044;735.0;53.7134176440176;735.0;49.2766627788252;735.0;38.6202590751037;735.0;2.86595711862726;735.0;4.43061513141822;735.0;5.51483171025704
740.0;324.523141334961;740.0;312.778502805274;740.0;285.989981939127;740.0;50.1807244362028;740.0;47.9275900150419;740.0;36.5717734823892;740.0;2.86464555848801;740.0;4.73434745724981;;
745.0;307.156159372467;745.0;283.702269483155;745.0;275.671146967389;745.0;48.8605638082008;745.0;44.1968121322734;745.0;35.9371711813935;745.0;2.92144219041642;745.0;4.21532307388054;;
750.0;301.692523341831;750.0;262.780628312687;750.0;264.340365090544;750.0;46.8588537260663;750.0;41.5739004809043;750.0;33.7839552005915;750.0;3.77702781807212;750.0;4.13702309882156;;
755.0;273.034482708223;755.0;250.120886661717;755.0;258.673183115289;755.0;43.3164190048237;755.0;39.93605669083;755.0;31.4208964921329;755.0;2.8091261041311;755.0;3.37627616771673;;
760.0;263.897570511969;760.0;242.307126715783;760.0;236.226321811582;760.0;43.278860551565;760.0;37.8574793627339;760.0;30.2325057170373;760.0;2.83354029542117;760.0;2.78137596903258;;
765.0;238.43248592443;765.0;229.022752030742;765.0;228.680414693761;765.0;41.5850114047027;765.0;34.8362849037903;765.0;28.2046386472946;765.0;3.05455929768473;765.0;3.83873174580974;;
770.0;227.784451351773;770.0;221.121922585255;770.0;219.161600114901;770.0;41.3098730774802;770.0;32.6104600001225;770.0;26.6524041423919;770.0;2.2995606914213;770.0;4.01324665101631;;
775.0;229.322294693702;775.0;219.627967995428;775.0;211.438640750395;775.0;40.1405736906499;775.0;31.6485659571183;775.0;24.3233955872173;775.0;2.55332678512025;775.0;4.15300367862828;;
780.0;226.171465395323;780.0;213.006354255243;780.0;206.534533939264;780.0;38.1629770379388;780.0;29.3976802888764;780.0;22.6143495008738;780.0;2.51349710643963;780.0;4.22292344773342;;
785.0;218.504288620192;785.0;205.914207804408;785.0;200.603143966826;785.0;34.5325218183688;785.0;29.3672349505993;785.0;21.9334917505859;785.0;0.716558974061459;785.0;4.51784054767227;;
790.0;209.753158353158;790.0;207.76788029693;790.0;202.584187354146;790.0;34.8159874668008;790.0;31.1250823335126;790.0;21.4699613903413;790.0;0.384346751960732;790.0;3.66327216179024;;
795.0;199.81769470746;795.0;194.924195897767;795.0;197.281167033885;795.0;32.9162353443925;795.0;32.0942815277362;795.0;21.8336679066439;795.0;0.435260485120881;795.0;2.53232290967378;;
800.0;194.052309171122;800.0;190.110669363228;800.0;190.191370795287;800.0;30.7744041743053;800.0;29.0608933474138;800.0;23.169250923062;800.0;0.542125266092231;800.0;1.58115412551878;;
805.0;188.105406314932;805.0;188.451339228958;805.0;187.418024974081;805.0;28.4725409862303;805.0;27.3075815549083;805.0;21.8934823893965;;;805.0;1.48986299932044;;
810.0;183.758766689779;810.0;184.67608581763;810.0;183.163465090669;810.0;26.6465221155809;810.0;25.9960778565228;810.0;21.5887658549405;;;810.0;1.50374330571903;;
815.0;182.186260640654;815.0;182.280940690566;815.0;176.535894075069;815.0;25.7955382305146;815.0;27.9793009347843;815.0;21.5908824774023;;;815.0;1.67397273448227;;
820.0;176.020865799697;820.0;175.73496321626;820.0;173.392744972274;820.0;23.7957090654951;820.0;27.0999624148503;820.0;19.2474935881698;;;820.0;1.8657446837705;;
825.0;172.542073164031;825.0;178.428923051746;825.0;170.846317873543;825.0;22.4542640744626;825.0;25.3739106943794;825.0;19.79486543994;;;825.0;2.1939017429872;;
830.0;173.109432680531;830.0;166.796748880691;830.0;170.486908433663;830.0;21.3901749072686;830.0;25.1290625008648;830.0;18.4882214412085;;;830.0;3.28141114291114;;
835.0;161.199232817582;835.0;163.252773857937;835.0;166.269144463244;835.0;18.4304447396555;835.0;23.1498266421887;835.0;18.0446515432224;;;;;;
840.0;158.771264193008;840.0;165.965687738505;840.0;157.35400373666;840.0;17.4820823716922;840.0;22.2439425137361;840.0;17.9894111359575;;;;;;
845.0;152.310732037952;845.0;160.783108895387;845.0;149.978401966689;845.0;17.2850048553373;845.0;22.8578829222578;845.0;17.8406567831036;;;;;;
850.0;147.666915837669;850.0;156.836164445738;850.0;152.43299979878;850.0;18.1500133979235;850.0;21.5761499829678;850.0;16.4841971016784;;;;;;
855.0;142.37189224138;855.0;163.931817517713;855.0;143.315306849164;855.0;17.2016692121689;855.0;21.5034625384351;855.0;15.5517169818657;;;;;;
860.0;139.153251561959;860.0;159.679157048455;860.0;140.756569596443;860.0;17.1076300247789;860.0;19.1274881555159;860.0;15.6570682467763;;;;;;
865.0;134.487003588521;865.0;151.13903102747;865.0;133.779191090125;865.0;14.9294243559097;865.0;18.6566276417923;865.0;14.6243664667538;;;;;;
870.0;133.311780582255;870.0;143.736596816434;870.0;123.853966551584;870.0;14.1089706757819;870.0;18.0984692804492;870.0;13.464116661311;;;;;;
875.0;128.047503692241;875.0;131.809350299655;875.0;117.26091262974;875.0;13.220358583809;875.0;15.5659316877837;875.0;13.1144040560989;;;;;;
880.0;121.923849425456;880.0;124.33032558275;880.0;114.23785462944;880.0;11.5684416007669;880.0;13.9785253253273;880.0;12.0792937174996;;;;;;
885.0;123.950800496409;885.0;115.091346457106;885.0;110.44304919271;885.0;10.8869660520634;885.0;12.9394202931993;885.0;12.3349739701717;;;;;;
890.0;114.055942562646;890.0;109.647704787949;890.0;102.82651131804;890.0;10.6890865418759;890.0;13.7250698399696;890.0;12.4033175707891;;;;;;
895.0;105.339280382034;895.0;104.534599829484;895.0;97.445940055412;895.0;10.4337914510707;895.0;13.9848561546027;895.0;12.8523872433076;;;;;;
900.0;102.421262608919;900.0;100.9533904452;900.0;89.2475034572665;900.0;9.12994790090418;900.0;15.3158762509258;900.0;13.5836708392256;;;;;;
905.0;93.7438880482407;905.0;96.7958664811725;905.0;86.7017008648974;905.0;7.99140410993246;905.0;15.5557096537554;905.0;13.5836386464229;;;;;;
910.0;88.5917027280244;910.0;92.4431042841752;910.0;80.3984469368026;910.0;6.89092091128758;910.0;14.294737287886;910.0;14.8701106645575;;;;;;
915.0;85.9536148769217;915.0;88.4319778237072;915.0;77.7915001232678;915.0;8.06184077450378;915.0;12.2066247619375;915.0;12.9150540273474;;;;;;
920.0;77.3704958023176;920.0;84.8461650956718;920.0;73.6275930352311;920.0;8.25765358396876;920.0;10.352029636475;920.0;11.7702182426271;;;;;;
925.0;75.8357426760575;925.0;80.9732657884341;925.0;70.708071676729;925.0;8.61686109577047;925.0;10.3202810078322;925.0;11.5055550723197;;;;;;
930.0;72.0056814818201;930.0;78.4004535743288;930.0;67.6259363250917;930.0;8.03879931895116;930.0;10.7248008124679;930.0;10.3330136174584;;;;;;
935.0;70.434053448811;935.0;76.8431159810907;935.0;66.3943096280338;935.0;5.16738498262217;935.0;9.96066262903225;935.0;9.54723064854346;;;;;;
940.0;71.0234992207913;940.0;73.619275717052;940.0;66.6090657610758;940.0;3.04036753919554;940.0;9.0949743152413;940.0;8.76572991711128;;;;;;
945.0;70.163026724971;945.0;72.8082404807183;945.0;62.6857319050581;945.0;2.95858282515699;945.0;8.39084130134527;945.0;7.53560573828814;;;;;;
950.0;66.3398349330979;950.0;70.0830286919338;950.0;62.5819624997729;950.0;1.29899292423443;950.0;6.93827278917082;950.0;6.52129260071292;;;;;;
955.0;63.7174816895384;955.0;65.6739920628617;955.0;60.6321208528525;955.0;2.13350001727086;955.0;7.57052787503414;955.0;7.06110182736529;;;;;;
960.0;63.1808509200155;960.0;66.3363241621428;960.0;59.6304130525952;960.0;1.74844238007758;960.0;7.90994576092962;960.0;8.00872015776359;;;;;;
965.0;57.3948418129376;965.0;63.9090859633146;965.0;58.980281614835;965.0;0.833688676657405;965.0;6.11578672364575;965.0;9.25687701700218;;;;;;
970.0;56.9888710169337;970.0;59.6992402249391;970.0;57.7427253462498;970.0;1.05254698892351;970.0;5.82412514749334;970.0;10.0816981680001;;;;;;
975.0;56.2874825993323;975.0;59.5545399221914;975.0;56.1717079752347;975.0;-0.138143988692689;975.0;6.12295623275909;975.0;8.30764951111435;;;;;;
980.0;52.7333356270307;980.0;58.3097118153903;980.0;52.5591226539387;980.0;0.694532292149887;980.0;5.33383789544366;980.0;7.06954047665081;;;;;;
985.0;51.4941924579779;985.0;57.6464030008631;985.0;52.0552861313565;985.0;2.54698398304657;985.0;6.49702535350004;985.0;5.98880462929092;;;;;;
990.0;49.1649826583823;990.0;54.3892775653583;990.0;50.7539254833887;990.0;0.859396280404919;990.0;5.66623688178026;990.0;3.96563902461034;;;;;;
995.0;48.5425095141892;995.0;53.5768086495313;995.0;48.2667174340128;995.0;2.76393775249505;995.0;5.116989117856;995.0;4.64681497454237;;;;;;
1000.0;46.5551936492184;1000.0;52.6989098643582;1000.0;49.9718408395013;1000.0;3.98835559695496;1000.0;5.25573012897456;1000.0;6.17085901710798;;;;;;
1005.0;47.2028528870886;1005.0;51.5776950364949;1005.0;49.9406389982128;1005.0;3.52880629475135;1005.0;5.86903937370932;1005.0;6.66077488329957;;;;;;
1010.0;44.6317811268475;1010.0;51.6515684125945;1010.0;48.897916884071;1010.0;3.01751658452051;1010.0;4.44300384182822;1010.0;4.83258658326277;;;;;;
1015.0;43.4490448154801;1015.0;50.7372641443325;1015.0;48.3417209109339;1015.0;2.83278986205528;1015.0;4.37053274710782;1015.0;4.57048479868486;;;;;;
1020.0;43.1465850296357;1020.0;49.1228786927084;1020.0;48.2433269409103;1020.0;2.08503003982063;1020.0;5.77443581978465;1020.0;5.0112443020152;;;;;;
1025.0;41.226963173082;1025.0;47.3988363705767;1025.0;47.9003540828105;1025.0;0.0839522710678561;1025.0;4.88579430388388;1025.0;4.71403017295031;;;;;;
1030.0;41.9550236136454;1030.0;45.8285092817446;1030.0;46.3342057872514;1030.0;-0.605575595225761;1030.0;5.60453815663711;1030.0;4.9718353968085;;;;;;
1035.0;40.9895672617288;1035.0;44.3550427346344;1035.0;44.590794354774;1035.0;-1.13500635441129;1035.0;4.7526772826979;1035.0;5.25627132188366;;;;;;
1040.0;38.402146077877;1040.0;44.7582247718166;1040.0;42.6406010201675;1040.0;-1.86973228769244;1040.0;4.84826883879868;1040.0;3.77496440819387;;;;;;
