Repository: johodges/materials

## A Non-Dimensional Scaling Approach to Modeling Material Pyrolysis

This repository contains the data, scripts, and technical documents required to generate the SPyro cone validation cases.

## Instructions
* Clone this repository with submodules
  ```
  git clone --recurse-submodules https://github.com/johodges/materials
  ```
* Pre-process data
  ```
  python materials/scripts/initialize.py
  ```
* Build latest FDS (example for impi_intel_linux target, but use relevant make target for platform)
  ```
  git clone git@github.com:firemodels/fds.git && cd fds
  cd Build/impi_intel_linux
  ./make_fds.sh
  ln -s fds_impi_intel_linux fds
  cd ../..
  ```
* Run cases
  ```

File: data/bcl_materials/Beskid_PMMA_CN_Vertical_6mm.csv
TIME_25_1;HRR_25_1;TIME_25_2;HRR_25_2;TIME_25_3;HRR_25_3;TIME_50_1;HRR_50_1;TIME_50_2;HRR_50_2;TIME_50_3;HRR_50_3;TIME_75_1;HRR_75_1;TIME_75_2;HRR_75_2;TIME_75_3;HRR_75_3
0.0;8.6242859598654;0.0;28.5098538294608;0.0;8.2252466441163;0.0;2.15908725347401;0.0;-0.332787466422906;0.0;16.6079883562785;0.0;8.87184348730453;0.0;11.7506377697693;0.0;9.26532342853783
5.0;7.80236176273782;5.0;22.8303062486979;5.0;5.88444663829447;5.0;2.40445179697745;5.0;-1.6474013294802;5.0;13.6377192745313;5.0;15.6334219613264;5.0;10.450888642838;5.0;11.7342147020662
10.0;5.39812573116868;10.0;14.5819251661651;10.0;0.867970987701798;10.0;1.68142422283546;10.0;-0.750315507047554;10.0;13.1205828019848;10.0;224.636423510769;10.0;189.182049999009;10.0;246.373326337807
15.0;5.50850474240965;15.0;6.95657514223916;15.0;-2.35120962045295;15.0;-1.11165164587693;15.0;-3.49008817369528;15.0;7.98362757466956;15.0;503.055187640162;15.0;469.167135895235;15.0;510.665338938189
20.0;3.76325457163513;20.0;4.68210534379627;20.0;0.556577484478179;20.0;151.594717739114;20.0;164.986379649575;20.0;174.842018507596;20.0;631.642463049994;20.0;691.538259989093;20.0;648.679779684611
25.0;3.13050048506197;25.0;4.65065990132888;25.0;1.04981548810883;25.0;340.571812138123;25.0;331.511209500062;25.0;364.370729440141;25.0;679.738087174905;25.0;679.56771816821;25.0;688.481842023643
30.0;1.34085372827119;30.0;5.68637181478101;30.0;-1.28734037613;30.0;431.768920928207;30.0;403.373487911687;30.0;439.334175863701;30.0;699.970635455222;30.0;718.837197512793;30.0;688.861654311348
35.0;0.635172445727503;35.0;4.78802242400902;35.0;-3.05550410177259;35.0;455.794561490631;35.0;444.496423081897;35.0;477.929653031141;35.0;665.382892510748;35.0;727.13355706865;35.0;726.887160390309
40.0;-1.40490416069168;40.0;5.28881542029323;40.0;-3.35680968914045;40.0;476.844030444812;40.0;454.357517170677;40.0;495.063970333921;40.0;696.854991633569;40.0;720.188774223467;40.0;731.710246738761
45.0;-1.5475741182079;45.0;5.36376149333439;45.0;-3.7455087471759;45.0;503.910522481131;45.0;462.532641343078;45.0;510.412796425478;45.0;741.552218570335;45.0;744.921702968519;45.0;775.262084366222
50.0;-0.289832897818388;50.0;3.64270032467677;50.0;-4.41497799611842;50.0;502.958084683674;50.0;492.602041565131;50.0;533.490270249165;50.0;749.208225200173;50.0;734.079653369531;50.0;737.354792496093
55.0;-1.03396922318515;55.0;4.0185662327651;55.0;-1.63014818856259;55.0;512.312366041926;55.0;505.786470564286;55.0;544.253137200513;55.0;771.050130144005;55.0;769.832252384063;55.0;764.412452280411
60.0;-0.658155339262451;60.0;6.93422964482003;60.0;-1.68592058216952;60.0;548.573612462208;60.0;524.91760772819;60.0;535.044315748616;60.0;746.356410052129;60.0;787.956353568578;60.0;817.991300370784
65.0;-1.92189726649129;65.0;10.1013417702662;65.0;-1.03774963179618;65.0;536.311838868501;65.0;525.798297627074;65.0;550.752750880532;65.0;779.318267363118;65.0;788.643919188583;65.0;757.64381970911
70.0;-3.28708183426514;70.0;8.00745178670548;70.0;-2.08334181140874;70.0;562.805343002511;70.0;563.014490803416;70.0;583.487764208269;70.0;773.406728834522;70.0;826.954927726076;70.0;782.883697180522
75.0;-1.41255113018084;75.0;10.0573217184928;75.0;-2.93254686215609;75.0;549.083989822303;75.0;569.291020128184;75.0;565.090351686191;75.0;776.725662908387;75.0;788.0340274669;75.0;781.630564500849
80.0;-0.413131438308865;80.0;11.26588595939;80.0;2.39551497562017;80.0;580.682699058141;80.0;580.8092762481;80.0;559.912493093871;80.0;788.330735585986;80.0;804.238883043579;80.0;805.416733843115
85.0;14.7373914820689;85.0;9.62030701642992;85.0;96.5106025038746;85.0;578.042043803563;85.0;560.024693669995;85.0;574.653873301786;85.0;832.559827137147;85.0;830.084494748344;85.0;835.963449811127
90.0;151.905526849173;90.0;11.9460726472114;90.0;215.704028425023;90.0;575.25829656419;90.0;573.101849365408;90.0;574.792426456811;90.0;821.419079399308;90.0;834.851066970765;90.0;809.037732426126
95.0;239.342510290166;95.0;122.422947429402;95.0;259.93352692807;95.0;581.043666892042;95.0;590.379181753888;95.0;615.071329527461;95.0;888.016432993691;95.0;815.327973361056;95.0;809.899154949463
100.0;267.098910899147;100.0;224.981315046881;100.0;286.297365373047;100.0;576.38718097921;100.0;600.626943439573;100.0;592.770288244379;100.0;862.811220306783;100.0;824.899254014978;100.0;852.036361763166
105.0;289.458539651224;105.0;276.627161174263;105.0;302.919691832012;105.0;615.256645745909;105.0;608.667364388537;105.0;602.973264454109;105.0;840.53715422399;105.0;909.480802748605;105.0;826.24647062362
110.0;300.98429659697;110.0;309.325307912624;110.0;304.937617328371;110.0;595.315838506423;110.0;586.703920355813;110.0;621.746674923678;110.0;808.629454437499;110.0;875.826922898367;110.0;862.164803701654
115.0;311.167280876844;115.0;316.077729930181;115.0;310.431935067407;115.0;594.856531988783;115.0;607.561202557501;115.0;627.921550093007;115.0;864.742434117981;115.0;893.582626403984;115.0;856.25871213634
120.0;318.246671459189;120.0;316.303158780282;120.0;313.732826804176;120.0;614.408697586762;120.0;603.247064529044;120.0;643.404643380557;120.0;888.369201035817;120.0;902.98474741225;120.0;876.008606300281
125.0;316.089309688973;125.0;328.610299593083;125.0;308.123060971019;125.0;610.35123707962;125.0;627.10703326825;125.0;616.065237821021;125.0;919.696513182816;125.0;923.459351200456;125.0;937.687886490326
130.0;312.169603193452;130.0;323.962874711709;130.0;319.992127695254;130.0;617.843939889433;130.0;655.689833047153;130.0;654.267849177146;130.0;897.674424953482;130.0;955.262746292755;130.0;976.827720915409
135.0;331.7241635072;135.0;333.65229475125;135.0;326.710445918581;135.0;643.501604141521;135.0;636.9856424101;135.0;656.056444008495;135.0;930.791560957667;135.0;891.831896852856;135.0;970.83724984281
140.0;334.162223440796;140.0;335.28869258806;140.0;329.124297464689;140.0;642.663382027048;140.0;655.546214469861;140.0;663.746228276813;140.0;998.174972340748;140.0;991.27529108927;140.0;972.156347910092
145.0;328.524677573547;145.0;350.832497107017;145.0;334.327591423911;145.0;625.58128908835;145.0;658.573208505491;145.0;649.676800862221;145.0;989.040821915029;145.0;1004.61324659179;145.0;999.718899955171
150.0;339.977726093063;150.0;343.341618020703;150.0;337.802673230082;150.0;634.266030506652;150.0;691.55257319403;150.0;698.189450977254;150.0;1038.40558622736;150.0;1073.77194528641;150.0;1039.67874481162
155.0;339.522403938529;155.0;346.955329178048;155.0;324.78530112829;155.0;658.816986454419;155.0;699.163251068453;155.0;710.977590222557;155.0;1060.73622105825;155.0;1105.5332481637;155.0;1067.19711748342
160.0;342.625084405253;160.0;353.280309283045;160.0;322.443435620883;160.0;651.489666707401;160.0;690.24848358758;160.0;709.446303848957;160.0;1151.47409755008;160.0;1067.85511764968;160.0;1120.22804215728
165.0;346.450376021002;165.0;363.443235917601;165.0;342.982400658175;165.0;683.753993932952;165.0;695.295493318724;165.0;717.268036477999;165.0;1141.35674922662;165.0;994.453147453237;165.0;999.229403063841
170.0;353.396780536375;170.0;359.462673828471;170.0;346.678626485948;170.0;682.683466663775;170.0;702.310312000972;170.0;739.585489321383;170.0;1071.1015898197;170.0;937.574818104148;170.0;921.591027323535
175.0;346.688784284927;175.0;359.122579237593;175.0;345.240429420313;175.0;704.679622585986;175.0;704.414379510284;175.0;756.319197496013;175.0;927.905329901022;175.0;751.021830649291;175.0;856.691090853276
180.0;353.758260164703;180.0;363.095257570704;180.0;349.765091671133;180.0;694.608777954517;180.0;704.0587177074;180.0;775.935099826209;180.0;819.078715343423;180.0;657.405114508291;180.0;691.517093030356
185.0;353.492259737647;185.0;363.873625226127;185.0;348.820443517563;185.0;677.006694897606;185.0;726.6165406415;185.0;779.375172993101;185.0;712.652181296507;185.0;581.995162837387;185.0;623.805956305774
190.0;370.3305668657;190.0;359.589121880273;190.0;344.611464832558;190.0;734.906523000872;190.0;743.328906217624;190.0;775.219940834242;190.0;593.885413625531;190.0;485.482335706626;190.0;526.047689606176
195.0;358.915740706163;195.0;370.515850348813;195.0;360.911919107949;195.0;729.173123335907;195.0;751.266243282906;195.0;769.991045464214;195.0;485.991844906359;195.0;450.390988414054;195.0;447.817562959346
200.0;360.505031149076;200.0;366.924165321758;200.0;359.343860452449;200.0;734.374553994847;200.0;772.933113742299;200.0;824.653534930758;200.0;441.328205825746;200.0;415.074727093352;200.0;400.017986166142
205.0;372.449730145133;205.0;365.498352315188;205.0;365.206880363279;205.0;790.793215288468;205.0;783.933418061206;205.0;861.072699957315;205.0;404.359150549007;205.0;369.922287561145;205.0;368.789122180008
210.0;369.690234673935;210.0;378.286041767666;210.0;370.361625172344;210.0;787.540042676897;210.0;834.936743357225;210.0;851.407494816112;210.0;380.461374245514;210.0;337.762912932261;210.0;336.362976119517
215.0;366.792148399227;215.0;385.201598323238;215.0;360.707622546805;215.0;799.726794647931;215.0;820.0920323248;215.0;874.610950591734;215.0;364.519835595413;215.0;300.172904039724;215.0;321.000558505556
220.0;378.831670381035;220.0;381.855443678859;220.0;376.935821709093;220.0;845.98978949001;220.0;841.411800328402;220.0;853.53270383969;220.0;347.12664819853;220.0;274.105810787484;220.0;286.863405902235
225.0;379.097530407368;225.0;384.20755873951;225.0;372.264794931521;225.0;840.643331397595;225.0;901.821105580117;225.0;794.908164084988;225.0;309.079265094125;225.0;235.981775271944;225.0;255.528822386558
230.0;393.626545244301;230.0;382.77580690294;230.0;372.03674863206;230.0;883.808087269501;230.0;823.523743507409;230.0;703.204416448973;230.0;282.188378593268;230.0;201.951951449187;230.0;236.123993088815
235.0;384.177370961649;235.0;389.296717656183;235.0;376.842700478682;235.0;840.482837105932;235.0;772.474711618716;235.0;631.70591521599;235.0;233.18394497238;235.0;179.45358628194;235.0;214.69645113833
240.0;376.419141148848;240.0;397.076897314528;240.0;380.453900025198;240.0;795.201311697991;240.0;676.653633590936;240.0;549.769076915526;240.0;211.678971762294;240.0;159.060340226085;240.0;187.768126075099
245.0;386.123511809224;245.0;402.062164938995;245.0;381.604652242972;245.0;732.813085136268;245.0;612.016929974796;245.0;513.540633705806;245.0;185.362682769441;245.0;145.071571140305;245.0;174.624841704399
250.0;398.89400978153;250.0;391.103805832605;250.0;387.500406996953;250.0;666.527957225154;250.0;540.922402435927;250.0;475.115776956084;250.0;170.993926107537;250.0;136.42922411429;250.0;161.401563712806
255.0;398.133906960943;255.0;407.367312711146;255.0;394.676784311717;255.0;582.097926120926;255.0;484.446111731826;255.0;460.815989815218;255.0;158.233027452156;255.0;119.900490160144;255.0;142.319929446441
260.0;400.867093608735;260.0;415.238620701526;260.0;395.805907237572;260.0;513.678884418124;260.0;453.853277075136;260.0;406.292025599806;260.0;139.068386215811;260.0;114.309725139765;260.0;132.776567979167
265.0;407.853764048302;265.0;402.761147092026;265.0;385.198059252382;265.0;458.624732669348;265.0;406.233952623233;265.0;364.351459541317;265.0;133.093325529198;265.0;104.601580618249;265.0;123.624881021245
270.0;412.859914755405;270.0;406.692647675296;270.0;390.065397789554;270.0;421.243688074136;270.0;380.824642017484;270.0;335.542378043873;270.0;126.38691405813;270.0;99.5722629447563;270.0;114.267599679646
275.0;414.480687747521;275.0;406.935957162181;275.0;403.626148204549;275.0;382.164877265899;275.0;344.885066504391;275.0;317.826881834207;275.0;116.473849867184;275.0;98.9043437300049;275.0;110.28523736205
280.0;427.2766077763;280.0;409.411982734842;280.0;395.534449929283;280.0;344.661594289601;280.0;313.208248670307;280.0;302.752762422662;280.0;109.688723109901;280.0;98.0485389778515;280.0;104.976004983697
285.0;423.35526849361;285.0;426.311048807643;285.0;413.107320123955;285.0;325.077668889089;285.0;289.798747374636;285.0;270.895156277392;285.0;103.296880924061;285.0;90.0937426038339;285.0;98.9220529353562
290.0;419.095866072896;290.0;415.271992356064;290.0;421.319052929877;290.0;290.716967693119;290.0;276.641914236989;290.0;253.90422126574;290.0;97.6635217081348;290.0;88.9660521727849;290.0;94.6820725395181
295.0;429.951435725644;295.0;427.552249564573;295.0;432.012157575071;295.0;279.876571656454;295.0;265.421499438298;295.0;241.108709694578;295.0;94.6381544810964;295.0;87.7297528788913;295.0;96.2157516383306
300.0;421.370487412794;300.0;438.488158033148;300.0;427.087381119871;300.0;265.593376629989;300.0;242.424871429657;300.0;219.084988933865;300.0;93.5910248096612;300.0;85.4589123496311;300.0;89.5964178040394
305.0;430.63437730269;305.0;441.236682777162;305.0;434.352776459145;305.0;254.045967415634;305.0;234.723646092066;305.0;204.401199155154;305.0;92.4494384367736;305.0;79.9500916785769;305.0;85.9605843059331
310.0;440.992410630853;310.0;436.731754352656;310.0;441.512603177181;310.0;237.724997166626;310.0;217.340056134658;310.0;185.306437900861;310.0;91.741150535922;310.0;77.530694550544;310.0;84.9755893263275
315.0;438.425572924253;315.0;441.317411247613;315.0;449.872892908821;315.0;221.382938461428;315.0;206.784420646717;315.0;171.444394441467;315.0;92.5544820776028;315.0;75.2257448666999;315.0;84.234511997802
320.0;459.434326281055;320.0;441.591474737626;320.0;456.270298330864;320.0;212.779335306248;320.0;190.203377810574;320.0;161.718592768876;320.0;89.5316857778746;320.0;72.8624763532203;320.0;82.4301295438372
325.0;457.767683788134;325.0;453.092261340804;325.0;463.723857263121;325.0;196.009701922153;325.0;179.869262226843;325.0;146.846701710083;325.0;87.9699111268536;325.0;74.3367735132599;325.0;77.818604954558
330.0;457.341496410619;330.0;453.598929575612;330.0;452.146630600517;330.0;190.16797157233;330.0;170.867733136991;330.0;139.24608314423;330.0;84.7020007514782;330.0;72.4848221152875;330.0;77.2791949204024
335.0;466.488782181024;335.0;491.790175643613;335.0;463.02620598944;335.0;181.877503168594;335.0;161.025129231116;335.0;127.445189919515;335.0;78.0615226619342;335.0;71.6386745998038;335.0;74.338767628177
340.0;461.415764577376;340.0;479.981992047461;340.0;463.812619194659;340.0;160.360392860246;340.0;148.070164959127;340.0;117.247236372764;340.0;71.8945271022127;340.0;72.1974370435951;340.0;70.7534808480005
345.0;494.905675516928;345.0;481.782608107493;345.0;469.172708073053;345.0;149.561997004319;345.0;140.71453538972;345.0;111.183700407603;345.0;64.307754821795;345.0;65.5116748683989;345.0;65.715270515517
350.0;494.009392044765;350.0;494.031600209731;350.0;493.168035268285;350.0;138.487965105218;350.0;129.134668708128;350.0;102.294855275618;350.0;60.743522250067;350.0;61.8611844867371;350.0;63.9723052668186
355.0;513.101554163052;355.0;485.603281767995;355.0;508.921709534861;355.0;120.032209498896;355.0;121.996349507162;355.0;101.897054302502;355.0;55.7810270723205;355.0;60.1374695839884;355.0;59.9886641093462
360.0;526.095584052519;360.0;490.121895830408;360.0;524.653658569501;360.0;110.323230734677;360.0;113.110839810497;360.0;92.0927235243047;360.0;51.6795683816098;360.0;59.0852611147186;360.0;55.9619382679238
365.0;498.000416143693;365.0;501.281870429186;365.0;531.685621614292;365.0;103.917898700164;365.0;105.850114839886;365.0;88.0174641358068;365.0;49.234085448558;365.0;54.8193421607237;365.0;52.3275475490501
370.0;497.816591776582;370.0;522.402173279762;370.0;530.923776401488;370.0;98.2052215603307;370.0;96.0079553629939;370.0;84.8283552491983;370.0;43.8083493224972;370.0;52.468407502146;370.0;50.5284896129517
375.0;519.609206364321;375.0;508.929892217433;375.0;541.852671725368;375.0;91.4046709845424;375.0;92.987151781376;375.0;80.79118434686;375.0;39.7827580442934;375.0;49.3399806973726;375.0;43.3857749219705
380.0;531.046383923253;380.0;527.354184924007;380.0;546.009988739152;380.0;89.9131028492754;380.0;89.390673308446;380.0;77.9834984904623;380.0;38.6045244176355;380.0;43.3008951880327;380.0;42.7276433831763
385.0;524.780376819361;385.0;521.887857152981;385.0;551.776682299241;385.0;83.795453278124;385.0;84.3809360492797;385.0;70.0922796162781;385.0;36.580301645052;385.0;39.0407943131658;385.0;36.3071082503955
390.0;538.039990519728;390.0;546.375209767398;390.0;552.055959119877;390.0;79.4786622220982;390.0;79.2962726149072;390.0;69.357113983226;390.0;35.3014449619119;390.0;34.2158666944336;390.0;33.112429526333
395.0;566.322766909902;395.0;521.581082503531;395.0;546.909089189133;395.0;79.5721701421668;395.0;78.8210760207351;395.0;67.8447069879789;395.0;34.1664010873119;395.0;30.5238601147486;395.0;33.3228199564357
400.0;548.042957114823;400.0;506.393692171866;400.0;549.032976776308;400.0;72.4376187813272;400.0;75.8829315679324;400.0;66.206394982437;400.0;32.5125907686329;400.0;30.0945188621092;400.0;32.2502242711392
405.0;522.327727582313;405.0;456.753848817545;405.0;526.062389522263;405.0;75.4595260705822;405.0;70.3478428239971;405.0;61.6633289013944;405.0;31.5789357865381;405.0;27.8197865377703;405.0;32.4941693437585
410.0;510.658865312988;410.0;431.266377169405;410.0;502.282961463653;410.0;72.509163288608;410.0;70.1783099908544;410.0;60.9457868793702;410.0;30.5953295864193;410.0;27.6245832227066;410.0;30.4445737627584
415.0;481.22873305121;415.0;418.335946414398;415.0;471.813052637373;415.0;68.2978474596043;415.0;69.8944523495087;415.0;58.2072497123794;415.0;27.6557220266377;415.0;27.8779411099226;415.0;26.9495343965443
420.0;468.838280962956;420.0;400.345531074392;420.0;443.805514043703;420.0;66.2793349789343;420.0;67.4268735338132;420.0;58.1196776178085;420.0;26.5023929997661;420.0;27.530031945318;420.0;24.0069974275371
425.0;459.646519145188;425.0;380.833419214158;425.0;439.931456689744;425.0;66.0709618740293;425.0;66.0666157884937;425.0;54.5053924924821;425.0;25.2916518629415;425.0;27.4815637543441;425.0;21.7159446396363
430.0;438.494836036919;430.0;374.568129975675;430.0;405.420301231735;430.0;62.5945370637436;430.0;62.1397855071726;430.0;53.1039897690174;430.0;22.3243544863405;430.0;26.0123909334853;430.0;20.6839894543464
435.0;428.220215199328;435.0;373.594149967488;435.0;392.118221043181;435.0;63.2748587590014;435.0;60.2288714317658;435.0;53.0417110234877;435.0;21.4681070144266;435.0;22.6348681882453;435.0;19.108400998727
440.0;401.066945266919;440.0;345.872434839306;440.0;369.803783253799;440.0;59.919910654135;440.0;59.4981316434855;440.0;52.6568551073334;440.0;19.4373100565924;440.0;21.4079797134704;440.0;18.7779736961372
445.0;381.504781874466;445.0;333.381164213824;445.0;346.101576750435;445.0;57.4942188555947;445.0;56.6238647487173;445.0;53.9337468583271;445.0;18.7278174690097;445.0;21.6408686622559;445.0;17.9865714764987
450.0;360.797885704059;450.0;302.928020614921;450.0;336.923610451858;450.0;58.2964480633436;450.0;57.3453164086621;450.0;50.5732525064443;450.0;16.7522027959728;450.0;22.8076772626442;450.0;16.1971704570538
455.0;340.045384783798;455.0;291.656473734185;455.0;314.96689665093;455.0;53.6183524803379;455.0;57.3810286526405;455.0;50.5280685505727;455.0;16.7218584802349;455.0;19.5578674216883;455.0;16.2903421193743
460.0;309.674173583491;460.0;267.882942159677;460.0;293.0310130956;460.0;50.5077070070043;460.0;54.0489396876712;460.0;48.4839677578999;460.0;15.1194432809621;460.0;17.0502967895296;460.0;16.4478934246773
465.0;285.2935279117;465.0;261.975516423103;465.0;262.510578792095;465.0;49.6918842084659;465.0;54.561420702536;465.0;48.3988933902466;465.0;15.398626872113;465.0;15.153086997712;465.0;14.4108573074355
470.0;257.115664067053;470.0;229.27590439533;470.0;244.750478899171;470.0;50.5184122228918;470.0;53.3753669797673;470.0;49.0483386877337;470.0;15.5178843973262;470.0;12.2088440406114;470.0;13.7997587034692
475.0;239.33021207913;475.0;217.023644852883;475.0;222.117390361141;475.0;49.5208020247787;475.0;54.3963662020554;475.0;49.7582095356102;475.0;13.7738189164155;475.0;10.276225260386;475.0;12.7961052247247
480.0;224.092227261681;480.0;197.104461355535;480.0;213.554207346123;480.0;48.2978603954763;480.0;51.6242267951127;480.0;47.3738191867682;480.0;11.8990133315347;480.0;9.81083246264859;480.0;11.5809487285902
485.0;212.261267794411;485.0;188.519267930273;485.0;197.915552478726;485.0;45.4186200663497;485.0;53.3586159410717;485.0;46.9543924106012;485.0;11.5625080000192;485.0;11.1328678706891;485.0;11.5091248632301
490.0;202.061684756321;490.0;175.076785741125;490.0;183.65405910339;490.0;47.9954989891735;490.0;54.0195678928696;490.0;43.2669608946742;490.0;9.38631112617538;490.0;11.3031923575524;490.0;10.632015128194
495.0;182.991865768768;495.0;162.409169182046;495.0;170.427647444175;495.0;47.5153169405788;495.0;51.6391325157593;495.0;40.9574374248259;495.0;7.7734584435888;495.0;9.38720854439261;495.0;10.6408825364943
500.0;168.629111968435;500.0;162.585247474585;500.0;158.879866556425;500.0;45.5616341695903;500.0;51.4967796873326;500.0;37.8270100070537;500.0;7.20192488922925;500.0;10.2320134255598;500.0;9.58524435934591
505.0;162.371441055007;505.0;151.628548913562;505.0;160.090251927774;505.0;45.5634519568854;505.0;49.8444369583737;505.0;36.600957828604;505.0;5.46748345270898;505.0;9.52490270688064;505.0;9.04706769290411
510.0;152.987862774949;510.0;144.686845626213;510.0;144.87111052229;510.0;44.8057788650556;510.0;49.079106858486;510.0;34.3350485155391;510.0;5.90365743728651;510.0;9.53399604506274;510.0;8.31856730901693
515.0;144.113575326328;515.0;137.560669559532;515.0;135.739371761777;515.0;44.8673355214954;515.0;47.4189746767142;515.0;31.8940642178018;515.0;5.8007079699478;515.0;6.21108815611517;515.0;9.52532641831013
520.0;138.491281685044;520.0;131.740771566841;520.0;129.5633946585;520.0;47.2904966272205;520.0;46.9200840960958;520.0;29.1420359889272;520.0;4.82702287725432;520.0;4.6370149679636;520.0;8.63073498392106
525.0;130.818361567653;525.0;128.627782184878;525.0;123.345747956867;525.0;45.655955283279;525.0;46.4769274289452;525.0;27.5657539880944;525.0;3.90287024207742;525.0;5.56000214910301;525.0;6.47491399338155
530.0;124.75171410494;530.0;124.383985100924;530.0;117.864406080879;530.0;48.6680892200732;530.0;43.0576805825798;530.0;26.0102757450942;530.0;3.22949497926771;530.0;6.44834458728907;530.0;8.26015487027038
535.0;126.172621723321;535.0;122.040968631792;535.0;112.409698555118;535.0;46.5419232848905;535.0;42.2361466770332;535.0;26.211151961548;535.0;2.55069513444765;535.0;4.58822713633642;535.0;8.48949885060477
540.0;123.465202837988;540.0;121.132752712668;540.0;109.708844113776;540.0;49.0533196940918;540.0;38.9783995768879;540.0;27.3070033100929;540.0;3.69303739094936;540.0;3.72691637891703;540.0;7.85509348513427
545.0;118.954336797055;545.0;111.635623945388;545.0;105.613459360897;545.0;48.4229531190876;545.0;34.3576409565465;545.0;25.5232187502192;545.0;2.96486223192454;545.0;3.72709320129962;545.0;7.14923947163257
550.0;117.059392449932;550.0;112.046013566171;550.0;104.324110163543;550.0;47.9018195351354;550.0;30.1122804355105;550.0;21.1163425668817;550.0;2.93880578891485;550.0;4.93872377709953;550.0;6.48438456212444
555.0;112.992038110508;555.0;103.057709281874;555.0;97.1387876959574;555.0;49.7754929516506;555.0;28.5818929117007;555.0;18.7223400589958;555.0;2.96039552888412;555.0;4.35886763141907;555.0;6.47985593059534
560.0;110.230337508689;560.0;103.108592962276;560.0;96.7768556543605;560.0;46.6058443956152;560.0;26.1167798474062;560.0;17.7146751113157;560.0;2.06682150998966;560.0;4.47694802750432;560.0;5.56216702397808
565.0;104.61367153957;565.0;101.31093090234;565.0;91.1162680410432;565.0;45.7264875863729;565.0;25.3247007772003;565.0;16.8139946366514;565.0;0.362904528356479;565.0;4.30528329145117;565.0;4.706561855889
570.0;105.96404419771;570.0;99.2292927932091;570.0;87.2424038400234;570.0;45.9540583684667;570.0;22.7556524117629;570.0;16.7225234509951;570.0;0.524148188031698;570.0;4.32551399475441;570.0;3.88324472748561
575.0;95.2975248707224;575.0;93.4472968058306;575.0;84.6014692417158;575.0;43.6292834211139;575.0;22.2495287675824;575.0;15.8932084299031;575.0;-0.155263293806585;575.0;3.91093765682894;575.0;3.14081259887386
580.0;95.5714828063111;580.0;97.3904697492;580.0;83.9236806715134;580.0;43.7809500317689;580.0;21.9091220500049;580.0;13.3106624740751;580.0;0.000440161627711;580.0;2.83672697016766;580.0;3.41935327761094
585.0;90.2923216797189;585.0;96.7971716776654;585.0;80.8489104245831;585.0;39.1407340054313;585.0;22.4705194625506;585.0;12.7252475566518;585.0;-0.0358896440402729;585.0;2.60210281746851;585.0;3.72537958314179
590.0;88.4012911975776;590.0;93.6473244525621;590.0;77.6545101201661;590.0;38.9618727163957;590.0;21.68643602222;590.0;11.5301928524225;590.0;-0.182766450635412;590.0;2.10122139737699;590.0;4.50540520824707
595.0;85.0661721838412;595.0;88.9690239834578;595.0;75.9129592708923;595.0;35.9098514281495;595.0;20.961671114526;595.0;10.4181592320397;595.0;0.695158903360796;595.0;2.20487638736195;595.0;3.59170581738926
600.0;82.2172605469119;600.0;87.5460753876583;600.0;74.4798521865908;600.0;33.4854272895867;600.0;20.8587085642072;600.0;10.4260431773446;600.0;1.70943875071349;600.0;2.07706770856708;600.0;2.45920856624067
605.0;81.704700001787;605.0;82.8157019321385;605.0;70.6313685765819;605.0;31.6098776423962;605.0;18.3241599438269;605.0;10.3613459991032;605.0;-0.143385005020054;605.0;0.965420003698612;605.0;1.66764930862909
610.0;78.4162190441221;610.0;79.3070100378876;610.0;69.124972566254;610.0;30.6569817445017;610.0;17.1058569259699;610.0;8.87523916865155;610.0;-1.89145599742563;610.0;0.852758419063512;610.0;1.81387157042479
615.0;76.2419539521077;615.0;75.1720344022968;615.0;67.5499252927358;615.0;28.7096500951803;615.0;16.8526787887935;615.0;9.41957591995377;615.0;-0.781574418240009;615.0;-0.126138067983304;;
620.0;75.4773530463189;620.0;73.5369196638542;620.0;62.4764024353731;620.0;29.3704860776457;620.0;17.0312284121701;620.0;9.57486113205986;620.0;-1.80566593094097;620.0;0.984995231374366;;
625.0;75.158213062109;625.0;69.2954252198587;625.0;60.0970370131074;625.0;26.6932967446135;625.0;16.8294029918823;625.0;8.13309315171337;625.0;-1.95235153833892;;;;
630.0;71.1513342928805;630.0;67.2143292918427;630.0;58.3951735785728;630.0;24.89477741081;630.0;16.3941141723625;630.0;6.53047851948161;630.0;-1.01532459972089;;;;
635.0;69.8974002524756;635.0;64.5875376435746;635.0;56.0328071122459;635.0;24.0467668676692;635.0;15.3754960379702;635.0;4.71010187196547;;;;;;
640.0;65.839089782883;640.0;65.990247237879;640.0;56.2761119042239;640.0;23.4721028510979;640.0;14.0555129995462;640.0;4.74531456268894;;;;;;
645.0;65.5809696898759;645.0;64.2770150193935;645.0;55.0155221284094;645.0;22.7663351789244;645.0;13.3603483549155;645.0;4.94722090781878;;;;;;
650.0;62.8116481252856;650.0;61.9027249135945;650.0;51.567070068787;650.0;22.6080050273632;650.0;11.4779692207611;650.0;4.21035421078059;;;;;;
655.0;61.1271145681099;655.0;61.2179740915761;655.0;50.9432422489738;655.0;21.2896235487599;655.0;10.7376507694388;655.0;5.35130723102056;;;;;;
660.0;59.854711202778;660.0;59.4178819902118;660.0;50.0001675978319;660.0;22.557956051689;660.0;9.08277878559223;660.0;5.37693470348897;;;;;;
665.0;56.8663431343303;665.0;59.0440679407308;665.0;47.6571663552542;665.0;22.9889061695429;665.0;8.12460241038523;665.0;4.36216968916787;;;;;;
670.0;57.9717666557741;670.0;60.3704583894689;670.0;45.4539249936861;670.0;21.7949313566835;670.0;10.0737654331917;670.0;2.469471395693;;;;;;
675.0;52.471351744462;675.0;56.4805197603401;675.0;44.3006124485517;675.0;20.2082179002372;675.0;10.617466117467;675.0;2.48182892256107;;;;;;
680.0;49.0503654311198;680.0;52.717103308312;680.0;40.6054705647463;680.0;18.5490051135419;680.0;7.88378183382654;680.0;2.69701812667249;;;;;;
685.0;47.9124496923946;685.0;53.1855603454981;685.0;37.8419701787928;685.0;18.8196582999624;685.0;6.51548061660359;685.0;1.92380059812367;;;;;;
690.0;49.0998228415468;690.0;50.3759788491409;690.0;34.5777616939052;690.0;18.4412841511212;690.0;9.13559513833248;690.0;2.17329937194266;;;;;;
695.0;45.172073858909;695.0;49.1460586449556;695.0;35.377792801157;695.0;19.2346373454103;695.0;7.87495130915499;695.0;2.21300924927447;;;;;;
700.0;42.6060536049158;700.0;45.290648387192;700.0;33.5026256578753;700.0;20.2115214425792;700.0;7.26018364933169;700.0;1.23305753753242;;;;;;
705.0;42.6766230903344;705.0;45.0269918659002;705.0;33.3567573714604;705.0;18.6860224462171;705.0;7.03959527840223;705.0;-1.53331606980631;;;;;;
710.0;41.0340410331684;710.0;41.8573015972906;710.0;31.4704327020126;710.0;18.0131828801384;710.0;8.17212725162578;710.0;-2.72877583420884;;;;;;
715.0;40.8179875159203;715.0;39.9376806983379;715.0;29.3180828462709;715.0;15.096158630812;715.0;7.32847568926584;715.0;-1.68824706277189;;;;;;
720.0;38.1332106319289;720.0;40.494304745295;720.0;28.5078511829985;720.0;16.5402096683104;720.0;6.53990400896213;720.0;-1.42063742216637;;;;;;
725.0;35.6555488202276;725.0;38.5274307068161;725.0;26.780474924485;725.0;16.7744663683435;725.0;6.12135908282468;725.0;-0.503022668980182;;;;;;
730.0;35.6961519160649;730.0;36.4141029333229;730.0;24.264286785407;730.0;15.7139705057278;730.0;6.06337644574037;730.0;-1.05164814708076;;;;;;
735.0;35.6883764482491;735.0;38.208865369109;735.0;22.5776216086528;735.0;13.9332721632532;735.0;6.36461653036011;735.0;-1.19971056709663;;;;;;
740.0;33.8343215090171;740.0;35.7776593912433;740.0;22.4604157687712;740.0;13.3892885928294;740.0;5.99749134231288;740.0;-2.68175394427189;;;;;;
745.0;30.7540491936655;745.0;34.5249308546409;745.0;22.8004573696111;745.0;17.9061280521979;745.0;5.24266614726141;745.0;-2.44102484312503;;;;;;
750.0;29.5901780972057;750.0;35.9882695996405;750.0;20.9941323235177;750.0;18.3287159662933;750.0;4.87210723117361;750.0;-1.38111472941904;;;;;;
755.0;29.1251116933813;755.0;34.7244702504279;755.0;20.3614904593911;755.0;16.8037129150056;755.0;3.93084515427067;755.0;-3.14945138451441;;;;;;
760.0;28.0541707967718;760.0;36.1973550333347;760.0;20.9312090838224;760.0;15.7784541956769;760.0;3.85454410693745;760.0;-2.99270185703932;;;;;;
765.0;26.0440620296993;765.0;33.4820203677558;765.0;19.41352676114;765.0;14.9079486560119;765.0;2.32667975578693;765.0;-2.86307803623605;;;;;;
770.0;24.0112087937901;770.0;33.5553321018244;770.0;18.1511763685939;770.0;13.8065098268315;770.0;2.24376668673038;770.0;-4.04691688131917;;;;;;
775.0;23.9450687383629;775.0;31.6011017067074;775.0;16.2630958566631;775.0;12.9745456433256;775.0;2.14450326964616;775.0;-4.14950911158241;;;;;;
780.0;23.6290748364405;780.0;28.8666519443158;780.0;15.3660845496012;780.0;10.9532384868272;780.0;2.53709882914936;780.0;-2.31242948178935;;;;;;
785.0;22.5673248196071;785.0;30.4818577892474;785.0;15.4084255412306;785.0;10.4003126836425;785.0;2.57808460492137;785.0;0.282299654643525;;;;;;
790.0;22.9020833119917;790.0;28.0358808519505;790.0;14.6686482127024;790.0;9.83436815453293;790.0;2.36037175132607;;;;;;;;
795.0;22.5962614828473;795.0;27.6442437936083;795.0;15.0629933715979;795.0;9.23676725482561;795.0;2.05529274226233;;;;;;;;
800.0;22.441080310797;800.0;26.7295240778519;800.0;13.8204316667857;800.0;10.5937743754127;800.0;1.95063079119082;;;;;;;;
805.0;21.6010731553802;805.0;25.4639292031326;805.0;14.5679467224618;805.0;11.561242233938;805.0;3.0778697231117;;;;;;;;
810.0;21.5478336889768;810.0;24.6519594196237;810.0;15.1556495364354;810.0;12.1415084819648;810.0;3.17100484862493;;;;;;;;
815.0;21.0384876321979;815.0;24.4067211530514;815.0;13.235685086921;815.0;12.7848849594127;815.0;4.14913318602867;;;;;;;;
820.0;20.8321295634098;820.0;25.5837107239681;820.0;13.0983848233071;820.0;11.6891009575152;820.0;4.23142790984443;;;;;;;;
825.0;20.2235335836818;825.0;25.6751895089646;825.0;11.3401088171912;825.0;10.3080602455064;825.0;2.15978531556354;;;;;;;;
830.0;19.4159674568269;830.0;24.5513707572625;830.0;11.0123671930111;830.0;8.55448870819522;830.0;3.12549707802364;;;;;;;;
835.0;19.8936567518181;835.0;23.5068367370345;835.0;11.7284562704357;835.0;8.49617501055518;835.0;1.26417954180361;;;;;;;;
840.0;20.5545688391617;840.0;25.0094290953094;840.0;11.8357628077815;840.0;9.14188919942251;840.0;2.27586514615857;;;;;;;;
845.0;19.4657753992913;845.0;23.3987856534658;845.0;10.5475512629077;845.0;7.25490964636686;;;;;;;;;;
850.0;19.5637263236154;850.0;22.3891276671801;850.0;10.4038082597502;850.0;6.26635319079356;;;;;;;;;;
855.0;19.3877894108325;855.0;22.4540392249487;855.0;10.2876310377532;855.0;6.45433614268557;;;;;;;;;;
860.0;19.1973432822344;860.0;21.9759672074086;860.0;10.1362374872758;860.0;6.61576648372617;;;;;;;;;;
865.0;17.8623148309421;865.0;22.5183657454074;865.0;10.4931838608859;865.0;8.47082490677525;;;;;;;;;;
870.0;16.6263202006374;870.0;21.919968789892;870.0;9.90648356654319;870.0;8.33856987177015;;;;;;;;;;
875.0;16.7190130985573;875.0;19.834632844385;875.0;10.9671144515088;875.0;8.96502733750261;;;;;;;;;;
880.0;16.1712852457594;880.0;19.1118211831904;880.0;11.1283058674619;880.0;9.31777583535681;;;;;;;;;;
885.0;15.9315645757196;885.0;21.1801019097515;885.0;9.59542047237379;885.0;10.4682501989157;;;;;;;;;;
890.0;15.4979639050791;890.0;19.3591579628829;890.0;9.63135306792597;890.0;11.5229227876082;;;;;;;;;;
895.0;13.928596069346;895.0;17.6460172851726;895.0;9.90390198016687;895.0;12.0961437590259;;;;;;;;;;
900.0;12.6726707693111;900.0;18.135050424197;900.0;7.25059640524667;;;;;;;;;;;;
905.0;12.5903764394974;905.0;17.5666504268019;905.0;7.10557960403447;;;;;;;;;;;;
910.0;14.1465262936626;910.0;16.0254688905443;910.0;7.10059878972909;;;;;;;;;;;;
915.0;13.5682106424866;915.0;16.2788265448426;915.0;7.03831946933309;;;;;;;;;;;;
920.0;12.4989323800284;920.0;15.436715710097;920.0;6.10580121684579;;;;;;;;;;;;
925.0;12.0769732988991;925.0;15.2335342990131;925.0;6.12565282970007;;;;;;;;;;;;
930.0;12.3069251114251;930.0;16.5166065054505;930.0;6.78283853922015;;;;;;;;;;;;
935.0;10.7541323012835;935.0;15.8503847454345;935.0;6.26483785198532;;;;;;;;;;;;
940.0;9.68377703681567;940.0;15.863028915503;940.0;6.47619446741774;;;;;;;;;;;;
945.0;11.0020040331823;945.0;15.5722047588113;945.0;6.65213672526821;;;;;;;;;;;;
950.0;11.0250557598122;950.0;15.926980314811;950.0;4.67455363331752;;;;;;;;;;;;
955.0;9.59757775087416;955.0;16.4862662929871;955.0;4.49991843648108;;;;;;;;;;;;
960.0;9.81149196589758;960.0;16.8038081095699;960.0;4.38505050054791;;;;;;;;;;;;
965.0;8.66118157018841;965.0;15.6583528492001;965.0;3.36888913175954;;;;;;;;;;;;
970.0;8.77790660903461;970.0;14.5854285271662;970.0;2.47218630859448;;;;;;;;;;;;
975.0;8.88521553628065;975.0;15.5944209420992;975.0;2.72423048619624;;;;;;;;;;;;
980.0;8.24766652318357;980.0;13.9306970595724;980.0;2.85928216225552;;;;;;;;;;;;
985.0;7.46585004629526;985.0;12.6292870203799;985.0;1.94269278482891;;;;;;;;;;;;
990.0;6.36969013361708;990.0;12.888875737048;990.0;2.63316700034453;;;;;;;;;;;;
995.0;6.20178352984663;995.0;12.9652036446365;995.0;2.6758724209541;;;;;;;;;;;;
1000.0;6.03764657705586;1000.0;13.2031922484449;1000.0;1.62509976215358;;;;;;;;;;;;
1005.0;6.24258615610317;1005.0;12.0243631719488;1005.0;1.78326797569947;;;;;;;;;;;;
1010.0;5.29182852385948;1010.0;11.5005733536413;1010.0;1.91816987440184;;;;;;;;;;;;
1015.0;4.67480733580798;1015.0;11.5491852128807;1015.0;2.18620188060808;;;;;;;;;;;;
1020.0;4.01375823446993;1020.0;12.1378131800622;1020.0;0.304779938296449;;;;;;;;;;;;
1025.0;3.67820105094208;1025.0;12.7350877608437;1025.0;1.52314777362752;;;;;;;;;;;;
1030.0;2.59869881178633;1030.0;13.2261228876713;1030.0;1.14048678475438;;;;;;;;;;;;
1035.0;2.52326192397129;1035.0;12.469064424357;1035.0;0.372542343005476;;;;;;;;;;;;
1040.0;2.57126684188248;1040.0;12.3847900332704;1040.0;-0.831708712611548;;;;;;;;;;;;
1045.0;1.87015538451845;1045.0;12.5386290461886;1045.0;-0.657248914990465;;;;;;;;;;;;
1050.0;0.84611124437167;1050.0;12.1859938638466;1050.0;-0.402668373300277;;;;;;;;;;;;
1055.0;0.3086537474663;1055.0;10.5352439568844;1055.0;-1.87012605914208;;;;;;;;;;;;
1060.0;0.0755228830870852;1060.0;10.0333781429478;1060.0;-2.34174993797212;;;;;;;;;;;;
1065.0;0.949682122561497;1065.0;11.7353873474902;1065.0;-2.53221417446979;;;;;;;;;;;;
1070.0;1.8271273262485;1070.0;13.3348291643219;1070.0;-3.22678925695543;;;;;;;;;;;;
1075.0;1.58174839174328;1075.0;11.1827949857426;1075.0;-3.69520271459885;;;;;;;;;;;;
1080.0;1.10087444646261;1080.0;11.7654336264381;1080.0;-4.93144163668044;;;;;;;;;;;;
1085.0;1.1432264877385;1085.0;11.7423639975606;1085.0;-5.06389685028643;;;;;;;;;;;;
1090.0;-0.591792153781711;1090.0;10.0319174375426;1090.0;-4.91820122021886;;;;;;;;;;;;
1095.0;-0.642093576919423;1095.0;11.4344616548735;1095.0;-5.16293903473543;;;;;;;;;;;;
1100.0;-1.61116935620474;1100.0;11.1700001317771;1100.0;-5.21321537033342;;;;;;;;;;;;
1105.0;-2.87540421149619;1105.0;11.2003681822226;1105.0;-5.13021728167364;;;;;;;;;;;;
1110.0;-2.81418495226716;1110.0;9.65521612728788;1110.0;-6.03114274739073;;;;;;;;;;;;
1115.0;-3.75107396025971;1115.0;7.88642361837606;1115.0;-7.10666637788887;;;;;;;;;;;;
1120.0;-2.67942535197529;1120.0;7.37233678261868;1120.0;-6.7487390836747;;;;;;;;;;;;
1125.0;-4.05454689491444;1125.0;6.86584684034875;1125.0;-6.48774220403068;;;;;;;;;;;;
1130.0;-3.90138995303034;1130.0;6.66595922185835;1130.0;-7.72565139761073;;;;;;;;;;;;
1135.0;-5.59098759259932;1135.0;5.83992300427819;1135.0;-7.79120382904169;;;;;;;;;;;;
1140.0;-5.73357700127225;1140.0;4.86611464580088;1140.0;-7.80512651085305;;;;;;;;;;;;
1145.0;-4.71437968719112;1145.0;5.88953519224086;1145.0;-8.73583931981843;;;;;;;;;;;;
1150.0;-3.8126202691279;1150.0;7.76885291309784;1150.0;-9.5336919835815;;;;;;;;;;;;
1155.0;-3.23095759815033;1155.0;7.12106285956716;1155.0;-9.2768352060581;;;;;;;;;;;;
1160.0;-3.04005922983245;1160.0;6.81518043701417;1160.0;-10.2420077363464;;;;;;;;;;;;
1165.0;-3.07831291205108;1165.0;6.86720122529882;1165.0;-10.4875630833925;;;;;;;;;;;;
1170.0;-3.02300224927504;1170.0;6.58524351888752;1170.0;-9.7340816106257;;;;;;;;;;;;
1175.0;-3.39954523167581;1175.0;5.89164711519916;1175.0;-10.6198543473378;;;;;;;;;;;;
1180.0;-4.39927116886963;1180.0;6.03172364713838;1180.0;-10.7705918154166;;;;;;;;;;;;
1185.0;-4.55625509050582;1185.0;5.28468213552926;1185.0;-10.601293421622;;;;;;;;;;;;
1190.0;-4.4111934748469;1190.0;6.16688209625641;1190.0;-13.7559854820438;;;;;;;;;;;;
1195.0;-5.28501953130232;1195.0;6.08773897626459;1195.0;-13.4162776858632;;;;;;;;;;;;
1200.0;-5.14522563342523;1200.0;5.36444447202535;1200.0;-12.3243238248343;;;;;;;;;;;;
1205.0;-5.26539709551635;1205.0;2.96246434458268;1205.0;-12.549095090428;;;;;;;;;;;;
1210.0;-4.39441920244091;1210.0;2.9802175553613;1210.0;-12.6006655309315;;;;;;;;;;;;
1215.0;-5.54325559025174;1215.0;3.1560509413963;1215.0;-12.3686825802619;;;;;;;;;;;;
1220.0;-5.3695659462254;1220.0;3.41353876074149;1220.0;-11.1349630075365;;;;;;;;;;;;
1225.0;-5.22765874745031;1225.0;3.39244892701104;1225.0;-11.3846716020595;;;;;;;;;;;;
1230.0;-5.11138707650641;1230.0;4.39222996931633;1230.0;-11.9750253767229;;;;;;;;;;;;
1235.0;-5.91175848184159;1235.0;4.12020070156475;1235.0;-12.1987330756563;;;;;;;;;;;;
1240.0;-6.20151973784799;1240.0;4.20576198744305;1240.0;-11.489946049297;;;;;;;;;;;;
1245.0;-5.32827442310401;1245.0;3.20087951538712;1245.0;-11.0546580554653;;;;;;;;;;;;
1250.0;-4.4693849883677;1250.0;3.31746670560842;1250.0;-10.5331454729939;;;;;;;;;;;;
1255.0;-5.38846088635364;1255.0;2.54657745539508;1255.0;-10.3817492218744;;;;;;;;;;;;
1260.0;-4.24570971955558;1260.0;4.70152989459617;1260.0;-10.1550622297055;;;;;;;;;;;;
1265.0;-5.15914625593766;1265.0;3.40699319108721;1265.0;-8.75461564115384;;;;;;;;;;;;
1270.0;-4.85427314539106;1270.0;2.28741927559684;1270.0;-10.9978573634402;;;;;;;;;;;;
1275.0;-3.4028331887525;1275.0;2.22282658421075;1275.0;-11.1091304299812;;;;;;;;;;;;
1280.0;-3.38932003866632;1280.0;1.25686382241494;1280.0;-11.0154897825947;;;;;;;;;;;;
1285.0;-2.36780028170488;1285.0;1.48186047972421;1285.0;-11.8464091208427;;;;;;;;;;;;
1290.0;-4.39970172776188;1290.0;1.63204764189387;1290.0;-11.2954788103779;;;;;;;;;;;;
1295.0;-3.77848266759389;1295.0;2.78097590765433;1295.0;-11.0574527598213;;;;;;;;;;;;
1300.0;-1.33438980014128;1300.0;4.25933358333223;1300.0;-12.2613199676672;;;;;;;;;;;;
1305.0;-2.87825844401444;1305.0;6.03118283620104;1305.0;-11.9904076082585;;;;;;;;;;;;
1310.0;-4.93343718997372;1310.0;3.35845544977187;1310.0;-12.1474839923485;;;;;;;;;;;;
1315.0;-4.32443395130899;1315.0;2.54673032234919;1315.0;-12.3330483744312;;;;;;;;;;;;
1320.0;-3.39709930434343;1320.0;1.3929268034066;;;;;;;;;;;;;;
1325.0;-5.60620533479849;1325.0;1.45935895262787;;;;;;;;;;;;;;
1330.0;-4.33725989970354;1330.0;1.80727891829218;;;;;;;;;;;;;;
1335.0;-5.18134365966921;1335.0;0.611655237239866;;;;;;;;;;;;;;
1340.0;-5.41384671166433;1340.0;-0.606979355425616;;;;;;;;;;;;;;
1345.0;-4.92539517275157;1345.0;0.198566798264604;;;;;;;;;;;;;;
1350.0;-6.37586825290549;1350.0;-0.472097399212963;;;;;;;;;;;;;;
1355.0;-6.62771094278921;1355.0;-0.381581791671807;;;;;;;;;;;;;;
1360.0;-6.61514129889224;1360.0;1.46135399237402;;;;;;;;;;;;;;
1365.0;-5.49287352328351;1365.0;0.905017888539761;;;;;;;;;;;;;;
1370.0;-4.32578083250559;1370.0;1.20813239621058;;;;;;;;;;;;;;
1375.0;-4.11051859229081;1375.0;0.579113883556821;;;;;;;;;;;;;;
1380.0;-3.23587577965984;1380.0;0.425345974908682;;;;;;;;;;;;;;
1385.0;-4.37991190827727;1385.0;1.10388553925618;;;;;;;;;;;;;;
1390.0;-5.68447281151248;1390.0;1.49284890186585;;;;;;;;;;;;;;
1395.0;-3.67945746294882;1395.0;0.630209581081778;;;;;;;;;;;;;;
;;1400.0;0.717273546150092;;;;;;;;;;;;;;
;;1405.0;0.629740332962401;;;;;;;;;;;;;;
;;1410.0;0.478978717188377;;;;;;;;;;;;;;
;;1415.0;0.359983703062075;;;;;;;;;;;;;;
;;1420.0;0.368695886065287;;;;;;;;;;;;;;
;;1425.0;0.501521930029087;;;;;;;;;;;;;;
;;1430.0;-1.08862094554854;;;;;;;;;;;;;;
;;1435.0;-0.846476158183246;;;;;;;;;;;;;;
;;1440.0;-0.188810975923246;;;;;;;;;;;;;;
;;1445.0;-1.45413235865565;;;;;;;;;;;;;;
;;1450.0;-1.46094388215325;;;;;;;;;;;;;;
;;1455.0;-0.559614561407228;;;;;;;;;;;;;;
;;1460.0;-0.447763233284254;;;;;;;;;;;;;;
;;1465.0;-0.224530545766317;;;;;;;;;;;;;;
