Repository: johodges/materials

## A Non-Dimensional Scaling Approach to Modeling Material Pyrolysis

This repository contains the data, scripts, and technical documents required to generate the SPyro cone validation cases.

## Instructions
* Clone this repository with submodules
  ```
  git clone --recurse-submodules https://github.com/johodges/materials
  ```
* Pre-process data
  ```
  python materials/scripts/initialize.py
  ```
* Build latest FDS (example for impi_intel_linux target, but use relevant make target for platform)
  ```
  git clone git@github.com:firemodels/fds.git && cd fds
  cd Build/impi_intel_linux
  ./make_fds.sh
  ln -s fds_impi_intel_linux fds
  cd ../..
  ```
* Run cases
  ```
  cd materials/scripts
  python evaluate_statistics_new.py
  ```

File: data/rise_materials/Testdata-100.txt
Keywords
Material1;Material2;Material3;Material4;Product;Object;Scenario;Method;Reference;Comment;Owner;IsPublic;ImportDate
Plywood;;;;;;;ISO 5660;EUREFIC;CS000007_EUREFIC2;;1;2003-07-24 15:06:30
Scalars
Flux (kW/m2);tig (s);qmax (kw/m2);qtotal (MJ/m2);q180 (kw/m2);q300 (kw/m2);Mass loss (g);DHc (MJ/kg);Peak smoke production (m2/m2s);Total smoke produced (m2/m2);Specific extinction area (avg) (m2/kg);Area (m2);Thickness (mm);Density (kg/m3)
50;25;319;76.1;126;120;64.3;11.8;NA;NA;22;0.01;12;600
VectorData
Time (s);HRR (kW/m2);MLR (g/s);SEA (m2/kg)
1.458; -0.2953; -25.2192; 0.0083
3.462; -0.2216; -14.5381; 0.0146
5.958; 0.4535; -6.9504; 0.0009
7.98; -0.1122; -2.5918; -0.0245
10.2; -0.0707; -1.4256; -0.2394
12.198; 1.1553; -0.6654; -1.418
14.178; 1.2807; -0.3068; -9.8364
16.698; 1.2049; -0.1401; -88.3277
18.678; 1.024; -0.0472; -16.8573
20.682; 0.1432; -0.0099; 29.8476
22.68; -0.2503; 0.0208; 41.6164
24.702; -4.1564; 0.0363; 53.5146
27.18; -0.1226; 0.065; 134.484
29.178; 19.6989; 0.0871; 66.4164
31.182; 50.8096; 0.1058; 24.2213
33.438; 83.3349; 0.1131; 18.3047
35.418; 101.576; 0.1271; 20.8262
37.938; 119.641; 0.1315; 24.3479
39.942; 134.421; 0.1444; 26.8456
41.922; 146.587; 0.1438; 29.1913
43.902; 153.882; 0.1533; 31.9228
45.882; 156.908; 0.1626; 32.7493
48.378; 160.216; 0.17; 33.7204
50.358; 168.701; 0.1765; 32.6953
52.362; 178.9; 0.179; 28.8433
54.66; 193.178; 0.1767; 23.5683
56.64; 197.606; 0.1694; 18.5855
59.142; 193.967; 0.1603; 13.3193
61.122; 187.985; 0.1489; 10.1042
63.12; 178.445; 0.1427; 9.7675
65.118; 163.288; 0.1369; 10.5993
67.122; 156.674; 0.1319; 11.8787
69.618; 149.33; 0.1308; 13.7468
71.622; 145.395; 0.1299; 15.9134
73.62; 144.259; 0.1304; 17.7934
75.642; 142.921; 0.1293; 19.6459
77.862; 144.643; 0.1309; 21.7403
80.34; 147.163; 0.1326; 24.1607
82.32; 147.878; 0.1363; 26.5665
84.3; 151.049; 0.1403; 29.5668
86.298; 152.775; 0.1451; 31.8742
88.32; 157.539; 0.1469; 32.3569
90.762; 159.827; 0.1483; 30.6245
92.76; 165.158; 0.1478; 28.0203
94.74; 165.303; 0.1433; 23.226
96.738; 161.144; 0.1399; 17.8182
98.742; 159.16; 0.1355; 13.4248
101.442; 155.422; 0.1307; 10.4619
103.458; 147.755; 0.1237; 7.9281
105.462; 141.109; 0.1196; 6.1724
107.442; 133.656; 0.1157; 4.9895
109.422; 127.561; 0.1135; 4.3361
111.858; 125.482; 0.1119; 3.7438
113.862; 125.244; 0.1097; 3.4593
115.86; 123.636; 0.11; 4.2912
117.822; 123.507; 0.1102; 5.8052
119.82; 122.725; 0.1127; 7.1272
122.598; 122.369; 0.1109; 9.0724
124.578; 121.71; 0.1126; 11.1684
126.558; 122.413; 0.1131; 12.0219
128.562; 126.057; 0.1142; 12.4545
130.542; 123.55; 0.1121; 12.8536
132.978; 122.91; 0.1153; 12.4612
134.982; 122.937; 0.115; 11.9666
136.98; 124.899; 0.1156; 12.0094
138.978; 123.87; 0.1152; 12.2284
140.982; 125.039; 0.1175; 12.7607
143.442; 121.674; 0.1161; 13.016
145.68; 118.545; 0.1184; 12.5635
147.678; 119.264; 0.1169; 11.5388
149.682; 120.918; 0.118; 9.9879
151.68; 121.711; 0.1196; 8.0636
154.2; 120.148; 0.1189; 6.3448
156.18; 116.904; 0.1151; 5.2071
158.16; 115.939; 0.116; 4.4811
160.14; 116.654; 0.1123; 3.8817
162.12; 117.472; 0.1087; 3.5593
164.562; 116.412; 0.1085; 3.4105
166.542; 113.528; 0.1073; 3.3011
168.762; 109.402; 0.1045; 3.1481
170.76; 107.38; 0.1038; 3.2105
172.758; 107.88; 0.1015; 3.1656
175.242; 106.037; 0.0985; 3.06
177.24; 104.968; 0.0982; 3.1589
179.22; 101.832; 0.1; 3.3621
181.2; 100.499; 0.1022; 3.8591
183.18; 99.8117; 0.1007; 4.1647
185.682; 100.617; 0.1008; 4.5493
187.68; 102.287; 0.1005; 4.6186
189.918; 100.93; 0.1001; 4.691
191.898; 99.6094; 0.0978; 4.4645
193.86; 100.825; 0.0991; 4.051
196.32; 100.528; 0.1007; 4.0924
198.318; 102.4; 0.1016; 3.8733
200.322; 100.092; 0.1025; 3.5803
202.32; 100.252; 0.1044; 3.6101
204.318; 101.454; 0.1076; 4.1891
206.802; 102.937; 0.1072; 4.5973
208.8; 102.198; 0.11; 5.4725
210.798; 103.409; 0.112; 6.7678
213.06; 105.939; 0.1136; 7.9115
215.058; 106.905; 0.1136; 9.1873
217.56; 108.853; 0.1171; 10.0732
219.54; 109.334; 0.119; 11.1559
221.538; 110.633; 0.1193; 11.8176
223.542; 112.851; 0.1212; 12.3786
225.54; 113.43; 0.1221; 12.4521
228.042; 115.304; 0.1232; 12.4936
230.022; 115.98; 0.1224; 12.03
232.02; 117.916; 0.1206; 11.7867
234; 117.86; 0.1199; 11.4841
236.178; 119.771; 0.1185; 11.118
238.62; 116.765; 0.1169; 10.367
240.618; 115.782; 0.1159; 10.1308
242.622; 115.467; 0.1158; 9.7755
244.662; 112.86; 0.1126; 9.5754
246.66; 112.802; 0.1135; 9.5347
249.18; 110.848; 0.1108; 10.1991
251.22; 110.987; 0.1098; 10.5483
253.218; 110.088; 0.1089; 11.0097
255.222; 108.472; 0.1095; 11.1584
257.418; 108.246; 0.1073; 11.4291
259.86; 108.656; 0.1077; 11.3971
261.84; 107.368; 0.1064; 11.1479
263.838; 106.54; 0.1056; 10.9104
265.842; 106.767; 0.1045; 10.9476
267.84; 106.72; 0.104; 10.7472
270.402; 106.535; 0.1036; 10.4301
272.4; 106.222; 0.104; 10.468
274.398; 104.758; 0.1049; 10.4268
276.402; 106.204; 0.1036; 10.082
278.4; 103.912; 0.1031; 10.0896
281.1; 105.39; 0.1049; 10.7427
283.098; 106.788; 0.1047; 11.1944
285.102; 104.93; 0.1034; 11.6262
287.1; 105.715; 0.1052; 12.1867
289.08; 105.389; 0.1068; 12.3585
291.54; 109.784; 0.1045; 12.2637
293.538; 112.649; 0.1045; 11.8622
295.518; 112.945; 0.1059; 11.2571
297.522; 113.247; 0.1067; 10.2484
299.502; 112.872; 0.1069; 9.2778
301.98; 114.446; 0.1083; 7.9961
304.2; 114.142; 0.1071; 6.9843
306.198; 113.797; 0.1061; 5.9327
308.202; 114.577; 0.1039; 5.1155
310.2; 115.157; 0.103; 4.5359
312.66; 113.564; 0.1021; 4.1652
314.658; 113.512; 0.1021; 3.8454
316.662; 114.266; 0.1025; 3.8762
318.66; 115.623; 0.102; 4.1652
320.658; 115.835; 0.1025; 4.2503
323.178; 116.17; 0.1032; 4.6676
325.422; 116.924; 0.1056; 4.91
327.42; 117.179; 0.1054; 5.1512
329.442; 117.991; 0.1063; 5.5102
331.458; 116.244; 0.1086; 6.1965
334.02; 118.18; 0.112; 6.8931
336.018; 121.803; 0.1141; 8.2223
338.022; 124.184; 0.1165; 9.6587
340.02; 127.694; 0.1208; 10.7755
342.018; 130.395; 0.1218; 11.9526
344.538; 133.876; 0.1252; 13.2504
346.518; 135.938; 0.1306; 13.8577
348.738; 139.806; 0.136; 14.7759
350.718; 144.798; 0.1411; 15.8549
352.698; 151.33; 0.1476; 17.3781
355.218; 156.686; 0.151; 18.7139
357.198; 163.109; 0.1552; 20.5244
359.16; 167.822; 0.1579; 21.6016
361.158; 171.657; 0.1613; 23.0623
363.162; 173.998; 0.1638; 24.047
365.658; 178.036; 0.1683; 24.653
367.662; 183.89; 0.1733; 25.5097
369.66; 187.408; 0.1736; 26.177
371.838; 197.401; 0.1742; 27.3364
373.818; 197.266; 0.176; 28.1889
376.398; 195.313; 0.1732; 28.7731
378.42; 197.376; 0.1736; 29.2302
380.418; 198.027; 0.1756; 30.4852
382.398; 200.207; 0.1777; 30.5911
384.402; 200.681; 0.1786; 31.1485
386.898; 201.226; 0.1842; 33.0693
388.902; 204.996; 0.1888; 35.6859
390.9; 208.59; 0.1937; 38.2712
393.162; 216.318; 0.2037; 42.1176
395.142; 220.942; 0.2123; 45.019
397.662; 226.338; 0.2201; 48.2413
399.642; 235.871; 0.2325; 50.9044
401.64; 245.575; 0.2384; 53.4768
403.638; 262.828; 0.2415; 55.4402
405.618; 269.858; 0.2461; 58.0012
408.162; 275.879; 0.2497; 58.8986
410.16; 285.535; 0.2489; 59.0099
412.158; 290.714; 0.2506; 58.7137
414.162; 297.22; 0.252; 57.6889
416.358; 300.42; 0.2511; 56.8886
418.86; 300.847; 0.2498; 57.1522
420.858; 298.804; 0.2531; 57.6122
422.838; 306.605; 0.2506; 59.6088
424.842; 309.691; 0.2497; 62.9164
426.798; 311.377; 0.2501; 67.1679
429.318; 310.809; 0.2501; 71.3446
431.322; 314.888; 0.2438; 76.5102
433.302; 318.783; 0.24; 81.4051
435.3; 314.674; 0.2327; 85.7952
437.298; 310.436; 0.2245; 89.5661
440.022; 308.873; 0.2135; 91.8947
442.02; 302.181; 0.2017; 92.5795
444.018; 292.342; 0.1938; 89.5818
446.022; 281.299; 0.1856; 85.6806
448.02; 273.046; 0.1765; 81.5454
450.522; 263.418; 0.1718; 78.8934
452.52; 258.811; 0.1623; 77.2575
454.518; 253.534; 0.1567; 77.477
456.498; 245.669; 0.1492; 77.2513
458.52; 239.121; 0.141; 75.8453
461.34; 228.916; 0.13; 72.3645
463.32; 221.447; 0.1203; 68.6129
465.318; 209.62; 0.1143; 65.3866
467.298; 197.785; 0.1074; 61.3224
469.302; 189.577; 0.101; 58.8961
471.798; 180.127; 0.0949; 57.1417
473.778; 172.814; 0.0878; 53.7744
475.782; 164.623; 0.0844; 49.8763
477.78; 155.604; 0.0816; 46.8674
479.76; 149.982; 0.0772; 42.0803
482.28; 144.433; 0.0754; 37.3328
484.542; 142.312; 0.0713; 33.2031
486.522; 137.504; 0.0691; 28.7761
488.52; 131.347; 0.0649; 23.8886
490.542; 130.46; 0.0652; 19.7851
493.08; 125.553; 0.0625; 16.4309
495.078; 119.167; 0.0594; 13.9672
497.082; 116.447; 0.0574; 12.0303
499.08; 111.998; 0.0548; 11.0866
501.078; 108.511; 0.0507; 9.5713
503.58; 105.609; 0.0476; 7.7639
505.56; 102.839; 0.0444; 5.5236
507.738; 98.4625; 0.0424; 3.4877
509.742; 95.2519; 0.0414; 1.7886
511.74; 91.6481; 0.0396; 1.3046
514.302; 89.5514; 0.0377; 1.2105
516.3; 86.2589; 0.0364; 1.6564
518.28; 83.1308; 0.0356; 2.451
520.302; 80.5381; 0.0328; 2.8238
522.282; 79.427; 0.0313; 3.764
524.718; 78.8754; 0.0318; 4.6582
526.722; 76.9096; 0.0304; 4.8433
528.9; 74.2546; 0.0311; 4.7974
530.898; 72.0694; 0.0297; 4.5779
532.902; 71.7058; 0.0302; 3.9972
535.362; 71.2841; 0.028; 2.7142
537.36; 69.524; 0.0275; 2.5907
539.358; 67.1201; 0.0256; 2.9688
541.362; 65.2678; 0.0251; 3.6437
543.36; 62.9693; 0.0242; 3.7128

File: data/rise_materials/Testdata-101.txt
Keywords
Material1;Material2;Material3;Material4;Product;Object;Scenario;Method;Reference;Comment;Owner;IsPublic;ImportDate
Plywood;;;;;;;ISO 5660;EUREFIC;CS000008_EUREFIC2;;1;2003-07-24 15:08:23
Scalars
Flux (kW/m2);tig (s);qmax (kw/m2);qtotal (MJ/m2);q180 (kw/m2);q300 (kw/m2);Mass loss (g);DHc (MJ/kg);Peak smoke production (m2/m2s);Total smoke produced (m2/m2);Specific extinction area (avg) (m2/kg);Area (m2);Thickness (mm);Density (kg/m3)
50;26;271;75.1;133;129;65.2;11.5;NA;NA;22;0.01;12;600
VectorData
Time (s);HRR (kW/m2);MLR (g/s);SEA (m2/kg)
1.338; 1.5232; -23.8208; 0.0085
3.342; 2.6269; -22.6534; 0.0222
5.862; 3.1682; -6.6208; 0.0477
7.86; 3.4914; -1.9885; 0.0661
10.122; 1.7018; -0.9332; -0.0509
12.102; 1.8084; -0.3642; -1.6911
14.118; 1.0948; -0.1414; -50.7693
16.602; 0.9632; -0.0503; 1.3671
18.6; 1.2406; -0.0042; 34.7876
20.58; 1.301; 0.0094; 63.1661
22.578; 0.8921; 0.0236; 79.3536
24.558; 1.6286; 0.0414; 132.265
27.042; 11.8619; 0.0594; 82.0834
29.04; 34.3279; 0.0835; 50.8409
31.038; 73.082; 0.0989; 26.1039
33.24; 93.8575; 0.1088; 15.984
35.238; 110.14; 0.1246; 17.1938
37.758; 121.868; 0.1344; 20.7906
39.738; 136.878; 0.144; 26.2057
41.778; 149.717; 0.1501; 30.8759
43.782; 157.259; 0.1607; 35.2815
45.798; 164.611; 0.1689; 39.5351
48.222; 173.477; 0.1779; 43.8559
50.202; 182.512; 0.1874; 45.8378
52.182; 197.505; 0.1898; 44.5521
54.42; 204.831; 0.1867; 41.0858
56.418; 205.062; 0.1812; 36.3974
58.86; 198.423; 0.1697; 30.3015
60.858; 189.273; 0.1575; 24.3642
62.838; 172.058; 0.1502; 20.7056
64.818; 163.685; 0.143; 19.2815
66.84; 156.781; 0.1354; 18.9179
69.258; 154.756; 0.1344; 19.0443
71.22; 150.208; 0.1291; 19.8601
73.218; 147.579; 0.1293; 22.2676
75.24; 145.53; 0.1281; 24.2992
77.46; 145.321; 0.1281; 25.9218
79.902; 144.388; 0.1284; 27.7353
81.882; 145.941; 0.13; 29.6437
83.88; 145.51; 0.1305; 30.6938
85.878; 147.063; 0.1344; 31.0239
87.882; 148.346; 0.1385; 31.6179
90.342; 150.734; 0.1401; 31.9921
92.34; 152.605; 0.1433; 30.792
94.338; 153.793; 0.1433; 28.0114
96.318; 152.243; 0.1423; 24.4212
98.322; 152.053; 0.1387; 20.0224
101.082; 149.744; 0.1348; 16.2952
103.08; 149.635; 0.1282; 12.8484
105.078; 142.19; 0.1259; 10.067
107.082; 136.865; 0.1191; 8.3626
109.062; 132.348; 0.1184; 7.1852
111.54; 130.313; 0.1157; 5.6992
113.538; 129.148; 0.1143; 4.6244
115.518; 125.798; 0.1141; 4.118
117.522; 124.424; 0.1164; 3.6167
119.502; 124.747; 0.1162; 3.2068
122.238; 125.801; 0.1171; 2.9746
124.242; 124.159; 0.1192; 3.26
126.24; 123.228; 0.1171; 3.911
128.238; 124.263; 0.118; 4.9378
130.26; 124.974; 0.1189; 5.9727
132.702; 124.378; 0.1212; 7.3192
134.7; 125.543; 0.1246; 8.5398
136.698; 127.297; 0.128; 9.599
138.702; 128.579; 0.1306; 10.3618
140.682; 130.267; 0.1317; 11.245
143.16; 132.911; 0.1322; 11.2087
145.338; 133.197; 0.134; 10.9089
147.318; 135.229; 0.134; 9.9916
149.322; 135.385; 0.1325; 8.8295
151.302; 136.93; 0.1332; 7.1473
153.738; 134.6; 0.1336; 5.9195
155.76; 133.702; 0.1301; 4.4704
157.758; 129.855; 0.1284; 3.2583
159.762; 128.768; 0.1259; 2.3411
161.76; 126.067; 0.1238; 1.845
164.22; 123.695; 0.1222; 1.4769
166.218; 121.106; 0.1199; 1.2822
168.36; 121.812; 0.1191; 1.5192
170.382; 120.884; 0.118; 1.4158
172.38; 119.978; 0.1178; 1.4271
174.798; 119.238; 0.116; 1.1333
176.82; 118.579; 0.1169; 1.2189
178.818; 116.895; 0.1185; 1.2635
180.798; 117.672; 0.1214; 2.0206
182.802; 117.481; 0.1209; 3.1491
185.262; 119.802; 0.1229; 4.2147
187.26; 120.301; 0.1228; 5.2775
189.498; 122.179; 0.1232; 6.1845
191.502; 122.417; 0.1229; 6.4702
193.482; 121.952; 0.1237; 6.4146
195.942; 121.653; 0.1249; 6.6491
197.958; 122.991; 0.1264; 6.7157
199.938; 123.007; 0.1263; 6.6087
201.918; 123.251; 0.1277; 6.4198
203.922; 124.65; 0.1291; 5.923
206.442; 125.408; 0.1287; 5.1971
208.422; 124.887; 0.1273; 4.4991
210.402; 122.557; 0.1273; 3.6411
212.658; 123.41; 0.1259; 3.2111
214.662; 122.896; 0.1245; 2.787
217.14; 121.652; 0.1224; 2.4773
219.12; 120.273; 0.121; 1.9663
221.1; 120.853; 0.1192; 1.5098
223.098; 120.573; 0.1181; 0.9011
225.102; 117.817; 0.1169; 0.3146
227.52; 115.835; 0.1174; -0.4286
229.518; 115.49; 0.1164; -0.9249
231.522; 115.416; 0.1151; -1.2015
233.52; 116.053; 0.1142; -1.5704
235.722; 116.049; 0.1147; -1.8002
238.158; 114.178; 0.1147; -1.7777
240.162; 114.502; 0.1157; -1.859
242.16; 114.73; 0.116; -1.847
244.158; 114.837; 0.1165; -1.409
246.162; 115.05; 0.1174; -0.86
248.598; 114.259; 0.1165; 0.0088
250.602; 114.725; 0.1155; 0.901
252.6; 115.175; 0.1169; 1.6953
254.598; 116.22; 0.118; 2.1014
256.902; 115.055; 0.1148; 2.5276
259.398; 116.655; 0.1155; 2.724
261.42; 116.616; 0.1185; 2.6877
263.418; 118.162; 0.1193; 2.5179
265.398; 118.123; 0.12; 2.6833
267.42; 119.471; 0.1221; 2.5586
269.862; 120.104; 0.1225; 2.4231
271.86; 121.103; 0.1219; 2.3131
273.84; 123.464; 0.1219; 2.3306
275.82; 125.587; 0.1217; 2.1498
277.818; 124.565; 0.124; 1.8653
280.638; 126.248; 0.1245; 1.2783
282.618; 126.353; 0.1249; 0.8601
284.598; 128.078; 0.1238; 0.603
286.578; 126.871; 0.1233; 0.217
288.582; 125.738; 0.1228; 0.0067
291.078; 125.572; 0.1219; 0.0094
293.058; 125.456; 0.1193; 0.0023
295.038; 126.293; 0.1189; -0.4358
297.018; 126.608; 0.1182; -0.7197
299.04; 126.329; 0.1168; -0.7027
301.5; 126.487; 0.1166; -0.7786
303.702; 128.489; 0.1177; -0.6179
305.682; 127.958; 0.1188; 0.3138
307.68; 128.286; 0.12; 1.29
309.678; 129.876; 0.1225; 2.1033
312.198; 131.801; 0.1238; 3.3154
314.178; 133.512; 0.1278; 4.436
316.182; 136.591; 0.1307; 5.5847
318.18; 140.706; 0.133; 6.747
320.16; 143.504; 0.1362; 8.0415
322.638; 148.471; 0.1383; 8.9918
324.822; 150.177; 0.143; 10.1232
326.82; 153.894; 0.1447; 11.4669
328.8; 156.775; 0.1474; 13.2824
330.798; 157.83; 0.1466; 14.9867
333.258; 161.813; 0.1508; 16.7373
335.238; 164.41; 0.1526; 18.2825
337.26; 165.154; 0.1533; 18.8557
339.24; 167.095; 0.1537; 18.9135
341.238; 169.837; 0.1562; 18.9649
343.782; 170.308; 0.1553; 18.5841
345.762; 170.508; 0.1539; 17.7802
348; 168.523; 0.1536; 16.7116
349.98; 171.372; 0.155; 15.5971
351.978; 172.139; 0.1537; 14.379
354.438; 170.725; 0.1539; 13.4655
356.418; 173.217; 0.1575; 13.3526
358.422; 175.744; 0.1582; 14.06
360.42; 177.67; 0.1587; 14.8785
362.4; 178.347; 0.1619; 16.2778
364.86; 178.771; 0.167; 18.3085
366.84; 182.937; 0.167; 20.1794
368.838; 188.893; 0.1709; 22.0832
371.04; 193.684; 0.1769; 24.1949
373.038; 198.123; 0.1823; 26.7005
375.522; 202.353; 0.1852; 29.7312
377.502; 207.036; 0.1917; 32.9184
379.482; 215.104; 0.1928; 36.1628
381.462; 218.284; 0.1946; 39.1755
383.442; 219.876; 0.1979; 41.823
385.92; 222.331; 0.2014; 44.1657
387.9; 223.432; 0.2037; 44.9545
389.898; 226.303; 0.2065; 44.6566
392.058; 229.28; 0.2074; 44.2895
394.038; 233.303; 0.2056; 43.4935
396.558; 236.218; 0.2067; 42.2327
398.538; 237.147; 0.2076; 41.9412
400.542; 238.899; 0.2101; 43.2916
402.558; 238.363; 0.212; 45.9892
404.538; 241.109; 0.2133; 49.6991
407.058; 242.853; 0.2142; 54.1964
409.062; 247.663; 0.2159; 58.9214
411.042; 253.326; 0.2162; 62.8406
413.04; 258.31; 0.2189; 66.1524
415.302; 262.28; 0.2221; 68.1945
417.72; 266.307; 0.2235; 69.9792
419.718; 264.717; 0.225; 71.0891
421.722; 271.144; 0.2223; 72.1705
423.72; 268.54; 0.2167; 72.9978
425.718; 264.734; 0.2121; 73.2819
428.262; 262.295; 0.2012; 71.9917
430.242; 254.752; 0.188; 71.6884
432.222; 243.73; 0.183; 70.3243
434.22; 239.465; 0.1767; 68.7686
436.218; 234.111; 0.1675; 68.3127
438.918; 227.719; 0.1634; 68.0184
440.922; 223.585; 0.1575; 67.2421
442.902; 218.698; 0.1513; 67.6058
444.9; 211.408; 0.1438; 66.9842
446.898; 205.777; 0.136; 66.2629
449.4; 198.251; 0.1285; 64.7182
451.38; 189.344; 0.1194; 62.3747
453.36; 180.604; 0.1147; 58.5848
455.382; 172.873; 0.1078; 54.6311
457.338; 164.701; 0.1016; 50.3791
460.122; 158.552; 0.0982; 46.2919
462.102; 155.314; 0.0931; 42.7228
464.1; 149.882; 0.0893; 40.7673
466.098; 143.92; 0.085; 38.7974
468.102; 140.468; 0.0824; 35.7355
470.502; 133.972; 0.0751; 34.0141
472.5; 129.618; 0.0707; 31.8236
474.48; 123.961; 0.0683; 29.308
476.478; 120.731; 0.066; 27.5392
478.458; 116.835; 0.0623; 25.9583
480.9; 114.149; 0.0614; 24.9483
483.12; 112.051; 0.0592; 24.1131
485.1; 108.828; 0.0574; 23.3764
487.098; 107.113; 0.0557; 23.3669
489.12; 102.732; 0.0555; 23.6017
491.562; 99.1661; 0.0537; 22.7586
493.542; 96.6892; 0.0498; 22.7326
495.54; 94.7898; 0.0492; 22.2691
497.538; 93.6319; 0.0482; 21.7899
499.542; 91.3822; 0.0465; 23.3842
501.918; 88.2775; 0.046; 25.6904
503.922; 87.6377; 0.0438; 27.4872
506.1; 86.2812; 0.0415; 29.7949
508.098; 84.3552; 0.0396; 31.2701
510.102; 81.9709; 0.0387; 31.2506
512.478; 80.9048; 0.0369; 32.1162
514.482; 79.2431; 0.0369; 32.2976
516.462; 76.9565; 0.0371; 32.6475
518.442; 74.5876; 0.0357; 32.909
520.44; 73.6454; 0.0354; 33.0175
522.918; 72.3605; 0.0349; 34.313
524.94; 71.5305; 0.0326; 35.7851
527.22; 69.9183; 0.0315; 37.3607
529.218; 68.5289; 0.0301; 38.4924
531.222; 66.2441; 0.0283; 39.4976
533.742; 64.7023; 0.0274; 37.8507
535.782; 62.1224; 0.0292; 36.5892
537.798; 59.1611; 0.0281; 35.1563
539.802; 58.0585; 0.0273; 34.98
541.818; 55.671; 0.0241; 35.2759

File: data/rise_materials/Testdata-102.txt
Keywords
Material1;Material2;Material3;Material4;Product;Object;Scenario;Method;Reference;Comment;Owner;IsPublic;ImportDate
Painted paper plasterboard;plasterboard;;;;;;ISO 5660;EUREFIC;CS000009_EUREFIC1;;1;2003-07-24 15:09:50
Scalars
Flux (kW/m2);tig (s);qmax (kw/m2);qtotal (MJ/m2);q180 (kw/m2);q300 (kw/m2);Mass loss (g);DHc (MJ/kg);Peak smoke production (m2/m2s);Total smoke produced (m2/m2);Specific extinction area (avg) (m2/kg);Area (m2);Thickness (mm);Density (kg/m3)
35;103;52;2.2;12;NA;6.6;3.3;NA;NA;19;0.01;;
VectorData
Time (s);HRR (kW/m2);MLR (g/s);SEA (m2/kg)
1.602; 2.6138; -0.0196; 2259.88
3.582; 1.5264; -0.0095; 2346.43
6.06; 1.7742; 0.0001; 2372.56
8.04; 1.5187; 0.0014; 2403.52
10.302; 1.8132; 0.0058; 2446.04
12.3; 0.5752; 0.0058; 182.351
14.298; -0.0911; 0.0053; 120.325
16.818; -0.8084; 0.009; 118.324
18.798; -1.0921; 0.0076; 124.548
20.802; -0.7989; 0.0091; 118.098
22.782; -0.0939; 0.0063; 128.947
24.762; 0.9221; 0.0095; 123.816
27.258; 1.1621; 0.0074; 126.143
29.262; 1.0794; 0.0129; 113.128
31.26; 1.6363; 0.0093; 108.237
33.48; 1.3196; 0.013; 98.0246
35.46; 2.0424; 0.0148; 102.2
37.962; 2.221; 0.0142; 97.2516
39.942; 1.7837; 0.0137; 96.361
41.922; 1.1906; 0.0137; 99.0918
43.902; 0.6173; 0.0159; 95.7632
45.9; 0.113; 0.0159; 93.2684
48.36; -0.7758; 0.017; 92.4508
50.358; -0.864; 0.0161; 95.1511
52.338; -0.6049; 0.0179; 98.2982
54.6; -0.6712; 0.0184; 103.548
56.58; 0.4561; 0.0166; 107.481
59.058; 0.2892; 0.0196; 113.411
61.038; -0.8774; 0.0196; 125.21
63.042; -0.6281; 0.0217; 131.368
65.04; 0.1682; 0.0194; 140.447
67.038; 1.0479; 0.0226; 148.541
69.54; 1.3489; 0.0245; 159.96
71.52; 1.1751; 0.0285; 163.095
73.518; 1.7317; 0.0278; 167.848
75.522; 0.9373; 0.032; 174.628
77.76; 1.4049; 0.0371; 178.541
80.22; 1.1832; 0.0375; 176.326
82.2; 2.2456; 0.0439; 175.781
84.18; 2.7814; 0.0476; 173.29
86.202; 2.6369; 0.0508; 166.529
88.2; 4.5853; 0.0548; 165.406
90.66; 5.6516; 0.0572; 168.21
92.64; 7.4199; 0.0576; 168.82
94.638; 7.6565; 0.0614; 172.071
96.642; 7.5721; 0.0663; 168.211
98.64; 7.6897; 0.0673; 150.857
101.418; 8.1176; 0.0755; 121.977
103.422; 15.5473; 0.0833; 91.6313
105.462; 29.2068; 0.0869; 58.5601
107.46; 48.737; 0.086; 35.38
109.458; 52.166; 0.0841; 22.3871
111.978; 46.8785; 0.0821; 19.0236
113.982; 37.5797; 0.0754; 18.6786
115.98; 30.0507; 0.0693; 20.3408
118.002; 23.9838; 0.0696; 20.6483
119.982; 20.9233; 0.0702; 19.9383
122.802; 18.4185; 0.0581; 19.8613
124.818; 15.9974; 0.057; 19.8393
126.798; 14.7449; 0.0561; 19.9621
128.802; 13.6807; 0.0541; 19.7824
130.8; 13.507; 0.0466; 20.6228
133.26; 12.068; 0.0516; 20.3653
135.24; 12.0715; 0.0489; 20.6702
137.238; 11.6654; 0.0479; 19.8011
139.242; 11.6744; 0.0454; 18.9604
141.24; 11.8987; 0.0471; 17.9104
143.682; 11.3944; 0.0495; 17.4586
146.4; 12.0712; 0.0431; 16.6893
150.318; 12.5251; 0.0451; 16.4605
152.778; 12.6999; 0.047; 16.4945
154.782; 12.0667; 0.0462; 16.1825
156.762; 12.556; 0.0431; 15.5271
158.76; 12.3453; 0.0443; 15.6321
160.758; 12.1428; 0.0457; 15.6481
163.158; 13.3491; 0.0439; 14.7424
167.478; 13.5829; 0.043; 14.1478
169.458; 14.0122; 0.0442; 14.0251
171.462; 14.1429; 0.0451; 13.6778
174.522; 14.3019; 0.0422; 14.1078
176.52; 13.6129; 0.0414; 15.1752
180.48; 13.9771; 0.0415; 16.2657
182.982; 12.8818; 0.041; 17.248
184.962; 12.9274; 0.0419; 17.2775
186.942; 13.328; 0.0409; 16.8116
188.94; 13.5585; 0.0395; 16.0421
191.478; 13.9664; 0.0393; 15.1656
193.938; 14.0862; 0.0379; 14.335
195.942; 14.1484; 0.0409; 14.1939
198.24; 13.7166; 0.0398; 13.4696
200.238; 12.5005; 0.0399; 13.5087
202.218; 12.54; 0.0409; 13.7764
204.702; 12.2998; 0.0404; 13.7297
206.682; 12.7452; 0.0385; 13.4976
208.68; 12.1291; 0.0385; 13.7679
210.678; 11.7652; 0.0367; 14.3133
212.682; 12.9867; 0.0367; 14.9252
215.142; 13.8057; 0.0358; 16.2025
217.122; 13.0118; 0.0354; 16.5504
219.12; 11.7379; 0.0361; 17.2746
221.4; 10.7521; 0.0365; 17.5685
223.38; 10.6859; 0.0356; 17.6925
225.882; 10.5317; 0.0355; 17.1264
227.88; 9.8998; 0.0345; 17.6179
229.878; 10.4157; 0.0353; 18.484
231.882; 9.7026; 0.0352; 19.2686
233.88; 9.9793; 0.0338; 20.139
236.358; 9.8651; 0.0334; 21.289
238.38; 9.0271; 0.0339; 22.1461
240.402; 8.5516; 0.033; 21.9655
242.382; 8.2922; 0.0326; 20.3851

File: data/rise_materials/Testdata-104.txt
Keywords
Material1;Material2;Material3;Material4;Product;Object;Scenario;Method;Reference;Comment;Owner;IsPublic;ImportDate
Painted paper plasterboard;plasterboard;;;;;;ISO 5660;EUREFIC;CS000010_EUREFIC1;;1;2003-08-05 12:45:02
Scalars
Flux (kW/m2);tig (s);qmax (kw/m2);qtotal (MJ/m2);q180 (kw/m2);q300 (kw/m2);Mass loss (g);DHc (MJ/kg);Peak smoke production (m2/m2s);Total smoke produced (m2/m2);Specific extinction area (avg) (m2/kg);Area (m2);Thickness (mm);Density (kg/m3)
35;104;61;2.1;13;NA;6.6;3.3;NA;NA;19;0.01;;
VectorData
Time (s);HRR (kW/m2);MLR (g/s);SEA (m2/kg)
1.422; 0.5723; 0.0053; 16.1059
5.58; -0.9904; 0.0062; 23.9048
8.058; -0.2017; 0.0086; 32.8571
10.062; -0.1616; 0.0088; 38.6519
12.06; 0.906; 0.0047; 45.7891
14.4; -0.4149; 0.0076; 55.5829
16.38; 0.598; 0.0067; 64.4096
18.9; 0.8242; 0.0102; 61.0946
23.4; 0.2697; 0.0105; 62.1401
25.398; 0.0776; 0.0128; 57.7393
27.402; -0.9035; 0.0126; 54.5686
29.862; -0.4035; 0.0144; 51.6307
31.842; -0.3866; 0.0153; 53.5328
33.84; 0.7111; 0.0147; 54.0152
35.862; -0.0744; 0.0137; 59.0926
37.86; -0.565; 0.0147; 62.5404
41.562; -0.8598; 0.0147; 64.793
43.602; -0.559; 0.0148; 64.1886
45.6; -1.0419; 0.0156; 65.6846
47.598; -0.2865; 0.0193; 65.1221
50.04; 0.2189; 0.0194; 66.3613
52.662; 0.3836; 0.0207; 67.7461
54.642; 0.8781; 0.0208; 75.8438
56.622; -0.62; 0.0209; 83.2582
58.62; 0.1852; 0.0209; 92.9499
63.582; 0.4421; 0.0232; 104.034
65.82; -0.1074; 0.0213; 112.82
67.8; 0.5433; 0.0241; 114.364
70.62; 0.6309; 0.0303; 120.361
72.642; 0.5689; 0.0336; 126.211
77.46; 0.3946; 0.0364; 129.94
81.402; 1.7401; 0.0429; 134.581
83.898; 0.647; 0.049; 142.426
85.878; 0.8349; 0.0555; 144.607
87.858; 1.5139; 0.0558; 142.692
89.862; 1.5776; 0.0601; 144.986
91.86; 2.6808; 0.0665; 149.711
94.68; 4.1796; 0.064; 153.962
99.558; 5.3; 0.0644; 149.875
101.538; 12.0135; 0.0741; 130.107
103.938; 28.0772; 0.0796; 102.689
106.518; 49.0878; 0.0897; 71.8284
108.498; 61.1355; 0.093; 39.7611
110.52; 53.1925; 0.0926; 17.225
112.5; 37.8492; 0.0904; 12.6472
115.002; 30.245; 0.0837; 12.607
117; 23.6529; 0.0705; 13.7828
119.022; 17.3067; 0.0666; 15.4671
121.278; 15.1485; 0.0635; 16.8916
123.3; 13.4694; 0.0588; 17.0351
125.778; 12.1653; 0.0566; 16.1855
128.478; 11.1145; 0.0537; 16.1658
130.458; 11.6491; 0.0537; 16.2969
132.462; 11.7197; 0.0498; 15.543
134.862; 11.5515; 0.0477; 15.2975
136.86; 10.6837; 0.049; 15.077
138.858; 10.967; 0.0459; 14.8106
142.56; 11.2778; 0.0459; 14.5282
147.438; 11.6775; 0.0477; 14.5658
149.418; 12.1625; 0.0455; 14.2411
151.422; 12.6864; 0.0442; 14.002
155.58; 12.7799; 0.0455; 13.2325
158.118; 13.4166; 0.0447; 12.4531
160.122; 13.194; 0.0451; 11.803
162.12; 12.8735; 0.044; 11.5802
164.1; 13.0918; 0.0455; 11.5982
166.098; 13.7366; 0.0444; 11.712
168.642; 14.0233; 0.0443; 11.7742
170.622; 13.5945; 0.0453; 11.8835
172.878; 13.1994; 0.0462; 11.4897
174.9; 12.1706; 0.0429; 11.1992
176.88; 11.4182; 0.0426; 11.2787
179.34; 12.2085; 0.0441; 11.4253
181.338; 13.0603; 0.0412; 11.0908
183.342; 14.4385; 0.0407; 11.2403
185.34; 16.2104; 0.0416; 11.1317
187.338; 15.8514; 0.0412; 10.9366
189.84; 14.7603; 0.04; 10.6551
191.838; 14.2521; 0.0403; 10.6509
193.842; 14.4896; 0.0405; 10.8152
196.098; 14.9058; 0.0402; 11.1363
199.578; 14.1592; 0.0406; 11.5315
204.438; 13.4568; 0.0427; 11.6624
206.418; 13.7288; 0.0399; 12.6623
208.422; 13.2893; 0.0404; 12.837
210.42; 14.0847; 0.0394; 13.2846
212.898; 14.1199; 0.0395; 13.7415
214.902; 13.6948; 0.0367; 14.1727
216.9; 13.9577; 0.0352; 14.004
218.88; 12.7272; 0.0356; 13.7997
223.458; 12.766; 0.0362; 14.2651
225.978; 13.3653; 0.0367; 11.1543
227.982; 12.4705; 0.0347; 8.3376

File: data/rise_materials/Testdata-105.txt
Keywords
Material1;Material2;Material3;Material4;Product;Object;Scenario;Method;Reference;Comment;Owner;IsPublic;ImportDate
Painted paper plasterboard;plasterboard;;;;;;ISO 5660;EUREFIC;CS000011_EUREFIC1;;1;2003-08-05 13:00:31
Scalars
Flux (kW/m2);tig (s);qmax (kw/m2);qtotal (MJ/m2);q180 (kw/m2);q300 (kw/m2);Mass loss (g);DHc (MJ/kg);Peak smoke production (m2/m2s);Total smoke produced (m2/m2);Specific extinction area (avg) (m2/kg);Area (m2);Thickness (mm);Density (kg/m3)
50;43;226;4.1;22;NA;8.3;4.9;NA;NA;9;0.01;;
VectorData
Time (s);HRR (kW/m2);MLR (g/s);SEA (m2/kg)
1.362; 2.4979; 0.0041; 23.9502
3.36; 1.6476; 0.0104; 18.7509
5.88; 1.3613; 0.0109; 23.5999
8.064; 2.1861; 0.0136; 21.4504
10.062; 1.6198; 0.0118; 28.8986
12.084; 1.9571; 0.0138; 39.9379
14.082; 1.5857; 0.017; 47.8847
16.62; 1.6707; 0.0152; 57.9703
18.582; 1.5562; 0.0197; 64.2124
20.58; 1.4017; 0.0187; 71.6087
22.584; 1.6512; 0.0215; 74.9635
24.582; 1.2984; 0.0191; 84.1399
27.024; 1.3357; 0.0219; 88.4338
29.28; 1.584; 0.0205; 98.9771
31.302; 1.5016; 0.025; 111.187
33.3; 1.8567; 0.0271; 123.413
35.304; 2.691; 0.0299; 131.439
37.74; 1.7167; 0.0381; 133.84
39.744; 1.8383; 0.0472; 118.236
41.742; 14.033; 0.0677; 93.4154
43.74; 61.1497; 0.1077; 71.6469
45.744; 170.631; 0.1433; 45.5532
48.264; 226.206; 0.1554; 22.801
50.304; 212.828; 0.1688; 14.3921
52.56; 149.857; 0.1539; 9.7391
54.54; 106.042; 0.1193; 4.0129
56.562; 74.2296; 0.0925; 1.4018
59.022; 52.3966; 0.0805; 0.0281
61.02; 37.9786; 0.0682; -0.9536
63; 28.3665; 0.0671; -1.3202
64.98; 25.019; 0.0656; -1.311
66.96; 22.9112; 0.0629; -1.0191
69.42; 21.2232; 0.0606; -0.0578
71.442; 21.1878; 0.0596; 0.6884
73.422; 19.5437; 0.0601; 1.4661
75.642; 18.9983; 0.0586; 2.288
77.64; 17.903; 0.0575; 2.8548
80.142; 17.2848; 0.0591; 3.0947
82.122; 17.1451; 0.0578; 3.7647
84.12; 17.1997; 0.0566; 4.2929
86.124; 17.62; 0.0566; 4.6519
88.122; 17.2248; 0.0562; 4.8556
90.642; 17.0876; 0.0541; 4.8189
92.622; 16.4846; 0.0539; 4.2201
94.62; 15.3665; 0.0533; 3.4978
96.942; 15.652; 0.0532; 3.0972
98.964; 15.8818; 0.0528; 3.1781
101.442; 15.5378; 0.0526; 3.3093
103.44; 15.4419; 0.0514; 3.1035
105.444; 15.6563; 0.0513; 3.1709
107.442; 15.2578; 0.0505; 2.929
109.44; 16.115; 0.0509; 2.4376
111.942; 15.5726; 0.05; 2.2234
113.922; 16.0467; 0.0487; 2.033
115.92; 16.5154; 0.0476; 1.9312
117.924; 15.5294; 0.0476; 1.7124
120.162; 15.4161; 0.0477; 1.8259

File: data/rise_materials/Testdata-106.txt
Keywords
Material1;Material2;Material3;Material4;Product;Object;Scenario;Method;Reference;Comment;Owner;IsPublic;ImportDate
Painted paper plasterboard;plasterboard;;;;;;ISO 5660;EUREFIC;CS000012_EUREFIC1;;1;2003-08-05 13:02:14
Scalars
Flux (kW/m2);tig (s);qmax (kw/m2);qtotal (MJ/m2);q180 (kw/m2);q300 (kw/m2);Mass loss (g);DHc (MJ/kg);Peak smoke production (m2/m2s);Total smoke produced (m2/m2);Specific extinction area (avg) (m2/kg);Area (m2);Thickness (mm);Density (kg/m3)
50;45;210;3.7;20;NA;8.6;4.3;NA;NA;11;0.01;;
VectorData
Time (s);HRR (kW/m2);MLR (g/s);SEA (m2/kg)
1.476; 0.8937; 0.0047; 43.4516
3.48; 0.2927; 0.0093; 62.3419
5.958; -0.1093; 0.0083; 57.462
8.178; -0.0519; 0.0133; 57.5309
10.2; 0.2062; 0.0122; 59.4499
12.216; 0.058; 0.0141; 60.6954
14.22; -0.0253; 0.0196; 66.4694
16.758; -0.5438; 0.016; 67.7199
18.756; 0.1085; 0.0178; 69.8354
20.76; 0.3587; 0.0197; 79.8502
22.758; 1.0977; 0.0216; 82.9001
24.756; 1.441; 0.0175; 87.3206
27.276; 1.2954; 0.0216; 92.8932
29.58; 1.8703; 0.0234; 103.315
31.578; 2.3308; 0.0266; 108.374
33.576; 2.0892; 0.0283; 121.82
35.58; 1.1773; 0.0342; 133.017
38.136; 1.2494; 0.0406; 143.507
40.14; 2.2344; 0.0488; 141.771
42.138; 5.018; 0.0587; 123.604
44.136; 19.7315; 0.09; 99.2485
46.14; 88.0449; 0.1258; 72.6509
48.6; 180.647; 0.1458; 43.3218
50.58; 210.29; 0.1599; 20.4006
52.836; 160.313; 0.1579; 13.6905
54.84; 120.292; 0.1365; 8.6597
56.838; 83.0278; 0.1073; 5.7416
59.34; 58.1457; 0.0909; 4.6334
61.338; 41.3498; 0.0791; 4.2328
63.318; 28.3956; 0.0745; 3.8579
65.316; 24.619; 0.0715; 3.2757
67.32; 21.5363; 0.0699; 2.7401
69.78; 19.571; 0.0669; 2.4617
71.82; 18.2766; 0.0654; 1.6545
73.818; 16.5846; 0.0651; 1.346
76.02; 16.786; 0.0632; 0.7838
78.036; 16.0347; 0.0609; 0.3053
80.478; 16.468; 0.0604; -0.1492
82.458; 15.6316; 0.0583; -0.4587
84.456; 16.604; 0.0571; -0.8979
86.436; 16.7597; 0.0569; -1.0199
88.44; 16.9349; 0.0577; -1.1636
90.918; 15.4251; 0.0578; -1.4456
92.916; 15.5034; 0.0565; -1.7121
94.938; 15.7633; 0.0564; -2.0533
97.14; 15.3249; 0.055; -2.4079
99.138; 15.2982; 0.0533; -2.6031
101.64; 14.9429; 0.0536; -2.4246
103.638; 15.2417; 0.0522; -1.9326
105.636; 14.4699; 0.0523; -1.6657
107.64; 13.9332; 0.0519; -1.1996
109.638; 14.1058; 0.0523; -0.7812
112.098; 14.7612; 0.0504; -0.4363
114.096; 15.6451; 0.0514; -0.2384
116.1; 13.3045; 0.0506; 0.3436
118.116; 13.3933; 0.0497; 0.6877
120.396; 13.4979; 0.0493; 1.5935
122.88; 14.4271; 0.0493; 2.6386
124.878; 14.0295; 0.0482; 3.5015

File: data/rise_materials/Testdata-107.txt
Keywords
Material1;Material2;Material3;Material4;Product;Object;Scenario;Method;Reference;Comment;Owner;IsPublic;ImportDate
Painted paper plasterboard;plasterboard;;;;;;ISO 5660;EUREFIC;CS000013_EUREFIC1;;1;2003-08-05 13:03:31
Scalars
Flux (kW/m2);tig (s);qmax (kw/m2);qtotal (MJ/m2);q180 (kw/m2);q300 (kw/m2);Mass loss (g);DHc (MJ/kg);Peak smoke production (m2/m2s);Total smoke produced (m2/m2);Specific extinction area (avg) (m2/kg);Area (m2);Thickness (mm);Density (kg/m3)
75;21;257;4.4;24;NA;9.2;4.7;NA;NA;4;0.01;;
VectorData
Time (s);HRR (kW/m2);MLR (g/s);SEA (m2/kg)
1.218; 0.5629; 0.0117; 43.0094
3.198; 0.3853; 0.0135; 44.0491
5.658; -0.3287; 0.0162; 57.674
7.662; 0.0444; 0.0199; 75.5512
9.858; 0.0212; 0.0196; 95.3509
11.862; 0.8527; 0.0242; 113.691
13.842; 0.0821; 0.0307; 118.722
16.242; 0.3027; 0.0393; 115.593
18.222; -0.0949; 0.0803; 100.887
20.202; -3.6439; 0.121; 78.7196
22.2; 14.1674; 0.1606; 55.6844
24.18; 163.775; 0.1818; 37.3536
26.682; 234.782; 0.1945; 19.6308
28.68; 256.845; 0.1704; 11.9986
30.66; 223.124; 0.1412; 8.0868
32.838; 153.201; 0.1099; 6.9745
34.842; 110.359; 0.0924; 6.5436
37.218; 78.4384; 0.0801; 6.3889
39.198; 57.4836; 0.0728; 6.1069
41.178; 42.7151; 0.0708; 5.8855
43.182; 35.2307; 0.0679; 5.6702
45.18; 30.3714; 0.066; 5.7486
47.58; 28.1332; 0.0656; 5.8149
49.578; 26.4446; 0.0644; 5.8198
51.558; 25.2128; 0.0625; 5.8507
53.778; 23.9923; 0.0631; 5.912
55.758; 23.1454; 0.0626; 5.6471
58.242; 22.6594; 0.0626; 5.2278
60.222; 21.267; 0.0631; 4.9761
62.202; 21.8185; 0.0623; 4.4765
64.2; 20.4576; 0.0635; 3.742
66.18; 21.5744; 0.0652; 3.1452
68.58; 19.655; 0.0657; 2.9339
70.578; 19.4563; 0.0656; 2.7095
72.582; 18.2629; 0.0659; 2.4517
74.58; 17.912; 0.065; 2.1662
76.8; 17.6462; 0.0633; 2.0908
79.218; 18.2303; 0.0633; 1.7431
81.222; 18.5871; 0.0632; 1.2466
83.202; 18.3279; 0.0623; 1.098
85.2; 17.6987; 0.0634; 1.0029
87.198; 17.9248; 0.0623; 0.7301
89.658; 17.882; 0.061; 0.8793
91.638; 16.6553; 0.0597; 0.9651
93.642; 15.8037; 0.0602; 0.8364
95.64; 15.4794; 0.0578; 0.6573
97.62; 14.9282; 0.0578; 0.7992
100.338; 15.1022; 0.0569; 0.3941
102.342; 14.7959; 0.0557; 0.225
104.34; 14.5439; 0.0552; 0.1341
106.338; 14.0588; 0.0547; 0.1044
108.36; 12.7564; 0.0538; -0.4858
110.82; 11.5817; 0.0533; -0.8643
112.842; 11.2896; 0.0521; -1.1067
114.84; 10.6278; 0.0511; -1.4926
116.838; 9.1682; 0.0494; -2.1255
118.842; 7.8257; 0.0485; -2.3662
121.602; 7.5097; 0.048; -2.3285
123.6; 5.9325; 0.0468; -2.5258
125.598; 5.5755; 0.0462; -2.8261
127.602; 3.7882; 0.0458; -2.4089
129.582; 3.4508; 0.045; -2.2453
132.042; 2.2611; 0.0441; -2.3581
134.04; 2.9665; 0.0439; -2.3891
136.02; 2.2189; 0.0425; -2.5474
138.018; 1.0821; 0.0421; -2.8415
140.022; 0.9323; 0.0407; -3.2635
142.482; 1.2161; 0.0404; -3.6196
144.678; 1.5183; 0.0386; -3.7467
146.658; 1.9692; 0.0389; -3.4754
148.638; 1.6716; 0.0383; -3.0478
150.642; 1.4164; 0.0392; -2.1043
153.102; 1.0654; 0.0373; -1.1591
155.1; 1.4273; 0.0387; -0.6729

File: data/rise_materials/Testdata-108.txt
Keywords
Material1;Material2;Material3;Material4;Product;Object;Scenario;Method;Reference;Comment;Owner;IsPublic;ImportDate
Painted paper plasterboard;plasterboard;;;;;;ISO 5660;EUREFIC;CS000014_EUREFIC1;;1;2003-08-05 13:04:51
Scalars
Flux (kW/m2);tig (s);qmax (kw/m2);qtotal (MJ/m2);q180 (kw/m2);q300 (kw/m2);Mass loss (g);DHc (MJ/kg);Peak smoke production (m2/m2s);Total smoke produced (m2/m2);Specific extinction area (avg) (m2/kg);Area (m2);Thickness (mm);Density (kg/m3)
75;21;240;4.2;23;NA;8.9;4.7;NA;NA;5;0.01;;
VectorData
Time (s);HRR (kW/m2);MLR (g/s);SEA (m2/kg)
1.182; 1.4993; 0.0091; 71.095
3.18; 0.7776; 0.0167; 19.6547
5.64; 0.7223; 0.0143; 33.3658
7.638; 0.8578; 0.0184; 49.7949
9.858; 1.0399; 0.0184; 68.7193
11.862; 1.3437; 0.023; 81.6547
13.86; 0.3252; 0.0268; 89.3445
16.32; 0.286; 0.0361; 90.8921
18.318; 0.61; 0.0633; 80.2519
20.322; -1.8975; 0.101; 65.993
22.302; -4.8919; 0.1504; 49.1245
24.282; 56.4096; 0.18; 32.6191
26.742; 163.72; 0.1961; 16.3787
28.722; 239.72; 0.1885; 10.3136
30.72; 235.327; 0.1626; 5.3022
32.862; 173.732; 0.1244; 3.4542
34.86; 133.957; 0.098; 2.7548
37.242; 94.0825; 0.0859; 2.6705
39.222; 70.6111; 0.0749; 2.835
41.22; 52.5219; 0.071; 3.2573
43.218; 39.6381; 0.0649; 3.9307
45.222; 34.327; 0.065; 4.2513
47.622; 30.5985; 0.0624; 4.5373
49.62; 27.8047; 0.0633; 4.6966
51.6; 26.9364; 0.0619; 4.5094
53.862; 25.683; 0.0628; 4.18
55.86; 24.5095; 0.0623; 4.2986
58.338; 23.6226; 0.0622; 4.4072
60.342; 23.0941; 0.0618; 4.4809
62.322; 22.3671; 0.062; 4.448
64.32; 22.4507; 0.0638; 4.3707
66.318; 21.9847; 0.0637; 4.163
68.838; 21.2262; 0.0637; 4.0039
70.842; 21.2971; 0.064; 3.6859
72.84; 20.0766; 0.0658; 3.5075
74.838; 20.5607; 0.0645; 3.373
77.04; 20.3737; 0.0654; 3.2264
79.458; 20.9276; 0.0645; 2.9796
81.462; 19.4827; 0.0633; 3.1209
83.46; 19.4068; 0.0628; 3.2275
85.458; 18.7511; 0.0624; 2.9258
87.462; 18.6508; 0.061; 2.6783
89.898; 18.562; 0.0598; 2.366
91.902; 17.6724; 0.0598; 1.8955
93.9; 17.2322; 0.0585; 1.6685
95.88; 17.5218; 0.0585; 2.1428
97.878; 17.6736; 0.0585; 2.8612
100.56; 17.0807; 0.0575; 3.2882
102.558; 15.1762; 0.0567; 3.7171
104.562; 14.9635; 0.0563; 3.633
106.56; 14.5773; 0.0541; 3.1884
108.54; 14.4374; 0.0531; 2.2459
111.018; 12.934; 0.0531; 1.5187
113.022; 12.631; 0.0524; 0.8859
115.02; 11.551; 0.0506; 0.7156
117.018; 9.5444; 0.0502; 0.6004
119.04; 8.6474; 0.0488; 1.2642
121.758; 7.0118; 0.047; 1.8895
123.762; 6.8821; 0.0453; 2.5839
125.76; 6.3399; 0.0454; 3.6174
127.758; 5.1001; 0.0435; 4.2635
129.762; 4.6625; 0.0431; 4.7026
132.198; 4.2314; 0.0431; 4.8017
134.202; 3.0282; 0.0426; 5.0062
136.2; 2.006; 0.0421; 5.4646
138.198; 2.8883; 0.0431; 6.5072
140.202; 1.634; 0.0401; 7.0834
142.68; 2.2623; 0.0401; 7.9522
144.882; 2.4414; 0.0378; 8.4372
146.838; 2.085; 0.0372; 4.0778
148.842; 2.0326; 0.037; 3.6708
150.84; 2.1195; -0.0232; 3.8117

File: data/rise_materials/Testdata-109.txt
Keywords
Material1;Material2;Material3;Material4;Product;Object;Scenario;Method;Reference;Comment;Owner;IsPublic;ImportDate
Painted paper plasterboard;plasterboard;;;;;;ISO 5660;EUREFIC;CS000015_EUREFIC1;;1;2003-08-05 13:06:16
Scalars
Flux (kW/m2);tig (s);qmax (kw/m2);qtotal (MJ/m2);q180 (kw/m2);q300 (kw/m2);Mass loss (g);DHc (MJ/kg);Peak smoke production (m2/m2s);Total smoke produced (m2/m2);Specific extinction area (avg) (m2/kg);Area (m2);Thickness (mm);Density (kg/m3)
50;49;98;2.5;14;NA;6.6;3.7;NA;NA;19;0.01;;
VectorData
Time (s);HRR (kW/m2);MLR (g/s);SEA (m2/kg)
1.278; 0.7548; -26.1115; -0.0022
3.282; 2.3206; -26.2926; -0.0143
5.76; 5.1424; -8.3007; -0.0245
7.74; 6.9797; -2.0529; -0.2101
10.002; 7.2899; -0.8364; -0.7761
12; 4.9476; -0.2951; -1.8626
13.998; 3.1703; -0.0998; -10.4578
16.482; 2.5637; -0.0301; -22.6587
18.48; 2.3865; -0.0059; -6.1027
20.46; 2.3132; -0.0044; 5.964
22.458; 1.5265; 0.0043; 20.4574
24.462; 1.4529; 0.0056; 35.1098
26.922; 2.5136; 0.0041; 67.8773
28.92; 1.9481; 0.0147; 65.443
30.9; 2.5994; 0.0067; 67.1469
33.12; 1.7426; 0.0131; 79.4576
35.1; 1.2219; 0.0217; 110.796
37.722; 1.522; 0.0177; 130.947
39.72; 1.6465; 0.0199; 145.262
41.742; 1.6067; 0.028; 172.927
43.74; 3.2486; 0.0408; 167.881
45.738; 2.7652; 0.0413; 137.125
48.3; 2.1683; 0.0632; 98.2258
50.298; 5.1035; 0.0798; 70.6289
52.302; 21.1988; 0.0908; 30.9825
54.498; 70.9063; 0.0831; 15.5873
56.478; 97.5398; 0.0864; 13.8361
58.938; 94.0064; 0.0774; 14.9152
60.918; 68.2458; 0.0607; 15.9081
62.898; 48.1177; 0.0564; 15.2655
64.902; 29.074; 0.0545; 9.9668
66.9; 23.0062; 0.0559; 4.6856
69.402; 19.5517; 0.0464; 1.0634
71.4; 17.748; 0.0502; -1.5486
73.44; 16.8031; 0.0478; -3.4015
75.438; 14.9847; 0.0506; -4.5393
77.682; 14.7566; 0.0478; -4.9565
80.16; 13.3231; 0.0531; -4.7794
82.14; 14.1915; 0.0525; -4.4891
84.12; 13.6926; 0.0503; -4.0313
86.142; 13.4605; 0.0512; -3.7053
88.14; 12.6489; 0.0507; -3.4225
90.6; 12.5149; 0.0503; -3.2871
92.598; 12.8724; 0.0494; -3.2108
94.578; 13.1484; 0.0504; -2.9248
96.582; 12.8104; 0.049; -2.6503
98.58; 12.701; 0.0486; -2.8976
101.298; 12.6501; 0.0485; -3.3842
103.302; 12.5719; 0.0481; -3.4217
105.282; 12.3103; 0.0486; -3.8355
107.298; 13.3804; 0.0486; -4.135
109.278; 13.237; 0.0482; -4.1061
111.738; 12.5735; 0.0492; -4.0115
113.742; 11.8632; 0.05; -4.6336
115.722; 12.2208; 0.047; -4.8346
117.72; 13.0025; 0.0481; -5.602
119.718; 13.1029; 0.0474; -6.1638
122.478; 12.1598; 0.0447; -7.166
124.458; 12.2203; 0.046; -7.4515
126.48; 13.0327; 0.0467; -7.2742
128.478; 12.4177; 0.0451; -6.6686
130.482; 12.7719; 0.0462; -6.389
132.978; 12.2211; 0.0467; -5.8715
135; 12.1323; 0.0439; -5.5206
136.98; 12.6904; 0.0447; -6.2263
138.978; 11.8089; 0.0458; -6.63
140.982; 12.6901; 0.0448; -6.9303
143.478; 12.2086; 0.0463; -6.7152
145.74; 13.2759; 0.0458; -7.0071
147.738; 13.1061; 0.0454; -6.6375
149.718; 12.2203; 0.0449; -6.3879
151.722; 12.2665; 0.0449; -6.501
154.242; 12.6448; 0.0434; -7.2459
156.222; 11.6707; 0.0439; -7.786
158.22; 11.4608; 0.0431; -8.255
160.218; 11.3432; 0.0417; -8.8202
162.222; 10.6688; 0.0412; -8.9866
164.742; 10.9739; 0.0403; -8.762
166.74; 11.2019; 0.0384; -8.5297
168.84; 10.2849; 0.0389; -7.945
170.862; 9.968; 0.0392; -7.9546
172.86; 9.3463; 0.0384; -8.0334
175.338; 9.3476; 0.0384; -8.3608
177.378; 8.7307; 0.038; -8.2715
179.358; 8.809; 0.0385; -8.7417
181.362; 8.9271; 0.0392; -8.496
183.36; 8.2431; 0.0379; -8.096
185.802; 7.464; 0.0375; -7.8088
187.758; 7.5567; 0.0397; -7.8133
190.002; 7.0857; 0.0393; -7.4305
192; 6.2101; 0.036; -7.4892
