Repository: johodges/materials

## A Non-Dimensional Scaling Approach to Modeling Material Pyrolysis

This repository contains the data, scripts, and technical documents required to generate the SPyro cone validation cases.

## Instructions
* Clone this repository with submodules
  ```
  git clone --recurse-submodules https://github.com/johodges/materials
  ```
* Pre-process data
  ```
  python materials/scripts/initialize.py
  ```
* Build latest FDS (example for impi_intel_linux target, but use relevant make target for platform)
  ```
  git clone git@github.com:firemodels/fds.git && cd fds
  cd Build/impi_intel_linux
  ./make_fds.sh
  ln -s fds_impi_intel_linux fds
  cd ../..
  ```
* Run cases
  ```

File: data/rise_materials/Testdata-110.txt
Keywords
Material1;Material2;Material3;Material4;Product;Object;Scenario;Method;Reference;Comment;Owner;IsPublic;ImportDate
Painted paper plasterboard;plasterboard;;;;;;ISO 5660;EUREFIC;CS000016_EUREFIC1;;1;2003-08-05 13:07:52
Scalars
Flux (kW/m2);tig (s);qmax (kw/m2);qtotal (MJ/m2);q180 (kw/m2);q300 (kw/m2);Mass loss (g);DHc (MJ/kg);Peak smoke production (m2/m2s);Total smoke produced (m2/m2);Specific extinction area (avg) (m2/kg);Area (m2);Thickness (mm);Density (kg/m3)
50;47;100;2.4;12;NA;6.2;3.8;NA;NA;22;0.01;;
VectorData
Time (s);HRR (kW/m2);MLR (g/s);SEA (m2/kg)
1.56; 0.2735; -46.0115; -0.0078
3.558; 0.4595; -30.3013; -0.0147
6.018; 0.1123; -14.7558; -0.0384
7.998; -0.0848; -5.9052; -0.0803
10.002; -0.421; -3.3917; -0.1955
12; -0.1587; -1.7304; -0.4648
13.998; 0.3666; -0.8771; -1.3578
16.458; -0.679; -0.4357; -2.9432
18.438; 0.0375; -0.177; -6.847
20.442; 0.3977; -0.0981; -19.1958
22.62; -0.2418; -0.0521; -42.2305
24.6; -0.7836; -0.0197; 65.4845
27.078; -0.1922; -0.011; 158.142
29.082; 0.254; 0.0027; 205.902
31.062; 0.0815; 0.0038; 275.997
33.06; 0.0574; 0.009; 346.429
35.082; 0.201; 0.0094; 294.572
37.602; -0.101; 0.0153; 252.87
40.44; -0.1273; 0.021; 242.286
42.438; 0.3466; 0.0273; 193.307
44.442; 1.0007; 0.0416; 149.409
47.22; 3.6831; 0.0635; 96.4679
49.302; 16.1344; 0.071; 50.3692
52.122; 75.0422; 0.0768; 22.4789
55.062; 100.45; 0.0809; 18.7323
58.698; 72.2031; 0.0705; 19.3934
61.56; 48.8324; 0.0559; 20.5006
64.722; 29.813; 0.0522; 20.8271
68.538; 22.5234; 0.0483; 18.6755
71.322; 18.776; 0.0424; 16.9861
73.602; 16.4302; 0.044; 16.5315
75.822; 14.5917; 0.0431; 16.4974
78.282; 13.7966; 0.0407; 15.261
80.262; 12.7757; 0.0428; 14.4929
82.242; 12.6165; 0.0443; 13.7095
84.222; 12.1816; 0.0452; 12.6526
86.202; 12.2353; 0.0443; 11.4773
88.68; 12.1294; 0.0447; 10.8084
90.66; 11.8263; 0.0427; 10.5829
92.64; 12.0996; 0.0443; 9.9881
95.28; 12.1449; 0.0434; 9.6322
97.758; 12.1826; 0.0429; 9.8089
100.08; 12.2563; 0.046; 10.1925
102.06; 13.0495; 0.0418; 10.1132
104.058; 11.9081; 0.0419; 10.0696
106.062; 12.1322; 0.0416; 9.8522
108.582; 12.3154; 0.0407; 9.7858
110.562; 12.1819; 0.0392; 10.0779
113.442; 12.5309; 0.0419; 10.5895
115.44; 11.8794; 0.0427; 11.089
117.9; 12.2656; 0.0426; 11.7749
119.922; 12.6427; 0.0446; 12.0279
122.418; 12.6253; 0.0426; 12.4485
125.082; 13.2221; 0.0418; 12.0523
127.062; 13.0907; 0.0401; 12.1515
129.558; 12.7373; 0.0404; 12.5908
131.562; 13.5592; 0.0397; 13.1556
133.56; 13.2762; 0.0406; 12.4977
135.558; 12.7202; 0.0397; 12.5863
137.682; 12.6843; 0.0393; 11.6996
140.742; 11.9802; 0.0406; 11.0524
142.86; 11.9159; 0.0383; 9.7631
144.84; 11.8467; 0.0369; 9.9587
147.06; 11.7342; 0.0369; 9.6967
149.478; 11.0421; 0.0364; 10.4322
151.578; 10.9197; 0.0374; 10.1021
153.582; 12.4564; 0.0363; 10.6559
155.562; 12.1826; 0.0367; 9.6844
157.56; 11.0465; 0.0362; 8.563
159.978; 10.2356; 0.0371; 7.0714
161.958; 9.7491; 0.0367; 5.8741
163.962; 9.7229; 0.0357; 4.727
165.942; 9.902; 0.0356; 4.4499
167.94; 10.0344; 0.0361; 5.2802
170.682; 8.7015; 0.0347; 6.2423
172.68; 8.441; 0.0338; 7.125
174.66; 7.9099; 0.034; 8.4419
176.658; 7.7488; 0.034; 9.339
178.662; 7.1466; 0.0335; 9.2734
181.122; 6.3353; 0.0335; 9.3675

File: data/rise_materials/Testdata-111.txt
Keywords
Material1;Material2;Material3;Material4;Product;Object;Scenario;Method;Reference;Comment;Owner;IsPublic;ImportDate
Textile wall covering;paper plasterboard;;;;;;ISO 5660;EUREFIC;CS000017_EUREFIC3;;1;2003-08-05 13:09:38
Scalars
Flux (kW/m2);tig (s);qmax (kw/m2);qtotal (MJ/m2);q180 (kw/m2);q300 (kw/m2);Mass loss (g);DHc (MJ/kg);Peak smoke production (m2/m2s);Total smoke produced (m2/m2);Specific extinction area (avg) (m2/kg);Area (m2);Thickness (mm);Density (kg/m3)
25;132;189;8.5;46;NA;10.7;8.0;NA;NA;22;0.01;;
VectorData
Time (s);HRR (kW/m2);MLR (g/s);SEA (m2/kg)
1.782; -0.4622; -0.0051; 98.6044
3.78; -0.5432; 0.0109; 76.3673
6.3; 0.1417; -0.001; 60.5245
8.28; -0.2687; 0.0049; 33.8475
10.578; 0.5613; 0.0082; 87.1381
12.558; 0.0809; 0.0105; -19.3764
14.562; -0.1005; -0.0023; -20.6689
17.058; 0.3543; 0.0051; -34.0898
19.038; 0.2907; 0.0046; -53.3567
21.042; 1.0261; 0.0039; -115.602
23.04; 2.0883; 0.0029; -100.788
25.038; 0.8774; 0.0043; -79.0004
27.498; 0.2543; 0.0062; -49.491
29.502; -0.3824; 0.0085; 14.5546
31.518; -0.1858; 0.0074; 43.853
33.798; -0.0332; 0.0019; 101.378
35.802; 0.1719; 0.0096; 141.343
38.358; 0.2634; 0.0032; 189.145
40.362; 0.7248; 0.0046; 191.65
42.36; 1.8729; 0.0046; 228.297
44.358; 1.1079; 0.0082; 213.395
46.338; -0.077; 0.0073; 217.642
48.84; 0.0889; 0.0098; 200.793
50.838; 0.3434; 0.0088; 190.059
52.842; 0.8767; 0.0113; 193.264
55.098; 0.7096; 0.0145; 191.077
57.102; 0.7715; 0.009; 182.395
59.64; 0.7484; 0.0139; 178.1
61.638; 1.0442; 0.0121; 193.153
63.642; -0.0174; 0.0147; 173.292
65.64; -0.4842; 0.0101; 167.765
67.638; 0.004; 0.0133; 158.395
70.14; 0.0517; 0.0151; 161.909
72.138; 1.2174; 0.0185; 148.05
74.142; 0.3403; 0.0137; 139.702
76.14; 0.2503; 0.016; 145.767
78.462; 0.2999; 0.021; 149.444
80.958; 0.4047; 0.0156; 147.732
82.962; 0.5175; 0.0181; 144.404
84.96; 0.2224; 0.0192; 155.109
86.958; -0.5553; 0.0229; 152.549
88.962; 0.3304; 0.0179; 155.644
91.518; 0.4079; 0.0234; 152.757
93.498; 0.9734; 0.0234; 162.388
95.502; -0.6026; 0.0298; 158.437
97.5; 0.359; 0.0275; 155.353
99.498; 0.6556; 0.0338; 150.379
102.282; 0.5043; 0.0411; 154.52
104.262; 0.6335; 0.0452; 150.728
106.278; 0.7126; 0.045; 147.834
108.282; 0.8068; 0.0466; 158.746
110.28; 0.4642; 0.0522; 166.545
112.782; 0.1909; 0.0453; 171.821
114.822; 0.6116; 0.0522; 175.628
116.82; -0.4876; 0.0515; 185.502
118.818; 0.9426; 0.0603; 184.28
120.822; 0.2997; 0.0539; 187.183
123.702; 2.1029; 0.059; 180.915
125.7; 1.5308; 0.0613; 175.404
127.698; 8.4374; 0.0767; 146.282
129.678; 43.9216; 0.0863; 111.391
131.682; 90.9019; 0.1112; 74.1435
134.202; 127.147; 0.1349; 43.7229
136.2; 156.554; 0.1622; 16.6014
138.24; 180.25; 0.1691; 10.6268
140.262; 188.986; 0.1795; 12.2459
142.242; 188.575; 0.1797; 19.1366
144.762; 184.178; 0.1759; 30.028
147; 180.549; 0.1663; 41.705
148.998; 165.117; 0.1572; 57.7912
151.002; 157.273; 0.1484; 74.1365
153; 150.267; 0.1395; 90.3329
155.478; 142.414; 0.1306; 106.766
157.5; 134.608; 0.1181; 120.966
159.522; 118.81; 0.1116; 126.404
161.502; 106.129; 0.102; 124.102
163.482; 94.4724; 0.0923; 115.233
165.942; 82.1516; 0.0839; 97.9919
167.922; 68.5498; 0.0727; 82.9422
170.1; 51.7871; 0.0674; 73.2806
172.098; 41.7623; 0.0618; 71.9146
174.102; 34.6813; 0.0571; 70.0561
176.598; 30.4751; 0.0525; 69.504
178.602; 27.7438; 0.0507; 65.7527
180.6; 25.8028; 0.0496; 57.6867
182.622; 24.7696; 0.0488; 44.8241
184.62; 24.1822; 0.0479; 34.0231
187.122; 24.2863; 0.0475; 25.2839
189.102; 25.0014; 0.048; 17.0632
191.4; 24.6562; 0.0472; 11.3427
193.398; 24.1974; 0.0466; 6.9988
195.402; 24.2245; 0.0461; 4.4087
197.922; 24.4437; 0.0466; 2.3544
199.938; 24.1506; 0.0458; 1.7165
201.918; 25.2026; 0.0474; 0.1602
203.922; 25.3779; 0.047; 0.0219
205.902; 26.0958; 0.0475; -1.3379
208.5; 27.4997; 0.0473; -2.1779
210.498; 29.1521; 0.0451; -3.6719
212.478; 29.3913; 0.0445; -4.176
214.818; 28.3828; 0.0437; -5.5933
216.858; 28.0136; 0.0433; -6.8236
219.438; 26.8819; 0.0444; -8.5877
221.418; 27.2969; 0.0446; -9.107
223.482; 27.9901; 0.0437; -9.637
225.48; 27.4422; 0.0451; -10.3165
227.478; 27.6985; 0.0444; -9.8924
229.998; 27.3161; 0.0434; -9.4069
231.978; 27.4508; 0.0438; -9.0546
233.982; 27.8788; 0.0435; -9.3459
235.998; 27.2648; 0.0424; -8.7197
238.26; 27.9053; 0.0438; -8.7186
240.78; 26.7764; 0.0435; -8.1792
242.802; 27.0593; 0.0425; -7.9102
244.782; 26.3112; 0.0424; -7.7049
246.78; 26.072; 0.0425; -8.3228
248.802; 25.8874; 0.041; -9.1577
251.358; 24.8858; 0.0397; -10.267
253.362; 25.2169; 0.04; -10.7927
255.36; 25.0672; 0.0404; -11.6576
257.358; 24.323; 0.0394; -11.6539
259.68; 24.4258; 0.0383; -11.2704
262.218; 23.2223; 0.0387; -11.3094
264.222; 23.0696; 0.0377; -11.1933
266.28; 22.7885; 0.0367; -10.2803
268.302; 21.5397; 0.0358; -9.6755
270.282; 20.8769; 0.0364; -9.5804
272.802; 20.1906; 0.036; -9.2337
274.8; 18.5142; 0.0351; -10.1075
276.798; 17.3922; 0.0351; -11.2628
278.802; 17.5987; 0.0351; -12.8219
280.782; 16.7914; 0.0338; -14.0218
283.662; 16.1957; 0.0334; -14.4859
285.642; 15.6303; 0.0323; -14.5387
287.622; 14.0654; 0.032; -11.835
289.62; 14.2203; 0.0319; -8.7001

File: data/rise_materials/Testdata-112.txt
Keywords
Material1;Material2;Material3;Material4;Product;Object;Scenario;Method;Reference;Comment;Owner;IsPublic;ImportDate
Textile wall covering;paper plasterboard;;;;;;ISO 5660;EUREFIC;CS000018_EUREFIC3;;1;2003-08-05 13:10:59
Scalars
Flux (kW/m2);tig (s);qmax (kw/m2);qtotal (MJ/m2);q180 (kw/m2);q300 (kw/m2);Mass loss (g);DHc (MJ/kg);Peak smoke production (m2/m2s);Total smoke produced (m2/m2);Specific extinction area (avg) (m2/kg);Area (m2);Thickness (mm);Density (kg/m3)
25;136;200;8.3;45;NA;11.2;7.4;NA;NA;38;0.01;;
VectorData
Time (s);HRR (kW/m2);MLR (g/s);SEA (m2/kg)
0.702; -0.6001; -1.6847; -0.2938
2.742; -0.3348; -0.7634; -0.6782
4.758; 0.1334; -0.3388; -2.7634
7.302; 1.7465; -0.1455; -6.3257
9.378; 2.2364; -0.044; -41.266
11.382; 3.3607; -0.0174; -172.385
13.722; 3.4251; -0.0024; -150.511
15.702; 1.8623; -0.0006; -103.177
18.18; 1.0994; 0.0057; -67.8459
20.178; -0.3132; 0.0025; 16.6606
22.158; -0.4507; 0.0047; 211.107
24.162; -0.8892; 0.0027; 260.071
26.16; -0.4369; 0.0023; 267.987
28.662; -0.4143; 0.0023; 283.809
33.24; -0.4363; 0.0043; 284.313
35.28; -1.3077; 0.005; 250.957
37.74; -0.4527; 0.0048; 245.501
40.122; -0.4331; 0.0098; 225.224
42.12; -0.5111; 0.0057; 225.625
44.118; -0.699; 0.0114; 210.343
46.122; 0.0489; 0.008; 228.013
48.642; -0.1819; 0.0135; 198.999
50.658; -0.4678; 0.0091; 224.098
54.318; -0.2343; 0.0154; 213.225
56.322; -0.4576; 0.0104; 222.732
58.8; 0.2472; 0.0143; 211.332
60.798; -0.4529; 0.012; 230.165
63.12; -0.3918; 0.0164; 218.915
65.118; -0.2657; 0.01; 225.148
67.122; -0.1837; 0.0131; 213.779
69.618; -0.1116; 0.015; 212.207
71.598; 0.5419; 0.0154; 198.066
73.638; 0.4083; 0.016; 183.661
75.642; 0.9587; 0.0147; 188.164
77.64; 0.5816; 0.018; 196.856
80.202; 0.9212; 0.0124; 206.718
82.242; 0.3125; 0.0139; 195.238
84.24; -0.1663; 0.0128; 202.262
86.562; -0.0588; 0.0224; 186.085
88.542; 0.5767; 0.0174; 180.933
91.062; 0.6187; 0.0211; 166.932
93.06; 0.7596; 0.0214; 180.812
95.058; 0.705; 0.0239; 178.128
97.062; 0.7195; 0.0198; 176.1
99.078; 0.251; 0.0253; 168.773
101.622; 0.0615; 0.0321; 166.535
103.62; -0.1113; 0.0379; 153.512
105.618; -0.3239; 0.0391; 144.742
107.622; -0.5118; 0.0418; 148.008
109.818; 0.1758; 0.0482; 150.9
112.32; -0.6239; 0.0437; 157.878
114.318; -0.4892; 0.0494; 161.655
116.322; -0.1765; 0.049; 167.615
118.302; 0.2326; 0.0531; 167.957
120.3; -0.4021; 0.054; 172.473
122.802; -0.517; 0.0557; 170.749
124.8; 0.3143; 0.0536; 168.67
126.798; 1.1521; 0.0597; 163.85
128.82; 2.2244; 0.069; 144.312
131.178; 17.677; 0.0818; 113.844
135.342; 60.9743; 0.1147; 83.8353
137.322; 116.586; 0.1292; 54.6787
139.32; 142.804; 0.1534; 28.1939
141.342; 164.971; 0.1713; 17.3626
143.94; 181.43; 0.1809; 15.4533
145.938; 191.083; 0.1872; 18.7876
147.918; 195.598; 0.1876; 31.2405
149.922; 199.758; 0.1842; 49.6377
151.938; 183.371; 0.1756; 71.151
154.44; 169.411; 0.167; 93.0502
156.78; 152.364; 0.1533; 113.945
158.778; 135.964; 0.1415; 128.58
160.782; 125.005; 0.1282; 134.413
162.78; 109.132; 0.1166; 127.374
165.3; 91.2372; 0.1066; 116.699
169.218; 70.333; 0.0841; 105.095
171.198; 57.259; 0.0778; 94.8371
173.238; 45.6008; 0.0691; 87.8844
176.418; 38.2091; 0.0652; 86.4094
178.398; 32.0571; 0.0552; 81.9255
180.462; 28.9645; 0.0541; 74.3986
182.742; 27.049; 0.0536; 62.0089
185.28; 26.4853; 0.0516; 47.9326
187.362; 26.1304; 0.0499; 37.385
189.342; 24.9827; 0.0506; 31.0364
191.358; 24.491; 0.0509; 25.9411
193.362; 24.4836; 0.0507; 21.8734
195.9; 25.8509; 0.0509; 19.0216
197.922; 26.1873; 0.0502; 16.5453
199.938; 26.2181; 0.05; 14.6303
202.002; 26.1058; 0.0492; 13.9848
204.378; 27.0753; 0.0477; 14.0022
206.88; 26.6142; 0.0471; 13.7017
208.878; 26.1878; 0.0475; 13.2826
210.918; 27.6235; 0.047; 13.6171
212.922; 28.8853; 0.0473; 13.7608
214.98; 28.6223; 0.0475; 13.6707
218.322; 29.5196; 0.0498; 13.4571
220.362; 29.3681; 0.0457; 14.0958
222.438; 28.9946; 0.0463; 14.23
224.442; 29.1698; 0.0458; 14.5619
226.92; 29.4873; 0.0448; 14.4256
229.38; 29.8545; 0.0444; 15.2914
231.42; 28.0147; 0.0439; 15.3736
233.442; 27.9146; 0.044; 15.2322
235.422; 27.3428; 0.0437; 15.3045
237.96; 26.2481; 0.0449; 15.5501
239.958; 25.0736; 0.0438; 14.8144
241.962; 24.5781; 0.0433; 14.4434
244.02; 25.4994; 0.0423; 14.4699
246.042; 23.7655; 0.0418; 14.7548
248.622; 23.2169; 0.0403; 14.5391
250.638; 23.2337; 0.038; 14.6321
255.342; 22.7703; 0.0393; 14.3289
260.358; 21.4777; 0.0414; 13.6511
262.398; 22.0636; 0.039; 12.5705
264.402; 21.8905; 0.0385; 12.034
266.46; 21.2292; 0.0382; 12.0549
268.98; 20.4161; 0.0385; 12.3545
270.978; 20.3766; 0.0383; 12.4771
272.982; 18.861; 0.0376; 12.8395
275.022; 18.6121; 0.0357; 13.7178
277.02; 18.6692; 0.0371; 14.2102
279.9; 17.3832; 0.0367; 14.4832
281.898; 17.4159; 0.0358; 14.9344
283.902; 17.1958; 0.0355; 15.0766
285.918; 16.4133; 0.0365; 15.1376
287.922; 16.7009; 0.0333; 15.6659
290.418; 16.207; 0.0325; 12.6367
292.398; 15.6476; 0.0343; 9.8167

File: data/rise_materials/Testdata-113.txt
Keywords
Material1;Material2;Material3;Material4;Product;Object;Scenario;Method;Reference;Comment;Owner;IsPublic;ImportDate
Textile wall covering;paper plasterboard;;;;;;ISO 5660;EUREFIC;CS000019_EUREFIC3;;1;2003-08-05 13:12:51
Scalars
Flux (kW/m2);tig (s);qmax (kw/m2);qtotal (MJ/m2);q180 (kw/m2);q300 (kw/m2);Mass loss (g);DHc (MJ/kg);Peak smoke production (m2/m2s);Total smoke produced (m2/m2);Specific extinction area (avg) (m2/kg);Area (m2);Thickness (mm);Density (kg/m3)
35;57;257;9.9;53;NA;12.6;7.8;NA;NA;30;0.01;;
VectorData
Time (s);HRR (kW/m2);MLR (g/s);SEA (m2/kg)
1.44; 0.6379; 0.0035; -7.9421
3.438; -0.0191; 0.0134; -7.0311
5.976; 0.0239; 0.0194; 23.6345
8.238; 0.6729; 0.0199; 11.6652
10.236; 0.127; 0.0152; 15.2238
12.216; -0.426; 0.0134; 37.4344
14.22; -0.6079; 0.0125; 60.577
16.716; -0.0219; 0.0052; 90.607
18.72; 0.3184; 0.0061; 110.403
20.718; 0.8088; 0.005; 154.963
22.716; 0.8878; 0.0107; 166.242
24.72; 0.5486; 0.0079; 191.527
27.24; 1.5285; 0.0139; 205.634
29.556; 2.6107; 0.0129; 245.338
31.596; 2.1355; 0.0162; 254.999
33.6; 1.8917; 0.0146; 266.559
35.616; 1.5973; 0.0179; 267.151
38.1; 1.4246; 0.0215; 269.001
40.098; 1.1253; 0.0216; 257.816
42.078; 0.6861; 0.0234; 249.995
44.076; 1.3975; 0.0261; 261.955
46.08; 2.462; 0.032; 260.293
48.576; 2.4658; 0.0311; 254.282
50.58; 2.8761; 0.0432; 238.348
52.836; 3.4963; 0.0563; 202.508
54.858; 26.8796; 0.0837; 149.887
56.88; 90.2991; 0.1137; 106.804
59.376; 149.154; 0.1502; 67.7238
61.38; 199.419; 0.1895; 37.6334
63.378; 240.258; 0.2052; 32.6391
65.376; 250.394; 0.2116; 48.3717
67.38; 256.8; 0.2069; 80.4133
69.876; 254.772; 0.1947; 118.043
71.88; 235.063; 0.1724; 151.349
73.86; 199.955; 0.1574; 178.784
76.056; 178.272; 0.1428; 189.309
78.06; 159.424; 0.1288; 184.896
80.52; 141.727; 0.1198; 167.794
82.518; 126.775; 0.1121; 146.845
84.516; 111.705; 0.1079; 119.155
86.538; 101.027; 0.1023; 92.7691
88.536; 90.8928; 0.0969; 65.4332
91.02; 80.0092; 0.0924; 44.0264
92.976; 71.2127; 0.0865; 28.7882
94.98; 61.1214; 0.084; 22.6149
97.26; 53.9398; 0.0782; 23.8564
99.258; 47.9787; 0.0763; 26.5703
101.718; 42.5923; 0.0728; 29.2596
103.716; 36.9254; 0.0709; 31.4583
105.72; 33.3566; 0.0692; 31.2642
107.718; 32.3844; 0.0687; 26.1899
109.68; 30.3316; 0.0677; 20.4684
112.2; 30.4885; 0.0654; 15.7776
114.198; 30.1226; 0.0614; 12.2708
116.22; 28.5146; 0.0599; 9.7974
118.218; 28.8071; 0.0588; 7.6473
120.48; 29.4915; 0.0553; 6.6071
123.018; 29.0817; 0.056; 5.4211
124.98; 28.3702; 0.0572; 4.3898
126.978; 26.8829; 0.0559; 3.9001
129; 27.5168; 0.0557; 3.5276
130.956; 26.4524; 0.057; 3.461
133.458; 27.5234; 0.0553; 3.64
135.456; 26.0926; 0.0528; 3.7244
137.46; 27.3607; 0.0536; 3.542
139.458; 27.7447; 0.0532; 3.2458
141.456; 27.9249; 0.0514; 2.6396
144.24; 27.7229; 0.051; 1.9893
146.238; 27.6525; 0.051; 1.4461
148.218; 25.8936; 0.0502; 1.1637
150.216; 26.0431; 0.0483; 0.83
152.22; 26.5335; 0.0495; 0.6108
154.698; 26.17; 0.0491; 0.2916
156.72; 25.618; 0.0483; 0.1807
158.718; 25.4192; 0.0483; -0.3762
160.716; 25.1371; 0.0484; -0.2706
162.696; 26.199; 0.047; -0.5903
165.516; 25.5445; 0.0469; -0.5698
167.52; 26.4124; 0.0454; -0.7593
169.518; 25.8342; 0.0453; 0.0411
171.558; 26.3969; 0.0453; 0.8303
173.556; 25.7551; 0.0444; 1.8338
176.058; 24.6438; 0.0432; 2.3983
178.056; 24.9185; 0.0453; 2.8214
180.06; 22.8838; 0.0444; 3.0086
182.058; 22.0155; 0.0442; 3.0114
184.08; 22.356; 0.0443; 2.593
186.516; 23.4497; 0.0438; 2.5936
188.76; 22.4956; 0.0416; 2.4972
190.758; 21.09; 0.0413; 2.2545
192.756; 21.1207; 0.041; 2.0416
194.76; 20.9348; 0.041; 2.2715
197.178; 20.6101; 0.0402; 2.6527
199.176; 20.4429; 0.0425; 3.2313
201.18; 19.9889; 0.042; 4.2079
203.16; 18.4809; 0.0407; 5.05
205.158; 18.7056; 0.0396; 5.5485
207.618; 19.553; 0.0414; 5.4459
209.598; 19.1836; 0.0391; 5.5596
211.776; 18.6854; 0.0386; 4.8398
213.78; 16.7944; 0.0395; 4.4851
215.778; 16.5707; 0.0383; 4.0998
218.28; 16.7934; 0.037; 3.6031
220.278; 17.2643; 0.0367; 2.536
222.258; 16.796; 0.0377; 1.9891
224.238; 16.9102; 0.0359; 1.3002
226.218; 15.3985; 0.0372; 0.909
228.756; 14.834; 0.0372; 0.507
230.736; 15.1143; 0.0367; 0.6582
232.98; 13.8222; 0.0361; 0.4946

File: data/rise_materials/Testdata-114.txt
Keywords
Material1;Material2;Material3;Material4;Product;Object;Scenario;Method;Reference;Comment;Owner;IsPublic;ImportDate
Textile wall covering;paper plasterboard;;;;;;ISO 5660;EUREFIC;CS000020_EUREFIC3;;1;2003-08-05 13:14:15
Scalars
Flux (kW/m2);tig (s);qmax (kw/m2);qtotal (MJ/m2);q180 (kw/m2);q300 (kw/m2);Mass loss (g);DHc (MJ/kg);Peak smoke production (m2/m2s);Total smoke produced (m2/m2);Specific extinction area (avg) (m2/kg);Area (m2);Thickness (mm);Density (kg/m3)
35;45;222;10.0;55;NA;12.9;7.7;NA;NA;32;0.01;;
VectorData
Time (s);HRR (kW/m2);MLR (g/s);SEA (m2/kg)
1.26; -0.6606; 0.0141; 22.3847
3.258; -0.6753; 0.0141; 30.0996
5.718; -1.8751; 0.0178; 23.9067
7.998; -1.3299; 0.016; 24.1342
10.002; -0.7777; 0.0164; 28.3374
12; -0.9607; 0.0131; 36.4989
13.998; -0.8886; 0.0113; 50.6875
16.44; -0.8129; 0.0113; 73.2938
18.438; -0.1931; 0.0086; 110.208
20.442; 0.3691; 0.0092; 140.04
22.422; 0.9153; 0.0073; 184.972
24.42; 0.6161; 0.0124; 212.003
26.922; -0.1855; 0.011; 236.615
29.142; 0.3616; 0.0178; 244.514
31.122; 0.4822; 0.016; 253.197
33.12; 0.3452; 0.0197; 240.916
35.118; 0.4768; 0.0219; 235.774
37.602; 0.4672; 0.0246; 214.491
39.6; 0.4901; 0.0282; 183.56
41.622; 0.7657; 0.0401; 144.897
43.638; 16.3191; 0.0697; 103.593
45.642; 58.5148; 0.0928; 65.6238
48.102; 117.111; 0.1297; 37.6012
50.1; 161.893; 0.1639; 22.374
52.422; 194.776; 0.1857; 19.5934
54.42; 217.038; 0.1851; 23.302
56.4; 221.872; 0.1917; 31.8365
58.842; 220.956; 0.1835; 47.7773
60.822; 215.55; 0.1762; 66.0387
62.82; 205.507; 0.1633; 94.9282
64.818; 193.053; 0.1555; 125.392
66.822; 182.462; 0.143; 149.191
69.24; 169.533; 0.1327; 161.072
71.22; 150.296; 0.1216; 171.541
73.242; 133.858; 0.1157; 165.247
75.462; 125.418; 0.1086; 153.444
77.442; 117.297; 0.1036; 140.401
79.902; 109.35; 0.0992; 127.808
81.9; 99.7652; 0.0946; 109.109
83.88; 87.171; 0.0913; 88.3511
85.878; 75.598; 0.0885; 67.8804
87.858; 67.9131; 0.0839; 50.9656
90.318; 60.1704; 0.0794; 41.8411
92.322; 50.1703; 0.0751; 36.3237
94.302; 40.2162; 0.0723; 34.9026
96.498; 36.8718; 0.0704; 34.0904
98.502; 34.2961; 0.0694; 32.4796
100.92; 32.5986; 0.0684; 26.6496
102.918; 31.0883; 0.0665; 20.1671
104.922; 30.0572; 0.0663; 15.4973
106.938; 28.1653; 0.0645; 12.0374
108.942; 29.7316; 0.0632; 9.8214
111.42; 29.2645; 0.0611; 8.2544
113.418; 28.3183; 0.0588; 7.4654
115.398; 29.2975; 0.058; 7.4491
117.402; 28.9438; 0.0571; 7.7642
119.658; 27.642; 0.0556; 7.8207
122.16; 26.5038; 0.0556; 7.9792
124.158; 25.8249; 0.0553; 8.1604
126.162; 27.5547; 0.0543; 7.8095
128.16; 26.4095; 0.0534; 7.4865
130.2; 26.3773; 0.053; 7.44
132.66; 26.2557; 0.0534; 8.1627
134.658; 25.5371; 0.0528; 8.5358
136.662; 26.2306; 0.0528; 8.894
138.66; 25.8611; 0.0523; 9.021
140.658; 25.5969; 0.0519; 9.3982
143.442; 25.8307; 0.0506; 9.0939
145.458; 25.9571; 0.0506; 8.6601
147.438; 24.4438; 0.0495; 8.2507
149.442; 24.4414; 0.0492; 8.1523
151.44; 24.3462; 0.05; 7.4257
153.882; 25.5447; 0.0496; 6.8333
155.862; 24.9857; 0.0477; 6.5322
157.86; 24.1506; 0.0479; 6.0196
159.858; 23.9264; 0.0464; 5.6763
161.862; 22.5352; 0.0455; 5.8595
164.64; 22.8766; 0.0455; 5.7287
166.638; 21.8085; 0.0447; 5.8542
168.642; 22.0956; 0.0437; 6.3423
170.64; 21.8954; 0.0446; 6.8592
172.62; 21.3565; 0.0433; 7.1585
175.098; 21.2117; 0.0423; 7.387
177.102; 20.2272; 0.0441; 6.9709
179.1; 19.5752; 0.0445; 6.4999
181.098; 20.1141; 0.0427; 5.6479
183.102; 20.5327; 0.0436; 5.2634
185.538; 19.1362; 0.0436; 5.0236
187.8; 18.6406; 0.0409; 5.5285
189.798; 17.9347; 0.0405; 6.3691
191.802; 17.1133; 0.0406; 7.1441
193.8; 17.304; 0.0392; 7.0252
196.242; 17.043; 0.0393; 6.7615
198.222; 17.5171; 0.0407; 6.5957
200.22; 17.0615; 0.0406; 6.3625
202.2; 16.2875; 0.0397; 6.4007
204.198; 16.2388; 0.0412; 6.9536
206.658; 16.5939; 0.0392; 7.8113
208.638; 15.4945; 0.038; 8.2435
210.822; 15.1308; 0.0376; 8.4415
212.82; 14.2971; 0.039; 8.8479
214.8; 13.9391; 0.0371; 8.6716
217.26; 13.3306; 0.0375; 8.1465
219.24; 13.0046; 0.0365; 7.7579
221.238; 12.3324; 0.0368; 7.7152
223.242; 12.9524; 0.0359; 7.5914
225.24; 12.3703; 0.0347; 6.0644
227.718; 11.9861; 0.0348; 4.8158

File: data/rise_materials/Testdata-115.txt
Keywords
Material1;Material2;Material3;Material4;Product;Object;Scenario;Method;Reference;Comment;Owner;IsPublic;ImportDate
Textile wall covering;paper plasterboard;;;;;;ISO 5660;EUREFIC;CS000021_EUREFIC3;;1;2003-08-05 13:17:08
Scalars
Flux (kW/m2);tig (s);qmax (kw/m2);qtotal (MJ/m2);q180 (kw/m2);q300 (kw/m2);Mass loss (g);DHc (MJ/kg);Peak smoke production (m2/m2s);Total smoke produced (m2/m2);Specific extinction area (avg) (m2/kg);Area (m2);Thickness (mm);Density (kg/m3)
50;20;332;10.7;59;NA;12.9;8.2;NA;NA;31;0.01;;
VectorData
Time (s);HRR (kW/m2);MLR (g/s);SEA (m2/kg)
1.038; -0.4781; -0.3365; 0.1577
3.042; -0.4335; -0.14; -5.4571
5.502; -0.8391; -0.0539; 25.7174
7.5; -0.3192; -0.0059; 45.3948
9.522; 0.396; 0.0037; 72.9571
11.52; -0.242; 0.0115; 94.959
13.758; -0.3263; 0.0211; 121.499
16.2; 0.6882; 0.0384; 105.47
18.198; -7.1683; 0.0816; 91.2108
20.178; 42.23; 0.1089; 68.4055
22.182; 135.775; 0.149; 51.4548
24.18; 187.599; 0.1844; 39.7508
26.622; 230.117; 0.2099; 41.9013
28.62; 256.95; 0.2259; 69.0007
30.6; 295.121; 0.23; 117.889
32.58; 324.306; 0.2185; 165.387
34.578; 313.594; 0.2026; 207.9
37.338; 280.797; 0.1848; 230.818
39.318; 231.833; 0.155; 230.708
41.322; 188.207; 0.1383; 202.126
43.32; 160.827; 0.1273; 168.568
45.3; 147.015; 0.1184; 131.463
47.718; 133.452; 0.1104; 100.955
49.698; 123.545; 0.1005; 76.1458
51.678; 107.891; 0.0974; 55.874
53.658; 100.089; 0.0917; 40.4476
55.662; 92.2448; 0.0856; 28.3461
58.482; 83.9184; 0.0806; 20.2071
60.48; 76.3978; 0.0766; 15.2293
62.478; 64.1293; 0.074; 13.8925
64.458; 55.678; 0.071; 13.4322
66.438; 46.1071; 0.0702; 13.5824
68.94; 42.6035; 0.0678; 14.2405
70.92; 39.051; 0.0652; 13.1696
72.9; 35.632; 0.0637; 10.689
74.898; 33.8054; 0.0631; 8.9072
76.92; 33.1591; 0.062; 7.0053
79.422; 33.543; 0.0625; 5.3319
81.66; 31.8282; 0.0622; 4.65
83.658; 29.7458; 0.0627; 4.2876
85.662; 29.641; 0.062; 3.4417
87.66; 28.9221; 0.0618; 3.3873
90.12; 28.2206; 0.0609; 3.2329
92.1; 27.7282; 0.0611; 2.6956
94.122; 26.6147; 0.0602; 2.2751
96.12; 26.1107; 0.0611; 2.0638
98.1; 24.9654; 0.0591; 1.4259
100.602; 24.3422; 0.0597; 0.9495
102.582; 24.4786; 0.0579; 0.616
104.718; 24.1215; 0.0581; 0.157
106.698; 23.3911; 0.0566; 0.2216
108.678; 22.6971; 0.057; 0.4654
111.12; 21.8426; 0.0552; 0.9467
113.118; 21.5652; 0.0546; 1.5911
115.098; 22.4618; 0.0535; 2.6129
117.078; 22.8568; 0.0527; 2.7732
119.082; 22.5144; 0.0525; 2.7544
121.602; 23.1858; 0.0541; 2.8105
123.582; 23.0602; 0.0546; 2.7564
125.76; 22.4905; 0.0533; 2.4906
127.782; 22.0171; 0.0541; 2.7516
129.78; 21.7428; 0.0519; 3.3557
132.258; 20.879; 0.0501; 3.8226
134.262; 20.2843; 0.0495; 4.1076
136.26; 19.1119; 0.0506; 4.0548
138.282; 19.1312; 0.0497; 3.9279
140.298; 19.1281; 0.0491; 3.8244
142.782; 19.1975; 0.0488; 3.7709
144.78; 18.4425; 0.0468; 3.7028
146.802; 18.2844; 0.046; 4.1367
149.082; 18.8762; 0.0465; 4.4404
151.062; 18.6352; 0.0483; 4.694
153.54; 17.654; 0.0478; 4.7498
155.538; 17.2439; 0.0487; 5.0241
157.56; 16.6522; 0.0473; 5.047
159.558; 14.9868; 0.0469; 5.5411
161.538; 15.8061; 0.046; 6.001
163.998; 14.4105; 0.045; 6.457
166.002; 15.4092; 0.0432; 6.4637
168.018; 14.3743; 0.0434; 6.5129
170.022; 13.8082; 0.0435; 6.5453
172.278; 14.167; 0.0422; 6.2819
174.798; 13.9952; 0.0431; 6.3597
176.778; 14.5004; 0.044; 6.9797
178.782; 13.9675; 0.0438; 7.2258
180.78; 14.1519; 0.0409; 7.4334
182.778; 13.7652; 0.0424; 8.199
185.238; 13.278; 0.0405; 8.5656
187.242; 13.8577; 0.0391; 9.0294

File: data/rise_materials/Testdata-116.txt
Keywords
Material1;Material2;Material3;Material4;Product;Object;Scenario;Method;Reference;Comment;Owner;IsPublic;ImportDate
Textile wall covering;paper plasterboard;;;;;;ISO 5660;EUREFIC;CS000022_EUREFIC3;;1;2003-08-05 13:18:37
Scalars
Flux (kW/m2);tig (s);qmax (kw/m2);qtotal (MJ/m2);q180 (kw/m2);q300 (kw/m2);Mass loss (g);DHc (MJ/kg);Peak smoke production (m2/m2s);Total smoke produced (m2/m2);Specific extinction area (avg) (m2/kg);Area (m2);Thickness (mm);Density (kg/m3)
50;23;312;10.4;58;NA;13.2;7.9;NA;NA;33;0.01;;
VectorData
Time (s);HRR (kW/m2);MLR (g/s);SEA (m2/kg)
1.002; -0.1005; -0.1258; -7.8575
3; -0.2224; -0.0912; 7.9107
5.442; 0.5462; -0.0087; 21.2702
7.662; -0.2322; 0.0072; 38.6487
9.642; 0.1683; 0.0133; 73.2651
11.622; -0.0803; 0.0155; 114.498
13.62; 0.2951; 0.0163; 125.653
16.02; 0.0921; 0.0232; 137.694
18.018; 0.0078; 0.0447; 145.865
20.022; -0.8624; 0.0685; 120.869
22.002; 18.4675; 0.1034; 92.5562
24; 100.21; 0.1435; 72.619
26.442; 171.258; 0.1799; 55.8785
28.722; 226.534; 0.2151; 42.9068
30.72; 261.349; 0.2241; 60.1177
32.718; 284.458; 0.2261; 93.5874
34.698; 311.87; 0.2188; 135.273
37.158; 307.004; 0.2066; 175.247
39.162; 279.882; 0.1817; 218.397
41.142; 233.301; 0.1658; 231.797
43.158; 207.791; 0.1484; 225.418
45.138; 185.892; 0.1351; 203.62
47.562; 164.588; 0.1245; 176.258
49.56; 149.653; 0.1141; 137.578
51.738; 135.113; 0.1104; 108.997
53.742; 124.488; 0.1018; 84.0423
55.74; 111.114; 0.094; 63.9103
58.2; 99.0498; 0.0899; 46.8323
60.198; 87.7138; 0.0835; 32.7225
62.178; 73.699; 0.0783; 24.2482
64.182; 66.4531; 0.0756; 18.7282
66.18; 56.6703; 0.074; 14.6306
68.562; 46.1982; 0.07; 12.0336
70.56; 41.3025; 0.0679; 10.9813
72.558; 36.171; 0.0675; 9.7513
74.76; 32.6585; 0.0666; 8.2696
76.74; 31.6834; 0.068; 7.0251
79.2; 30.2287; 0.0685; 6.9816
81.198; 29.4271; 0.0693; 6.8231
83.202; 28.507; 0.0673; 7.1762
85.182; 28.5004; 0.0668; 7.1075
87.18; 27.8046; 0.0642; 7.3069
89.682; 27.5233; 0.0631; 6.9037
91.68; 26.9834; 0.0606; 6.4888
93.66; 26.4761; 0.0628; 5.9622
95.88; 26.3519; 0.0624; 5.4571
97.86; 25.1714; 0.0618; 4.7448
100.338; 26.274; 0.0605; 4.4953
102.342; 25.548; 0.0594; 4.3678
104.34; 24.8657; 0.0575; 4.2777
106.338; 24.43; 0.0557; 4.7259
108.342; 24.5147; 0.0561; 5.017
110.838; 23.7562; 0.0549; 5.1257
112.842; 22.6507; 0.0552; 5.1488
114.84; 23.5964; 0.0558; 4.6468
116.82; 23.9062; 0.0576; 4.3153
119.1; 23.6116; 0.0553; 4.2899
121.638; 23.6493; 0.0557; 3.9015
123.642; 22.8616; 0.0549; 3.479
125.64; 21.8393; 0.0538; 3.3947
127.638; 20.9892; 0.0516; 3.1745
129.642; 20.7749; 0.052; 2.4722
132.078; 20.6088; 0.0519; 2.1669
134.058; 20.586; 0.0525; 1.7371
136.062; 21.01; 0.0525; 1.4075
138.078; 19.9278; 0.0533; 1.1059
140.058; 20.3695; 0.0525; 1.2566
142.86; 20.0856; 0.0521; 1.1757
144.858; 20.1848; 0.0506; 1.1059
146.838; 19.1172; 0.0499; 1.3233
148.842; 17.5975; 0.049; 1.27
150.84; 17.9788; 0.0484; 0.883
153.3; 17.4886; 0.0492; 1.0888
155.298; 16.9792; 0.0488; 1.5059
157.302; 17.1382; 0.0487; 1.3158
159.318; 17.1331; 0.0491; 0.9403
161.322; 17.3278; 0.0482; 0.8252
164.178; 18.1574; 0.047; 0.4613
166.182; 17.7011; 0.0452; 0.2742
168.18; 16.1288; 0.0455; 0.2295
170.178; 16.3409; 0.0446; 0.3552
172.158; 14.768; 0.0456; 0.8048
174.678; 14.2637; 0.0444; 1.3329
176.682; 13.9489; 0.0443; 1.3364
178.662; 14.5436; 0.0439; 1.2641
180.618; 14.5693; 0.0438; 1.418
182.622; 13.4209; 0.0429; 1.4045
185.022; 13.3544; 0.0433; 0.8014
187.242; 12.9208; 0.0442; 0.5463

File: data/rise_materials/Testdata-117.txt
Keywords
Material1;Material2;Material3;Material4;Product;Object;Scenario;Method;Reference;Comment;Owner;IsPublic;ImportDate
Textile wall covering;paper plasterboard;;;;;;ISO 5660;EUREFIC;CS000023_EUREFIC3;;1;2003-08-05 13:19:58
Scalars
Flux (kW/m2);tig (s);qmax (kw/m2);qtotal (MJ/m2);q180 (kw/m2);q300 (kw/m2);Mass loss (g);DHc (MJ/kg);Peak smoke production (m2/m2s);Total smoke produced (m2/m2);Specific extinction area (avg) (m2/kg);Area (m2);Thickness (mm);Density (kg/m3)
50;25;163;8.5;46;NA;11.4;7.4;NA;NA;25;0.01;;
VectorData
Time (s);HRR (kW/m2);MLR (g/s);SEA (m2/kg)
1.86; 0.6825; -26.9377; 0.0065
3.858; 0.5898; -13.6966; 0.01
6.402; 0.1973; -5.5313; -0.0745
8.418; 0.3775; -1.6762; -0.3591
10.698; 0.5795; -0.7816; -2.4921
12.702; 0.3394; -0.3235; -13.5884
14.7; 0.8192; -0.1192; 483.186
17.178; 0.7794; -0.0436; 558.126
19.158; 0.5424; 0.0015; 596.738
21.138; 1.0641; 0.0143; 617.156
23.142; -0.054; 0.0403; 634.048
25.14; -3.7384; 0.0584; 139.114
27.642; 13.5852; 0.0761; 65.4224
29.7; 42.4444; 0.1029; 28.3939
31.698; 72.76; 0.1157; 12.6214
33.882; 109.776; 0.1256; 10.8741
35.862; 125.465; 0.1281; 17.9086
38.4; 138.069; 0.1316; 29.8786
40.38; 150.157; 0.1295; 45.6155
42.36; 159.847; 0.126; 63.0839
44.34; 163.146; 0.1194; 80.8326
46.338; 158.018; 0.1145; 95.963
48.858; 151.609; 0.1107; 104.5
50.862; 145.129; 0.1073; 105.565
52.86; 140.922; 0.1042; 99.6279
55.08; 135.635; 0.1044; 87.6159
57.06; 131.012; 0.1003; 70.3585
59.562; 124.632; 0.0972; 52.7512
61.542; 119.599; 0.0924; 37.077
63.54; 114.528; 0.0883; 23.9973
65.52; 104.855; 0.0814; 17.0581
67.482; 97.225; 0.0764; 25.909
70.002; 88.5078; 0.0715; 39.7037
71.982; 78.2021; 0.0657; 57.6886
73.98; 63.4968; 0.0653; 74.3845
76.002; 51.4723; 0.062; 87.0533
78.222; 44.7565; 0.0621; 84.4258
80.658; 39.4011; 0.0602; 76.2949
82.662; 35.5842; 0.0598; 64.2275
84.642; 32.3123; 0.0593; 53.39
86.682; 29.674; 0.0601; 43.3635
88.662; 28.857; 0.0578; 34.7181
91.14; 28.3162; 0.058; 28.5459
93.162; 26.798; 0.0574; 23.6133
95.142; 26.2104; 0.057; 19.9511
97.14; 25.7317; 0.0562; 17.3619
99.138; 26.4357; 0.0552; 15.1613
101.922; 26.331; 0.0552; 13.7363
103.92; 25.6772; 0.0534; 12.1278
105.918; 25.3803; 0.0533; 10.6852
107.922; 24.6091; 0.0532; 9.8149
109.92; 23.6927; 0.0532; 9.2628
112.422; 23.2957; 0.0527; 8.7679
114.438; 23.5409; 0.0537; 8.6849
116.442; 24.031; 0.0527; 8.7895
118.44; 23.6377; 0.0528; 7.9666
120.438; 23.2702; 0.0522; 7.4332
123.222; 22.622; 0.0523; 6.8717
125.22; 22.6463; 0.0509; 6.385
127.26; 22.3149; 0.0513; 5.5363
129.24; 22.0934; 0.0509; 4.7426
131.238; 22.9368; 0.052; 4.2327
133.698; 23.6925; 0.0504; 3.5962
135.678; 23.8841; 0.0523; 2.6116
137.682; 23.7006; 0.0503; 2.3482
139.698; 21.5485; 0.0496; 2.0478
141.702; 21.5582; 0.0496; 2.0473
144.198; 21.0445; 0.0506; 1.8696
146.418; 20.9834; 0.0497; 2.4126
148.422; 20.4993; 0.0504; 2.4729
150.42; 20.1653; 0.0492; 2.7028
152.418; 20.3029; 0.0474; 2.671
154.92; 20.7666; 0.0479; 3.0966
156.918; 19.9421; 0.045; 3.3213
158.922; 18.6089; 0.0449; 3.2059
160.902; 20.1693; 0.0454; 3.235
162.858; 19.9333; 0.0458; 3.1353
165.522; 20.125; 0.0429; 2.6095
167.502; 18.8049; 0.0451; 2.214
169.722; 18.635; 0.0445; 1.8145
171.72; 18.0536; 0.0458; 1.9895
173.7; 17.9123; 0.0441; 1.7749
176.22; 18.352; 0.0459; 1.7833
178.2; 17.6362; 0.0453; 1.1679
180.198; 17.398; 0.0448; 0.8302
182.202; 17.3894; 0.0429; 0.4619
184.2; 17.2725; 0.0457; 0.3562
186.642; 17.0774; 0.0438; 0.0731
188.64; 17.1248; 0.044; 0.3699
190.902; 16.2301; 0.045; 0.5349
192.9; 14.1109; 0.0448; 0.2979
194.88; 14.0981; 0.0416; 0.0163
197.34; 14.3309; 0.0422; 0.0761
199.398; 13.6157; 0.0404; -0.8503
201.378; 13.3452; 0.0394; -1.7308
203.34; 12.1288; 0.0397; -2.0939

File: data/rise_materials/Testdata-118.txt
Keywords
Material1;Material2;Material3;Material4;Product;Object;Scenario;Method;Reference;Comment;Owner;IsPublic;ImportDate
Textile wall covering;paper plasterboard;;;;;;ISO 5660;EUREFIC;CS000024_EUREFIC3;;1;2003-08-05 13:21:36
Scalars
Flux (kW/m2);tig (s);qmax (kw/m2);qtotal (MJ/m2);q180 (kw/m2);q300 (kw/m2);Mass loss (g);DHc (MJ/kg);Peak smoke production (m2/m2s);Total smoke produced (m2/m2);Specific extinction area (avg) (m2/kg);Area (m2);Thickness (mm);Density (kg/m3)
50;24;172;8.0;44;NA;11.1;7.2;NA;NA;31;0.01;;
VectorData
Time (s);HRR (kW/m2);MLR (g/s);SEA (m2/kg)
1.242; -0.9989; -46.2875; -0.0072
3.222; -1.1363; -15.37; -0.0556
5.658; -1.8123; -5.1823; -0.296
7.662; -1.3758; -1.2186; -1.4936
9.858; -0.2139; -0.4881; -8.7921
11.898; 0.9828; -0.1583; -57.7492
13.902; 1.3294; -0.0502; 2.8738
16.398; 1.898; -0.0104; 39.5087
18.402; 1.2634; 0.0156; 78.769
20.4; 0.4635; 0.0314; 97.4049
22.422; -0.5535; 0.0459; 149.747
24.42; -6.613; 0.0701; 90.6732
26.958; -5.6146; 0.0972; 55.411
28.962; 13.1329; 0.125; 19.3414
30.96; 40.1507; 0.1341; 14.3581
33.102; 78.722; 0.1441; 21.2074
35.1; 100.599; 0.1496; 34.6591
37.578; 125.044; 0.1396; 50.9477
39.582; 152.118; 0.1351; 66.6151
41.58; 170.589; 0.126; 78.6345
43.56; 172.268; 0.1207; 84.3609
45.558; 168.486; 0.1144; 86.9616
48.018; 158.874; 0.1138; 85.5941
49.998; 150.663; 0.1038; 81.615
52.002; 144.467; 0.104; 71.9472
54.222; 139.435; 0.1017; 61.2195
56.22; 135.648; 0.0955; 46.8019
58.698; 128.977; 0.0961; 32.7246
60.678; 120.29; 0.0849; 21.0701
62.658; 114.814; 0.0842; 24.1546
64.68; 105.001; 0.0722; 36.7131
66.66; 100.541; 0.0685; 50.6272
69.12; 90.1249; 0.063; 66.1589
71.118; 76.7547; 0.0647; 79.6747
73.098; 61.0779; 0.0599; 81.7443
75.078; 49.7719; 0.064; 77.8052
77.298; 44.2423; 0.0616; 74.1897
79.758; 40.4328; 0.0575; 68.6092
81.762; 37.2232; 0.0551; 62.9762
83.76; 34.5755; 0.0553; 57.7729
85.74; 31.2475; 0.0567; 51.8265
87.738; 29.1531; 0.053; 45.089
90.24; 27.6802; 0.0529; 39.2251
92.238; 26.3937; 0.0534; 35.5353
94.242; 24.9213; 0.0545; 32.237
96.24; 25.0142; 0.0495; 29.504
98.238; 25.0437; 0.0522; 27.7891
100.92; 25.4497; 0.0531; 26.6278
102.918; 24.9072; 0.0522; 24.771
104.922; 24.5307; 0.0506; 23.3904
106.92; 23.7671; 0.052; 22.288
108.918; 23.0531; 0.051; 21.3082
111.36; 21.7051; 0.0497; 20.2852
113.358; 22.1785; 0.0488; 19.343
115.362; 22.9257; 0.0481; 19.2136
117.36; 22.1041; 0.0487; 18.7484
119.358; 22.1904; 0.0482; 18.1822
122.118; 21.4587; 0.0478; 17.7449
124.098; 22.1319; 0.0479; 17.761
126.102; 21.0245; 0.0473; 17.4007
128.1; 20.8395; 0.0468; 17.1925
130.08; 20.877; 0.0468; 17.1931
132.54; 20.1642; 0.0468; 17.2436
134.538; 20.1614; 0.0463; 17.146
136.542; 20.016; 0.0471; 16.8233
138.54; 19.7325; 0.0462; 16.6215
140.52; 19.9573; 0.0477; 16.0559
142.98; 20.0069; 0.0459; 15.5534
145.182; 18.6276; 0.0471; 15.3844
147.162; 18.8567; 0.0456; 15.6959
149.16; 18.6767; 0.0447; 15.7569
151.158; 18.0677; 0.0451; 16.1882
153.618; 17.9264; 0.0451; 16.0112
155.598; 18.6962; 0.0437; 15.9572
157.602; 18.2557; 0.0438; 15.2477
159.6; 17.051; 0.0442; 14.9199
161.598; 16.9859; 0.0427; 14.0033
164.04; 17.3292; 0.0441; 13.799
166.02; 17.2751; 0.0436; 12.9613
168.162; 17.2278; 0.0432; 12.594
170.16; 16.3168; 0.0437; 12.2119
172.158; 15.8875; 0.0439; 12.0736
174.618; 15.0669; 0.0426; 11.894
176.598; 15.2706; 0.0423; 11.7435
178.578; 14.6174; 0.0423; 11.752
180.558; 13.8133; 0.0432; 11.4751
182.538; 14.0575; 0.0424; 11.2829
184.98; 13.608; 0.041; 10.7613
186.978; 13.1051; 0.0401; 10.5951
189.138; 12.5218; 0.0401; 10.225
191.118; 11.5502; 0.0369; 9.7408
193.098; 11.1765; 0.0372; 9.548
195.54; 11.2154; 0.0399; 9.3188
197.538; 11.1023; 0.0399; 8.6811
199.518; 10.5751; 0.0388; 8.4329
201.522; 9.6018; 0.04; 8.3215

File: data/rise_materials/Testdata-119.txt
Keywords
Material1;Material2;Material3;Material4;Product;Object;Scenario;Method;Reference;Comment;Owner;IsPublic;ImportDate
PVC wall carpet;paper plasterboard;;;;;;ISO 5660;EUREFIC;CS000025_EUREFIC10;;1;2003-08-05 13:25:23
Scalars
Flux (kW/m2);tig (s);qmax (kw/m2);qtotal (MJ/m2);q180 (kw/m2);q300 (kw/m2);Mass loss (g);DHc (MJ/kg);Peak smoke production (m2/m2s);Total smoke produced (m2/m2);Specific extinction area (avg) (m2/kg);Area (m2);Thickness (mm);Density (kg/m3)
25;39;88;3.7;18;12;9.3;4.0;NA;NA;231;0.01;;
VectorData
Time (s);HRR (kW/m2);MLR (g/s);SEA (m2/kg)
1.32; 0.6049; -0.0051; 51.9487
3.378; 0.8756; -0.0044; 104.247
5.46; 0.8662; -0.0109; 107.941
7.518; 1.8909; -0.0017; 112.243
10.098; 3.2008; -0.0069; 219.631
12.12; 4.5763; -0.0039; 192.125
14.46; 5.1997; -0.0007; 196.577
16.518; 5.3917; 0.0034; 173.628
18.582; 6.5832; -0.0015; 140.562
21.12; 5.9245; 0.0034; 17.2211
23.118; 5.7195; 0.0021; -11.6901
25.14; 4.6018; 0.0046; -46.8378
27.198; 2.9972; -0.0014; 26.6221
29.262; 2.4273; 0.0076; 54.3994
31.818; 1.4492; 0.0049; 77.5211
33.798; 1.9922; 0.0256; 153.987
35.82; 28.4386; 0.04; 208.751
38.118; 72.9088; 0.0671; 213.582
40.14; 89.7657; 0.0728; 242.408
42.678; 76.9642; 0.0823; 253.516
44.7; 55.8004; 0.0727; 327.397
46.74; 31.4962; 0.064; 363.332
48.702; 18.75; 0.0387; 435.201
50.742; 12.9996; 0.0333; 537.351
53.322; 8.9052; 0.0277; 670.733
55.302; 7.8805; 0.0266; 691.989
57.36; 5.718; 0.0206; 691.441

File: data/rise_materials/Testdata-1199.txt
Keywords
Material1;Material2;Material3;Material4;Product;Object;Scenario;Method;Reference;Comment;Owner;IsPublic;ImportDate
PVC floor covering 2.0 mm;Minerit board 6mm;;;Floor;;;ISO 5660;SP Report 2007:29 The Influence of floor materials on room fires;;;1;2007-06-28 10:48:07
Scalars
Flux (kW/m2);tig (s);qmax (kw/m2);qtotal (MJ/m2);q180 (kw/m2);q300 (kw/m2);Mass loss (g);DHc (MJ/kg);Peak smoke production (m2/m2s);Total smoke produced (m2/m2);Specific extinction area (avg) (m2/kg);Area (m2);Thickness (mm);Density (kg/m3)
50;14;302;22.3;114;73.6;20.8;9.40;30.6;1410;600;0.0088;2.0;
VectorData
Time (s);HRR (kW/m2);SEA (m2/kg);MLR (g/s);SPR (m2/s)
0;1.259353207;-0.885887438;0.206962458;-0.000183345
2;0.603852144;0;-0.115408708;-0.000588171
4;0.247416779;0;-0.046976125;-0.000355886
6;1.126420185;-11.678006;0.08475325;-0.000989749
8;3.455282242;-2.843773073;0.061442708;-0.000174729
10;1.178700891;0;-0.001179083;0.000427369
12;48.51514902;0;-0.009639125;0.001641075
14;127.0219386;0;-0.02167;0.007527394
16;164.1069598;120.9067802;0.359329708;0.043445398
18;189.0379801;283.3317829;0.306881333;0.086949235
20;204.8825462;0;-0.071662042;0.13796899
22;208.5986984;673.516891;0.21186;0.142691289
24;217.3439992;718.4178484;0.244320583;0.175524268
26;225.3668659;2773.945981;0.0753055;0.208893389
28;232.5846284;608.1531062;0.331134833;0.201380677
30;237.787215;963.9172696;0.23278975;0.22439006
32;253.8336065;2678.387518;0.086115833;0.230651573
34;257.9127575;832.937792;0.296540333;0.246999651
36;267.4071689;1445.523148;0.145189917;0.209875385
38;282.1823682;965.2605406;0.21656175;0.209038512
40;302.9168319;676.6503777;0.311374625;0.210691758
42;304.5521478;1240.277548;0.163415208;0.202680214
44;270.4365002;978.6076607;0.215352667;0.210745769
46;251.7978666;715.6598749;0.299710333;0.21449066
48;233.1778465;832.4373144;0.23167975;0.192858869
50;226.8726265;2018.939934;0.136489792;0.275564691
52;210.8746663;1541.686811;0.176168667;0.27159691
54;198.6085568;1532.586771;0.160133542;0.245418548
56;187.4052987;1503.263612;0.122550708;0.18422602
58;181.012808;912.6290589;0.158166708;0.144347534
60;175.5167048;1318.875415;0.098287292;0.129628693
62;178.1425768;1327.118764;0.093325625;0.123854188
64;172.7297408;1005.256497;0.095429542;0.095931167
66;171.3165064;775.2969597;0.122521625;0.094990643
68;172.9427895;670.8534468;0.1359285;0.091188103
70;167.6538805;1117.32023;0.0791475;0.088433103
72;160.7547677;422.095752;0.19948425;0.084201455
74;153.3386105;625.3729928;0.139756083;0.08739968
76;145.504149;856.2689183;0.088441667;0.07572985
78;142.2072841;0;-0.157442292;0.073993237
80;131.0091597;978.4601336;0.062831958;0.061478566
82;126.1971512;179.4302608;0.355125458;0.063720254
84;121.7729093;495.0073605;0.114764208;0.056809128
86;120.11002;245.2943427;0.203830208;0.049998397
88;117.5363184;360.9307949;0.15573975;0.056211272
90;118.573253;727.78444;0.073456125;0.053460225
92;112.4166014;524.37717;0.095225875;0.049934275
94;110.0360249;308.5168528;0.145064917;0.044754972
96;107.9139384;449.7011873;0.098348417;0.0442274
98;109.1454249;810.8557146;0.053281125;0.043203305
100;106.4087818;400.3276504;0.101251125;0.040533625
102;103.1948432;238.1694204;0.158143917;0.037665045
104;98.50638931;354.8418963;0.092328042;0.032761857
106;94.65175511;1891.370058;0.017896125;0.033848195
108;93.96009056;145.5968751;0.185534917;0.027013304
110;89.69334118;358.2314297;0.068222375;0.024439399
112;89.41920417;0;-0.022049167;0.027613821
114;85.32875296;224.3879036;0.100607042;0.022575003
116;80.87535647;377.314824;0.06344225;0.023937701
118;78.02957406;393.6574178;0.056778875;0.022351425
120;76.20138715;297.3980526;0.062114292;0.018472669
122;72.87156997;296.7120173;0.061023875;0.018106517
124;70.59842653;683.7742732;0.024969167;0.017073274
126;67.94695106;343.2563374;0.039132458;0.013432464
128;64.70290962;123.4778253;0.0884665;0.010923651
130;60.02453107;172.847532;0.049951542;0.008634001
132;58.38117663;762.9911938;0.01024175;0.007814365
134;55.52835686;118.5559567;0.055695958;0.006603088
136;52.77779623;108.2565896;0.049228667;0.005329328
138;49.89217714;0;-0.005581958;0.002804541
140;46.70776928;54.90556976;0.039441917;0.002165581
142;44.41996384;29.37270924;0.089708042;0.002634968
144;43.47333286;41.30445665;0.043468208;0.001795431
146;39.87130531;299.7415557;0.005705917;0.0017103
148;36.48685973;35.49042385;0.045850542;0.001627255
150;34.40457571;53.73173917;0.036527208;0.00196267
152;31.14681933;38.8407008;0.019987917;0.000776345
154;29.82568904;33.86982364;0.044829917;0.001518381
156;27.75958599;44.28991616;0.033279458;0.001473944
158;25.95520167;34.11140421;0.028529625;0.000973186
160;25.40076864;23.37952799;0.044999;0.001052055
162;24.77343216;32.26780077;0.042967167;0.001386456
164;22.82864281;17.37242045;0.044855083;0.000779241
166;22.23163719;0;-0.003797458;0.000862573
168;22.32825187;32.81372782;0.0441255;0.001447922
170;21.32311315;16.24197277;0.060498792;0.00098262
172;21.35601099;0;-0.0192735;0.001017518
174;20.19301365;15.72832064;0.071807917;0.001129418
176;19.66805152;32.85200806;0.044222083;0.001452784
178;19.99384803;80.84725195;0.015296667;0.001236693
180;20.07380534;157.7913275;0.006940875;0.00109521
182;19.64328387;0;-0.009853625;0.000708628
184;19.85611465;13.66588913;0.059034375;0.000806757
186;19.58455562;13.0139188;0.045837708;0.000596528
188;18.30323493;0;-0.00806475;0.000520542
190;18.83578687;70.93918729;0.005154875;0.000365683
192;17.67669102;19.13341192;0.046721;0.000893932
194;16.84419612;9.612542461;0.051168458;0.000491859
196;15.00661651;13.3871605;0.062097792;0.000831313
198;14.02656443;0;-0.010686417;0.000906432
200;13.27162916;380.6767962;0.007397833;0.002816183
202;12.91920612;37.7268679;0.061795625;0.002331355
204;12.57132232;149.0261683;0.0205295;0.003059433
206;12.1692368;0;-0.008071833;0.001885213
208;11.60019292;74.55957088;0.027823708;0.002074524
210;11.16975104;38.23884302;0.058176708;0.00222461
212;10.450468;105.2561572;0.019531542;0.002055815
214;10.88545209;144.5283666;0.01019075;0.001472852
216;11.34845566;21.34022161;0.070759583;0.001510025
218;12.2217565;63.60137082;0.035076208;0.002230895
220;13.62818005;0;-0.022669667;0.002006039
222;12.9677024;72.17714542;0.03421675;0.002469667
224;12.79894084;61.50491253;0.027989208;0.001721474
226;13.10374531;87.6295502;0.018181292;0.001593218
228;11.61728046;43.39065796;0.042207167;0.001831397
230;12.53567064;31.34746768;0.035725333;0.001119899
232;12.55804367;71.18684232;0.022934792;0.001632655
234;12.21771189;127.9385207;0.009800333;0.00125384
236;12.40316775;68.22302635;0.028038667;0.001912883
238;14.03127783;45.61816899;0.028071333;0.001280563
240;13.72903695;64.57724047;0.0261585;0.001689244
242;13.98933523;1972.640745;0.000673833;0.001329231
244;12.93515854;18.88591238;0.040277042;0.000760669
246;12.16880698;34.49869138;0.048932833;0.001688119
248;13.22768797;112.6985865;0.010905917;0.001229081
250;13.16948502;302.2673951;0.005251042;0.001587219
252;12.65026117;51.73021025;0.025107417;0.001298812
254;13.15074251;20.0235817;0.048645542;0.000974058
256;14.37727176;209.2175666;0.004821333;0.001008708
258;13.82468819;203.9804114;0.010449708;0.002131536
260;13.84947829;28.21951843;0.036234667;0.001022525
262;13.22805314;29.22693494;0.040256583;0.001176577
264;13.0257266;92.65044996;0.01312925;0.001216431
266;12.64873448;79.59256932;0.01885875;0.001501016
268;14.06507956;12.28817179;0.062669917;0.000770099
270;13.61425625;0;-0.007484833;0.000714311
272;14.03011531;0;-0.009955792;0.001190135
274;15.02998124;10.45970612;0.080247792;0.000839368
276;13.66771564;9.960886775;0.052628583;0.000524227
278;13.5094711;81.51362919;0.005883125;0.000479555
280;14.03398514;0;-0.008235417;0.00057369
282;14.17427003;13.36960483;0.041062958;0.000548996
284;14.44215933;17.3801209;0.075156292;0.001306225
286;13.4734884;153.3029143;0.005808458;0.000890454
288;12.55087602;0;-0.008647917;0.000526909
290;12.44424393;15.63665293;0.041159333;0.000643594
292;12.75262899;4.705174227;0.05786425;0.000272261
294;12.2676073;67.63565009;0.003071708;0.000207757
296;13.11279227;5.718312244;0.02545175;0.000145541
298;13.55517906;17.29068553;0.045310583;0.000783451
300;13.28910378;17.8220807;0.004752083;8.47E-05
302;13.05201097;-1.575418637;0.026981625;-4.25E-05
304;13.66419006;43.55908476;0.012754833;0.000555589
306;13.8162178;5.524726541;0.08977625;0.000495989
308;13.65842468;5.502708275;0.089281625;0.000491291
310;13.22016224;0;-0.002745417;0.000372394
312;13.13936673;0;-0.00055075;0.000814386
314;14.11386489;0;-0.000140958;-0.000106004
316;15.23048106;0;-0.002082542;0.000652709
318;14.66753171;4.054864174;0.013052917;5.29E-05
320;15.24200806;14.73245503;0.015625;0.000230195
322;14.06632378;0.710405248;0.086971958;6.18E-05
324;13.33082079;7.373818595;0.075703833;0.000558226
326;13.57842774;0;-0.014022417;0.000537913
328;13.87528661;0;-0.022207917;0.000292734
330;13.76348396;-28.43315838;0.01451525;-0.000412714
332;15.30590869;6.089860821;0.062133125;0.000378382
334;14.91414357;-1.430647006;0.0540345;-7.73E-05
336;15.04516901;-7.108407272;0.021009917;-0.000149347
338;15.8232461;0;-0.006245708;0.000710823
340;14.96287015;-16.30629786;0.013185583;-0.000215008
342;14.93783362;7.200651727;0.019229125;0.000138462
344;13.7872399;-3.242195938;0.054899333;-0.000177994
346;12.74553073;11.02837183;0.049071042;0.000541174
348;12.92440484;10.08076082;0.053359083;0.0005379
350;13.33622156;1.760175311;0.029375042;5.17E-05
352;12.34717997;0;-0.008852083;0.000451586
354;12.42134122;1.514671548;0.020773917;3.15E-05
356;13.2689985;-3.468885399;0.028997;-0.000100587
358;12.96395798;0.704065846;0.166854583;0.000117477
