Repository: johodges/materials

## A Non-Dimensional Scaling Approach to Modeling Material Pyrolysis

This repository contains the data, scripts, and technical documents required to generate the SPyro cone validation cases.

## Instructions
* Clone this repository with submodules
  ```
  git clone --recurse-submodules https://github.com/johodges/materials
  ```
* Pre-process data
  ```
  python materials/scripts/initialize.py
  ```
* Build latest FDS (example for impi_intel_linux target, but use relevant make target for platform)
  ```
  git clone git@github.com:firemodels/fds.git && cd fds
  cd Build/impi_intel_linux
  ./make_fds.sh
  ln -s fds_impi_intel_linux fds
  cd ../..
  ```
* Run cases
  ```

File: data/rise_materials/Testdata-120.txt
Keywords
Material1;Material2;Material3;Material4;Product;Object;Scenario;Method;Reference;Comment;Owner;IsPublic;ImportDate
PVC wall carpet;paper plasterboard;;;;;;ISO 5660;EUREFIC;CS000026_EUREFIC10;;1;2003-08-05 13:26:56
Scalars
Flux (kW/m2);tig (s);qmax (kw/m2);qtotal (MJ/m2);q180 (kw/m2);q300 (kw/m2);Mass loss (g);DHc (MJ/kg);Peak smoke production (m2/m2s);Total smoke produced (m2/m2);Specific extinction area (avg) (m2/kg);Area (m2);Thickness (mm);Density (kg/m3)
25;38;90;4.2;17;13;11.2;3.7;NA;NA;234;0.01;;
VectorData
Time (s);HRR (kW/m2);MLR (g/s);SEA (m2/kg)
1.5; 0.2129; 0.0026; -143.844
3.522; 1.2811; 0.0047; -134.108
6.078; -0.3352; -0.0022; -1085.79
8.082; 0.2287; 0.0023; -1063.89
10.14; 0.8609; 0.0001; -859.446
12.438; 0.5617; 0.0056; -979.047
14.46; 0.3545; -0.0011; -1001.55
16.98; -0.01; 0.0032; -22.3261
18.96; -0.7092; 0.0018; -176.283
20.982; 0.3984; 0.0034; -356.394
22.962; -0.4205; 0.0007; -311.327
24.96; 1.0795; 0.0047; -217.39
27.72; 0.7061; 0.0055; -170.693
29.7; 19.7414; 0.0162; 28.1183
31.722; 61.3249; 0.0384; 104.424
36.522; 90.3603; 0.0555; 179.866
39.102; 84.4604; 0.0661; 215.404
41.1; 53.4023; 0.0673; 301.44
45.522; 32.042; 0.0626; 407.319
47.502; 17.8145; 0.0458; 464.591
50.058; 11.0517; 0.0315; 511.636
52.062; 7.5551; 0.0282; 580.378
54.018; 4.8907; 0.0283; 612.326
56.058; 4.7743; 0.0288; 591.912
58.038; 3.3975; 0.025; 567.547

File: data/rise_materials/Testdata-1201.txt
Keywords
Material1;Material2;Material3;Material4;Product;Object;Scenario;Method;Reference;Comment;Owner;IsPublic;ImportDate
Polypropylene floor covering 8.5 mm;Minerit board;;;Floor;;;ISO 5660;SP Report 2007:29 The Influence of floor materials on room fires;;;1;2007-06-28 14:04:33
Scalars
Flux (kW/m2);tig (s);qmax (kw/m2);qtotal (MJ/m2);q180 (kw/m2);q300 (kw/m2);Mass loss (g);DHc (MJ/kg);Peak smoke production (m2/m2s);Total smoke produced (m2/m2);Specific extinction area (avg) (m2/kg);Area (m2);Thickness (mm);Density (kg/m3)
50;12;582;36.7;143.2;98.3;17.4;18.23;11.2;387;205;0.0088;8.5;
VectorData
Time (s);HRR (kW/m2);SEA (m2/kg);MLR (g/s);SPR (m2/s)
;;;;
Time (s);HRR (kW/m);SEA (m/kg);MLR (g/s);SPR (m/s)
0;-1.171441089;0;-0.419472375;0.000166004
2;-1.135215581;-0.168148476;0.136769458;-2.30E-05
4;0.63219181;-12.49511328;0.004793542;-5.99E-05
6;0.509316844;0;-0.065374333;0.000309799
8;2.017149329;29.87575902;0.007992833;0.000238792
10;9.939463889;0;-0.03041425;0.000863455
12;31.19510338;0;-0.000276083;0.002546436
14;52.20665206;7.402469275;0.078162;0.000578592
16;70.41666722;-139.172967;0.000941208;-0.000130991
18;93.54442263;10.84381036;0.076717542;0.00083191
20;153.0855761;30.9967238;0.012146375;0.000376498
22;219.6017754;0;-0.074576458;0.012462255
24;297.30626;487.1859293;0.058251542;0.028379331
26;372.0812612;890.5678892;0.048837875;0.043493443
28;449.7736099;1369.747328;0.043744208;0.059918512
30;523.7228867;498.3634215;0.141494875;0.07051587
32;541.3835348;411.9114822;0.182699458;0.075256005
34;578.6633588;811.8285819;0.099270583;0.080590697
36;587.2998978;705.7251763;0.143303792;0.101133094
38;548.3114161;921.0297373;0.099051625;0.091229492
40;536.972959;1752.848193;0.057684083;0.101111441
42;450.1614309;720.9602765;0.131257708;0.094631594
44;422.1629924;845.3854468;0.100029458;0.084563448
46;372.0019329;1005.865142;0.073438333;0.07386906
48;342.3561507;906.7279552;0.098612792;0.089414975
50;309.3119457;748.1172076;0.101166292;0.075684244
52;274.2572495;823.5735099;0.096302417;0.079312119
54;250.296147;564.4462198;0.1263985;0.071345156
56;232.9605007;581.5860391;0.108872125;0.063318508
58;221.4520382;518.3076523;0.106879417;0.05539642
60;203.1055843;666.7122556;0.07182325;0.047885441
62;192.2919239;0;-0.008083375;0.049456898
64;180.3486082;691.3390446;0.064310125;0.0444601
66;168.213915;1112.096056;0.049036042;0.054532789
68;162.5501615;916.5151776;0.0430915;0.039494014
70;152.2437833;345.8301739;0.093677708;0.032396578
72;144.9265072;331.2290288;0.097226625;0.032204281
74;140.8849364;313.598462;0.084055708;0.026359741
76;137.4671847;473.8993005;0.054284083;0.025725189
78;128.7309312;822.6879518;0.024004708;0.019748384
80;125.148297;599.9465391;0.033929583;0.020355936
82;120.2737701;703.0133674;0.024555333;0.017262728
84;113.0621508;455.0454396;0.03264;0.014852683
86;109.3204111;137.6804212;0.099685583;0.013724753
88;107.3932507;174.3652137;0.081797417;0.014262624
90;99.44592251;204.6580928;0.05590775;0.011441973
92;95.31508299;434.8397973;0.019654292;0.008546468
94;91.92935917;221.813561;0.04576625;0.010151575
96;86.53951062;76.5721264;0.106061083;0.008121323
98;83.48981929;118.9449172;0.055856833;0.006643886
100;80.78481457;467.4862584;0.009467792;0.004426063
102;78.11876398;59.01019759;0.079323375;0.004680888
104;76.07147045;53.50305978;0.057187208;0.003059691
106;72.92171857;118.7578975;0.021290417;0.002528405
108;71.12400862;62.5466177;0.067435167;0.004217842
110;69.01549993;27.10271755;0.091525875;0.0024806
112;67.33459204;31.21699395;0.051849917;0.001618599
114;65.94940313;51.90509249;0.053840417;0.002794592
116;63.29813308;20.97311767;0.061834625;0.001296865
118;60.47178428;7.251378471;0.029600458;0.000214644
120;59.1200987;53.99975245;0.044590208;0.00240786
122;56.22088143;26.78095741;0.041470125;0.00111061
124;56.70386139;44.85039554;0.05877225;0.002635959
126;55.41190163;22.72527391;0.063744083;0.001448602
128;54.81319032;2367.648524;0.001100458;0.002605499
130;53.85302434;0;-0.010090417;0.001743006
132;52.32058685;37.90415851;0.025270625;0.000957862
134;51.37154621;13.98594134;0.029199208;0.000408378
136;49.88998817;12.82386233;0.050017125;0.000641413
138;50.84226694;-15.1806338;0.04305075;-0.000653538
140;47.99978121;6.02857561;0.04981;0.000300283
142;46.93931831;5.098829595;0.054702375;0.000278918
144;46.8889905;-6.141751814;0.014749208;-9.06E-05
146;46.4403524;2.968918432;0.056212458;0.00016689
148;45.14453546;12.03016072;0.050499208;0.000607514
150;44.69393232;0;-0.001808167;0.000527695
152;43.84392702;248.6079306;0.007318417;0.001819416
154;42.09953242;-4.609447877;0.02726725;-0.000125687
156;41.56746238;-1.517514151;0.053639833;-8.14E-05
158;42.63734299;-31.06199249;0.014703375;-0.000456716
160;40.05489842;-5.209785344;0.0474225;-0.000247061
162;39.93359848;-4.574722445;0.054568583;-0.000249636
164;39.58029695;-6.307353321;0.027793958;-0.000175306
166;38.02914905;-0.684920727;0.05284;-3.62E-05
168;38.68045406;15.52333605;0.0491105;0.000762359
170;37.63456125;10.69392213;0.04847225;0.000518358
172;37.73191396;10.68464554;0.05119075;0.000546955
174;38.85051706;-3.213860976;0.029455833;-9.47E-05
176;39.22828134;2.913278213;0.021207875;6.18E-05
178;39.27774364;55.3063644;0.0226705;0.001253823
180;39.00637548;0;-0.006073375;0.000238632
182;38.28821028;-33.81988484;0.022544083;-0.000762438
184;38.7157955;9.89057781;0.024448792;0.000241813
186;39.67949166;2.792504005;0.051166375;0.000142882
188;39.91666911;3.311612276;0.076572792;0.000253579
190;39.76469297;-20.01895947;0.023049333;-0.000461424
192;40.95495046;-48.35772339;0.026286333;-0.001271147
194;40.12516507;-4.200753112;0.027483375;-0.000115451
196;40.16924274;-11.03301585;0.03056725;-0.000337249
198;39.28982192;7.202437124;0.030012042;0.00021616
200;38.95244039;7.896825527;0.021758333;0.000171822
202;38.92161487;-50.92201202;0.018737458;-0.000954149
204;39.5037475;-47.54323571;0.019439125;-0.000924199
206;38.36207911;-15.98999022;0.031696833;-0.000506832
208;38.06233996;-4.387372067;0.038047708;-0.000166929
210;38.14024641;-43.99661321;0.009495;-0.000417748
212;37.7891373;-24.87748253;0.015091208;-0.000375431
214;37.82208397;-0.781821721;0.089101917;-6.97E-05
216;37.53606601;-14.26736383;0.026558333;-0.000378917
218;35.45483569;0;-0.033615458;-0.000592671
220;34.75066171;-12.41809943;0.05200275;-0.000645775
222;33.45288163;-15.79167078;0.055800417;-0.000881182
224;34.11298834;-46.41147606;0.015322167;-0.000711124
226;33.13353222;3.451914316;0.016365875;5.65E-05
228;31.66667395;-8.832610548;0.061884083;-0.000546598
230;30.86844199;3.156265595;0.028478792;8.99E-05
232;31.68138576;0;-0.013180375;0.00088236
234;32.43179039;-23.70444795;0.051033208;-0.001209714
236;30.43400268;-4.233279397;0.044735083;-0.000189376
238;30.14246165;115.69286;0.000964333;0.000111566
240;29.27590881;-19.22816113;0.006646958;-0.000127809
242;28.24428005;-11.31456356;0.048504792;-0.000548811
244;29.11404872;-3.367863462;0.040702542;-0.000137081
246;29.41021158;-14.27824148;0.031222667;-0.000445805
248;28.51799258;0;-0.01200525;-0.000495373
250;28.87314504;0;-0.004389792;-0.000873973
252;29.44819545;-9.338573466;0.047901292;-0.00044733
254;28.21873231;-8.829943664;0.0481225;-0.000424919
256;28.45692768;5.978909399;0.081673208;0.000488317
258;26.86509626;-0.45406348;0.052772125;-2.40E-05
260;25.89852019;0;-0.00158775;-0.000386439
262;27.00278096;-5952.629119;0.000122667;-0.000730189
264;27.97506722;0;-2.34E-05;-0.000238667
266;27.63865379;0;-0.001368208;-0.000820963
268;27.83823939;-187.5625401;0.004885417;-0.000916321
270;26.92939979;-16.03593837;0.02919;-0.000468089
272;27.36837406;1.10163559;0.039357833;4.34E-05
274;27.87961742;-9.667607528;0.046583708;-0.000450353
276;27.57278914;-17.84293969;0.028757417;-0.000513117
278;27.97427785;13.32753864;0.039384458;0.000524898
280;27.67106304;4.840436155;0.048726083;0.000235855
282;27.6663196;8.739590121;0.01188825;0.000103898
284;28.60060014;0;-0.000519917;-0.000304067
286;28.09667406;-13.42168376;0.031803292;-0.000426854
288;27.52562568;-1.018323876;0.028449875;-2.90E-05
290;28.07392236;-24.50511024;0.023097667;-0.000566011
292;27.70885153;-37.14200839;0.022050875;-0.000819014
294;26.88525006;0;-0.027019083;2.01E-06
296;25.90051043;-12.52593958;0.012475208;-0.000156264
298;26.72264053;-4.541993648;0.014422917;-6.55E-05
300;26.52305648;5.14585114;0.044800042;0.000230534
302;26.89136614;-3.030572993;0.051528042;-0.000156159
304;27.43909897;0;-0.005015125;-0.000253357
306;26.27653358;-14.57396367;0.022834417;-0.000332788
308;24.94909501;-7.31218241;0.080659625;-0.000589798
310;25.98465358;-3.980332564;0.061706042;-0.000245611
312;25.39112706;-129.5787367;0.006936333;-0.000898801
314;25.47009715;0;-0.005127667;0.000177806
316;25.62563706;-26.36630548;0.015786458;-0.000416231
318;25.57208047;0.369941983;0.054145458;2.00E-05
320;25.78142293;0;-0.001744208;-0.000602429
322;25.55635526;-16.29451764;0.023642208;-0.000385238
324;26.55099738;-19.992488;0.047343292;-0.00094651
326;26.7212771;18.60917809;0.018859708;0.000350964
328;26.98524613;-19.35660118;0.052547875;-0.001017148
330;26.28847097;-12.18561001;0.012043625;-0.000146759
332;27.18827771;0;-0.031800625;-0.00047566
334;27.7791927;-5.774163894;0.053848125;-0.000310928
336;27.33529043;-2.112675439;0.050723292;-0.000107162
338;27.03291478;0;-0.016804;3.99E-05
340;27.23560035;0;-0.00449325;1.53E-05
342;27.22928398;-21.91805497;0.029695958;-0.000650878
344;27.15309532;-8.979215953;0.057068667;-0.000512432
346;27.39966391;-11.03504618;0.032561333;-0.000359316
348;26.56181739;0;-0.009399292;-0.000572748
350;26.65904256;-25.02061987;0.018093792;-0.000452718
352;27.38106443;-2.078797233;0.064562583;-0.000134213
354;26.83949301;0;-0.007748208;-0.000496037
356;26.20140788;0;-0.005907667;-0.001496582
358;25.84680866;9.061466757;0.040833625;0.000370013
360;25.60246812;-33.01171094;0.027413417;-0.000904964
362;25.24820498;0;-0.013565333;-0.00032007
364;24.85224951;-349.1670803;0.00244275;-0.000852928
366;24.58495268;-9.698968564;0.048810667;-0.000473413
368;25.44279341;-12.4085979;0.050448375;-0.000625994
370;24.8886561;5.253049721;0.024242458;0.000127347
372;24.68731974;-10.43413904;0.053685417;-0.000560161
374;24.5636681;-18.4683477;0.030446208;-0.000562291
376;25.16277909;0;-0.022086958;-0.000739184
378;26.17340315;1.77610053;0.023264542;4.13E-05
380;26.033122;0;-0.002573375;-0.000952438
382;25.27390731;-1104.915853;0.000389667;-0.000430549
384;25.00796064;0;-0.005381125;-0.000195565
386;26.1704751;-34.31021267;0.027910542;-0.000957617
388;24.90337613;-9.398978761;0.049693625;-0.000467069
390;24.28749424;5.311931957;0.030978542;0.000164556
392;24.27232582;-91.08831545;0.004050375;-0.000368942
394;22.34119244;0;-0.010469458;-0.000401945
396;22.10446695;-38.20394128;0.022829333;-0.000872171
398;23.07906409;-31.99724927;0.003672542;-0.000117511
400;22.81227905;0;-0.006300292;-0.00010363
402;22.83928716;-7.61366368;0.032599167;-0.000248199
404;24.42936884;9.335281078;0.028717625;0.000268087
406;22.80892972;-66.95951522;0.015615458;-0.001045604
408;22.16582201;0;-9.56E-05;-0.00029195
410;22.32279432;0;-0.016272625;-0.000654946
412;20.66680317;-32.57947389;0.023301958;-0.000759166
414;20.88565712;5.487648804;0.049652583;0.000272476
416;21.17325144;-38.75252063;0.028300833;-0.001096729
418;21.52430844;0;-0.002801292;-0.000540907
420;21.16726178;-39.30505655;0.01427325;-0.000561011
422;21.48857553;-11.17191691;0.044956708;-0.000502253
424;20.71677493;-58.66014962;0.015348875;-0.000900367
426;21.28256733;0;-0.029835083;-0.000339171
428;21.8151304;-45.22557902;0.014213042;-0.000642793
430;21.04858455;-25.9066843;0.029431;-0.00076246
432;20.13401527;-4.100911453;0.035379;-0.000145086
434;21.26620466;0;-0.002683375;-0.000626452
436;19.54730119;0;-0.027733792;-0.000483272
438;19.72981243;-17.2272154;0.042780042;-0.000736981
440;20.30726028;8.023700326;0.052030542;0.000417477
442;18.98969963;-51.01612855;0.016449917;-0.000839211
444;19.5654925;0;-0.034355708;-0.000838244
446;20.57964428;-56.1020064;0.018274667;-0.001025245
448;19.66240257;-2.678230049;0.048875042;-0.000130899
450;19.70051118;0;-0.016206333;-0.00044948
452;20.12296092;0;-0.021816958;-0.00020451
454;20.49743797;-41.40983387;0.011719833;-0.000485316
456;19.98434401;-4.199387009;0.025661542;-0.000107763
458;18.58352707;38.58819129;0.016008792;0.00061775
460;17.45863195;0;-0.0013425;0.000131496
462;17.36136277;0;-0.014754583;-0.000583998
464;18.40953219;-33.4066277;0.019863208;-0.000663563
466;17.76828831;-8.362189378;0.058592125;-0.000489958
468;18.14708314;-4.632985491;0.036097792;-0.000167241
470;17.07890002;0;-0.005226708;-0.000517163
472;17.75058024;0;-0.000548208;-0.000118754
474;18.06250816;0;-0.029193792;-0.000662677
476;17.98723091;0;-0.000196167;-0.000202305
478;18.64867721;1.695528203;0.030576875;5.18E-05
480;19.63798884;0;-0.003060417;-0.001134325
482;19.36967927;0;-0.003131583;-7.75E-06
484;18.41047454;-48.58886693;0.00605625;-0.000294266
486;18.75534514;-18.90025662;0.033536042;-0.00063384
488;18.49227419;-11.553484;0.018698667;-0.000216035
490;18.97185845;-44.20310019;0.02052125;-0.000907103
492;19.50105745;-129.4254879;0.006361083;-0.000823286
494;19.58269727;0;-0.005553667;-0.000226684
496;19.3987171;14.03704733;0.015994667;0.000224518
498;20.14026591;12.03019421;0.036824292;0.000443003
500;19.53333443;-12.81912263;0.030346792;-0.000389019
502;18.36280483;0;-0.000683083;-9.14E-05
504;19.39401282;0;-0.036053625;-0.000705443
506;17.6195953;0;-0.00225075;-0.000370485
508;17.20726671;-12.14826377;0.056171125;-0.000682382
510;17.06076493;-156.1953069;0.003299;-0.000515288
512;16.65178521;0;-0.0244145;-0.000427229
514;16.39892594;-45.74513736;0.01992225;-0.000911346
516;17.37154409;-13.49363973;0.029587208;-0.000399239
518;16.95757411;0;-0.020901417;2.64E-05
520;15.82761089;0;-0.010084542;-0.000229494
522;16.17722507;-17.54507426;0.013422333;-0.000235496
524;15.98988114;-22.46574118;0.038887708;-0.000873641
526;15.54085765;-11.49199696;0.030898083;-0.000355081
528;16.21915725;0;-0.001466583;-5.06E-05
530;16.75456445;0;-0.020557792;-0.000200435
532;16.96624265;0;-0.031862167;-3.63E-05
534;17.078872;0;-0.010557458;-0.00053825
536;15.72618094;6.344678473;0.034640583;0.000219783
538;14.90209265;-13.07345415;0.027730708;-0.000362536
540;15.45400787;-44.62754914;0.0216525;-0.000966298
542;14.70435876;-15.66168028;0.046301917;-0.000725166
544;14.98014926;-27.06087872;0.020865708;-0.000564644
546;14.818784;-24.19332474;0.030323333;-0.000733622
548;14.70929933;67.51132878;0.004520958;0.000305216
550;14.94955205;-1707.341148;0.000506708;-0.000865124
552;16.3278092;0;-0.007748917;-0.000682657
554;16.06060184;0;-0.02102375;-0.000781474
556;16.83790685;0;-0.020894833;-0.000697564
558;15.94805283;-888.4265807;0.000438625;-0.000389686
560;15.33815887;-81.26559791;0.011926417;-0.000969207
562;16.33286661;-79.76192718;0.003445125;-0.00027479
564;16.07500061;-12.36616138;0.062838167;-0.000777067
566;15.40340451;-13.29437488;0.022071167;-0.000293422
568;15.34323854;0;-0.036546542;-0.000812526
570;14.81182304;0;-0.003517708;-0.000652213
572;13.55998635;-5.973627776;0.04355225;-0.000260165
574;13.58217039;0;-0.001942083;-0.00076559
576;13.16764291;0;-0.030615875;-0.000197182
578;12.23548167;-14.8846755;0.012966375;-0.000193
580;11.98741624;0;-0.002964125;-0.000688995
582;11.9607292;-19.81298919;0.01965125;-0.00038935
584;11.27895273;0;-0.003346292;-0.000480447
586;11.79125543;0;-0.003562292;-0.000648912
588;11.91538857;-18.63459796;0.029259917;-0.000545247
590;10.91643414;0;-3.70E-05;-0.000111986
592;10.42130486;7.27281163;0.010883625;7.92E-05
594;10.69183879;0;-0.008063792;-6.94E-05
596;9.559867211;-6.940288799;0.010556125;-7.33E-05
598;10.42082363;-4.847979716;0.037254042;-0.000180607
600;10.51324869;0;-0.017520667;-7.50E-06
602;9.649325956;0;-0.01561775;-0.00040502
604;9.479561675;-23.65690187;0.046762458;-0.001106255
606;9.548269113;-75.99770253;0.008087125;-0.000614603
608;9.250098568;0;-0.024774125;-0.000902465
610;9.794897816;-13.76028451;0.01994625;-0.000274466
612;8.492983154;-6.161092537;0.027415917;-0.000168912
614;8.203976472;-29.0986357;0.007972375;-0.000231985
616;8.792808803;0;-0.019953625;-0.000831739
618;8.381927412;0;-0.009964833;-1.57E-05
620;7.658785174;-51.50801311;0.014702458;-0.000757294
622;7.212990835;-6.778633428;0.045119917;-0.000305851
624;6.783270104;0;-0.002543333;-0.000184381
626;5.620293765;0;-0.038207458;6.92E-05
628;5.911679481;5.481970033;0.017117875;9.38E-05
630;5.805366939;0;-0.000574917;-0.00018305
632;5.720268902;0;-0.015939792;0.000842287
634;6.176138705;-5.856131194;0.037297208;-0.000218417
636;5.999648473;-54.97611169;0.007345625;-0.000403834
638;5.153954283;0;-0.003608417;-0.000416968
640;5.859470754;-12.86268944;0.028725833;-0.000369491
642;5.190292329;0;-0.005079458;5.79E-05
644;4.993850402;-412.2999992;0.000993458;-0.000409603
646;5.453861672;0;-0.034984458;0.000171848
648;5.238138691;0;-0.0116275;-0.000322868
650;4.973665506;-6.261568922;0.033884667;-0.000212171
652;5.472654002;-19.55984593;0.037135167;-0.000726358
654;4.000408162;0;-0.004880458;-0.000171989
656;4.685404323;0;-0.003999417;5.62E-05
658;5.123330911;-14.8929858;0.028672667;-0.000427022
660;3.472588056;0;-0.000435667;-0.000338063
662;3.771401474;0;-0.02671375;-0.000645868
664;4.425326207;0;-0.003871125;-0.000119522
666;3.859901537;-8.551195912;0.0564565;-0.000482771
668;3.929815223;0;-0.026595625;-0.000832473
670;4.307125157;0;-0.002759792;-0.000502953
672;3.99250597;-28.42913978;0.032760083;-0.000931341
674;3.570915691;0;-0.006103083;-0.000719744
676;3.856869131;-22.45286579;0.01000075;-0.000224545
678;2.374855286;-7.001920342;0.023538042;-0.000164811
680;2.299383306;0;-0.021931292;5.79E-05
682;2.6172783;0;-0.046035792;-0.000480918
684;2.109826114;-5.370520406;0.021129375;-0.000113476
686;2.378046457;-8.203068414;0.069705167;-0.000571796
688;2.575384548;-6.301911561;0.038792208;-0.000244465
690;3.270790185;0;-0.034024125;0.000109451
692;3.510842724;0;-0.078316042;-0.0005531
694;3.074924966;0;-0.031632667;-0.000447938
696;2.474473814;-23.03444695;0.021261625;-0.00048975
698;2.747212033;-17.31157414;0.018211458;-0.000315269
700;3.444839551;-12.74148591;0.032801583;-0.000417941
702;2.016204999;30.09566254;0.003838167;0.000115512
704;2.259002785;-17.54921058;0.028046583;-0.000492195
706;1.546708017;632.3365225;0.000606458;0.000383486
708;1.049286776;0;-0.029288708;-0.000529689
710;1.302329824;0;-0.001065125;-0.000640728
712;1.385379667;-14.5024454;0.033240042;-0.000482062
714;1.379819204;0;-0.000357958;-0.000549422
716;2.639289168;0;-0.031449958;-0.000244366
718;2.978662855;-69.51059162;0.003518167;-0.00024455
720;2.415187838;-103.97103;0.005150042;-0.000535455
722;2.181533363;3.219843284;0.016119708;5.19E-05
724;1.747762633;-14.69484902;0.017797625;-0.000261533
726;1.194811427;-839.7685979;0.000748;-0.000628147
728;2.531571464;0;-0.035429417;-0.00013807
730;2.743566903;-12.53637611;0.033924458;-0.00042529
732;2.342571954;-2.202652455;0.037086708;-8.17E-05
734;1.846052892;-151.8482927;0.004425542;-0.000672011
736;0.148893779;-24.61116494;0.026517792;-0.000652634
738;0.187967603;0;-0.021205167;-0.000222076
740;1.764035628;0;-0.033701542;-0.000370491
742;1.9863694;0;-0.019057667;-0.000375133
744;0.865884558;0;-0.009658792;-0.000492893
746;0.95774449;-26.2621862;0.029899458;-0.000785225
748;0.646231069;1.841385629;0.039033292;7.19E-05
750;0.375502166;-0.670742299;0.026186625;-1.76E-05
752;0.570441933;0;-0.002011792;-5.76E-05
754;1.064918006;0;-0.009519958;-3.72E-05
756;1.399025443;-113.5311468;0.004473417;-0.000507872
758;2.058736757;0;-0.033466042;-0.000319253
760;1.403906198;0;-0.012250917;-0.00029878
762;1.368219178;-10.70840596;0.039777583;-0.000425955
764;1.485529472;-37.76757283;0.0087845;-0.000331769
766;1.375152737;0;-0.019235625;0.000271895
768;1.837723419;-30.4974461;0.019453375;-0.000593278
770;2.236799;-40.07857317;0.007238875;-0.000290124
772;0.816699508;0;-0.00278025;-0.000456119
774;0.612286566;-1.62942737;0.019378917;-3.16E-05
776;1.033296227;-0.118875651;0.007349917;-8.74E-07
778;0.657464375;0;-0.004805458;-0.000174582
780;0.655450606;1.635984706;0.02735;4.47E-05
782;1.609879826;0;-0.029253667;-9.57E-05
784;1.780498008;0;-0.022044167;-0.000306646
786;0.661609514;-13.93291216;0.03165975;-0.000441113
788;1.021163547;-112.3675677;0.003580792;-0.000402365
790;0.314194022;0;-0.010596458;-0.000534761
792;0.261665931;0;-0.007406125;-0.000354556
794;0.706365206;-31.13459509;0.007224;-0.000224916
796;0.477647925;-5.616767737;0.029889125;-0.00016788
798;0.746581136;-2.739783043;0.031208542;-8.55E-05
800;0.91673089;-1479.518164;0.000161667;-0.000239189
802;1.650850705;0;-0.028206625;-0.000789461
804;2.307967923;0;-0.061070583;-0.00047073
806;2.592774757;-50.66974872;0.004909583;-0.000248767
808;2.123164194;-29.86527117;0.024806125;-0.000740842
810;1.46612456;-3.803676819;0.032068792;-0.000121979
812;1.730921522;-92.2460892;0.005687042;-0.000524607
814;0.546413461;0;-0.042897208;-0.000392902
816;-0.100899752;0;-0.004849625;-0.000377822
818;-0.595810791;-3.166906977;0.039044958;-0.000123652
820;-0.657971628;-30.9947889;0.031828208;-0.000986509
822;-0.063637729;-800.0594516;0.000843375;-0.00067475
824;-1.531193918;0;-0.037499875;-0.000302574
826;-0.998035291;0;-0.000938417;0.00018896
828;-0.303255353;-12.16120296;0.040755458;-0.000495635
830;-0.222948428;0;-0.028770958;-0.000393045
832;-0.444498132;-26.5467891;0.005792;-0.000153759
834;0.926560363;-5.32678615;0.026095833;-0.000139007
836;0.433510177;0;-0.009659417;-0.00054181
838;0.068172798;0;-0.000747917;-0.000163635
840;0.689742653;-47.05814394;0.010201917;-0.000480083
842;0.502368527;0;-0.005446375;3.89E-06
844;-0.326887394;-19.67589974;0.01951275;-0.000383931
846;0.159137689;-478.2701316;0.001223292;-0.000585064
848;-0.096461599;0;-0.031223208;-0.000654829
850;-0.376566224;-6.893068634;0.020539292;-0.000141579
852;1.011558745;-11.96361348;0.010072708;-0.000120506
854;0.776626268;0;-0.018245292;-0.000362684
856;-0.311974046;0;-0.011820958;-0.000352027
858;0.23648777;-8.11077585;0.0258;-0.000209258
860;-0.414025753;0.566382547;0.029449167;1.67E-05
862;-0.631967323;0;-0.025138208;-0.000167975
864;-0.047078967;0;-0.03073975;-0.000513517
866;0.804403963;-25.04336391;0.025779583;-0.000645607
868;0.735902456;-26.96897108;0.024136292;-0.000650931
870;1.111731146;-40.24497372;0.019864667;-0.000799453
872;0.527657155;-122.0000176;0.002768;-0.000337696
874;0.062460861;0;-0.042399708;-0.000444244
876;0.430000095;-121.7490587;0.002758875;-0.00033589
878;-1.046139727;15.37303294;0.01874825;0.000288217
880;-1.425660754;0;-0.002464417;-0.000379543
882;-0.925057362;0;-0.002513708;-5.02E-05
884;-0.532135172;19.02034737;0.023337292;0.000443883
886;-0.034789341;36.08790254;0.00883075;0.000318683
888;1.512392166;-1.561598455;0.013925333;-2.17E-05
890;0.828031329;-1.457328631;0.036690667;-5.35E-05
892;1.006445641;0;-0.220316;-0.000269097

File: data/rise_materials/Testdata-1203.txt
Keywords
Material1;Material2;Material3;Material4;Product;Object;Scenario;Method;Reference;Comment;Owner;IsPublic;ImportDate
Linoleum floor covering 2.5 mm;Minerit board;;;Floor;;;ISO 5660;SP Report 2007:29 The Influence of floor materials on room fires;;;1;2007-06-28 14:15:53
Scalars
Flux (kW/m2);tig (s);qmax (kw/m2);qtotal (MJ/m2);q180 (kw/m2);q300 (kw/m2);Mass loss (g);DHc (MJ/kg);Peak smoke production (m2/m2s);Total smoke produced (m2/m2);Specific extinction area (avg) (m2/kg);Area (m2);Thickness (mm);Density (kg/m3)
50;27;400;53.6;189.3;130.1;31.8;14.17;9.7;710;187;0.0088;2.5;
VectorData
Time (s);HRR (kW/m2);SEA (m2/kg);MLR (g/s);SPR (m2/s)
0;-1.360568701;0.131359845;0.795476;0.000104494
2;-1.186953956;0;-0.0795025;-1.11E-05
4;-2.026002541;0;-0.043456;-0.000206178
6;-1.083527244;0;-0.157914833;-0.000882405
8;-0.160453132;0;-0.02957575;0.000392657
10;-0.210654559;-2.085749091;0.140255292;-0.000292537
12;-0.046004314;0;-0.002324958;0.00011643
14;-0.512315195;49.3844075;0.027729917;0.001369426
16;-0.369039067;0;-0.008318042;0.001161207
18;0.268175261;71.84435451;0.032886875;0.002362736
20;2.108153228;93.77443454;0.032800292;0.003075829
22;13.08626766;0;-0.015388375;0.00561082
24;56.67456848;529.11846;0.024206417;0.012808062
26;123.9008329;181.4657932;0.062162;0.011280277
28;205.2783294;0;-0.135983833;0.004945552
30;257.6203004;488.6056356;0.030668708;0.014984904
32;320.7176896;89.71072241;0.235314333;0.021110219
34;341.1581957;319.1664455;0.086086208;0.027475829
36;357.2253632;127.6666892;0.273997958;0.034980412
38;362.6756282;205.0040837;0.213829167;0.043835852
40;369.7402858;353.9223603;0.135586875;0.047987227
42;346.4540282;257.5363262;0.186195417;0.047952084
44;347.2844049;301.9616773;0.169389042;0.051148999
46;353.3865387;273.8374093;0.229784667;0.062923638
48;347.8390705;399.1412927;0.16132425;0.06439117
50;340.8300289;413.544975;0.153938292;0.063660407
52;352.4706746;637.5026816;0.115588;0.07368766
54;344.6739942;379.5432478;0.184749917;0.070120583
56;358.1255499;317.5259723;0.202553292;0.064315931
58;352.0752868;434.7960205;0.151405667;0.065830581
60;368.1396159;329.6167629;0.208510542;0.06872857
62;371.8762129;556.6911941;0.144875125;0.080650706
64;373.9337558;684.4384777;0.097430833;0.066685411
66;382.525304;264.7279702;0.293246833;0.077630639
68;385.3607469;223.9888339;0.295482208;0.066184715
70;390.2048234;4110.238234;0.018709292;0.076899646
72;392.2165621;357.7696436;0.231756667;0.0829155
74;401.4290095;297.109336;0.275778042;0.081936231
76;386.7164639;1864.685388;0.041378042;0.07715703
78;360.4193692;787.6861239;0.092476042;0.072842095
80;362.7438512;269.3592086;0.291798;0.078598478
82;349.1353516;359.1115108;0.228692292;0.082126034
84;331.0313506;1694.690551;0.050392583;0.085399835
86;324.0025378;693.6105557;0.112886708;0.078299412
88;298.2172679;416.3214483;0.193512375;0.080563352
90;290.0833492;441.036558;0.17949475;0.079163747
92;274.1103281;895.7890533;0.088705375;0.079461304
94;242.8992561;314.3941299;0.233244417;0.073330675
96;228.9196554;505.9174961;0.134517542;0.068054778
98;215.1762707;1923.660255;0.03653025;0.07027179
100;190.1173571;393.116124;0.142995167;0.056213706
102;182.5247269;859.4610033;0.076445833;0.065702213
104;169.0882039;720.7139731;0.074080958;0.053391182
106;167.2519153;386.6245002;0.143440917;0.055457773
108;162.1994722;466.6442512;0.110175958;0.051412978
110;156.7366709;1720.290746;0.025812667;0.044405292
112;152.8937871;181.7032138;0.238303;0.043300421
114;143.2317879;298.6302273;0.142668958;0.042605263
116;144.3743363;0;-0.082088042;0.053384031
118;139.0508247;472.6292703;0.076648625;0.036226384
120;131.9225439;274.436713;0.13075525;0.035884041
122;132.1186328;298.9620499;0.101726708;0.030412425
124;123.5462534;447.4999424;0.061508875;0.027525218
126;118.2256622;434.9661453;0.073547458;0.031990654
128;114.1226107;169.2917812;0.14692925;0.024873914
130;109.7047286;191.146691;0.10656125;0.02036883
132;104.4699265;399.6745094;0.04280975;0.017109966
134;103.5507266;530.6021866;0.032292167;0.017134294
136;96.77542366;302.7570128;0.049945833;0.015121451
138;93.44876139;96.73917302;0.133203333;0.01288598
140;88.84822843;125.3695328;0.094911;0.011898948
142;82.40503385;3326.555159;0.003041333;0.010117163
144;81.41694088;143.4886321;0.057822917;0.008296931
146;76.51714339;51.58656551;0.114512375;0.0059073
148;77.15602757;108.7241598;0.052059167;0.005660089
150;74.92071496;111.1270812;0.047997625;0.005333836
152;71.50399663;59.00380537;0.059738625;0.003524806
154;69.35717927;75.90115593;0.047461875;0.003602411
156;70.26870707;44.91138712;0.061961083;0.002782758
158;72.19398945;43.5808544;0.050156542;0.002185865
160;69.15500177;28.18399732;0.07303725;0.002058482
162;66.56634617;27.477463;0.078203833;0.002148843
164;64.94761518;73.42403217;0.0288635;0.002119275
166;65.34714357;26.3949781;0.060601708;0.001599581
168;62.70531899;13.65269633;0.129072292;0.001762185
170;62.26620075;15.11180375;0.118984792;0.001798075
172;63.76238639;85.05575329;0.011132125;0.000946851
174;63.24195609;0;-0.006935583;0.000627878
176;61.75373583;34.14843413;0.03653575;0.001247639
178;61.37763019;35.66479563;0.02960975;0.001056026
180;60.71049514;67.64812187;0.013807125;0.000934026
182;60.29078168;3.884264687;0.040674792;0.000157992
184;61.46983067;7.618027932;0.074785625;0.000569719
186;60.14057133;9.258075609;0.083615375;0.000774117
188;56.84755173;5.285529168;0.049210542;0.000260104
190;57.21546476;6.944623963;0.050080833;0.000347793
192;56.09422111;-5.831162684;0.047573542;-0.000277409
194;55.03119988;-6.579408273;0.038502208;-0.000253322
196;52.6239665;-22.13848505;0.049687583;-0.001100008
198;51.73191654;15.66211902;0.058749333;0.000920139
200;51.87446044;-5.614306211;0.086203833;-0.000483975
202;50.8618512;-5.03030567;0.050586708;-0.000254467
204;49.17094511;-62.3988421;0.016985958;-0.001059904
206;49.5047278;18.34297056;0.022779542;0.000417844
208;50.13463506;-13.41296794;0.071396708;-0.000957642
210;47.79433878;-19.49475161;0.04949275;-0.000964849
212;47.54491039;-5.580654988;0.037085083;-0.000206959
214;46.58341509;-57.86338134;0.015683667;-0.00090751
216;46.79199409;-26.93413053;0.023381167;-0.000629751
218;47.16025833;4.327459341;0.062757833;0.000271582
220;47.33721739;-4.374232392;0.050428583;-0.000220586
222;46.49848586;-26.5804366;0.030543708;-0.000811865
224;46.35864185;-37.84266493;0.025740458;-0.000974088
226;46.330535;-10.1197414;0.062565708;-0.000633149
228;44.9229972;-16.65632675;0.041371375;-0.000689095
230;45.26836501;-2.693584242;0.02731275;-7.36E-05
232;43.86682085;-4.889765061;0.059091583;-0.000288944
234;44.00960554;6.551176049;0.053931583;0.000353315
236;44.55912222;-74.47488962;0.019128208;-0.001424571
238;43.20693435;18.07805429;0.029212375;0.000528103
240;44.91412561;-54.23766087;0.023928583;-0.00129783
242;43.17887065;0.355571711;0.052640458;1.87E-05
244;42.49195947;5.401181488;0.053639792;0.000289718
246;41.82834747;3.079960119;0.01559675;4.80E-05
248;41.66720063;-14.63350553;0.057429417;-0.000840394
250;39.94963609;-20.00062797;0.024008167;-0.000480178
252;39.93013248;21.62757378;0.015889292;0.000343647
254;40.52050538;-10.01224969;0.058082917;-0.000581541
256;39.54308697;-52.75928738;0.02544875;-0.001342658
258;39.86791692;-26.63197916;0.015214167;-0.000405183
260;38.11274034;-9.102310556;0.054176792;-0.000493134
262;39.07730792;-0.159836773;0.050923167;-8.14E-06
264;39.61735328;-14.70823319;0.052482667;-0.000771927
266;40.36850562;-3.366743281;0.050779125;-0.00017096
268;41.73232372;-13.67275664;0.052621833;-0.000719486
270;42.34996712;-48.16355534;0.025870708;-0.001246025
272;42.53207625;-63.60503703;0.01786925;-0.001136574
274;41.02719161;-13.25596366;0.054066;-0.000716697
276;41.57256846;6.286994027;0.053118458;0.000333955
278;40.63767478;-1.498715187;0.021178333;-3.17E-05
280;40.96884232;0;-0.003459125;-0.000975316
282;40.46105241;0;-0.001284583;4.85E-05
284;40.41179618;-14.72820546;0.023529;-0.00034654
286;39.62225785;-6.408623743;0.085998792;-0.000551134
288;38.33729218;-13.13471761;0.054255333;-0.000712628
290;37.57895465;0;-0.010274958;-0.000140524
292;37.73281435;-38.55720501;0.021401625;-0.000825187
294;36.71893336;-10.69174368;0.052662375;-0.000563053
296;36.49190003;-6.707030177;0.024053;-0.000161324
298;36.97242687;-17.79288385;0.025739417;-0.000457978
300;37.32152109;-14.23761627;0.056505958;-0.00080451
302;36.23218797;-3.435854214;0.023473792;-8.07E-05
304;35.857208;-2.77734272;0.0232745;-6.46E-05
306;36.18917629;-9.366568256;0.051197875;-0.000479548
308;35.7003228;-14.5081802;0.049494042;-0.000718068
310;35.88503284;-36.29203574;0.023464125;-0.000851561
312;36.54225088;4.40739054;0.025401917;0.000111956
314;37.64701807;-5.801231359;0.054496833;-0.000316149
316;37.50950978;-4.916732358;0.046737;-0.000229793
318;38.27719018;1.079165035;0.023335917;2.52E-05
320;37.99318823;-23.19297228;0.027820333;-0.000645236
322;38.34083416;-14.14563072;0.023608875;-0.000333962
324;39.29865739;-31.97649513;0.020783667;-0.000664589
326;38.11399993;-7.335423445;0.084247792;-0.000617993
328;39.16750467;-9.146367658;0.053456667;-0.000488934
330;40.37904441;0;-0.009826417;-0.000488222
332;38.21295875;0;-0.001469208;-0.000952223
334;39.95111136;-9.487104138;0.055286833;-0.000524512
336;40.16003734;-14.30428677;0.057613333;-0.000824118
338;38.69549123;3.976021261;0.045762;0.000181951
340;38.64887306;-33.90352197;0.01572125;-0.000533006
342;38.96091188;0;-0.00254325;-0.000952234
344;38.18563347;-2.992174593;0.058657375;-0.000175513
346;38.72817473;-12.78538851;0.054599708;-0.000698078
348;38.45759691;3.312800001;0.023547125;7.80E-05
350;38.14032857;-19.67497236;0.016653042;-0.000327648
352;39.00546788;-6.564227821;0.056175708;-0.00036875
354;38.61301518;-9.912929346;0.056498458;-0.000560065
356;38.91921267;-19.35208968;0.049290125;-0.000953867
358;39.02210024;2.039482617;0.054478042;0.000111107
360;37.61069397;-0.330511613;0.023801417;-7.87E-06
362;37.20454271;-26.78241973;0.016703042;-0.000447348
364;38.99380475;-25.94127089;0.049130542;-0.001274509
366;39.31750098;-5.237616743;0.0275275;-0.000144178
368;38.21622134;-40.43694276;0.020868583;-0.000843862
370;37.70202291;-47.11932708;0.021062792;-0.000992465
372;37.19714727;5.652187253;0.019817;0.000112009
374;36.98104425;-66.48642974;0.005719125;-0.000380244
376;38.11584659;-13.36352203;0.026110208;-0.000348924
378;36.41934362;-19.12939058;0.024945917;-0.0004772
380;36.85415546;-19.88112673;0.029503708;-0.000586567
382;36.80553839;-4.879937677;0.084195875;-0.000410871
384;37.30399519;-8.541550684;0.042094708;-0.000359554
386;37.94054479;-6.40126922;0.074757583;-0.000478543
388;38.61942961;-14.24090135;0.053065125;-0.000755695
390;39.13660596;-53.06391842;0.01755625;-0.000931603
392;38.41206137;-32.4121045;0.022992042;-0.00074522
394;38.98277799;-50.05105413;0.018104417;-0.000906145
396;38.58264019;-88.76502065;0.007524292;-0.000667894
398;38.42285481;-7.639381351;0.024982417;-0.00019085
400;38.35000238;-6.673697549;0.036773167;-0.000245413
402;37.81127852;-19.03549542;0.050995458;-0.000970724
404;38.84559292;-10.39427437;0.060742625;-0.000631376
406;38.05968959;0;-0.001455;-0.000966035
408;38.87667991;-32.30673234;0.02621175;-0.000846816
410;39.85997338;-7.929047802;0.057864833;-0.000458813
412;39.40071099;-33.23063625;0.016352583;-0.000543407
414;39.43236474;-8.54514886;0.026330583;-0.000224999
416;39.21840475;-1.817481105;0.055961917;-0.00010171
418;39.95841459;-11.7575008;0.034874583;-0.000410038
420;39.70135924;-32.30028738;0.012953542;-0.000418403
422;39.9273598;-79.64583095;0.0099585;-0.000793153
424;39.20033167;-18.54948319;0.034213667;-0.000634646
426;38.04746697;3.996358269;0.059934667;0.00023952
428;38.15958801;-272.1725789;0.00215975;-0.000587825
430;37.6271198;-23.94975269;0.033422625;-0.000800464
432;37.40697032;-12.94697707;0.079952208;-0.001035139
434;37.94852581;-48.09926332;0.005104625;-0.000245529
436;38.02607452;-13.49154088;0.0225405;-0.000304106
438;38.39442411;-24.72002201;0.039049625;-0.000965308
440;39.22482235;-35.42297906;0.025877167;-0.000916646
442;39.93446909;-38.05404347;0.026003417;-0.000989535
444;37.76201928;-9.010844699;0.023710833;-0.000213655
446;37.21392123;-84.78339653;0.0072395;-0.000613789
448;37.58555615;-24.50748265;0.028549083;-0.000699666
450;37.57337421;-15.30596776;0.038694667;-0.000592259
452;38.00579437;-17.14075847;0.057516542;-0.000985877
454;36.9655027;-108.2605824;0.006333083;-0.000685623
456;36.05766876;0;-0.009711625;-0.000835862
458;36.02968771;-18.69137161;0.06256525;-0.00116943
460;36.14860846;6.541207318;0.01902825;0.000124468
462;35.31949666;-47.08799773;0.011630625;-0.000547663
464;34.50240674;-7.255472954;0.029632542;-0.000214998
466;33.51709816;-8.111437768;0.02475925;-0.000200833
468;33.70944536;-13.54884295;0.019874417;-0.000269275
470;33.57579538;-25.71711398;0.039275667;-0.001010057
472;32.36172978;3.02833695;0.042931417;0.000130011
474;32.20895122;-28.93573072;0.023034333;-0.000666515
476;32.40445937;0;-0.00082475;-0.0009379
478;32.01980616;0;-0.016177083;-0.000431075
480;32.95109173;0;-0.004770167;-0.000888159
482;32.9976165;-99.87503309;0.011551083;-0.001153665
484;32.78105272;-22.61425167;0.032400458;-0.000732712
486;32.92893894;-32.89908845;0.029240542;-0.000961987
488;32.80692662;-12.22573789;0.029140875;-0.000356269
490;33.41254344;0;-0.004940083;-0.000812605
492;33.34308954;-131.262172;0.004597375;-0.000603461
494;32.19939841;-13.87027772;0.047699667;-0.000661608
496;33.40204622;-14.22956843;0.026099583;-0.000371386
498;32.31610293;-27.67280655;0.018911708;-0.00052334
500;32.47022531;-11.26923459;0.053003375;-0.000597307
502;31.12874849;-3.995885783;0.074514292;-0.000297751
504;31.07159899;-301.518177;0.002312083;-0.000697135
506;30.74443856;0;-0.006545708;-0.001273939
508;30.19150813;-17.31526085;0.039728333;-0.000687906
510;29.34566429;-9.511301695;0.019282458;-0.000183401
512;29.55606618;-15.71733759;0.02893775;-0.000454824
514;28.18072685;-42.40486273;0.010932833;-0.000463605
516;28.68190261;-52.98720968;0.012170458;-0.000644879
518;29.95966697;0;-0.021134;-0.000508749
520;29.64229777;-12.42071397;0.022950083;-0.000285056
522;30.27397741;-6.415083188;0.060926833;-0.000390851
524;30.90846281;-306.0819633;0.003127542;-0.000957284
526;29.62884911;0;-0.001750375;-0.000214883
528;28.96128947;0;-0.005253625;-0.000998044
530;28.65381332;-22.56333368;0.034727458;-0.000783567
532;28.82194111;-31.97179095;0.015621625;-0.000499451
534;30.28470368;-12.71855766;0.042592792;-0.000541719
536;29.9221949;-3.798761626;0.056579042;-0.00021493
538;29.62021622;-42.17263431;0.00841;-0.000354672
540;30.01674056;-53.54552463;0.019292167;-0.001033009
542;29.44265111;0;-0.008724417;-0.000890004
544;28.76051157;-21.08882565;0.031517208;-0.000664661
546;29.32295114;-28.69641002;0.027850958;-0.000799223
548;29.45477037;0;-0.003528583;-0.000435798
550;29.40590057;0;-0.011251417;-0.000939449
552;28.61481396;4.027449032;0.001914792;7.71E-06
554;27.27869457;-13.46801858;0.057860542;-0.000779267
556;26.58090222;-20.14192748;0.051545875;-0.001038233
558;26.24142033;0;-0.003389;-0.000600811
560;26.51694595;0;-0.029049458;-0.000236134
562;26.10740818;-127.8097639;0.00436875;-0.000558369
564;25.81312392;0;-0.004470875;-0.000760586
566;25.13718951;-7.857128812;0.022609417;-0.000177645
568;26.36128853;-8.070171427;0.055260125;-0.000445959
570;25.73982289;-6.65282059;0.058331875;-0.000388071
572;25.34280048;0;-0.005057667;-0.000833909
574;25.55080753;0;-0.034939917;-0.000902881
576;25.77760951;-33.25026615;0.026844875;-0.000892599
578;26.60862938;-7.328567332;0.058515208;-0.000428833
580;27.00316501;-16.00214207;0.030940208;-0.00049511
582;25.96151428;0;-0.0281095;-0.000497471
584;25.33504479;0;-0.008815917;-0.000912013
586;26.13115747;-19.75908332;0.052654917;-0.001040413
588;24.92390275;-14.80784655;0.0334085;-0.000494708
590;24.50964068;0;-0.000778333;0.000540791
592;23.49232826;0;-0.003229042;-0.001045376
594;23.96209295;-18.58791653;0.022742708;-0.00042274
596;22.91991742;-5.166277335;0.025061083;-0.000129473
598;23.81542894;0;-0.0032695;-5.61E-05
600;23.9882051;-14.98718408;0.050188;-0.000752177
602;23.9764979;-15.55459221;0.05785825;-0.000899961
604;25.32679385;0;-0.029443125;-0.000712326
606;24.44544171;0;-0.000999125;-0.000994362
608;24.00046192;-32.48126923;0.024522375;-0.000796518
610;24.09326248;5.27625969;0.028349875;0.000149581
612;24.30081779;-13.89377209;0.037249542;-0.000517537
614;24.10381219;0;-0.041653917;-0.000461731
616;23.62359529;-36.898176;0.026606958;-0.000981748
618;24.72433369;1.141207524;0.032906542;3.76E-05
620;22.6246742;0;-0.005505333;-0.000411822
622;22.47933845;-28.22762522;0.024517458;-0.00069207
624;22.55521075;0;-0.005703125;-0.000241031
626;22.10736498;-23.31564204;0.031462;-0.000733557
628;23.2625972;-52.45105436;0.028971958;-0.00151961
630;22.47150263;0;-0.002113792;0.00023953
632;23.46789494;0;-0.002782458;0.000284591
634;23.59561721;-27.45204649;0.029010708;-0.000796403
636;22.96759645;0;-0.002861;-0.000456666
638;22.822481;0;-0.001846208;-0.000711751
640;22.38225688;17.56006521;0.02423475;0.000425564
642;22.09574512;-23.00323733;0.02387075;-0.000549105
644;22.05480318;-11.81908638;0.063097958;-0.00074576
646;22.8486341;0;-0.008853333;-0.000380871
648;21.57088298;0;-0.001725833;-0.000380129
650;20.85538573;-29.26172519;0.00431775;-0.000126345
652;20.69623102;0;-0.033255125;7.90E-05
654;20.35028949;-32.59477653;0.029896542;-0.000974471
656;20.71330057;-47.39808845;0.019069958;-0.00090388
658;20.94159519;-0.281815163;0.058779417;-1.66E-05
660;20.23509577;-31.05556674;0.028872333;-0.000896647
662;20.8483281;0;-0.009265;0.000718737
664;20.30553962;-34.86513515;0.024139417;-0.000841624
666;19.58297843;3.262685186;0.031963833;0.000104288
668;19.92557134;0;-0.00410825;-0.000800006
670;20.30202019;0;-0.003228708;0.000199151
672;20.29111881;-3.540329443;0.034299;-0.00012143
674;20.29817428;-50.19878588;0.024069083;-0.001208239
676;21.31356411;0;-0.001944417;-0.000925436
678;21.43787167;0;-0.002299542;-0.000347334
680;18.54705031;11.47419596;0.026103792;0.00029952
682;19.25350167;-16.6569871;0.029192833;-0.000486265
684;18.39057715;0;-0.004552208;-0.000323663
686;17.68121353;0;-0.004281208;-0.000941533
688;19.61398616;7.211923244;0.063476917;0.000457791
690;18.88801842;-30.53431035;0.022206375;-0.000678056
692;18.08267278;0;-0.007512958;-0.000216156
694;19.51360763;-681.5700722;0.001310917;-0.000893482
696;18.91721686;0;-0.001036708;-2.43E-05
698;19.99135773;0;-0.030301625;-0.000878016
700;19.07924038;0;-0.000604875;-0.000989678
702;18.82131458;-10.40641885;0.065298083;-0.000679519
704;19.53104501;-28.10245349;0.029523917;-0.000829694
706;19.34151762;-42.64053491;0.02006025;-0.00085538
708;18.28345592;0;-0.006742208;-0.000800705
710;17.45256629;-189.7846535;0.000505083;-9.59E-05
712;17.09670152;-924.1808731;0.0006025;-0.000556819
714;16.33059177;-26.74454866;0.033846167;-0.0009052
716;17.35718326;-44.08194761;0.018770583;-0.000827444
718;18.10212253;0;-0.008493292;-0.00112452
720;17.38457082;3.972544917;0.03400325;0.000135079
722;17.85860004;31.07641734;0.014522292;0.000451301
724;18.15793861;-23.27276678;0.026373208;-0.000613778
726;17.75228849;-115.7205524;0.002979208;-0.000344756
728;17.44379507;-3046.799811;0.0002175;-0.000662679
730;17.11482331;0;-0.000716708;1.19E-05
732;16.57904447;-743.2406677;0.00200575;-0.001490755
734;17.26672177;-23.00139625;0.028428417;-0.000653893
736;16.96504012;-16.44492169;0.053718792;-0.000883401
738;17.15823195;0;-0.006450625;-0.000624617
740;18.69768657;0;-0.008079208;-0.000935379
742;18.69913523;-62.41731904;0.007310292;-0.000456289
744;18.70366533;0;-0.001547625;-0.000841972
746;18.13120462;-13.15098889;0.058587208;-0.00077048
748;17.20310488;-119.5870841;0.004845292;-0.000579434
