Repository: johodges/materials

## A Non-Dimensional Scaling Approach to Modeling Material Pyrolysis

This repository contains the data, scripts, and technical documents required to generate the SPyro cone validation cases.

## Instructions
* Clone this repository with submodules
  ```
  git clone --recurse-submodules https://github.com/johodges/materials
  ```
* Pre-process data
  ```
  python materials/scripts/initialize.py
  ```
* Build latest FDS (example for impi_intel_linux target, but use relevant make target for platform)
  ```
  git clone git@github.com:firemodels/fds.git && cd fds
  cd Build/impi_intel_linux
  ./make_fds.sh
  ln -s fds_impi_intel_linux fds
  cd ../..
  ```
* Run cases
  ```

File: data/rise_materials/Testdata-1204.txt
Keywords
Material1;Material2;Material3;Material4;Product;Object;Scenario;Method;Reference;Comment;Owner;IsPublic;ImportDate
Particle board 19 mm;;;;Floor;;;ISO 5660;SP Report 2007:29 The Influence of floor materials on room fires;;;1;2007-06-28 14:26:41
Scalars
Flux (kW/m2);tig (s);qmax (kw/m2);qtotal (MJ/m2);q180 (kw/m2);q300 (kw/m2);Mass loss (g);DHc (MJ/kg);Peak smoke production (m2/m2s);Total smoke produced (m2/m2);Specific extinction area (avg) (m2/kg);Area (m2);Thickness (mm);Density (kg/m3)
50;27;247;121.7;151.7;128.2;86.7;11.83;2.2;295;29;0.0088;19;
VectorData
Time (s);HRR (kW/m2);SEA (m2/kg);MLR (g/s);SPR (m2/s)
0;-1.713846768;-0.203037468;0.0479435;-9.73E-06
2;-2.330202432;0;-0.01769725;-0.000181364
4;-0.827389557;-9.812971112;0.021914;-0.000215041
6;-0.95660075;13.33508531;0.101683792;0.001355962
8;-1.437416756;0;-0.035481875;0.001031491
10;-2.268782357;0;-0.096751167;0.001026276
12;-2.002845736;80.5813066;0.025241708;0.00203401
14;-2.279317621;14.97485118;0.143823875;0.002153741
16;-2.106594309;21.37899734;0.112341167;0.002401742
18;-0.197071753;0;-0.021453958;0.00388893
20;-0.036000208;180.3174866;0.02029775;0.003660039
22;0.231006363;97.7497779;0.0566225;0.005534837
24;5.351021637;214.1348537;0.026123;0.005593845
26;24.49774107;335.0291525;0.022177417;0.007430081
28;61.08632371;369.068026;0.021420417;0.007905591
30;99.12199175;-37.35333532;0.025029583;-0.000934938
32;143.0076233;-32.58249607;0.057167958;-0.001862675
34;178.0858803;0.534765562;0.0746355;3.99E-05
36;207.0559317;18.69275972;0.059221458;0.001107012
38;213.7090201;22.25556179;0.162058458;0.003606702
40;233.473077;26.03031294;0.216904583;0.005646094
42;239.9732379;70.32957439;0.103089;0.007250205
44;243.9081601;59.28386973;0.150033292;0.008894554
46;236.5602551;42.31250353;0.183486583;0.007763777
48;237.8470746;38.99519129;0.179884625;0.007014635
50;237.4673188;55.81918985;0.14731175;0.008222823
52;236.1936117;86.24596911;0.106210958;0.009160267
54;239.5113895;64.70966412;0.22452525;0.014528954
56;237.7127631;81.85556264;0.182869542;0.014968889
58;228.4032639;115.5373621;0.097818417;0.011301682
60;227.4778241;101.3729387;0.15393975;0.015605325
62;229.0447579;79.77098158;0.213017792;0.016992638
64;218.261708;89.23554114;0.1772015;0.015812672
66;213.3871055;135.519267;0.083721042;0.011345814
68;212.0347942;103.0857447;0.1857925;0.019152558
70;213.3758815;142.5330948;0.139625917;0.019901314
72;207.4398173;82.40791603;0.208326167;0.017167725
74;206.2257613;94.99080011;0.18484775;0.017558836
76;204.3383508;438.1293434;0.039938542;0.017498247
78;199.0190716;106.8020948;0.137083;0.014640752
80;197.5585973;82.53612261;0.196552042;0.016222643
82;192.4507083;74.93893432;0.170206625;0.012755103
84;192.544157;256.7442995;0.062800958;0.016123788
86;184.4242953;142.8160899;0.084820792;0.012113774
88;185.699552;56.75393971;0.273018167;0.015494857
90;173.6936581;48.61001862;0.214581083;0.01043079
92;178.433689;0;-0.006267792;0.015089089
94;175.2088034;190.0032629;0.080662333;0.015326107
96;176.9425415;150.0632821;0.105368333;0.015811918
98;163.897842;95.59531513;0.142515792;0.013623842
100;160.3703841;153.2201634;0.121468042;0.018611353
102;154.8615076;78.13558835;0.111755917;0.008732114
104;152.3151418;80.96400613;0.125546833;0.010164775
106;147.1480994;88.70581651;0.128154042;0.011368009
108;148.6516517;69.40010432;0.153687625;0.010665937
110;143.1788278;67.57271201;0.14954125;0.010104908
112;140.9443516;60.78498015;0.127435458;0.007746162
114;139.6026057;162.3157409;0.062170333;0.010091224
116;134.0207661;93.03921485;0.084241625;0.007837775
118;134.5022308;81.60073564;0.136970375;0.011176883
120;130.0825852;63.34574942;0.152144458;0.009637705
122;127.3371294;113.3905357;0.057671167;0.006539364
124;128.809929;78.4876926;0.099924917;0.007842876
126;125.2539357;104.5041649;0.06778825;0.007084154
128;124.5641821;41.63604889;0.157604042;0.00656201
130;122.1467126;51.34961668;0.125880542;0.006463918
132;122.3910082;147.5075326;0.038751625;0.005716157
134;121.7663897;59.09527898;0.116037083;0.006857244
136;121.4988699;96.49499418;0.074712375;0.00720937
138;123.1193567;68.10070434;0.105136667;0.007159881
140;122.0309314;79.1809278;0.070333208;0.005569049
142;119.6693763;52.63267181;0.103310667;0.005437516
144;119.2136275;39.72920992;0.132403;0.005260267
146;118.4030611;76.28245626;0.05996675;0.004574411
148;116.768779;42.66633169;0.103266583;0.004406006
150;116.6798125;27.78730873;0.135773458;0.003772779
152;120.3480271;118.7483701;0.037605375;0.004465577
154;113.0027514;45.49400584;0.098129083;0.004464285
156;113.5167932;27.95391791;0.177885875;0.004972607
158;110.09665;57.11547211;0.068991917;0.003940506
160;110.6035574;56.10655943;0.057266792;0.003213043
162;108.2801119;49.27279005;0.081353;0.004008489
164;110.8680855;23.83656817;0.109241458;0.002603941
166;107.7756584;20.57120304;0.160018417;0.003291771
168;106.8581283;32.74609571;0.078318042;0.00256461
170;105.0448245;178.0007334;0.018260708;0.003250419
172;106.7946825;24.74437418;0.150603167;0.003726581
174;106.1021107;23.32100964;0.138047875;0.003219416
176;106.2536984;114.602256;0.027307625;0.003129515
178;105.844508;26.62619726;0.0692185;0.001843025
180;108.8369356;16.29679435;0.099532708;0.001622064
182;107.5136535;16.31630021;0.136858083;0.002233018
184;103.7624941;26.60880792;0.102613708;0.002730428
186;104.883467;31.60010896;0.054036542;0.001707561
188;105.9793942;140.0851995;0.021634;0.003030603
190;104.1745237;16.60675937;0.173635458;0.002883522
192;104.095019;19.23593823;0.119298375;0.002294816
194;104.0099914;229.6440863;0.013221542;0.003036249
196;105.2440664;16.26468637;0.120104167;0.001953457
198;103.4138039;31.87754038;0.062166667;0.00198172
200;102.3989317;22.01812345;0.076620458;0.001687039
202;102.3502723;14.24566616;0.07071425;0.001007372
204;101.9088932;7.1150523;0.097608583;0.00069449
206;101.5583296;12.44103344;0.10964;0.001364035
208;99.33829259;37.85977385;0.046763458;0.001770454
210;98.63303507;25.03239877;0.070650792;0.001768559
212;100.1304391;24.85968046;0.077012292;0.001914501
214;100.3841067;32.25068246;0.058668833;0.00189211
216;98.39615277;11.79099382;0.137588375;0.001622304
218;97.96080339;28.3637572;0.117384208;0.003329457
220;96.54272339;24.30658719;0.056890208;0.001382807
222;95.65897807;12.38592829;0.072121125;0.000893287
224;95.62515942;29.32668491;0.046800458;0.001372502
226;93.80122903;14.61217593;0.141733208;0.002071031
228;96.984611;17.64761276;0.103114625;0.001819727
230;95.69499795;8.092973969;0.04592;0.000371629
232;96.27424952;-0.173493328;0.104191125;-1.81E-05
234;96.09019069;-1.155088785;0.073925;-8.54E-05
236;97.81284044;28.71056186;0.04389775;0.001260329
238;100.9287032;7.736712748;0.070481125;0.000545292
240;97.68736529;2.535262069;0.087431167;0.000221661
242;98.24539128;0.494641249;0.143734458;7.11E-05
244;96.79661747;2.348434725;0.117598833;0.000276173
246;98.64930358;51.62774263;0.022575167;0.001165505
248;96.28456702;7.40460293;0.056309542;0.00041695
250;96.65197254;12.2011788;0.087209833;0.001064063
252;96.53379806;4.261087853;0.107919375;0.000459854
254;99.00710158;7.601737913;0.060271458;0.000458168
256;96.61545606;10.2871903;0.045083458;0.000463782
258;96.05232376;9.922103665;0.057561125;0.000571127
260;94.25942885;3.44271886;0.199015833;0.000685156
262;96.65853052;2.293668018;0.127502167;0.000292448
264;93.90924115;0;-0.036110625;0.001012223
266;93.30326582;11.04668511;0.121067625;0.001337396
268;93.63382103;8.026605547;0.120973792;0.000971009
270;93.70372363;0;-0.00433975;0.000275976
272;93.45505326;19.17426021;0.075800375;0.001453416
274;91.34370611;5.707058835;0.114771458;0.000655007
276;91.06109893;14.78064755;0.034093333;0.000503922
278;90.23580972;-1.317519262;0.109682708;-0.000144509
280;88.73291909;21.499604;0.100480792;0.002160297
282;90.75451676;11.16959319;0.1046655;0.001169071
284;88.99861429;4.613994119;0.0924345;0.000426492
286;88.94952772;21.50714825;0.044206042;0.000950746
288;89.92178532;9.943802436;0.058422208;0.000580939
290;88.62785689;9.589910196;0.075491875;0.00072396
292;90.04380322;-8.040854569;0.082813458;-0.000665891
294;90.05849558;21.80010625;0.061469958;0.001340052
296;89.24609082;-1.222702062;0.072667458;-8.89E-05
298;89.17227372;-0.542867808;0.109000875;-5.92E-05
300;89.10494645;8.151972688;0.073208;0.00059679
302;88.99397749;-3.445285071;0.050187292;-0.00017291
304;88.96049658;-1.396827353;0.110759;-0.000154711
306;88.40995618;-2.571382676;0.056390292;-0.000145001
308;88.22269659;-0.366173489;0.044217875;-1.62E-05
310;87.41015552;3.737044062;0.078833625;0.000294605
312;88.59780054;-2.163911201;0.135547583;-0.000293313
314;89.3436685;0.973817863;0.112377958;0.000109436
316;87.12547412;-1.017867456;0.088689542;-9.03E-05
318;87.37411762;-8.133567335;0.044498583;-0.000361932
320;87.52044538;-78.45571855;0.0076495;-0.000600147
322;85.50419696;-3.156678296;0.140972917;-0.000445006
324;84.00712464;-0.915376752;0.146991083;-0.000134552
326;84.03313638;-10.14736815;0.082639458;-0.000838573
328;83.58446921;9.004088035;0.047759958;0.000430035
330;82.85851075;-13.37580264;0.03817575;-0.000510631
332;83.68257103;-18.43030373;0.032411417;-0.000597352
334;83.04996775;-3.583907955;0.047711167;-0.000170992
336;82.97689666;-11.11478502;0.07437825;-0.000826698
338;83.08989478;-0.812599568;0.149037167;-0.000121108
340;82.6480641;-12.91336696;0.118923958;-0.001535709
342;82.21777908;-10.2113772;0.041835208;-0.000427195
344;81.62889257;-19.20299674;0.051080792;-0.000980904
346;81.96995657;-5.632435194;0.035457958;-0.000199715
348;81.15692389;-3.820290486;0.061720958;-0.000235792
350;80.04530679;-6.296062017;0.104516625;-0.000658043
352;79.84475145;-2.57131183;0.123080208;-0.000316478
354;80.28216093;-10.02443407;0.052521375;-0.000526497
356;77.65098909;4.76305277;0.0486205;0.000231582
358;79.57741321;-20.43098338;0.048640042;-0.000993764
360;80.02176838;1.640825468;0.052696708;8.65E-05
362;79.67070163;-5.889447612;0.045021333;-0.000265151
364;78.46432156;1.382191133;0.074384417;0.000102813
366;77.61878348;-2.360272039;0.094069958;-0.000222031
368;77.50103318;-7.026135548;0.089331708;-0.000627657
370;79.25211052;-9.18283628;0.105906208;-0.000972519
372;79.7022601;-4.668128592;0.0625335;-0.000291914
374;79.05759927;-8.914117057;0.093400667;-0.000832584
376;77.6418842;-7.841274377;0.084241333;-0.000660559
378;77.96999701;10.30966307;0.060396708;0.00062267
380;77.29211457;-16.08222938;0.033442917;-0.000537837
382;76.73843354;1.753323215;0.036200083;6.35E-05
384;77.41335502;-4.59460723;0.158441875;-0.000727978
386;75.46193788;-2.75440151;0.132662875;-0.000365407
388;76.4076736;-4.505806998;0.025195167;-0.000113525
390;74.53339841;-17.96248542;0.034818583;-0.000625428
392;74.56401168;-14.97839426;0.048331292;-0.000723925
394;75.07624913;-9.09330505;0.059301417;-0.000539246
396;73.87713533;-9.141499789;0.076233917;-0.000696892
398;73.76304983;-13.78100335;0.056740083;-0.000781935
400;73.30321056;-15.37007742;0.055476333;-0.000852676
402;72.72081721;-9.010513876;0.046698125;-0.000420774
404;71.43790429;3.412181687;0.073667333;0.000251366
406;72.77089421;-8.263322881;0.081541958;-0.000673808
408;72.26621445;-1.675116457;0.042160542;-7.06E-05
410;72.20841978;-5.507164931;0.074256083;-0.00040894
412;72.1626249;-1.445843304;0.141608708;-0.000204744
414;71.17456143;-5.59609927;0.106283167;-0.000594771
416;70.33504782;0;-0.008804167;-0.000685815
418;71.17997633;-6.987302641;0.072123083;-0.000503946
420;71.49926565;-10.14499772;0.095496792;-0.000968815
422;73.7508425;-17.29831645;0.016762;-0.000289954
424;73.17417253;-13.92298825;0.06788525;-0.000945166
426;73.58931904;-5.573890441;0.093919458;-0.000523497
428;71.40524574;-25.4536498;0.041859417;-0.001065475
430;69.64459637;0.634382671;0.065889417;4.18E-05
432;69.34381399;-8.324072041;0.078849125;-0.000656346
434;71.62258953;-11.02720483;0.071139208;-0.000784467
436;70.15914143;13.57774846;0.067186958;0.000912248
438;69.56561467;-3.584108014;0.060914583;-0.000218324
440;69.40969804;-7.56650941;0.090488792;-0.000684684
442;68.5105956;-12.96911307;0.040275417;-0.000522336
444;70.20988187;-15.21776632;0.056576792;-0.000860972
446;70.98995984;-12.46204221;0.066352333;-0.000826886
448;69.11602599;-5.664592292;0.065710917;-0.000372226
450;69.80969834;-4.385932348;0.082771583;-0.000363031
452;71.60358666;-15.71549756;0.045140958;-0.000709413
454;71.74287566;0.800977229;0.049864333;3.99E-05
456;71.69092073;-18.25290007;0.058348375;-0.001065027
458;71.26222525;-21.34235748;0.041577417;-0.00088736
460;70.17828967;0.708077942;0.106593625;7.55E-05
462;69.95057343;-4.012573057;0.082441958;-0.000330804
464;70.24534976;-129.2111271;0.009689208;-0.001251954
466;70.24753467;3.399475312;0.135016542;0.000458985
468;69.65980842;-7.779755678;0.044556167;-0.000346636
470;69.90703454;0;-0.005095583;-0.000964725
472;69.37815507;-15.3190935;0.085154542;-0.00130449
474;67.89736671;-11.54238896;0.054145292;-0.000624966
476;70.77417582;-18.52602451;0.041697458;-0.000772488
478;70.44593323;-5.187233406;0.10521175;-0.000545758
480;70.03257276;-8.927827104;0.08484975;-0.000757524
482;71.49629308;-60.71866597;0.018836333;-0.001143717
484;71.67035011;-13.9084073;0.070565583;-0.000981455
486;73.08728385;-12.20398482;0.075005042;-0.00091536
488;71.51484979;-2.724565163;0.056738458;-0.000154588
490;72.43494945;-3.024028046;0.043549708;-0.000131696
492;72.05259994;-20.79368389;0.076439125;-0.001589451
494;70.39268484;-13.66301422;0.046175083;-0.000630891
496;70.30261822;11.84232689;0.051842625;0.000613937
498;69.02074566;-8.401339854;0.084586792;-0.000710642
500;71.49487811;-18.66054873;0.072256125;-0.001348339
502;69.51793203;-11.22106004;0.068557125;-0.000769284
504;70.48111441;-11.69276951;0.054225;-0.00063404
506;69.56291165;-19.24219662;0.046888625;-0.00090224
508;70.68627029;-11.61914647;0.072396167;-0.000841182
510;69.09438922;-18.26774743;0.052022542;-0.000950335
512;72.3807219;-17.92636494;0.044793417;-0.000802983
514;69.29903125;-5.098896405;0.078897083;-0.000402288
516;70.26895325;-13.13406973;0.051410417;-0.000675228
518;71.82144269;-18.53728308;0.056357958;-0.001044723
520;69.58415366;2.319858904;0.046026458;0.000106775
522;69.83494557;-9.232718258;0.071112083;-0.000656558
524;68.43509252;-6.875534892;0.080397958;-0.000552779
526;68.17766876;-4.122040548;0.081828375;-0.0003373
528;69.42032612;-16.68997831;0.036791417;-0.000614048
530;70.76953462;-11.56551904;0.072117542;-0.000834077
532;69.79667708;-12.45861239;0.080301417;-0.001000444
534;72.04073007;-53.2408386;0.020258417;-0.001078575
536;72.44480089;-0.335139282;0.083230375;-2.79E-05
538;73.41247843;-6.26792689;0.083209125;-0.000521549
540;73.29375586;-28.45232822;0.047189583;-0.001342654
542;73.66862775;4.197965543;0.047413917;0.000199042
544;73.48291068;-9.0743436;0.053157458;-0.000482369
546;74.4866417;-13.67991747;0.046036292;-0.000629773
548;74.27650337;-16.35097089;0.079695792;-0.001303104
550;75.31525705;-9.151248775;0.073107292;-0.000669023
552;75.80909046;-11.67928276;0.076578333;-0.00089438
554;76.28518853;-21.18923002;0.045394917;-0.000961883
556;75.57402704;-41.71617351;0.045730708;-0.00190771
558;75.61164766;-17.20792139;0.077568417;-0.001334791
560;74.33587818;-23.53636156;0.081956375;-0.001928955
562;75.30076822;-12.56018419;0.046235875;-0.000580731
564;75.32158277;-30.47400056;0.044149583;-0.001345414
566;74.17138681;-10.33540692;0.105013083;-0.001085353
568;73.57893306;-79.58081809;0.012631083;-0.001005192
570;74.06265605;-17.14892501;0.030103792;-0.000516248
572;75.25571342;-15.07018173;0.079964125;-0.001205074
574;76.09979619;-6.741511647;0.103469542;-0.000697541
576;77.74394068;-5.463676079;0.106412333;-0.000581403
578;76.04528794;-28.36688274;0.047105333;-0.001336231
580;75.62651516;-40.36233249;0.016793083;-0.000677808
582;78.3156385;-49.48447027;0.024862083;-0.001230287
584;78.66137744;-15.21275414;0.049841417;-0.000758225
586;79.28231897;-19.50619503;0.070448667;-0.001374185
588;79.19348576;-7.251484501;0.107160583;-0.000777073
590;78.77140827;-10.98293829;0.104243208;-0.001144897
592;77.17389104;-10.35793027;0.077015708;-0.000797723
594;78.71775274;-27.57697834;0.031230333;-0.000861238
596;78.54344052;-8.261452842;0.144519958;-0.001193945
598;77.44511007;-17.14339852;0.051765542;-0.000887437
600;78.8060565;0;-0.049791042;-0.001025333
602;80.53746919;-14.09625661;0.094143417;-0.00132707
604;79.23040937;-9.492681354;0.079674042;-0.00075632
606;81.67336295;-25.83721841;0.042104458;-0.001087862
608;80.14909806;-15.00213749;0.07454725;-0.001118368
610;81.35143967;-9.371584834;0.111842458;-0.001048141
612;79.87732802;-9.160013995;0.032763708;-0.000300116
614;86.7822599;-4.884396714;0.110461375;-0.000539537
616;85.25574801;-3.132847916;0.090478833;-0.000283456
618;86.8269019;0;-0.038112292;-0.000515165
620;82.19645836;-3.277395912;0.204573417;-0.000670468
622;84.90760694;-10.23704421;0.108834083;-0.001114139
624;83.909677;0;-0.049292583;-0.001006966
626;82.4830913;-10.34104355;0.028342708;-0.000293093
628;82.88337157;-5.70582389;0.076981375;-0.000439242
630;83.75775925;-5.815303304;0.111353917;-0.000647557
632;82.83545279;-3.396707813;0.036939375;-0.000125472
634;84.79867566;-8.431009113;0.078209875;-0.000659388
636;86.59814254;-1.817938994;0.085977708;-0.000156302
638;85.02516088;-18.94135502;0.040827542;-0.000773329
640;85.82893777;-12.54072347;0.045546458;-0.000571186
642;86.23415764;-4.131506031;0.085190875;-0.000351967
644;85.19755598;0.129682845;0.053886667;6.99E-06
646;85.94515297;5.177965657;0.073452667;0.000380335
648;83.35593295;3.193051363;0.099111625;0.000316469
650;88.19608046;-21.51427872;0.038927667;-0.000837501
652;85.85398009;-5.500684405;0.052798125;-0.000290426
654;85.95459739;-11.47647135;0.084039208;-0.000964474
656;88.18080255;-0.262970137;0.070175625;-1.85E-05
658;89.32121496;-8.136350036;0.042748417;-0.000347816
660;87.4419587;4.195845787;0.104040542;0.000436538
662;89.2604129;16.2946315;0.071091792;0.001158415
664;89.59207448;-18.80202798;0.049262208;-0.000926229
666;88.49068534;-6.40050968;0.081104833;-0.000519112
668;88.47914591;10.09334898;0.078008875;0.000787371
670;88.74353342;-6.132369619;0.080335208;-0.000492645
672;89.91910078;-11.91767201;0.041271542;-0.000491861
674;89.19047144;-2.576174333;0.106426;-0.000274172
676;90.48736983;-2.475043232;0.100071458;-0.000247681
678;93.56551013;16.54104338;0.052007917;0.000860265
680;92.45042291;4.476364374;0.078994333;0.000353607
682;92.8950674;-3.543964873;0.072261583;-0.000256093
684;91.77305112;-0.710371087;0.077324375;-5.49E-05
686;91.66899433;3.229845463;0.069481958;0.000224416
688;94.43078044;17.55397193;0.040339792;0.000708124
690;93.81396186;8.600459318;0.106028667;0.000911895
692;94.31704552;-12.02191204;0.047927417;-0.000576179
694;95.17924011;10.82698258;0.057233792;0.000619669
696;93.77611087;14.03675616;0.07941075;0.001114669
698;93.800819;13.29281265;0.036748625;0.000488493
700;96.64542369;-3.278439806;0.108108875;-0.000354428
702;97.60862082;6.104086273;0.1243935;0.000759309
704;98.35596199;14.0736857;0.042544125;0.000598753
706;95.30443731;13.1190813;0.048415833;0.000635171
708;95.30265324;2.088510151;0.110558667;0.000230903
710;100.4694678;52.60341699;0.015313792;0.000805558
712;98.11995509;12.58437891;0.073193583;0.000921096
714;99.71763066;-5.661308074;0.077553125;-0.000439052
716;97.94529572;14.01899184;0.103540625;0.001451535
718;100.4524435;7.073410743;0.108601208;0.000768181
720;98.07260034;25.8966716;0.0408985;0.001059135
722;98.16773771;4.01905363;0.048962375;0.000196782
724;99.56281502;15.06969234;0.051119667;0.000770358
726;102.2024381;3.867814274;0.109540167;0.000423681
728;100.6923928;0.999870026;0.071276667;7.13E-05
730;100.8872026;6.461879806;0.098819875;0.000638562
732;102.2615678;7.018953383;0.094059917;0.000660202
734;102.2180123;10.60869986;0.079673792;0.000845235
736;100.5445985;0.458027156;0.113572958;5.20E-05
738;102.2105704;-0.236267375;0.090197625;-2.13E-05
740;105.0431123;15.49450149;0.04754525;0.00073669
742;104.920994;48.32305596;0.019168792;0.000926295
744;105.0257826;38.72859808;0.045245208;0.001752283
746;105.0440243;-0.665045231;0.160726708;-0.000106891
748;106.4935208;3.648513613;0.133224417;0.000486071
750;106.9088279;98.95327304;0.005992625;0.00059299
752;105.9390322;19.02331306;0.083722583;0.001592681
754;109.4973372;12.28775364;0.115433875;0.001418423
756;107.8188832;18.81203268;0.086304208;0.001623558
758;106.954499;79.16912644;0.041453875;0.003281867
760;105.9145486;14.28779876;0.062254542;0.00088948
762;107.9589717;26.89964763;0.108529708;0.002919411
764;108.6464296;17.52492707;0.08780925;0.001538851
766;109.034716;34.67735623;0.047764417;0.001656344
768;109.4395562;35.00551325;0.074676375;0.002614085
770;111.6177061;13.27056396;0.134244875;0.001781505
772;112.5295398;32.90493793;0.069386083;0.002283145
774;110.3491063;11.64302438;0.113816542;0.001325169
776;109.3071851;13.85199314;0.104977125;0.001454142
778;108.6657152;31.3445675;0.055845333;0.001750448
780;111.2244937;52.81131046;0.062909208;0.003322318
782;112.1133467;33.78918377;0.071543083;0.002417382
784;111.3324683;33.55138145;0.090546875;0.003037973
786;112.6914708;61.29810199;0.0415895;0.002549357
788;114.4938532;49.03150673;0.063170792;0.003097359
790;111.4722614;18.15398768;0.114562833;0.002079772
792;113.0585403;20.73250752;0.124357792;0.002578249
794;116.9831338;22.44389981;0.11702025;0.002626391
796;115.9958092;19.23168399;0.126198458;0.002427009
798;114.7767988;38.31152011;0.06893375;0.002640957
800;116.5664798;61.88539148;0.043797583;0.002710431
802;115.4933075;28.4456774;0.059582458;0.001694863
804;117.1282616;12.62144818;0.156569583;0.001976135
806;116.8176379;19.45836155;0.138265833;0.002690427
808;117.3396351;82.26273399;0.03584125;0.002948399
810;118.3836098;62.93861043;0.06599175;0.004153429
812;117.6294592;63.04680239;0.04753125;0.002996693
814;119.8019679;30.14570806;0.116781917;0.003520474
816;119.8357643;22.58386939;0.135081417;0.003050661
818;120.2350123;35.01677592;0.078458333;0.002747358
820;120.216967;79.2195423;0.040126667;0.003178816
822;121.5208939;62.54654658;0.075843125;0.004743726
824;120.858623;36.23287014;0.1157285;0.004193176
826;121.7920783;54.67783606;0.097093792;0.005308878
828;122.2405042;53.95622871;0.100084417;0.005400178
830;121.1875049;27.46452463;0.165300875;0.00453991
832;121.7386931;27.49368546;0.121204;0.003332345
834;125.4052693;762.5080587;0.005585458;0.004258957
836;126.3789687;44.99449216;0.080990792;0.00364414
838;122.711358;41.63899496;0.105404042;0.004388918
840;123.8443985;57.26705539;0.078375083;0.00448831
842;123.9099747;40.85429931;0.085351542;0.003486977
844;126.4179774;27.24767618;0.17372125;0.0047335
846;124.7703353;22.40377238;0.175782708;0.003938196
848;126.8548126;172.3492772;0.032596917;0.005618055
850;128.22505;498.4778216;0.00981975;0.004894928
852;127.4631663;93.87447172;0.076765542;0.007206325
854;129.1139796;56.32496794;0.089568875;0.005044964
856;130.6459226;54.82856147;0.08451825;0.004634014
858;128.8763539;50.06149148;0.098015458;0.0049068
860;129.2465667;50.88045211;0.120843917;0.006148593
862;127.5291047;27.65982117;0.195596958;0.005410177
864;130.7858669;45.08329171;0.175280458;0.00790222
866;130.9441642;62.14282668;0.086003792;0.005344519
868;132.3225108;158.6493633;0.036843833;0.005845251
870;131.4078029;125.3093094;0.047959625;0.006009787
872;132.5661896;80.79288777;0.0674085;0.005446127
874;132.6711379;114.4653272;0.064702917;0.007406241
876;134.6170302;30.3079134;0.188380292;0.005709414
878;134.1845949;34.15342003;0.204269792;0.006976512
880;137.9992095;82.05327823;0.08294525;0.00680593
882;138.6014807;568.1020558;0.0133;0.007555757
884;140.358315;183.9387783;0.040579333;0.007464113
886;141.259888;70.33297326;0.112853917;0.007937352
888;143.3046739;37.35326715;0.17788075;0.006644427
890;140.494778;49.40808762;0.148257;0.007325095
892;142.6742447;150.6349548;0.050759292;0.007646124
894;144.386941;295.8192499;0.029029333;0.008587436
896;143.4057006;45.40802205;0.167696083;0.007614747
898;141.6106386;44.65098239;0.178502708;0.007970321
900;147.415641;164.12296;0.05991325;0.00983314
902;143.0878674;134.9333127;0.05637125;0.00760636
904;146.961209;77.81651146;0.111925833;0.008709678
906;148.4106589;45.94315818;0.176911167;0.008127858
908;145.1890995;59.00364281;0.124386958;0.007339284
910;145.7331765;123.3302777;0.074102125;0.009139036
912;146.9416487;100.8278486;0.07563075;0.007625686
914;150.8572799;108.0595068;0.0978985;0.010578864
916;149.3303813;107.1568101;0.077949333;0.008352802
918;147.6404607;43.21413201;0.174319625;0.007533071
920;145.2876414;53.39658245;0.156633542;0.008363696
922;148.8579183;101.8954148;0.083722333;0.008530922
924;147.0345374;59.82615374;0.150785833;0.009020936
926;148.0711439;85.11718555;0.1078895;0.009183251
928;146.7676623;92.88149208;0.098631083;0.009161002
930;147.394481;214.0097818;0.042748958;0.009148695
932;144.025466;85.11036154;0.086622542;0.007372476
934;141.8855851;75.72814277;0.125724917;0.009520914
936;139.8732661;135.1621106;0.065639583;0.008871985
938;138.2615565;64.06891472;0.127191958;0.008149051
940;139.2311631;69.72123174;0.141515625;0.009866644
942;135.9319579;96.35052164;0.100194958;0.009653837
944;133.8263625;226.6563501;0.0404445;0.009167003
946;131.9877529;148.0738732;0.060209;0.00891538
948;136.8347492;91.46569735;0.103912708;0.009504448
950;133.3825262;87.12991292;0.11050475;0.009628269
952;135.0467436;98.20988325;0.086957375;0.008540074
954;134.9032886;83.26704373;0.08756625;0.007291383
956;133.0007985;85.40969114;0.093421333;0.007979087
958;131.1201098;162.5787806;0.047893;0.007786386
960;128.6055038;110.2651286;0.0878235;0.00968387
962;128.3989256;74.10778729;0.118866042;0.008808899
964;123.7811455;78.27271393;0.12250425;0.00958874
966;123.8576606;82.652281;0.114421958;0.009457236
968;120.6791323;168.9579259;0.0461315;0.007794283
970;121.0915997;109.134057;0.078525667;0.008569825
972;117.6030904;88.40280279;0.079124708;0.006994846
974;115.4782371;52.63158946;0.137267958;0.007224631
976;114.5625187;60.62701353;0.116680875;0.007074013
978;109.7681786;328.7440096;0.014698958;0.004832194
980;106.1069249;79.52736427;0.070301667;0.005590906
982;103.4905034;72.18008774;0.096835917;0.006989625
984;100.0684826;74.40942987;0.0724595;0.00539167
986;94.2466114;66.81599983;0.053026958;0.003543049
988;91.53922895;50.74923473;0.075613875;0.003837346
990;86.57863579;53.6327126;0.049813167;0.002671615
992;80.55113456;66.56664964;0.038661583;0.002573572
994;78.94131044;88.94627199;0.019440125;0.001729127
996;75.81191472;72.82541067;0.0291325;0.002121586
998;71.97928828;12.4994449;0.02886;0.000360734
1000;69.1296048;52.99033278;0.016911167;0.000896128
1002;64.15739847;24.96007407;0.047285833;0.001180258
1004;61.29077388;44.25770282;0.02628175;0.00116317
1006;60.47909219;18.0577862;0.023677833;0.000427569
1008;58.30535566;5.202496618;0.020345917;0.00010585
1010;56.00414675;20.64485288;0.033392;0.000689373
1012;57.07664871;8.246320648;0.057359792;0.000473007
1014;54.31189362;11.07905706;0.014797375;0.000163941
1016;53.70148446;0;-0.0084875;0.000790592
1018;52.63549403;-18.20281086;0.0465675;-0.000847659
1020;48.87766881;5.834509577;0.050646625;0.000295498
1022;50.01479044;-8.494087041;0.040233042;-0.000341743
1024;50.14963818;-0.045176554;0.0290685;-1.31E-06
1026;48.50149812;0;-0.007334542;-7.26E-05
1028;46.34971006;-27.74614485;0.01799325;-0.000499243
1030;45.51852648;-6.254482153;0.033279208;-0.000208144
1032;44.45551466;0;-0.001255167;3.94E-06
1034;43.18066043;-34.36832935;0.020685792;-0.000710936
1036;43.49368854;-16.1334055;0.059148917;-0.000954273
1038;43.0252833;-38.12467034;0.018032708;-0.000687491
1040;41.69888048;-34.61484982;0.021652375;-0.000749494
1042;41.76201639;-20.27838286;0.028372458;-0.000575348
1044;42.0280108;-13.97832438;0.041525042;-0.000580451
1046;41.29418313;-281.7094434;0.005416292;-0.001525821
1048;41.04213507;0;-0.009677917;-0.00086513
1050;39.73929395;5.525970391;0.046271083;0.000255693
1052;39.93337901;-3.349897786;0.018636042;-6.24E-05
1054;39.0882294;-34.42972869;0.026902708;-0.000926253
1056;38.59123653;-39.03026279;0.02906325;-0.001134346
1058;36.96002226;-42.55202485;0.023703875;-0.001008648
1060;37.66790692;-15.03619416;0.020533167;-0.000308741
1062;38.29841556;-41.81836953;0.0312855;-0.001308309
1064;38.15112129;-8.838735034;0.049887458;-0.000440942
1066;38.35258406;0;-0.002521458;-0.000295911
1068;38.30322389;-192.9263663;0.00558475;-0.001077446
1070;38.22855245;0;-0.001274542;-0.000868411
1072;39.03337049;-38.08275883;0.006247333;-0.000237916
1074;37.38186219;-259.5408821;0.002116083;-0.00054921
1076;38.29702195;0;-0.027582417;-0.000856444
1078;35.51103507;0;-0.00359775;-0.001484951
1080;34.69421027;-30.11790699;0.023824;-0.000717529
1082;35.75268646;0;-0.004027458;-0.001279782
1084;34.83045418;0;-0.003807958;0.000568527
1086;34.88810774;4.568746049;0.058355958;0.000266614
1088;36.5610864;-17.34202244;0.049339583;-0.000855648
1090;34.89695534;-5.932216599;0.05260675;-0.000312075
1092;35.91651677;0;-0.007753583;-0.001137421
1094;34.06898349;-155.6453254;0.005227125;-0.000813578
1096;34.69050416;-91.53217913;0.003717;-0.000340225
1098;32.82439486;0;-0.0325415;-0.000962921
1100;34.45639233;-139.1053124;0.003119917;-0.000433997
1102;33.67843353;0;-0.005217375;-0.000840287
1104;33.26554098;-21.64580225;0.027838292;-0.000602582
1106;34.23879034;-10.25825422;0.03952375;-0.000405445
1108;33.30187959;-72.13606369;0.0219585;-0.001584
1110;32.61290615;-203.6027977;0.002713625;-0.000552502
1112;34.28330056;-16.29553898;0.059893708;-0.000976
1114;32.71649013;-46.81698416;0.0297855;-0.001394467
1116;33.15825503;0;-0.00708125;-0.000580719
1118;34.15005229;-46.80421909;0.022150875;-0.001036754
1120;33.38764494;-13.34232169;0.035383125;-0.000472093
1122;31.11093706;0;-0.00471475;-0.000630484
1124;35.20272325;0;-0.004461583;-0.000464913
1126;32.71605664;-21.721684;0.040757;-0.000885311
1128;31.81472501;0;-0.040670625;-0.000355025
1130;33.04252502;0;-0.000235375;-0.001058002
1132;32.35463809;-6.094977458;0.035279583;-0.000215028
1134;33.00416254;0;-0.003764542;-0.000886958
1136;34.09275163;-19.37668725;0.025327125;-0.000490756
1138;32.23969396;-24.0702029;0.022821542;-0.000549319
1140;32.64176227;0;-0.006743208;-0.000533723
1142;33.12975377;14.16911228;0.032025833;0.000453778
1144;32.30124289;-12.07542956;0.031902708;-0.000385239
1146;32.22547913;0;-0.003538083;-0.000431891
1148;33.96242817;0;-0.005383042;-0.000257744
1150;33.27370754;7.210107438;0.026359333;0.000190054
1152;31.51006149;-13.43494862;0.023370708;-0.000313984
1154;32.19013687;-30.87799779;0.028840917;-0.00089055
1156;30.93452562;0.560098731;0.037409208;2.10E-05
1158;32.31108818;0;-0.042370042;-0.000170633
1160;32.76563355;0;-0.004410542;-0.000673758
1162;30.86435066;7.120696586;0.059317167;0.00042238
1164;32.25975072;-17.99495671;0.057542625;-0.001035477
1166;31.47054475;0;-0.007624083;-0.000855438
1168;31.3565657;-236.9084115;0.00214375;-0.000507872
1170;32.43261363;-432.8236739;0.002777208;-0.001202042
1172;32.11916654;0;-0.042154708;-0.001271426
1174;33.26522937;-7.747524622;0.034031792;-0.000263662
1176;33.10084876;-8.169458388;0.053303792;-0.000435463
1178;32.34704526;7.593399533;0.053298;0.000404713
1180;32.28906041;11.70697828;0.02604975;0.000304964
1182;31.96357537;0;-0.004825792;-0.001069331
1184;31.98250172;0;-1.85E-05;-0.001550327
1186;30.28034324;-519.860505;0.001424625;-0.000740606
1188;30.52303045;-1007.730123;0.001225792;-0.001235267
1190;31.32490256;-620.6180304;0.00182525;-0.001132783
1192;30.46423318;0;-0.036094667;-0.000111385
1194;32.80620544;-1199.236912;0.000974333;-0.001168456
1196;32.96927056;-33.22859935;0.031568458;-0.001048976
1198;32.47205179;-17.28708618;0.051621583;-0.000892387
1200;32.80422666;-9.582834522;0.057151167;-0.00054767
1202;32.79128751;0;-0.009488833;-0.001166408
1204;31.63677634;-45.83373485;0.025924542;-0.001188219
1206;34.13465939;0;-0.0017405;-0.000714556
1208;33.33247617;-366.7556639;0.000335458;-0.000123031
1210;31.94838991;0;-0.0044085;0.000365642
1212;32.39704171;-13.91079644;0.030099;-0.000418701
1214;30.66825626;-7.345603225;0.022507792;-0.000165333
1216;30.65055893;0;-0.000726167;-0.001462332
1218;31.19308139;-638.3176124;0.002327667;-0.001485791
1220;29.6464251;0;-0.00455925;-0.000480184
1222;28.12801348;-3.868341441;0.030469792;-0.000117868
1224;29.28047716;-45.43194913;0.021700625;-0.000985902
1226;29.29645848;37.98256253;0.025636542;0.000973742
1228;29.43463384;-21.25447634;0.023572292;-0.000501017
1230;30.2387979;-43.0299331;0.029539375;-0.001271077
1232;29.8266532;-45225.62415;5.71E-06;-0.000258163
1234;30.4655308;0;-0.002331417;-0.000268258
1236;31.04484193;-259.7335773;0.00112625;-0.000292525
1238;29.68460315;0;-0.001630625;-0.000428269
1240;29.05898372;0;-0.031478333;-4.84E-05
1242;30.16310388;-628.1803785;0.000877833;-0.000551438
1244;29.43512447;-37.67635297;0.031888417;-0.001201439
1246;29.89330427;0;-0.002577667;-0.000873935
1248;29.09209272;-13.24538155;0.028650917;-0.000379492
1250;28.11691356;-9129.829148;7.17E-05;-0.000655065
1252;27.60230522;0;-0.025970708;-0.00156056
1254;28.09874161;-991.8614288;0.000413625;-0.000410259
1256;27.60205274;-15.05468694;0.052291708;-0.000787235
1258;27.96398656;-21.41235835;0.028640292;-0.000613256
1260;27.50771919;0;-0.003495333;-0.000129912
1262;28.35164668;4.826512816;0.027415208;0.00013232
1264;28.33534858;-29.4142124;0.022715;-0.000668144
1266;28.09853795;-37.86538632;0.023322583;-0.000883119
1268;27.89122037;-18.4946528;0.026668458;-0.000493224
1270;28.79685857;-7.611721435;0.050397417;-0.000383611
1272;27.98379902;-51.15759225;0.021492125;-0.001099485
1274;27.86743643;0;-0.006308667;-0.000812295
1276;28.93609894;0;-0.01983525;-0.000356542
1278;28.38406059;0;-0.020359542;-0.000500469
1280;29.09404325;0;-0.000436583;-0.000445678
1282;29.42379702;-15.68264556;0.021357;-0.000334934
1284;28.5568998;-6.21539561;0.0533355;-0.000331501
1286;28.68677411;-24.92326867;0.030976042;-0.000772024
1288;28.76598773;0;-0.003435458;-0.000627307
1290;28.95196244;0;-0.002166083;-0.000906564
1292;28.67932625;-47.33626704;0.009058458;-0.000428794
1294;28.54857133;0;-0.028477625;0.000155746
1296;29.08814597;0;-0.007946667;0.000813695
1298;27.67710971;-8.284490818;0.036260542;-0.0003004
1300;28.42584664;0;-0.001282833;-0.001267664
1302;27.3088724;-16.78457058;0.027605792;-0.000463351
1304;28.67449246;-34.99681453;0.015075125;-0.000527581
1306;28.49655732;-48.04190286;0.018538417;-0.000890621
1308;29.14310878;-17.57082225;0.036672292;-0.000644362
1310;28.6397951;-29.85662139;0.020247375;-0.000604518
1312;29.99681151;-71.48109287;0.023205667;-0.001658766
1314;29.47359592;0.91943528;0.028820125;2.65E-05
1316;29.45460797;-22.81078935;0.022293;-0.000508521
1318;29.28880437;0;-0.004104708;-0.000386675
1320;27.51911185;31.00094689;0.008411208;0.000260755
1322;27.03246198;-28.26099418;0.021963042;-0.000620697
1324;26.4965223;-32.07092764;0.024835208;-0.000796488
1326;25.56058511;0;-0.001661;-0.000433951
1328;25.58184818;0;-0.00563175;-0.000764752
1330;26.41392214;-11.85340697;0.033843167;-0.000401157
1332;25.89850289;-24.92296428;0.026102583;-0.000650554
1334;25.55493981;0;-0.037857667;-0.000137967
1336;25.87957186;0;-0.006225417;-0.000390507
1338;25.72017549;6.215096548;0.004748708;2.95E-05
1340;26.12825418;0;-0.026826417;-0.000808058
1342;26.20909567;-93.14254493;0.013291042;-0.001237961
1344;25.64449972;0;-0.005619958;-0.000225985
1346;26.31048896;-26.01009657;0.026213583;-0.000681818
1348;26.67405988;-5.019750593;0.054180333;-0.000271972
1350;27.20330827;-3.568697249;0.04534975;-0.00016184
1352;27.63568758;-15.21628026;0.026565208;-0.000404224
1354;27.64501804;-13.52015667;0.025418042;-0.000343656
1356;27.31987657;0;-0.00297;-0.000981121
1358;26.87203153;0;-0.013402125;-0.000704964
1360;27.47050079;-18.98503401;0.016132583;-0.000306278
1362;27.53260156;0;-0.032465083;-0.000962384
1364;27.85003421;0;-0.008153958;-0.000413302
1366;27.92319513;-58.10574348;0.014840167;-0.000862299
1368;27.35785205;0;-0.003195167;-0.000808884
1370;27.62678429;-105.433424;0.007296708;-0.000769317
1372;27.77611465;-16.68495354;0.026279208;-0.000438467
1374;27.7254635;-67.36569785;0.015669708;-0.001055601
1376;27.81166312;0;-0.002474625;-0.00046284
1378;27.91155405;0;-0.000722375;-5.43E-05
1380;26.65693912;0;-0.000355125;-0.000778029
1382;26.39189731;0;-0.00187075;-0.001085355
1384;25.88393969;-8.455395166;0.030094458;-0.000254461
1386;25.94684443;-24.54458949;0.039964167;-0.000980904
1388;27.47306012;-34.15192539;0.012298583;-0.00042002
1390;26.83602574;-8.993409447;0.0810225;-0.000728669
