Repository: johodges/materials

## A Non-Dimensional Scaling Approach to Modeling Material Pyrolysis

This repository contains the data, scripts, and technical documents required to generate the SPyro cone validation cases.

## Instructions
* Clone this repository with submodules
  ```
  git clone --recurse-submodules https://github.com/johodges/materials
  ```
* Pre-process data
  ```
  python materials/scripts/initialize.py
  ```
* Build latest FDS (example for impi_intel_linux target, but use relevant make target for platform)
  ```
  git clone git@github.com:firemodels/fds.git && cd fds
  cd Build/impi_intel_linux
  ./make_fds.sh
  ln -s fds_impi_intel_linux fds
  cd ../..
  ```
* Run cases
  ```

File: data/rise_materials/Testdata-1205.txt
Keywords
Material1;Material2;Material3;Material4;Product;Object;Scenario;Method;Reference;Comment;Owner;IsPublic;ImportDate
Rubber floor covering 2.2-3.0 mm;Minerit board;;;Floor;;;ISO 5660;SP Report 2007:29 The Influence of floor materials on room fires;;;1;2007-06-28 14:32:48
Scalars
Flux (kW/m2);tig (s);qmax (kw/m2);qtotal (MJ/m2);q180 (kw/m2);q300 (kw/m2);Mass loss (g);DHc (MJ/kg);Peak smoke production (m2/m2s);Total smoke produced (m2/m2);Specific extinction area (avg) (m2/kg);Area (m2);Thickness (mm);Density (kg/m3)
50;23;754;47.7;159.6;115.6;22.9;17.78;24.1;871;322;0.0088;2.2-3.0;
VectorData
Time (s);HRR (kW/m2);SEA (m2/kg);MLR (g/s);SPR (m2/s)
0;-0.18487631;0;-0.073166417;2.85E-05
2;1.433250196;-21.30632314;0.026945917;-0.000574118
4;1.321976242;0;-0.03105025;-2.58E-05
6;1.06208274;0;-0.032042125;-0.000916518
8;1.119931703;0;-0.020815125;0.001151555
10;-0.483516676;0;-0.022133083;-0.000145708
12;-0.362937593;79.52354857;0.002813792;0.000223763
14;0.430878728;0;-0.004692042;-1.96E-05
16;0.085417792;24.92131783;0.024814833;0.000618418
18;-2.262577422;41.04175721;0.024769792;0.001016596
20;3.898102549;0;-0.001939917;0.002342459
22;21.45600471;376.2546455;0.008587292;0.003231008
24;85.08412446;0;-0.034743;0.002936971
26;320.8823562;0;-0.232226208;0.000224296
28;557.0936048;0;-0.096006292;0.03713572
30;703.8992978;694.970678;0.175414708;0.121908079
32;713.8302336;533.8245069;0.26728825;0.142685018
34;679.2734969;349.7172863;0.477525208;0.16699882
36;668.2286544;569.0437549;0.3299385;0.187749443
38;613.7826003;1071.185949;0.190122083;0.203656104
40;534.7537129;1038.409632;0.152769208;0.158637017
42;466.2636494;3777.3145;0.056374417;0.212943902
44;388.457601;1870.662535;0.076474042;0.143057125
46;330.5643233;1362.972106;0.1033545;0.140869301
48;275.037251;800.6847109;0.12932375;0.103547549
50;247.729866;962.4625253;0.092506292;0.089033839
52;216.0115156;524.617567;0.134859917;0.070749881
54;189.4148446;590.4386882;0.102444958;0.060487467
56;174.2722131;937.1696105;0.04559675;0.042731888
58;164.942692;3136.327266;0.015056042;0.047220674
60;149.1988226;615.5214658;0.076481083;0.047075749
62;148.3218543;344.3227229;0.117907917;0.040598375
64;136.2482369;1883.122861;0.016946542;0.03191242
66;132.1770827;2018.160482;0.013568167;0.027382738
68;127.2927409;383.8826501;0.07972275;0.030604181
70;123.6365868;391.3307699;0.086466667;0.033837067
72;122.9180295;1896.579874;0.015928833;0.030210305
74;120.3465331;508.1715563;0.054139292;0.027512048
76;119.690401;478.4686281;0.054470833;0.026062585
78;117.5294656;2170.089342;0.012570458;0.027279018
80;116.9840025;475.4221059;0.053099792;0.025244815
82;116.6991479;605.2718809;0.04586025;0.02775792
84;116.0119254;379.6355094;0.0790185;0.029998228
86;114.3422322;504.0240504;0.053037083;0.026731966
88;114.3770542;0;-0.015617042;0.028805964
90;116.9022469;483.1082992;0.059070542;0.028537469
92;115.9798087;247.4752991;0.121755667;0.03013152
94;113.4297086;586.9843389;0.044867292;0.026336398
96;112.869407;3019.149516;0.009433292;0.028480518
98;112.6754045;281.4215033;0.0848505;0.023878755
100;108.5252325;621.702875;0.05428375;0.033748363
102;107.7994933;0;-0.02421725;0.022977969
104;110.2329976;256.5140162;0.117377875;0.03010907
106;103.9450092;277.5176878;0.08700525;0.024145496
108;104.864995;0;-0.041816208;0.028655143
110;102.2763359;1084.412449;0.024953;0.027059344
112;98.22000061;495.4639032;0.051922667;0.025725807
114;98.14218481;418.476004;0.0537065;0.022474882
116;94.75968883;1189.497701;0.019755958;0.023499667
118;94.8221816;675.9708566;0.028477958;0.01925027
120;91.42665782;814.4201276;0.026357875;0.021466384
122;91.46033923;919.639828;0.021293917;0.019582734
124;93.20662888;1084.183594;0.022617375;0.024521387
126;95.16484415;799.3602144;0.029285333;0.02340953
128;97.32537099;807.6043986;0.023515917;0.018991558
130;98.12621649;521.0348336;0.052401375;0.027302942
132;100.8309718;359.2187984;0.079881417;0.028694907
134;101.6139548;661.3599332;0.0434135;0.028711949
136;106.2929647;723.7539944;0.05544275;0.040126912
138;107.6579993;1799.482253;0.019336375;0.034795464
140;103.6497709;1195.898956;0.025766583;0.03081423
142;103.5856301;2200.138848;0.016571208;0.036458959
144;101.4225763;235.6892348;0.135964125;0.032045281
146;102.9695608;313.7067612;0.109380333;0.03431335
148;99.60200225;0;-0.017215667;0.033049765
150;97.76806752;1508.470481;0.019492;0.029403107
152;94.84004872;1140.342191;0.031799667;0.036262502
154;91.29547557;257.6754552;0.120935625;0.031162142
156;89.89899936;681.1290686;0.039910417;0.027184145
158;85.78114693;0;-0.0372985;0.024016239
160;84.60699781;817.1090069;0.028830208;0.023557423
162;82.79414279;277.2373615;0.0799135;0.022155008
164;79.97266088;1011.477849;0.018537;0.018749765
166;77.84697665;0;-0.003788625;0.018322291
168;78.18079246;720.5917052;0.027178292;0.019584452
170;76.35018121;278.2138492;0.054539667;0.015173691
172;76.56214809;760.5028028;0.021852625;0.016618983
174;74.48943389;532.6441424;0.028426625;0.015141275
176;74.08303622;268.4758898;0.057822875;0.015524048
178;74.79664318;679.7198454;0.01903225;0.012936598
180;73.51063766;285.9441125;0.048497375;0.013867539
182;74.54360054;555.3529272;0.026299458;0.014605481
184;73.81007274;0;0.00036675;0.013232429
186;72.06176494;0;-0.003988542;0.012208781
188;72.07920386;444.2613621;0.027282417;0.012120524
190;72.21614502;275.9666943;0.049868458;0.013762034
192;70.03351392;227.7273479;0.048485625;0.011041503
194;68.97696942;503.3578132;0.019513667;0.009822357
196;68.57051661;206.3778013;0.054162417;0.01117792
198;69.44922333;224.6492828;0.046472917;0.010440107
200;66.38302654;291.9322853;0.027329208;0.007978278
202;67.97038971;112.4969384;0.061421833;0.006909768
204;64.10739356;128.5924275;0.055726875;0.007166054
206;63.08344684;362.4817346;0.0177885;0.006448006
208;62.7356933;335.1478884;0.019411167;0.006505612
210;61.70819278;172.7549068;0.033555333;0.005796848
212;59.86496051;253.8433681;0.023648583;0.006003036
214;58.52321051;101.5978062;0.052172417;0.005300603
216;57.17633758;309.2882524;0.018795625;0.005813266
218;57.06637504;182.5851324;0.023449667;0.00428156
220;57.16242569;188.9628683;0.02521725;0.004765124
222;57.11350458;96.14083995;0.052261958;0.005024509
224;57.13270492;77.68963126;0.044719375;0.003474232
226;56.5405812;112.793714;0.029713458;0.003351491
228;54.7571282;521.4301657;0.005982958;0.003119695
230;56.09761006;114.4852789;0.02006425;0.002297061
232;55.83479719;73.85263768;0.049473083;0.003653718
234;55.31795634;0;-0.006910167;0.002650644
236;56.56488602;0;-0.000898292;0.001649966
238;57.64453336;0;-0.00614725;0.003031172
240;53.66864715;73.2479979;0.035711708;0.002615811
242;55.03627906;40.71206508;0.053505167;0.002178306
244;54.13781583;41.55335723;0.049721167;0.002066081
246;52.3323358;3390.177002;0.000735583;0.002493758
248;53.62899332;0;-0.007540292;0.001004556
250;52.75270739;14.82548759;0.056785167;0.000841868
252;52.07005371;23.59253221;0.044828833;0.001057626
254;50.84796487;44.05641726;0.023689;0.001043652
256;51.05202284;22.00713811;0.054459208;0.001198491
258;48.82510153;21.59994623;0.053935833;0.001165011
260;47.35913495;0;-0.0273895;0.000135897
262;47.41159472;0;-0.001649292;2.49E-05
264;46.96493986;18.70197659;0.028617917;0.000535212
266;47.00704001;0;-0.006660042;-0.000332412
268;47.89835752;-14.43037579;0.024304208;-0.000350719
270;46.42366466;7.592387271;0.031784542;0.000241321
272;45.48594756;-2.660455434;0.029420292;-7.83E-05
274;45.04577557;-8.073855077;0.028691917;-0.000231654
276;44.3843041;0;-0.009039458;0.00032743
278;44.95486432;3.398491017;0.075788458;0.000257566
280;44.39364085;-6.163085335;0.073335375;-0.000451972
282;45.03710898;-9.201917833;0.011746542;-0.000108091
284;44.98485933;6.458790184;0.022417542;0.00014479
286;44.99488489;-35.48132718;0.008413667;-0.000298528
288;44.8971367;0;-0.017833417;-0.000533664
290;46.25967652;0;-0.000343667;-0.000298391
292;45.41019165;7.502465838;0.026669208;0.000200085
294;44.16669029;0;-0.005318667;-0.000744298
296;44.36385906;-32.20707415;0.02368325;-0.000762768
298;43.35401844;-15.22549404;0.032928917;-0.000501359
300;43.17533893;-162.4841577;0.002714167;-0.000441009
302;42.10956112;-35.55127336;0.0206675;-0.000734756
304;41.54103648;-22.21397337;0.019779833;-0.000439389
306;41.04669195;-2.78699754;0.017877417;-4.98E-05
308;40.5855717;-9.461063438;0.05616075;-0.00053134
310;39.71612571;-22.07763201;0.034976875;-0.000772207
312;39.72172497;12.73210896;0.016895542;0.000215116
314;40.37103417;-7.063095158;0.046625417;-0.00032932
316;39.73295889;0.090859069;0.055781292;5.07E-06
318;38.88908349;-13.39056901;0.027803458;-0.000372304
320;39.51637946;-23.31951947;0.028289417;-0.000659696
322;39.18049391;30.44729125;0.0210095;0.000639682
324;39.0349085;0;-0.004676083;-0.000399975
326;39.16329757;-46.76164747;0.006061875;-0.000283463
328;39.07758331;-9.88005644;0.020854333;-0.000206042
330;37.75011512;-5.621795731;0.047281292;-0.000265806
332;39.20294842;-10.00945333;0.036861292;-0.000368961
334;39.03565103;-2.412751904;0.021494667;-5.19E-05
336;39.19997382;-49.36657758;0.013340792;-0.000658589
338;39.80172522;2.785649799;0.019449;5.42E-05
340;37.60908625;-6.310560186;0.016958208;-0.000107016
342;39.54681142;-31.69056307;0.015989417;-0.000506714
344;39.39690548;-0.888284956;0.041067667;-3.65E-05
346;37.12683934;0;-0.016883458;-0.000279856
348;36.96718058;0;-0.006465083;0.000188964
350;36.98416057;-15.85577465;0.059787375;-0.000947975
352;35.52254907;-2.214013402;0.038205875;-8.46E-05
354;36.00721967;0;-0.008319292;-0.000382572
356;35.98110665;-1.888675542;0.015724;-2.97E-05
358;34.68120682;-20.82863579;0.024130458;-0.000502605
360;35.26967918;16.53473709;0.014980542;0.000247699
362;35.06515049;-12.86741234;0.031453708;-0.000404728
364;34.28290284;-38.34559801;0.00859825;-0.000329705
366;34.17754069;7.786189457;0.037232208;0.000289897
368;34.2304614;-10.44290258;0.015175625;-0.000158478
370;34.54889266;4.642976491;0.016024875;7.44E-05
372;35.00067561;0.609807939;0.033022333;2.01E-05
374;34.71792353;-54.91709325;0.007505375;-0.000412173
376;33.78104333;0;-0.004982667;-0.000401595
378;33.09786303;-6.83070011;0.022744667;-0.000155362
380;33.4620819;-3.819186385;0.071467667;-0.000272948
382;33.72009338;13.04259364;0.032724083;0.000426807
384;33.90273017;132.1009906;0.002869625;0.00037908
386;34.48926607;9.706687074;0.029278;0.000284192
388;34.78099313;-6.013400563;0.017008292;-0.000102278
390;35.41749653;-229.3804472;0.001403792;-0.000322002
392;34.17554132;-13.38783245;0.048337958;-0.00064714
394;32.96805395;-14.80519402;0.023435167;-0.000346962
396;33.85881671;-2.848788799;0.036319125;-0.000103466
398;32.70768889;-18.46061617;0.025070583;-0.000462818
400;32.40379318;0;-0.009072458;-2.31E-05
402;31.80243232;2.81931728;0.040859667;0.000115196
404;31.20423045;-2.659814814;0.058485458;-0.00015556
406;31.22491243;-14.15502547;0.011330292;-0.000160381
408;31.89896367;0;-0.017388708;-0.000452247
410;31.67645337;0;-0.002097417;-0.000167254
412;31.35351194;11.46822679;0.031774292;0.000364395
414;32.55706248;-14.4384365;0.029228583;-0.000422015
416;33.09662475;-31.202572;0.010812125;-0.000337366
418;32.03793586;-31.40653307;0.006554417;-0.000205852
420;33.05388236;-26.90835171;0.024162583;-0.000650175
422;31.7510658;-1.782241914;0.049576917;-8.84E-05
424;31.64812383;0;-0.007755667;-0.000495435
426;31.31925204;34.5400965;0.00726175;0.000250822
428;30.45435233;-7.404967013;0.038815125;-0.000287425
430;30.87669927;-4.170123992;0.026058333;-0.000108666
432;30.76017413;0;-0.002668958;-0.000550603
434;30.30837439;-5.393974194;0.027003583;-0.000145657
436;30.12315125;12.77312501;0.036508458;0.000466327
438;31.31084355;6.43917233;0.023729875;0.000152801
440;30.56653529;1.255157405;0.026544792;3.33E-05
442;30.81953228;-5.382521408;0.013329792;-7.17E-05
444;30.87975548;-4.274777489;0.015847958;-6.77E-05
446;29.90174828;-3.172154938;0.009438875;-2.99E-05
448;30.52133529;-12.71893431;0.025625667;-0.000325931
450;29.49433906;-28.32772531;0.008081625;-0.000228934
452;28.0468387;-53.96641806;0.010217375;-0.000551395
454;27.70049373;-5.273058602;0.044281375;-0.000233498
456;27.62454354;-10.75962512;0.038218458;-0.000411216
458;28.69022594;-10.67406797;0.022721083;-0.000242526
460;29.39406167;0.96722317;0.030783458;2.98E-05
462;30.49334002;-53.69528005;0.014081542;-0.000756112
464;30.18327911;0;-0.006441083;-0.000246752
466;31.76638475;-4.220538841;0.025466;-0.00010748
468;32.41011577;5.332625956;0.019553;0.000104269
470;30.80256873;-6.21797244;0.040386375;-0.000251121
472;30.90151628;-7.476334577;0.056142208;-0.000419738
474;33.56903858;-37.23795338;0.020521208;-0.000764168
476;32.52606975;5.787285446;0.029414792;0.000170232
478;32.05453471;-17.58562474;0.026847208;-0.000472125
480;32.08999215;0;-0.001775125;-0.000639748
482;29.65239606;0;-0.013904542;-0.000326197
484;30.65983125;0;-0.002693708;-0.000431729
486;29.09882868;18.80230804;0.023566167;0.000443098
488;28.53796112;-10.96319199;0.039906583;-0.000437504
490;28.93982486;-8.404830848;0.02725625;-0.000229084
492;30.00989126;-44.71722643;0.011675375;-0.00052209
494;30.6691041;0.290576968;0.008521583;2.48E-06
496;30.21486717;-6.604965554;0.025034667;-0.000165353
498;29.40289232;-27.33886614;0.010030375;-0.000274219
500;29.52507469;-20.72585576;0.014870417;-0.000308202
502;29.91556826;-13.18474568;0.017563333;-0.000231568
504;29.25006828;-19.86030167;0.01198125;-0.000237951
506;28.54915434;29.27236264;0.009414792;0.000275593
508;29.06019793;-11.92746733;0.008084583;-9.64E-05
510;28.14625832;-14.45787411;0.041422292;-0.000598878
512;27.17254512;-17.60053524;0.039855167;-0.000701472
514;28.22819258;-8.858707567;0.019012667;-0.000168428
516;27.73564777;-4.344163994;0.055111583;-0.000239414
518;27.45173849;-8.35579522;0.054778125;-0.000457715
520;27.15514026;-15.87301241;0.020056625;-0.000318359
522;26.18136552;-12.19018362;0.008931667;-0.000108879
524;26.18309031;0;-0.00261275;0.000573369
526;27.13294017;-30.16358132;0.003305958;-9.97E-05
528;26.48132777;-25.8867841;0.025766958;-0.000667024
530;26.82457293;-12.27786501;0.066814;-0.000820333
532;27.09058867;-8.175178151;0.0706325;-0.000577433
534;26.05711982;-14.8480734;0.016904458;-0.000250999
536;26.52136059;0;-0.007578667;-0.000493286
538;25.94944075;-17.61019328;0.033115792;-0.000583175
540;26.22933459;-8.958175274;0.044409542;-0.000397828
542;26.58577361;0;-0.0154165;-0.000328077
544;25.85615958;-38.64432862;0.014213542;-0.000549273
546;24.55062043;-20.39991495;0.03186575;-0.000650059
548;25.58303644;-6.046757965;0.038395375;-0.000232168
550;24.81966714;-3.640793953;0.044276667;-0.000161202
552;24.00847336;0;-0.028089583;-0.000120583
554;23.42400271;0;-0.014276833;-0.000398336
556;23.77501449;-13.11715671;0.019123375;-0.000250844
558;23.68753512;-10.93028935;0.03580825;-0.000391395
560;23.82179112;-5.326322899;0.041801917;-0.000222651
562;24.08187454;-6.364929738;0.025464625;-0.000162081
564;24.10860053;-11.92547498;0.02447075;-0.000291825
566;24.48670678;-24.2809734;0.022622792;-0.000549303
568;25.69555026;-297.4842658;0.001726208;-0.00051352
570;25.11094958;0.621444836;0.033004875;2.05E-05
572;23.94711812;-0.759013042;0.032740917;-2.49E-05
574;24.5230399;0;-0.005462208;-0.000469466
576;23.18920526;-30.51538878;0.015462333;-0.000471839
578;22.62324985;-15.80845691;0.020990167;-0.000331822
580;22.53336628;-6.390853731;0.026443375;-0.000168996
582;22.13282197;-20.6150933;0.027847208;-0.000574073
584;22.50224187;-12.17059881;0.028005958;-0.000340849
586;22.55549382;1.597422961;0.027029833;4.32E-05
588;22.02804974;-12.27987859;0.030376917;-0.000373025
590;21.96560365;-18.01575879;0.053931417;-0.000971615
592;21.60143251;-8.790694735;0.052192292;-0.000458807
594;21.32282327;-5.374173359;0.043958625;-0.000236241
596;20.86743089;-55.71670096;0.004915583;-0.00027388
598;20.74241421;-79.21998616;0.008166333;-0.000646937
600;20.65029393;-49.65026314;0.01822175;-0.000904715
602;20.85951498;-1.788866255;0.022624083;-4.05E-05
604;20.3714426;-40.85070174;0.02129425;-0.000869885
606;21.13060736;-5.342117597;0.028167792;-0.000150476
608;20.82690961;-23.95432594;0.024926292;-0.000597093
610;20.68446512;-6.465770784;0.058476958;-0.000378099
612;20.5574943;-12.84398946;0.020376167;-0.000261711
614;20.8409789;0;-0.0074395;-0.000508515
616;20.578351;-21.57155164;0.0212345;-0.000458061
618;21.38900909;-24.88199163;0.019427667;-0.000483399
620;20.96088086;5.403512664;0.058847875;0.000317985
622;19.12487146;-535.9184171;0.001430917;-0.000766855
624;18.80463757;-94.06368393;0.012155458;-0.001143387
626;20.01219947;0;-0.000987458;-0.000709085
628;18.9198266;0;-0.014106833;-0.00031483
630;18.90753578;-24.01001846;0.021805208;-0.000523543
632;19.96022129;-16.46311747;0.031027917;-0.000510816
634;20.16307413;-24.97453317;0.04542375;-0.001134437
636;18.69716227;-23.24807035;0.033847;-0.000786877
638;19.66524342;-8.483495157;0.032695417;-0.000277371
640;19.32539781;-32.79979827;0.008946625;-0.000293447
642;18.90153323;-12.59843071;0.048705;-0.000613607
644;19.07964017;-14.91623693;0.053570667;-0.000799073
646;19.22593892;-26.69461681;0.03101475;-0.000827927
648;18.75312735;-37.36616835;0.034803625;-0.001300478
650;18.85245626;0;-0.030203042;0.000397155
652;18.08882162;0;-0.012854542;-0.00062085
654;18.00901058;-6.887376454;0.042356917;-0.000291728
656;18.36429145;-17.26957937;0.056134458;-0.000969418
658;17.04551879;-8.583079207;0.034267542;-0.000294121
660;16.8268346;-38.08744538;0.012206875;-0.000464929
662;16.46846735;0;-0.003311167;-0.000305726
664;16.77432228;-179.3237306;0.003696125;-0.000662803
666;16.91607634;-9.508342787;0.049859208;-0.000474078
668;16.73949892;-13.12351459;0.037256917;-0.000488942
670;15.79354666;-217.9962699;0.002434917;-0.000530803
672;15.42792165;0;-0.003551292;-0.000368555
674;15.06206981;-40.83371601;0.023002292;-0.000939269
676;13.87341005;-5.920406944;0.048567417;-0.000287539
678;14.15317534;-23.48854611;0.024941375;-0.000585837
680;12.95214892;-8.778874767;0.027271458;-0.000239413
682;11.67720707;0;-0.004109708;-0.000138462
684;11.26471641;4.993395078;0.006274;3.13E-05
686;12.15948275;0;-0.00395525;0.000153821
688;11.24158645;-21.47745434;0.020795792;-0.000446641
690;11.84942333;-7.172526217;0.057187792;-0.000410181
692;12.75594682;-0.315590773;0.026125583;-8.24E-06
694;11.15751339;-24.20834606;0.021994083;-0.00053244
696;11.3321701;0;-0.026698792;1.39E-05
698;12.66777635;116.5702663;0.003776667;0.000440247
700;12.4663732;0;-0.006559;-4.11E-05
702;12.45693947;-577.6067067;0.001438208;-0.000830719
704;13.42582343;-4.741462745;0.028391792;-0.000134619
706;12.99905593;890.6353741;0.000707542;0.000630162
708;13.16068663;-2.333634661;0.029270333;-6.83E-05
710;12.32192121;-6.139911871;0.046621625;-0.000286253
712;12.15186113;-8.734231241;0.048751375;-0.000425806
714;12.98841394;-16.03125732;0.029707083;-0.000476242
716;12.92455598;10.14674084;0.005490833;5.57E-05
718;12.32228964;0;-0.031368292;-0.000401429
720;12.53082268;0;-0.003583917;-0.000436527
722;11.31194267;-12.27604843;0.046823917;-0.000574813
724;10.62688941;-5.848473765;0.043927917;-0.000256911
726;10.12898072;-1.853796443;0.062810375;-0.000116438
728;9.244688971;1.864938912;0.00714675;1.33E-05
730;8.841137554;0;-0.026225042;-0.000620715
732;8.694260361;0;-0.032174083;-0.000439022
734;8.839494682;0;-0.002726708;-0.000875475
736;9.32678536;-6.852017152;0.049087417;-0.000336348
738;9.554751976;-7.274702812;0.053468792;-0.00038897
740;9.537042714;0;-0.000243375;-0.000304106
742;10.16041117;0;-0.025270792;-0.000196612
744;11.29611311;0;-0.001436917;1.38E-05
746;10.4130483;-30.69482984;0.021103917;-0.000647781
748;9.179987623;-22.18272591;0.028582708;-0.000634042
750;9.640188358;0;-0.001769458;-0.000121872
752;7.924327199;1.332746721;0.055671542;7.42E-05
754;9.180965902;-6.287676099;0.052791667;-0.000331937
756;9.306184861;0;-0.001266042;-0.000219706
758;8.081403893;-977.4909595;0.000621875;-0.000607877
760;7.894560253;0;-0.003487458;-0.000450372
762;8.581922431;8.048195874;0.023863;0.000192054
764;8.500183345;-952.7680635;0.000810417;-0.000772139
766;8.242277451;-254.7222345;0.003519083;-0.000896389
768;9.571172464;0;-0.000427375;-0.000788739
770;8.749014209;0;-0.002430833;-0.000255414
772;10.28436508;14.10179829;0.021417167;0.000302021
774;10.20715647;0;-0.007818667;0.000122256
776;9.627142812;-22.38997229;0.032659;-0.000731234
778;9.166120509;-13.00423759;0.03200525;-0.000416204
780;8.720034154;0;-0.004534333;-0.000738037
782;8.7883724;-31.7214232;0.024911417;-0.000790226
784;9.167056641;-2.128533266;0.029070375;-6.19E-05
786;9.272774681;0;-0.028470292;-0.00047295
788;8.391858602;0;-0.003767125;-0.001437291
790;8.285798208;-39.99204322;0.024456167;-0.000978052
792;8.808882574;-12126.21457;1.47E-05;-0.000178862
794;8.504137351;0;-0.000501958;-0.000242788
796;8.382450661;0;-0.001732792;1.66E-05
798;8.333068308;-11.18968437;0.028055917;-0.000313937
800;7.737760208;-14.09686127;0.029525667;-0.000416219
802;7.821438774;-239.7493206;0.004023625;-0.000964661
804;9.279816862;0;-0.03631975;-1.44E-06
806;8.960394318;0;-0.000109917;-0.000599646
808;9.359663914;-13.79208339;0.032526375;-0.000448606
810;9.349494846;-39.45143072;0.018197958;-0.000717935
812;7.235723905;-13.71449242;0.055038667;-0.000754827
814;6.145777305;-31.58659068;0.025415042;-0.000802775
816;6.982538355;-25.35700887;0.027757417;-0.000703845
818;7.670401474;0;-0.004442542;-0.000923795
820;8.274005751;0;-0.002294125;-0.000203244
822;7.026724894;-28.77735558;0.02486625;-0.000715585
824;7.033911316;-10.41773108;0.033302708;-0.000346939
826;7.841922393;0;-0.004417458;-0.001433092
828;6.594970284;0;-0.009085625;-0.001183342
830;6.337595442;-4.014311139;0.074493583;-0.00029904
832;5.660522427;0;-0.007181667;-0.000797199
834;6.607678878;0;-0.001114208;-0.000382104
836;7.243113045;-468.6753371;0.001264125;-0.000592464
838;8.626127913;0;-0.000708542;-0.000332622
840;8.60923568;0;-0.002104625;-0.000612922
842;8.778058945;24.68869975;0.002012833;4.97E-05
844;8.310335744;-2155.864141;0.000455583;-0.000982176
846;7.916028646;0;-8.10E-05;-0.000678012
848;7.625364196;0;-0.001744833;-0.000239022
850;8.98198568;0;-0.005296583;-0.000744556
852;8.270956909;-15.89383989;0.038601667;-0.000613529
854;7.837086457;0;-0.003331833;-0.000760177
856;7.743431314;0;-0.002108083;-0.000194731
858;7.4747499;0;-0.001088917;-0.000671914
860;8.221430782;-79.68932;0.00339775;-0.000270764

File: data/rise_materials/Testdata-121.txt
Keywords
Material1;Material2;Material3;Material4;Product;Object;Scenario;Method;Reference;Comment;Owner;IsPublic;ImportDate
PVC wall carpet;paper plasterboard;;;;;;ISO 5660;EUREFIC;CS000027_EUREFIC10;;1;2003-08-05 13:29:05
Scalars
Flux (kW/m2);tig (s);qmax (kw/m2);qtotal (MJ/m2);q180 (kw/m2);q300 (kw/m2);Mass loss (g);DHc (MJ/kg);Peak smoke production (m2/m2s);Total smoke produced (m2/m2);Specific extinction area (avg) (m2/kg);Area (m2);Thickness (mm);Density (kg/m3)
35;22;106;8.9;44;28;13.6;6.3;NA;NA;155;0.01;;
VectorData
Time (s);HRR (kW/m2);MLR (g/s);SEA (m2/kg)
0.06; 0.3698; -0.0095; 30.3693
2.058; 0.3534; -0.0022; 70.192
4.062; 0.8715; 0.0013; 108.634
6.558; 0.4329; 0.0018; 130.751
8.58; 1.5977; 0.0018; 286.127
10.878; 4.5366; 0.0043; 245.972
12.9; 4.4338; 0.0007; 217.92
14.898; 5.3428; 0.0099; 192.285
17.382; 5.1779; 0.0313; 226.117
19.38; 29.9364; 0.0688; 181.368
21.402; 98.5409; 0.0797; 208.562
23.4; 104.532; 0.1006; 230.607
25.44; 84.9085; 0.1153; 262.483
27.942; 74.9981; 0.1102; 290.875
29.898; 78.8825; 0.0978; 268.032
31.938; 86.7906; 0.0997; 314.388
34.2; 90.2998; 0.1029; 401.019
36.198; 94.7673; 0.099; 517.602
38.742; 102.769; 0.0986; 603.276
40.74; 106.313; 0.0972; 691.068
42.72; 100.794; 0.0966; 727.157
44.718; 96.1224; 0.0878; 719.4
46.722; 90.8145; 0.0858; 663.892
49.242; 84.53; 0.0825; 596.478
51.258; 79.1749; 0.0761; 532.534
53.262; 75.0964; 0.0723; 484.526
55.602; 72.2137; 0.0688; 447.125
57.6; 68.1043; 0.067; 406.603
60.078; 66.7551; 0.064; 365.402
62.082; 63.2811; 0.0612; 324.845
64.08; 60.338; 0.0578; 289.882
66.078; 57.9273; 0.0579; 256.334
68.082; 57.351; 0.0552; 234.907
70.602; 58.0219; 0.0543; 217.198
72.582; 58.4434; 0.0539; 204.742
74.58; 59.9763; 0.0562; 195.341
76.578; 59.6145; 0.0548; 186.622
78.84; 58.3558; 0.0542; 176.879
81.402; 57.8197; 0.0552; 171.255
83.4; 56.5107; 0.0543; 161.974
85.422; 56.9367; 0.0521; 153.594
87.402; 55.269; 0.0517; 148.4
89.4; 54.9992; 0.0513; 144.68
91.962; 53.6059; 0.0512; 144.165
93.96; 53.9528; 0.052; 147.317
95.958; 54.6186; 0.0522; 153.344
97.962; 54.6394; 0.053; 154.348
99.978; 52.6937; 0.0532; 152.835
102.72; 50.9747; 0.0528; 143.288
104.742; 51.2195; 0.0506; 129.479
106.782; 50.2751; 0.0515; 115.236
108.78; 50.3128; 0.0511; 104.59
110.778; 49.4986; 0.051; 95.2546
113.238; 47.1117; 0.0493; 88.4675
115.242; 44.2649; 0.0487; 82.981
117.3; 40.9219; 0.0472; 78.1507
119.28; 38.9049; 0.0466; 73.5842
121.302; 37.8681; 0.0465; 67.2132
124.182; 37.3689; 0.0459; 61.96
126.198; 35.0619; 0.0487; 57.0269
128.202; 33.683; 0.0497; 53.0911
130.218; 32.958; 0.0502; 51.0071
132.222; 31.8831; 0.0511; 49.8954
134.742; 31.0258; 0.0517; 48.9144
136.74; 29.9762; 0.0512; 49.057
138.738; 28.4645; 0.0516; 48.6983
140.742; 27.8966; 0.0513; 46.8882
142.74; 26.7416; 0.05; 46.7964
145.26; 26.9234; 0.0509; 46.5962
147.498; 26.4807; 0.0501; 54.7728
149.502; 20.385; 0.0493; 65.6236
151.5; 17.1143; 0.0496; 79.7351
153.48; 14.4552; 0.0496; 94.9801
156.018; 14.2318; 0.0485; 110
158.022; 12.6507; 0.0484; 117.328
160.02; 12.202; 0.0484; 121.044
162.06; 10.9134; 0.0471; 123.299
164.058; 11.0398; 0.0467; 122.207
166.578; 11.1662; 0.0462; 119.932
168.558; 9.9116; 0.0458; 130.245
170.76; 9.8419; 0.0488; 133.264
172.8; 9.5937; 0.0254; 128.818
174.798; 8.9906; 0.0366; 122.967
177.3; 9.5441; 0.0445; 123.374
179.298; 10.2683; 0.0491; 101.426
181.32; 10.2021; 0.0428; 90.1286
183.318; 9.9941; 0.0675; 88.3265
185.322; 9.888; 0.0562; 88.5234
187.878; 9.6169; 0.0489; 82.4597
189.858; 9.838; 0.0443; 86.6181
192.18; 10.5451; 0.0477; 86.1538
194.178; 10.3419; 0.0475; 81.5388
196.2; 10.3834; 0.0463; 77.9113
198.678; 10.3565; 0.0464; 76.2296
200.7; 10.2021; 0.0464; 73.2879
202.68; 10.2693; 0.0463; 71.2861
204.66; 10.2461; 0.045; 68.5853
206.682; 10.3076; 0.0459; 67.2162
209.202; 8.7153; 0.0457; 64.9679
211.2; 9.0198; 0.0453; 61.1252
213.18; 9.4683; 0.0447; 59.4516
215.52; 9.9507; 0.0462; 59.4554
217.518; 9.5761; 0.047; 57.1995
220.02; 9.6538; 0.0479; 53.9919
222.078; 9.5715; 0.0478; 52.7199
224.082; 8.6177; 0.0473; 52.4676
226.122; 8.9132; 0.0467; 51.7285
228.138; 9.8685; 0.0453; 52.3605
230.682; 9.426; 0.0442; 52.7756
232.68; 10.9388; 0.0444; 53.9293
234.678; 9.6581; 0.0452; 51.5908
236.682; 10.8684; 0.0434; 50.4334
238.902; 9.9343; 0.0443; 48.123
241.398; 10.1067; 0.0434; 47.8937
243.402; 10.0083; 0.0443; 45.8064
245.4; 10.3015; 0.0439; 45.0919
247.398; 10.6462; 0.0457; 43.4027
249.378; 10.7365; 0.0455; 41.8293
251.898; 10.575; 0.0461; 39.3205
253.902; 10.6144; 0.0438; 36.7387
255.942; 10.578; 0.0441; 35.4791
257.922; 10.1738; 0.0426; 34.0144
260.262; 10.9202; 0.0429; 33.241
262.8; 11.3704; 0.0432; 32.6213
264.822; 11.0519; 0.0445; 32.7767
266.802; 11.5672; 0.0438; 31.7511
268.818; 11.5657; 0.0439; 31.5266
270.9; 10.2977; 0.0445; 31.0146
273.402; 10.8674; 0.0436; 30.3429
275.4; 10.3407; 0.0432; 30.3002
277.458; 11.4756; 0.0439; 31.593
279.462; 12.0088; 0.045; 31.4006
281.46; 11.8548; 0.0426; 31.6122
284.322; 11.8352; 0.0442; 33.7021
286.278; 11.633; 0.0435; 34.721
288.282; 12.9487; 0.0426; 27.4039
290.322; 12.9417; 0.0426; 21.1598

File: data/rise_materials/Testdata-122.txt
Keywords
Material1;Material2;Material3;Material4;Product;Object;Scenario;Method;Reference;Comment;Owner;IsPublic;ImportDate
PVC wall carpet;paper plasterboard;;;;;;ISO 5660;EUREFIC;CS000028_EUREFIC10;;1;2003-08-05 13:30:37
Scalars
Flux (kW/m2);tig (s);qmax (kw/m2);qtotal (MJ/m2);q180 (kw/m2);q300 (kw/m2);Mass loss (g);DHc (MJ/kg);Peak smoke production (m2/m2s);Total smoke produced (m2/m2);Specific extinction area (avg) (m2/kg);Area (m2);Thickness (mm);Density (kg/m3)
35;22;107;10.8;51;36;15.5;7.0;NA;NA;135;0.01;;
VectorData
Time (s);HRR (kW/m2);MLR (g/s);SEA (m2/kg)
0.282; 0.5468; -0.968; -0.2833
2.28; 3.1162; -0.4385; -0.6843
4.278; 4.2153; -0.1903; -1.1541
6.858; 4.1524; -0.0855; -4.8549
8.862; 1.8532; -0.0281; -11.7585
11.22; 1.6022; -0.014; -0.469
13.218; 1.7028; -0.0058; 7.868
15.222; 1.7048; 0.0098; 21.1564
17.778; 2.669; 0.0353; 85.3636
19.782; 40.8215; 0.0709; 172.089
21.858; 107.156; 0.0892; 203.926
23.862; 104.645; 0.1102; 230.387
25.878; 94.5562; 0.1218; 299.539
28.422; 94.5629; 0.1188; 345.731
30.42; 100.864; 0.1098; 381.931
32.442; 103.581; 0.1081; 487.606
34.758; 106.552; 0.106; 601.614
36.882; 106.198; 0.101; 656.84
39.402; 103.095; 0.0977; 678.053
41.478; 98.9525; 0.094; 684.575
43.5; 95.0436; 0.0913; 653.648
45.498; 92.2303; 0.0872; 622.66
47.52; 90.6842; 0.0845; 602.774
50.082; 86.9049; 0.0808; 577.204
52.062; 81.7237; 0.0755; 541.424
54.018; 76.0647; 0.0726; 503.749
56.34; 73.0193; 0.0699; 455.914
58.338; 69.6365; 0.066; 408.289
61.002; 66.1773; 0.0625; 367.689
62.982; 64.3742; 0.059; 336.488
64.962; 61.3804; 0.0579; 307.483
67.038; 59.0608; 0.056; 285.126
69.018; 57.7655; 0.054; 255.781
71.58; 55.8237; 0.0532; 234.643
73.578; 54.7258; 0.0517; 215.764
75.6; 54.3153; 0.0502; 199.348
77.658; 54.394; 0.049; 186.275
80.022; 54.2083; 0.0491; 176.259
82.62; 53.5636; 0.0498; 166.449
84.678; 52.453; 0.0498; 161.128
86.682; 55.4989; 0.0502; 160.264
88.68; 57.7991; 0.0514; 158.362
90.678; 57.8021; 0.0524; 157.263
93.258; 57.7714; 0.0514; 154.859
95.262; 55.9678; 0.0516; 152.269
97.242; 54.4481; 0.0515; 144.525
99.258; 52.7009; 0.0494; 137.693
101.298; 52.3991; 0.0502; 133.527
104.142; 51.5128; 0.0492; 130.81
106.2; 51.0112; 0.0485; 123.962
108.198; 48.9745; 0.0483; 119.868
110.262; 47.5119; 0.049; 114.969
112.26; 46.9702; 0.0467; 109.83
114.822; 45.7487; 0.0484; 102.553
116.922; 44.3556; 0.0482; 96.7736
118.92; 43.7528; 0.0481; 90.4182
120.918; 41.1284; 0.0475; 85.2628
122.94; 40.6145; 0.0475; 77.7339
125.778; 39.9912; 0.0463; 72.0982
127.818; 39.9326; 0.0471; 67.2769
129.822; 40.2353; 0.0473; 63.1296
131.88; 39.8363; 0.0482; 58.7761
133.92; 39.0531; 0.0489; 56.5738
136.44; 39.2387; 0.0502; 54.0774
138.48; 38.4998; 0.0504; 52.0486
140.442; 37.9371; 0.0507; 48.712
142.422; 36.5545; 0.0512; 44.4337
144.42; 37.3951; 0.0512; 40.4668
146.982; 36.9326; 0.0512; 35.8141
149.358; 35.3296; 0.0511; 31.2367
151.422; 34.1116; 0.0506; 27.6994
153.48; 33.2231; 0.0503; 25.9344
155.502; 31.5505; 0.0501; 23.5178
158.1; 30.4914; 0.0495; 22.7221
160.098; 30.6379; 0.0497; 22.4573
162.102; 30.3318; 0.0502; 21.9049
164.178; 30.127; 0.0495; 21.0801
166.182; 29.0158; 0.05; 20.4528
168.738; 27.6943; 0.0495; 19.3906
170.778; 27.4414; 0.049; 18.8167
173.058; 27.0588; 0.0485; 19.2459
175.062; 27.1078; 0.0488; 19.6185
177.06; 26.5664; 0.048; 22.0537
179.562; 24.5901; 0.0481; 22.3568
181.62; 25.2937; 0.0474; 23.5114
183.6; 24.0325; 0.0473; 24.6448
185.58; 23.1521; 0.0469; 26.4659
187.62; 23.4085; 0.0482; 26.8411
190.14; 22.6505; 0.0478; 28.929
192.198; 21.7265; 0.0463; 33.3918
194.562; 19.3338; 0.0459; 44.9269
196.518; 16.4268; 0.0452; 58.4191
198.6; 14.7689; 0.0447; 71.4146
201.12; 13.4412; 0.044; 83.8002
203.142; 11.203; 0.0458; 92.6486
205.14; 11.9173; 0.046; 93.4466
207.162; 11.4835; 0.046; 88.2114
209.16; 10.4601; 0.0461; 84.3059
211.722; 10.3957; 0.0453; 83.0058
213.738; 11.3308; 0.0439; 83.2263
215.718; 11.6094; 0.0436; 82.3622
218.058; 10.8599; 0.0433; 84.8493
220.08; 11.0169; 0.0429; 85.5277
222.6; 10.9489; 0.0426; 83.0098
224.598; 10.6768; 0.0434; 78.881
226.56; 9.7986; 0.043; 76.4586
228.618; 10.1799; 0.0433; 72.7848
230.658; 10.1926; 0.0426; 70.0681
233.202; 9.8921; 0.0426; 68.3066
235.242; 9.8572; 0.0425; 66.4079
237.258; 9.6323; 0.0425; 62.888
239.298; 10.1013; 0.0431; 60.293
241.518; 10.0856; 0.0433; 58.7284
244.08; 11.0379; 0.0439; 57.738
246.078; 10.0061; 0.0427; 57.3258
248.058; 9.7539; 0.0417; 58.5923
250.062; 10.8141; 0.0416; 59.6334
252.078; 11.0546; 0.0405; 61.0503
254.64; 11.1155; 0.0414; 60.5336
256.662; 12.7177; 0.0412; 58.9889
258.678; 12.1893; 0.0428; 56.9559
260.682; 11.8869; 0.0415; 54.6183
263.022; 12.3688; 0.0435; 49.9068
265.518; 12.2818; 0.0427; 48.4135
267.522; 13.6109; 0.0438; 47.0648
269.52; 12.8626; 0.0429; 46.631
271.578; 13.1086; 0.0438; 46.4122
273.6; 12.2085; 0.0424; 47.7521
276.18; 12.7184; 0.0421; 46.2913
278.28; 13.1508; 0.042; 46.9696
280.302; 12.9453; 0.0416; 45.9104
282.318; 13.3043; 0.042; 44.8972
284.358; 13.1894; 0.0421; 44.9136
287.28; 13.902; 0.0417; 45.4748
289.278; 14.2707; 0.0405; 44.4202
291.282; 13.3; 0.0409; 45.1165
293.28; 14.2156; 0.04; 46.1316
295.302; 13.5284; 0.0398; 45.8077
297.858; 13.8806; 0.0387; 45.2888
299.862; 13.4763; 0.041; 46.2801
301.92; 13.8303; 0.0402; 45.5084
303.978; 12.7938; 0.0399; 45.0877
305.982; 13.2407; 0.0389; 46.2993
308.598; 13.0531; 0.0405; 47.5388
310.92; 13.4134; 0.039; 47.7952
313.002; 13.8907; 0.0395; 39.1904
315; 13.3214; 0.0399; 30.3522
