Repository: johodges/materials

## A Non-Dimensional Scaling Approach to Modeling Material Pyrolysis

This repository contains the data, scripts, and technical documents required to generate the SPyro cone validation cases.

## Instructions
* Clone this repository with submodules
  ```
  git clone --recurse-submodules https://github.com/johodges/materials
  ```
* Pre-process data
  ```
  python materials/scripts/initialize.py
  ```
* Build latest FDS (example for impi_intel_linux target, but use relevant make target for platform)
  ```
  git clone git@github.com:firemodels/fds.git && cd fds
  cd Build/impi_intel_linux
  ./make_fds.sh
  ln -s fds_impi_intel_linux fds
  cd ../..
  ```
* Run cases
  ```

File: data/rise_materials/Testdata-123.txt
Keywords
Material1;Material2;Material3;Material4;Product;Object;Scenario;Method;Reference;Comment;Owner;IsPublic;ImportDate
PVC wall carpet;paper plasterboard;;;;;;ISO 5660;EUREFIC;CS000029_EUREFIC10;;1;2003-08-05 13:32:11
Scalars
Flux (kW/m2);tig (s);qmax (kw/m2);qtotal (MJ/m2);q180 (kw/m2);q300 (kw/m2);Mass loss (g);DHc (MJ/kg);Peak smoke production (m2/m2s);Total smoke produced (m2/m2);Specific extinction area (avg) (m2/kg);Area (m2);Thickness (mm);Density (kg/m3)
50;14;137;15.7;63;46;21.6;7.3;NA;NA;133;0.01;;
VectorData
Time (s);HRR (kW/m2);MLR (g/s);SEA (m2/kg)
1.002; -0.1336; -0.0027; 35.1369
3.138; -0.5302; 0.0025; 49.9823
5.922; -0.4201; 0.0041; 69.4206
8.022; -0.7701; 0.0189; 144.582
10.26; 1.8234; 0.0504; 154.414
12.48; 47.9976; 0.084; 151.844
15.342; 113.921; 0.1154; 222.334
17.538; 128.195; 0.1561; 372.699
19.542; 137.13; 0.1646; 516.97
22.02; 133.323; 0.1559; 587.947
24.12; 130.287; 0.152; 717.843
27.258; 133.796; 0.1491; 793.069
29.358; 130.654; 0.1287; 783.684
31.8; 122.047; 0.126; 768.582
33.858; 118.435; 0.1201; 743.198
36.822; 107.687; 0.1158; 675.255
39.282; 96.0689; 0.0991; 620.825
41.682; 93.5637; 0.0965; 562.295
43.8; 90.5229; 0.0931; 522.082
46.422; 90.7779; 0.0915; 498.066
48.582; 89.7378; 0.0893; 484.356
50.58; 88.0518; 0.0895; 474.77
53.1; 85.245; 0.0885; 483.602
55.14; 86.0877; 0.0886; 486.921
58.218; 86.5937; 0.0892; 481.345
60.342; 86.3641; 0.0813; 472.639
62.538; 84.9885; 0.0808; 456.334
64.98; 85.0913; 0.0798; 432.702
67.602; 78.6976; 0.076; 394.19
69.822; 77.0834; 0.0718; 358.154
72.12; 74.2898; 0.0717; 328.723
74.34; 70.4719; 0.07; 305.806
77.178; 68.253; 0.0672; 285.005
79.482; 65.8034; 0.0699; 271.71
81.48; 63.4615; 0.0659; 260.72
84.06; 62.4625; 0.0655; 251.97
86.142; 62.0059; 0.066; 251.49
89.202; 62.1047; 0.0681; 240.958
91.578; 60.7716; 0.0627; 230.317
93.78; 58.6449; 0.0655; 219.155
95.88; 58.4514; 0.0649; 208.909
98.64; 56.6844; 0.065; 193.795
100.782; 55.8939; 0.0644; 185.136
103.038; 54.7365; 0.0646; 176.008
105.162; 54.948; 0.0643; 165.041
107.16; 53.2078; 0.0657; 155.118
110.262; 53.5169; 0.0699; 143.614
112.32; 51.2054; 0.0666; 131.501
114.942; 51.0955; 0.0696; 120.309
117.018; 49.7218; 0.0713; 113.01
119.838; 48.9796; 0.0736; 102.67
121.98; 47.0165; 0.0688; 95.6733
124.422; 45.6644; 0.0693; 91.9932
126.558; 45.2106; 0.0685; 89.4611
129.3; 45.834; 0.0669; 87.1831
131.538; 44.6958; 0.0661; 82.8576
133.542; 44.8034; 0.066; 77.8099
135.858; 44.0128; 0.067; 72.8931
137.94; 44.2573; 0.067; 69.0239
141.36; 43.4774; 0.0712; 64.2329
143.358; 41.4815; 0.067; 62.6474
145.62; 40.488; 0.0671; 62.0132
147.738; 40.0114; 0.0675; 61.3118
150.438; 40.365; 0.0656; 59.659
152.58; 40.0522; 0.0611; 58.295
154.938; 39.2015; 0.0632; 56.3673
157.098; 39.0654; 0.0634; 54.1841
159.48; 38.1773; 0.0626; 52.3758
162.162; 38.9219; 0.0665; 50.5168
164.262; 38.2752; 0.0643; 48.0376
166.842; 38.6527; 0.0626; 46.8713
168.882; 38.5852; 0.0655; 45.9232
171.738; 38.2453; 0.0674; 45.7832
174.042; 37.226; 0.0615; 44.7885
176.28; 36.2502; 0.062; 45.2962
179.28; 34.3583; 0.0634; 44.2202
182.718; 33.7092; 0.058; 42.2759
185.538; 34.0317; 0.0554; 40.6969
188.52; 34.3108; 0.0549; 39.2403
191.76; 34.8368; 0.0562; 36.6267
194.898; 33.7741; 0.0519; 34.8423
198.3; 33.8425; 0.052; 33.0903
200.382; 33.5382; 0.0513; 30.5294
202.842; 33.8454; 0.0527; 28.4073
204.978; 32.32; 0.0538; 26.9876
206.982; 32.1322; 0.0528; 26.3519
209.262; 31.4293; 0.0518; 24.4959
211.242; 31.7408; 0.0526; 23.2743
214.14; 32.107; 0.0534; 22.4423
216.222; 30.9601; 0.0482; 21.0437
218.238; 30.3285; 0.0496; 19.7284
220.68; 29.9221; 0.0497; 19.5068
223.242; 29.4708; 0.0482; 19.1989
225.48; 29.3365; 0.0476; 19.5354
227.538; 28.4698; 0.0464; 19.8809
229.86; 29.4381; 0.0479; 19.6355
231.858; 28.7132; 0.0473; 19.595
234.72; 28.3177; 0.0458; 19.3162
236.718; 27.5513; 0.0451; 18.2495
238.722; 26.7817; 0.0456; 17.5492
240.798; 26.5894; 0.0438; 17.1219
242.862; 26.7777; 0.0444; 17.0204
245.76; 25.8853; 0.0436; 16.6036
247.758; 25.8846; 0.0422; 16.3362
250.02; 25.8358; 0.0432; 16.7488
252.078; 25.8755; 0.0432; 16.4383
254.58; 25.7757; 0.0412; 15.7234
256.818; 25.0527; 0.0449; 15.8933
258.822; 23.7617; 0.0427; 17.4283
261.078; 23.3201; 0.0409; 18.613
263.1; 20.7519; 0.0414; 21.2392
266.022; 20.6046; 0.0441; 23.4296
268.338; 19.438; 0.0379; 24.6072
270.318; 18.4445; 0.0392; 24.725
272.418; 18.0964; 0.0402; 24.6434
274.902; 17.1564; 0.0384; 23.3529
277.098; 17.6454; 0.039; 22.9381
279.12; 17.9374; 0.0389; 22.909
281.1; 17.8849; 0.0387; 22.9667
283.26; 17.1358; 0.0384; 22.5337
285.78; 17.5654; 0.039; 22.5918
287.778; 17.2706; 0.0365; 22.0039
289.782; 17.2684; 0.039; 21.2584
292.062; 16.7938; 0.0384; 20.1994
294.222; 16.8818; 0.0391; 19.9767
296.28; 15.6551; 0.04; 19.8628
298.578; 16.5055; 0.0376; 20.1433
300.642; 17.2491; 0.0373; 21.0955
302.682; 15.8744; 0.0369; 21.8379
305.262; 16.4334; 0.0363; 22.3059
307.278; 16.6316; 0.0358; 22.7407
309.582; 15.9494; 0.0358; 22.9909
311.58; 15.8891; 0.0348; 22.6242
313.62; 15.5907; 0.0361; 23.0739
316.542; 15.8008; 0.036; 22.7587
318.582; 15.8094; 0.034; 22.178
320.742; 16.1585; 0.0332; 21.6052
322.758; 17.2896; 0.0333; 21.1502
325.602; 16.0856; 0.0328; 20.523
327.66; 15.9688; 0.0355; 20.0571
329.658; 15.356; 0.0339; 19.5351
331.86; 15.3266; 0.0366; 19.1189
333.882; 15.3508; 0.0358; 19.6166
336.498; 15.5154; 0.0347; 19.6954
338.802; 14.5143; 0.0318; 20.3771
341.082; 15.1292; 0.0336; 21.0031
343.08; 15.4126; 0.0314; 21.2665
345.54; 14.8984; 0.0319; 21.1761
347.718; 15.0303; 0.0346; 21.453
349.782; 14.8818; 0.0323; 21.1317
352.038; 14.8134; 0.0316; 21.0168
354.042; 14.8738; 0.0331; 21.2096
356.52; 14.7922; 0.0338; 20.4284
358.662; 14.7227; 0.0309; 20.1419
360.66; 13.9422; 0.0321; 20.4653
363.102; 13.973; 0.0316; 20.4567
365.58; 14.3274; 0.0316; 20.9869
367.878; 13.6533; 0.0327; 22.0645
369.882; 14.0913; 0.0311; 23.0212
371.88; 14.2767; 0.0322; 23.3872
373.998; 13.4575; 0.0322; 19.3498
376.5; 13.2841; 0.0314; 14.7211

File: data/rise_materials/Testdata-124.txt
Keywords
Material1;Material2;Material3;Material4;Product;Object;Scenario;Method;Reference;Comment;Owner;IsPublic;ImportDate
PVC wall carpet;paper plasterboard;;;;;;ISO 5660;EUREFIC;CS000030_EUREFIC10;;1;2003-08-05 13:33:18
Scalars
Flux (kW/m2);tig (s);qmax (kw/m2);qtotal (MJ/m2);q180 (kw/m2);q300 (kw/m2);Mass loss (g);DHc (MJ/kg);Peak smoke production (m2/m2s);Total smoke produced (m2/m2);Specific extinction area (avg) (m2/kg);Area (m2);Thickness (mm);Density (kg/m3)
50;15;139;16.5;66;51;22.6;7.3;NA;NA;128;0.01;;
VectorData
Time (s);HRR (kW/m2);MLR (g/s);SEA (m2/kg)
1.2; -0.8093; -0.0008; -76.1863
3.222; -0.9; 0.0041; -85.6888
5.82; -1.3323; 0.0061; -82.9314
7.938; -1.0123; 0.0148; 65.6978
11.022; -3.1749; 0.0556; 109.431
13.098; 40.0618; 0.0788; 128.715
15.822; 99.2752; 0.1122; 196.743
17.898; 108.774; 0.1437; 341.935
21.018; 121.356; 0.1705; 485.194
23.142; 128.223; 0.155; 568.686
25.218; 138.668; 0.1561; 687.918
27.462; 138.096; 0.1498; 781.718
30.162; 136.75; 0.1396; 814.307
32.4; 133.387; 0.1341; 830.106
34.398; 125.001; 0.1266; 819.349
37.002; 117.431; 0.12; 773.682
39.378; 110.977; 0.1137; 723.927
42.498; 103.498; 0.11; 649.824
44.622; 97.9667; 0.0974; 588.044
46.698; 95.2402; 0.0969; 549.708
48.942; 94.6789; 0.094; 538.379
51.822; 92.0783; 0.0897; 512.125
54; 91.8744; 0.0845; 493.427
56.358; 88.2516; 0.0826; 470.788
58.602; 87.048; 0.0803; 447.388
61.32; 84.6016; 0.0773; 413.14
63.618; 82.0068; 0.0754; 385.208
65.958; 79.0374; 0.0733; 360.91
68.538; 78.4744; 0.0723; 336.096
71.082; 76.0346; 0.0729; 312.796
73.758; 74.0808; 0.0758; 297.939
75.882; 72.3338; 0.0726; 281.61
78.138; 72.0302; 0.0729; 267.428
80.202; 71.5137; 0.073; 266.568
83.058; 68.378; 0.072; 265.351
85.182; 66.4335; 0.0663; 263.844
87.498; 64.3945; 0.0659; 257.862
89.718; 63.3166; 0.0649; 255.637
92.718; 60.4128; 0.0662; 245.264
95.022; 58.6343; 0.0625; 228.718
97.02; 58.0482; 0.0621; 212.534
99.522; 59.2761; 0.0646; 202.07
102.06; 55.8374; 0.0656; 186.402
104.64; 53.9882; 0.0661; 168.079
106.698; 53.1244; 0.066; 158.354
108.882; 53.3548; 0.0678; 145.534
111.12; 53.196; 0.0689; 133.338
114; 50.3297; 0.0707; 127.092
116.442; 50.8847; 0.0672; 125.151
118.86; 49.4825; 0.0693; 117.343
120.96; 48.0792; 0.0701; 115.926
123.642; 46.3907; 0.0713; 114.724
125.862; 45.1001; 0.0656; 109.015
127.86; 45.3119; 0.0665; 103.159
130.44; 44.4053; 0.0671; 100.6
132.978; 43.8737; 0.0662; 97.76
135.6; 43.8252; 0.0664; 93.7828
137.658; 43.0448; 0.0659; 90.7694
139.92; 42.4554; 0.0663; 87.1442
142.362; 41.9951; 0.0668; 84.554
145.542; 41.3221; 0.07; 81.7134
147.66; 41.1341; 0.0645; 79.6777
149.718; 40.8045; 0.0674; 77.7068
151.92; 41.1137; 0.067; 77.8042
154.698; 40.4485; 0.0655; 76.698
156.9; 40.9668; 0.0608; 75.6395
158.88; 39.5588; 0.0634; 75.2613
161.46; 40.5945; 0.0616; 74.7376
163.998; 40.0764; 0.0613; 72.5503
166.698; 38.8767; 0.0612; 71.9069
169.08; 39.8629; 0.0603; 71.2885
171.558; 40.9297; 0.0579; 69.8486
174.18; 40.2219; 0.0592; 69.2263
176.82; 39.1491; 0.0618; 67.6174
178.92; 39.3055; 0.0592; 64.3589
181.14; 39.2181; 0.0585; 61.6929
183.3; 38.6645; 0.0599; 61.8344
186.06; 38.684; 0.0598; 60.2538
188.28; 37.6799; 0.0538; 58.4771
190.278; 37.657; 0.0551; 55.9253
193.242; 37.6841; 0.0552; 53.3568
195.738; 36.6996; 0.0568; 48.3986
198.42; 35.928; 0.0509; 44.6746
200.46; 35.9028; 0.0528; 41.6457
202.902; 35.5144; 0.0535; 40.2273
205.458; 34.3201; 0.0531; 37.9275
208.02; 33.6435; 0.0494; 35.3366
210.078; 32.427; 0.0528; 32.4205
212.382; 32.6969; 0.0516; 29.603
214.998; 32.5938; 0.0519; 26.7333
217.338; 30.9466; 0.0491; 23.6799
220.02; 30.7367; 0.0474; 21.9413
222.48; 29.8231; 0.0471; 21.0013
225.378; 28.7299; 0.0483; 20.2126
228.36; 27.8318; 0.0443; 19.6975
231.12; 27.9477; 0.046; 19.5206
233.838; 27.6132; 0.0456; 20.2681
236.862; 27.431; 0.0472; 20.4649
239.622; 26.6104; 0.0442; 20.7981
242.4; 26.8738; 0.0446; 20.6627
245.16; 26.5667; 0.0426; 21.1649
248.598; 25.3227; 0.0467; 21.2282
251.562; 25.6231; 0.0417; 20.9152
253.842; 25.8311; 0.0401; 20.2563
256.26; 25.092; 0.0402; 20.6447
259.74; 24.713; 0.0435; 20.3951
262.002; 24.7264; 0.0373; 19.4741
263.982; 23.7549; 0.0393; 18.758
266.058; 23.6932; 0.041; 19.2843
268.56; 22.8175; 0.0414; 18.7211
270.9; 22.2471; 0.0385; 18.2351
272.922; 22.2105; 0.0395; 18.2816
275.298; 21.4055; 0.0384; 18.923
277.92; 22.0124; 0.0384; 18.5953
280.482; 21.5013; 0.0361; 18.0192
282.78; 20.2197; 0.0363; 17.9471
284.82; 19.6616; 0.0376; 17.9284
287.58; 18.9539; 0.037; 17.8811
289.56; 18.4985; 0.0358; 18.116
291.558; 17.727; 0.0368; 18.8338
293.658; 16.3348; 0.0352; 19.335
295.662; 16.5995; 0.0353; 19.7116
298.422; 17.3063; 0.0353; 19.6645
300.762; 16.579; 0.0381; 19.7685
303.078; 15.6684; 0.0365; 19.9911
305.058; 17.4481; 0.0368; 19.6669
307.038; 16.9243; 0.0358; 19.7591
309.618; 16.1921; 0.0371; 20.2755
311.598; 15.6613; 0.0361; 20.4987
313.86; 15.3944; 0.0349; 20.781
315.858; 15.6534; 0.0356; 21.9309
317.862; 15.9208; 0.0355; 21.8484
320.478; 15.7021; 0.0333; 21.3628
322.518; 15.1098; 0.0324; 21.0481
324.96; 15.2253; 0.0325; 20.1443
326.94; 15.3099; 0.0318; 18.6015
329.682; 14.916; 0.032; 18.2353
331.722; 15.0523; 0.0351; 17.8181
333.72; 15.0671; 0.033; 17.4401
335.82; 14.1398; 0.0354; 18.1234
337.818; 13.9998; 0.0345; 18.619
340.458; 13.6466; 0.0328; 18.4086
342.462; 14.4515; 0.0318; 18.4535
344.442; 15.3195; 0.0324; 18.1328
346.86; 15.7483; 0.0301; 17.0587
348.9; 15.6031; 0.0307; 16.2327
351.558; 15.1543; 0.0318; 15.0514
353.562; 14.8225; 0.0321; 14.4085
355.8; 14.1257; 0.0313; 14.7385
357.798; 15.2253; 0.0313; 14.9448
359.778; 13.6069; 0.0309; 15.6548
362.478; 14.6751; 0.0329; 17.0871
364.482; 14.1327; 0.0322; 18.4453
366.702; 13.3651; 0.0313; 19.1492
368.658; 13.1875; 0.0304; 20.0149
370.938; 13.9276; 0.0319; 20.1846
373.56; 14.2277; 0.0303; 20.1975
375.558; 13.1201; 0.0296; 19.8921
377.838; 13.2651; 0.0306; 19.5299
379.86; 13.194; 0.0323; 19.3571
381.84; 12.9304; 0.032; 18.9696
384.498; 12.5453; 0.0307; 19.0892
386.52; 13.5151; 0.0311; 19.4631
388.782; 13.619; 0.0304; 19.6537
390.78; 12.9077; 0.0296; 20.2225
392.778; 12.3788; 0.0297; 21.5266
395.658; 13.2721; 0.0288; 21.9649
397.638; 11.8268; 0.0297; 22.9298
399.858; 12.0681; 0.0295; 23.166
401.862; 12.3171; 0.0286; 23.0196
403.86; 11.7071; 0.0284; 23.2937
406.842; 11.3681; 0.0316; 23.9191
408.822; 12.249; 0.027; 24.0975
410.982; 11.9124; 0.0293; 19.8212
413.22; 11.5957; 0.029; 15.549

File: data/rise_materials/Testdata-125.txt
Keywords
Material1;Material2;Material3;Material4;Product;Object;Scenario;Method;Reference;Comment;Owner;IsPublic;ImportDate
PVC wall carpet;paper plasterboard;;;;;;ISO 5660;EUREFIC;CS000031_EUREFIC10;;1;2003-08-05 13:34:43
Scalars
Flux (kW/m2);tig (s);qmax (kw/m2);qtotal (MJ/m2);q180 (kw/m2);q300 (kw/m2);Mass loss (g);DHc (MJ/kg);Peak smoke production (m2/m2s);Total smoke produced (m2/m2);Specific extinction area (avg) (m2/kg);Area (m2);Thickness (mm);Density (kg/m3)
50;13;85;11.7;53;39;12.5;9.4;NA;NA;155;0.01;;
VectorData
Time (s);HRR (kW/m2);MLR (g/s);SEA (m2/kg)
1.602; -0.9026; -25.8104; -0.0215
3.6; -0.7679; -26.1311; -0.0373
6.102; -0.3279; -9.0532; -0.1263
8.1; 0.4203; -3.0856; -0.6765
10.422; 0.7271; -1.5712; -13.4369
12.378; 6.0912; -0.6623; -90.2487
14.382; 32.8289; -0.2571; 51.9198
16.878; 52.2375; -0.063; 130.444
18.882; 62.7231; 0.0396; 200.784
20.88; 71.8789; 0.064; 281.803
22.86; 80.6862; 0.0792; 421.426
24.858; 84.5837; 0.0851; 340.18
27.36; 84.558; 0.0814; 322.986
29.34; 80.9766; 0.08; 299.27
31.338; 75.8429; 0.0757; 261.373
33.558; 70.8427; 0.0715; 222.696
35.562; 64.5732; 0.0662; 183.783
38.058; 60.4264; 0.0638; 139.287
40.038; 57.8027; 0.0622; 112.408
42.018; 57.3694; 0.0665; 102.311
44.022; 58.5351; 0.0624; 100.684
46.038; 57.3871; 0.0587; 103.991
48.558; 58.3026; 0.0577; 117.77
50.538; 57.9131; 0.0578; 125.892
52.518; 59.2403; 0.0531; 181.921
54.84; 60.5534; 0.061; 341.816
56.838; 52.5875; 0.0622; 536.098
59.358; 37.7081; 0.0641; 702.707
61.338; 25.3844; 0.0641; 788.542
63.36; 30.0273; 0.0647; 782.197
65.358; 39.6751; 0.0613; 689.369
67.362; 44.3419; 0.0664; 574.772
69.9; 47.3295; 0.0638; 479.14
71.898; 45.9272; 0.0698; 426.303
73.902; 48.5386; 0.0638; 391.68
75.882; 54.0673; 0.0621; 346.422
78.222; 57.5458; 0.0642; 284.417
80.718; 59.2115; 0.0613; 272.44
82.698; 60.0951; 0.055; 265.813
84.72; 55.0824; 0.0605; 267.963
86.718; 56.5641; 0.0606; 267.112
88.698; 58.9039; 0.0549; 260.923
91.2; 57.6937; 0.0585; 207.523
93.162; 57.1853; 0.0594; 200.192
95.16; 56.3855; 0.0575; 195.177
97.158; 57.1138; 0.0588; 184.947
99.138; 57.3024; 0.0591; 210.126
101.898; 57.4681; 0.0582; 217.748
103.878; 55.573; 0.0568; 202.101
105.9; 55.4644; 0.0579; 192.643
107.898; 60.3364; 0.0547; 177.956
109.878; 61.1747; 0.0549; 132.068
112.422; 62.6062; 0.0559; 116.767
114.402; 61.4488; 0.055; 122.147
116.382; 58.8883; 0.0549; 134.563
118.362; 57.3073; 0.0564; 164.882
120.342; 58.8029; 0.0613; 181.137
123.198; 59.909; 0.0547; 189.303
125.16; 62.6829; 0.0549; 175.632
127.158; 63.6789; 0.0547; 168.801
129.198; 63.176; 0.0599; 149.049
131.16; 62.1749; 0.0509; 147.463
133.662; 61.5489; 0.0574; 139.392
135.66; 61.8536; 0.058; 151.564
137.64; 62.2664; 0.0577; 153.494
139.638; 62.5326; 0.0524; 155.867
141.642; 62.644; 0.0562; 157.716
144.138; 62.4731; 0.06; 155.419
146.418; 62.2664; 0.0536; 146.21
148.38; 62.0003; 0.0576; 136.996
150.42; 61.5707; 0.0537; 130.924
152.442; 60.7388; 0.0576; 118.738
154.998; 59.5448; 0.0466; 116.064
157.002; 59.8196; 0.0548; 112.169
159; 57.3193; 0.0467; 110.488
160.998; 56.1686; 0.0477; 101.122
163.002; 54.8786; 0.043; 98.4187
165.522; 53.452; 0.0496; 89.5323
167.502; 51.2042; 0.0419; 116.999
169.902; 44.0227; 0.0466; 152.893
172.02; 36.7889; 0.042; 191.291
174.018; 30.1277; 0.0403; 225.935
176.52; 25.8576; 0.0405; 252.479
178.518; 25.0067; 0.0391; 243.282
180.522; 23.3027; 0.0401; 220.166
182.52; 22.3933; 0.0402; 202.156
184.542; 22.5392; 0.0431; 178.071
187.062; 22.1928; 0.0344; 167.572
189.018; 21.6991; 0.041; 149.764
191.322; 21.0426; 0.033; 140.569
193.32; 21.0433; 0.0412; 123.24
195.3; 20.1105; 0.0338; 112.419
197.898; 21.6082; 0.0397; 95.4027
199.878; 21.2699; 0.0355; 86.4067
201.9; 21.2681; 0.0397; 73.9098
203.898; 21.169; 0.0365; 65.7379
205.878; 20.9745; 0.0393; 58.3866
208.362; 21.3819; 0.0367; 53.4334
210.342; 21.0186; 0.037; 48.437
212.322; 21.2738; 0.0363; 44.6057
214.578; 20.7508; 0.0366; 39.2938
216.582; 20.4472; 0.0366; 35.4015
219.078; 20.8442; 0.0392; 31.5539
221.082; 20.7664; 0.0374; 28.803
223.08; 20.9907; 0.0378; 26.2953
225.078; 20.9134; 0.0356; 24.8595
227.058; 21.3038; 0.0361; 21.7188
229.56; 20.5722; 0.0343; 20.2983
231.54; 20.3877; 0.0353; 18.1721
233.52; 20.5008; 0.0353; 16.5292
235.518; 20.2278; 0.0372; 15.5709
237.78; 20.9648; 0.0386; 15.3102
240.282; 19.8858; 0.0386; 14.1308
242.262; 20.2654; 0.0377; 12.8461
244.242; 19.0208; 0.0372; 12.5912
246.222; 18.779; 0.0349; 11.4886
248.178; 18.7646; 0.0345; 10.3768
250.722; 19.0135; 0.0335; 9.7478
252.702; 19.3636; 0.0356; 9.9681
254.682; 19.629; 0.0352; 9.3616
256.68; 19.0379; 0.0352; 8.6413
258.942; 18.4933; 0.0352; 8.5792
261.498; 18.7372; 0.0363; 8.2917
263.478; 18.8288; 0.0355; 7.545
265.458; 19.3995; 0.0348; 6.9877
267.54; 19.0163; 0.0356; 6.812
269.52; 19.4697; 0.0356; 5.9904
272.058; 19.3516; 0.0356; 5.7746
274.062; 19.2254; 0.0342; 5.6048
276.042; 18.3739; 0.0354; 5.8868
277.998; 19.1034; 0.0349; 6.3749
279.978; 18.7428; 0.0345; 6.102
282.798; 19.0432; 0.0339; 5.7853
284.802; 18.4857; 0.0357; 6.2097
286.782; 19.0837; 0.0342; 5.671
288.78; 19.1317; 0.0342; 4.7818
290.76; 18.3419; 0.0341; 5.0673
293.322; 17.5658; 0.0341; 4.7695
295.32; 18.0137; 0.0345; 3.8831
297.318; 18.0781; 0.0357; 3.1199
299.322; 17.5418; 0.0371; 2.7937
301.302; 18.0824; 0.0375; 2.5824
303.822; 17.762; 0.0393; 2.3937
306.042; 17.5095; 0.0362; 1.2894
308.04; 17.1965; 0.0375; 0.8469
310.038; 17.2008; 0.0352; 0.2728
312; 17.2541; 0.0335; 0.0805
314.562; 17.383; 0.0321; -0.3441
316.56; 16.7614; 0.034; 0.5814
318.54; 17.1312; 0.0333; 0.7691
320.538; 17.087; 0.0339; 1.141
322.5; 17.0468; 0.0343; 1.5883
325.062; 17.3276; 0.0348; 2.2407
327.3; 17.486; 0.0341; 2.2295
329.28; 17.511; 0.0331; 2.439
331.278; 17.1528; 0.034; 2.4599
333.282; 15.6872; 0.0343; 1.9585
335.82; 16.2098; 0.0343; 1.8633
337.8; 16.1049; 0.0349; 2.2887
339.798; 15.4085; 0.0357; 3.4949
341.802; 15.0107; 0.0343; 4.597
343.782; 15.4628; 0.034; 5.3724
346.278; 14.9607; 0.0332; 6.8152
348.282; 15.1578; 0.0341; 5.9494
350.622; 15.4908; 0.034; 4.5055

File: data/rise_materials/Testdata-126.txt
Keywords
Material1;Material2;Material3;Material4;Product;Object;Scenario;Method;Reference;Comment;Owner;IsPublic;ImportDate
PVC wall carpet;paper plasterboard;;;;;;ISO 5660;EUREFIC;CS000032_EUREFIC10;;1;2003-08-05 13:37:05
Scalars
Flux (kW/m2);tig (s);qmax (kw/m2);qtotal (MJ/m2);q180 (kw/m2);q300 (kw/m2);Mass loss (g);DHc (MJ/kg);Peak smoke production (m2/m2s);Total smoke produced (m2/m2);Specific extinction area (avg) (m2/kg);Area (m2);Thickness (mm);Density (kg/m3)
50;14;68;10.7;47;34;16.1;6.6;NA;NA;101;0.01;;
VectorData
Time (s);HRR (kW/m2);MLR (g/s);SEA (m2/kg)
1.62; -1.7551; -27.2746; -100000
3.6; -1.2272; -14.4171; -100000
6.12; -1.3915; -4.9124; -100000
8.118; -1.7034; -1.1412; -100000
10.362; -1.1001; -0.444; -100000
12.36; -0.4404; -0.1194; -100000
14.358; 9.6542; 0.0007; -100000
16.842; 33.0551; 0.0572; -100000
18.858; 53.0467; 0.0827; -100000
20.862; 60.2064; 0.0902; 298.43
22.86; 62.7764; 0.0931; 284.302
24.858; 65.5521; 0.0894; 281.126
27.318; 66.3575; 0.0899; 285.04
29.322; 68.3282; 0.0855; 294.869
31.32; 68.3307; 0.0836; 321.995
33.558; 67.1364; 0.0776; 317.806
35.538; 60.217; 0.0748; 319.891
38.082; 55.8784; 0.0687; 312.854
40.098; 55.2224; 0.0647; 286.426
42.102; 56.1163; 0.0628; 230.492
44.142; 55.7154; 0.0616; 204.179
46.158; 55.1953; 0.0605; 170.246
48.642; 55.8701; 0.0604; 143.132
50.7; 55.4911; 0.0624; 136.091
52.74; 56.3901; 0.0623; 212.609
55.002; 55.3778; 0.0641; 242.287
57; 49.9457; 0.0621; 254.99
59.502; 49.794; 0.062; 276.574
61.5; 53.7368; 0.0632; 288.09
63.48; 54.3526; 0.0635; 212.728
65.478; 54.8461; 0.0622; 192.742
67.5; 56.3106; 0.0659; 200.04
70.002; 56.9046; 0.0662; 197.625
72; 56.072; 0.0636; 222.25
74.04; 52.6315; 0.0636; 232.195
76.062; 51.3714; 0.0636; 238.363
78.318; 53.0575; 0.0652; 239.459
80.82; 53.5049; 0.0649; 231.496
82.818; 53.4469; 0.0663; 193.906
84.822; 56.2167; 0.0646; 185.676
86.82; 54.7417; 0.0648; 166.039
88.818; 54.1786; 0.0625; 143.547
91.278; 53.6224; 0.0616; 125.598
93.258; 54.1617; 0.0614; 110.693
95.262; 54.1575; 0.063; 90.7582
97.26; 52.3417; 0.0652; 77.593
99.282; 52.3835; 0.0624; 66.6978
102.078; 52.7743; 0.0643; 62.0038
104.082; 51.9745; 0.0603; 58.32
106.08; 50.547; 0.0607; 55.1477
108.078; 48.7523; 0.0599; 54.7582
110.082; 49.1953; 0.0636; 53.4979
112.602; 50.5433; 0.0613; 48.7992
114.582; 51.6652; 0.0666; 45.0928
116.58; 51.2454; 0.0674; 42.5886
118.578; 49.0972; 0.0664; 37.644
120.6; 48.7692; 0.0658; 33.1136
123.42; 49.4784; 0.0679; 30.6617
125.418; 49.8063; 0.0686; 30.0243
127.44; 49.0447; 0.0669; 29.4298
129.462; 48.4322; 0.0665; 29.0348
131.46; 47.2583; 0.0657; 30.1487
133.92; 46.4691; 0.0636; 30.5058
135.9; 46.2749; 0.0622; 29.1626
137.898; 46.1462; 0.0634; 27.4618
139.902; 47.4625; 0.0637; 26.6548
141.9; 47.9959; 0.0623; 25.0643
144.438; 47.3102; 0.0632; 25.5389
146.718; 46.245; 0.062; 27.2096
148.74; 45.7365; 0.0599; 27.4053
150.738; 45.9381; 0.059; 27.3958
152.718; 45.9813; 0.0605; 27.122
155.238; 46.6358; 0.0592; 24.8222
157.218; 46.4659; 0.0572; 20.9933
159.222; 45.4554; 0.0573; 22.6382
161.22; 44.9555; 0.0554; 24.5301
163.218; 44.4856; 0.0547; 26.6661
165.798; 42.9402; 0.0543; 32.1281
167.802; 41.9242; 0.0561; 38.2604
170.058; 41.701; 0.0561; 44.8203
172.062; 40.9036; 0.0571; 54.788
174.06; 40.3309; 0.0538; 68.0103
176.538; 37.3482; 0.0528; 82.5967
178.518; 34.4721; 0.0512; 101.406
180.498; 31.3726; 0.0514; 111.753
182.502; 29.8055; 0.0504; 120.39
184.482; 28.9954; 0.0525; 123.413
186.978; 28.1724; 0.0525; 121.36
188.982; 27.3404; 0.0501; 125.69
191.262; 25.9601; 0.0487; 139.099
193.26; 22.8649; 0.0488; 149.803
195.258; 21.2028; 0.0485; 159.886
197.742; 19.6408; 0.0475; 172.101
199.722; 17.8833; 0.0494; 171.503
201.72; 17.977; 0.0468; 164.792
203.718; 17.9544; 0.0449; 159.216
205.722; 17.1701; 0.0431; 156.961
208.2; 17.9548; 0.0438; 149.535
210.198; 17.3682; 0.0425; 140.062
212.178; 17.2327; 0.0453; 129.72
214.422; 17.126; 0.0477; 118.538
216.42; 16.4926; 0.0462; 105.281
218.94; 16.4778; 0.0463; 94.458
220.92; 17.0162; 0.0463; 88.0081
222.918; 17.0402; 0.045; 80.6976
224.94; 16.6661; 0.0418; 74.0859
226.938; 17.162; 0.0433; 68.534
229.422; 16.3934; 0.0417; 63.6881
231.378; 16.4518; 0.0408; 58.1586
233.358; 16.6332; 0.0408; 55.06
235.32; 16.2544; 0.0429; 51.782
237.498; 16.0317; 0.0415; 47.7351
239.982; 16.205; 0.0423; 44.1597
241.98; 16.6816; 0.0427; 41.4103
243.96; 16.3165; 0.0425; 38.2752
245.958; 15.179; 0.0406; 36.0098
247.98; 15.6278; 0.042; 35.0915
250.542; 15.8497; 0.0412; 34.2506
252.54; 15.9865; 0.04; 31.9857
254.52; 15.2933; 0.0403; 30.6738
256.5; 15.1594; 0.0408; 29.5675
258.762; 15.7409; 0.0403; 28.0948
261.198; 15.9091; 0.0403; 27.0107
263.202; 15.6246; 0.0401; 27.195
265.182; 14.9598; 0.04; 26.157
267.18; 14.8748; 0.0402; 24.3711
269.178; 15.4567; 0.0397; 22.1551
271.68; 14.406; 0.0392; 20.627
273.642; 14.3117; 0.0398; 18.5524
275.622; 14.4958; 0.0395; 17.5843
277.62; 15.4159; 0.0394; 16.0855
279.6; 15.4732; 0.0398; 14.5926
282.402; 14.8002; 0.0402; 12.4157
284.382; 14.7313; 0.0397; 10.6997
286.38; 14.5165; 0.0405; 9.012
288.378; 14.0623; 0.039; 8.1652
290.382; 14.2296; 0.0377; 7.0097
292.842; 14.2479; 0.0377; 6.6422
294.84; 14.1699; 0.0386; 6.0922
296.82; 13.9464; 0.0372; 5.2005
298.818; 13.6134; 0.0389; 4.0403
300.822; 13.8769; 0.0393; 3.6166
303.258; 13.7464; 0.0375; 3.2461
305.502; 13.1923; 0.0375; 3.4242
307.5; 14.1075; 0.0388; 3.819
309.498; 13.4406; 0.0385; 3.9093
311.502; 13.9642; 0.0389; 4.2117
313.998; 14.518; 0.0403; 4.0582
316.002; 14.5435; 0.0358; 3.7214
318; 12.8502; 0.035; 3.4159
319.998; 12.9839; 0.0344; 3.6153
321.96; 13.7743; 0.0344; 3.9384
324.498; 14.3139; 0.0325; 4.303
326.778; 13.7887; 0.0374; 4.4374
328.782; 12.7602; 0.0371; 4.7809
330.798; 13.2189; 0.0372; 5.1334
332.802; 12.8944; 0.0363; 4.5739
335.34; 13.3563; 0.0392; 4.1895
337.338; 12.3069; 0.0374; 3.5254
339.342; 12.6846; 0.0368; 3.1096
341.322; 13.0634; 0.0354; 2.4628
343.302; 12.4064; 0.0366; 2.4671
345.822; 12.3013; 0.0355; 2.1187
347.82; 12.3824; 0.0363; 1.6365
350.082; 12.1834; 0.0374; 1.0467
352.122; 12.7031; 0.0391; 0.5401

File: data/rise_materials/Testdata-127.txt
Keywords
Material1;Material2;Material3;Material4;Product;Object;Scenario;Method;Reference;Comment;Owner;IsPublic;ImportDate
Plastic faced steel sheet;Mineral wool;;;;;;ISO 5660;EUREFIC;CS000033_EUREFIC5;;1;2003-08-06 08:57:03
Scalars
Flux (kW/m2);tig (s);qmax (kw/m2);qtotal (MJ/m2);q180 (kw/m2);q300 (kw/m2);Mass loss (g);DHc (MJ/kg);Peak smoke production (m2/m2s);Total smoke produced (m2/m2);Specific extinction area (avg) (m2/kg);Area (m2);Thickness (mm);Density (kg/m3)
25;85;34;0.8;4;NA;1.0;7.9;NA;NA;92;0.01;25;640
VectorData
Time (s);HRR (kW/m2);MLR (g/s);SEA (m2/kg)
1.182; 0.1852; 0.0002; -100000
5.82; 0.6487; 0.0046; -100000
8.382; 0.167; 0.0028; -100000
10.422; 1.4568; 0.0011; -100000
12.438; 2.5149; 0.0016; -100000
14.442; 1.702; 0.0007; -100000
16.482; 1.5045; -0.0074; -100000
19.38; 2.246; -0.0006; -100000
21.378; 3.8127; -0.0006; -100000
23.358; 5.5687; -0.0018; -100000
25.362; 7.642; -0.0004; -100000
27.36; 8.2656; 0.0005; -100000
29.88; 7.7857; -0.0018; -100000
31.86; 7.0503; 0.0014; -100000
33.84; 4.6971; 0.0021; -100000
35.862; 1.6485; 0.0028; -100000
37.86; 1.0942; 0.001; -100000
40.44; 0.6353; 0.0056; -100000
42.738; 1.2324; 0.0019; -100000
44.742; 2.1594; 0.0047; -100000
46.722; 4.2153; 0.0004; -100000
48.72; 7.8185; 0.0036; -100000
51.342; 9.8431; 0.0036; -100000
53.358; 10.6188; 0.0063; 474.901
55.338; 9.5159; 0.0067; 538.794
57.36; 7.2526; 0.0171; 615.687
59.358; 5.7649; 0.0228; 710.608
61.902; 5.3468; 0.0287; 850.432
64.158; 5.545; 0.0415; 1025.63
66.222; 6.1098; 0.0494; 1034.69
68.22; 6.1588; 0.0559; 955.601
70.218; 4.6397; 0.0616; 95.3199
72.738; 4.4942; 0.0681; 938.862
74.742; 4.4067; -0.0111; 973.809
76.74; 6.4156; 0.0057; 1027.13
78.72; 15.0747; 0.0213; 1227.71
80.718; 28.2352; 0.0235; 1987.11
83.322; 34.0913; 0.0115; 1029.99
85.962; 30.8704; 0.0798; 840.009
88.26; 25.7773; 0.0515; 717.719
92.718; 20.8749; 0.0259; 458.709
95.298; 9.4094; 0.0086; 391.433

File: data/rise_materials/Testdata-128.txt
Keywords
Material1;Material2;Material3;Material4;Product;Object;Scenario;Method;Reference;Comment;Owner;IsPublic;ImportDate
Plastic faced steel sheet;Mineral wool;;;;;;ISO 5660;EUREFIC;CS000034_EUREFIC5;;1;2003-08-06 08:59:37
Scalars
Flux (kW/m2);tig (s);qmax (kw/m2);qtotal (MJ/m2);q180 (kw/m2);q300 (kw/m2);Mass loss (g);DHc (MJ/kg);Peak smoke production (m2/m2s);Total smoke produced (m2/m2);Specific extinction area (avg) (m2/kg);Area (m2);Thickness (mm);Density (kg/m3)
25;80;78;1.0;5;NA;1.4;7.0;NA;NA;182;0.01;25;640
VectorData
Time (s);HRR (kW/m2);MLR (g/s);SEA (m2/kg)
0; -0.6255; -0.0065; -100000
1.998; -0.0769; -0.0012; -100000
4.02; 0.3451; 0.0148; -100000
6.558; 1.142; -0.0007; -100000
8.562; 1.94; -0.002; -100000
10.902; 2.9375; 0.0001; -100000
12.882; 2.323; 0.0015; -100000
14.88; 1.0664; -0.0022; -100000
17.4; 1.4247; 0.001; -100000
19.398; 1.446; -0.0004; -100000
21.378; 0.3224; 0.0011; -100000
23.382; 0.4686; -0.0017; -100000
25.38; -0.554; -0.0021; -100000
27.882; -0.7673; 0.0007; -100000
29.88; -0.1071; 0.0012; -100000
31.878; -1.0867; -0.001; -100000
34.158; -0.9554; 0.0008; -100000
36.162; -0.7966; 0.0036; -100000
38.742; 1.2244; 0.0003; -100000
40.74; 0.1679; 0.0026; -100000
42.72; -0.0652; 0.0025; 173.665
44.7; 0.3364; 0.0058; 256.688
46.698; -0.5255; 0.0031; 632.005
49.182; 0.1901; 0.0075; 661.272
51.138; 0.3339; 0.0011; 732.908
53.142; 0.267; 0.0073; 695.257
55.44; 0.0219; 0.0044; 687.096
57.438; -0.6886; 0.0149; 347.805
59.958; 0.1198; 0.0205; 455.176
62.082; 0.0362; 0.0387; 556.77
64.08; 0.0027; 0.0414; 715.24
66.078; -0.4453; 0.0541; 824.798
68.082; -0.7046; 0.0612; 881.801
70.662; -0.026; 0.0593; 785.412
72.678; 0.7984; 0.0547; 672.789
76.14; 11.8372; 0.0686; 747.668
78.18; 45.3608; 0.0726; 1104.97
81.102; 76.7278; 0.0675; 1383.9
83.118; 77.8738; 0.0418; 1731.92
85.14; 60.2256; 0.034; 2147.08
87.18; 25.2743; 0.0182; -995.284

File: data/rise_materials/Testdata-129.txt
Keywords
Material1;Material2;Material3;Material4;Product;Object;Scenario;Method;Reference;Comment;Owner;IsPublic;ImportDate
Plastic faced steel sheet;Mineral wool;;;;;;ISO 5660;EUREFIC;CS000035_EUREFIC5;;1;2003-08-06 09:00:49
Scalars
Flux (kW/m2);tig (s);qmax (kw/m2);qtotal (MJ/m2);q180 (kw/m2);q300 (kw/m2);Mass loss (g);DHc (MJ/kg);Peak smoke production (m2/m2s);Total smoke produced (m2/m2);Specific extinction area (avg) (m2/kg);Area (m2);Thickness (mm);Density (kg/m3)
35;80;70;1.9;10;NA;1.4;13.4;NA;NA;217;0.01;25;640
VectorData
Time (s);HRR (kW/m2);MLR (g/s);SEA (m2/kg)
1.698; -0.2262; 0.0062; -264.658
3.702; -0.905; 0.0006; -225.573
6.162; 0.0179; 0.0047; -195.687
8.16; -0.7328; 0.0024; -194.023
10.482; -0.3199; 0.0032; -87.4372
12.462; -0.4722; 0.0055; -82.5396
14.442; -0.6726; 0.0033; -71.1669
16.92; -0.6054; 0.0056; -51.7865
18.9; 0.3317; 0.0024; 21.8696
20.898; 0.2413; 0.0042; 104.869
22.902; 0.2299; 0.0015; 171.889
24.882; 0.3102; 0.0028; 224.186
27.342; 0.366; 0.0035; 280.12
29.34; 1.1611; 0.0085; 276.594
31.338; 0.8733; 0.0063; 252.483
33.48; 1.1677; 0.01; 264.424
35.478; 1.5471; 0.0204; 339.192
37.962; 3.2057; 0.0355; 436.761
39.96; 3.1952; 0.0623; 624.722
41.958; 3.3509; 0.079; 753.294
43.98; 3.3475; 0.09; 807.828
45.96; 3.277; 0.0904; 811.507
48.462; 3.5252; 0.0772; 740.605
50.46; 3.5669; 0.0509; 559.188
52.458; 3.2171; 0.0377; 451.406
54.72; 4.1776; 0.0264; 387.426
56.718; 4.5221; 0.0168; 332.706
59.262; 4.837; 0.0134; 299.581
61.242; 5.662; 0.0107; 297.405
63.222; 5.5396; 0.01; 305.085
65.202; 5.4874; 0.0072; 331.571
67.182; 5.3107; 0.0091; 369.315
69.702; 4.9265; 0.0091; 447.577
71.682; 4.6247; 0.0097; 457.174
73.662; 5.1911; 0.01; 468.21
75.66; 4.6968; 0.0182; 463.94
77.958; 14.5304; 0.0242; 809.527
80.46; 48.7199; 0.0247; 1013.24
82.458; 66.8215; 0.0278; 1153.36
84.438; 52.397; 0.0259; 1219.39
86.418; 35.1813; 0.02; 1219.06

File: data/rise_materials/Testdata-130.txt
Keywords
Material1;Material2;Material3;Material4;Product;Object;Scenario;Method;Reference;Comment;Owner;IsPublic;ImportDate
Plastic faced steel sheet;Mineral wool;;;;;;ISO 5660;EUREFIC;CS000036_EUREFIC5;;1;2003-08-06 09:02:02
Scalars
Flux (kW/m2);tig (s);qmax (kw/m2);qtotal (MJ/m2);q180 (kw/m2);q300 (kw/m2);Mass loss (g);DHc (MJ/kg);Peak smoke production (m2/m2s);Total smoke produced (m2/m2);Specific extinction area (avg) (m2/kg);Area (m2);Thickness (mm);Density (kg/m3)
35;76;70;1.7;9;NA;1.2;14.1;NA;NA;277;0.01;25;640
VectorData
Time (s);HRR (kW/m2);MLR (g/s);SEA (m2/kg)
1.44; 0.0586; -0.0006; -100000
3.438; -0.2239; 0.0032; -100000
5.922; -0.1181; -0.0068; -100000
7.902; 0.6156; 0.0005; -100000
10.098; -0.433; 0.002; -100000
12.102; -0.704; 0.0056; -100000
14.1; -0.8532; 0; -100000
16.578; -0.2615; 0.0018; -100000
18.582; -0.7497; -0.0005; -100000
20.58; -1.2622; 0.0014; 53.5156
22.602; -1.1632; 0.0014; 111.216
24.6; -1.0714; 0.0032; 142.152
27.138; -0.4673; 0.0057; 197.655
29.118; -0.4153; 0.0043; 293.528
31.122; 0.4088; 0.0047; 319.407
33.36; 0.5345; 0.0051; 312.867
35.358; 1.0103; 0.0166; 330.089
37.842; 5.0589; 0.0427; 497.303
39.84; 8.9168; 0.0744; 595.52
41.82; 8.68; 0.0878; 681.735
43.8; 6.7685; 0.0963; 765.933
45.78; 4.8006; 0.0941; 800.395
48.3; 3.6996; 0.0704; 640.408
50.322; 3.1232; 0.0441; 484.255
52.278; 3.4975; 0.0319; 402.532
54.54; 4.6837; 0.0215; 352.617
56.538; 4.3775; 0.0141; 327.28
58.998; 4.9376; 0.0101; 318.501
61.002; 5.0852; 0.0074; 312.662
63; 4.2253; 0.0067; 328.619
64.998; 3.4858; 0.0076; 324.972
67.002; 4.0081; 0.0067; 296.211
69.48; 4.5269; 0.0098; 264.744
71.478; 6.3245; 0.018; 344.061
73.482; 39.0839; 0.0222; 704.924
75.48; 66.2197; 0.0222; 955.638
77.742; 65.0039; 0.0263; 1142.96
80.178; 52.1335; 0.0217; 1261.82

File: data/rise_materials/Testdata-131.txt
Keywords
Material1;Material2;Material3;Material4;Product;Object;Scenario;Method;Reference;Comment;Owner;IsPublic;ImportDate
Plastic faced steel sheet;Mineral wool;;;;;;ISO 5660;EUREFIC;CS000037_EUREFIC5;;1;2003-08-06 09:02:57
Scalars
Flux (kW/m2);tig (s);qmax (kw/m2);qtotal (MJ/m2);q180 (kw/m2);q300 (kw/m2);Mass loss (g);DHc (MJ/kg);Peak smoke production (m2/m2s);Total smoke produced (m2/m2);Specific extinction area (avg) (m2/kg);Area (m2);Thickness (mm);Density (kg/m3)
50;34;72;3.3;18;NA;3.2;10.3;NA;NA;248;0.01;25;640
VectorData
Time (s);HRR (kW/m2);MLR (g/s);SEA (m2/kg)
1.26; -0.164; -0.2373; -3.0593
3.258; 0.5949; -0.0824; -186.517
5.718; -0.0565; -0.0214; -206.152
7.956; -0.298; -0.0004; -190.59
9.996; -0.4302; -0.0026; -177.398
12; -1.0803; 0.0041; -75.2859
13.998; -0.9587; 0.0068; 137.346
16.5; -0.2734; 0.0014; 187.115
18.498; -0.1035; 0.0072; 194.169
20.496; -0.2; 0.0116; 197.955
22.5; -1.4417; 0.0251; 110.44
24.516; -0.1545; 0.0494; 249.996
27.036; 11.3161; 0.0831; 449.873
29.298; 14.3759; 0.1128; 636.553
31.32; 8.7976; 0.1261; 890.946
33.318; 27.6083; 0.119; 1104.99
35.316; 61.0866; 0.0933; 1171.47
37.8; 71.4656; 0.0674; 1161.08
39.78; 58.0871; 0.0323; 1179.17
41.778; 37.0078; 0.0179; 1004.19

File: data/rise_materials/Testdata-132.txt
Keywords
Material1;Material2;Material3;Material4;Product;Object;Scenario;Method;Reference;Comment;Owner;IsPublic;ImportDate
Plastic faced steel sheet;Mineral wool;;;;;;ISO 5660;EUREFIC;CS000038_EUREFIC5;;1;2003-08-06 09:04:21
Scalars
Flux (kW/m2);tig (s);qmax (kw/m2);qtotal (MJ/m2);q180 (kw/m2);q300 (kw/m2);Mass loss (g);DHc (MJ/kg);Peak smoke production (m2/m2s);Total smoke produced (m2/m2);Specific extinction area (avg) (m2/kg);Area (m2);Thickness (mm);Density (kg/m3)
50;34;68;3.8;20;NA;3.0;12.3;NA;NA;279;0.01;25;640
VectorData
Time (s);HRR (kW/m2);MLR (g/s);SEA (m2/kg)
0.276; -0.3078; 0.3792; 25.2659
2.46; 0.2432; -1.4342; 51.707
4.716; 0.1924; 0.0049; 74.2094
6.96; 0.37; 0.0036; 124.071
9.696; 0.0808; 0.0034; 170.408
11.958; 0.3708; 0.0017; 209.964
14.16; 0.5681; 0.0032; 255.84
16.716; -0.0144; 0.004; 267.022
19.26; -0.2232; 0.0059; 242.857
21.816; -0.1369; 0.0185; 233.479
23.88; 1.0211; 0.0445; 463.771
25.956; 11.1149; 0.0732; 660.821
28.098; 12.0153; 0.0973; 843.514
30.9; 5.5539; 0.1108; 1142.77
33.138; 33.5388; 0.1067; 1332.12
35.178; 63.6036; 0.0826; 1216.37
37.98; 65.1308; 0.056; 1073.34
40.44; 56.8194; 0.0345; 948.074
42.876; 40.4768; 0.0195; 688.922

File: data/rise_materials/Testdata-133.txt
Keywords
Material1;Material2;Material3;Material4;Product;Object;Scenario;Method;Reference;Comment;Owner;IsPublic;ImportDate
Melamine face;Calcium silicate board;;;;;;ISO 5660;EUREFIC;CS000039_EUREFIC4;;1;2003-08-06 09:05:33
Scalars
Flux (kW/m2);tig (s);qmax (kw/m2);qtotal (MJ/m2);q180 (kw/m2);q300 (kw/m2);Mass loss (g);DHc (MJ/kg);Peak smoke production (m2/m2s);Total smoke produced (m2/m2);Specific extinction area (avg) (m2/kg);Area (m2);Thickness (mm);Density (kg/m3)
50;105;106;7.9;43;NA;9.7;8.2;NA;NA;19;0.01;12.5;1055
VectorData
Time (s);HRR (kW/m2);MLR (g/s);SEA (m2/kg)
0.342; -0.7366; 0.0014; -180.72
2.322; -0.1964; 0.0037; -261.3
4.32; -0.658; 0.0026; -315.522
6.78; -0.1133; 0.0049; -238.853
8.778; -0.1906; 0.0067; -340.869
11.16; -1.0977; 0.003; -302.253
13.182; -0.615; 0.0012; -292.057
15.198; 0.026; 0.0072; -275.934
17.742; 1.1596; 0.0095; -219.631
19.758; 2.507; 0.0193; -73.9773
21.78; 2.6841; 0.0277; -45.0904
23.778; 1.9729; 0.0402; 17.4406
25.74; 0.7113; 0.0493; 96.0631
28.242; 1.2176; 0.0643; 174.682
30.282; 0.533; 0.0746; 233.162
32.28; 1.1326; 0.0878; 286.114
34.518; 1.3803; 0.099; 291.013
36.558; 1.6032; 0.1138; 267.036
39.102; 1.5827; 0.1298; 250.664
41.1; 2.4589; 0.1521; 253.635
43.122; 2.1651; 0.1574; 259.327
45.138; 2.6353; 0.1683; 275.06
47.16; 2.2232; 0.1754; 291.086
49.68; 2.5508; 0.1719; 290.388
51.678; 2.6675; 0.1664; 276.274
53.682; 3.6924; 0.1631; 252.668
56.04; 4.2452; 0.1549; 217.653
58.038; 3.8427; 0.144; 180.311
60.558; 3.7625; 0.137; 145.876
62.562; 3.7759; 0.1289; 121.051
64.56; 4.0931; 0.1258; 102.748
66.558; 4.8663; 0.1203; 93.8321
68.52; 6.055; 0.1192; 88.824
71.022; 6.4855; 0.1162; 86.8526
73.02; 6.0871; 0.113; 85.8148
75.042; 6.0586; 0.11; 90.4571
77.022; 5.8312; 0.1079; 100.848
79.38; 6.7198; 0.1047; 113.232
81.9; 6.5802; 0.1013; 131.429
83.88; 7.9117; 0.0971; 157.224
85.902; 8.2394; 0.096; 179.248
87.9; 9.1077; 0.0954; 202.291
89.898; 8.8986; 0.0915; 221.974
92.418; 9.0439; 0.0905; 242.418
94.422; 10.2414; 0.0896; 254.059
96.42; 14.1287; 0.0901; 267.419
98.418; 14.8704; 0.0899; 265.705
100.458; 15.9092; 0.0912; 251.684
103.278; 21.0353; 0.0965; 222.27
105.3; 32.5289; 0.1024; 193.509
107.298; 49.1072; 0.1061; 169.466
109.278; 64.0388; 0.1108; 160.276
111.282; 74.4375; 0.1186; 168.396
113.778; 84.8853; 0.1225; 190.905
115.782; 92.6084; 0.1275; 216.602
117.78; 101.774; 0.1284; 238.544
119.742; 104.584; 0.1288; 252.774
121.74; 105.898; 0.1245; 265.91
124.602; 106.283; 0.1216; 257.768
126.678; 104.496; 0.108; 234.83
128.7; 102.926; 0.1006; 192.874
130.74; 101.671; 0.0915; 145.029
132.738; 98.9321; 0.0842; 89.9638
135.24; 96.4579; 0.0729; 48.3467
137.238; 93.5875; 0.0705; 18.5068
139.278; 86.3696; 0.0676; 4.0356
141.258; 81.7635; 0.062; -5.1563
143.28; 78.293; 0.06; -10.7095
145.878; 74.1396; 0.0581; -13.9284
148.26; 69.2047; 0.0521; -15.7495
150.258; 62.9339; 0.0508; -16.5429
152.262; 59.2708; 0.05; -16.3912
154.302; 53.9154; 0.0476; -14.4088
156.858; 51.6527; 0.0458; -11.5402
158.862; 47.5313; 0.0459; -9.8401
160.878; 44.41; 0.0441; -8.6703
162.882; 42.6181; 0.0443; -8.5423
164.898; 40.6809; 0.0436; -9.4355
167.478; 40.8637; 0.0427; -10.4567
169.518; 38.5284; 0.0432; -11.3124
171.822; 37.7267; 0.0432; -11.3604
173.82; 36.0444; 0.0408; -11.163
175.818; 34.1936; 0.0404; -11.9813
178.398; 33.6949; 0.0404; -13.5927
180.378; 32.455; 0.0385; -14.9024
182.46; 32.7159; 0.0389; -16.4866
184.458; 32.6362; 0.0402; -18.3285
186.462; 31.6926; 0.0406; -19.7585
189.018; 31.1494; 0.0392; -20.4439
191.022; 31.2845; 0.0393; -21.0883
193.338; 31.1899; 0.0392; -22.3503
195.342; 29.8684; 0.0383; -22.4129
197.322; 29.8696; 0.0361; -22.59
199.902; 29.2112; 0.0372; -23.5662
201.9; 28.7725; 0.0367; -24.3178
203.898; 28.345; 0.0368; -24.0695
205.962; 27.1126; 0.0354; -24.2188
207.96; 26.0566; 0.0372; -23.9686
210.498; 25.8737; 0.0363; -23.2995
212.502; 26.043; 0.0359; -22.8682
214.5; 26.9265; 0.0352; -23.1694
216.84; 26.9159; 0.0366; -23.1875
218.838; 26.6156; 0.0362; -23.1551
221.34; 25.8638; 0.0365; -23.7545
223.338; 24.9403; 0.0378; -23.9231
225.318; 24.6666; 0.037; -23.9802
227.298; 23.5431; 0.0357; -24.5251
229.32; 23.6073; 0.0342; -25.4798
231.822; 22.9531; 0.0351; -25.319
233.802; 23.7525; 0.0341; -25.1452
235.818; 24.1472; 0.0344; -25.257
237.798; 23.6224; 0.0361; -25.563
240.06; 22.5354; 0.0364; -25.3612
242.598; 22.6504; 0.0344; -25.5136
244.602; 22.8332; 0.0333; -25.9695
246.678; 22.4666; 0.034; -27.0562
248.7; 21.6215; 0.0336; -27.2
250.698; 22.0809; 0.032; -27.3595
253.242; 21.0318; 0.0343; -28.2017
255.24; 22.4691; 0.0345; -28.5233
257.238; 22.7536; 0.0333; -27.4068
259.242; 22.5541; 0.0328; -27.4653
261.558; 22.3213; 0.0347; -27.6793
264.12; 21.8629; 0.0324; -27.505
266.142; 21.5918; 0.0323; -27.0514
268.122; 22.6111; 0.0324; -27.0861
270.138; 21.9002; 0.0324; -26.2986
272.118; 21.1812; 0.0327; -25.7127
274.638; 21.6539; 0.0332; -24.9499
276.678; 20.2833; 0.0326; -24.9495
278.7; 20.0954; 0.0323; -24.8051
280.698; 19.0581; 0.0331; -24.8266
282.72; 19.4743; 0.0327; -23.558
285.582; 20.0305; 0.0321; -22.098
