Repository: johodges/materials

## A Non-Dimensional Scaling Approach to Modeling Material Pyrolysis

This repository contains the data, scripts, and technical documents required to generate the SPyro cone validation cases.

## Instructions
* Clone this repository with submodules
  ```
  git clone --recurse-submodules https://github.com/johodges/materials
  ```
* Pre-process data
  ```
  python materials/scripts/initialize.py
  ```
* Build latest FDS (example for impi_intel_linux target, but use relevant make target for platform)
  ```
  git clone git@github.com:firemodels/fds.git && cd fds
  cd Build/impi_intel_linux
  ./make_fds.sh
  ln -s fds_impi_intel_linux fds
  cd ../..
  ```
* Run cases
  ```

File: data/rise_materials/Testdata-134.txt
Keywords
Material1;Material2;Material3;Material4;Product;Object;Scenario;Method;Reference;Comment;Owner;IsPublic;ImportDate
Melamine face;Calcium silicate board;;;;;;ISO 5660;EUREFIC;CS000040_EUREFIC4;;1;2003-08-06 09:08:20
Scalars
Flux (kW/m2);tig (s);qmax (kw/m2);qtotal (MJ/m2);q180 (kw/m2);q300 (kw/m2);Mass loss (g);DHc (MJ/kg);Peak smoke production (m2/m2s);Total smoke produced (m2/m2);Specific extinction area (avg) (m2/kg);Area (m2);Thickness (mm);Density (kg/m3)
50;115;85;6.9;37;NA;9.1;7.6;NA;NA;31;0.01;12.5;1055
VectorData
Time (s);HRR (kW/m2);MLR (g/s);SEA (m2/kg)
1.878; 0.42; -0.0603; -0.4123
3.882; -0.212; -0.0219; 7.7524
6.402; -0.4075; -0.0122; 24.7273
8.4; 0.5673; -0.0004; 22.8076
10.662; -0.1113; -0.0015; -0.6611
12.642; 0.3262; 0.0062; -2.6209
14.64; 0.2552; 0.0015; -14.9101
17.142; -0.2058; 0.0061; -33.9488
19.158; -0.2198; 0.0106; -32.7626
21.162; -0.341; 0.0154; -10.3472
23.142; -0.4867; 0.0223; 25.2915
25.14; -0.9666; 0.0355; 80.119
27.642; 0.0549; 0.0473; 129.684
29.64; 0.708; 0.061; 168.454
31.638; 0.2706; 0.0749; 202.339
33.882; 0.9111; 0.0939; 206.671
35.922; 1.3118; 0.1213; 202.127
38.418; 1.9802; 0.1433; 214.851
40.398; 2.4312; 0.177; 251.439
42.42; 4.5334; 0.1915; 293.167
44.46; 4.9307; 0.1994; 326.029
46.458; 4.6861; 0.2007; 334.807
48.96; 11.0819; 0.1993; 309.558
50.958; 18.0536; 0.1829; 275.232
52.962; 16.6835; 0.1723; 234.773
55.26; 12.2169; 0.1566; 195.538
57.258; 10.2425; 0.1393; 170.586
59.802; 6.8681; 0.1269; 159.976
61.782; 6.6385; 0.1146; 143.823
63.78; 6.0733; 0.1103; 129.913
65.778; 6.3719; 0.1078; 119.421
67.782; 7.0244; 0.1069; 111.091
70.26; 7.2316; 0.1046; 108.497
72.258; 7.4252; 0.1022; 109.587
74.262; 8.5888; 0.0988; 117.565
76.26; 8.9939; 0.0985; 126.849
78.6; 9.8014; 0.0952; 138.057
81.162; 10.5098; 0.0924; 151.391
83.142; 11.9803; 0.0917; 163.997
85.158; 11.3594; 0.0918; 177.061
87.162; 12.1204; 0.0902; 193.3
89.16; 12.2465; 0.0906; 207.777
91.638; 12.8944; 0.0899; 219.989
93.642; 14.1061; 0.0923; 233.807
95.622; 14.8289; 0.0944; 240.36
97.602; 14.9341; 0.0932; 244.399
99.618; 16.4038; 0.0944; 242.477
102.462; 18.3158; 0.0933; 241.482
104.442; 18.7202; 0.0926; 241.59
106.44; 20.3967; 0.0892; 242.534
108.438; 21.006; 0.0904; 241.807
110.442; 22.4411; 0.0888; 240.007
112.902; 25.4976; 0.0883; 221.206
114.9; 35.5272; 0.0892; 187.588
116.88; 50.9789; 0.0881; 155.103
118.878; 63.2037; 0.0958; 119.708
120.882; 71.997; 0.088; 90.2915
123.66; 77.0345; 0.0973; 77.0122
125.658; 79.8319; 0.0885; 74.174
127.638; 84.6179; 0.0941; 71.8318
129.618; 85.3488; 0.0796; 72.4892
131.58; 85.0603; 0.0877; 73.8709
134.1; 83.3726; 0.0787; 78.1002
136.08; 79.1869; 0.0815; 82.3524
138.078; 75.3665; 0.076; 89.3862
140.1; 72.5498; 0.0787; 91.3388
142.098; 71.3066; 0.0752; 88.3629
144.642; 66.6578; 0.0714; 80.6065
146.958; 63.4027; 0.0675; 70.4318
148.938; 61.6755; 0.0657; 56.2107
150.978; 61.303; 0.0618; 44.9658
152.958; 60.1705; 0.0574; 36.5614
155.502; 57.711; 0.0563; 28.8376
157.458; 56.0734; 0.0545; 22.9421
159.48; 54.774; 0.0517; 19.2985
161.478; 51.635; 0.0515; 17.4803
163.458; 48.783; 0.0499; 17.3685
165.96; 45.7198; 0.0477; 18.8039
167.958; 43.4942; 0.0477; 20.6034
170.262; 41.1802; 0.0465; 22.1907
172.242; 40.0793; 0.0451; 22.7852
174.222; 38.1775; 0.0445; 23.6647
176.778; 37.3857; 0.0445; 24.1501
178.782; 35.4837; 0.0421; 23.5305
180.78; 32.6279; 0.0424; 23.3802
182.76; 31.7099; 0.0414; 23.7624
184.758; 32.025; 0.042; 23.1211
187.218; 31.8749; 0.0406; 23.1864
189.24; 31.2185; 0.041; 23.3278
191.52; 29.4488; 0.0406; 23.5398
193.518; 29.5744; 0.0395; 23.374
195.522; 28.2423; 0.0376; 23.2633
198.018; 27.4025; 0.038; 22.6326
200.082; 26.8084; 0.0367; 21.4754
202.062; 25.9966; 0.0365; 20.0455
204.06; 26.0091; 0.0381; 18.4339
206.058; 25.4105; 0.0399; 16.8207
208.62; 24.6416; 0.0393; 14.8675
210.618; 24.5547; 0.0376; 14.228
212.622; 24.7766; 0.0384; 13.5516
214.902; 24.9289; 0.037; 12.3921
216.96; 23.9157; 0.037; 12.092
219.498; 23.2961; 0.0367; 11.2393
221.502; 23.1944; 0.0383; 10.0241
223.5; 22.6583; 0.0374; 9.0848
225.498; 21.9062; 0.0382; 8.193
227.502; 21.9159; 0.0369; 7.1342
229.962; 20.9971; 0.037; 6.6323
232.002; 20.8282; 0.0356; 5.7183
233.982; 20.9363; 0.0351; 4.9665
235.962; 21.2737; 0.0367; 4.5421
238.2; 21.8991; 0.0372; 3.3102
240.702; 20.5695; 0.0363; 2.4858
242.682; 20.8068; 0.0372; 2.1277
244.638; 20.2904; 0.0376; 1.2418
246.642; 20.3803; 0.0352; 0.5508
248.64; 20.0477; 0.0349; 0.7233
251.142; 20.2227; 0.0358; 0.8687
253.14; 21.2643; 0.0358; 0.8244
255.18; 21.0933; 0.0354; 1.0306
257.178; 21.7941; 0.0351; 1.1743
259.482; 21.3376; 0.0347; 1.953
262.002; 21.9566; 0.0338; 2.3524
263.982; 20.6903; 0.0335; 3.1642
265.998; 19.6771; 0.0346; 4.3814
267.978; 20.5055; 0.0346; 5.3688
269.958; 20.7839; 0.0337; 6.0453
272.442; 21.1089; 0.0341; 7.249
274.44; 21.2631; 0.0334; 8.2167
276.438; 20.8135; 0.0325; 8.8184
278.442; 21.5033; 0.0329; 9.6186
280.482; 20.6049; 0.0329; 10.628
283.38; 21.2962; 0.0334; 10.8907
285.402; 20.8155; 0.0326; 11.1583
287.4; 19.5731; 0.0334; 11.3305
289.398; 19.4445; 0.0345; 11.371
291.402; 20.0314; 0.0354; 10.5588
293.922; 19.7744; 0.0349; 9.9269
295.902; 19.2774; 0.0354; 14.2668
297.9; 19.2532; 0.0342; 12.1283
299.898; 19.496; 0.0109; 10.1178

File: data/rise_materials/Testdata-1344.txt
Keywords
Material1;Material2;Material3;Material4;Product;Object;Scenario;Method;Reference;Comment;Owner;IsPublic;ImportDate
Polyurethane, type PIR;;;;Self-supporting double skin steel faced polyurethane insulated sandwich element (sandwich panel);;;ISO 5660;SURSHIP-FIRE Project, VTT Research Report No. VTT-S-11586-09;test date 9.10.2008, specimen consisted of insulation material only (no steel faces); Owner Huurre Insulation Oy, Finland;;1;2009-04-06 13:17:39
Scalars
Flux (kW/m2);tig (s);qmax (kw/m2);qtotal (MJ/m2);q180 (kw/m2);q300 (kw/m2);Mass loss (g);DHc (MJ/kg);Peak smoke production (m2/m2s);Total smoke produced (m2/m2);Specific extinction area (avg) (m2/kg);Area (m2);Thickness (mm);Density (kg/m3)
50;3;79;18.7;35.5;30.7;12.09;13.6;7.1;475;344;0.00884;50;39
VectorData
Time (s);HRR (kW/m2);SPR (m2/s)
0;36.90563214;-0.001856683
1;49.95128051;0.002683769
2;60.95487248;-0.000642173
3;70.41831649;0.025122614
4;76.75672411;0.038088007
5;78.83447786;0.054687538
6;79.36082489;0.054011168
7;79.33057079;0.061593139
8;78.40489457;0.062564644
9;76.58623465;0.055892221
10;74.9211526;0.04550665
11;73.16680874;0.036992069
12;72.03944793;0.0396073
13;70.79124618;0.029376005
14;69.24565782;0.031485436
15;67.6254595;0.029097578
16;65.63322651;0.022133035
17;64.26050859;0.022935469
18;62.88964851;0.020396865
19;61.62573058;0.020073664
20;60.61481087;0.01655321
21;58.75470513;0.017142441
22;57.0031356;0.01738279
23;55.66058985;0.016428423
24;54.55350887;0.015414916
25;53.61825399;0.013565217
26;52.63849381;0.012860933
27;51.90129447;0.012229874
28;51.68090822;0.013448677
29;51.15974328;0.013418452
30;51.41132384;0.012631711
31;51.19368305;0.011655554
32;51.44810826;0.007920443
33;51.03059586;0.01264076
34;51.12439516;0.009921172
35;51.27365779;0.008877302
36;50.59121537;0.012007074
37;50.85991875;0.009300438
38;50.96273884;0.012587246
39;50.90225753;0.010613277
40;51.03332337;0.008708083
41;51.11611135;0.011118239
42;50.80799286;0.008446726
43;51.5006952;0.011100083
44;50.07575018;0.010289867
45;48.17958266;0.010581497
46;47.19499704;0.012218524
47;46.21278539;0.008622452
48;45.4555972;0.011566102
49;45.16564209;0.010505171
50;44.42493825;0.008680661
51;42.99708422;0.012491617
52;43.06502402;0.00839516
53;41.25086549;0.009378023
54;40.535293;0.010138054
55;39.75246167;0.007890384
56;39.49327426;0.013109006
57;38.65363892;0.009408078
58;38.57449014;0.00900842
59;38.67774488;0.01004656
60;37.9506008;0.007106953
61;37.55629019;0.008767507
62;37.1923253;0.009117247
63;37.15424267;0.007979868
64;36.40023041;0.010207539
65;35.99345361;0.010265386
66;36.22879634;0.011208198
67;35.8918435;0.011458976
68;35.65080975;0.008158934
69;35.45537711;0.010953473
70;34.5307687;0.009869303
71;34.59131286;0.010165866
72;34.69283025;0.009991416
73;34.68476177;0.008554659
74;33.94842358;0.009828267
75;33.49999341;0.009617437
76;33.68168343;0.009219935
77;34.12065679;0.012727583
78;33.47588474;0.006523761
79;33.0314171;0.009216481
80;33.20628843;0.010701268
81;32.18576189;0.007064144
82;32.07203475;0.010201702
83;31.52766897;0.008889936
84;31.4899555;0.007915074
85;30.71207816;0.009369431
86;30.38399158;0.009958672
87;29.57105809;0.008491624
88;28.95576527;0.009761413
89;28.40354765;0.006647977
90;28.20504465;0.00877405
91;27.49583541;0.010542886
92;27.44877368;0.00756497
93;26.75248393;0.011734186
94;26.30517041;0.009209561
95;26.54576098;0.006309801
96;26.73743738;0.011822448
97;25.77233191;0.007444177
98;25.28684043;0.008884094
99;25.50058603;0.011788219
100;25.56028372;0.00739613
101;25.5473174;0.010671702
102;25.77154681;0.010306464
103;25.52374968;0.007279512
104;25.26767092;0.009406347
105;25.24953107;0.009006019
106;24.94648127;0.006250077
107;25.25091055;0.009622878
108;25.34031601;0.006730097
109;25.10791898;0.008680928
110;24.91564909;0.009773146
111;23.95541179;0.009039032
112;23.69994818;0.010087502
113;24.06104256;0.009810274
114;24.02620861;0.006355928
115;23.72080213;0.009112067
116;23.54303439;0.008382486
117;23.3633257;0.007321015
118;23.65079521;0.01008319
119;23.63446043;0.007059975
120;23.20641266;0.007591209
121;23.16145284;0.009620128
122;23.01375724;0.006007133
123;22.8537508;0.010467467
124;22.7690173;0.0102293
125;22.56284922;0.006836394
126;22.20608324;0.010170919
127;22.03843368;0.008660351
128;21.81967707;0.007924624
129;21.90564082;0.009663171
130;21.87059966;0.00815807
131;22.0235885;0.007534455
132;21.89515623;0.008924889
133;21.61928989;0.00611678
134;21.40667453;0.007774981
135;21.36813469;0.008989466
136;21.3513543;0.006225902
137;21.58850432;0.009133002
138;21.3485398;0.007905329
139;21.36476894;0.005347295
140;21.34494824;0.008577494
141;21.26071041;0.007710259
142;21.46024446;0.00604969
143;21.6133166;0.007282227
144;21.32443128;0.005668486
145;21.55226048;0.005825771
146;21.49605734;0.00877444
147;21.35966106;0.005113
148;21.75107431;0.008887108
149;21.95001117;0.008482433
150;21.5328043;0.005369376
151;21.60673226;0.008527218
152;21.37045226;0.007554616
153;22.41699839;0.004554001
154;22.81924044;0.006862568
155;22.77882423;0.007682757
156;22.83091558;0.006974545
157;22.85277686;0.012832655
158;22.97196487;0.007480932
159;23.29480103;0.007526273
160;23.98633113;0.009056208
161;24.55673664;0.007054129
162;24.89459869;0.009781256
163;24.74805317;0.009260276
164;24.72911686;0.005704804
165;24.73857305;0.007110548
166;25.06404028;0.007273228
167;25.31566768;0.006078763
168;25.16826981;0.009226253
169;25.26365458;0.007307477
170;25.16438869;0.005881395
171;25.54188068;0.009595338
172;26.24026176;0.005232243
173;26.25268406;0.00682847
174;26.24531629;0.009742037
175;25.92532775;0.006339565
176;25.92263324;0.0078696
177;25.98659802;0.009600488
178;26.14827815;0.005205273
179;26.15989843;0.007742729
180;25.72557541;0.00861795
181;25.00162531;0.006276797
182;24.75585992;0.00851089
183;25.08666408;0.010034851
184;25.15798008;0.007122406
185;24.71732665;0.007611266
186;24.66923685;0.009856949
187;24.26951075;0.006369897
188;24.32982112;0.00936135
189;24.72499395;0.010205723
190;24.98518977;0.006141751
191;24.80519701;0.009306865
192;24.75062314;0.008550747
193;24.82583873;0.006496639
194;24.12088683;0.008080664
195;24.06947541;0.010816001
196;23.98964663;0.007063432
197;23.83938049;0.01042825
198;23.69220845;0.008682042
199;23.87639081;0.006527041
200;23.80822003;0.010980584
201;24.16388332;0.011971776
202;23.85171593;0.010446588
203;24.03585042;0.010919636
204;23.78051214;0.009225728
205;23.59461683;0.005066051
206;23.71963385;0.009384251
207;24.19862423;0.009515876
208;24.15302468;0.008362657
209;24.00236936;0.011254344
210;23.63736506;0.010325441
211;23.97605219;0.006030167
212;24.07568299;0.009912564
213;24.27410667;0.009592628
214;24.16182254;0.006963188
215;23.81966846;0.010328639
216;23.78637571;0.006201718
217;23.96460948;0.008328042
218;24.04435993;0.012121008
219;24.26238347;0.00742959
220;24.1336078;0.008407963
221;24.17686344;0.010695637
222;24.44313731;0.008105585
223;24.35663249;0.007443807
224;24.6949284;0.011466463
225;24.57067446;0.006755928
226;24.49744882;0.007694429
227;24.3337378;0.009886711
228;24.25014673;0.006970174
229;25.14147554;0.009583231
230;25.80960398;0.010443247
231;25.87525595;0.007043015
232;25.91389783;0.009735791
233;25.76377477;0.009066188
234;25.61113671;0.005281756
235;25.50522413;0.009196118
236;25.63300433;0.008021246
237;25.96265037;0.00429432
238;25.75053266;0.009424004
239;25.56224728;0.007641823
240;25.60633413;0.005894909
241;25.84892781;0.010466343
242;25.2617436;0.009776943
243;25.01153559;0.00654078
244;25.00807932;0.011176317
245;24.90076879;0.008155783
246;24.94443976;0.007012572
247;25.07247553;0.008431708
248;25.23367904;0.007866518
249;25.10341298;0.007338405
250;24.90876761;0.008612416
251;24.31787639;0.006780423
252;23.93769583;0.007262721
253;23.87613016;0.009641869
254;24.18421702;0.005091446
255;24.43309696;0.007478784
256;23.99447607;0.009260162
257;23.749905;0.006171325
258;23.01831086;0.006536527
259;22.77992987;0.008255342
260;22.77292502;0.005221816
261;22.72463514;0.008749573
262;22.6965369;0.010498237
263;22.50184892;0.005281425
264;22.48147806;0.008507123
265;22.02286889;0.009666366
266;22.00737358;0.005991767
267;21.99037812;0.006890862
268;21.80244569;0.007374063
269;21.7450293;0.003665089
270;21.94050779;0.008234524
271;21.94416436;0.008080634
272;22.36226503;0.003622306
273;22.00828595;0.008973871
274;21.98517105;0.007265985
275;21.88947536;0.004301536
276;22.00749494;0.007607986
277;22.10736901;0.008800847
278;22.29070225;0.006366826
279;21.34331665;0.008794881
280;21.07383725;0.007719726
281;20.98305809;0.004104064
282;20.9572267;0.007917863
283;21.05347599;0.007872607
284;20.89979782;0.004893242
285;20.83762353;0.007477817
286;20.79226558;0.008092062
287;20.5884465;0.002964108
288;20.6658121;0.008604335
289;20.8704897;0.005170789
290;21.19244229;0.004028486
291;20.82273154;0.007262357
292;20.84889994;0.006206854
293;20.90579663;0.003542996
294;20.85563822;0.006418261
295;21.25195715;0.004402274
296;20.86048292;0.004107085
297;20.55518933;0.007359839
298;20.54325861;0.002952467
299;20.55838959;0.00444091
300;20.92225402;0.007454815
301;21.05351798;0.005254457
302;21.19823052;0.003421429
303;20.92541305;0.007291412
304;20.74572619;0.005187311
305;20.94258567;0.003535855
306;20.95525284;0.007560828
307;21.09884315;0.00393001
308;20.92098355;0.003425892
309;20.74161766;0.006583462
310;20.50713578;0.005142382
311;20.43523166;0.003635384
312;20.67369783;0.006192387
313;21.10713811;0.003083131
314;20.81561105;0.002799286
315;20.48735167;0.006445937
316;20.81779349;0.00354229
317;20.87361113;0.003683219
318;21.73446336;0.006594847
319;22.16496034;0.004462727
320;22.0153333;0.002232721
321;21.94577894;0.007772384
322;21.90136255;0.004165269
323;21.85682507;0.004703223
324;22.077921;0.00693931
325;22.32662115;0.004691983
326;22.16951862;0.002949198
327;21.96316302;0.006917073
328;22.04896695;0.003958453
329;21.83833516;0.003054223
330;22.23362583;0.007170305
331;22.16681253;0.003195216
332;21.9479562;0.004356087
333;21.58647834;0.006499419
334;21.63483396;0.003725598
335;21.80923298;0.003349119
336;22.16837061;0.006346339
337;22.26989122;0.003099588
338;22.12482332;0.003545785
339;21.89007395;0.007235257
340;21.79317663;0.004171695
341;21.69064848;0.00270659
342;21.95730054;0.005018017
343;22.08335657;0.003629384
344;21.93708968;0.001674125
345;21.5835143;0.006578162
346;21.70316561;0.004171321
347;21.77820667;0.002228972
348;21.931519;0.005720487
349;21.95244975;0.005563194
350;21.69309075;0.002548527
351;21.56101523;0.005944648
352;21.44631337;0.00511329
353;21.96912063;0.002281119
354;22.04671248;0.005649367
355;21.93609699;0.006009199
356;21.67935302;0.002789019
357;21.61000171;0.004899715
358;21.21107271;0.006864703
359;21.00025419;0.001556281
360;21.0446326;0.004210733
361;20.89117522;0.005403471
362;20.61979975;0.00270576
363;20.80845104;0.004265247
364;20.55194086;0.007622867
365;20.82719519;0.004254592
366;20.78985429;0.004410096
367;20.5451906;0.007348227
368;20.30693182;0.002954185
369;20.15423832;0.00280041
370;20.39343529;0.005664526
371;20.74013958;0.002175523
372;20.7569479;0.002853671
373;20.41173103;0.006708895
374;20.48786719;0.002403945
375;20.35147639;0.003737423
376;20.51868507;0.006049328
377;20.58015478;0.002609294
378;20.53015742;0.003136296
379;20.63489212;0.006157663
380;21.21224563;0.002633911
381;21.36076158;0.003057969
382;21.80663173;0.006658453
383;21.88440225;0.002523285
384;21.90835057;0.002832885
385;21.66964254;0.005665376
386;21.44403134;0.004207974
387;21.49363584;0.002664172
388;21.6527293;0.005724559
389;21.67179164;0.003638967
390;21.63360157;0.002477394
391;21.53802974;0.006154461
392;21.43231744;0.003919824
393;21.37281795;0.002496803
394;21.43178793;0.006787394
395;21.78511049;0.005408134
396;21.63808489;0.002085023
397;21.47686962;0.006753488
398;21.3668588;0.003637128
399;21.35096703;0.003837918
400;21.54333504;0.00638381
401;21.62031495;0.005891972
402;21.48144284;0.001783933
403;21.37995195;0.004841563
404;21.43624695;0.005740138
405;21.65676542;0.002120311
406;21.74980667;0.004851156
407;21.83621528;0.00541397
408;21.45250085;0.001809039
409;21.55263474;0.003661614
410;21.3592618;0.006012174
411;21.27716151;0.00252915
412;21.63588259;0.004904916
413;21.63687679;0.00549652
414;21.59362163;0.002454657
415;21.5122444;0.003312619
416;21.42625264;0.006528085
417;21.43399464;0.002937475
418;21.75983169;0.002619761
419;21.82252298;0.006801344
420;21.60711;0.004339948
421;21.45968331;0.001890392
422;21.30478744;0.005726747
423;21.48829387;0.004820267
424;21.58828523;0.001541995
425;21.60870167;0.005596971
426;21.53891611;0.004809646
427;21.30857801;0.002235064
428;21.33128062;0.004196469
429;20.61205842;0.005869661
430;20.72704666;0.002029015
431;20.30963492;0.00471966
432;20.13290764;0.005816933
433;19.9220117;0.003102475
434;20.00051182;0.003117407
435;20.43849507;0.00594471
436;20.55199048;0.002417936
437;20.19205189;0.002931216
438;20.03087586;0.00594497
439;19.9000562;0.003252676
440;19.94610945;0.003204008
441;20.08916452;0.006121874
442;20.18307299;0.006088731
443;20.27399934;0.001087039
444;19.83038211;0.004690069
445;19.80107474;0.005955341
446;19.9957069;0.004253979
447;20.27105741;0.003050039
448;20.32649193;0.006094504
449;19.99140938;0.001709566
450;19.79253442;0.003156591
451;19.78050708;0.006043301
452;20.02331364;0.002276851
453;20.19299959;0.001782624
454;20.36088689;0.004826143
455;20.30625675;0.005405577
456;20.20953817;0.004462454
457;20.0160437;0.000172707
458;20.26967727;0.004984265
459;20.4869792;0.005897104
460;20.69744775;0.002234857
461;20.60221833;0.003481554
462;20.30978761;0.004756112
463;20.11827165;0.001749129
464;20.2069083;0.000980815
465;20.57383912;0.005238678
466;20.499679;0.004372288
467;20.28530189;0.002423025
468;20.10244551;0.004460958
469;20.07205197;0.006123112
470;19.22225772;0.001472854
471;19.40912433;0.002505275
472;19.45010056;0.005256891
473;19.10132862;0.003109376
474;18.9686472;0.000561367
475;19.01682229;0.005297829
476;19.20053186;0.005328886
477;19.35581756;0.002496111
478;19.28196871;0.002249902
479;19.10700116;0.006033162
480;19.23581329;0.003713476
481;18.37550251;0.001677397
482;18.43266016;0.005554781
483;18.58854431;0.005426439
484;18.45058744;0.000813693
485;18.31466931;0.002376989
486;18.07525659;0.005639395
487;18.33643344;0.00309581
488;18.60192672;0.000690538
489;18.89798128;0.004255636
490;18.63994067;0.005077733
491;18.50504777;0.002358597
492;18.60701526;0.001990537
493;18.6095351;0.004530601
494;18.77999749;0.003563601
495;18.84438771;0.00108735
496;18.50047105;0.003728907
497;18.34233305;0.005183984
498;18.22671789;0.001561129
499;18.29234557;0.000552537
500;18.62640269;0.005045327
501;18.57348197;0.004331805
502;18.32910564;0.000391715
503;18.29393207;0.002354245
504;18.4403559;0.004556149
505;18.41389273;0.002048358
506;18.67233317;0.00059205
507;18.63348504;0.003231779
508;18.43464295;0.004733457
509;17.54892393;0.001584899
510;17.09134382;0.001875994
511;17.01881333;0.003886206
512;17.01885979;0.0034384
513;17.082218;0.000276764
514;16.76664365;0.00322004
515;16.37351667;0.004726728
516;16.14971841;0.0014524
517;16.34495181;0.001008175
518;16.98555355;0.004653004
519;17.04778444;0.002521902
520;16.84280075;0.00021108
521;16.69783796;0.003374905
522;16.58708737;0.005290411
523;16.82924162;0.001454704
524;17.24878384;0.001179493
525;17.22323037;0.004355363
526;17.00014186;0.004019472
527;16.93383947;9.16E-05
528;17.01394827;0.003124181
529;17.24637617;0.005140285
530;17.45509097;0.002512574
531;17.53872237;0.000562442
532;17.36287711;0.004568125
533;17.47776277;0.004530076
534;17.360936;0.000965717
535;17.78326432;0.001786606
536;17.79654123;0.004280802
537;17.81589938;0.002346586
538;17.75368853;0.000990427
539;17.76093043;0.00304447
540;18.60111989;0.004487254
541;18.99462987;1.11E-05
542;19.05031932;0.001123156
543;18.60470461;0.003180283
544;18.59544309;0.005291556
545;18.45423521;0.000542617
546;18.6427043;0.001388212
547;18.92873887;0.00490179
548;18.90036284;0.003770412
549;18.59143119;-0.000891122
550;18.3814484;0.002597352
551;18.50092996;0.004595896
552;18.6873395;0.002498014
553;18.86078617;-0.000212733
554;18.84318014;0.003287808
555;18.61660828;0.003168208
556;18.37537082;0.000995609
557;18.59905749;0.001049542
558;18.64926689;0.003849645
559;18.85980001;0.001064533
560;18.84728021;-0.000337199
561;18.90739739;0.003041859
562;18.22450282;0.005564113
563;17.93602709;0.000225586
564;17.73365417;9.01E-05
565;18.05435354;0.00356276
566;17.96506273;0.002863597
567;17.93228036;-0.000107461
568;17.83289447;0.002333487
569;17.01957825;0.004363445
570;16.9245244;0.000138348
571;17.17663131;-0.00037934
572;17.05514447;0.003824898
573;16.79391471;0.002630985
574;16.69036907;-0.000801786
575;16.73365506;0.002277743
576;16.48003646;0.004228761
577;15.88625393;0.001062178
578;15.59184788;0.000632292
579;15.38749293;0.003709809
580;15.44020416;0.002172787
581;15.57341509;-0.000360586
582;15.84027344;0.001258331
583;15.7195836;0.003582503
584;15.76154281;0.000228062
585;15.45134818;-0.000457453
586;15.47191219;0.00275599
587;15.77075328;0.003940295
588;15.95463785;-6.00E-05
589;16.23185681;0.001601068
590;16.07387588;0.003166831
591;15.95439858;0.001008227
592;15.94338017;-0.001428483
593;16.15536749;0.003296732
594;16.51133726;0.001862096
595;16.28420826;-0.000733236
596;15.99984596;0.000306375
597;16.15782056;0.004129878
598;16.25990813;0.000308977
599;16.51014506;-0.000346627
600;16.68695358;0.00217975
601;16.58469693;0.003043144
602;16.18068813;-0.001059033
603;16.22881368;0.001538112
604;16.2005759;0.003598148
605;16.24847992;0.000985815
606;16.37146878;-0.00181459
607;16.30722671;0.003186415
608;16.18296412;0.002268956
609;15.78184344;-0.00110917
610;15.40724133;0.001683386
611;15.30955901;0.003643552
612;15.56966803;0.000590745
613;15.15058769;0.000570277
614;14.89446811;0.003160089
615;15.13161691;-0.000207963
616;15.06124727;-0.001304902
617;15.31767845;0.001784714
618;15.47468193;0.002242538
619;15.42723409;-0.001462997
620;15.32842368;0.001623205
621;15.22433935;0.00398049
622;15.39572029;0.000423207
623;15.62400459;-0.000746441
624;15.62920678;0.003258105
625;15.25558491;-6.70E-05
626;15.21831595;-0.001397023
627;15.2280608;0.001208578
628;15.19988263;0.002887073
629;15.61501983;-0.001448601
630;15.45196817;-0.000249365
631;15.40880405;0.003450816
632;15.27876771;0.001028782
633;15.36524659;-0.001822994
634;15.38294983;0.001480314
635;14.92041408;0.00242983
636;14.72065704;-0.000437942
637;14.47403989;0.001049637
638;14.16971065;0.003314067
639;14.23144364;-0.000207122
640;14.47552545;-0.002119905
641;14.90916428;0.002498061
642;14.98688708;0.001735177
643;14.8631089;-0.00168998
644;14.69573023;0.000765759
645;14.81023429;0.003434934
646;14.80520885;-0.000871467
647;15.09200708;-0.000625049
648;15.08114721;0.002414702
649;14.73080458;0.002440505
650;14.63196273;-0.001275487
651;14.49054266;0.000945071
652;14.82841906;0.002915855
653;14.94706767;0.000320232
654;14.82760153;-0.002118909
655;14.4520646;0.001621688
656;14.35506361;0.001929405
657;14.39953022;-0.001060977
658;14.64917442;-0.000319473
659;14.65590705;0.003332887
660;14.57309596;0.00103555
661;14.29284557;-0.001087281
662;14.20056856;0.000940867
663;14.12232181;0.003982581
664;14.9032437;-0.000728446
665;14.96652884;-0.000465367
666;14.69119182;0.001599632
667;14.53804933;0.001480663
668;14.55913;-0.000910213
669;14.63632617;0.00183875
670;14.94733176;0.0024467
671;15.06244919;-0.000541491
672;14.74931522;-0.001144283
673;14.68348801;0.003832672
674;14.6901981;0.001574441
675;14.86086264;-0.001426022
676;15.12585537;0.001421622
677;14.90531677;0.003123293
678;14.57301349;-0.001541185
679;14.26210319;-0.000444896
680;14.15102533;0.002366124
681;14.11088764;0.000470148
682;14.29559054;-0.001514449
683;14.1551862;0.001820437
684;14.02053451;0.00182355
685;13.8556688;-0.00146683
686;13.93681273;9.22E-06
687;14.20104233;0.002878514
688;14.61254915;0.001353351
689;13.58908095;-0.001183841
690;13.21717898;0.001765488
691;13.25257719;0.001905176
692;13.72841061;-0.001456656
693;13.65453478;-0.000883195
694;13.8202075;0.003039766
695;13.78552769;0.000626241
696;13.93471181;-0.001386684
697;13.82853108;0.001315716
698;13.82820807;0.002751187
699;13.96091165;-0.000893992
700;14.19709672;0.000156968
701;14.0454271;0.002299087
702;13.84396384;0.001161205
703;13.75932984;-0.002292565
704;13.77925497;0.001666702
705;13.92596355;0.001840814
706;14.24460385;-0.00280553
707;14.31090259;0.001395653
708;14.2500444;0.000942604
709;14.37548168;-0.001829635
710;14.12166497;0.001829921
711;14.52158127;-0.000388407
712;14.46928244;-0.00215791
713;14.17970662;0.002657636
714;14.12096704;-0.000603967
715;14.21327046;-0.001496678
716;14.27258009;0.00145204
717;14.46604123;0.000329912
718;14.40422226;-0.002179138
719;14.15066414;0.002516507
720;13.99096658;0.001008655
721;13.9877289;-0.002469724
722;14.04861194;0.001291794
723;14.07076651;0.000972971
724;14.06866983;-0.001938406
725;13.6804207;0.001526047
726;13.92877696;0.001725564
727;14.03558505;-0.00215408
728;14.12166915;0.001677212
729;14.02518576;0.000684243
730;13.92697256;-0.001545349
731;13.87891861;0.000598944
732;13.73560519;0.00192817
733;12.95725038;-0.002088197
734;12.92771157;-0.000209888
735;13.08183426;0.002283917
736;13.14895059;-0.001035472
737;12.78045268;-0.001137279
738;12.69856078;0.001922248
739;12.63890751;-0.000258208
740;11.99428592;-0.001614573
741;11.99157764;0.003256202
742;11.43378919;-0.000378596
743;11.38685456;-0.001630137
744;11.50147768;0.001698121
745;11.2808863;0.000859951
746;11.56124632;-0.00174305
747;11.82420642;0.002275154
748;11.87573494;0.000649623
749;11.68026651;-0.002912787
750;11.61694987;0.001010969
751;12.04305449;0.001318927
752;12.22040656;-0.00191359
753;12.27404369;0.000173793
754;12.17889037;0.002127324
755;12.08605544;-0.001827024
756;12.09972843;0.00026617
757;12.11343764;0.001815794
758;12.45340854;-0.000599432
759;12.35027508;-0.000865263
760;12.29714673;0.003016315
761;12.0579069;-0.001379945
762;11.98279624;-0.002111104
763;12.07002378;0.001422364
764;12.44928829;0.000917246
765;13.12430291;-0.001198754
766;13.14489831;0.001645619
767;13.17072564;0.000921358
768;13.20485351;-0.001941982
769;13.1860325;0.000641519
770;13.0278175;0.001274848
771;13.07065252;-0.002200592
772;12.70350771;-0.000704912
773;12.84877326;0.002699094
774;12.76797545;-0.002271925
775;12.84238773;-0.001127438
776;13.11642109;0.002440111
777;13.08357497;0.00107599
778;12.82033581;-0.001772197
779;12.94025936;0.001854978
780;12.85157315;0.001366105
781;12.97804582;-0.001488437
782;13.22215884;0.000108691
783;13.00583832;0.002797203
784;12.83835612;-0.002245378
785;12.13312557;0.000360455
786;12.23104309;0.002323407
787;12.47307994;-0.001767699
788;12.67349793;-0.001242924
789;12.46417882;0.001698194
790;12.34480303;-0.00076384
791;12.30599841;-0.002691199
792;12.523943;0.002598603
793;12.52932425;0.000317061
794;12.70504803;-0.00131391
795;12.66266122;0.000399047
796;11.48581504;0.002061922
797;11.2281432;-0.002559429
798;11.20601033;-0.00104004
799;11.51171601;0.002660196
800;11.43915281;0.000646039
801;11.35920304;-0.001952105
802;11.20917161;0.002062447
803;11.11470858;-0.00014327
804;11.21326923;-0.002073913
805;11.59944156;0.000138214
806;11.83512255;0.001576357
807;11.48743414;-0.00243939
808;11.513206;-0.000875534
809;10.617762;0.00195381
810;10.5707414;-0.000808259
811;10.95650538;-0.002275855
812;10.84008295;0.002037244
813;10.70461636;0.001695498
814;10.64520133;-0.001747905
815;10.68016363;0.000280961
816;10.78061331;0.001662695
817;11.03189084;-0.001435361
818;10.00458002;-0.001212446
819;9.41065591;0.002516932
820;9.550312763;-0.001127974
821;9.289235575;-0.00178921
822;9.681716752;0.000818949
823;9.834313393;0.00168436
824;9.660214114;-0.003021541
825;9.154556412;-0.000288405
826;9.190511127;0.00156956
827;9.0825325;-0.00066351
828;9.234888106;-0.001175495
829;9.368950699;0.002352529
830;9.339625536;-0.000313827
831;9.005235416;-0.002046499
832;9.172457882;0.00134389
833;9.296622237;0.000937345
834;9.487155167;-0.002466495
835;9.544185145;4.77E-05
836;9.3109969;0.00202178
837;8.873594747;-0.001651825
838;8.798117541;-0.001561544
839;8.778460989;0.001474107
840;8.887824346;0.000130519
841;8.633107727;-0.00248455
842;8.642520015;0.001386745
843;8.507033762;0.001442837
844;8.32592867;-0.001261666
845;8.584454113;-0.001436779
846;9.04343882;0.002503071
847;9.005752203;-0.000889331
848;8.619725728;-0.001859463
849;8.54008394;0.000884233
850;8.526378504;0.00197301
851;8.600549446;-0.00305805
852;8.846627855;9.35E-05
853;8.846855669;0.001362524
854;8.667878682;-0.001260912
855;8.391680202;-0.002377403
856;8.483623037;0.002214682
857;8.768143559;-0.000104307
858;8.817927036;-0.002813407
859;8.794137776;0.001169656
860;8.511805137;0.001265717
861;7.898058866;-0.002363366
862;7.855585648;0.000326843
863;7.993743827;0.002139227
864;8.253381295;-0.0021087
865;8.08965599;-0.001688156
866;8.279205739;0.001468107
867;8.037377013;-2.45E-05
868;8.126356109;-0.002715878
869;8.230386683;8.33E-07
870;8.609823507;0.00125362
871;7.638068872;-0.001776845
872;7.204461772;-0.002203174
873;7.395913433;0.002392033
874;7.455945774;0.000168982
875;7.561268548;-0.002161679
876;7.591023995;-0.000161111
877;6.574512976;0.002115005
878;6.417348544;-0.002745252
879;6.186407432;-0.002074219
880;6.368326761;0.001214149
881;6.763736978;0.001354414
882;6.732182604;-0.002705827
883;6.678753213;-9.85E-05
884;5.493935985;0.002013882
885;5.305632464;-0.000249208
886;5.350790043;-0.002657282
887;5.589421995;0.001623088
888;5.692446257;0.000365507
889;5.592106057;-0.002789521
890;4.574915563;-0.001552998
891;4.405614892;0.002506909
892;4.414908976;-0.00111636
893;4.729696791;-0.002625564
894;4.786926336;1.96E-05
895;3.913358458;0.001996112
896;3.614581915;-0.002363929
897;3.487110848;-0.001300284
898;3.636669168;0.00217924
899;3.791136417;0.000662739
900;3.710110266;-0.00314277
901;2.813469693;-4.87E-05
902;2.498005422;0.00190123
903;2.469090464;-0.000989084
904;2.684092494;-0.002237028
905;2.836592996;0.001617348
906;1.883838743;-0.000104359
907;1.610296851;-0.002388432
908;1.590788165;-0.000377208
909;1.365841626;0.001863306
910;1.534404581;-0.000939947
911;1.810587331;-0.002396625
912;0.781895266;0.001702259
913;0.458422052;0.002259007
914;0.444257248;-0.002165563
915;0.560102309;-0.001536072
916;0.692588251;0.001700004
917;1.040066683;-0.000679618
918;0.954927228;-0.00275285
919;0.699416543;0.00092109
920;0.534546675;0.001329462
921;0.510697807;-0.001962302
922;0.185658474;-0.001975438
923;0;0.001633208
924;0;0.00101633
925;0;-0.002278663
926;0;0.000202732
927;0;0.001569115
928;0.058499065;-0.000582457
929;0.117838051;-0.002551278
930;0;0.000945574
931;0;0.000292444
932;0;-0.002626625
933;0;-0.001444096
934;0.095212458;0.002763194
935;0;-0.000608598
936;0;-0.002475295
937;0;0.000177327
938;0;0.002258835
939;0;-0.001929435
940;0;-0.002357584
941;0;0.000771147
942;0;0.000703247
943;0;-0.00301544
944;0;-0.000659706
945;0;0.001576629
946;0.024699775;0.000346671
947;0;-0.002466234
948;0;0.001153802
949;0;0.001860415
950;0;-0.00124246

File: data/rise_materials/Testdata-1347.txt
Keywords
Material1;Material2;Material3;Material4;Product;Object;Scenario;Method;Reference;Comment;Owner;IsPublic;ImportDate
Polyurethane, type PUR B3;;;;Polyurethane thermal insulation board;;;ISO 5660;SURSHIP-FIRE project, VTT Research Report No. VTT-S-11586-09;test date 9.10.2008; Owner SPU Systems Oy, Finland;;1;2009-04-06 13:36:04
Scalars
Flux (kW/m2);tig (s);qmax (kw/m2);qtotal (MJ/m2);q180 (kw/m2);q300 (kw/m2);Mass loss (g);DHc (MJ/kg);Peak smoke production (m2/m2s);Total smoke produced (m2/m2);Specific extinction area (avg) (m2/kg);Area (m2);Thickness (mm);Density (kg/m3)
50;2;178;14.9;82.2;;14.13;9.3;22.6;1686;1054;0.00884;48;36
VectorData
Time (s);HRR (kW/m2);SPR (m2/s)
0;26.10652722;-0.002139055
1;48.49093897;-0.000643086
2;69.06829204;0.00293334
3;88.69225891;0.012039488
4;107.0050293;0.059303774
5;118.2458061;0.097303897
6;126.6299527;0.167563477
7;131.1946615;0.176929615
8;135.9363693;0.177530234
9;139.2444311;0.163648191
10;140.6607861;0.173375942
11;140.1094601;0.17403223
12;139.6777451;0.187818424
13;139.9668426;0.163080853
14;140.8759361;0.166930255
15;140.5679406;0.152355798
16;140.5894964;0.165445322
17;140.1137729;0.165050355
18;140.7914762;0.161545584
19;141.4355869;0.139812416
20;142.7534244;0.158926397
21;144.1942152;0.169216618
22;144.7006036;0.161662581
23;143.8128192;0.176915634
24;142.3682236;0.170066955
25;141.0962643;0.187950472
26;139.7178357;0.189467369
27;139.6829042;0.13894252
28;139.7181361;0.168838176
29;138.6575904;0.187645597
30;138.9092352;0.175445136
31;139.4925928;0.17415009
32;139.0918764;0.164485097
33;137.8278866;0.150855353
34;135.8011046;0.166875966
35;133.8194529;0.200023077
36;132.563762;0.168481841
37;131.9785779;0.166770877
38;130.9678654;0.155694689
39;130.7810336;0.172420305
40;130.1967752;0.134122909
41;129.0048909;0.141693173
42;128.8248586;0.135762387
43;128.9811519;0.147723752
44;129.0809149;0.14168531
45;128.9484872;0.163551552
46;129.6538662;0.15580689
47;129.8834257;0.154538737
48;129.8521622;0.148280692
49;130.503069;0.158069587
50;130.8024053;0.167124358
51;130.063117;0.130768374
52;128.7688955;0.136857951
53;125.8611198;0.118959237
54;124.2766478;0.138506791
55;122.5060595;0.135286159
56;121.2579787;0.134912086
57;122.1036414;0.115578895
58;123.0631308;0.142642569
59;124.0398142;0.162127193
60;125.7914974;0.13614553
61;127.2190694;0.154795071
62;128.0580497;0.190086585
63;128.3477288;0.178648719
64;129.2351489;0.19212936
65;129.7053723;0.179530399
66;131.403657;0.177779341
67;132.2594113;0.145677867
68;133.5454408;0.143363178
69;134.2520109;0.175022515
70;134.4206239;0.15532286
71;134.0497484;0.140944341
72;134.4278742;0.170281156
73;134.4994396;0.138907834
74;135.9454297;0.142872986
75;136.8808646;0.137447893
76;137.8742663;0.14260353
77;138.7545554;0.129162226
78;139.2136901;0.135711154
79;142.2300337;0.128034894
80;145.2288461;0.130118481
81;148.6694973;0.153696368
82;151.4715375;0.143557268
83;154.9956671;0.151962029
84;158.1965649;0.188917864
85;162.2806745;0.152505351
86;165.9709295;0.133489503
87;168.6361524;0.160370024
88;172.2954007;0.155968827
89;174.3474859;0.119648239
90;176.5852567;0.122131454
91;177.6208118;0.13916127
92;176.7592338;0.11811711
93;171.7087232;0.124828603
94;161.6812623;0.122675323
95;151.0720226;0.101196322
96;142.2568425;0.090728633
97;135.0393067;0.096124604
98;125.8176051;0.093365163
99;117.7684429;0.072455967
100;110.1283856;0.059424025
101;103.1814118;0.048782627
102;96.02964971;0.044097002
103;90.06453305;0.04980682
104;83.41830819;0.045202647
105;76.74750095;0.030720186
106;70.6000305;0.02325743
107;65.20294291;0.023689563
108;61.0800689;0.022019056
109;56.35255719;0.015873614
110;51.775256;0.013630189
111;46.44864013;0.012270411
112;40.79995087;0.010877379
113;36.32493085;0.00784219
114;32.4838107;0.005286473
115;28.82939817;0.00705361
116;25.09752977;0.008365279
117;22.38592423;0.00397288
118;20.37723116;0.001539251
119;18.87834132;0.004407944
120;17.41813262;0.006182236
121;15.81369358;0.003913354
122;14.52425471;0.000474338
123;12.64523026;0.000538558
124;11.53668922;0.004347517
125;10.83353106;0.001592253
126;9.683153643;-0.000684328
127;8.312949737;-0.000949588
128;7.690043784;0.003263802
129;6.453352921;0.00329251
130;5.620469882;0.000165322
131;5.140525559;-0.000752774
132;4.66702392;0.001339133
133;4.74760276;0.002964201
134;4.062945578;0.001331066
135;4.031851872;-0.001846919
136;4.400929468;-0.000447952
137;4.674289276;0.003621259
138;4.499478084;0.002546493
139;4.19105181;-0.000289267
140;4.20318072;-0.002459168
141;3.406074621;0.001441423
142;3.55287846;0.002272172
143;3.817808168;0.001467128
144;4.629636757;-0.003030766
145;4.867573088;-0.001110699
146;4.766476902;0.001424068
147;4.724398157;0.002806078
148;4.800064336;-0.00203512
149;4.159499312;-0.000509439
150;4.237564654;0.002010883
151;4.362884539;0.000818646
152;3.518601342;-0.002706364
153;3.326951339;-0.000607443
154;3.095246891;0.001947779
155;3.413143016;0.001440822
156;2.630692141;-0.001148456
157;2.221437621;-0.00163695
158;1.669679613;0.001726682
159;1.324093674;0.001261869
160;1.382668782;-0.002692203
161;1.620008793;3.59E-05
162;1.67308731;0.002467952
163;1.697503571;-0.000304719
164;0.839821923;-0.002473608
165;0.591373627;0.000284055
166;0.685790393;0.002397497
167;0.922425064;1.20E-05
168;0.758019929;-0.002413171
169;0.703788162;-0.001678949
170;0.537740308;0.00269947
171;0.505812651;0.000690369
172;0.616091044;-0.001599188
173;0.608174208;-0.001167053
174;0.378342387;0.00243445
175;0.273280009;0.000727845
176;0.040546043;-0.001343391
177;0.215736597;-0.001845409
178;0.264527195;0.001861938
179;0.370291369;0.00133856
180;0.400011458;-0.001528071
181;0.12640977;-0.002993794
182;-0.047342968;0.00122639
183;0.032617133;0.002053538
184;0.272073005;0.000717835
185;0.43739655;-0.002908694
186;0.185465619;-0.001369007
187;0.011859418;0.002324457
188;0.342879;0.00066707
189;0.212460362;-0.002638582
190;0.477137873;-0.001943786
191;0.718650438;0.001630458
192;0.329087709;0.001868289
193;0.223123742;-0.000474681
194;0.169340957;-0.003782566
195;0.367200854;-0.000167312
196;1.17133629;0.002365651
197;1.670975258;0.002797836
198;1.380015864;-0.001894777
199;1.069183788;-0.002827234
200;1.129556478;0.000981773
201;1.148910151;0.003159788
202;1.481809686;-0.000983037
203;1.343500253;-0.002930625
204;1.125004553;-2.66E-05
205;1.077231576;0.002718597
206;0.973305543;-0.000459276
207;1.063573814;-0.002486566
208;1.20990619;-0.000420452
209;1.456630923;0.002469637
210;1.62005726;0.000444539
211;1.838987358;-0.003406239
212;1.65244731;-0.001970053
213;1.92013717;0.000940569
214;2.231940558;0.002689331
215;2.173769857;-0.001889745
216;2.19507406;-0.002169107
217;1.88461561;-0.000162254
218;1.699112711;0.002118178
219;1.994424373;-0.00116993
220;2.12683035;-0.002694345
221;1.915975906;-0.001321721
222;1.762664433;0.002925492
223;1.679933449;0.001604001
224;1.762398072;-0.002378741
225;2.012421591;-0.002424606
226;2.123676682;0.001112366
227;1.811192803;0.00231378
228;1.56500478;-0.000273253
229;1.632630163;-0.002148669
230;1.609407024;-0.00187033

File: data/rise_materials/Testdata-1349.txt
Keywords
Material1;Material2;Material3;Material4;Product;Object;Scenario;Method;Reference;Comment;Owner;IsPublic;ImportDate
Polyurethane, type PUR B3;;;;Polyurethane thermal insulation board;;;ISO 5660;SURSHIP-FIRE project, VTT Research Report No. VTT-S-11586-09;test date 9.10.2008; Owner SPU Systems Oy, Finland;;1;2009-04-06 13:42:35
Scalars
Flux (kW/m2);tig (s);qmax (kw/m2);qtotal (MJ/m2);q180 (kw/m2);q300 (kw/m2);Mass loss (g);DHc (MJ/kg);Peak smoke production (m2/m2s);Total smoke produced (m2/m2);Specific extinction area (avg) (m2/kg);Area (m2);Thickness (mm);Density (kg/m3)
50;2;190;16.0;87.3;;14.29;9.9;24.0;1687;1045;0.00884;48;36
VectorData
Time (s);HRR (kW/m2);SPR (m2/s)
0;31.17201431;0.002835902
1;49.02758195;0.001461849
2;71.23747517;-0.001854733
3;92.25396072;0.01112041
4;108.5436776;0.076134111
5;119.0789098;0.132231391
6;127.6472155;0.177945758
7;132.1033044;0.185697492
8;137.0955356;0.184176856
9;140.7729312;0.179993226
10;143.5591316;0.178548007
11;144.7920577;0.168134134
12;145.3175624;0.160434392
13;145.6843416;0.175499195
14;145.5508636;0.159805279
15;145.205936;0.167005601
16;145.6089797;0.169701821
17;146.5738169;0.155761154
18;146.2092128;0.146093434
19;146.6466092;0.185664837
20;146.1180718;0.162816395
21;144.7508028;0.161851804
22;143.2518882;0.174474261
23;142.6434581;0.175014601
24;142.5565319;0.148598025
25;142.6678836;0.157857219
26;143.4587798;0.142991882
27;143.6707695;0.157630289
28;144.1014227;0.157712118
29;142.7619972;0.158625134
30;142.3478667;0.171424541
31;140.8544896;0.174911347
32;139.3015667;0.15913128
33;138.6104186;0.186976484
34;137.5714883;0.187652774
35;136.2717745;0.156602902
36;135.0722476;0.142895492
37;134.5361489;0.140510408
38;134.389059;0.162734882
39;134.3451079;0.148642852
40;133.4114892;0.148627569
41;132.8340884;0.123186474
42;133.8150167;0.14080088
43;135.1716389;0.140893652
44;137.3145773;0.143935683
45;138.8798305;0.161419261
46;139.0979759;0.151051161
47;138.7197169;0.132848869
48;138.7462175;0.17042515
49;137.9764753;0.167506982
50;137.9600722;0.137860285
51;137.5346683;0.139911554
52;137.91343;0.137613773
53;137.8858507;0.136186289
54;138.0198833;0.14396643
55;138.1381818;0.118061765
56;138.3862729;0.140833322
57;138.7108128;0.145186307
58;138.3524712;0.118809291
59;138.0838044;0.133444928
60;137.0593831;0.150319473
61;136.3274064;0.152077248
62;135.6620852;0.142651967
63;135.680822;0.1575137
64;134.6461244;0.172050536
65;133.954959;0.138315343
66;133.3579202;0.146230175
67;133.0220072;0.169247186
68;132.036505;0.176101156
69;131.0468007;0.144602315
70;130.749206;0.13737842
71;129.6481491;0.165477784
72;129.448239;0.136315238
73;129.4573012;0.118230286
74;131.3852576;0.149058177
75;133.5106175;0.186093153
76;136.2066187;0.186563974
77;137.9667759;0.139300861
78;141.03315;0.134810462
79;144.3571612;0.139338214
80;147.7638216;0.138514972
81;151.9838036;0.186403577
82;155.7906266;0.138056064
83;159.8792485;0.158288428
84;163.4318842;0.165920794
85;166.3544003;0.128260646
86;170.8988248;0.153049689
87;174.8421317;0.211875612
88;178.1482548;0.139511727
89;182.0613263;0.1523789
90;184.892279;0.115696376
91;188.9208011;0.124160081
92;190.3323379;0.140339888
93;187.2519903;0.120359801
94;177.5289154;0.131468907
95;164.9540495;0.139086576
96;153.7892608;0.113774883
97;144.4942243;0.082659692
98;134.1861972;0.069461383
99;124.4009215;0.068401458
100;116.1987837;0.064354409
101;108.0755321;0.062922164
102;100.4153398;0.040737723
103;93.29609246;0.044494786
104;86.51489545;0.042948917
105;80.75320781;0.035454267
106;75.99192656;0.030476147
107;71.53045801;0.022800846
108;68.22743558;0.020584684
109;64.79021808;0.022126657
110;60.91584678;0.019624901
111;56.94877235;0.015035389
112;52.51113615;0.012907967
113;48.94651324;0.012351735
114;44.53799848;0.0137823
115;41.24534931;0.009998464
116;37.54055947;0.003983058
117;33.55840226;0.005080095
118;30.25049289;0.006307395
119;27.21259761;0.00990262
120;24.95696139;0.003214404
121;23.32033913;0.002125977
122;21.62798905;0.001985029
123;20.35216412;0.00399569
124;18.9171106;0.005194061
125;17.92155031;0.010202557
126;16.80079447;0.002480532
127;15.21849188;2.35E-05
128;13.83419361;0.006005414
129;11.99053457;0.008175541
130;10.45155922;0.003697706
131;9.268886716;-7.91E-05
132;8.247142017;0.002034905
133;7.182158509;0.003459987
134;6.592490004;0.003979133
135;5.711884273;-0.000162688
136;5.266895871;-0.001406677
137;5.061021034;-0.000202032
138;4.854447813;0.002465338
139;4.909549985;0.00351361
140;4.875587749;-0.000317793
141;5.02415616;-0.001316406
142;5.149833301;-0.00189837
143;5.509710527;0.002327357
144;5.740941026;0.003040247
145;6.527961153;0.001514881
146;6.628645789;-0.00126528
147;6.935569237;-0.002416741
148;7.397863685;0.001636699
149;7.702249099;0.003005913
150;7.96488207;0.002350347
151;7.857561388;-0.001725347
152;7.720069853;-0.002504718
153;6.850473226;-0.000898903
154;6.70962897;0.001941187
155;6.504671488;0.001464031
156;6.127071925;-0.000984787
157;6.294760322;-0.002560765
158;5.33768645;-0.001645709
159;4.994933029;0.002063614
160;5.075210163;0.001122683
161;5.314325814;0.000728636
162;5.483446744;-0.003145248
163;5.182296085;-0.001254411
164;4.989787059;0.001009323
165;5.09228894;0.002667238
166;4.970754646;0.001451421
167;5.795275803;-0.002307113
168;6.125572762;-0.001106503
169;5.928336922;0.000485024
170;6.126897646;0.002599295
171;5.928604228;-8.27E-06
172;6.066630454;-0.001954096
173;6.120823464;-0.003465468
174;6.335351462;0.000422126
175;6.065079738;0.001926399
176;6.329338657;0.001440337
177;6.300998232;-0.001921624
178;6.400954383;-0.0030866
179;6.743954305;0.000445632
180;6.682099164;0.001722703
181;6.593782196;0.00231365
182;6.520319743;-0.001947684
183;6.598957329;-0.002498501
184;6.528411426;-0.001280677
185;6.75727927;0.001768375
186;6.717777913;0.002328991
187;6.46349223;-0.000532579
188;6.256039739;-0.002297995
189;6.446973116;-0.001694374
190;6.61623559;0.001156425
191;6.644037064;0.001496251
192;6.417377114;0.0006699
193;6.479560602;-0.003031963
194;6.336232401;-0.002047017
195;6.316728235;-0.000350235
196;6.340065419;0.002628938
197;6.731901886;0.001035626
198;6.182037559;-0.002163527
199;5.880162644;-0.002013498
200;5.86012491;-0.001061918
201;5.857087904;0.003147989
202;6.082883188;0.00118866
203;6.236780024;-0.000530897
204;6.139789424;-0.00295379
205;6.078481126;-0.000525082
206;6.197172818;0.002166551
207;5.400978023;0.001967924
208;5.123256886;-0.001341799
209;5.250299038;-0.003327284
210;5.536946844;-0.001113377
211;5.224382696;0.001263521
212;5.239172657;0.001924989
213;5.143101171;-0.001901103
214;5.347687852;-0.002488924
215;4.570501814;-0.002196012
216;4.177183558;0.001205174
217;4.014601387;0.001647333
218;3.999531622;1.44E-05
219;4.109689676;-0.002505453
220;4.406911853;-0.002889206
221;4.346327422;0.001230396
222;4.163333576;0.001545024
223;4.020124283;0.000631174
224;3.870327759;-0.002748198
225;3.145767514;-0.001414829
226;3.201335417;0.000630884
227;3.192560327;0.002592027
228;2.971075306;-0.000233222
229;2.749934005;-0.002594974
230;2.614607181;-0.002537298
231;2.634967003;0.000130617
232;3.079537523;0.002596085
233;2.806382358;-0.000908338
234;2.713411822;-0.001280319
235;2.597030084;-0.002624653
236;2.626506443;0.000840184
237;2.754482832;0.002437701
238;2.877234236;0.001361135
239;2.798459142;-0.001590636
240;2.555093926;-0.003511047
241;2.339029333;-7.17E-05
242;2.404502134;0.002123815
243;2.748481106;0.00134897
244;2.782162418;-0.001843342
245;1.73769586;-0.002519979
246;1.28939794;-0.001593015
247;1.288209976;0.002315312
248;1.239226651;0.000723341
249;1.384774008;-0.001755354
250;1.643745073;-0.003460055
