Repository: johodges/materials

## A Non-Dimensional Scaling Approach to Modeling Material Pyrolysis

This repository contains the data, scripts, and technical documents required to generate the SPyro cone validation cases.

## Instructions
* Clone this repository with submodules
  ```
  git clone --recurse-submodules https://github.com/johodges/materials
  ```
* Pre-process data
  ```
  python materials/scripts/initialize.py
  ```
* Build latest FDS (example for impi_intel_linux target, but use relevant make target for platform)
  ```
  git clone git@github.com:firemodels/fds.git && cd fds
  cd Build/impi_intel_linux
  ./make_fds.sh
  ln -s fds_impi_intel_linux fds
  cd ../..
  ```
* Run cases
  ```

File: data/rise_materials/Testdata-137.txt
Keywords
Material1;Material2;Material3;Material4;Product;Object;Scenario;Method;Reference;Comment;Owner;IsPublic;ImportDate
FR EPS;Calcium silicate board;;;;;;ISO 5660;EUREFIC;CDK11310_EUREFIC11;;1;2003-08-06 09:35:17
Scalars
Flux (kW/m2);tig (s);qmax (kw/m2);qtotal (MJ/m2);q180 (kw/m2);q300 (kw/m2);Mass loss (g);DHc (MJ/kg);Peak smoke production (m2/m2s);Total smoke produced (m2/m2);Specific extinction area (avg) (m2/kg);Area (m2);Thickness (mm);Density (kg/m3)
50;28;667;22;117;71;NA;25.3;NA;NA;1778;0.01;25;37
VectorData
Time (s);HRR (kW/m2);MLR (g/s);SEA (m2/kg)
0; -2.02871; -0.0488182; 0
5; -2.00729; -0.0680496; 0
10; -2.00349; 0.0369835; 0
15; 2.78792; 0.0192314; 0
20; 45.7471; -0.00887629; 0
25; 131.485; 0.0340263; 0
30; 339.784; 0.081367; 1088.07
35; 581.196; 0.115392; 1947.08
40; 666.716; 0.149416; 2126.39
45; 637.175; 0.198236; 1739.08
50; 532.998; 0.230784; 1473.05
55; 425.848; 0.202674; 1510.35
60; 331.511; 0.119829; 2381.63
65; 259.371; 0.0724909; 3299.12
70; 176.48; 0.0769269; 3201.02
75; 99.2221; 0.099117; 1693.97
80; 53.7153; 0.113912; 664.237
85; 29.8367; 0.0724909; 446.681
90; 16.482; 0.0207123; 688.605

File: data/rise_materials/Testdata-138.txt
Keywords
Material1;Material2;Material3;Material4;Product;Object;Scenario;Method;Reference;Comment;Owner;IsPublic;ImportDate
FR EPS;Calcium silicate board;;;;;;ISO 5660;EUREFIC;CDK11311_EUREFIC11;;1;2003-08-06 09:37:27
Scalars
Flux (kW/m2);tig (s);qmax (kw/m2);qtotal (MJ/m2);q180 (kw/m2);q300 (kw/m2);Mass loss (g);DHc (MJ/kg);Peak smoke production (m2/m2s);Total smoke produced (m2/m2);Specific extinction area (avg) (m2/kg);Area (m2);Thickness (mm);Density (kg/m3)
50;27;605;21;117;70;NA;22.7;NA;NA;1695;0.01;25;37
VectorData
Time (s);HRR (kW/m2);MLR (g/s);SEA (m2/kg)
0; 1.21105; -0.180476; 0
5; -3.5863; 0.0355029; 0
10; 1.19492; 0.0621341; 0
15; 5.95145; 0.0340266; 0
20; 53.8066; 0.0236689; 0
25; 137.946; 0.0295886; 741.07
30; 293.926; 0.0798856; 1017.12
35; 508.358; 0.119829; 1724.26
40; 604.489; 0.196759; 1736.32
45; 589.652; 0.269246; 1392.57
50; 484.008; 0.252973; 1515.98
55; 380.91; 0.214511; 1643.21
60; 300.859; 0.168649; 1717.36
65; 246.672; 0.121309; 2113.55
70; 209.946; 0.0961584; 2374.35
75; 155.162; 0.0798859; 2417.24
80; 94.8333; 0.0621338; 2229.75
85; 57.4935; 0.0443817; 1534.83
90; 38.6763; 0.0251505; 1187.09
95; 27.6703; 0.0177518; 738.281

File: data/rise_materials/Testdata-139.txt
Keywords
Material1;Material2;Material3;Material4;Product;Object;Scenario;Method;Reference;Comment;Owner;IsPublic;ImportDate
FR EPS;Calcium silicate board;;;;;;ISO 5660;EUREFIC;CDK11312_EUREFIC11;;1;2003-08-06 09:38:48
Scalars
Flux (kW/m2);tig (s);qmax (kw/m2);qtotal (MJ/m2);q180 (kw/m2);q300 (kw/m2);Mass loss (g);DHc (MJ/kg);Peak smoke production (m2/m2s);Total smoke produced (m2/m2);Specific extinction area (avg) (m2/kg);Area (m2);Thickness (mm);Density (kg/m3)
35;54;487;21;119;71;NA;23.2;NA;NA;1552;0.01;25;37
VectorData
Time (s);HRR (kW/m2);MLR (g/s);SEA (m2/kg)
0; 3.24654; -0.0266312; 0
5; -1.61606; -0.0192352; 0
10; -1.60777; 0.00887807; 0
15; 3.19626; 0.0295886; 0
20; -1.60402; 0.0295865; 0
25; -1.60969; 0.0073967; 741.07
30; -1.60636; -0.00147934; 1017.12
35; -1.5982; 0; 1724.26
40; -1.6108; -0.00147934; 1736.32
45; 22.3968; 0.00887604; 1392.57
50; 98.5692; 0.0118345; 1515.98
55; 237.831; 0.0606544; 494.728
60; 415.344; 0.125747; 1283.59
65; 487.414; 0.103557; 2089.82
70; 484.923; 0.112433; 2299.88
75; 447.832; 0.137581; 1929.45
80; 393.608; 0.198236; 1362.95
85; 347.38; 0.245577; 966.958
90; 295.95; 0.177525; 1328.86
95; 249.823; 0.116871; 1737.88
100; 223.234; 0.116871; 1682.18
105; 199.48; 0.102078; 1489.61
110; 158.222; 0.0458608; 3233.24
115; 98.7626; 0.0532578; 2324.17
120; 55.5359; 0.0562167; 1445.51
125; 33.5492; 0.0355039; 767.77
130; 20.778; 0.0162725; 588.092

File: data/rise_materials/Testdata-140.txt
Keywords
Material1;Material2;Material3;Material4;Product;Object;Scenario;Method;Reference;Comment;Owner;IsPublic;ImportDate
FR EPS;Calcium silicate board;;;;;;ISO 5660;EUREFIC;CDK11313_EUREFIC11;;1;2003-08-06 09:39:53
Scalars
Flux (kW/m2);tig (s);qmax (kw/m2);qtotal (MJ/m2);q180 (kw/m2);q300 (kw/m2);Mass loss (g);DHc (MJ/kg);Peak smoke production (m2/m2s);Total smoke produced (m2/m2);Specific extinction area (avg) (m2/kg);Area (m2);Thickness (mm);Density (kg/m3)
35;54;553;22;124;75;NA;31.6;NA;NA;1986;0.01;25;37
VectorData
Time (s);HRR (kW/m2);MLR (g/s);SEA (m2/kg)
0; 2.43837; -0.0310692; 0
5; 2.40512; -0.0177559; 0
10; 2.40371; 0.00739873; 0
15; 2.39913; 0.0429026; 0
20; 2.4043; 0.0192312; 0
25; 7.22714; -0.0162727; 741.07
30; 2.40581; 0.0118347; 1017.12
35; -2.41626; 0.00887604; 1724.26
40; 2.41767; 0.00887604; 1736.32
45; 16.9004; 0.00887604; 1392.57
50; 79.2358; 0.0059171; 1515.98
55; 191.358; 0.0325475; 881.521
60; 398.881; 0.0059171; 19799.9
65; 533.537; 0.00443776; 47995.9
70; 553.053; 0.0281092; 8832.49
75; 521.547; 0.11539; 2441.18
80; 438.025; 0.134623; 2250.41
85; 364.871; 0.0665733; 4166.75
90; 295.557; 0.121309; 2024.86
95; 251.344; 0.124268; 1668.7
100; 215.624; 0.0488195; 3332.93
105; 164.743; 0.085803; 1973.85
110; 123.452; 0.143499; 942.091
115; 99.6984; 0.116871; 695.839
120; 68.0213; 0.0887637; 705.113
125; 41.164; 0.0591749; 747.636
130; 30.0438; 0.0517784; 368.875
135; 15.8312; 0.0562167; 122.447
140; 18.2844; 0.0384626; 81.6404
145; 14.0505; -0.00147934; -1117.95

File: data/rise_materials/Testdata-141.txt
Keywords
Material1;Material2;Material3;Material4;Product;Object;Scenario;Method;Reference;Comment;Owner;IsPublic;ImportDate
FR EPS;Calcium silicate board;;;;;;ISO 5660;EUREFIC;CDK11315_EUREFIC11;;1;2003-08-06 09:40:52
Scalars
Flux (kW/m2);tig (s);qmax (kw/m2);qtotal (MJ/m2);q180 (kw/m2);q300 (kw/m2);Mass loss (g);DHc (MJ/kg);Peak smoke production (m2/m2s);Total smoke produced (m2/m2);Specific extinction area (avg) (m2/kg);Area (m2);Thickness (mm);Density (kg/m3)
25;109;355;21;117;70;NA;32.7;NA;NA;2077;0.01;25;37
VectorData
Time (s);HRR (kW/m2);MLR (g/s);SEA (m2/kg)
0; 1.23279; -0.0251488; 0
5; -3.67481; -0.0547356; 0
10; 1.22399; 0.00147934; 0
15; 1.22207; 0.0207108; 0
20; 1.22275; 0.0177521; 0
25; 1.21367; 0.0207108; 741.07
30; 1.2237; -0.00295868; 1017.12
35; 1.21604; -0.00295868; 1724.26
40; 1.2194; 0.0221901; 1736.32
45; -3.65463; 0.0103554; 1392.57
50; -3.64762; -0.0133141; 1515.98
55; 1.214; 0; 881.521
60; 6.08053; 0.0118347; 19799.9
65; 1.21756; -0.00147934; 47995.9
70; 1.21821; 0; 8832.49
75; 6.07457; 0; 2441.18
80; 6.06154; 0; 2250.41
85; 6.08663; 0; 4166.75
90; 6.07932; 0; 2024.86
95; 1.21808; -0.00147959; 1668.7
100; 45.0273; 0.0103572; 3332.93
105; 141.439; 0.0133161; 1973.85
110; 201.973; -0.0192334; -1903.39
115; 279.183; -0.0414233; -3430.74
120; 327.318; -0.0192312; -6836.87
125; 338.428; 0.00295842; 59704
130; 354.553; 0.0591746; 3128.74
135; 340.87; 0.226346; 820.814
140; 302.851; 0.221908; 938.162
145; 265.82; 0.0828438; 2247.03
150; 240.099; 0.0784065; 2096.01
155; 227.141; 0.0724892; 2281.36
160; 212.963; 0.0502991; 3037.82
165; 198.295; 0.0517784; 2874.35
170; 178.314; 0.0606542; 2184.95
175; 151.027; 0.0858053; 1186.52
180; 125.875; 0.0621338; 1544.02
185; 93.1317; 0.041421; 1921.66
190; 64.5577; 0.0458613; 1307.91
195; 48.123; 0.0340266; 997.274
200; 34.8991; 0.0369832; 615.721
205; 28.5089; 0.0266279; 540.722
210; 19.1176; 0.0147952; 648.551

File: data/rise_materials/Testdata-142.txt
Keywords
Material1;Material2;Material3;Material4;Product;Object;Scenario;Method;Reference;Comment;Owner;IsPublic;ImportDate
FR EPS;Calcium silicate board;;;;;;ISO 5660;EUREFIC;CDK11316_EUREFIC11;;1;2003-08-06 09:42:07
Scalars
Flux (kW/m2);tig (s);qmax (kw/m2);qtotal (MJ/m2);q180 (kw/m2);q300 (kw/m2);Mass loss (g);DHc (MJ/kg);Peak smoke production (m2/m2s);Total smoke produced (m2/m2);Specific extinction area (avg) (m2/kg);Area (m2);Thickness (mm);Density (kg/m3)
25;113;349;21;114;68;NA;24.2;NA;NA;1731;0.01;25;37
VectorData
Time (s);HRR (kW/m2);MLR (g/s);SEA (m2/kg)
0; -6.59102; -0.0547356; 0
5; -6.51373; -0.0369835; 0
10; -1.61681; 0.0133141; 0
15; -1.6238; 0.00887604; 0
20; -1.63256; 0.00739644; 0
25; -6.46324; 0.0221921; 741.07
30; -1.61754; -0.00295893; 1017.12
35; -1.617; 0; 1724.26
40; -1.62903; 0.00147959; 1736.32
45; -6.49745; -0.0118368; 1392.57
50; 3.24267; 0; 1515.98
55; -1.61539; 0.0103572; 881.521
60; -1.61477; 0.0103572; 19799.9
65; -1.61836; -0.00147959; 47995.9
70; -1.5964; 0; 8832.49
75; -1.61573; -0.00147934; 2441.18
80; -6.47671; 0.0118347; 2250.41
85; -6.47993; 0; 4166.75
90; -6.44463; -0.0133141; 2024.86
95; -6.48286; 0.0103554; 1668.7
100; 3.23054; 0.0207108; 3332.93
105; 51.6858; 0.0073967; 1973.85
110; 138.292; 0.0073967; -1903.39
115; 224.989; 0.0251488; 1808.11
120; 313.027; -0.0266281; -5164.15
125; 349.045; -0.0221906; -6779.27
130; 346.324; 0.158292; 1334.08
135; 336.594; 0.284042; 768.6
140; 311.07; 0.208593; 1019.53
145; 291.923; 0.113912; 1782.93
150; 273.226; 0.103555; 2017.59
155; 263.126; 0.110952; 1834.01
160; 261.022; 0.0828466; 2438.98
165; 254.661; 0.0295883; 6450.6
170; 222.786; 0.0177516; 10591.6
175; 177.648; 0.0754479; 2368.83
180; 123.562; 0.090243; 1529.22
185; 82.7047; 0.0991191; 906.05
190; 51.0159; 0.103555; 472.358
195; 35.4259; 0.0606544; 381.887
200; 29.5062; 0.0355059; 351.874
205; 18.8168; 0.00295842; 3357.22

File: data/rise_materials/Testdata-143.txt
Keywords
Material1;Material2;Material3;Material4;Product;Object;Scenario;Method;Reference;Comment;Owner;IsPublic;ImportDate
FR EPS;Calcium silicate board;;;;;;ISO 5660;EUREFIC;CDK11503_EUREFIC11;;1;2003-08-06 09:43:23
Scalars
Flux (kW/m2);tig (s);qmax (kw/m2);qtotal (MJ/m2);q180 (kw/m2);q300 (kw/m2);Mass loss (g);DHc (MJ/kg);Peak smoke production (m2/m2s);Total smoke produced (m2/m2);Specific extinction area (avg) (m2/kg);Area (m2);Thickness (mm);Density (kg/m3)
50;29;119;18;94;69;NA;23.0;NA;NA;1271;0.01;25;37
VectorData
Time (s);HRR (kW/m2);MLR (g/s);SEA (m2/kg)
0; 1.9913; -0.10801; 0
5; -2.7622; 0.0946818; 0
10; -2.74873; 0.0369873; 0
15; -2.75793; 0.0147929; 0
20; 11.4296; 0.0192317; 0
25; 77.0837; -2.03451e-006; 143.137
30; 81.38; 0.0606527; 276.991
35; 65.0803; 0.0562185; 1313.5
40; 56.8607; 0.0310694; 1461.05
45; 57.0703; 0.0473404; 897.273
50; 61.9343; 0.0369832; 1123.81
55; 65.8843; 0.0133138; 3043.06
60; 75.3027; 0.0266301; 1524
65; 75.125; 0.0384628; 1132.74
70; 75.0786; 0.0236674; 1828.51
75; 79.2361; 0.0369832; 1249.72
80; 79.0754; 0.0340286; 1367.43
85; 79.5299; 0.0458608; 975.807
90; 87.9601; 0.0458608; 1054.21
95; 101.411; 0.0340286; 1511.45
100; 101.278; 0.0355036; 1543.4
105; 100.979; 0.0340246; 1636.45
110; 96.967; 0.0443822; 1197.82
115; 105.35; 0.0562144; 947.265
120; 113.966; 0.0443817; 1331.98
125; 118.451; 0.0325495; 1971.34
130; 114.299; 0.0443777; 1418.39
135; 118.024; 0.0562149; 1040.21
140; 118.188; 0.0429026; 1322.67
145; 117.922; 0.0429021; 1349.05
150; 114.291; 0.0547394; 1089.56
155; 113.549; 0.0547348; 1154.27
160; 113.7; 0.0429026; 1344.96
165; 109.452; 0.0458613; 1234.43
170; 109.128; 0.032545; 1680.07
175; 104.753; 0.0458613; 1167.67
180; 105.566; 0.0473404; 1049.59
185; 105.063; 0.0207123; 2479.07
190; 96.1233; 0.0473404; 1014.72
195; 87.6205; 0.0458613; 1069.49
200; 82.8403; 0.0340246; 1328.39
205; 83.214; 0.0369832; 1080.91
210; 74.0369; 0.0251505; 1578.37
215; 74.1435; 0.0281092; 1322.59
220; 69.9347; 0.0162725; 2009.87

File: data/rise_materials/Testdata-144.txt
Keywords
Material1;Material2;Material3;Material4;Product;Object;Scenario;Method;Reference;Comment;Owner;IsPublic;ImportDate
FR EPS;Calcium silicate board;;;;;;ISO 5660;EUREFIC;CDK11504_EUREFIC11;;1;2003-08-06 09:44:35
Scalars
Flux (kW/m2);tig (s);qmax (kw/m2);qtotal (MJ/m2);q180 (kw/m2);q300 (kw/m2);Mass loss (g);DHc (MJ/kg);Peak smoke production (m2/m2s);Total smoke produced (m2/m2);Specific extinction area (avg) (m2/kg);Area (m2);Thickness (mm);Density (kg/m3)
50;30;155;20;113;70;NA;22.2;NA;NA;1448;0.01;25;37
VectorData
Time (s);HRR (kW/m2);MLR (g/s);SEA (m2/kg)
0; -0.0014182; -0.0680445; 0
5; -4.76082; 0.0443771; 0
10; -4.73934; 0.0502955; 0
15; -4.73865; 0.0251505; 0
20; 4.73198; 0.0177556; 0
25; 33.0952; 0.0044398; 143.137
30; 28.2111; 0.0251465; 515.617
35; 46.5088; 0.0606527; 551.787
40; 69.7282; 0.0325495; 1346.84
45; 83.1705; 0.0340246; 1899.59
50; 87.2455; 0.0443777; 1505.64
55; 109.297; 0.0532598; 1348.92
60; 136.136; 0.0650965; 1131.46
65; 139.62; 0.0517761; 1464.52
70; 143.53; 0.0517766; 1640.99
75; 139.216; 0.0621338; 1458.66
80; 143.585; 0.0724909; 1336.05
85; 142.484; 0.0710119; 1243.23
90; 142.941; 0.0710078; 1299.72
95; 146.774; 0.0739665; 1289.89
100; 142.395; 0.0517807; 1746.01
105; 147.365; 0.0384644; 2441.04
110; 155.397; 0.0739665; 1359.46
115; 150.72; 0.0843241; 1112.35
120; 154.808; 0.0591746; 1790.68
125; 155.4; 0.0606583; 1719.66
130; 146.091; 0.0754496; 1262.56
135; 151.101; 0.0488174; 1908.99
140; 150.8; 0.0621338; 1472.08
145; 146.427; 0.0754501; 1206.53
150; 146.675; 0.0488174; 1864.09
155; 133.329; 0.0650925; 1300.32
160; 120.896; 0.0532603; 1599.75
165; 111.852; 0.041419; 1793.4
170; 98.7383; 0.0562149; 1271.07
175; 90.0872; 0.0429026; 1440.29
180; 80.7789; 0.0473404; 1193.57
185; 63.3749; 0.0251505; 2134.91
190; 59.1588; 0.0147929; 2695.36

File: data/rise_materials/Testdata-145.txt
Keywords
Material1;Material2;Material3;Material4;Product;Object;Scenario;Method;Reference;Comment;Owner;IsPublic;ImportDate
FR EPS;Calcium silicate board;;;;;;ISO 5660;EUREFIC;CDK11505_EUREFIC11;;1;2003-08-06 09:47:45
Scalars
Flux (kW/m2);tig (s);qmax (kw/m2);qtotal (MJ/m2);q180 (kw/m2);q300 (kw/m2);Mass loss (g);DHc (MJ/kg);Peak smoke production (m2/m2s);Total smoke produced (m2/m2);Specific extinction area (avg) (m2/kg);Area (m2);Thickness (mm);Density (kg/m3)
35;51;116;18;90;70;NA;23.8;NA;NA;1315;0.01;25;37
VectorData
Time (s);HRR (kW/m2);MLR (g/s);SEA (m2/kg)
0; -2.43037; -0.0369965; 0
5; 2.41329; -0.00887502; 0
10; -2.40337; 0.0310679; 0
15; -2.40745; 0.0281092; 0
20; 2.3966; 0.0177521; 0
25; 2.39903; 0.0103531; 143.137
30; -7.2257; -0.0147914; 515.617
35; -2.40099; 0.00887807; 551.787
40; -7.18593; 0.0325434; 1346.84
45; 35.8087; 0.00295664; 1899.59
50; 64.4394; 0.0458618; 117.369
55; 43.986; -0.105033; -458.304
60; 49.3411; 0.0355036; 1009.42
65; 40.198; 0.180483; 203.228
70; 44.5389; -0.00443878; -8774.65
75; 54.2223; 0.0266296; 1419.72
80; 63.3202; 0.0384669; 1134.08
85; 67.6073; 0.0251465; 1929.46
90; 76.5654; 0.0251465; 2345.39
95; 81.4983; 0.0369873; 1128.52
100; 76.4658; 0.0355077; 1263.47
105; 76.1091; 0.0340241; 1245.41
110; 85.3531; 0.0473409; 1052.45
115; 80.9779; 0.0340246; 1457.81
120; 94.1301; 0.0340246; 1324.46
125; 93.9137; 0.0458613; 1045.5
130; 98.7844; 0.0458613; 1246.4
135; 98.4706; 0.0340246; 1918.29
140; 98.1893; 0.0340246; 1486.09
145; 102.519; 0.0473409; 1227.39
150; 107.977; 0.032545; 1862.03
155; 107.291; 0.0473404; 1189.52
160; 106.743; 0.032549; 1872.44
165; 107.429; 0.0429021; 1248.45
170; 107.444; 0.0680512; 794.134
175; 106.985; 0.0429026; 1283.87
180; 106.965; 0.032545; 1695.15
185; 115.851; 0.0473409; 1104.76
190; 115.531; 0.0340246; 1581.84
195; 115.909; 0.032545; 1756.87
200; 115.839; 0.0576981; 967.107
205; 111.524; 0.0443817; 1106.76
210; 111.466; 0.032545; 1396.92
215; 115.974; 0.0458613; 1073.42
220; 107.138; 0.0458613; 1050.09
225; 115.897; 0.032545; 1850.42
230; 116.15; 0.0458613; 1384.4
235; 102.471; 0.0473404; 1162.26
240; 89.1663; 0.023671; 1899.11

File: data/rise_materials/Testdata-146.txt
Keywords
Material1;Material2;Material3;Material4;Product;Object;Scenario;Method;Reference;Comment;Owner;IsPublic;ImportDate
FR particle board;;;;;;;ISO 5660;EUREFIC;Type B1, EUREFIC6;;1;2003-08-06 09:49:04
Scalars
Flux (kW/m2);tig (s);qmax (kw/m2);qtotal (MJ/m2);q180 (kw/m2);q300 (kw/m2);Mass loss (g);DHc (MJ/kg);Peak smoke production (m2/m2s);Total smoke produced (m2/m2);Specific extinction area (avg) (m2/kg);Area (m2);Thickness (mm);Density (kg/m3)
50;21;152;8.6;45;33;NA;4.6;NA;NA;85;0.01;16;628
VectorData
Time (s);HRR (kW/m2);MLR (g/s);SEA (m2/kg)
0; -1.28038; -0.0651072; 0
5; 3.80757; 0.00148163; 0
10; 29.0792; 0.0177521; 0
15; 94.1309; 0.0295863; 0
20; 148.441; 0.0887639; 187.297
25; 151.861; 0.147937; 12.2643
30; 140.159; 0.164209; 1.69864
35; 125.955; 0.150898; 21.708
40; 112.287; 0.143499; 16.541
45; 102.643; 0.122788; 18.2603
50; 93.946; 0.112435; 14.6436
55; 79.9636; 0.130185; 4.3789
60; 80.2233; 0.0961584; 2.39344
65; 65.9036; 0.0754476; -0.313195
70; 51.8487; 0.090243; 9.83668
75; 32.7723; 0.0887634; 11.6132
80; 18.3136; 0.0917226; 41.7737
85; 23.353; 0.0695282; 177.17
90; 13.5772; 0.0591751; 296.408
95; 18.5031; 0.0724915; 96.9074
100; 13.6711; 0.0695282; 170.635
105; 8.68007; 0.0813655; 137.735
110; 13.6503; 0.0828446; 136.878
115; 13.6327; 0.0576955; 165.231
120; 8.67823; 0.0724909; 131.295
125; 13.6115; 0.0724909; 111.02
130; 23.6232; 0.0576955; 146.281
135; 23.5788; 0.0828446; 106.531
140; 23.5637; 0.081365; 104.697
145; 13.6611; 0.0695323; 140.99
150; 13.6982; 0.0710119; 126.101
155; 13.608; 0.0695282; 131.595
160; 18.6731; 0.0813655; 112.417
165; 18.5809; 0.0798859; 116.852
170; 13.5891; 0.081365; 113.565
175; 13.6532; 0.0695323; 139.124
180; 18.6258; 0.0695323; 140.357
185; 13.6816; 0.0828446; 96.9565
190; 23.5031; 0.0695282; 128.738
195; 13.6373; 0.0710119; 119.386
200; 18.5685; 0.0710119; 129.219

File: data/rise_materials/Testdata-147.txt
Keywords
Material1;Material2;Material3;Material4;Product;Object;Scenario;Method;Reference;Comment;Owner;IsPublic;ImportDate
FR particle board;;;;;;;ISO 5660;EUREFIC;Type B1, EUREFIC6;;1;2003-08-06 09:53:09
Scalars
Flux (kW/m2);tig (s);qmax (kw/m2);qtotal (MJ/m2);q180 (kw/m2);q300 (kw/m2);Mass loss (g);DHc (MJ/kg);Peak smoke production (m2/m2s);Total smoke produced (m2/m2);Specific extinction area (avg) (m2/kg);Area (m2);Thickness (mm);Density (kg/m3)
50;18;129;6.3;31;20;NA;3.2;NA;NA;123;0.01;16;628
VectorData
Time (s);HRR (kW/m2);MLR (g/s);SEA (m2/kg)
0; 2.95996; -0.0636134; 0
5; 7.95996; -0.0281057; 0
10; 73.0941; 0.039946; 0
15; 127.431; 0.0473384; 0
20; 128.46; 0.106511; 77.6371
25; 121.209; 0.170131; 6.18212
30; 106.042; 0.150897; 13.8928
35; 91.9703; 0.143499; 10.4037
40; 83.1637; 0.124268; 12.099
45; 73.9811; 0.105036; -10.0219
50; 55.1893; 0.0961624; -4.56693
55; 26.6919; 0.099117; -1.49238
60; 21.9701; 0.0887599; 19.1511
65; 17.4823; 0.0784068; 299.428
70; 12.6402; 0.081365; 271.319
75; 12.6756; 0.0695323; 272.647
80; 12.7056; 0.0710119; 233.927
85; 12.6963; 0.0710073; 200.354
90; 12.6715; 0.0695323; 203.61
95; 12.7001; 0.081369; 155.523
100; 12.7441; 0.081365; 153.681
105; 17.606; 0.0695287; 178.148
110; 12.7902; 0.0695287; 186.978
115; 12.7073; 0.081365; 145.906
120; 12.74; 0.081369; 148.51
125; 12.7975; 0.0695323; 180.425
130; 12.7553; 0.0695282; 178.622
135; 12.7508; 0.0813655; 145.011
140; 12.711; 0.0828446; 131.291
145; 12.727; 0.0576955; 198.971
150; 12.7286; 0.0710119; 164.416
155; 12.7635; 0.082844; 150.4
160; 12.7337; 0.0695323; 160.769
165; 7.80761; 0.0739706; 159.841
170; 12.7326; 0.0488174; 230.967
175; 12.7996; 0.0621338; 166.151
180; 17.6872; 0.0739706; 144.218
185; 17.6424; 0.0591751; 181.816

File: data/rise_materials/Testdata-148.txt
Keywords
Material1;Material2;Material3;Material4;Product;Object;Scenario;Method;Reference;Comment;Owner;IsPublic;ImportDate
FR particle board;;;;;;;ISO 5660;EUREFIC;Type B1, EUREFIC6;;1;2003-08-06 09:54:23
Scalars
Flux (kW/m2);tig (s);qmax (kw/m2);qtotal (MJ/m2);q180 (kw/m2);q300 (kw/m2);Mass loss (g);DHc (MJ/kg);Peak smoke production (m2/m2s);Total smoke produced (m2/m2);Specific extinction area (avg) (m2/kg);Area (m2);Thickness (mm);Density (kg/m3)
35;42;96;4.6;24;17;NA;3.2;NA;NA;246;0.01;16;628
VectorData
Time (s);HRR (kW/m2);MLR (g/s);SEA (m2/kg)
0; -2.91763; -1.56961; 0
5; -2.90435; -0.761879; 0
10; 2.0757; -0.00443827; 0
15; -2.88719; -0.0147929; 0
20; 2.07212; 0.0103536; 0
25; -2.89233; 0.0295848; 0
30; 21.7314; 0.0266301; 0
35; 71.3521; 0.0221919; 0
40; 95.5631; 0.0502965; 469.452
45; 92.9651; 0.1006; 78.5874
50; 86.187; 0.130189; -10.9234
55; 72.6441; 0.116869; 15.2555
60; 63.5259; 0.0946793; 16.8168
65; 44.8029; 0.0976379; 20.8105
70; 40.0817; 0.102076; 11.6091
75; 25.9263; 0.0695323; 34.6938
80; 11.6847; 0.0488215; 92.0595
85; 11.7387; 0.0636129; 204.07
90; 11.8128; 0.0636134; 434.131
95; 11.8141; 0.0517766; 550.179
100; 11.8284; 0.0532557; 559.515
105; 11.8889; 0.0517807; 557.045
110; 11.8016; 0.0621338; 497.342
115; 11.8466; 0.0739665; 382.567
120; 11.8325; 0.0606547; 456.467
125; 6.94897; 0.0636129; 421
130; 11.8495; 0.0517802; 475.338
135; 11.8705; 0.0503011; 474.629
140; 16.7698; 0.0754456; 277.757
145; 11.8642; 0.0621338; 339.989
150; 11.8587; 0.0517807; 375.766
155; 11.8289; 0.0532557; 384.608
160; 11.8347; 0.0517766; 373.98
165; 11.8341; 0.0621338; 287.372
170; 11.8627; 0.0739706; 238.689
175; 11.8902; 0.0606542; 295.905
180; 6.93231; 0.0621338; 267.928
185; 11.855; 0.0636134; 267.645
190; 12.2541; 0.0488174; 211.756
195; 7.20868; 0.0754501; 100.548
200; 12.2906; 0.0621338; 118.937
205; 12.2643; 0.050297; 154.463

File: data/rise_materials/Testdata-149.txt
Keywords
Material1;Material2;Material3;Material4;Product;Object;Scenario;Method;Reference;Comment;Owner;IsPublic;ImportDate
FR particle board;;;;;;;ISO 5660;EUREFIC;Type B1, EUREFIC6;;1;2003-08-06 09:55:44
Scalars
Flux (kW/m2);tig (s);qmax (kw/m2);qtotal (MJ/m2);q180 (kw/m2);q300 (kw/m2);Mass loss (g);DHc (MJ/kg);Peak smoke production (m2/m2s);Total smoke produced (m2/m2);Specific extinction area (avg) (m2/kg);Area (m2);Thickness (mm);Density (kg/m3)
35;40;105;4.0;19;12;NA;3.4;NA;NA;110;0.01;16;628
VectorData
Time (s);HRR (kW/m2);MLR (g/s);SEA (m2/kg)
0; -1.73309; -0.0917287; 0
5; -1.72365; -0.0517782; 0
10; 3.43031; 0.0147919; 0
15; -1.7165; 0.00739441; 0
20; -1.71127; 0.0177561; 0
25; 3.42031; 0.0295883; 0
30; 44.4069; 0.0147929; 0
35; 95.2962; 0.0221919; 0
40; 104.699; 0.0591751; 79.7818
45; 91.6262; 0.122787; -11.6478
50; 76.3961; 0.128706; -15.4229
55; 62.092; 0.105036; -18.3753
60; 52.1683; 0.099117; -17.9174
65; 42.9262; 0.0798859; -17.7246
70; 33.1118; 0.0591751; -28.9099
75; 13.3284; 0.0606542; 1.84808
80; 13.3562; 0.0754496; 62.6531
85; 8.40689; 0.0503011; 293.359
90; 8.43246; 0.0532557; 337.562
95; 8.44248; 0.0547353; 223.706
100; 8.47163; 0.041423; 331.99
105; 8.50122; 0.0532598; 264.66
110; 13.5559; 0.0636129; 201.086
115; 8.46995; 0.0636129; 167.524
120; 13.5463; 0.0503011; 206.222
125; 13.5502; 0.0636129; 169.062
130; 8.49877; 0.0636134; 161.775
135; 8.47502; 0.050297; 201.513
140; 8.5052; 0.0621338; 158.588
145; 13.5761; 0.0754501; 118.361
150; 13.5216; 0.0813609; 108.152
155; 13.5427; 0.00148671; 5757.71

File: data/rise_materials/Testdata-150.txt
Keywords
Material1;Material2;Material3;Material4;Product;Object;Scenario;Method;Reference;Comment;Owner;IsPublic;ImportDate
FR particle board;;;;;;;ISO 5660;EUREFIC;Type B1, EUREFIC6;;1;2003-08-06 09:56:54
Scalars
Flux (kW/m2);tig (s);qmax (kw/m2);qtotal (MJ/m2);q180 (kw/m2);q300 (kw/m2);Mass loss (g);DHc (MJ/kg);Peak smoke production (m2/m2s);Total smoke produced (m2/m2);Specific extinction area (avg) (m2/kg);Area (m2);Thickness (mm);Density (kg/m3)
25;67;75;2.5;14;8.1;NA;4.3;NA;NA;111;0.01;16;628
VectorData
Time (s);HRR (kW/m2);MLR (g/s);SEA (m2/kg)
0; -1.74107; -0.0384694; 0
5; -6.92414; 0.0207143; 0
10; -1.72426; 0.00887756; 0
15; -1.72051; 0.00887756; 0
20; -1.72005; 0.00887807; 0
25; -1.71729; 0.008874; 0
30; -1.72015; 0.008874; 0
35; 3.44475; 0.00739899; 0
40; -6.85785; 0.0192312; 0
45; -1.7174; 0.0177521; 0
50; -1.72489; 0.0162725; 0
55; -1.71618; 0.0266296; 0
60; 18.8061; 0.0384669; 0
65; 44.5775; 0.0236669; 181.417
70; 75.1733; 0.0325455; 92.9785
75; 74.105; 0.0606547; -17.9634
80; 63.2298; 0.103555; -12.714
85; 47.9259; 0.1006; -10.583
90; 43.0884; 0.0769308; -7.52717
95; 28.3847; 0.082844; -3.7392
100; 13.4431; 0.0621338; 17.3541
105; 13.563; 0.0414235; 72.9127
110; 13.5604; 0.0443777; 164.186
115; 8.51032; 0.0473409; 190.495
120; 3.41168; 0.0221919; 331.38
125; 8.51459; 0.0355036; 239.335
130; 3.42063; 0.04882; 181.209
135; 3.40581; 0.023671; 366.157
140; 3.4212; 0.0221919; 416.702
145; 8.59049; 0.0591731; 156.237
150; 3.41898; 0.0458613; 210.347
155; 3.42897; 0.0207128; 445.43
160; 8.54038; 0.0813599; 110.294
165; 3.4188; 0.0443771; 197.395

File: data/rise_materials/Testdata-151.txt
Keywords
Material1;Material2;Material3;Material4;Product;Object;Scenario;Method;Reference;Comment;Owner;IsPublic;ImportDate
FR particle board;;;;;;;ISO 5660;EUREFIC;Type B1, EUREFIC6;;1;2003-08-06 10:00:02
Scalars
Flux (kW/m2);tig (s);qmax (kw/m2);qtotal (MJ/m2);q180 (kw/m2);q300 (kw/m2);Mass loss (g);DHc (MJ/kg);Peak smoke production (m2/m2s);Total smoke produced (m2/m2);Specific extinction area (avg) (m2/kg);Area (m2);Thickness (mm);Density (kg/m3)
25;70;65;2.0;10;6.3;NA;3.6;NA;NA;137;0.01;16;628
VectorData
Time (s);HRR (kW/m2);MLR (g/s);SEA (m2/kg)
0; -6.97265; -0.0591777; 0
5; -1.72603; -0.0355026; 0
10; -1.72806; 0.0118327; 0
15; 3.4374; 0.0207108; 0
20; -6.8591; 0.00739899; 0
25; -1.72358; 0.008874; 0
30; -6.89008; 0.008874; 0
35; -6.88862; 0.00739899; 0
40; -6.60495; 0.0192312; 0
45; -6.86477; 0.0177516; 0
50; -6.89697; 0.0162766; 0
55; -1.72619; 0.0281092; 0
60; 8.60383; 0.0281052; 0
65; 34.4052; 0.0133138; 0
70; 54.7357; 0.0340286; 199.868
75; 64.4676; 0.0636129; 27.5651
80; 63.6802; 0.0798859; 4.01584
85; 53.0682; 0.100597; 3.22904
90; 33.097; 0.100597; 5.18885
95; 23.3415; 0.081365; 8.55636
100; 13.4718; 0.0532598; 47.0379
105; 8.55195; 0.0207123; 571.509
110; 3.42764; 0.0355036; 335.594
115; 3.42407; 0.04882; 201.628
120; 3.43951; 0.0251505; 371.192
125; 3.4278; 0.0118347; 780.573
130; 3.42336; 0.0488159; 181.359
135; 8.53793; 0.0473409; 182.927
140; 8.55942; 0.0221919; 364.568
145; 3.44104; 0.0369832; 227.282
150; 3.41963; 0.0547358; 159.236
155; 3.43143; 0.0399414; 229.357

File: data/rise_materials/Testdata-158.txt
Keywords
Material1;Material2;Material3;Material4;Product;Object;Scenario;Method;Reference;Comment;Owner;IsPublic;ImportDate
FR Particle board;;;;;;;ISO 5660;EUREFIC;CDK8203_EUREFIC8;;1;2003-08-06 10:10:36
Scalars
Flux (kW/m2);tig (s);qmax (kw/m2);qtotal (MJ/m2);q180 (kw/m2);q300 (kw/m2);Mass loss (g);DHc (MJ/kg);Peak smoke production (m2/m2s);Total smoke produced (m2/m2);Specific extinction area (avg) (m2/kg);Area (m2);Thickness (mm);Density (kg/m3)
50;120;69;9.2;40;29;NA;4.4;NA;NA;130;0.01;12;754
VectorData
Time (s);HRR (kW/m2);MLR (g/s);SEA (m2/kg)
0; -4.31893; 0.0340241; 0
5; -4.25158; -0.0133138; 0
10; -4.26487; 0.0192312; 0
15; -4.24984; 0.0251505; 0
20; -4.26137; 0.0429026; 0
25; -4.24593; 0.0769251; 0
30; -4.22966; 0.0606547; 0
35; -4.24908; 0.0606547; 0
40; 0.845123; 0.0710078; 0
45; 0.846951; 0.081365; 0
50; -4.21741; 0.0798894; 0
55; -4.21734; 0.081369; 0
60; 5.90583; 0.0695282; 0
65; 0.838627; 0.0695287; 0
70; 5.86786; 0.0843241; 0
75; 10.9612; 0.0591751; 0
80; 5.87134; 0.0591751; 0
85; 10.9317; 0.082844; 0
90; 5.88144; 0.081369; 0
95; 5.86371; 0.0695323; 0
100; 20.9686; 0.0710073; 0
105; 15.9352; 0.0695328; 0
110; 15.9396; 0.0828446; 0
115; 20.9627; 0.0695282; 0
120; 20.9664; 0.0695328; 214.465
125; 26.0109; 0.081365; 131.074
130; 20.8815; 0.0798859; 130.649
135; 25.8055; 0.081365; 131.063
140; 30.7231; 0.065094; 150.89
145; 30.8148; 0.103559; 86.6443
150; 30.301; 0.090239; -48.412
155; 35.812; 0.0650904; 183.936
160; 25.6135; 0.0932017; 86.9078
165; 15.6548; 0.0769308; 101.627
170; 31.0441; 0.090243; 201.158
175; 30.888; 0.090239; 240.468
180; 40.652; 0.0784068; 158.356
185; 40.2887; 0.081365; 86.6552
190; 40.3835; 0.0665736; 101.379
195; 40.17; 0.090243; 65.6666
200; 45.3215; 0.102076; 59.7357
205; 50.0493; 0.0769272; 69.6019
210; 49.9877; 0.0798854; 58.6289
215; 59.4496; 0.0798899; 48.2181
220; 69.412; 0.0769267; 57.9053
225; 64.1211; 0.103555; 33.6867
230; 64.1669; 0.0769313; 45.153
235; 64.1936; 0.0784063; 38.0565
240; 63.9197; 0.0917185; 30.5145
245; 59.1551; 0.0784068; 30.7952
250; 54.4078; 0.081365; 24.0018
255; 49.7676; 0.0680527; 33.6002
260; 44.8219; 0.0828486; 33.039
265; 40.19; 0.0710073; 65.4026
270; 40.0972; 0.0591751; 95.149
275; 35.2885; 0.0739706; 92.7875
280; 30.4792; 0.0606542; 111.349
285; 20.5986; 0.0636134; 121.539
290; 20.7734; 0.0961578; 92.7334
295; 10.7845; -0.291438; -28.9268
300; 10.7659; -0.0266266; -348.459
305; 15.8458; 0.38464; 31.8465
310; 15.8274; 0.0917196; 141.701
315; 10.8311; 0.0650904; 190.789
320; 10.8494; 0.0636134; 187.237
325; 10.8758; 0.0399434; 283.179
330; 10.8297; 0.0547389; 206.566
335; 15.8756; 0.0547394; 184.677
340; 10.8635; 0.041419; 256.13
345; 15.8497; 0.0562149; 194.643
350; 10.8434; 0.0429026; 258.565
355; 10.848; 0.0443817; 234.931
360; 10.8756; 0.0429026; 235.71
365; 15.8478; 0.0562144; 184.432
370; 15.8168; 0.0443817; 220.505
375; 10.9105; 0.032549; 315.513
380; 10.8896; 0.0443817; 234.026
385; 10.8745; 0.0547353; 196.62
390; 10.8921; 0.0547353; 190.83
395; 15.868; 0.041423; 256.145
400; 15.885; 0.0576981; 161.753
405; 5.87415; 0.0532557; 196.324
410; 15.8953; -0.0162816; -637.019

File: data/rise_materials/Testdata-159.txt
Keywords
Material1;Material2;Material3;Material4;Product;Object;Scenario;Method;Reference;Comment;Owner;IsPublic;ImportDate
FR Particle board;;;;;;;ISO 5660;EUREFIC;CDK8205_EUREFIC8;;1;2003-08-06 10:12:34
Scalars
Flux (kW/m2);tig (s);qmax (kw/m2);qtotal (MJ/m2);q180 (kw/m2);q300 (kw/m2);Mass loss (g);DHc (MJ/kg);Peak smoke production (m2/m2s);Total smoke produced (m2/m2);Specific extinction area (avg) (m2/kg);Area (m2);Thickness (mm);Density (kg/m3)
50;272;34;7.2;22;18;NA;4.2;NA;NA;117;0.01;12;754
VectorData
Time (s);HRR (kW/m2);MLR (g/s);SEA (m2/kg)
0; 4.27468; 0.0636058; 0
5; 4.2358; -0.0310628; 0
10; 9.27139; 0.00739848; 0
15; 4.21079; 0.0384623; 0
20; 4.19574; 0.0443822; 0
25; 4.19556; 0.0532557; 0
30; 4.18533; 0.0621338; 0
35; -0.838125; 0.0710119; 0
40; -0.837447; 0.0798854; 0
45; 4.17268; 0.0932022; 0
50; 4.19231; 0.0680491; 0
55; -0.838295; 0.0695282; 0
60; 4.1698; 0.0828486; 0
65; -0.835011; 0.0710114; 0
70; 4.19184; 0.0621338; 0
75; 4.17287; 0.050297; 0
80; 4.17328; 0.0621338; 0
85; 4.17957; 0.0739706; 0
90; 4.19113; 0.0606542; 0
95; 4.17192; 0.0621338; 0
100; 4.17646; 0.0621338; 0
105; 4.17725; 0.0621338; 0
110; 4.17094; 0.0621338; 0
115; 4.18111; 0.0621338; 0
120; 4.16765; 0.0621338; 0
125; 4.18769; 0.0591751; 0
130; 4.18434; 0.0828446; 0
135; 4.16223; 0.0828446; 0
140; 9.18699; 0.0591751; 0
145; 9.1761; 0.0621338; 0
150; 4.18192; 0.0621338; 0
155; 4.1625; 0.0606547; 0
160; 4.17721; 0.0710078; 0
165; 9.18807; 0.081365; 0
170; 9.16146; 0.081369; 0
175; 14.2072; 0.0695323; 0
180; 9.17361; 0.0710073; 0
185; 9.17486; 0.0710119; 0
190; 9.204; 0.0695323; 0
195; 9.16571; 0.081365; 0
200; 9.19412; 0.0813655; 0
205; 14.207; 0.0680491; 0
210; 14.1604; 0.0813655; 0
215; 9.14999; 0.081365; 0
220; 14.1639; 0.0680527; 0
225; 14.1219; 0.081369; 0
230; 14.181; 0.081365; 0
235; 14.1001; 0.0680491; 0
240; 14.18; 0.0813655; 0
245; 14.1975; 0.081365; 0
250; 14.1893; 0.0695323; 0
255; 14.1373; 0.0710119; 0
260; 14.1404; 0.0710073; 0
265; 14.1331; 0.0724915; 0
270; 14.1556; 0.0591751; 230.747
275; 9.18017; 0.0710078; 213.225
280; 14.1321; 0.0828446; 183.594
285; 9.16847; 0.0710114; 220.343
290; 14.1707; 0.0606583; 253.719
295; 9.22842; 0.0606542; 263.788
300; 9.16814; 0.0739665; 201.727
305; 9.19816; 0.0606547; 255.781
310; 4.16338; 0.0621338; 241.975
315; 4.17758; 0.0621338; 254.845
320; 14.1824; 0.0636134; 240.794
325; 14.1885; 0.0517761; 306.026
330; 14.0635; 0.0503011; 145.825
335; 28.8505; 0.0754496; -8.70356
340; 23.9978; 0.0621338; 64.797
345; 23.8716; 0.050297; 88.8214
350; 28.9942; 0.0621338; 76.3599
355; 28.806; 0.0754501; 42.5053
360; 28.7973; 0.050297; 81.1848
365; 28.8306; 0.0532557; 51.6811
370; 33.8728; 0.0532598; 41.4762
375; 28.7292; 0.0517802; 49.8886
380; 33.8471; 0.0650925; 39.8606
385; 28.7852; 0.0517766; 37.7896
390; 28.8706; 0.0532557; 49.8845
395; 28.9403; 0.0532603; 55.6766
400; 28.8702; 0.0532557; 28.7772
405; 33.7441; 0.0547353; 18.7449
410; 28.8262; 0.041423; 54.7341
415; 28.8544; 0.0562185; 36.1271
420; 28.9226; 0.0429026; 61.1378
425; 23.9307; 0.042898; 64.7985
430; 28.9936; 0.0576981; 49.2022
435; 19.0248; 0.0310694; 72.8862
440; 24.012; 0.0443817; 49.6464
445; 23.9792; 0.0562149; 49.5868
450; 18.9831; 0.0443777; 62.2972
455; 19.0121; 0.03107; 118.692
460; 19.0445; 0.0562185; 56.1067
465; 28.9628; 0.0562144; 63.7861
470; 24.0842; 0.0310659; 100.526
475; 19.1223; 0.0458613; 88.356
480; 24.0795; 0.0473404; 88.0853
485; 28.8468; 0.0207123; 190.012
490; 24.0277; 0.0458613; 68.171
495; 19.1048; 0.057694; 73.4145
500; 19.1223; 0.0325455; 125.041
505; 24.1492; 0.0355042; 103.8
510; 19.1212; 0.0562149; 63.8565
515; 24.0847; 0.0355042; 111.562

File: data/rise_materials/Testdata-160.txt
Keywords
Material1;Material2;Material3;Material4;Product;Object;Scenario;Method;Reference;Comment;Owner;IsPublic;ImportDate
FR Particle board;;;;;;;ISO 5660;EUREFIC;CDK8206_EUREFIC8;;1;2003-08-06 10:13:31
Scalars
Flux (kW/m2);tig (s);qmax (kw/m2);qtotal (MJ/m2);q180 (kw/m2);q300 (kw/m2);Mass loss (g);DHc (MJ/kg);Peak smoke production (m2/m2s);Total smoke produced (m2/m2);Specific extinction area (avg) (m2/kg);Area (m2);Thickness (mm);Density (kg/m3)
75;134;86;30;60;50;NA;6.6;NA;NA;67;0.01;12;754
VectorData
Time (s);HRR (kW/m2);MLR (g/s);SEA (m2/kg)
0; -4.23579; -0.0236689; 0
5; 0.83553; 0.0547414; 0
10; 5.7947; 0.0591751; 0
15; 5.76838; 0.109471; 0
20; 5.74443; 0.139059; 0
25; 5.72266; 0.122788; 0
30; 5.69271; 0.124267; 0
35; 10.6127; 0.125751; 0
40; 10.6028; 0.112434; 0
45; 10.6127; 0.127226; 0
50; 10.6703; 0.118349; 0
55; 5.7331; 0.0843216; 0
60; 5.73562; 0.0887639; 0
65; 5.70476; 0.0872843; 0
70; 5.72277; 0.099117; 0
75; 5.71961; 0.100596; 0
80; 5.71429; 0.0769308; 0
85; 10.635; 0.0769308; 0
90; 10.6194; 0.102076; 0
95; 10.6107; 0.0872803; 0
100; 10.6162; 0.0872843; 0
105; 10.6187; 0.10208; 0
110; 10.6185; 0.0754476; 0
115; 15.4797; 0.0887599; 0
120; 25.2627; 0.100597; 0
125; 30.0621; 0.0858048; 0
130; 44.7176; 0.0991211; 0
135; 49.5368; 0.0976374; 143.016
140; 63.355; 0.0976374; 39.8025
145; 63.1353; 0.0991211; 66.3684
150; 58.4657; 0.0858048; 73.7369
155; 62.8944; 0.0976379; 60.6692
160; 67.3509; 0.107991; 69.2614
165; 67.1062; 0.106516; 71.1074
170; 72.1972; 0.106516; 59.5602
175; 71.5986; 0.105036; 75.7847
180; 76.5344; 0.118352; 63.9164
185; 76.5431; 0.105036; 79.1559
190; 81.0086; 0.105036; 75.5796
195; 81.2613; 0.119828; 65.1239
200; 85.8361; 0.0946787; 72.6405
205; 85.3833; 0.0961624; 67.2829
210; 85.2961; 0.109474; 51.5348
215; 80.9168; 0.0976374; 56.2834
220; 81.0151; 0.0858053; 54.2063
225; 75.9633; 0.100597; 32.7628
230; 66.9964; 0.0887599; 28.2132
235; 62.3462; 0.0784063; 29.6658
240; 58.0287; 0.081369; 21.4268
245; 57.843; 0.0695323; 30.0789
250; 58.1222; 0.0710073; 24.8052
255; 53.2761; 0.0710119; 24.308
260; 43.8093; 0.0710119; 17.9656
265; 44.0535; 0.0710078; 14.7395
270; 43.8658; 0.0724874; 19.0327
275; 44.1183; 0.0606547; 28.6814
280; 44.0094; 0.0606542; 33.3412
285; 39.1958; 0.0739706; 16.2665
290; 34.5293; 0.0606542; 31.9487
295; 39.3012; 0.0621338; 39.293
300; 29.7513; 0.0636134; 32.3305
305; 29.7534; 0.0517761; 53.3494
310; 29.7715; 0.0517807; 47.6415
315; 29.7751; 0.0636129; 50.3766
320; 29.8674; 0.0621338; 47
325; 29.6909; 0.0621338; 28.2384
330; 29.8324; 0.0636129; 30.7634
335; 29.6857; 0.0517807; 54.9034
340; 29.7369; 0.0532557; 46.2386
345; 29.6968; 0.0532557; 45.7489
350; 29.7482; 0.0532598; 50.9419
355; 24.8752; 0.0517802; 41.847
360; 29.8507; 0.0636129; 37.4103
365; 34.5764; 0.0636134; 45.8221
370; 34.4407; 0.0517766; 35.3534
375; 34.4216; 0.0517766; 19.2111
380; 34.3398; 0.0636134; 20.6098
385; 39.4157; 0.0621338; 13.4386
390; 34.5084; 0.0636129; 11.5788
395; 39.1809; 0.0517802; 22.5712
400; 34.3959; 0.0517802; 25.132
405; 34.5344; 0.0636129; 32.3074
410; 39.2665; 0.0621338; 20.5427
415; 44.1034; 0.0606547; 20.1575
420; 44.0875; 0.0710078; 24.0256
425; 53.6292; 0.0828446; 16.7905
430; 58.0445; 0.0695328; 35.7522
435; 62.6648; 0.0710073; 43.3053
440; 62.2349; 0.0695323; 47.6631
445; 67.182; 0.0798899; 54.9882
450; 67.0982; 0.091718; 51.1837
455; 66.9973; 0.0784063; 60.7096
460; 71.7843; 0.0798899; 51.1107
465; 71.5439; 0.081365; 45.9461
470; 71.3468; 0.0680491; 46.5531
475; 71.5683; 0.0813655; 34.4237
480; 71.4294; 0.0798859; 6.68935
485; 71.4602; 0.0798859; 12.7089
490; 71.6375; 0.081365; -2.44946
495; 67.0468; 0.0695323; 13.0846
500; 62.4179; 0.0724909; 11.9142
505; 62.2109; 0.0606542; 7.79894
510; 62.3923; 0.0606547; 13.5772
515; 53.3125; 0.0739665; 4.75175
520; 53.1638; 0.0606547; 10.3986
525; 53.3181; 0.0606542; 7.52381
530; 43.5291; 0.0739706; 15.0172
535; 43.8853; 0.0621338; 18.0882
540; 43.9072; 0.0488174; 30.0778
545; 39.3013; 0.0739706; 31.1955
550; 39.0471; 0.0724909; 22.3844
555; 34.4084; 0.0591751; 35.2984
560; 39.2268; 0.0739665; 24.9599
565; 39.2351; 0.0606547; 43.625
570; 44.0328; 0.0606542; 9.59527
575; 44.1816; 0.0724909; 34.926
580; 44.2898; 0.0724909; 47.1674
585; 39.3569; 0.0606542; 65.0415
590; 43.8154; 0.0606547; 53.6327
595; 43.9688; 0.0724869; 54.8652
600; 43.7024; 0.0710119; 52.7663
605; 43.9269; 0.0710119; 57.156
610; 39.2725; 0.0710078; 55.7116
615; 43.9196; 0.0710078; 69.9707
620; 43.8934; 0.0710119; 68.3523
625; 43.9782; 0.0710119; 61.8731
630; 44.0677; 0.0724869; 63.5624
635; 43.9897; 0.0591751; 82.7876
640; 39.1165; 0.0710119; 81.7818
645; 29.6129; 0.082844; 68.7022
650; 24.8472; 0.0710119; 83.8947
655; 24.9489; 0.0591751; 163.85
660; 25.0028; 0.0724869; 180.337
665; 25.0457; 0.714541; 18.391
670; 20.0923; -5.01361; -2.47634
675; 24.9873; -0.375761; -32.8244
680; 25.039; 4.72957; 2.73638
685; 20.1938; -0.116872; -102.077
690; 20.2376; 0.461566; 25.5868
695; 25.0225; 0.0399442; 292.205
700; 25.1831; 0.0606542; 203.964
705; 20.2732; 0.041423; 273.494
710; 25.1321; 0.0458613; 242.162
715; 15.4355; 0.0340243; 324.243
720; 25.19; 0.0325472; 337.622
725; 25.1644; 0.057696; 187.954
730; 20.2365; 0.0429003; 257.01
735; 25.0904; 0.044382; 233.206
740; 20.2933; 0.0458611; 213.552
745; 25.1372; 0.0340263; 281.515
750; 25.097; 0.0355059; 273.456
755; 20.2962; 0.0562136; 171.258
760; 20.323; 0.0355075; 237.364
