Repository: johodges/materials

## A Non-Dimensional Scaling Approach to Modeling Material Pyrolysis

This repository contains the data, scripts, and technical documents required to generate the SPyro cone validation cases.

## Instructions
* Clone this repository with submodules
  ```
  git clone --recurse-submodules https://github.com/johodges/materials
  ```
* Pre-process data
  ```
  python materials/scripts/initialize.py
  ```
* Build latest FDS (example for impi_intel_linux target, but use relevant make target for platform)
  ```
  git clone git@github.com:firemodels/fds.git && cd fds
  cd Build/impi_intel_linux
  ./make_fds.sh
  ln -s fds_impi_intel_linux fds
  cd ../..
  ```
* Run cases
  ```

File: data/rise_materials/Testdata-161.txt
Keywords
Material1;Material2;Material3;Material4;Product;Object;Scenario;Method;Reference;Comment;Owner;IsPublic;ImportDate
FR Particle board;;;;;;;ISO 5660;EUREFIC;CDK8208_EUREFIC8;;1;2003-08-06 10:14:39
Scalars
Flux (kW/m2);tig (s);qmax (kw/m2);qtotal (MJ/m2);q180 (kw/m2);q300 (kw/m2);Mass loss (g);DHc (MJ/kg);Peak smoke production (m2/m2s);Total smoke produced (m2/m2);Specific extinction area (avg) (m2/kg);Area (m2);Thickness (mm);Density (kg/m3)
75;155;90;36;68;68;NA;8.1;NA;NA;35;0.01;12;754
VectorData
Time (s);HRR (kW/m2);MLR (g/s);SEA (m2/kg)
0; 0.420702; 0.0547282; 0
5; 5.38535; -0.0162689; 0
10; 0.413677; 0.0636129; 0
15; 5.32936; 0.112433; 0
20; 5.33289; 0.110955; 0
25; 5.31369; 0.158294; 0
30; 10.1655; 0.144978; 0
35; 10.2034; 0.109472; 0
40; 10.1882; 0.125747; 0
45; 10.1749; 0.125747; 0
50; 10.1834; 0.116873; 0
55; 5.29865; 0.0946787; 0
60; 10.1616; 0.0976374; 0
65; 10.2041; 0.097642; 0
70; 10.1699; 0.0976374; 0
75; 10.1706; 0.099117; 0
80; 10.1837; 0.0872843; 0
85; 10.2283; 0.0872843; 0
90; 10.1596; 0.099117; 0
95; 19.9426; 0.0976374; 0
100; 15.0279; 0.097642; 0
105; 10.1632; 0.099117; 0
110; 10.1406; 0.0872803; 0
115; 15.0375; 0.0887639; 0
120; 19.8629; 0.0872838; 0
125; 15.0143; 0.0976415; 0
130; 15.0139; 0.109474; 0
135; 24.6765; 0.0976374; 0
140; 24.7702; 0.0858053; 0
145; 48.8953; 0.0976374; 0
150; 58.3196; 0.109475; 0
155; 62.5689; 0.0961584; 63.7986
160; 62.3656; 0.0961584; 15.3876
165; 62.5387; 0.109475; 43.5643
170; 66.8343; 0.0946787; 62.0467
175; 61.869; 0.106516; 72.213
180; 66.9137; 0.118352; 67.1709
185; 75.9288; 0.105036; 88.901
190; 75.6381; 0.106516; 88.4538
195; 81.2203; 0.106516; 89.3585
200; 85.0424; 0.105032; 78.1872
205; 80.4176; 0.118353; 62.8574
210; 85.2735; 0.106516; 59.322
215; 85.0912; 0.0961578; 58.6193
220; 89.7722; 0.100601; 44.4916
225; 85.3638; 0.0754476; 61.0801
230; 80.6721; 0.0887599; 31.3108
235; 71.1096; 0.100597; 15.3499
240; 75.83; 0.0887634; 7.93725
245; 71.2885; 0.0784103; 5.24436
250; 66.7228; 0.081365; 2.83819
255; 62.0726; 0.0695282; 1.54163
260; 66.5932; 0.0710119; -9.76507
265; 62.1086; 0.0710114; -10.0312
270; 61.929; 0.0710119; -20.774
275; 62.1809; 0.0724869; -11.8169
280; 62.4491; 0.0591751; -22.6367
285; 52.6265; 0.0724915; -10.8275
290; 57.4499; 0.0710078; -22.4735
295; 52.9729; 0.0710078; -14.2909
300; 52.9026; 0.0724909; -11.2467
305; 52.8949; 0.0636169; -16.6527
310; 62.271; 0.0399434; -31.3131
315; 52.6751; 0.0517766; -22.0809
320; 57.2478; 0.0754461; -19.7126
325; 62.1467; 0.0606547; -21.7538
330; 62.4697; 0.0621338; -19.7744
335; 57.3913; 0.0621338; -19.6609
340; 57.6736; 0.0606542; -23.4908
345; 52.9554; 0.0739706; -16.6431
350; 57.4887; 0.0606542; -17.9685
355; 57.4338; 0.0621338; -17.4448
360; 57.3354; 0.0636134; -16.4364
365; 57.6223; 0.050297; -24.4821
370; 67.0201; 0.0621338; -19.8851
375; 62.3491; 0.0739706; -6.34046
380; 62.0932; 0.0591751; -1.96274
385; 71.68; 0.0710073; 12.5068
390; 71.6015; 0.0828486; 7.25589
395; 71.2873; 0.0680527; 4.29968
400; 71.0383; 0.081365; 12.0154
405; 71.3295; 0.0798859; 21.4504
410; 76.1056; 0.0784063; 26.8273
415; 66.852; 0.0946813; 8.27942
420; 80.492; 0.0576955; 4.64157
425; 76.1929; 0.0591751; -0.187651
430; 75.9464; 0.0843241; 3.31523
435; 75.8477; 0.0680491; 26.0199
440; 75.9197; 0.0798859; 3.77954
445; 71.2345; 0.0917226; -0.362717
450; 75.6743; 0.0798854; -13.2562
455; 75.3653; 0.0695323; -39.5061
460; 71.1294; 0.0695323; -15.0836
465; 76.0929; 0.081365; -16.7327
470; 75.8709; 0.0813655; -10.7101
475; 75.831; 0.0680491; -15.2255
480; 75.5516; 0.0798859; -13.7648
485; 80.4555; 0.0932017; -7.78237
490; 84.8102; 0.0680527; -11.2355
495; 80.0682; 0.0695323; 1.87206
500; 80.052; 0.0828446; 0.602135
505; 80.1286; 0.0680491; 0.734165
510; 80.1356; 0.081365; -4.36915
515; 75.3834; 0.0798899; -9.48102
520; 80.2469; 0.0798854; -8.28353
525; 75.5777; 0.081365; -17.0547
530; 70.8116; 0.0724915; -22.6843
535; 66.4316; 0.0488174; -35.581
540; 75.9401; 0.0606547; -27.4561
545; 66.2943; 0.0858032; -21.0597
550; 61.5818; 0.0591751; -25.8093
555; 66.304; 0.0591751; -18.7211
560; 66.4647; 0.0858032; -10.7338
565; 61.6513; 0.0606542; -20.8707
570; 61.8945; 0.0488215; -14.4958
575; 57.2407; 0.0739706; -8.25166
580; 57.2752; 0.0739665; -6.97124
585; 56.8219; 0.050297; -6.64658
590; 52.458; 0.0503011; 6.82044
595; 52.4415; 0.0739703; -5.47819
600; 48.0554; 0.0710096; -47.4945
605; 33.5724; 0.0710098; 5.97059
610; 29.0367; 0.0710096; 16.7928
615; 33.9919; 0.0710119; 71.7823
620; 29.233; 0.0724889; 98.841
625; 29.3398; 0.0606544; 147.795
630; 24.5212; 0.0621338; 149.655
635; 24.6354; 0.0621338; 159.005
640; 24.6285; 0.0606544; 172.033
645; 24.5701; 0.0710096; 139.146
650; 24.5305; 0.0843259; 127.631
655; 19.7562; 0.0606544; 178.432
660; 19.8046; 0.050297; 213.189
665; 19.7415; 0.0650927; 164.649
670; 19.8461; 0.0517784; 199.965
675; 19.809; 0.0532578; 189.357
680; 19.8108; 0.0547371; 172.109
685; 24.5681; 0.0429024; 225.867
690; 19.8281; 0.044382; 229.046
695; 19.8752; 0.045859; 198.844
700; 24.608; 0.0325472; 276.006
705; 24.5009; 0.0458613; 182.043
710; 24.6832; 0.045859; 182.993
715; 19.8336; 0.0325472; 246.928
720; 19.8692; 0.0458613; 168.917
725; 24.6332; 0.045859; 149.228
730; 24.6371; 0.0340266; 181.385
735; 24.7137; 0.0355059; 175.875
740; 24.6146; 0.0369832; 168.619
745; 24.6897; 0.0251485; 59.2817
750; 24.6122; 0.036986; 126.313
755; 29.6119; 0.0695353; 66.4033

File: data/rise_materials/Testdata-162.txt
Keywords
Material1;Material2;Material3;Material4;Product;Object;Scenario;Method;Reference;Comment;Owner;IsPublic;ImportDate
FR Particle board;;;;;;;ISO 5660;EUREFIC;CDK9301_EUREFIC9;;1;2003-08-06 10:15:52
Scalars
Flux (kW/m2);tig (s);qmax (kw/m2);qtotal (MJ/m2);q180 (kw/m2);q300 (kw/m2);Mass loss (g);DHc (MJ/kg);Peak smoke production (m2/m2s);Total smoke produced (m2/m2);Specific extinction area (avg) (m2/kg);Area (m2);Thickness (mm);Density (kg/m3)
50;17;247;24;139;86;NA;13.2;NA;NA;1220;0.01;79;170
VectorData
Time (s);HRR (kW/m2);MLR (g/s);SEA (m2/kg)
0; -2.14919; -0.0517614; 0
5; -2.12885; -0.00296071; 0
10; 43.8397; 0.0221898; 0
15; 125.199; -0.00443624; 421.463
20; 107.208; 0.082844; 61.3752
25; 50.7623; 0.149419; 980.728
30; 32.5078; 0.0872843; 604.448
35; 12.9741; 0.0473384; 767.839
40; 58.1614; 0.050297; 1172.5
45; 153.102; 0.0665736; 1574.66
50; 206.2; 0.113914; 1058.11
55; 234.486; 0.174567; 999.373
60; 246.897; 0.187881; 1153.69
65; 235.573; 0.196755; 1322.45
70; 226.712; 0.196755; 1291.75
75; 213.202; 0.187881; 1092.62
80; 199.686; 0.16717; 1234.95
85; 195.743; 0.156817; 1186.54
90; 185.794; 0.171608; 1152.79
95; 186.642; 0.161251; 1121.17
100; 196.397; 0.139061; 1266.36
105; 185.615; 0.13906; 1235.09
110; 190.969; 0.167172; 1088.88
115; 200.767; 0.130187; 1251.93
120; 196.5; 0.121309; 1483.38
125; 195.665; 0.139059; 1463.1
130; 195.662; 0.102078; 1439.32
135; 176.99; 0.107995; 1342.18
140; 158.66; 0.100596; 1330.43
145; 126.181; 0.0680532; 1886.03
150; 103.171; 0.0650925; 1560.23
155; 89.6977; 0.0340246; 2352.21
160; 65.838; 0.0133138; 3809.93

File: data/rise_materials/Testdata-163.txt
Keywords
Material1;Material2;Material3;Material4;Product;Object;Scenario;Method;Reference;Comment;Owner;IsPublic;ImportDate
FR Particle board;;;;;;;ISO 5660;EUREFIC;CDK9302_EUREFIC9;;1;2003-08-06 10:17:27
Scalars
Flux (kW/m2);tig (s);qmax (kw/m2);qtotal (MJ/m2);q180 (kw/m2);q300 (kw/m2);Mass loss (g);DHc (MJ/kg);Peak smoke production (m2/m2s);Total smoke produced (m2/m2);Specific extinction area (avg) (m2/kg);Area (m2);Thickness (mm);Density (kg/m3)
50;17;259;25;143;87;NA;13.7;NA;NA;1195;0.01;79;170
VectorData
Time (s);HRR (kW/m2);MLR (g/s);SEA (m2/kg)
0; -8.96144; -0.0133148; 0
5; -8.87112; 0.00443827; 0
10; 41.865; -0.00443827; 0
15; 127.257; 0.0192327; -83.6263
20; 89.2345; 0.103559; 91.7092
25; 58.2039; 0.14646; 970.941
30; 85.2805; 0.0872803; 543.957
35; 169.352; 0.0429001; 749.306
40; 228.185; 0.0739726; 786.708
45; 259.408; 0.143499; 976.356
50; 253.487; 0.201193; 1036.45
55; 250.725; 0.220429; 1066.05
60; 232.315; 0.183442; 1341.05
65; 224.267; 0.176048; 1314.34
70; 213.753; 0.180486; 1240.58
75; 209.347; 0.156813; 1373.75
80; 201.168; 0.158292; 1266
85; 201.344; 0.171609; 1153.18
90; 195.265; 0.159771; 1148.99
95; 191.749; 0.150897; 1284.61
100; 196.177; 0.142024; 1219.43
105; 181.643; 0.131662; 1317.87
110; 168.671; 0.1361; 1195.8
115; 160.194; 0.110956; 1346.74
120; 159.784; 0.128705; 1135.01
125; 150.986; 0.107995; 1341.64
130; 151.367; 0.0739685; 1941.76
135; 141.82; 0.091718; 1433.91
140; 128.81; 0.0813695; 1405.26
145; 105.072; 0.0606542; 1930.27
150; 91.4504; 0.0547348; 1653.55
155; 77.6566; 0.0340286; 1843.52
160; 63.526; 0.0251505; 1946.45
165; 49.4092; 0.0281052; 1364.88
170; 35.1961; 0.0162725; 1455.06

File: data/rise_materials/Testdata-164.txt
Keywords
Material1;Material2;Material3;Material4;Product;Object;Scenario;Method;Reference;Comment;Owner;IsPublic;ImportDate
FR Particle board;;;;;;;ISO 5660;EUREFIC;CDK9303_EUREFIC9;;1;2003-08-06 10:19:08
Scalars
Flux (kW/m2);tig (s);qmax (kw/m2);qtotal (MJ/m2);q180 (kw/m2);q300 (kw/m2);Mass loss (g);DHc (MJ/kg);Peak smoke production (m2/m2s);Total smoke produced (m2/m2);Specific extinction area (avg) (m2/kg);Area (m2);Thickness (mm);Density (kg/m3)
35;25;253;25;143;88;NA;14.1;NA;NA;1044;0.01;79;170
VectorData
Time (s);HRR (kW/m2);MLR (g/s);SEA (m2/kg)
0; 2.15044; -0.0547323; 0
5; 2.13776; -0.0369848; 0
10; 2.12949; 0.0133158; 0
15; 17.483; 0.00887807; -83.6263
20; 93.8049; 0.00295614; 91.7092
25; 132.654; 0.039944; -25.6697
30; 84.671; 0.115392; 578.872
35; 50.5662; 0.124265; 956.817
40; 76.7271; 0.0680532; 487.594
45; 126.895; 0.0384644; 475.805
50; 188.712; 0.0473384; 552.154
55; 238.514; 0.0976379; 594.063
60; 252.582; 0.14202; 898.608
65; 245.607; 0.192319; 976.288
70; 239.335; 0.198238; 1098.5
75; 231.263; 0.186401; 1201.78
80; 218.797; 0.179007; 1114.81
85; 210.179; 0.156817; 1164.12
90; 204.287; 0.159771; 1011.03
95; 204.387; 0.161251; 978.048
100; 205.473; 0.149418; 1122.25
105; 196.083; 0.152377; 1019.73
110; 179.701; 0.14054; 1136.8
115; 181.463; 0.143499; 985.485
120; 176.517; 0.133146; 1141.2
125; 167.079; 0.122788; 1184.46
130; 173.665; 0.127226; 970.992
135; 154.215; 0.105036; 1142.55
140; 149.18; 0.0976374; 1370.53
145; 140.617; 0.0887639; 1170.56
150; 126.817; 0.081365; 1112.06
155; 107.772; 0.0606542; 1309.13
160; 98.9718; 0.0532598; 1330.21
165; 79.8317; 0.0458613; 1333.56
170; 65.4322; 0.0251465; 2243.95
175; 50.7889; 0.016273; 2250.8

File: data/rise_materials/Testdata-1645.txt
Keywords
Material1;Material2;Material3;Material4;Product;Object;Scenario;Method;Reference;Comment;Owner;IsPublic;ImportDate
Fabric vandalize protected;Foam;;;F1A-1-1;upholstery for passenger seats, vandalise protected;;ISO 5660;TRANSFEU;;TRANSFEU;1;2011-03-09 13:37:43
Scalars
Flux (kW/m2);tig (s);qmax (kw/m2);qtotal (MJ/m2);q180 (kw/m2);q300 (kw/m2);Sample mass (g);Mass loss (g);DHc (MJ/kg);Peak smoke production (m2/m2s);Total smoke produced (m2/m2);Specific extinction area (avg) (m2/kg);MARHE (kW/m2);Area exposed (m2);Observations;Test date (YYYY-MM-DD);Test identifier;Product thickness (mm);Thickness1 (mm);Thickness2 (mm);Thickness3 (mm);Thickness4 (mm);Product density (kg/m3);Density1 (kg/m3);Density2 (kg/m3);Density3 (kg/m3);Density4 (kg/m3);Product area weight (kg/m2);Area weight1 (kg/m2);Area weight2 (kg/m2);Area weight3 (kg/m2);Area weight4 (kg/m2)
35;26;321.46;81.19;;;32.19;30.05;23.81;;2404;;155.96;0.0088;Shrinkage. Glowing. End flame at 523s.;2010-09-09;c_LSFIRE_F1A-1-1_35a;42.0;1.84;40;;;;;;;;;0.85;;;
VectorData
Time (s);HRR (kW/m2);Mass (g);SPR (m2/(m2*s))
1;6.887642971;32.19;0.548886087
3;7.21276852;32.09950791;0.631844069
5;7.037644149;32.09713625;0.758005672
7;6.178410954;32.05919556;0.860407058
9;5.196568876;32.04162014;0.845701104
11;3.830157284;31.97603931;0.778934454
13;2.627920742;32.12509617;0.752584456
15;1.472403475;31.85773275;0.716970899
17;1.072923432;31.87070122;0.70907317
19;0.570910734;31.78737705;0.892395317
21;0.732459615;31.73739571;1.256192186
23;1.131149394;31.72613687;1.725949122
25;-2.552984072;31.71797323;1.807775584
27;9.68989412;31.68252559;2.006087318
29;57.07242438;31.43434187;2.063482204
31;115.5248053;31.40874665;2.017908683
33;166.325029;31.24388603;1.768645393
35;201.0520438;30.83751495;2.09686476
37;229.9162949;30.46694178;2.3160506
39;242.769514;30.15745638;2.735118876
41;229.6413367;30.11467344;3.150548976
43;218.8003912;29.86800149;3.595318539
45;204.5627276;29.71472644;3.956195273
47;181.5151195;29.57059578;4.184174422
49;170.4636557;29.49220585;4.138020539
51;156.9764722;29.34442653;4.207097425
53;143.9725981;29.22531355;4.434150438
55;138.8454052;29.11594604;4.71445485
57;130.0449753;29.03890156;4.966994348
59;128.3977497;28.76716648;5.174297927
61;120.4470296;28.72639049;5.538350776
63;121.4988376;28.62781016;5.692814448
65;119.2897869;28.59661226;5.726743559
67;119.6315054;28.462326;5.678727081
69;121.5944134;28.34380608;6.097352773
71;122.5621305;28.19693852;6.299868963
73;126.0213985;28.10179402;6.599599278
75;135.7430108;27.93798259;6.786134417
77;137.0958582;27.7663872;7.093808329
79;141.6059487;27.63241271;7.268077014
81;145.347391;27.54770512;6.957658177
83;150.5451826;27.37904342;6.45352378
85;151.2564947;27.28478823;6.512182724
87;151.4999966;27.12999927;6.615187846
89;157.2319302;26.95438248;6.366315486
91;158.3098448;26.68567307;6.446965557
93;159.6551209;26.85400803;6.662938317
95;164.1022667;26.4578851;6.673041008
97;162.2559778;26.43609042;6.507661747
99;164.5227914;26.07918411;6.466211246
101;167.6521917;26.04206374;6.323070893
103;167.597536;25.90006197;6.439352237
105;166.8341283;25.80995758;6.16379415
107;164.6938849;25.62458784;6.710776098
109;167.0855623;25.41562128;6.903006201
111;170.6094792;25.26899757;7.041509424
113;173.0142806;25.0941626;7.068515293
115;169.9033122;25.01953578;7.14047313
117;168.3128507;24.95734586;6.589894986
119;170.6702917;24.72428141;6.213797533
121;170.9919902;24.61389572;6.043385174
123;166.3605643;24.37091789;6.074243256
125;162.5822278;24.22841344;5.939168761
127;159.0489638;24.17164278;5.53453892
129;156.2607631;24.0407469;5.257614825
131;155.3159085;23.89551411;4.950526749
133;151.9424364;23.60742125;4.186123009
135;145.3131807;23.61116831;3.548023541
137;133.8032828;23.4796874;3.183607254
139;127.271223;23.38718836;2.811369386
141;118.9661239;23.26273153;2.375517039
143;108.7132888;23.21767479;2.240331719
145;100.9909447;23.20066996;2.129342111
147;93.67160453;23.04558581;2.095525388
149;87.11822507;22.9861697;1.99866455
151;80.50792864;22.87627812;1.95802513
153;73.57294421;22.86029094;1.667718551
155;67.50804448;22.85183745;1.454530607
157;65.32277466;22.74401326;1.322961494
159;61.01028272;22.76220366;1.168474965
161;59.93741696;22.69341534;1.015196157
163;57.41698344;22.65019015;1.034232419
165;53.22411204;22.6229452;1.034085511
167;51.67659355;22.62915537;0.834689062
169;49.85851189;22.54292746;0.81759699
171;48.23371576;22.72072607;0.900366424
173;47.52152113;22.49382686;0.927510184
175;46.304657;22.48114663;0.9032828
177;44.86150549;22.41729148;0.894723417
179;44.73732197;22.47415304;0.929881923
181;44.61559442;22.57626065;0.798535914
183;44.06040055;22.42565352;0.81239565
185;43.33306257;22.31278173;0.862354654
187;43.09159612;22.27056938;0.993000152
189;42.0550742;22.24886561;1.073773144
191;41.93070274;22.22590087;1.112429043
193;43.87593067;22.21784311;1.173637733
195;44.79903659;22.21051476;1.226205544
197;45.65515432;22.13646601;1.363267901
199;45.22232453;22.04540333;1.238435518
201;45.91912134;22.04246055;1.38259269
203;45.76423711;22.06328945;1.345772016
205;46.17589196;22.05863008;1.194313306
207;46.3862965;21.94150107;1.126120104
209;47.39101547;21.90022455;1.316885356
211;48.86306481;21.87955447;1.396354014
213;47.16301754;21.81694584;1.383856059
215;48.19980018;21.80621213;1.639708284
217;49.6734639;21.74586072;1.660881661
219;51.74384607;21.75723293;1.684762408
221;52.77600749;21.64010391;1.826114769
223;52.22405901;21.58936107;2.20392483
225;53.57507858;21.53931074;2.273146109
227;55.85714514;21.52228292;2.398833198
229;59.47031487;21.48847004;2.57832709
231;61.07552252;21.39980897;2.499484084
233;62.76876357;21.32468642;2.381046097
235;62.13872401;21.24703285;2.257927114
237;63.73066898;21.20984511;2.135806343
239;67.17444894;21.14954022;2.025182654
241;71.50664363;21.05736204;2.085948008
243;80.13926429;21.0127914;2.275027739
245;90.1875116;20.83606445;2.758937324
247;95.89196248;20.73153063;3.743678665
249;105.3872035;20.60950642;4.542223922
251;117.6058542;20.45743939;5.494366093
253;129.6955898;20.39205696;6.257069992
255;140.6029484;20.27462367;7.029828527
257;151.8990033;20.13338178;7.510248026
259;164.8791733;19.84712743;7.534978148
261;174.7265407;19.70170266;7.538002594
263;178.9294681;19.58326615;7.487418219
265;185.0839036;19.39993385;7.563415546
267;193.4675726;19.31704337;7.701408711
269;198.3996806;19.0832955;7.975912713
271;205.5336521;18.92115734;8.21029939
273;210.5992479;18.73966247;8.58365237
275;218.539784;18.5389911;8.822963564
277;218.2553639;18.36500052;8.332463856
279;230.6038068;18.22260997;8.710468175
281;232.980569;17.99298082;8.757629796
283;250.9596464;17.79581962;8.687260017
285;253.880228;17.58485359;8.590775077
287;259.2526451;17.42346463;9.697014515
289;262.9291227;17.15671885;9.535073588
291;281.0438366;16.94124587;9.686895955
293;273.3340144;16.75437559;10.08866995
295;283.7684189;16.50707957;10.2559941
297;290.9189903;16.26601672;10.04843562
299;296.920927;16.02655279;10.02428584
301;305.405828;15.75745407;9.567898915
303;299.5179428;15.58121322;9.201996757
305;305.4067838;15.39915846;8.89192557
307;306.0360206;15.12679342;8.305289396
309;305.7307435;14.85014764;8.276153416
311;310.296339;14.70063516;8.789871027
313;310.8588732;14.41511022;8.66421372
315;313.8683216;14.19713295;8.708217199
317;307.8742824;14.00070812;8.66812137
319;310.7535387;13.79223567;8.804547179
321;317.9834068;13.55815999;8.50622227
323;318.4303861;13.26946018;8.55186851
325;315.5700388;13.07160593;8.585575722
327;313.6305619;12.88138431;8.294254451
329;321.4628759;12.64578831;8.125673577
331;305.8068252;12.39574897;7.982854211
333;305.8939858;12.15461873;7.9732904
335;306.1857086;12.01601589;7.601599994
337;306.9569456;11.80103008;7.639722637
339;303.8184835;11.61469402;7.371135819
341;298.9080133;11.36812688;7.210793779
343;294.3342724;11.15922877;6.856365618
345;299.227788;10.92670389;6.937598931
347;295.0952104;10.75065181;6.903254846
349;280.5044186;10.61725486;6.893469615
351;281.31305;10.42556693;7.223480468
353;273.3261769;10.1878244;7.34715017
355;281.5922118;10.02456752;7.310163328
357;271.7940394;9.803141046;7.095841403
359;269.6049448;9.64143497;7.14421714
361;265.1992128;9.449887146;6.910297688
363;265.7349324;9.178076125;7.0725295
365;260.9393529;9.007399984;7.03215748
367;252.9067271;8.947922907;7.283840701
369;252.4290793;8.714327975;7.152664912
371;253.1991084;8.650083513;7.048980634
373;248.9592791;8.422059175;6.96417413
375;242.544591;8.303890049;7.064944155
377;235.5352527;8.119414961;7.179361201
379;232.0809855;7.99332711;7.172629064
381;224.4384039;7.833050447;7.16854706
383;220.5022095;7.746450343;7.10306541
385;216.3473583;7.616124518;6.920515384
387;209.2867669;7.48516019;6.496193895
389;201.8157138;7.259963128;6.205705665
391;195.6434514;7.189965718;5.958569648
393;195.4374485;7.058028126;5.766232115
395;188.2301432;6.946762217;5.543550129
397;178.6091067;6.86311185;5.371075801
399;180.3570348;6.704482247;5.500661346
401;174.8352105;6.63640623;5.382190586
403;164.1260428;6.502790562;5.284152245
405;161.9239589;6.42646801;5.054398894
407;154.0200584;6.369418209;4.851781582
409;147.3435145;6.304462516;4.6089886
411;143.3311404;6.204002502;4.686291805
413;137.9886002;6.059810886;4.44035178
415;132.8110734;6.058321044;4.106242895
417;123.7124995;6.002188891;3.971400441
419;118.3209951;5.954960492;3.963467065
421;116.1120792;5.820231454;3.618424805
423;109.9881298;5.809163526;3.144586719
425;104.924422;5.740564513;3.250829599
427;96.685523;5.771427652;3.224662674
429;94.5735284;5.720094435;2.798539459
431;91.46050948;5.662746238;2.50914196
433;88.96956702;5.608013017;2.542608184
435;82.4339227;5.536141808;2.422807099
437;78.62251293;5.525626287;2.185442052
439;75.44546936;5.51236317;2.059263291
441;73.8372631;5.505861558;1.931165181
443;72.59411645;5.493455126;1.720906684
445;69.97631694;5.406277481;1.532365585
447;67.36542236;5.325789149;1.436730416
449;66.28414461;5.310347954;1.409691145
451;64.10114026;5.289051672;1.25688464
453;60.87750497;5.287840975;1.115801814
455;60.43723792;5.279423853;0.929425926
457;57.32226503;5.293344725;0.733275273
459;55.47851419;5.217520035;0.606875816
461;55.62803438;5.189387381;0.602537872
463;54.28930754;5.189387381;0.603927671
465;53.44099248;5.180903949;0.520885218
467;51.89301851;5.141192136;0.49629362
469;50.79740198;5.121244519;0.422097698
471;49.86272401;5.102873374;0.393221291
473;47.68648746;5.030412324;0.371163034
475;46.81792517;5.063672257;0.490616387
477;45.86111198;4.98105558;0.479668243
479;47.16364415;4.975035252;0.3931463
481;44.78238172;4.953445922;0.377287688
483;44.36744363;4.95666892;0.347682045
485;44.71059047;4.90059773;0.290234251
487;44.4885517;4.851191788;0.346192624
489;43.10572012;4.85645757;0.367251837
491;42.88810065;4.872907857;0.293285132
493;42.40534703;4.787408289;0.291917191
495;41.70212102;4.805743605;0.253425214
497;41.30182217;4.726046183;0.252681671
499;39.72723055;4.626133229;0.370698493
501;38.53774301;4.744990056;0.439594343
503;37.69695709;4.73052159;0.417427693
505;36.91424127;4.696302298;0.4514984
507;35.92177025;4.622619856;0.45116947
509;35.81218928;4.432269895;0.424528265
511;35.11299965;4.362637191;0.456448691
513;35.66278082;4.639987791;0.465205498
515;35.66274111;4.626973337;0.404794521
517;35.1171444;4.56765455;0.427240092
519;35.76471409;4.53317269;0.434212419
521;35.85773114;4.50249137;0.415813264
523;35.60484527;4.532497823;0.428643116
525;36.26576281;4.516959836;0.454389017
527;36.90358015;4.537003711;0.325025049
529;37.38221505;4.490261943;0.304963141
531;37.85214484;4.409895537;0.369369368
533;37.50881032;4.255401234;0.406318522
535;36.10521747;4.274259545;0.386604874
537;35.52737388;4.369343082;0.388047976
539;36.17070565;4.34121631;0.389681851
541;35.2288287;4.350977284;0.386677748
543;35.29300786;4.247586786;0.408403802
545;35.55106996;4.2450932;0.443239371
547;35.28922213;4.265046165;0.429663417
549;34.90207288;4.254281981;0.385492205
551;33.97579091;4.253922622;0.311067006
553;33.3217976;4.227645051;0.331943121
555;33.52672627;4.212770166;0.37029053
557;33.88791477;4.220701192;0.404130358
559;33.93848811;4.193188325;0.347322446
561;32.97414613;4.144688267;0.369298806
563;32.765691;4.151225708;0.324606498
565;32.39129093;4.090051837;0.333476679
567;31.63659304;4.095945427;0.348095645
569;31.96416126;4.038627712;0.426471768
571;30.37866946;4.083934718;0.339395646
573;29.92555452;4.064443251;0.385345385
575;30.19096693;4.014398271;0.400310185
577;29.81227105;3.919436125;0.473818167
579;29.89202541;3.97471694;0.496594212
581;29.51527687;3.935704059;0.492299927
583;29.47357481;4.020090256;0.357203515
585;28.6419171;3.958556492;0.391127484
587;29.51088381;3.919756981;0.373340772
589;29.62888579;3.915804035;0.320653623
591;28.59117876;3.863047287;0.378286957
593;28.68212774;4.015711641;0.378286957
595;28.49951342;3.857410917;0.210278418
597;28.33640429;3.778655742;0.250007489
599;28.93632297;3.804471816;0.366200533
601;29.08263438;3.823562213;0.414221608
603;28.46002102;3.785887301;0.419480599
605;28.25167309;3.841593785;0.424490848
607;27.99488928;3.796571271;0.323383089
609;27.89352711;3.734119859;0.244211185
611;28.01041091;3.722778135;0.23396847
613;28.47987231;3.701194152;0.34112452
615;27.75196914;3.64806735;0.42098773
617;28.04752401;3.702059928;0.406775605
619;26.92584877;3.685213918;0.376123782
621;26.83691482;3.632766797;0.314298424
623;27.69527121;3.702059928;0.257633842
625;27.17108666;3.640150228;0.302727709
627;27.03611127;3.588159257;0.334198202
629;26.7185492;3.587034121;0.289340435
631;26.06950624;3.615276936;0.30660386
633;25.63003002;3.592106855;0.312045904
635;26.05249552;3.57672074;0.242870769
637;25.9185147;3.531930847;0.346299905
639;25.80899642;3.512176812;0.384309212
641;24.85379826;3.527598756;0.333459452
643;25.28312205;3.540096097;0.2879682
645;25.03046407;3.504909424;0.289997311
647;25.49096997;3.47672169;0.234721304
649;25.12549101;3.465587452;0.32704716
651;24.66128778;3.464315792;0.35388119
653;24.15823738;3.457205623;0.338179939
655;24.11180602;3.49685166;0.327337392
657;24.70479327;3.440907743;0.291648408
659;24.17779052;3.386387357;0.258182312
661;24.02254306;3.361367541;0.35048436
663;23.69757364;3.410207171;0.381584533
665;23.7083485;3.375213546;0.329605777
667;23.49100898;3.377792694;0.331179198
669;23.59797166;3.318645029;0.345865433
671;23.89515169;3.307485658;0.32717282
673;23.868665;3.188799954;0.296740034
675;24.26870435;3.315731122;0.340283842
677;25.13344136;3.317580857;0.300586479
679;23.92612198;3.2580487;0.2241522
681;24.41233801;3.254344417;0.198820972
683;23.95259064;3.235359368;0.312145789
685;24.7172509;3.248069544;0.283207766
687;24.45860379;3.228390376;0.258205184
689;24.25268606;3.22985027;0.265645464
691;24.54396484;3.157972644;0.341270704
693;24.69055024;3.163694576;0.353435899
695;24.77835421;3.153477451;0.444686425
697;24.55222623;3.171453944;0.446100172
699;24.42574842;3.1468737;0.43439723
701;24.34318563;3.16883362;0.348863809
703;24.20209744;3.120460834;0.302726288
705;24.02515879;3.091745292;0.338124218
707;24.05507275;3.039475176;0.394342317
709;23.86190589;3.076207305;0.395690448
711;23.83061898;3.085608386;0.360738895
713;23.06660777;3.100325516;0.353586396
715;23.35470187;3.060619051;0.280905358
717;23.00508619;3.018626488;0.339153152
719;23.21124314;2.998831277;0.439846224
721;23.41617636;2.978513605;0.46722143
723;22.55456539;2.973491139;0.39435405
725;22.96455538;2.968474021;0.329834794
727;23.12575568;2.962665993;0.310895528
729;22.20908408;2.955434433;0.254433594
731;22.5486824;2.884591033;0.265279217
733;22.99225321;2.897367518;0.312025264
735;22.74878524;2.955268657;0.328198701
737;23.15179346;2.948214104;0.221860963
739;23.24840168;2.909900689;0.224947517
741;22.77808589;2.882746645;0.248406075
743;22.68221537;2.832362093;0.343866651
745;22.8968928;2.831327867;0.442645419
747;22.52865238;2.77616363;0.473286165
749;22.58118807;2.806941207;0.383785412
751;22.55485159;2.840845526;0.291853521
753;22.3749628;2.877937014;0.259114899
755;22.26093498;2.806297356;0.240606162
757;21.93261249;2.743536318;0.252854686
759;21.84584791;2.761603719;0.333672115
761;21.2154053;2.816306993;0.360070512
763;21.56294217;2.755411733;0.256127528
765;20.77324246;2.756896227;0.23636471
767;21.03333893;2.705178518;0.321924278
769;21.14352836;2.706845899;0.293926006
771;20.1254239;2.711462483;0.341226913
773;19.88272275;2.7325347;0.335701896
775;20.34260196;2.734754489;0.357005665
777;20.5712974;2.685062986;0.295780517
779;19.79829486;2.681749078;0.356257764
781;19.83722527;2.624583234;0.378571816
783;18.9185013;2.651224977;0.439339558
785;18.53910814;2.677375811;0.367416587
787;18.28969001;2.691951229;0.308473389
789;18.59894184;2.618791248;0.278728839
791;18.1064066;2.623194997;0.279102041
793;17.76073106;2.579018473;0.327293286
795;17.47962434;2.576408845;0.348489427
797;17.78145094;2.569318462;0.357469483
799;17.6915713;2.628552223;0.334442103
801;17.3818219;2.572784776;0.347097752
803;17.85011787;2.56304947;0.36534919
805;17.02520096;2.523616268;0.417595072
807;16.38068551;2.53809543;0.410059327
809;16.86562976;2.537153182;0.360819634
811;16.26518353;2.570996539;0.270572178
813;16.1184993;2.54484624;0.225441649
815;16.54822807;2.504039239;0.245449107
817;16.12271813;2.504282555;0.323942711
819;15.53665734;2.471746687;0.395943826
821;16.01038185;2.492454198;0.416821867
823;15.47998386;2.504520523;0.334741971
825;14.84605894;2.46444347;0.309235043
827;14.9627014;2.463926891;0.34283682
829;14.87316877;2.41406373;0.322635031
831;14.85019378;2.434193701;0.378447958
833;14.71337548;2.421093685;0.432357006
835;14.21843808;2.430793162;0.33429906
837;14.01250486;2.448510295;0.224564881
839;13.78547843;2.447177673;0.248091415
841;14.06014093;2.400831629;0.267003586
843;14.08667395;2.361459389;0.290694856
845;14.07768971;2.384264764;0.345603935
847;13.62484083;2.413121483;0.380979358
849;13.33339431;2.432399581;0.294368717
851;13.56204186;2.421063204;0.198961334
853;13.58467526;2.382359949;0.208935807
855;13.61249602;2.359548691;0.278211905
857;13.36099955;2.335861497;0.269296308
859;13.15622654;2.342028884;0.318147598
861;12.87200126;2.34604814;0.299157089
863;12.7486434;2.360217676;0.265654215
865;12.45070048;2.31491067;0.243547354
867;12.10805461;2.315281258;0.305355097
869;11.75900273;2.308160394;0.31121694
871;11.30323306;2.319198375;0.327839899
873;11.2445675;2.318559872;0.327925833
875;10.92209485;2.302783917;0.327012263
877;10.99828846;2.301202632;0.327128069
879;10.98445311;2.24835444;0.396721434
881;10.48815057;2.24789829;0.434267603
883;10.2597522;2.262914351;0.407216578
885;10.22623883;2.247376364;0.359021733
887;10.24429835;2.232025544;0.319819235
889;10.26473563;2.271306874;0.251477971
891;10.37599677;2.193311593;0.292302569
893;10.04637374;2.253827709;0.304808898
895;9.712170155;2.266867297;0.254314363
897;9.664940085;2.251820755;0.204872455
899;9.70777071;2.2351079;0.22406371
901;9.625776945;2.224854947;0.199304678
903;9.638928393;2.171368252;0.301305021
905;9.579034476;2.224941043;0.362823003
907;9.334511601;2.238411113;0.358639881
909;9.219899299;2.208460275;0.296139627
911;9.543591362;2.193778439;0.346820262
913;9.383024725;2.179614251;0.323137657
915;9.427908366;2.176913178;0.301193961
917;8.966617522;2.176913178;0.34216718
919;9.068697545;2.199824435;0.331380688
921;8.729174071;2.18802656;0.222804249
923;8.969012896;2.18802656;0.223719055
925;8.866556257;2.11745054;0.301743672
927;8.789234283;2.157289625;0.341944747
929;8.607408168;2.123112044;0.398508485
931;8.539342213;2.156651122;0.416346257
933;8.549249246;2.154624916;0.385646009
935;8.449163984;2.111993314;0.358947488
937;8.664859468;2.14815325;0.368416334
939;8.246263501;2.091844092;0.345292047
941;8.040634539;2.117107224;0.315115385
943;7.972713212;2.101782072;0.283397792
945;7.903621027;2.121182095;0.295237507
947;8.089827058;2.103028597;0.31978823
949;8.02937659;2.057498061;0.377673562
951;7.255239077;2.062940849;0.453606478
953;7.513741493;2.10650935;0.407191048
955;7.502234434;2.096774044;0.421333554
957;7.904609492;2.060325872;0.400624486
959;7.631389939;2.060209829;0.348421733
961;7.505358324;2.045675053;0.312840112
963;7.50535547;2.073234979;0.316210901
965;7.201668643;2.051670782;0.313055409
967;7.132339308;2.03926435;0.34654763
969;7.366133578;2.010280892;0.489818288
971;7.090703642;2.005086769;0.498984642
973;7.154617743;2.372042824;0.510608027
975;7.060792385;2.028292679;0.492151576
977;6.936109664;2.059090042;0.392886447
979;6.666590077;2.008309767;0.329423548
981;6.89812348;2.008309767;0.414639056
983;7.000262767;2.008279286;0.490122067
985;6.67696658;1.993866434;0.401294539
987;6.750126325;1.98456161;0.396280382
989;6.641022709;1.988362684;0.392310533
991;6.46811177;2.000165907;0.352138694
993;6.54082583;1.950485634;0.376371493
995;6.793044796;1.963372815;0.511041643
997;6.284838116;1.953935905;0.482513731
999;6.065788666;1.979179251;0.406622092
1001;6.177365478;1.991215629;0.369757244
1003;5.831221291;2.001011897;0.366762611
1005;6.427029864;1.9582696;0.348228601
1007;6.229002769;1.934972246;0.470411007
1009;6.201703471;1.942057281;0.503494445
1011;5.964973867;1.99934505;0.489150439
1013;5.720539692;1.960301688;0.469029744
1015;5.69362954;2.005816181;0.406247618
1017;6.049301593;1.917756717;0.365477322
1019;6.07065142;1.928302719;0.459463167
1021;5.933397942;1.94978082;0.480955077
1023;5.5637278;1.927760473;0.458782937
1025;5.523506441;1.922981322;0.470123087
1027;5.432226808;1.910920345;0.445675985
1029;5.34119814;1.960058372;0.356822138
1031;5.372938936;1.899066855;0.439893477
1033;5.572095978;1.878420306;0.483438609
1035;5.438202699;1.895509097;0.478410877
1037;5.501303099;1.844358233;0.484731404
1039;5.075299609;1.906785046;0.419674625
1041;5.021096375;1.913018209;0.309123436
1043;5.120839401;1.867954518;0.317058029
1045;5.235831889;1.896446531;0.38104734
1047;4.96982209;1.878293034;0.42145524
1049;5.253132583;1.829220782;0.465443904
1051;4.898726073;1.848626153;0.456826656
1053;4.989091079;1.896553483;0.357357392
1055;5.048555506;1.850243267;0.289910839
1057;4.742273313;1.807028777;0.273996795
1059;4.928466088;1.830984421;0.333531952
1061;5.15685417;1.843456628;0.410607882
1063;4.923395274;1.868502113;0.442168992
1065;4.760111923;1.880305335;0.377041306
1067;4.94405075;1.838677478;0.308363919
1069;4.60686369;1.875957202;0.280381341
1071;4.630405454;1.839868923;0.253511996
1073;4.753075238;1.757069359;0.312552743
1075;4.745030841;1.813348036;0.389962151
1077;4.799681968;1.786559234;0.405873901
1079;4.50296315;1.808330918;0.339670272
1081;4.231455137;1.86282617;0.314940445
1083;4.646078704;1.807053911;0.30690242
1085;4.564612488;1.792701487;0.380216784
1087;4.603666952;1.779753343;0.379745962
1089;4.369314157;1.735596606;0.455927782
1091;4.308214787;1.81064215;0.427087485
1093;4.201555542;1.788408968;0.31307825
1095;4.422498551;1.779463503;0.269546677
1097;4.241746879;1.766145305;0.363924748
1099;4.307966845;1.735367728;0.404515989
1101;4.553765511;1.741155971;0.419274445
1103;3.852393467;1.739234578;0.420205649
1105;3.773987272;1.776768313;0.325579995
1107;3.766328403;1.76569985;0.280184819
1109;4.171161519;1.780234627;0.225243319
1111;4.25502952;1.704707799;0.273406159
1113;3.930173452;1.70419122;0.31605909
1115;3.754053014;1.749807318;0.303492545
1117;3.674589687;1.75683139;0.246129108
1119;3.569875237;1.715015832;0.193408186
1121;4.009364854;1.734695;0.228811206
1123;4.0080438;1.713470376;0.305316259
1125;3.69147009;1.702615283;0.401302449
1127;3.484668697;1.706512614;0.372328386
1129;3.375162482;1.74440036;0.374559495
1131;3.597909465;1.745094478;0.296972894
1133;3.611555082;1.709938286;0.287494357
1135;3.627293036;1.677092792;0.34395616
1137;3.421036283;1.693913133;0.433400629
1139;3.368764519;1.701849506;0.402486874
1141;3.18269051;1.7067201;0.419892249
1143;3.257223737;1.750050634;0.371984081
1145;3.408150359;1.715928133;0.266073157
1147;3.585351644;1.660399189;0.273847196
1149;3.596154281;1.652578859;0.334628332
1151;3.107905695;1.686214728;0.285768311
1153;3.208278582;1.666060159;0.268573159
1155;3.2533191;1.704008332;0.267643268
1157;3.373716574;1.653440892;0.276879239
1159;3.411752199;1.661073522;0.367074186
1161;3.374017909;1.709644703;0.373274383
1163;3.389217034;1.667403476;0.370725428
1165;3.163065352;1.697086399;0.363603669
1167;3.103299062;1.688304036;0.289950135
1169;3.291358555;1.663851065;0.277802336
1171;3.469629961;1.64159275;0.368364356
1173;3.184907256;1.617084699;0.375252258
1175;3.293008037;1.622795936;0.378504446
1177;2.960014656;1.660440366;0.34685084
1179;3.073283876;1.652417896;0.280116787
1181;3.341693146;1.647096499;0.248652985
1183;3.251934851;1.598237083;0.309804249
1185;3.232184951;1.648769229;0.309401694
1187;2.927224084;1.588269156;0.332981832
1189;2.999311873;1.664135557;0.289745397
1191;3.258872128;1.649114149;0.31340315
1193;3.45745507;1.602894842;0.333644473
1195;3.327851896;1.61009592;0.314623288
1197;2.947745026;1.590787341;0.293572841
1199;3.134936256;1.622745668;0.264529765
1201;2.94558023;1.627823749;0.164583824

File: data/rise_materials/Testdata-1646.txt
Keywords
Material1;Material2;Material3;Material4;Product;Object;Scenario;Method;Reference;Comment;Owner;IsPublic;ImportDate
Fabric vandalize protected;Foam;;;F1A-1-1;upholstery for passenger seats, vandalise protected;;ISO 5660;TRANSFEU;;TRANSFEU;1;2011-03-09 13:43:59
Scalars
Flux (kW/m2);tig (s);qmax (kw/m2);qtotal (MJ/m2);q180 (kw/m2);q300 (kw/m2);Sample mass (g);Mass loss (g);DHc (MJ/kg);Peak smoke production (m2/m2s);Total smoke produced (m2/m2);Specific extinction area (avg) (m2/kg);MARHE (kW/m2);Area exposed (m2);Observations;Test date (YYYY-MM-DD);Test identifier;Product thickness (mm);Thickness1 (mm);Thickness2 (mm);Thickness3 (mm);Thickness4 (mm);Product density (kg/m3);Density1 (kg/m3);Density2 (kg/m3);Density3 (kg/m3);Density4 (kg/m3);Product area weight (kg/m2);Area weight1 (kg/m2);Area weight2 (kg/m2);Area weight3 (kg/m2);Area weight4 (kg/m2)
35;24;322.34;86.06;;;33.18;31.18;24.42;;2365;;162.79;0.0088;Shrinkage. Glowing. End flame at 475s.;2010-09-09;c_LSFIRE_F1A-1-1_35b;42.0;1.84;40;;;;;;;;;0.85;;;
VectorData
Time (s);HRR (kW/m2);Mass (g);SPR (m2/(m2*s))
Time;HRR(t);m(t);SPR(t)
s;kW/m2;g;m2/(m2s)
1;7.113776642;33.18;0.324625223
3;6.386974237;33.06965121;0.462488749
5;5.817670543;33.07555014;0.538942729
7;5.404774002;32.99507732;0.555821151
9;4.79923252;33.01083563;0.510261766
11;4.636779124;32.94047298;0.480791708
13;4.006620386;32.82877873;0.51297132
15;3.027099598;32.79541451;0.561684846
17;2.27477632;32.75855297;0.628680572
19;1.941258439;32.77948829;0.762353886
21;1.57377626;32.7578765;0.996207263
23;-0.860709673;32.68419887;0.964027683
25;0.338208168;32.68280048;1.045195693
27;32.86799834;32.53682169;1.305127234
29;89.71513226;32.29474814;1.508908734
31;139.6295911;32.03264408;1.603095326
33;180.5462008;31.91402469;1.966084337
35;210.0693286;31.66423508;2.196106876
37;230.1308284;31.29208597;2.314048689
39;231.9460091;31.099759;2.447578166
41;212.8310768;30.98171715;2.517848939
43;198.8775505;30.8073378;2.807732696
45;183.1987313;30.7090842;3.399141836
47;169.6942205;30.5412348;4.100469948
49;157.3041561;30.41302235;4.665512983
51;154.0477136;30.31954256;5.250713542
53;145.3634991;30.2073697;5.438679953
55;142.6232831;30.05499037;5.173978729
57;140.5370928;29.90442014;5.000981138
59;134.7167863;29.79629166;5.060565768
61;130.3153181;29.6816327;5.172433904
63;125.6474312;29.64019469;5.163632593
65;123.5215629;29.5075111;5.384423764
67;123.1025273;29.40003664;5.45545402
69;119.9746107;29.25824663;5.491138105
71;116.6551188;29.19342517;5.317692073
73;112.9427796;29.10667319;5.454600351
75;113.0368821;29.00247413;5.427994606
77;107.9762324;28.87908789;5.348806481
79;106.5288228;28.81057979;5.138235386
81;104.2197582;28.69710639;5.003740954
83;101.0067109;28.61518918;4.615661997
85;98.92734734;28.53545325;4.604590169
87;98.81398633;28.43874298;4.477380642
89;96.40352199;28.24711547;4.262116727
91;95.3956456;28.15676777;4.014185658
93;94.47786314;28.10285541;3.947806112
95;92.49729115;28.11798216;3.63128086
97;92.47084427;27.97513547;3.498905745
99;89.39713468;27.83808931;3.419625559
101;90.69361846;27.73999454;3.422165052
103;89.97931805;27.6063238;3.320862147
105;86.87898952;27.6363126;3.289428711
107;87.09063752;27.53893334;3.126062696
109;87.61412486;27.40501928;3.036964318
111;86.28800585;27.33803898;2.904962428
113;85.13969813;27.28284908;2.79831322
115;85.91875146;27.25342177;2.629048633
117;88.40868042;27.16583236;2.605121707
119;90.33840055;27.06507823;2.712028616
121;92.70010215;26.94435348;2.802092166
123;97.74579219;26.79125223;2.807091298
125;98.7413878;26.71602433;2.921216786
127;97.84489061;26.67099059;2.965465714
129;99.52417095;26.59223541;2.772366821
131;99.63551455;26.47972779;2.628806517
133;100.6636525;26.33333938;2.545496255
135;102.2176142;26.18349161;2.391420809
137;98.54807317;26.13943113;2.302937728
139;97.82586523;26.07190324;2.262077171
141;99.63000681;25.96481541;2.2830462
143;99.01952507;25.901264;2.223472727
145;97.07814117;25.84656072;2.221237969
147;94.02695896;25.72012634;2.035461354
149;89.32905285;25.62029895;1.810538642
151;89.07736169;25.56051813;1.634041265
153;84.66846578;25.48838436;1.524437648
155;81.9573828;25.3861853;1.356472902
157;81.35385953;25.30527772;1.371402149
159;80.61229198;25.19900379;1.450742656
161;78.49713573;25.14588181;1.396895081
163;75.69661238;25.10216304;1.414929235
165;76.60832976;25.0320437;1.386659965
167;75.76255021;25.03286456;1.279934813
169;74.50746364;24.97046127;1.22055035
171;74.03988419;24.90956227;1.405772267
173;72.08151753;24.80161615;1.426726507
175;70.07464146;24.76278562;1.404375942
177;68.22518559;24.67752295;1.522718109
179;68.07036201;24.68744275;1.487041888
181;67.96503137;24.57628005;1.363931655
183;68.10023179;24.54966665;1.458963505
185;67.87891117;24.46190398;1.655495104
187;67.5034616;24.44585583;1.478669073
189;67.18824388;24.39430122;1.630028746
191;65.70945365;24.37776645;1.570744895
193;65.86229424;24.33853378;1.556184568
195;65.78220614;24.20292345;1.538615154
197;67.64823778;24.17041112;1.885960787
199;69.90089849;24.1618972;1.951138383
201;68.75564804;24.06538372;2.173446383
203;73.30717755;24.0305441;2.332538924
205;74.9063989;23.97970928;2.662491056
207;79.05076016;23.86747546;2.801467303
209;82.13399044;23.78045664;3.117515315
211;84.24270333;23.69783247;3.664251147
213;89.12618662;23.59891685;3.927535647
215;94.55191212;23.55646813;4.144751056
217;101.8227616;23.45965786;4.386801156
219;108.3169948;23.30493789;4.656610888
221;115.1862902;23.18455485;4.543109972
223;121.0391339;23.05461673;4.714772854
225;127.5031882;22.98863269;4.751837745
227;129.5835822;22.92077004;4.941242673
229;135.4431028;22.72899014;4.903205775
231;142.5458402;22.58851457;5.202443169
233;141.203133;22.42029404;5.44211833
235;148.5798992;22.31183028;5.738724706
237;154.6857363;22.20568469;5.992194069
239;159.432431;22.20385368;6.456800436
241;163.5954015;21.90227952;6.504634314
243;170.0356837;21.73924135;6.806526264
245;172.8305165;21.63540005;6.715164948
247;181.9709698;21.42529124;6.549273123
249;188.5927085;21.34163339;6.73661846
251;190.6375784;21.13863315;7.132758768
253;197.1489484;20.95193132;6.917736156
255;205.0505611;20.81154024;7.268121504
257;203.6871242;20.65284379;7.580379411
259;205.7081439;20.44738045;7.802785157
261;207.9103978;20.3134359;8.029856605
263;213.9934887;20.06271956;8.587205002
265;223.8895912;19.84536742;8.940397488
267;224.7333222;19.76594968;9.538258881
269;231.0702947;19.54833017;9.934382619
271;242.2764433;19.30209672;9.732864344
273;250.9717625;19.14505963;10.04290264
275;255.0341332;18.89694115;9.617084205
277;257.3825365;18.72152704;9.307342472
279;249.7228724;18.5363696;8.826980613
281;265.4528661;18.27785859;9.057816485
283;262.2535853;18.12208086;8.768585708
285;277.0214891;17.90789077;8.807105662
287;286.6158721;17.66003325;8.584555861
289;284.5262727;17.50586087;8.550866513
291;290.0751717;17.31125315;8.344149093
293;288.1370302;17.05005337;8.149729403
295;298.4186835;16.77923808;8.127698438
297;298.2942798;16.58189399;8.288781699
299;305.6909483;16.39367184;8.21884915
301;304.9925507;16.17500527;7.976260614
303;310.630761;15.98803017;7.695542553
305;316.4536508;15.67098381;7.824114081
307;317.0253781;15.44134663;7.626207288
309;319.1942093;15.24531591;7.552556575
311;320.4908261;14.99575572;7.350538579
313;317.8424455;14.80030308;7.466976781
315;322.1208935;14.5410124;7.432632656
317;311.8216536;14.30906452;7.049867472
319;318.5352914;14.12899158;6.747741531
321;313.2751617;13.86475062;7.247361091
323;322.3396898;13.75212161;7.233534432
325;316.126965;13.50511543;7.22401883
327;315.5784424;13.2529162;7.291404602
329;308.9877626;12.99137578;7.376260218
331;309.5843344;12.77451562;6.670941362
333;308.7620569;12.61895715;6.434754345
335;312.0264329;12.41960557;6.454404585
337;304.2093744;12.17470421;6.657036182
339;306.6546568;12.00771256;6.879115596
341;296.9805816;11.73641705;7.058450951
343;307.9152504;11.55494518;7.165431192
345;302.440643;11.39691771;7.25807408
347;294.6607709;11.17123349;7.165058053
349;293.8248907;10.98781562;7.161324932
351;291.3859552;10.76632765;7.376909363
353;281.9479283;10.57502849;7.581669832
355;283.0809541;10.45656097;7.546561489
357;278.662617;10.17532266;7.797352555
359;277.127837;10.04405352;8.001953516
361;276.51244;9.792553756;7.931728216
363;272.986515;9.608577065;7.944726005
365;270.4155973;9.465911118;7.785285697
367;270.1431396;9.171384561;8.054701908
369;263.3087292;9.071495671;7.738545037
371;263.6356238;8.950151141;7.943108546
373;260.8818249;8.778622593;7.840770748
375;254.8073247;8.681459374;7.848347458
377;249.9143125;8.27546477;8.114780403
379;245.3406087;8.154570507;8.965375314
381;243.8634757;8.023306713;8.890279967
383;235.4224022;8.022308851;9.4642327
385;233.5425079;7.833133223;10.09142949
387;226.7197078;7.654240495;9.777749478
389;225.87346;7.48459751;9.161372152
391;217.2325327;7.415962134;9.324209488
393;211.3725174;7.230968864;9.051661277
395;203.0574311;7.091033402;8.537976924
397;199.3144358;7.090364417;8.429557943
399;187.7563225;6.809891888;8.41161493
401;187.4817804;6.740897153;8.347791733
403;173.0107331;6.689058053;8.351931277
405;173.973948;6.630194346;8.338322162
407;165.5978135;6.448960439;8.039784574
409;158.7274453;6.314037282;7.849427647
411;152.9873366;6.278728684;7.66199413
413;147.9115494;6.293025492;7.182556163
415;141.6304288;6.171000747;6.880787713
417;133.5942193;6.06420971;6.568312367
419;127.8953867;5.912943218;5.993138621
421;122.9399967;5.862765618;5.592044558
423;117.341624;5.766100261;4.995486206
425;110.3340808;5.731375086;4.284052242
427;106.9870914;5.757373513;3.635855755
429;101.0932331;5.730731235;3.201879399
431;95.25263583;5.627011324;2.708992965
433;91.34002329;5.510884982;2.588961694
435;86.36603624;5.622516132;2.285429855
437;81.80899688;5.524341147;2.122891619
439;79.39871618;5.550010697;2.040045586
441;76.20862665;5.457505773;1.79999613
443;73.30469993;5.427645844;1.492759176
445;69.71298662;5.369714224;1.475735817
447;68.74790644;5.352006181;1.335630991
449;64.89156295;5.403637794;1.039216031
451;61.41706034;5.322419515;0.855913929
453;60.37856747;5.270356885;0.862734524
455;57.46960559;5.245220492;0.808224767
457;54.26113949;5.147642834;0.788423503
459;51.27687571;5.198155194;0.78544882
461;48.52756669;5.283818399;0.806892449
463;46.6472463;5.192286203;0.61384943
465;46.38666194;5.238950965;0.544043662
467;45.13469405;5.254489487;0.569575683
469;44.03556934;5.162501676;0.449842831
471;43.37898533;5.180173355;0.34702905
473;42.10228596;5.218699604;0.372847198
475;41.71866756;5.092751859;0.315038233
477;40.6232722;5.069697821;0.374589484
479;39.43326364;5.188079247;0.425984076
481;37.67940783;5.268659022;0.427335768
483;37.68198358;4.9605763;0.399754806
485;36.41208401;5.086584472;0.47426694
487;35.61200825;4.898190663;0.44099695
489;34.83042444;4.999477951;0.471912507
491;35.23853896;4.995251208;0.498038737
493;35.20623306;5.007505768;0.422837937
495;34.91511186;5.040365166;0.318813398
497;33.94624676;4.965861868;0.373634432
499;34.17910902;4.963003575;0.36672296
501;34.47833849;4.943705157;0.398577269
503;33.98348085;4.834299143;0.418271577
505;34.16068454;4.891647875;0.406365986
507;33.95367604;4.911893888;0.253980599
509;33.24809017;4.850775098;0.250865855
511;33.08281142;4.854667082;0.252879554
513;33.37547277;4.797738671;0.293984008
515;32.49249333;4.789468073;0.278364822
517;32.26860947;4.823043514;0.253606206
519;33.17305654;4.811361682;0.199315094
521;32.4769656;4.78260122;0.215339869
523;32.59135931;4.739884056;0.25953096
525;32.40637987;4.699538553;0.25953096
527;32.27565491;4.750501716;0.222640494
529;32.89238882;4.720337509;0.204647673
531;31.97906838;4.706902733;0.203197959
533;32.84611929;4.950892331;0.198167244
535;32.70771624;4.587066761;0.206602629
537;32.7409275;4.731411319;0.226921399
539;31.85778469;4.528101449;0.226921399
541;31.82004375;4.609958232;0.143122517
543;32.33831927;4.623367874;0.118587632
545;32.26342704;4.433711496;0.204645181
547;31.60232273;4.460682652;0.216496229
549;33.07900858;4.439093321;0.216496229
551;31.38829582;4.534755468;0.211215651
553;32.03990099;4.498692323;0.135791397
555;32.08298895;4.451717935;0.041298463
557;32.04555888;4.436640912;0.12606796
559;32.22817045;4.392312516;0.15904688
561;32.72450929;4.383828549;0.152860348
563;32.20297137;4.386225343;0.192958133
565;32.01841016;4.415046768;0.197818989
567;32.78522413;4.342701762;0.077937562
569;32.76162034;4.545550133;0.19034383
571;33.81370631;4.279145001;0.317746821
573;33.00649376;4.039290702;0.358036035
575;31.57668041;4.189696765;0.385903405
577;31.83878583;4.302199039;0.391104992
579;31.56494959;4.261021984;0.307371952
581;31.33524684;4.24345191;0.265497465
583;31.96024099;4.204367906;0.249031757
585;32.2672716;4.19473367;0.289618044
587;31.67751505;4.124163531;0.302355467
589;30.91488204;4.185489808;0.240703318
591;31.49643185;4.140243765;0.239932405
593;31.75986943;4.030011547;0.259776322
595;32.18498071;4.146684949;0.277232475
597;32.13252322;4.053029756;0.259293464
599;31.32578406;4.044247393;0.259293464
601;30.74324712;4.072070421;0.242897823
603;30.39680695;4.08496295;0.159132615
605;30.43130112;4.010459652;0.170882011
607;30.60410575;4.026823842;0.224351977
609;31.37782296;3.976170306;0.319657017
611;31.14984715;3.984902402;0.304254818
613;31.29705274;3.925760085;0.304254818
615;31.76973811;3.954409317;0.283426193
617;30.78446443;4.074330851;0.335127976
619;30.58463464;3.892306569;0.28187116
621;30.80612578;3.790162596;0.319835625
623;30.52625677;3.899117807;0.319835625
625;30.23440033;3.898935454;0.241573572
627;30.30223174;3.828826279;0.141489566
629;30.18304839;3.888764853;0.1560913
631;30.59862705;3.83390436;0.143323054
633;30.65490866;3.748003187;0.19564942
635;31.098908;3.718507964;0.240916962
637;30.56682234;3.765329946;0.235829219
639;30.69434807;3.713120792;0.248694288
641;31.41384322;3.719759838;0.206893551
643;31.07018342;3.671553363;0.27589746
645;31.71621637;3.596969316;0.227200535
647;32.3733446;3.643471511;0.227200535
649;31.64505354;3.655573664;0.226829384
651;31.91959795;3.608624945;0.215289822
653;30.89070452;3.585434543;0.172063848
655;30.7710187;3.53447138;0.248528925
657;31.45071437;3.565467139;0.348129549
659;30.35432421;3.530589557;0.315350995
661;30.91553249;3.580640419;0.290535323
663;29.93852431;3.545058558;0.250466894
665;30.54116445;3.574862872;0.214572805
667;30.67698888;3.543634492;0.196663621
669;30.16003401;3.480934417;0.280642798
671;28.93719409;3.42493435;0.290471482
673;29.06350546;3.504444606;0.29934369
675;29.28548733;3.462269689;0.258772702
677;29.57486509;3.433174467;0.254762998
679;29.56894196;3.405158925;0.220959503
681;28.9099674;3.381228415;0.307250883
683;29.31801759;3.336919271;0.313681034
685;28.43619273;3.332941192;0.314694063
687;29.03885113;3.401996355;0.237012327
689;28.80649153;3.365112353;0.21800164
691;28.90298407;3.337355635;0.173836679
693;29.180357;3.25814431;0.169707723
695;28.01993231;3.326135301;0.168694694
697;27.9195852;3.374762097;0.168694694
699;28.29225164;3.330391991;0.130601207
701;28.00396661;3.256375324;0.131478864
703;28.04994756;3.238307923;0.157764569
705;27.62857611;3.197202526;0.209332285
707;26.901513;3.224604698;0.209332285
709;27.71408483;3.239225571;0.179895456
711;27.70843947;3.178410525;0.185703366
713;27.53354768;3.220033035;0.213166187
715;26.51436398;3.141612085;0.232847823
717;26.99623991;3.134927585;0.232847823
719;25.71266724;3.130645762;0.249936048
721;26.50287406;3.140071976;0.205454095
723;27.03539263;3.089930205;0.228796497
725;26.90477196;3.095342511;0.246951102
727;27.11477144;3.083276186;0.281046367
729;26.07328901;3.124721156;0.263958142
731;26.51833181;3.107566055;0.253554258
733;26.42359726;3.096437164;0.212928677
735;27.14058247;3.015117281;0.215988097
737;26.4304977;3.000734376;0.229410113
739;26.66815005;2.997333837;0.229410113
741;27.10302179;2.988911367;0.225655279
743;26.7278927;3.041186831;0.215212109
745;26.43056299;2.997673944;0.197782361
747;27.20529819;2.918365828;0.206662373
749;26.82267816;2.990857359;0.225916674
751;26.26426538;2.941876016;0.228259441
753;26.56601109;2.931755683;0.16376643
755;25.93051227;2.930295789;0.119965019
757;25.31820814;2.924036958;0.139080263
759;25.35411139;2.842971085;0.172341683
761;24.94147035;2.876474868;0.169998916
763;25.15573215;2.815325062;0.160125001
765;24.89610418;2.823236302;0.175590231
767;24.97694235;2.881983431;0.158260303
769;24.32558952;2.768503081;0.197842742
771;24.77624015;2.795839477;0.231432945
773;24.48011851;2.772080625;0.230568419
775;24.09388353;2.766662972;0.183870972
777;24.0438655;2.766267784;0.126627084
779;23.7254994;2.778273681;0.085414828
781;23.92681007;2.709684294;0.137480856
783;23.789862;2.761777939;0.197811047
785;23.29395777;2.720768264;0.2488091
787;22.1865481;2.706203006;0.260845538
789;21.93932757;2.7271287;0.209959635
791;21.97082718;2.735753844;0.194336578
793;21.83970074;2.706583221;0.134006387
795;21.79251526;2.676210992;0.173998246
797;20.88869976;2.614356907;0.211236598
799;20.16942273;2.67009922;0.236859457
801;19.99826421;2.602939246;0.16969022
803;19.86155257;2.675070883;0.16969022
805;20.26638841;2.664185309;0.124313753
807;20.32280074;2.625020556;0.151984724
809;19.935971;2.604829623;0.138050286
811;19.38574973;2.646938764;0.145388417
813;19.19520414;2.59859646;0.167788069
815;18.89516972;2.625678845;0.131134047
817;19.13989538;2.594815172;0.132642443
819;19.31010891;2.60169272;0.184299253
821;19.21566856;2.56522904;0.24200333
823;18.145907;2.547207628;0.219603678
825;17.39968263;2.563622621;0.210644256
827;17.20997982;2.582541361;0.131251378
829;17.26224959;2.558367;0.154079194
831;16.91772161;2.519324172;0.154707285
833;16.71577126;2.476996849;0.239557417
835;16.83262589;2.461002177;0.248848983
837;16.23333924;2.491445529;0.248848983
839;16.20477107;2.523946103;0.162675936
841;15.47447919;2.501439124;0.142141194
843;15.6161218;2.52281562;0.089629011
845;15.75855311;2.485409158;0.161349341
847;15.43402597;2.46601983;0.195422965
849;15.55353944;2.469577589;0.195422965
851;15.58770491;2.460880787;0.165928949
853;14.87428802;2.474680803;0.133591
855;14.76812078;2.475208077;0.100458362
857;14.78303295;2.471918768;0.127115457
859;14.64968424;2.404687671;0.206910082
861;14.95508323;2.432247063;0.215990908
863;14.57328484;2.41375934;0.215990908
865;14.33021333;2.428289304;0.16811165
867;13.9942217;2.406030988;0.116041151
869;14.10918905;2.396842742;0.038381453
871;14.06148684;2.413343831;0.096174356
873;14.52505786;2.370535224;0.171379031
875;14.14480253;2.396503169;0.171379031
877;14.05592848;2.42667219;0.162718812
879;13.31687436;2.419901593;0.160583884
881;12.90798121;2.396482849;0.075204675
883;13.35052045;2.409345431;0.058434073
885;13.45002942;2.324391853;0.135136744
887;13.34556261;2.326550679;0.159040374
889;12.95414284;2.309517504;0.186097098
891;12.70116456;2.368209018;0.186097098
893;12.42918428;2.364712222;0.127663025
895;12.3154004;2.382804757;0.110837478
897;12.44687817;2.331877423;0.168643686
899;12.67135195;2.287993948;0.198527619
901;12.29971879;2.288505714;0.198527619
903;12.11859586;2.272810508;0.198527619
905;11.93217555;2.357130395;0.188393218
907;12.16733184;2.316541576;0.134968779
909;12.00600533;2.271026548;0.1206437
911;11.69982988;2.193371375;0.1206437
913;11.46004103;2.256486959;0.1206437
915;11.47464992;2.333904164;0.078482277
917;11.51309148;2.266277879;0.120396448
919;11.54879102;2.250486417;0.146547595
921;11.65642199;2.233731851;0.201497398
923;11.60641075;2.269952215;0.222429203
925;11.02723404;2.203907216;0.214847903
927;11.0444983;2.213551613;0.144648333
929;11.08240496;2.17466547;0.159819205
931;11.33049186;2.253846314;0.199494484
933;11.20238456;2.206608289;0.219489217
935;11.09735581;2.150602874;0.219489217
937;10.90240834;2.237573567;0.219489217
939;10.9357588;2.225161787;0.135551621
941;10.73507315;2.163642462;0.137535389
943;10.9258255;2.155797533;0.175504313
945;10.92060786;2.148742979;0.175504313
947;10.75320323;2.148195385;0.175504313
949;10.28261674;2.197912022;0.175504313
951;10.41706514;2.125967551;0.145782927
953;10.68198619;2.160383635;0.134899024
955;10.81136199;2.169784716;0.181487428
957;10.58947705;2.099847733;0.183700975
959;10.17172975;2.157845129;0.183700975
961;10.19147358;2.108645605;0.194389487
963;10.42257731;2.112178229;0.16153259
965;10.45137678;2.159304489;0.18813947
967;10.46068269;2.105878756;0.185925923
969;10.3427029;2.059258914;0.185925923
971;10.42925363;2.105052552;0.108349945
973;10.2581944;2.13010285;0.075489168
975;10.46924044;2.07847605;0.044452647
977;10.39715181;2.041141246;0.13387175
979;10.32847995;2.056405435;0.157274322
981;10.35565356;2.027857807;0.157274322
983;10.04723728;2.093512966;0.154980437
985;9.995350728;2.064012396;0.125601429
987;10.05991363;2.023048711;0.136726906
989;10.0870395;2.018127849;0.185213861
991;9.979424189;2.021776517;0.259695491
993;10.00500955;2.023175449;0.280900373
995;10.02291296;2.044977614;0.280863256
997;10.06227303;2.034735356;0.252107368
999;9.930114831;1.990892522;0.212750313
1001;9.628392204;1.986357223;0.138268682
1003;9.493686737;1.975141701;0.13176979
1005;9.453079918;1.99399413;0.119027152
1007;9.457614735;2.056866933;0.099010127
1009;9.85039872;1.992767926;0.167895208
1011;9.489846387;1.858027122;0.194021346
1013;9.376493282;1.938545935;0.179315356
1015;9.172041242;1.982981818;0.179315356
1017;9.122426881;1.973464159;0.173365352
1019;9.286761787;1.937304757;0.145484847
1021;9.117366566;1.904743221;0.206492065
1023;9.009453226;1.845357588;0.206492065
1025;8.602058417;1.91572024;0.206492065
1027;8.762283319;1.943578562;0.209179983
1029;9.263239417;1.973048651;0.208597685
1031;9.195009921;1.912071572;0.155139669
1033;8.906192371;1.92702667;0.192164402
1035;8.965994934;1.908959804;0.192164402
1037;8.948065792;1.939909573;0.143654821
1039;8.892829029;1.924011159;0.070700073
1041;9.063371877;1.923682281;0.124937676
1043;8.897413008;1.865543174;0.152745334
1045;8.886794665;1.870899865;0.16512424
1047;8.727852491;1.87062072;0.16512424
1049;8.723344821;1.891875826;0.188165653
1051;9.421274302;1.89893038;0.139819371
1053;9.334821798;1.820727612;0.168604298
1055;9.023248947;1.771589051;0.163609098
1057;8.570182879;1.833741532;0.163609098
1059;8.693358091;1.883336243;0.140567686
1061;8.691432296;1.875977946;0.112483177
1063;8.984579066;1.849036737;0.045938857
1065;9.114224616;1.84821588;0.082351031
1067;8.551770832;1.815400868;0.11802964
1069;8.502944298;1.836351695;0.11802964
1071;8.49302549;1.822942053;0.118093019
1073;8.83100924;1.81799071;0.21020223
1075;8.922670374;1.780467671;0.170640541
1077;8.963613856;1.780467671;0.175084111
1079;8.60540675;1.843624431;0.175084111
1081;8.437178232;1.878896666;0.163538582
1083;8.782347916;1.797409937;0.123859909
1085;8.606053382;1.797105659;0.170231026
1087;8.931125741;1.774852691;0.153298772
1089;8.893778047;1.725526428;0.173897311
1091;8.814873549;1.786549496;0.173897311
1093;8.600643304;1.79072009;0.097298586
1095;8.788711825;1.772931833;0.154988677
1097;8.612203745;1.822475743;0.20721729
1099;8.614597802;1.788597092;0.254996175
1101;8.515859769;1.663834911;0.298113991
1103;8.521201048;1.749791698;0.295209178
1105;8.579845071;1.756263364;0.197236486
1107;8.660965257;1.712294327;0.182768841
1109;8.830731235;1.719921609;0.168981356
1111;8.868514836;1.719136046;0.125863541
1113;8.607733771;1.715760641;0.125863541
1115;8.598278214;1.763809897;0.115540832
1117;8.769127885;1.745078858;0.05458994
1119;9.058298006;1.710601812;0.080661267
1121;8.875669005;1.698590567;0.155879419
1123;8.749661229;1.671675027;0.155879419
1125;8.781911715;1.688409272;0.155879419
1127;8.659436303;1.726692205;0.155879419
1129;8.455095762;1.717114119;0.096218967
1131;8.710153537;1.667945076;0.095267675
1133;8.788938341;1.622242347;0.150104964
1135;8.706897764;1.595514508;0.18261804
1137;8.557688772;1.638262153;0.18261804
1139;8.371933083;1.639260549;0.161617225
1141;8.425057245;1.657656828;0.11752515
1143;8.646488943;1.657201213;0.124706202
1145;8.76353422;1.638550923;0.174082994
1147;8.348636205;1.604469064;0.198222111
1149;8.411969719;1.613312925;0.198222111
1151;8.081402757;1.630396902;0.168047326
1153;8.349184164;1.639985149;0.106028984
1155;8.578224106;1.65382046;0.085863161
1157;8.342987211;1.601727349;0.114420511
1159;8.324200546;1.575916623;0.114420511
1161;8.022595561;1.590968513;0.114420511
1163;7.928020273;1.618978707;0.114420511
1165;8.288566203;1.599588844;0.079222269
1167;8.147976728;1.586660486;0.097051785
1169;8.056198614;1.544698404;0.13279616
1171;8.237490278;1.5481952;0.149040907
1173;7.787591327;1.534841173;0.149040907
1175;7.689920689;1.542351877;0.122515105
1177;7.742345717;1.54712568;0.119248073
1179;8.188282325;1.546968995;0.155060269
1181;8.024671616;1.499295141;0.171605071
1183;8.149870369;1.492605293;0.225038174
1185;7.823134664;1.536397324;0.225038174
1187;7.895526424;1.598332158;0.157779223
1189;7.659828589;1.567772763;0.108014514
1191;7.731387587;1.534896788;0.124087751
1193;7.786164548;1.45933413;0.171532652
1195;7.817991141;1.486635233;0.171532652
1197;7.79255199;1.498712252;0.176665538
1199;7.46761973;1.492752352;0.160006562
1201;7.567221379;1.499801559;0.116276662
