Repository: johodges/materials

## A Non-Dimensional Scaling Approach to Modeling Material Pyrolysis

This repository contains the data, scripts, and technical documents required to generate the SPyro cone validation cases.

## Instructions
* Clone this repository with submodules
  ```
  git clone --recurse-submodules https://github.com/johodges/materials
  ```
* Pre-process data
  ```
  python materials/scripts/initialize.py
  ```
* Build latest FDS (example for impi_intel_linux target, but use relevant make target for platform)
  ```
  git clone git@github.com:firemodels/fds.git && cd fds
  cd Build/impi_intel_linux
  ./make_fds.sh
  ln -s fds_impi_intel_linux fds
  cd ../..
  ```
* Run cases
  ```

File: data/rise_materials/Testdata-1647.txt
Keywords
Material1;Material2;Material3;Material4;Product;Object;Scenario;Method;Reference;Comment;Owner;IsPublic;ImportDate
Fabric vandalize protected;Foam;;;F1A-1-1;upholstery for passenger seats, vandalise protected;;ISO 5660;TRANSFEU;;TRANSFEU;1;2011-03-09 14:33:43
Scalars
Flux (kW/m2);tig (s);qmax (kw/m2);qtotal (MJ/m2);q180 (kw/m2);q300 (kw/m2);Sample mass (g);Mass loss (g);DHc (MJ/kg);Peak smoke production (m2/m2s);Total smoke produced (m2/m2);Specific extinction area (avg) (m2/kg);MARHE (kW/m2);Area exposed (m2);Observations;Test date (YYYY-MM-DD);Test identifier;Product thickness (mm);Thickness1 (mm);Thickness2 (mm);Thickness3 (mm);Thickness4 (mm);Product density (kg/m3);Density1 (kg/m3);Density2 (kg/m3);Density3 (kg/m3);Density4 (kg/m3);Product area weight (kg/m2);Area weight1 (kg/m2);Area weight2 (kg/m2);Area weight3 (kg/m2);Area weight4 (kg/m2)
35;25;270.80;82.58;;;31.50;29.37;24.89;;1942;;154.74;0.0088;Shrinkage. Glowing. End flame at 493s.;2010-09-09;c_LSFIRE_F1A-1-1_35c;42.0;1.84;40;;;;;;;;;0.85;;;
VectorData
Time (s);HRR (kW/m2);Mass (g);SPR (m2/(m2*s))
1;5.935528975;31.5;0.043607405
3;6.821425662;31.45816908;0.043607405
5;7.233718066;31.26940748;0.043607405
7;7.152509945;31.26633268;0.043607405
9;6.812940582;31.38186745;0.069410424
11;5.831731897;31.22475833;0.088823564
13;4.331643017;31.20895016;0.098750288
15;3.272378571;31.14827291;0.106282494
17;2.935628978;31.15884835;0.139199418
19;2.679771714;31.0765143;0.339494329
21;1.987471143;31.02578112;0.535193209
23;1.092580668;30.99622049;0.527780299
25;-0.128962728;30.98348041;0.590782828
27;26.01453858;30.91273417;0.926416651
29;74.00759738;30.64679796;1.101693224
31;129.5363142;30.51199147;1.272620843
33;171.6575459;30.17586709;1.566138209
35;207.907729;30.02474599;2.039137873
37;222.9647197;29.80337838;2.135834295
39;222.2200446;29.58365453;2.168536483
41;211.9510402;29.23546532;2.118315295
43;197.9067896;29.27811863;2.538348997
45;177.0664872;29.09444986;2.78985992
47;171.0482497;28.96305581;3.246494468
49;169.763666;28.807767;3.716245875
51;165.5840364;28.71102641;4.64351567
53;160.5371541;28.56124911;4.969143508
55;160.3525517;28.41781243;5.199665417
57;155.293087;28.28943484;5.167287832
59;148.6608476;28.1881662;5.355695382
61;146.8398873;28.04996226;5.271934752
63;141.0533267;27.86764401;5.171007122
65;138.7466383;27.74998795;5.214823739
67;133.934848;27.67767902;5.466492624
69;132.3260065;27.5627018;5.68403463
71;131.0932735;27.36249901;5.474226238
73;133.9937694;27.25308545;5.707900378
75;130.7524666;27.17289385;5.783433202
77;129.4477715;27.03585664;5.685221944
79;123.6667192;26.91282175;5.522157758
81;123.1496129;26.77653259;5.484499528
83;121.9473063;26.70874448;5.251714463
85;118.9697736;26.62732678;4.999215654
87;117.693333;26.43667157;4.961734717
89;116.6798458;26.35026532;4.68883256
91;115.9391916;26.25351079;4.401443912
93;118.7538298;26.19356714;4.471780105
95;121.4063436;26.05090123;4.570858168
97;123.7093117;25.88080991;4.419572716
99;123.1642177;25.74616449;4.205425182
101;122.6822135;25.68633855;4.220027835
103;122.1619722;25.61773528;4.432871734
105;128.5183016;25.44459135;4.357259844
107;131.147657;25.32834467;4.268594585
109;131.1764551;25.27630485;4.362985129
111;134.3258478;25.12640365;4.546189819
113;136.2279001;24.97886431;4.111120558
115;137.2650298;24.80393622;3.971635348
117;139.8703168;24.74455064;3.979200298
119;138.9145068;24.62075996;4.127031888
121;140.0114584;24.49392287;3.998987034
123;136.7212206;24.34793951;3.897855523
125;133.0887217;24.28982959;3.59082351
127;132.454706;24.16210506;3.256067034
129;124.8503982;24.05589795;2.871607984
131;119.8368795;23.92841502;2.502932167
133;118.6845989;23.83913893;2.004280486
135;115.3737214;23.75681315;1.78923745
137;108.9449938;23.66657527;1.564066472
139;101.9207524;23.52096672;1.130525613
141;95.87875452;23.41910438;0.754896008
143;90.05523084;23.44564803;0.636687152
145;85.56500169;23.36768045;0.481169716
147;82.42474035;23.24165852;0.269198275
149;79.17101875;23.18978804;0.175304484
151;74.36776051;23.18299363;0.22260285
153;72.19527432;23.16752361;0.259397439
155;70.94070595;23.06686466;0.323428885
157;67.56553541;22.98138199;0.322232718
159;67.26371928;22.90852221;0.322232718
161;65.14275341;22.91131772;0.322133125
163;64.08893055;22.88530891;0.356505686
165;63.94606253;22.82563681;0.315863759
167;64.95671862;22.734035;0.315863759
169;64.2797642;22.74759696;0.375080334
171;63.70224647;22.70936999;0.450453216
173;64.26711089;22.57973068;0.396836194
175;63.70179198;22.55389843;0.350363377
177;64.03717003;22.53250492;0.428705606
179;65.4430659;22.48516145;0.465209052
181;66.60524186;22.3746684;0.500079538
183;67.98709031;22.3550952;0.517698688
185;68.50540675;22.33108945;0.574372931
187;69.08386314;22.28035678;0.750314484
189;70.67249381;22.22202797;0.868708411
191;71.99644931;22.12175724;0.88508096
193;73.68184915;22.11675062;0.990556296
195;75.74013584;22.05404141;1.393804629
197;77.25075748;21.95989241;1.49219415
199;78.45769191;21.8527168;1.524483851
201;80.23510048;21.84138557;1.784587986
203;80.69916911;21.75727613;2.008841376
205;85.02334465;21.6153371;2.018595947
207;92.68995276;21.60350046;2.55737002
209;100.8931067;21.52662579;3.429796681
211;110.9317445;21.40157287;4.177016063
213;121.7004256;21.28024109;5.400628277
215;137.325455;21.13631914;6.915487868
217;150.5692154;20.97649608;7.73159013
219;167.4125128;20.73425689;7.92180048
221;175.0364216;20.6362045;8.580098112
223;182.8438158;20.43268479;8.565849686
225;195.2463331;20.295661;7.904714304
227;204.4616199;20.11219099;7.527753018
229;219.0342734;19.91768349;8.015022455
231;223.6247705;19.78862135;8.168025068
233;225.8170364;19.58850684;8.014703632
235;222.926859;19.39496784;8.029350988
237;227.3496919;19.24986521;8.269562798
239;236.3875117;19.04305748;7.789709966
241;236.7072217;18.77941859;7.377445413
243;232.9557747;18.68981984;7.129803359
245;238.3635038;18.50867554;7.19682544
247;242.1295993;18.31322847;7.456051112
249;244.0415051;18.10111366;8.010494921
251;249.7627283;17.95762587;8.042995485
253;252.097714;17.73525364;8.380774272
255;253.0082686;17.54652921;8.429846266
257;259.9803423;17.37850599;8.026038154
259;259.6793279;17.21854303;8.003678975
261;265.2882923;17.01206467;7.742086798
263;266.5911127;16.83586866;7.636535683
265;266.9409274;16.6247399;7.76373686
267;266.1147905;16.47088937;7.853665726
269;263.757606;16.21661427;7.459028757
271;267.8468507;15.98887043;7.797149324
273;270.8044257;15.87169087;8.076460774
275;268.8727688;15.69344586;8.24870992
277;268.0621829;15.4689606;8.320027468
279;258.2578545;15.30518769;8.575262849
281;265.4507391;15.07339901;8.835799402
283;264.6727826;14.91925525;8.601369969
285;263.7133795;14.72463573;8.78720479
287;259.7948905;14.58481695;8.914393279
289;253.6874421;14.36830522;9.104414136
291;262.8964471;14.19651852;8.709038349
293;255.4430618;14.03389634;8.66708893
295;250.5569392;13.83753912;8.213924884
297;252.1867561;13.69284743;7.963790526
299;250.9039838;13.50962986;7.793133497
301;249.5827962;13.38210512;8.034726157
303;250.4710753;13.19768985;8.170961573
305;246.4859682;12.95236244;8.118749934
307;244.2842162;12.9543939;8.011927855
309;242.9121898;12.73346046;8.52383907
311;235.6938897;12.52730476;8.166273393
313;242.2940777;12.386629;7.790204977
315;231.9377583;12.22767634;7.854528076
317;227.4531503;12.10643337;7.568425461
319;233.6682018;11.86602017;6.999422605
321;223.4151302;11.69552514;6.901420527
323;221.2483468;11.6129722;7.117979409
325;217.9059088;11.46343703;6.94868906
327;218.0238729;11.25360044;7.613449052
329;218.3923965;11.18628316;7.715024485
331;211.5057729;11.09117805;7.981694491
333;211.3133512;10.9159273;8.297921419
335;207.4790457;10.68120321;8.484141605
337;210.243287;10.64844284;8.078923468
339;204.3922554;10.45334837;7.417988575
341;202.2285316;10.31599521;6.993863976
343;203.6440838;10.15716543;6.609888885
345;201.8136904;10.10481947;6.267745661
347;198.8117432;9.873030787;6.237915455
349;199.2478696;9.719737811;6.116836729
351;198.1423587;9.691287125;5.983359318
353;193.4876211;9.621304427;5.904450737
355;193.5903683;9.424717984;5.68258187
357;184.7306445;9.302282979;5.144839645
359;190.0558825;9.23916386;4.874562635
361;185.8014858;9.071663094;4.587421788
363;181.2454151;8.960812284;4.266588206
365;186.0891967;8.895609053;4.042450068
367;182.0161194;8.799852439;4.74881985
369;177.7589196;8.656358455;4.742856701
371;174.2669474;8.512606344;4.692149431
373;173.2529798;8.457013157;4.536228277
375;171.5827196;8.343162402;4.526040828
377;169.0306209;8.225707172;3.945832907
379;163.1176436;8.121877398;4.080848371
381;164.89051;8.043082782;4.234755727
383;161.141839;7.934479736;4.099256746
385;156.5662619;7.790791125;4.094171539
387;157.5773593;7.749352554;3.885493336
389;157.6467563;7.651183491;3.722574692
391;152.1523381;7.551263816;3.417726053
393;150.8996961;7.496052139;3.43326688
395;145.2814424;7.380034672;3.28038426
397;145.5412237;7.322797736;3.051524087
399;141.1542877;7.184147751;2.784188877
401;138.4068553;7.094696648;2.786654048
403;132.4152689;7.039538661;2.540464039
405;132.1418281;7.017698075;2.365031522
407;125.2049917;6.96855753;2.30815748
409;122.7254995;6.891299799;2.312393459
411;120.6299192;6.77733805;2.140785483
413;116.6288028;6.700010625;2.063592749
415;114.6737185;6.741207073;1.838085725
417;107.4045193;6.559527426;1.943300183
419;104.6752332;6.530852687;1.629537607
421;105.0238808;6.490513218;1.513095081
423;102.5577344;6.452664152;1.520269991
425;98.83191163;6.363483048;1.456557149
427;98.8096301;6.290153484;1.181790608
429;96.76137353;6.288504573;1.483375298
431;93.59313136;6.237607736;1.297367774
433;92.1716162;6.122177765;1.097831851
435;88.00744024;6.076501275;1.221993235
437;88.10624957;6.101775975;1.124303139
439;84.1814427;5.971028269;0.811756841
441;83.91494327;5.948194929;0.779135667
443;80.23625177;5.984008411;0.851598334
445;80.08151711;5.932172511;0.805227444
447;80.71084719;5.851205504;0.766856796
449;78.30858307;5.812016246;0.828782857
451;78.01398457;5.816537071;0.866159764
453;77.79265917;5.756358527;0.716687825
455;76.0155034;5.695235757;0.487427478
457;75.55666234;5.677563911;0.489700137
459;72.48438761;5.665381897;0.528069379
461;71.67685803;5.606030906;0.515576623
463;70.9500484;5.522104222;0.394741886
465;69.2858918;5.47123165;0.529142101
467;66.60240376;5.487969595;0.571990921
469;67.75564504;5.407096029;0.372688063
471;69.69886246;5.366404476;0.291813816
473;71.15614745;5.397843749;0.365987487
475;68.14048307;5.365582602;0.284367905
477;68.74648098;5.286675443;0.164376655
479;69.07437212;5.253739038;0.206579725
481;65.54936366;5.238850826;0.285710002
483;62.2461136;5.154801791;0.27996209
485;60.57169916;5.165281204;0.208580974
487;59.67224722;5.179929874;0.258615269
489;57.07221813;5.174416296;0.25271553
491;55.42968383;5.079657598;0.21848642
493;52.53126676;5.068531836;0.342604994
495;48.33299483;5.106522872;0.473443901
497;47.00296328;5.042088341;0.555337447
499;44.67073832;4.796062443;0.561618987
501;43.84536986;4.989806399;0.673060641
503;43.42832248;4.976620789;0.538660236
505;42.30831101;4.93331648;0.431257085
507;39.69560093;4.87020304;0.34339896
509;40.49901982;4.925185501;0.378027129
511;39.80527476;4.862424145;0.266513863
513;40.17185125;4.855858959;0.208369935
515;40.35686157;4.823381503;0.21643119
517;39.0150993;4.789833854;0.225479473
519;39.01994662;4.746940483;0.148266432
521;38.50033783;4.773184188;0.099444853
523;38.44630172;4.764289671;0.143380914
525;37.89564547;4.720109798;0.111883903
527;37.2289728;4.672138566;0.043936061
529;36.04649392;4.711180692;0.043936061
531;36.75304747;4.687491404;0.043936061
533;35.64546725;4.623462132;1.31561E-15
535;34.41205956;4.609352946;1.31561E-15
537;34.82397289;4.640997687;1.31561E-15
539;36.21887451;4.583285283;1.31561E-15
541;34.65641204;4.556278556;1.31561E-15
543;34.32711886;4.56937124;1.31561E-15
545;35.35078577;4.552345226;0.009230485
547;35.12812524;4.499706037;0.009230485
549;34.54964305;4.44875551;0.009230485
551;33.76181976;4.443026138;0.009230485
553;33.98094033;4.480448779;0.062416885
555;34.1175693;4.42481584;0.053186399
557;33.96639438;4.417481955;0.053186399
559;33.24829273;4.375651032;0.053186399
561;34.11102716;4.412638472;0.076934075
563;32.43445842;4.34301302;0.023747676
565;32.41511312;4.312601091;0.023747676
567;32.67621688;4.317562279;0.055541773
569;32.84559725;4.326481061;0.055541773
571;32.52478391;4.278661606;0.031794097
573;32.53018773;4.262163719;0.031794097
575;33.73838084;4.262746052;0.066006683
577;32.71585176;4.251766906;0.036795726
579;33.13432266;4.210493536;0.036795726
581;33.46818467;4.198228405;0.036795726
583;32.92155256;4.170012614;0.036795726
585;32.19625493;4.132907984;0.009689581
587;32.63674879;4.118587651;0.007106441
589;32.30150976;4.092902015;0.007106441
591;33.21114052;4.118803445;0.038804953
593;33.18627189;4.057774117;0.038804953
595;33.1622843;4.03513592;0.031698511
597;32.55254202;4.037038827;0.031698511
599;33.82255566;4.034063663;0.031698511
601;32.34833478;3.986919467;1.32117E-15
603;31.9690016;4.005271218;1.32117E-15
605;32.54709311;3.991890464;0.027527312
607;32.22404356;3.946683765;0.027527312
609;31.40385251;3.940553264;0.027527312
611;30.91370419;3.9175635;0.077654254
613;31.06259236;3.908286955;0.077654254
615;31.06608311;3.832438077;0.050126942
617;31.37736775;3.875644297;0.050126942
619;31.97621216;3.910160436;0.089868223
621;32.23754081;3.790660845;0.039741281
623;32.9261685;3.788288147;0.042950192
625;32.78104544;3.786668662;0.070703335
627;32.42393702;3.769618385;0.070703335
629;31.84725986;3.760219488;0.030962054
631;31.72610738;3.754108605;0.03264864
633;31.96420896;3.762317539;0.07519694
635;32.51759252;3.687109847;0.047443797
637;32.52598035;3.684502255;0.047443797
639;32.16081823;3.718143345;0.06740456
641;32.02542467;3.638942955;0.065717975
643;31.51006686;3.61155988;0.019960763
645;30.92655377;3.652206519;0.036682662
647;30.75399196;3.598662855;0.036682662
649;32.09512658;3.540510087;0.016721899
651;31.6593875;3.566660351;0.016721899
653;30.30172761;3.54916971;0.041636434
655;30.6828602;3.515963821;0.024914535
657;31.00789872;3.525616713;0.024914535
659;30.58615712;3.5430294;0.058429704
661;30.62286758;3.479152422;0.058429704
663;30.71859842;3.474314102;0.033515169
665;31.06930837;3.47944617;0.085050403
667;30.71954449;3.458251932;0.085050403
669;30.91872077;3.386526881;0.051535234
671;30.32182226;3.421381681;0.051535234
673;30.38699479;3.404742341;0.070084047
675;29.80444342;3.348722729;0.018548812
677;29.94930002;3.317787319;0.018548812
679;29.2280179;3.363928436;0.021065997
681;28.2842636;3.325717993;0.021065997
683;28.7202659;3.303995112;0.002517185
685;28.76130223;3.330708608;0.030389469
687;28.28039651;3.306931041;0.030389469
689;28.39091355;3.284943839;0.027872285
691;27.74237767;3.269204327;0.068621211
693;27.31823424;3.286969098;0.068621211
695;28.03407505;3.244193949;0.040748926
697;27.60209136;3.206442971;0.040748926
699;27.26790623;3.233567404;0.078471642
701;27.69130201;3.173266508;0.037722716
703;26.71236795;3.186833629;0.037722716
705;26.20030764;3.199021323;0.038641091
707;26.36372261;3.135139182;0.038641091
709;26.29941442;3.113861828;0.008717365
711;25.66365365;3.125956079;0.008717365
713;25.43124283;3.113064217;0.008717365
715;25.32430372;3.03690662;0.014515944
717;24.64170508;3.13231115;0.02188066
719;24.67974001;3.021055081;0.014081671
721;23.99602884;3.031246426;0.014081671
723;24.37518345;3.081800987;0.04630272
725;24.08768953;3.070998399;0.052408858
727;23.17351581;3.000785452;0.045044142
729;23.7254654;3.042029912;0.06922704
731;23.36690097;3.018892499;0.092044917
733;22.544229;2.942070485;0.059823867
735;23.32924242;2.955950455;0.047000775
737;22.77020073;2.994787112;0.047000775
739;22.9273755;2.93534268;0.022817877
741;21.87750729;2.917152516;1.34892E-15
743;22.12070412;2.932823367;0.024628179
745;21.52500174;2.94037253;0.024628179
747;21.1139108;2.888795788;0.024628179
749;20.90517326;2.902563215;0.024628179
751;20.58404793;2.924462138;0.038881185
753;20.59573009;2.851597717;0.014253006
755;20.52305607;2.844875075;0.014253006
757;20.50603838;2.873144039;0.025716352
759;19.4211554;2.825402539;0.041479943
761;19.53556034;2.816556549;0.027226937
763;19.28870718;2.822868255;0.030823674
765;18.71109543;2.819727374;0.086432752
767;18.27341335;2.751006913;0.074969406
769;18.60126649;2.776163906;0.059205815
771;18.33582584;2.785127602;0.111657184
773;18.27837902;2.771546026;0.108060447
775;18.52812349;2.727302654;0.052451369
777;17.9941637;2.748472628;0.07366121
779;17.9543316;2.735591091;0.075412382
781;17.20697688;2.674820922;0.022961014
783;17.37820327;2.700858643;0.022961014
785;16.92065143;2.713887312;0.030397338
787;16.87189812;2.672384209;0.009187496
789;16.62270285;2.695070934;0.007436324
791;17.2726674;2.711808362;0.029769523
793;16.65010906;2.649570487;0.029769523
795;16.35826711;2.626350473;0.022333199
797;16.18546562;2.628082501;0.022333199
799;15.82672518;2.608531495;0.05917222
801;15.73105721;2.615850926;0.036839021
803;16.07943556;2.626477471;0.036839021
805;15.4906871;2.621957163;0.082673979
807;15.4284835;2.599353555;0.082673979
809;15.84471114;2.59259684;0.045834958
811;15.05758654;2.592709383;0.0968376
813;15.08812594;2.563711469;0.0968376
815;15.1703773;2.53558912;0.051002642
817;15.05489405;2.577826334;0.051164236
819;14.77147724;2.544420139;0.051164236
821;14.58825748;2.502236615;0.000161594
823;14.96683653;2.553696167;0.000161594
825;14.55226772;2.552663662;0.000161594
827;14.44761132;2.484613297;1.31976E-15
829;14.50191427;2.51397362;1.31976E-15
831;14.12220301;2.538392372;0.044691823
833;13.77059475;2.4813258;0.044691823
835;14.04397649;2.471966655;0.044691823
837;14.28548806;2.503171033;0.089108735
839;13.57256173;2.467744224;0.089108735
841;13.77465972;2.429646324;0.044416912
843;13.82744775;2.456917373;0.044416912
845;13.34765723;2.456207525;0.083858178
847;13.29454507;2.43571281;0.039441267
849;13.31504649;2.437351912;0.039441267
851;13.11775516;2.460013856;0.056732029
853;12.76945903;2.448594863;0.056732029
855;12.93648605;2.400158487;0.017290762
857;12.94337091;2.424899897;0.024913594
859;12.73160133;2.433554874;0.047298973
861;12.8607299;2.366507588;0.034551169
863;12.50671556;2.380573925;0.034551169
865;12.29383821;2.407908472;0.052520353
867;12.37034698;2.377770673;0.044897521
869;12.37735993;2.336791051;0.022512143
871;12.36015219;2.388837582;0.036274396
873;11.89083272;2.378856869;0.089746643
875;11.75420333;2.328742671;0.071777459
877;11.70174312;2.32557701;0.071777459
879;11.6318186;2.356659552;0.096094594
881;11.3187069;2.334378602;0.077789382
883;11.75255618;2.317523984;0.024317135
885;11.55467052;2.287733106;0.075300537
887;11.36057802;2.30989635;0.101782698
889;11.4545662;2.290292171;0.077465563
891;11.73293207;2.277052871;0.100005503
893;11.22165852;2.267899194;0.130011098
895;11.34950332;2.257913318;0.079027696
897;11.57662842;2.256944828;0.052545535
899;11.39728716;2.284210714;0.075971584
901;10.81602258;2.278231992;0.053431643
903;11.0070305;2.233078983;0.023426048
905;10.88726543;2.270301318;0.023426048
907;10.50662067;2.255442533;0.023426048
909;10.29899102;2.178727899;1.31839E-15
911;10.50452516;2.21175723;1.31839E-15
913;10.48117627;2.243372545;0.033179719
915;10.35330668;2.234771775;0.066806641
917;10.54557691;2.203102254;0.066806641
919;10.27024897;2.210353023;0.066806641
921;10.27212926;2.213053541;0.112923201
923;10.14276783;2.195151962;0.079743481
925;10.22584954;2.16896711;0.046116559
927;10.13042573;2.20216319;0.10233125
929;10.109681;2.132145903;0.10233125
931;9.939800979;2.115061036;0.05621469
933;9.95071147;2.175802295;0.05621469
935;9.422868411;2.196820491;0.068708392
937;9.027582599;2.130805711;0.012493702
939;9.569613152;2.12992963;0.012493702
941;9.211865216;2.155410314;0.012493702
943;9.020785015;2.140668719;0.012493702
945;9.249106126;2.103710705;1.32394E-15
947;8.930803783;2.143394016;1.32394E-15
949;8.635597184;2.12968028;1.32394E-15
951;8.674552738;2.079418951;1.32394E-15
953;8.857621118;2.115144153;1.32394E-15
955;8.718179614;2.125325689;0.018985375
957;8.555040038;2.087168936;0.026992335
959;8.321964516;2.082359526;0.026992335
961;8.300403488;2.12343259;0.026992335
963;8.381601787;2.123085152;0.026992335
965;8.209444835;2.061815766;0.00800696
967;8.294770964;2.064252479;1.32255E-15
969;8.241722134;2.086532913;0.029301461
971;7.96200486;2.037040284;0.029301461
973;8.068245194;2.037333515;0.029301461
975;8.462789748;2.074937877;0.069464555
977;7.744714592;2.05896347;0.085092069
979;7.993278858;2.019979681;0.055790608
981;8.304444999;2.021799988;0.055790608
983;8.091213306;2.049036447;0.087560614
985;7.983009525;2.038639634;0.04739752
987;7.981414757;2.007410993;0.031770007
989;7.882278614;2.063948922;0.031770007
991;7.838503805;2.051566085;0.069167155
993;7.633782919;2.018957501;0.037397148
995;7.874263888;2.024618211;0.037397148
997;7.94258941;2.002953667;0.047212734
999;7.382524662;1.969483973;0.047212734
1001;7.580522466;1.960242017;0.009815586
1003;7.56603766;1.985986506;0.01146204
1005;7.451705026;2.006593765;0.025127737
1007;7.231069494;2.003193725;0.01531215
1009;7.883172664;1.95319207;0.01531215
1011;7.604999794;1.982757346;0.078097343
1013;7.500975945;1.971837569;0.07645089
1015;7.813587852;1.929830087;0.062785193
1017;7.606424641;1.989191403;0.062785193
1019;7.344229771;1.98199897;0.062785193
1021;7.21467256;1.939698257;1.32117E-15
1023;7.510230438;1.940544912;1.32117E-15
1025;6.992166024;1.984508991;0.035546191
1027;6.796126348;1.926004139;0.036212072
1029;6.537592969;1.92024534;0.036212072
1031;6.955244181;1.942589789;0.036212072
1033;6.752148807;1.938010111;0.036212072
1035;6.519266033;1.937393705;0.000665881
1037;6.894434876;1.949160137;1.32238E-15
1039;6.897687481;1.953773887;1.32238E-15
1041;6.782609432;1.888546908;1.32238E-15
1043;6.613185879;1.937863495;1.32238E-15
1045;6.444889023;1.877983862;1.32238E-15
1047;6.693477855;1.955158477;1.32238E-15
1049;7.019938797;1.923748631;0.073707989
1051;6.583293635;1.88447161;0.073707989
1053;6.965825594;1.902055176;0.073707989
1055;7.039157865;1.923636088;0.073707989
1057;6.540097634;1.917349162;0.089846664
1059;6.437419872;1.86680441;0.016138675
1061;6.896451575;1.861814312;0.016138675
1063;7.089659141;1.911473174;0.016138675
1065;6.792658614;1.846921454;0.053838499
1067;6.933363117;1.855257902;0.037699825
1069;7.097699773;1.87260709;0.037699825
1071;7.101579455;1.874456307;0.064189064
1073;6.896757821;1.84521369;0.064189064
1075;6.768638161;1.849949792;0.026489239
1077;7.309540122;1.831250604;0.026489239
1079;6.856025662;1.866300547;0.026489239
1081;7.053595107;1.819073235;1.31006E-15
1083;7.184449318;1.823241459;1.31006E-15
1085;7.15736756;1.862499379;1.31006E-15
1087;7.262735722;1.835252594;1.31006E-15
1089;7.662333599;1.782061015;1.31006E-15
1091;7.917180225;1.83633879;1.31006E-15
1093;8.002429629;1.812145124;1.31006E-15
1095;7.807262918;1.775299653;1.31006E-15
1097;8.487753028;1.804429728;1.31006E-15
1099;8.592793915;1.799845404;1.31006E-15
1101;8.340401771;1.790094423;1.31006E-15
1103;8.636558136;1.784233406;1.31006E-15
1105;8.759333898;1.740406134;1.31006E-15
1107;8.64100053;1.640451869;0.001687731
1109;8.75074229;1.753850903;0.001687731
1111;8.635764707;1.730449685;0.001687731
1113;9.185559016;1.797604351;0.001687731
1115;8.92758912;1.765964772;0.028618599
1117;8.820377905;1.72119792;0.026930868
1119;9.263749039;1.775030686;0.026930868
1121;9.252050029;1.759971078;0.035180015
1123;9.141888484;1.766399973;0.035180015
1125;8.886671615;1.722543275;0.008249147
1127;9.518148074;1.764815077;0.008249147
1129;9.429979526;1.77109684;0.02920977
1131;8.926306102;1.773068409;0.020960623
1133;9.180880569;1.720547442;0.020960623
1135;9.045334028;1.737548675;0.020960623
1137;8.848287201;1.729921558;0.04058178
1139;8.624890018;1.67893128;0.019621157
1141;8.857281147;1.7039716;0.019621157
1143;8.60734914;1.728037752;0.019621157
1145;8.638274099;1.765641598;0.027865442
1147;8.412080863;1.703350032;0.008244285
1149;8.210448347;1.744770018;0.008244285
1151;8.240053607;1.727386757;0.008244285
1153;7.733778367;1.679420687;0.008244285
1155;7.995737535;1.678799119;1.31284E-15
1157;8.343255248;1.696999608;1.31284E-15
1159;8.202447462;1.726329988;1.31284E-15
1161;8.033969214;1.72503884;0.028996191
1163;7.801019165;1.656929623;0.028996191
1165;7.726073501;1.687767461;0.028996191
1167;8.016144893;1.705757318;0.049129368
1169;7.709231455;1.642261851;0.078494372
1171;7.590226415;1.648495086;0.049498182
1173;7.465661256;1.652399505;0.049498182
1175;7.829202305;1.706970512;0.064798053
1177;7.500845298;1.655540387;0.044664876
1179;7.429294901;1.617525604;0.015299871
1181;7.538162322;1.658852664;0.046275152
1183;7.187389272;1.701911752;0.046275152
1185;7.310471189;1.635505136;0.030975281
1187;7.452813967;1.6089047;0.030975281
1189;7.319763355;1.670080644;0.030975281
1191;7.127901469;1.637672881;1.31006E-15
1193;7.319570991;1.598547122;1.31006E-15
1195;7.262075721;1.656200674;0.039065109
1197;7.00551307;1.643137416;0.039065109
1199;7.149631667;1.61351845;0.039065109
1201;7.179225255;1.61595;0.039065109
