Repository: johodges/materials

## A Non-Dimensional Scaling Approach to Modeling Material Pyrolysis

This repository contains the data, scripts, and technical documents required to generate the SPyro cone validation cases.

## Instructions
* Clone this repository with submodules
  ```
  git clone --recurse-submodules https://github.com/johodges/materials
  ```
* Pre-process data
  ```
  python materials/scripts/initialize.py
  ```
* Build latest FDS (example for impi_intel_linux target, but use relevant make target for platform)
  ```
  git clone git@github.com:firemodels/fds.git && cd fds
  cd Build/impi_intel_linux
  ./make_fds.sh
  ln -s fds_impi_intel_linux fds
  cd ../..
  ```
* Run cases
  ```

File: data/rise_materials/Testdata-1648.txt
Keywords
Material1;Material2;Material3;Material4;Product;Object;Scenario;Method;Reference;Comment;Owner;IsPublic;ImportDate
Fabric vandalize protected;Foam;;;F1A-1-1;upholstery for passenger seats, vandalise protected;;ISO 5660;TRANSFEU;;TRANSFEU;1;2011-03-09 15:00:24
Scalars
Flux (kW/m2);tig (s);qmax (kw/m2);qtotal (MJ/m2);q180 (kw/m2);q300 (kw/m2);Sample mass (g);Mass loss (g);DHc (MJ/kg);Peak smoke production (m2/m2s);Total smoke produced (m2/m2);Specific extinction area (avg) (m2/kg);MARHE (kW/m2);Area exposed (m2);Observations;Test date (YYYY-MM-DD);Test identifier;Product thickness (mm);Thickness1 (mm);Thickness2 (mm);Thickness3 (mm);Thickness4 (mm);Product density (kg/m3);Density1 (kg/m3);Density2 (kg/m3);Density3 (kg/m3);Density4 (kg/m3);Product area weight (kg/m2);Area weight1 (kg/m2);Area weight2 (kg/m2);Area weight3 (kg/m2);Area weight4 (kg/m2)
50;13;263.01;78.05;;;32.05;30.90;22.41;;2554;;147.38;0.0088;Shrinkage. Glowing. End flame at 581s.;2010-09-08;c_LSFIRE_F1A-1-1_50a;42.0;1.84;40;;;;;;;;;0.85;;;
VectorData
Time (s);HRR (kW/m2);Mass (g);SPR (m2/(m2*s))
1;6.068734729;32.05;0.336770115
3;5.507965904;31.90068568;0.311564589
5;5.419520776;32.12227673;0.23436311
7;5.151570474;31.85874388;0.296546066
9;3.335060065;32.05713392;0.397628073
11;-1.510307858;31.70699536;0.498578912
13;-6.318042131;31.63277718;0.697412014
15;25.48279173;31.5848164;1.432533218
17;90.73851652;31.48048598;1.881800867
19;155.7510354;31.21196193;2.432510917
21;201.5936027;30.73735544;3.084870019
23;246.3446198;30.51511928;3.608357108
25;261.4368404;30.14574157;3.781845122
27;263.0143169;29.84136961;4.355653147
29;246.5069172;29.58833329;4.890776296
31;250.0178109;29.41096383;6.034795105
33;245.7843167;29.17664485;7.026037017
35;250.7100506;28.97993536;8.020518007
37;238.0100496;28.70421217;8.563229087
39;222.6674159;28.62017824;8.810196467
41;209.6696316;28.50803874;8.354628293
43;189.3524941;28.22978709;7.959716834
45;174.811202;28.09039655;7.320188957
47;166.3689523;27.83080466;7.062297698
49;155.2157734;27.72035284;6.896475311
51;152.874966;27.61207431;6.631576272
53;141.9417813;27.59437048;6.493291295
55;140.4700932;27.42364423;6.435488707
57;137.4831839;27.26211715;6.25430777
59;134.317547;27.09249207;6.223577351
61;131.9430397;27.00054765;6.183789913
63;132.1600548;26.84062927;6.00751418
65;128.8357168;26.75593597;6.119943345
67;127.7884267;26.61201845;6.180584324
69;132.0552584;26.4847902;6.033678647
71;131.473211;26.25710679;6.310233728
73;134.0514452;26.01857982;6.783908896
75;135.007942;25.88552776;6.65006894
77;138.3315507;25.7713021;6.503399738
79;138.3165841;25.6321434;6.715855127
81;140.0498538;25.45217465;6.111211028
83;136.8288702;25.33786185;5.525583421
85;132.2562573;25.34710486;5.299691694
87;128.5794483;25.16891041;4.93493571
89;121.6162249;24.97451893;4.116812448
91;116.6244524;25.0164164;3.879937375
93;107.929446;24.92742797;3.65820927
95;103.9096745;24.83346975;3.168301016
97;96.70369951;24.74906639;2.74869646
99;94.67298209;24.6517695;2.650478538
101;88.98096637;24.56539565;2.442936081
103;84.19944525;24.49077899;2.06795714
105;80.40810975;24.41466218;1.987080613
107;76.37410635;24.33574989;1.909589274
109;72.41545977;24.27468513;1.812232809
111;70.27183304;24.15722169;1.92369696
113;66.09761925;23.98285866;1.87044372
115;61.77581158;23.911784;1.791473861
117;60.55898115;23.87439924;1.863568416
119;56.79428081;23.80974968;1.739556515
121;55.64633545;23.73119256;1.48771285
123;52.85749402;23.69071474;1.358964254
125;49.48972665;23.77359756;1.376110786
127;47.12335823;23.61032471;1.027551005
129;45.59296566;23.54334236;0.830153059
131;44.43360789;23.57248389;0.634280205
133;42.83488645;23.48597246;0.540464497
135;41.32441389;23.52418322;0.280293755
137;41.71807446;23.41586189;0.392703153
139;39.92068624;23.37320415;0.398442349
141;38.66239224;23.33028551;0.586865776
143;38.4418913;23.27324834;0.755496238
145;38.02241521;23.33514523;0.893793463
147;36.32294194;23.20299153;0.958045945
149;36.13844261;23.26334596;1.113985071
151;34.80353922;23.21490007;0.989494087
153;34.51996226;23.18662073;0.848054306
155;35.46130351;23.04282754;0.762275682
157;34.23301221;23.01851058;0.679498534
159;34.00810538;22.99564996;0.496802699
161;34.3565564;22.96188719;0.547014892
163;34.53700374;22.91081856;0.527422704
165;34.89142009;22.90415447;0.484139601
167;36.27075983;22.91655576;0.42310294
169;35.3973966;22.85992523;0.440550142
171;35.57357768;22.92853054;0.403626471
173;36.58823471;22.76343956;0.38116437
175;36.69206322;22.75636986;0.464190044
177;37.51160704;22.66356376;0.50098332
179;38.79691726;22.62156438;0.633085145
181;39.54924442;22.59171354;0.817874845
183;39.34051729;22.55191752;0.912068897
185;41.56229594;22.48949068;0.95500942
187;42.03026774;22.46891852;1.149548511
189;42.14247837;22.42277688;1.218620434
191;43.80297326;22.48298659;1.307223096
193;44.77417074;22.31298494;1.490354559
195;47.8785039;22.2838587;1.644419497
197;48.3662697;22.19746294;1.694707079
199;48.69629539;22.17753537;1.697674378
201;50.85058367;22.13507381;1.550516178
203;53.19275912;22.06768534;1.554463919
205;54.9323633;22.05153263;1.543371306
207;57.23392575;22.00891107;1.607249881
209;57.92400358;21.95496697;1.664591509
211;62.34491649;21.88267495;1.863436738
213;64.22731033;21.8089052;1.903719695
215;67.3112528;21.60486561;2.061471216
217;70.28921733;21.70128656;2.045340713
219;72.70505405;21.58616355;2.420623471
221;76.85959206;21.47761749;2.619042257
223;79.41698148;21.43673406;2.908055997
225;80.25793717;21.34625311;3.156818768
227;84.74818315;21.2632694;3.709207089
229;90.38804105;21.16096654;3.900608279
231;93.87557321;21.05871464;4.423245358
233;97.27036097;20.95708695;4.800980209
235;103.9281666;20.8687365;5.270932748
237;105.1989307;20.80227544;5.469974834
239;113.0023646;20.72334175;5.98416975
241;114.5787656;20.63598291;5.942223974
243;121.9120302;20.56754473;6.09724675
245;124.6640947;20.41050845;6.163013363
247;133.6921572;20.26090571;6.41663451
249;137.8477592;20.14202925;6.287816807
251;142.4244359;20.05568444;6.780460087
253;146.0706986;19.93216533;6.979145673
255;151.4530049;19.73087841;7.162860699
257;151.0487121;19.64432417;7.145563556
259;158.8265055;19.49304751;7.395449222
261;169.376158;19.35260064;7.388449537
263;169.5565011;19.23534;7.468618823
265;177.1945178;19.09291601;7.666879886
267;183.7648625;18.91825693;7.716905321
269;185.1420974;18.87278232;7.744467317
271;189.2118574;18.62105048;7.670224984
273;194.3422563;18.64172252;7.774397464
275;193.4615885;18.40626772;7.758029252
277;198.778404;18.26637781;7.91013942
279;202.3943251;18.17067433;8.099270754
281;205.1409488;17.92061641;8.210627339
283;206.591993;17.90789664;8.138860136
285;210.9665216;17.7170181;8.168796323
287;215.7070956;17.33547962;8.086606422
289;225.867252;17.23905154;8.403149911
291;217.6130855;17.0989527;8.575947372
293;220.0847234;16.93429588;8.884515142
295;220.5185421;16.76124651;8.792515943
297;223.4850986;16.57346154;9.130587232
299;220.0373207;16.43953456;8.765591819
301;226.4791031;16.29185033;8.70829601
303;229.3504338;16.14877971;8.361018904
305;229.4056105;15.91775864;8.344080324
307;229.8655253;15.79492845;7.894992428
309;230.1067924;15.64159468;7.76316751
311;233.5388045;15.4379607;7.612545921
313;233.1437116;15.2125958;7.895362531
315;230.4112247;15.1484976;7.780196916
317;235.4381189;14.95911922;7.785944328
319;237.9346993;14.79260757;7.65178247
321;230.432449;14.58923449;7.30030514
323;230.2727398;14.48550536;6.878826065
325;232.2120455;14.31015684;6.793464966
327;227.7082812;14.19605449;6.497871179
329;230.4031547;13.99314511;6.694795223
331;227.00494;13.88476314;6.618031337
333;227.0924324;13.69572617;6.803456231
335;230.5965829;13.55812522;6.899675313
337;230.864351;13.40203266;7.356021866
339;224.1060676;13.24519256;7.226699014
341;221.4865478;13.06221789;7.142683367
343;221.6674773;12.92252466;7.090084547
345;220.3079435;12.74826508;6.927204172
347;221.6872618;12.57293949;6.744757618
349;221.2221364;12.45920759;6.588137847
351;220.6782169;12.28730118;6.665487322
353;221.2389323;12.09791669;6.762274179
355;214.3698556;11.98300922;6.790658014
357;212.0897534;11.76582081;6.88324014
359;210.9479485;11.63496548;7.112359205
361;210.0406758;11.47383128;7.448036555
363;207.5326972;11.3468354;7.182633122
365;209.0863589;11.22189052;7.285448919
367;203.9738166;11.13977664;7.136881236
369;205.1336793;10.69127212;6.917857804
371;198.4364259;10.85275333;6.774720264
373;200.7929299;10.67143016;6.563941734
375;199.3511774;10.59431664;6.36868405
377;196.0697417;10.44060018;6.259039817
379;197.5378307;10.31337245;6.14038615
381;193.4592978;10.19338869;5.87677279
383;195.3920292;10.04773916;5.948243496
385;193.7529155;9.900518636;5.875220572
387;197.2106872;9.810181387;5.76796334
389;194.476933;9.63219026;5.552438366
391;191.9833284;9.469706221;5.641673127
393;184.8737712;9.123980495;5.82018425
395;190.7157426;9.23743366;5.908057521
397;188.0476806;9.091024875;5.870856488
399;188.9669514;8.978243826;6.041481895
401;188.8021481;8.876189635;6.220341328
403;186.4545809;8.697305749;6.410500807
405;185.1918926;8.576371148;6.291489756
407;189.6731639;8.479711724;6.485129644
409;181.7761508;8.284063652;6.592700091
411;183.1506843;8.18867916;6.639577344
413;178.6812042;8.078025037;6.416210951
415;180.9436299;7.95186943;6.575274356
417;174.7067086;7.825736754;6.479478557
419;173.6204954;7.73954278;6.327400892
421;176.4399943;7.598123148;5.965986531
423;172.6941733;7.490158;5.978948667
425;167.7880421;7.391881725;6.093734507
427;167.0663062;7.273352272;6.176928406
429;163.803203;7.186022477;6.410644561
431;162.6766703;7.0839158;6.499060862
433;162.7393469;6.945382345;6.36882045
435;158.7435399;6.902957984;6.089169742
437;151.7564735;6.747126829;5.942220251
439;146.7292317;6.666722025;5.615259999
441;148.664772;6.575109844;5.418670025
443;140.4491818;6.498008551;5.215574329
445;138.8936307;6.381999407;4.887354848
447;132.9059347;6.307766457;4.813360203
449;129.6329417;6.244514637;4.52978204
451;125.9109189;6.194805023;4.717580277
453;124.2214519;6.098511466;4.709845747
455;120.7503132;6.007154577;4.717344479
457;114.4071976;5.954965418;4.523698434
459;109.6688455;5.906780422;4.682994477
461;108.3992025;5.782415938;4.222784571
463;106.2307476;5.733645961;4.203220268
465;102.1219717;5.689059515;4.268750963
467;99.84854709;5.588048404;4.113672313
469;94.53168325;5.562950788;3.918815873
471;91.0701266;5.526732932;3.95387356
473;88.58501563;5.421317648;3.52785361
475;84.12194136;5.37544506;3.206053732
477;80.82945383;5.38805476;2.907076407
479;79.17154294;5.368936893;2.593625229
481;74.51151568;5.309248972;2.175676865
483;74.80933225;5.302874821;1.957273996
485;71.33232297;5.274392673;1.741331575
487;67.88416785;5.230664335;1.619485539
489;67.01637869;5.201689948;1.513327923
491;64.39206378;5.158667867;1.427494231
493;61.38290803;5.094773485;1.281220571
495;59.28932481;5.066557331;1.241164244
497;58.45951116;5.060188275;1.303135861
499;55.09399422;5.012264687;1.335602818
501;53.96683545;4.981940461;1.344966849
503;53.15569266;4.921563099;1.447620001
505;51.9714948;4.89301216;1.304576996
507;48.36433595;4.861656065;1.114316636
509;48.24747503;4.860659865;0.904352401
511;45.91377578;4.911539442;0.912622789
513;45.54756289;4.834374453;0.695015816
515;43.79577811;4.805579433;0.547909092
517;42.49451373;4.87269019;0.41103321
519;41.57187873;4.801928398;0.353449
521;39.87851719;4.759891816;0.256062155
523;38.60730692;4.759891816;0.322047396
525;38.25779582;4.697451224;0.383550957
527;37.44279911;4.655038074;0.539002155
529;35.55024051;4.635885556;0.593512955
531;35.28459171;4.648194613;0.687135989
533;33.80279437;4.546285648;0.780349969
535;32.81784226;4.563901827;0.813557936
537;31.48637186;4.527428168;0.826637296
539;31.41365941;4.537998589;0.930305552
541;29.36972319;4.540659029;0.908235401
543;28.00898262;4.573105084;0.884830718
545;27.58880836;4.45764678;0.918600841
547;26.95439943;4.451533016;0.801089187
549;26.75721341;4.489200077;0.773566204
551;26.29913252;4.502528264;0.615901778
553;26.24625097;4.501190146;0.454240466
555;26.56471729;4.453382229;0.372578926
557;25.88403542;4.427478481;0.334113563
559;25.65455927;4.462798484;0.167703467
561;25.62540882;4.409717076;0.26170406
563;25.87948699;4.412122224;0.311143369
565;25.18747862;4.367408896;0.350849253
567;25.28615723;4.343093973;0.483983989
569;25.20152621;4.325187342;0.584945301
571;24.78798832;4.321310061;0.621562789
573;24.92952671;4.294189981;0.752927768
575;24.59813018;4.209694897;0.808384403
577;24.61843312;4.155193331;0.825131838
579;24.71510793;4.18178652;0.80766929
581;24.43002498;4.156984453;0.686151424
583;24.75302062;4.15927342;0.480369953
585;24.86956181;4.176716347;0.395119417
587;24.26349775;4.146790601;0.232683706
589;24.57424018;4.120534234;0.103943807
591;24.92162522;4.37049839;0.065077588
593;24.73375616;4.202816786;0.065077588
595;25.05394119;4.098966377;-1.2701E-14
597;25.07415527;3.94774271;0.03066779
599;25.12550034;4.060743891;0.03066779
601;24.86657075;4.009111177;0.147689706
603;25.33492377;4.037477144;0.304139269
605;25.19591504;3.95600582;0.362099753
607;24.74802747;3.949873712;0.425718062
609;24.35758907;3.952921422;0.56890775
611;24.024148;3.885318425;0.483857798
613;23.46002423;4.27800619;0.458074484
615;24.03807489;3.874476406;0.458126809
617;23.93595148;3.868096649;0.4473322
619;23.23933806;3.874847879;0.424715199
621;22.99652482;3.799287511;0.458546231
623;22.82705131;3.825214699;0.407862291
625;22.07685368;3.798157296;0.417670332
627;22.61694007;3.816498586;0.334178843
629;21.95160976;3.797224791;0.283149057
631;21.88944907;3.820225546;0.21734606
633;22.78165933;3.788377211;0.137363752
635;22.74445211;3.777940806;0.076168318
637;23.01635352;3.722941904;0.123580887
639;23.54417093;3.689679016;0.054037986
641;23.11980847;3.752148143;0.122866355
643;22.98094287;3.711009415;0.143050176
645;23.01502655;3.700346764;0.153716805
647;22.07203745;3.695513538;0.208062851
649;21.4817032;3.654630102;0.277984613
651;23.6555581;3.636231231;0.332966842
653;26.26852365;3.545906721;0.466381418
655;27.93236793;3.577460018;0.585421136
657;30.04442437;3.588813131;0.601512321
659;31.51121341;3.553487523;0.556462254
661;31.96922135;3.517564195;0.563420324
663;34.09675925;3.530974422;0.480134085
665;33.99523627;3.462820585;0.372756415
667;34.98038659;3.500550831;0.254906615
669;34.86626435;3.446107865;0.230034921
671;35.11858062;3.426428457;0.099266252
673;35.42056062;3.426549733;0.028954094
675;34.92958081;3.41420144;-1.2873E-14
677;35.74232732;3.401447532;-1.2873E-14
679;35.53727924;3.341736171;0.006750249
681;35.83542089;3.335216794;0.06815375
683;36.19169164;3.340142252;0.216752601
685;34.57225834;3.247771328;0.297227056
687;35.72412681;3.223229648;0.463996901
689;35.27094023;3.213122932;0.590760529
691;34.7311151;3.175103253;0.68265769
693;33.96607059;3.211871949;0.546622422
695;33.78581844;3.099803273;0.697235258
697;32.02628171;3.111398429;0.530465412
699;31.38909042;3.13767314;0.409028632
701;30.92215011;3.157191526;0.25572797
703;30.1806689;3.108451104;0.250444493
705;29.29383382;3.092451776;0.019357203
707;28.88852893;3.070633722;0.07687861
709;27.6410071;3.095817964;0.064801513
711;26.23594144;3.060121392;0.064801513
713;25.71209945;3.008975823;0.143267619
715;24.38252406;2.980407049;0.264644654
717;24.59650513;3.012215638;0.365811372
719;23.92318463;2.939716229;0.408875234
721;22.81334606;2.911547464;0.443401731
723;22.51862517;2.915058878;0.385144211
725;22.21470218;2.933747182;0.263767176
727;22.68307692;2.917961361;0.119425535
729;22.21579909;2.92506572;0.076361674
731;22.04845878;2.919125718;0.041835177
733;21.78410503;2.894531553;0.040934525
735;21.93183683;2.892700685;0.111786709
737;21.50471211;2.880386533;0.208812018
739;21.59058127;2.81794645;0.314318934
741;21.13710851;2.738840528;0.398084593
743;20.50911548;2.738005351;0.507113206
745;20.3447518;2.770752049;0.561824537
747;20.20881582;2.724845829;0.465784685
749;20.04167138;2.725251443;0.484936653
751;19.26976519;2.746745413;0.458892972
753;19.39201863;2.745673288;0.330412135
755;19.47165469;2.744572118;0.21981718
757;19.04765894;2.739241046;0.204485239
759;18.59672489;2.719764955;0.079826356
761;19.47598574;2.724342888;0.122354953
763;18.76148289;2.701713607;0.195058854
765;17.97756476;2.654108497;0.355459742
767;18.11712836;2.623569234;0.513049305
769;17.50399952;2.602441642;0.60937306
771;17.43173211;2.60547865;0.689915592
773;17.93776329;2.608776556;0.791640806
775;17.01811998;2.582375473;0.643947759
777;17.53213831;2.583718687;0.541370541
779;17.40495281;2.540077485;0.489477314
781;16.63099198;2.540077485;0.308684206
783;16.84521893;2.588122859;0.171850216
785;17.10176189;2.529333302;0.153419022
787;16.49319495;2.550392613;0.106301385
789;16.62652292;2.535099542;0.121336263
791;16.71791975;2.515773262;0.255283262
793;15.61899795;2.487633543;0.379359227
795;15.60089112;2.445243832;0.449770279
797;15.4904079;2.452255959;0.500244776
799;15.61779084;2.44654781;0.440779369
801;15.88226693;2.432977069;0.30683237
803;15.8518817;2.424290001;0.138025464
805;15.73376796;2.434488949;0.058369203
807;15.61305381;2.410932769;-1.28231E-14
809;14.66029065;2.421914408;0.085338698
811;14.91994729;2.40536424;0.232291117
813;14.88681952;2.337622132;0.267114078
815;15.23349879;2.334545377;0.436965318
817;15.16378653;2.344372852;0.436965318
819;15.17055157;2.299747169;0.35162662
821;14.38381356;2.305402323;0.28795124
823;14.07851177;2.313828494;0.253128279
825;14.27824594;2.353958283;0.083277039
827;14.69835769;2.322283709;0.200884354
829;13.76085236;2.302349518;0.324357038
831;14.19783112;2.277122983;0.421936958
833;11.71757555;2.230502862;0.548677146
835;13.92971777;2.241629219;0.548677146
837;14.13815448;2.239479872;0.456378619
839;14.1547511;2.231859325;0.332905936
841;13.56816148;2.226933867;0.165969423
843;13.91314732;2.237944043;0.087810127
845;13.35130976;2.291228258;0.157129338
847;12.71617733;2.268140877;0.180991038
849;13.30678783;2.246399768;0.305750294
851;13.27529281;2.226812591;0.433528378
853;12.50765722;2.213745301;0.492016133
855;12.3550712;2.156341251;0.422696921
857;12.50613619;2.221655281;0.373526433
859;12.31922135;2.230231773;0.248767177
861;12.46803683;2.220699337;0.152780896
863;11.99284232;2.25344043;0.23075888
865;11.88952709;2.218805283;0.327106647
867;11.61709021;2.161585696;0.465667213
869;11.60227289;2.161059316;0.617233852
871;11.56534311;2.101753569;0.749043975
873;11.44827134;2.139912869;0.563997345
875;11.72635296;2.125420325;0.467649578
877;11.3238421;2.129250217;0.329089012
879;11.47262565;2.124661582;0.177522374
881;11.3395215;2.126771692;-1.27454E-14
883;10.57391084;2.120571302;0.064086941
885;10.90757002;2.067947994;0.064086941
887;11.08435517;2.085593727;0.135831978
889;10.55464408;2.096893845;0.268158913
891;10.75570534;2.025998038;0.428476895
893;10.7356737;2.011047395;0.364389954
895;10.30363327;1.999747277;0.364389954
897;10.62240466;2.00641137;0.344873532
899;10.89836334;1.999196946;0.212546597
901;10.85620206;2.006730358;0.052228615
903;11.20667273;2.002615619;0.052228615
905;10.59566118;2.001451772;0.052228615
907;10.08605111;1.986727376;-1.27787E-14
909;10.74265507;1.995820058;0.12554103
911;10.24713749;1.935118612;0.176292034
913;9.878096129;1.901942859;0.313274338
915;10.35829832;1.920689254;0.416129006
917;10.27852067;1.896901221;0.416129006
919;9.96669658;1.855114836;0.372615946
921;10.01068391;1.881886882;0.321864941
923;9.896603626;1.905206624;0.184882637
925;10.01909216;1.898861009;0.082027969
927;10.41390851;1.872847195;0.082027969
929;10.50370237;1.895331251;-1.27454E-14
931;9.953348366;1.895331251;0.009614241
933;9.881880011;1.863604192;0.009614241
935;9.879661504;1.827520351;0.052786478
937;9.539771441;1.856663914;0.237420523
939;9.752324283;1.810173223;0.38206431
941;9.156381824;1.78053742;0.489541689
943;8.738105938;1.752610698;0.675511182
945;9.312494319;1.760873808;0.67514249
947;9.550483103;1.754668323;0.490508445
949;9.134426253;1.751364811;0.355221347
951;10.08865232;1.787351326;0.238129727
953;10.24474006;1.757304813;0.052160234
955;9.270371936;1.776988807;0.009356689
957;9.494289071;1.78298639;0.044694387
959;9.387031878;2.273723164;0.035337697
961;8.971921098;1.740059598;0.091102168
963;9.138392878;1.712823847;0.253424252
965;9.003447084;1.71630061;0.31071255
967;8.606325002;1.701610355;0.395264076
969;8.909463995;1.652087751;0.545160311
971;8.507683937;1.601817104;0.583076571
973;8.160137159;1.664320373;0.452166717
975;8.429406149;1.622597174;0.475812623
977;8.151023321;1.6257896;0.3559234
979;7.972827206;1.605999616;0.231179336
981;8.37585401;1.648992651;0.216236488
983;8.217752454;1.650789378;0.184824258
985;7.866018293;1.655999683;0.130512265
987;8.766874837;1.616907878;0.222190465
989;8.508603066;1.643679925;0.200642878
991;7.759925325;1.601116452;0.216966071
993;8.076761128;1.563797425;0.308313571
995;7.835954382;1.583205235;0.303097244
997;7.773536761;1.567385274;0.467158423
999;7.908981626;1.535715796;0.551980482
1001;8.262191351;1.495788814;0.537174212
1003;7.61575637;1.487526214;0.534960544
1005;8.026433614;1.473705277;0.582608782
1007;7.937916005;1.495678238;0.383746505
1009;7.757718959;1.512691602;0.355202795
1011;7.886046175;1.4768549;0.274947987
1013;7.978590031;1.510007212;0.185814155
1015;7.920838932;1.506983452;0.126843869
1017;7.989915058;1.500835548;0.189446614
1019;8.190490689;1.490375703;0.135058886
1021;7.68164144;1.61202981;0.20045578
1023;8.289506959;1.440389904;0.30914282
1025;7.879593256;1.428307603;0.384538029
1027;7.822310475;1.392204908;0.432424408
1029;8.023833775;1.372415434;0.505006559
1031;8.073277225;1.39092488;0.566671808
1033;7.549875482;1.373255707;0.457984769
1035;7.700864955;1.381908634;0.372505724
1037;7.822153188;1.388915665;0.205139499
1039;7.73392148;1.358763163;0.127062143
1041;7.935374966;1.35748874;-1.26565E-14
1043;7.699744116;1.403673692;0.042526249
1045;7.192442321;1.371580256;0.191079534
1047;7.499022831;1.341736551;0.361522321
1049;7.41779042;1.342750585;0.464245191
1051;7.52748313;1.313834289;0.626131061
1053;7.702310372;1.286337131;0.786429318
1055;7.388597608;1.262520053;0.747619118
1057;7.209066592;1.284362056;0.620602814
1059;7.566102981;1.254228408;0.569278047
1061;7.412167217;1.235355641;0.407392178
1063;7.312218996;1.304610139;0.204567671
1065;7.60480051;1.270530928;0.094824586
1067;7.751802811;1.286664272;0.059265998
1069;7.330821938;1.276012321;0.127203652
1071;7.687486185;1.28597432;0.205506034
1073;7.261896332;1.257347457;0.249712508
1075;6.829792486;1.217072951;0.438442427
1077;6.779465946;1.176450413;0.480411163
1079;6.883779897;1.194357044;0.486235498
1081;6.846637065;1.210954092;0.598471106
1083;7.16233957;1.181250007;0.593598235
1085;6.797020048;1.176584938;0.432034583
1087;6.346988116;1.184350202;0.462697756
1089;6.633999841;1.162990757;0.337537663
1091;6.592421445;1.193593205;0.146999673
1093;6.826905884;1.202690983;0.107666071
1095;7.015477478;1.154019352;0.080499803
1097;7.016823486;1.170128747;0.058862051
1099;7.121779776;1.166588797;0.142096659
1101;6.885596901;1.161981818;0.187455814
1103;6.699456519;1.078293376;0.300511898
1105;6.294743348;1.137889066;0.457584101
1107;6.570830388;1.111840602;0.552330724
1109;6.756686664;1.096542435;0.51524293
1111;6.816576778;1.079886787;0.6286716
1113;6.669767659;1.038714427;0.681942231
1115;6.353130718;1.066471973;0.650862762
1117;6.009398055;1.016471906;0.52397574
1119;6.479866985;0.970803143;0.477828926
1121;6.845414236;1.077284437;0.319041101
1123;7.082385387;1.090525489;0.152714386
1125;6.785498443;1.070098549;0.026721652
1127;6.487836379;1.036290426;0.042699875
1129;6.302301993;1.050077222;0.174416015
1131;6.623782871;1.021716351;0.333230449
1133;6.235841596;0.968808705;0.339222705
1135;6.053374719;0.977843806;0.450262732
1137;6.366812321;0.952751796;0.477112641
1139;5.742262552;0.943156173;0.393102436
1141;6.13136067;0.946546311;0.234288002
1143;6.23192977;0.989678967;0.228295746
1145;6.192577026;0.963631013;0.117255718
1147;6.410732766;0.959709399;0.047705935
1149;6.464426251;0.876494343;0.079509129
1151;6.512936654;0.942416794;0.211031252
1153;6.081002671;0.904522977;0.292258112
1155;6.13579332;0.908318729;0.446956091
1157;6.289445605;0.941586712;0.618103401
1159;6.077558512;0.842251561;0.562314548
1161;5.97928594;0.887446938;0.482302235
1163;6.041986777;0.842067608;0.401075376
1165;5.852912662;0.889996802;0.246377397
1167;5.866218465;0.846974721;0.098776517
1169;5.790284085;0.869111253;0.077480641
1171;5.930814639;0.864944029;0.084977194
1173;5.869687073;0.913123419;0.107796853
1175;5.813496508;0.835761229;0.108210499
1177;5.374524133;0.795892338;0.209048012
1179;5.609995019;0.836166843;0.391445629
1181;5.709903554;0.783897173;0.434027808
1183;5.457065843;0.837992615;0.411208149
1185;5.888922587;0.797746645;0.410794503
1187;6.180318024;0.79195187;0.286410559
1189;5.993005288;0.811799435;0.101588543
1191;5.87819036;0.810287555;0.005075622
1193;5.625434661;0.817647205;0.09464373
1195;5.249633977;0.822225139;0.18169552
1197;5.819706647;0.751851126;0.32276757
1199;5.679012962;0.749764966;0.46383962
1201;5.488053829;0.733945005;0.599836048

File: data/rise_materials/Testdata-1649.txt
Keywords
Material1;Material2;Material3;Material4;Product;Object;Scenario;Method;Reference;Comment;Owner;IsPublic;ImportDate
Fabric vandalize protected;Foam;;;F1A-1-1;upholstery for passenger seats, vandalise protected;;ISO 5660;TRANSFEU;;TRANSFEU;1;2011-03-09 15:03:55
Scalars
Flux (kW/m2);tig (s);qmax (kw/m2);qtotal (MJ/m2);q180 (kw/m2);q300 (kw/m2);Sample mass (g);Mass loss (g);DHc (MJ/kg);Peak smoke production (m2/m2s);Total smoke produced (m2/m2);Specific extinction area (avg) (m2/kg);MARHE (kW/m2);Area exposed (m2);Observations;Test date (YYYY-MM-DD);Test identifier;Product thickness (mm);Thickness1 (mm);Thickness2 (mm);Thickness3 (mm);Thickness4 (mm);Product density (kg/m3);Density1 (kg/m3);Density2 (kg/m3);Density3 (kg/m3);Density4 (kg/m3);Product area weight (kg/m2);Area weight1 (kg/m2);Area weight2 (kg/m2);Area weight3 (kg/m2);Area weight4 (kg/m2)
50;13;319.26;80.27;;;32.64;31.49;22.61;;2810;;153.14;0.0088;Shrinkage. Glowing. End flame at 502s.;2010-09-08;c_LSFIRE_F1A-1-1_50b;42.0;1.84;40;;;;;;;;;0.85;;;
VectorData
Time (s);HRR (kW/m2);Mass (g);SPR (m2/(m2*s))
Time;HRR(t);m(t);SPR(t)
s;kW/m2;g;m2/(m2s)
1;6.553425426;32.64;0.334336074
3;6.100936145;32.45595013;0.340920021
5;5.062559994;32.45595013;0.36347949
7;4.850267849;32.27404943;0.381455155
9;4.123279314;32.3437644;0.557153498
11;-1.190190298;32.30698055;0.720954219
13;-6.55318479;32.22681832;0.881556561
15;20.47778123;32.13204059;1.213790769
17;82.52338701;31.89058177;1.632025423
19;142.3655513;31.52621134;2.008598198
21;186.7532317;31.39826176;2.257811693
23;228.4100357;31.16026077;2.813077438
25;260.8436666;30.73397252;3.378166567
27;282.2118233;30.42327047;4.399208939
29;275.7746095;30.22214758;5.146529522
31;272.674007;29.95232746;6.502920587
33;276.1894742;29.66656319;7.816615372
35;261.6344684;29.55514217;9.000369222
37;253.2716911;29.33850282;9.469231502
39;238.9923609;29.14119579;10.00044748
41;219.5282763;28.86317798;9.953087141
43;206.9673703;28.77566062;9.348850491
45;185.6017445;28.62051703;8.553661466
47;175.2416394;28.37314543;8.105246582
49;165.2331105;28.2223048;7.795261796
51;155.5362796;28.05934203;7.164520873
53;151.2301109;27.95306858;7.041557884
55;143.9456016;27.84140682;6.848844658
57;137.2059419;27.81681887;6.367037018
59;135.690148;27.64061891;5.818886856
61;131.3315189;27.45450899;5.888758642
63;129.9941391;27.29219364;5.737326118
65;129.2579076;27.15656317;5.58964122
67;131.7852369;27.02112939;6.02492662
69;127.3834792;26.85764879;6.132330372
71;130.2230647;26.77806023;6.113306916
73;125.0868469;26.71792691;6.033469311
75;122.6613911;26.55566995;5.83129888
77;122.8828001;26.41028267;5.165618797
79;115.1832938;26.26923522;5.178053989
81;113.2179994;26.17198307;4.856885133
83;109.5530581;26.08659133;4.687647266
85;105.8392391;26.0538487;4.676766055
87;100.39084;25.85377428;4.586206913
89;97.27247805;25.74302321;4.255125573
91;93.07867527;25.64437277;4.178763504
93;91.06056737;25.62510755;3.71300771
95;88.21276007;25.51597246;3.376787293
97;85.4603472;25.45603531;2.991593037
99;82.01521542;25.38937098;2.591803124
101;77.29769659;25.25221878;2.393977513
103;76.53334911;25.14966592;2.375386669
105;73.27055464;25.08819218;2.471546724
107;71.1219617;24.97947248;2.516305151
109;70.10553411;24.93875701;2.509866107
111;68.05530031;24.89614181;2.312419437
113;65.79549756;24.52489822;2.007920693
115;64.53879451;24.67785012;1.654868226
117;61.58392947;24.72726626;1.435704535
119;58.31912003;24.61730858;1.221008004
121;57.67279052;24.60778481;1.204539494
123;54.86423203;24.47148491;1.36105845
125;53.04672287;24.43096613;1.346911689
127;50.27291205;24.38171748;1.276064023
129;47.98666223;24.32119079;1.188350684
131;47.48344395;24.31327634;0.876638679
133;45.14385422;24.28801843;0.545355873
135;43.52665528;24.22723667;0.342251626
137;40.86782366;24.18473774;0.259362746
139;39.94910424;24.1389838;0.206303813
141;39.47231752;24.09919336;0.278304417
143;39.3587849;24.04216139;0.448414847
145;38.24607831;24.0104452;0.482158139
147;37.32523336;23.9696063;0.589303092
149;37.32202346;23.96640302;0.656034485
151;37.05576915;23.94887722;0.565189725
153;36.62363402;23.94101399;0.439718169
155;35.62592795;23.92945885;0.378118899
157;34.59850372;23.87902345;0.449967529
159;34.05933411;23.80912563;0.573969216
161;33.47789922;23.76010286;0.764477363
163;34.07725823;23.67412209;0.966265535
165;33.30675281;23.68084927;1.088086899
167;34.13118099;23.66361542;1.036574656
169;34.29569088;23.63717075;0.885859169
171;34.52950325;23.64124783;0.876784342
173;34.22304078;23.58126766;0.74101199
175;34.07248649;23.50975386;0.815230525
177;34.99436051;23.5207338;0.853481563
179;34.40551971;23.40866434;1.003521898
181;35.56234703;23.3913721;1.126480313
183;36.40109227;23.37361376;1.408566283
185;36.17233836;23.31379288;1.462852309
187;37.44399977;23.28745782;1.524606594
189;37.54129114;23.26806865;1.684582792
191;39.38581137;23.1957466;1.656041383
193;39.83621994;23.17506824;1.670019803
195;40.3096686;23.08504624;1.860657599
197;41.58895209;23.02309975;2.014786745
199;44.43466238;22.98025816;2.18549046
201;46.93020357;22.91574864;2.524928651
203;49.88377041;22.86419204;2.743805435
205;53.91850962;22.80018498;2.973759515
207;56.72069559;22.72739684;3.299784695
209;60.29835338;22.71589292;3.368743083
211;65.56499397;22.64544193;3.453495278
213;69.55327157;22.5926115;3.761717218
215;76.17622211;22.51586972;4.134306574
217;84.96268532;22.36438167;4.599880697
219;88.31216227;22.34017274;5.590330095
221;98.38865984;22.1794667;6.44860087
223;106.9419329;22.03428379;6.887561236
225;113.47285;21.92659053;7.733993345
227;121.9967393;21.80316313;8.167607546
229;132.3690102;21.66018675;8.508759004
231;141.3437013;21.54690134;8.804376972
233;151.3907749;21.44477104;9.268766488
235;163.4286834;21.26171995;9.386603586
237;171.9005367;21.1157503;9.813864419
239;182.2091661;20.91598934;9.97641866
241;196.8687436;20.75984902;9.747041619
243;206.1218436;20.58825729;9.791917653
245;216.1076738;20.41508646;9.607604394
247;226.2359742;20.25266918;9.661573706
249;239.9408825;20.05751645;9.319505358
251;252.9539789;19.84213761;9.517858181
253;249.9683051;19.64252211;9.397816226
255;255.928295;19.44658316;9.317390728
257;269.3257783;19.21482994;8.827662345
259;282.3605603;18.95444856;8.772548651
261;287.7801469;18.74751583;8.770883873
263;279.8156356;18.50618813;8.783858339
265;288.4099491;18.2809147;8.463827834
267;291.1346556;18.08254435;8.303088911
269;298.5499865;17.89801507;7.951995015
271;300.882262;17.65972981;7.423501473
273;311.2631741;17.49134187;7.056893818
275;304.9193983;17.22613253;6.943685074
277;304.7447233;16.97859241;7.188670433
279;319.0105177;16.76370938;7.245326412
281;310.1164507;16.54674223;7.252104348
283;303.1263067;16.30402341;7.331057188
285;307.7010684;16.07575005;7.664216576
287;319.2637309;15.9342657;7.656049772
289;314.5952477;15.70543916;7.644617086
291;298.2521359;15.50305012;7.680028637
293;309.1204852;15.32355265;7.544332727
295;305.3272683;15.06830399;7.521832587
297;300.6108976;14.84556387;7.086818255
299;293.7158431;14.62917345;7.533366216
301;295.5529763;14.38337377;8.0504062
303;300.2988003;13.18361254;8.464189051
305;299.9507017;14.07422316;8.190996907
307;297.2802495;13.87118722;8.307513414
309;286.7789309;13.62832908;7.826043794
311;284.4833287;13.4979184;7.49770998
313;279.7300937;13.25685295;7.145503348
315;277.1613107;13.05228657;7.325169482
317;270.4688208;12.88132894;7.690576522
319;274.7666213;12.72320232;8.194583126
321;273.7462448;12.46327782;8.335944461
323;265.7128813;12.18619271;8.51863707
325;254.6943332;12.16388351;8.317508099
327;256.6147415;12.00279282;7.772132313
329;250.0467717;11.8545229;7.44738656
331;251.215378;11.67331982;7.405336772
333;241.0727321;11.49811045;7.737893789
335;236.3856067;11.26570725;8.219410415
337;234.8117248;11.11009193;8.739739755
339;227.67732;11.01554981;8.709632512
341;225.4564161;10.89715473;8.395497893
343;229.0147781;10.78056566;8.229370658
345;222.802546;10.58139321;8.149984165
347;219.9362067;10.46937651;8.371278139
349;217.269018;10.29614729;8.306890997
351;214.2591754;10.11045276;8.446644392
353;212.176428;9.986414308;8.330906102
355;207.1182485;9.810674305;8.315339755
357;208.7265257;9.700766823;8.122630828
359;201.9571995;9.581539428;8.17272937
361;198.3463252;9.458391174;8.73811565
363;193.3935597;9.316569799;8.874555995
365;193.5932597;9.198873869;8.775281451
367;196.6650371;9.075504858;8.573786207
369;188.9868077;8.898757878;8.712845796
371;183.7807064;8.742565825;8.336974177
373;181.6996864;8.650598513;8.119747507
375;180.9198001;8.541348692;8.058934162
377;177.9012939;8.441505858;8.22218801
379;168.8895968;8.353406136;7.799876787
381;170.3429167;8.245000925;7.666555703
383;168.8143347;8.096078467;7.684615401
385;162.2304461;8.019861175;7.566882284
387;159.9702518;7.846084418;7.500331523
389;161.5214782;7.790894811;7.859785669
391;156.7182056;7.701775308;7.846712723
393;155.6414096;7.605934771;7.087124792
395;151.2866504;7.495374241;6.880021907
397;151.2058244;7.421195488;6.464294606
399;150.5501777;7.314544035;6.15427274
401;146.8365619;7.254339008;5.946729281
403;144.7005318;7.115412051;6.476143142
405;140.8271924;7.01307636;6.83271134
407;139.3809179;6.897780579;6.98591602
409;138.8112097;6.880014556;7.013955447
411;134.0869059;6.73806462;6.724251436
413;134.8199479;6.721195964;6.521851401
415;131.1684358;6.618359858;6.155686704
417;127.3573781;6.541705663;5.666072235
419;126.3114353;6.47751063;5.477790878
421;122.4128666;6.356122281;5.592230967
423;119.6023475;6.248387022;5.379076988
425;115.6490004;6.214597467;5.150448948
427;114.1668;6.188828385;5.090652807
429;109.996344;6.115086536;4.717794387
431;107.1048199;6.020527001;4.521936534
433;103.8483012;5.967003055;4.252468861
435;101.5427784;5.840855894;3.900803343
437;98.42609463;5.828856684;3.864672886
439;93.64953146;5.760409914;3.807583594
441;91.49436198;5.725251772;3.45789399
443;87.84495996;5.709384971;3.339902569
445;86.07642396;5.691182558;3.127670907
447;81.19704183;5.659868445;2.760270779
449;77.31505433;5.598743001;2.4070418
451;73.62247402;5.526597154;2.428044111
453;71.59324509;5.4578067;2.287082727
455;71.00190031;5.422129704;2.372153396
457;69.13723903;5.401189604;2.327729195
459;64.37793227;5.381466994;2.267081341
461;61.85144491;5.380127602;1.870091628
463;60.92420387;5.339150403;1.6810179
465;57.83860185;5.342848969;1.410598122
467;56.29246508;5.30283265;1.362372895
469;55.15045607;5.266311042;1.327421796
471;53.99469303;5.17958042;1.355164891
473;52.09790891;5.148708844;1.307624434
475;49.84281988;5.147713136;1.165827845
477;47.87199046;5.123021714;0.958637419
479;47.656162;5.077238583;0.891870128
481;45.38966288;5.092348358;0.926175656
483;44.31103966;5.020068827;0.962604375
485;43.04556733;5.011413231;1.093329424
487;41.93493512;4.980809533;1.015775396
489;40.37647313;4.96178607;0.86781121
491;39.0297491;4.987298542;0.667138966
493;38.87444156;4.953421913;0.472645019
495;37.47627191;4.939209505;0.343559428
497;36.46175135;4.881660212;0.396035415
499;35.84614521;4.829115072;0.685445547
501;34.41853765;4.802874771;0.949646383
503;33.04217627;4.804563992;1.065773537
505;31.94816705;4.796333006;1.053214291
507;30.03794021;4.917302379;1.011718777
509;29.5052078;4.8376544;0.836986238
511;28.75672911;4.780198327;0.714128701
513;28.17980178;4.779085838;0.791750417
515;28.31404493;4.746519919;0.88455236
517;28.5261714;4.753160025;0.984077075
519;28.62232667;4.815800031;0.872829535
521;28.18371457;4.721666131;0.730425209
523;27.7205375;4.711181483;0.537022711
525;26.84488478;4.701890764;0.45485303
527;26.74209931;4.655006924;0.442928293
529;27.0560094;4.649153039;0.462027178
531;27.06286946;4.520652851;0.676151777
533;26.50221939;4.54739408;0.762985974
535;26.518665;4.597394119;0.748526122
537;27.11460371;4.555659896;0.606144231
539;26.65517079;4.575935677;0.536885798
541;26.54866459;4.561979367;0.318989787
543;26.61396537;4.545349907;0.181472711
545;25.86292051;4.479290994;0.229653332
547;25.8169027;4.440457847;0.306770686
549;25.4774361;4.429798541;0.555883754
551;25.0848767;4.32768463;0.686244514
553;25.91345698;4.33956706;0.79547348
555;26.04643804;4.275465247;0.831847969
557;25.72294531;4.353895737;0.766023
559;26.90260465;4.278179372;0.539105665
561;25.31884902;4.277771664;0.386844018
563;25.5530426;4.257472322;0.283031541
565;25.33016288;4.2807424;0.304763034
567;24.94176982;4.244745281;0.460399026
569;24.869372;4.09892212;0.603079559
571;24.4669704;4.139986392;0.693027448
573;24.89600587;4.149883039;0.888507849
575;24.51863491;4.13596207;0.705584338
577;25.04971542;4.135041142;0.556454831
579;25.39190807;4.12778384;0.391134207
581;24.53314502;4.200540737;0.291513646
583;25.36412876;4.140924222;0.090616756
585;24.8074268;4.131138722;0.078636271
587;24.71331259;4.100296341;0.163266491
589;24.19623045;4.050203083;0.251586159
591;24.05639853;4.026665638;0.434070587
593;24.2017215;4.025884539;0.518214195
595;24.26487581;3.977183941;0.666110035
597;24.24661904;3.981756313;0.578459229
599;24.22363495;3.983643754;0.552298955
601;24.03205786;3.988420492;0.385559324
603;23.72144794;3.947786977;0.301415716
605;23.6990103;3.954630937;0.230895334
607;23.90570277;3.980551116;0.262661447
609;23.1039282;3.878011571;0.241822661
611;22.65634048;3.888782024;0.4040145
613;23.63814217;3.926002266;0.585195816
615;22.37151826;3.857852058;0.716083408
617;22.53754437;3.810322339;0.795423426
619;22.88291055;3.811743682;0.906690877
621;22.84707202;3.826271091;0.79897972
623;22.68047508;3.813543538;0.724865934
625;23.5227675;3.824657674;0.51453917
627;22.9109388;3.801533572;0.42011533
629;22.44302619;3.739994786;0.300375251
631;22.97555891;3.768536383;0.22017432
633;22.62860846;3.688194379;0.167247598
635;22.19953632;3.724745181;0.180498741
637;22.4710938;3.705412352;0.228018074
639;21.57792008;3.644741738;0.323761831
641;22.68678257;3.629917768;0.410366075
643;22.07439348;3.622188734;0.498617327
645;22.55900274;3.593448917;0.571562442
647;22.14668385;3.60686947;0.487205841
649;22.30708784;3.604049833;0.373286594
651;22.39701222;3.59688575;0.273369228
653;22.06735315;3.607213666;0.143888791
655;22.8481518;3.570255156;0.111436276
657;21.69133515;3.536005649;0.140167712
659;21.80281699;3.541981437;0.261609465
661;21.61881217;3.550496692;0.435504688
663;20.97374544;3.483599314;0.613015982
665;21.77645883;3.459630088;0.712239452
667;23.26441209;3.466823878;0.770955736
669;22.95074789;3.495523231;0.661305428
671;23.96866723;3.4551284;0.524536929
673;24.65726842;3.443269531;0.383403423
675;23.73321378;3.433920934;0.294932537
677;24.20328327;3.437876109;0.177376396
679;24.58254954;3.40850117;0.361545206
681;24.7749757;3.331468462;0.453500177
683;24.04256955;3.30101074;0.560453928
685;24.18693413;3.307010089;0.629673524
687;23.31035158;3.309252483;0.69728756
689;23.47713075;3.377955863;0.541376364
691;23.0336956;3.305373624;0.412294669
693;22.41013094;3.318764982;0.37519079
695;22.23204994;3.284690134;0.382101714
697;22.92713494;3.218013001;0.494895728
699;22.28162052;3.239506272;0.594260141
701;22.81142548;3.206450693;0.650976579
703;22.86983008;3.232167019;0.531837295
705;21.67029771;3.202013029;0.435581438
707;21.98024062;3.238499807;0.298779139
709;22.44393266;3.190113697;0.272360318
711;21.30845032;3.215306046;0.396973444
713;21.6432073;3.122226245;0.583266487
715;21.93487728;3.158199803;0.706850671
717;21.30665036;3.141132927;0.775525686
719;21.36258759;3.134789383;0.653867915
721;21.00014125;3.150720208;0.534630916
723;20.55942201;3.096043821;0.352661654
725;21.0996802;3.131207086;0.335480203
727;21.01389935;3.072231328;0.362716964
729;20.7069303;3.037685259;0.542007829
731;20.62801335;2.980025333;0.535181819
733;20.76662024;3.043621096;0.546394427
735;20.42867557;3.02498178;0.402641776
737;20.18253303;3.02684566;0.379129003
739;19.81500911;2.986304853;0.307699063
741;19.90794327;2.939648428;0.401873272
743;19.57984097;2.93647435;0.513059918
745;19.88470923;2.924440311;0.506038845
747;19.17620895;2.970490808;0.447166366
749;18.90446234;2.974970472;0.399896981
751;19.89929802;2.949428806;0.478397404
753;19.06969658;2.87012451;0.509771048
755;19.57350555;2.861824377;0.65227463
757;19.46632375;2.865755992;0.595142355
759;19.53899407;2.889589998;0.555420086
761;19.05419857;2.868324142;0.362488965
763;18.98982412;2.82920519;0.295326235
765;18.45186;2.815080367;0.363185612
767;18.88053954;2.798543614;0.51214599
769;18.5081333;2.793639852;0.543006344
771;18.07657526;2.755207242;0.527731342
773;17.07320119;2.799883006;0.436797393
775;17.72041451;2.790907287;0.251531915
777;17.80466963;2.793354047;0.256924471
779;18.13492087;2.704211494;0.37000244
781;18.08424659;2.73626573;0.435314703
783;17.63262313;2.744198106;0.435314703
785;17.64059523;2.748561502;0.429303823
787;17.02702797;2.732514408;0.330277821
789;17.03088883;2.69622585;0.267082187
791;17.0551479;2.666717739;0.294507853
793;17.52530132;2.638240167;0.451896062
795;16.88650656;2.627377006;0.657767749
797;16.91103226;2.615570894;0.651387245
799;16.5603477;2.649126888;0.567877672
801;16.50359026;2.642219415;0.455404681
803;16.88948404;2.641024975;0.359435446
805;16.42210049;2.597746993;0.247351757
807;16.23891808;2.571273642;0.342966037
809;16.67974785;2.545580878;0.459337588
811;16.15599796;2.59015113;0.595231357
813;15.10891113;2.50611773;0.534465232
815;15.32007377;2.561488142;0.462047166
817;15.31804473;2.567807614;0.425022711
819;15.22893146;2.559652945;0.367856642
821;15.39000886;2.495342156;0.408728059
823;15.77823946;2.459437744;0.599045014
825;15.19995681;2.502477555;0.755240321
827;15.59966557;2.493623739;0.704334543
829;14.39320379;2.525805511;0.671375346
831;14.8381169;2.493915178;0.537260373
833;14.55877421;2.485847583;0.510254789
835;14.94507672;2.465524679;0.505960142
837;14.35914296;2.425246628;0.624598968
839;14.53246423;2.385871065;0.574240928
841;14.40785476;2.374594563;0.537082546
843;13.84737375;2.415537445;0.42133264
845;14.17127402;2.431823221;0.353298087
847;13.87831679;2.399757717;0.374805161
849;14.17298245;2.366876797;0.51485232
851;13.81351917;2.357988664;0.620096524
853;13.48307304;2.400737035;0.57188221
855;13.23980426;2.353352268;0.44755957
857;13.62086121;2.345430648;0.455464743
859;13.70142941;2.298424905;0.470374535
861;13.55060167;2.284072156;0.48952206
863;13.38191237;2.264646619;0.513888375
865;13.71402383;2.281777006;0.608386517
867;12.78270767;2.303357863;0.474867683
869;12.98282995;2.291119969;0.377032376
871;12.97290782;2.242658054;0.424885887
873;13.23643951;2.22768862;0.606631315
875;13.22931304;2.247307255;0.622688994
877;13.42465539;2.23559385;0.637444959
879;12.330988;2.240976515;0.619423927
881;12.35530761;2.237213925;0.496930161
883;12.74938918;2.272017116;0.496723975
885;12.77104454;2.21571502;0.534688438
887;12.58900107;2.130789888;0.66673714
889;12.45547964;2.161521122;0.641251356
891;12.58271191;2.180975854;0.665808138
893;12.78534878;2.205498251;0.45990258
895;12.51825396;2.171865428;0.473160936
897;11.70667971;2.113331695;0.362598546
899;11.95234396;2.095094964;0.506675522
901;12.44481252;2.074824816;0.525805739
903;12.47645843;2.10624393;0.687418017
905;12.33084304;2.077527674;0.597509371
907;12.03404337;2.108137005;0.558875132
909;11.62528756;2.084395707;0.455206213
911;11.89160241;2.071435617;0.50262124
913;12.00876516;2.008382269;0.523486935
915;12.02118939;2.042025848;0.59852046
917;11.95245036;2.055288133;0.643137292
919;12.12948215;2.054176156;0.678627831
921;11.32812429;2.036486963;0.532282499
923;11.35172249;2.004799971;0.441068557
925;11.64959502;2.022822604;0.439998893
927;11.48332121;1.97275854;0.46664686
929;11.69472706;2.009314465;0.499427106
931;11.21774945;1.964108578;0.525403965
933;11.11411854;2.037569745;0.48820535
935;10.99895622;1.988374365;0.353495921
937;11.2827113;1.95546425;0.395999049
939;11.07150042;1.899115032;0.354671468
941;11.39510421;1.902546232;0.447754174
943;11.22828108;1.884629624;0.405514556
945;10.88017736;1.937862642;0.440141687
947;10.8750062;1.907311701;0.358957116
949;10.91641442;1.935095761;0.450724683
951;10.89654841;1.879154763;0.488693059
953;10.85427621;1.859757909;0.489773411
955;11.06925549;1.850922532;0.504147691
957;10.65702874;1.884910307;0.471412762
959;10.37758724;1.871775558;0.357885772
961;10.97573685;1.838399345;0.376851506
963;10.78418201;1.796932488;0.514548185
965;10.93919207;1.784420057;0.476726074
967;10.70916565;1.817184196;0.463989153
969;10.16116998;1.84444428;0.417156948
971;11.02611669;1.830459286;0.392126495
973;10.87479253;1.770278844;0.397165647
975;10.63346202;1.757289559;0.575555569
977;10.84792413;1.735615995;0.584524076
979;10.46832751;1.770151307;0.595725772
981;10.19826193;1.769539746;0.532631166
983;10.74050287;1.765147667;0.507057201
985;10.69116676;1.667000201;0.464957883
987;9.87372239;1.700987976;0.596100458
989;10.0611945;1.65127323;0.572524302
991;10.09994018;1.689809815;0.61166169
993;9.736684146;1.700405097;0.62643338
995;10.01331629;1.692891185;0.595019258
997;10.44317535;1.645088466;0.592343339
999;9.84493584;1.613669352;0.676274527
1001;9.997139494;1.628405737;0.628745523
1003;10.40790317;1.647715005;0.484925947
1005;9.512681754;1.619173408;0.374768108
1007;9.579015451;1.626920369;0.284619994
1009;9.541951284;1.595816257;0.373680322
1011;10.14301025;1.551193249;0.381876
1013;9.713194913;1.558479234;0.539873564
1015;10.35468585;1.542374262;0.537104462
1017;9.603938622;1.546917438;0.469491309
1019;9.548593808;1.573973156;0.31312292
1021;9.712963356;1.579040821;0.29888178
1023;9.934298037;1.541110675;0.31170398
1025;9.788503563;1.513821909;0.442930777
1027;10.16706;1.469291608;0.51245176
1029;9.764096426;1.498584596;0.603540468
1031;9.48000074;1.482106234;0.530108932
1033;9.917397589;1.499318061;0.420714615
1035;9.134209952;1.465301603;0.473305413
1037;9.323191479;1.466151336;0.488492327
1039;9.101670974;1.362907522;0.581334204
1041;8.709958843;1.463040771;0.681103156
1043;9.265845948;1.41268578;0.63120686
1045;9.724052002;1.406744309;0.433135997
1047;9.212653858;1.415062881;0.324622866
1049;9.087657286;1.449307266;0.163323357
1051;9.024522433;1.4111789;0.063554404
1053;8.978329725;1.416362833;0.219000328
1055;8.747706624;1.353664437;0.365443934
1057;8.966727666;1.35114136;0.471975874
1059;8.947196916;1.341530519;0.553655768
1061;8.952961897;1.378115639;0.606817316
1063;9.122372246;1.339462785;0.438822111
1065;8.88460881;1.279457001;0.292378505
1067;9.067209454;1.279457001;0.174095646
1069;8.861930998;1.301591029;0.166962695
1071;8.666025797;1.296931584;0.304452923
1073;8.420444046;1.24602291;0.371720805
1075;8.609378635;1.222233977;0.615067313
1077;8.344179316;1.214977187;0.755958885
1079;8.691001565;1.213025721;0.802334624
1081;8.631697208;1.213724869;0.644975658
1083;8.436510704;1.254648799;0.577707777
1085;8.539151406;1.240203341;0.37930587
1087;8.403388678;1.240203341;0.261200547
1089;8.47113356;1.207550349;0.181331862
1091;8.467368598;1.18831791;0.353657078
1093;8.500548217;1.184153246;0.551146608
1095;8.198217818;1.142558851;0.676987245
1097;8.306540038;1.156159698;0.851125012
1099;8.507729191;1.151547887;0.825092521
1101;8.383341321;1.166371857;0.631565673
1103;8.25791235;1.192937915;0.434076143
1105;8.178933282;1.170366984;0.263290905
1107;8.05354399;1.170366984;0.220281707
1109;8.020357508;1.137491699;0.239717363
1111;8.095376743;1.093636472;0.315260506
1113;7.674556436;1.053829641;0.451834572
1115;8.299676655;1.065857534;0.640001062
1117;7.943425785;1.089598833;0.622657559
1119;8.432641035;1.026074264;0.548946192
1121;8.242006516;1.09512184;0.537048293
1123;7.668987012;1.095349255;0.400474227
1125;7.654500613;1.074811741;0.294668523
1127;7.806215849;0.993609248;0.279733381
1129;7.72711021;1.035478691;0.430424558
1131;7.503825321;0.992880905;0.447920426
1133;7.932703545;0.979659083;0.663306626
1135;7.6689027;0.975290566;0.600409
1137;7.918955523;0.983974333;0.6395124
1139;7.388046052;1.01071044;0.489922787
1141;7.602294674;1.003453138;0.497692816
1143;7.325668355;0.96804402;0.405181305
1145;7.441853112;0.9483798;0.657434219
1147;7.455412985;0.92018291;0.678981294
1149;7.31854855;0.907053284;0.836602905
1151;7.626591178;0.940540131;0.982018217
1153;7.284493105;0.900256958;0.952128408
1155;7.420473127;0.888816553;0.719617191
1157;7.919923244;0.916886418;0.566713057
1159;6.990670614;0.937011102;0.407989883
1161;6.815903478;0.911148801;0.299168622
1163;6.756170269;0.867357599;0.30440357
1165;6.911233887;0.838903588;0.470306215
1167;6.94704269;0.829642064;0.603525349
1169;7.606524141;0.818710269;0.83127258
1171;7.267320385;0.806385302;0.807746807
1173;7.146233539;0.872035995;0.813239268
1175;6.892922198;0.837209244;0.608131766
1177;6.646199962;0.819245002;0.467678544
1179;6.460604701;0.768103278;0.364699444
1181;6.461939781;0.787494498;0.411005056
1183;7.174037352;0.778384072;0.490357552
1185;7.130783207;0.746691958;0.605142593
1187;7.144483667;0.774004798;0.65481869
1189;7.16212561;0.780073293;0.53005056
1191;6.547885473;0.815336948;0.478871863
1193;6.478834698;0.736527945;0.392734712
1195;6.647346182;0.749371766;0.434537473
1197;6.946023352;0.743716101;0.557704043
1199;6.589093417;0.725024028;0.752695136
1201;6.674504953;0.737663995;0.838488719
