Repository: johodges/materials

## A Non-Dimensional Scaling Approach to Modeling Material Pyrolysis

This repository contains the data, scripts, and technical documents required to generate the SPyro cone validation cases.

## Instructions
* Clone this repository with submodules
  ```
  git clone --recurse-submodules https://github.com/johodges/materials
  ```
* Pre-process data
  ```
  python materials/scripts/initialize.py
  ```
* Build latest FDS (example for impi_intel_linux target, but use relevant make target for platform)
  ```
  git clone git@github.com:firemodels/fds.git && cd fds
  cd Build/impi_intel_linux
  ./make_fds.sh
  ln -s fds_impi_intel_linux fds
  cd ../..
  ```
* Run cases
  ```

File: data/rise_materials/Testdata-1653.txt
Keywords
Material1;Material2;Material3;Material4;Product;Object;Scenario;Method;Reference;Comment;Owner;IsPublic;ImportDate
Fabric vandalize protected;Foam;;;F1A-1-1;Upholstery for passenger seats, vandalise protected;;ISO 5660;TRANSFEU;;TRANSFEU;1;2011-03-09 15:17:09
Scalars
Flux (kW/m2);tig (s);qmax (kw/m2);qtotal (MJ/m2);q180 (kw/m2);q300 (kw/m2);Sample mass (g);Mass loss (g);DHc (MJ/kg);Peak smoke production (m2/m2s);Total smoke produced (m2/m2);Specific extinction area (avg) (m2/kg);MARHE (kW/m2);Area exposed (m2);Observations;Test date (YYYY-MM-DD);Test identifier;Product thickness (mm);Thickness1 (mm);Thickness2 (mm);Thickness3 (mm);Thickness4 (mm);Product density (kg/m3);Density1 (kg/m3);Density2 (kg/m3);Density3 (kg/m3);Density4 (kg/m3);Product area weight (kg/m2);Area weight1 (kg/m2);Area weight2 (kg/m2);Area weight3 (kg/m2);Area weight4 (kg/m2)
75;6;424.56;84.77;;;31.98;31.08;24.27;;3037;;227.78;0.0088;Shrinkage. Glowing. End flame at 387s.;2010-09-09;c_LSFIRE_F1A-1-1_75a;42.0;1.84;40;;;;;;;;;0.85;;;
VectorData
Time (s);HRR (kW/m2);Mass (g);SPR (m2/(m2*s))
Time;HRR(t);m(t);SPR(t)
s;kW/m2;g;m2/(m2s)
1;5.332754363;31.98;1.009140658
3;4.655301987;31.84085615;1.141649405
5;-3.704544475;32.02232539;1.238999834
7;2.588104044;31.87569063;1.889919945
9;80.03977935;31.66300419;2.880647303
11;178.090243;31.295694;3.72746208
13;239.733105;31.05660745;4.467343804
15;288.4756989;30.7301041;5.591544029
17;328.0904803;30.35317034;6.604494758
19;348.2014928;30.00049692;6.890582873
21;347.4775222;29.66218008;7.738150626
23;338.3414957;29.37367244;8.789702975
25;328.9945812;28.91779273;9.804000875
27;315.4981982;28.77736037;9.667577008
29;300.2507528;28.61766009;10.63963853
31;278.2784567;28.35959241;10.61512208
33;266.0370785;28.20288869;10.67159527
35;255.8327917;27.91244297;10.89187389
37;248.4223783;27.48316502;11.83570703
39;243.0315391;27.39068435;11.85649788
41;247.9186541;27.2293054;12.00365795
43;235.3382236;26.94703665;12.02932999
45;237.3334033;26.70843248;11.7008407
47;238.3950402;26.54143534;11.47244828
49;232.1223667;26.33132644;11.14607993
51;224.9201442;26.0384187;11.54746881
53;221.5663368;25.9368181;12.29488846
55;216.4074109;25.71971585;12.54766119
57;213.7867431;25.46464575;12.35424683
59;207.3666038;25.2962005;12.62667222
61;195.8496454;25.08664692;12.26553243
63;184.0551645;24.83664069;11.05227624
65;174.1928107;24.74351854;10.18792952
67;166.8800533;24.57334446;9.859565877
69;162.4870172;24.37914057;9.020386841
71;151.6117322;24.34849136;8.16836675
73;140.5463612;24.2058549;7.900302656
75;135.3876305;24.0386556;7.331924245
77;130.3678569;23.97956128;6.434592463
79;122.3458083;23.84663453;6.052954692
81;119.2822245;23.69544818;5.783671674
83;115.3887555;23.62674447;5.382925362
85;110.192724;23.53992505;5.17814762
87;106.3042272;23.37127814;4.827120233
89;103.5740711;23.21771489;4.319378668
91;99.89873295;23.25255646;3.909548039
93;98.62154515;23.1709666;3.319406801
95;91.42023627;23.09683218;2.82236708
97;87.06346343;22.95719939;2.394444275
99;83.20961549;22.90080624;2.056136571
101;77.78836875;22.83120214;1.785020156
103;75.80294108;22.76881585;1.609796705
105;69.84073375;22.67338168;1.440603064
107;66.70466179;22.62407663;1.418139711
109;64.00831367;22.60722815;1.38992031
111;61.4488082;22.51629593;1.311578872
113;59.20198514;22.49713593;1.239625251
115;56.74120665;22.52321124;1.141780383
117;56.53734003;22.49500377;1.084637507
119;56.7394791;22.42614907;1.047173367
121;56.10368426;22.40390586;1.109747305
123;55.87786669;22.3398556;1.227812209
125;55.32409734;22.27909022;1.502147497
127;57.18448118;22.22495133;1.94936216
129;59.59128056;22.13597848;2.165707878
131;60.53030546;22.09052681;2.711908108
133;63.77359014;22.05330126;3.212984316
135;69.9392903;21.97931784;3.827208697
137;74.94341224;21.9001915;4.325887598
139;82.17623774;21.85785142;5.11750079
141;91.10270803;21.75040969;5.957473177
143;100.0299262;21.67214777;6.800040767
145;110.5502247;21.61817458;7.651861107
147;121.3171828;21.37101442;8.321122154
149;129.5500331;21.22674287;9.055252446
151;139.4047825;21.0686559;8.99195685
153;150.6818085;20.99866317;9.280238175
155;156.9737611;20.85661092;9.412110489
157;167.3253099;20.67211726;9.87995481
159;174.8253591;20.5315633;9.782024555
161;184.5753918;20.34880555;10.46990227
163;191.957108;20.18262216;10.80799362
165;205.3115592;20.03249529;10.96420571
167;210.747882;19.85179725;11.10223137
169;217.6003822;19.95546463;11.69508559
171;232.0563614;19.67888653;11.87672683
173;242.1444405;19.27064232;11.75108971
175;246.6724965;19.09856055;11.95386679
177;255.1705082;18.94858467;12.28299556
179;265.1189403;18.60385059;12.52710123
181;274.1527382;18.3897667;12.4968944
183;284.0864347;18.13004467;12.70896279
185;299.476588;18.03507158;12.29130921
187;316.6825069;17.6915338;11.95989792
189;327.0053581;17.50414439;11.61783384
191;331.7710664;17.15715605;11.5774941
193;349.1811697;16.80200643;11.32926052
195;363.8168623;16.61038819;11.64084456
197;369.9545738;16.41082655;11.35760107
199;378.3964201;16.0971521;11.27345644
201;393.2144444;15.68985895;11.02551146
203;391.6193453;15.49828479;10.68674939
205;398.4206088;15.2279177;10.637923
207;407.2387698;14.92172099;10.47568787
209;404.7720955;14.66382963;9.887019761
211;411.6956514;14.28647329;9.361108866
213;410.3091997;14.0033685;9.202351398
215;403.5324178;13.7854373;8.821364514
217;424.5621519;13.49449552;9.01558304
219;415.3591255;13.15159212;9.171190161
221;415.4334295;12.82604641;9.659795286
223;406.5136685;12.46524416;9.938803144
225;396.949945;12.27908702;10.06126306
227;405.6247626;12.06884232;9.757953721
229;388.5457916;11.89138;9.916332584
231;388.3752349;11.65361997;9.809555189
233;383.449618;11.28049247;9.998162984
235;380.4426675;11.06998834;10.06594516
237;361.1387047;10.81130401;10.6591415
239;357.0759901;10.56662867;10.72751943
241;357.035155;10.38750795;10.79145756
243;353.6605804;10.17599602;10.79159445
245;350.9670376;9.68971182;10.68429034
247;338.4376098;9.718178208;10.20634747
249;331.6536961;9.513741702;10.04443623
251;315.8017464;9.118054303;10.56159579
253;319.0613363;8.926445178;10.43507753
255;305.958896;8.84389767;10.37376403
257;306.0040693;8.711475587;10.69520392
259;289.9188664;8.439652771;10.92333533
261;286.6261186;8.300684752;10.59937879
263;279.5890059;8.146560602;11.22352206
265;263.3271509;7.938379146;11.44353313
267;264.9666741;7.753178645;11.54471885
269;253.7553494;7.672843348;11.63775575
271;240.2512752;7.50199182;11.36417345
273;234.5461305;7.382051555;10.75951807
275;228.9407098;7.236306548;10.79617911
277;218.8784836;7.137681239;10.41490812
279;208.7437815;7.010503404;9.883105848
281;196.3517685;6.862747342;9.835500326
283;186.5147101;6.790140091;9.370314935
285;175.5096965;6.654346996;8.836390956
287;167.0529322;6.597563694;8.466343412
289;163.6573151;6.53664833;8.198124869
291;154.4171273;6.456572459;7.612364452
293;148.4148316;6.316906727;7.220877927
295;135.1909746;6.269913702;6.574389364
297;131.0610586;6.248327667;5.955320505
299;123.6524474;6.171340582;5.14500323
301;117.897423;6.158599846;4.405121591
303;110.738176;6.117253888;3.877573899
305;105.6676273;6.009454945;3.577609302
307;102.2997129;5.972684404;3.193740458
309;99.50311238;5.921680922;3.095051071
311;93.4376356;5.882841564;3.155830791
313;91.65556391;5.813259763;2.988683075
315;86.64296997;5.898538333;2.529926609
317;82.82245164;5.836689645;2.09634199
319;81.48327783;5.815714679;1.666311939
321;77.67729092;5.530004993;1.139912936
323;75.55875632;5.720622017;0.960942176
325;73.07811317;5.732636666;0.975586516
327;68.51526425;5.641842767;0.947277279
329;66.35680518;5.648147012;0.951340786
331;64.9832297;5.614292476;0.893297084
333;62.785855;5.6259266;0.604062952
335;61.21729321;5.63260529;0.439439856
337;59.11627025;5.588793269;0.397089598
339;57.27559212;5.585486099;0.40948897
341;56.06301157;5.524282428;0.522038141
343;54.07392001;5.501837552;0.682220627
345;53.79423202;5.457097781;0.619356309
347;52.07620193;5.5034164;0.621215511
349;52.2350551;5.442132672;0.480503244
351;50.74392726;5.462474275;0.403672334
353;50.09321993;5.42771479;0.378392295
355;50.13699483;5.400048973;0.569434101
357;49.48838909;5.3576719;0.558411985
359;48.52797609;5.339260789;0.64758901
361;48.53826926;5.330121609;0.551860866
363;47.89395223;5.348964928;0.484990071
365;48.33434209;5.297188744;0.378521115
367;47.39450299;5.298675374;0.415059694
369;46.99829748;5.279227067;0.431417047
371;46.04730157;5.194224642;0.54552035
373;45.41848267;5.192576884;0.591204434
375;44.47032693;5.172171945;0.565228593
377;44.00175858;5.237287774;0.46589082
379;43.70509398;5.207979774;0.354775959
381;41.79513847;5.13058987;0.396991427
383;41.72358353;5.155771888;0.419164003
385;41.24098024;5.074895446;0.432363795
387;41.48167221;5.057002679;0.433773919
389;41.37504393;5.092609352;0.44255143
391;40.93586873;5.156192442;0.257699563
393;39.5021775;5.068596775;0.210221181
395;39.29001532;5.071593343;0.239880746
397;39.54632037;5.041311483;0.343419561
399;38.59677293;4.977031186;0.455154993
401;39.03436771;4.934676914;0.530251274
403;38.54121091;4.892922058;0.609887005
405;37.98217623;4.934901885;0.589731256
407;38.17657133;4.946340427;0.506446814
409;36.89747821;4.923088899;0.511004543
411;36.68888145;4.932827494;0.624215308
413;37.07737503;4.859067522;0.65814548
415;36.11008491;4.83122335;0.793554672
417;35.22076337;4.851040528;0.832001671
419;34.64032205;4.791220123;0.875494959
421;34.84208113;4.809170653;0.728321611
423;34.37738707;4.83066447;0.551917705
425;34.00265908;4.791306767;0.532022696
427;33.49654178;4.763018734;0.694720389
429;33.28611682;4.674241971;0.722972518
431;32.37459804;4.719788901;0.793083737
433;33.28079798;4.701544997;0.879832336
435;32.91361436;4.732143539;0.726528866
437;32.31392858;4.726605917;0.505816751
439;31.76326732;4.729953622;0.46381643
441;30.41445301;4.689732011;0.524433375
443;31.35579206;4.619279716;0.580992079
445;30.46010823;4.59098611;0.693703007
447;30.21573056;4.563170819;0.830919014
449;30.33042773;4.608348372;0.776697667
451;29.74383574;4.576804852;0.649105345
453;29.87941812;4.648536034;0.569957061
455;28.11035046;4.569273402;0.517989536
457;27.4796791;4.551063953;0.575472561
459;27.38623631;4.493813483;0.715441087
461;27.12978114;4.501362667;0.795721685
463;27.5551242;4.472342973;0.784314663
465;26.78743352;4.436754035;0.764641494
467;26.26258176;4.496683378;0.54275409
469;26.13138941;4.496510597;0.428894254
471;25.85243239;4.456046788;0.476979506
473;26.20094174;4.381140175;0.608578458
475;25.92390511;4.263960361;0.678897014
477;25.79014902;4.432621972;0.817114754
479;25.78359936;4.408996;0.71439046
481;25.77730414;4.464091009;0.672900366
483;24.9877425;4.372802073;0.589936412
485;25.50822218;4.361651839;0.6032262
487;24.99872686;4.325429031;0.574888893
489;24.529917;4.32188473;0.625803993
491;24.67757527;4.308613995;0.494658697
493;24.94837701;4.333184945;0.386928875
495;23.97382816;4.348490042;0.324944922
497;24.18067741;4.279248231;0.385649708
499;24.34306935;4.264398648;0.504388762
501;24.45549133;4.250597408;0.568496936
503;24.38200526;4.274563876;0.606504554
505;24.59555033;4.302770838;0.60288774
507;23.80275515;4.271936178;0.421091172
509;23.5320722;4.296714871;0.358300326
511;23.04088578;4.285443538;0.413337197
513;23.60854198;4.226787001;0.480623577
515;23.11187303;4.187141497;0.461101531
517;22.90849683;4.225773113;0.665620098
519;22.77111813;4.190558619;0.617064495
521;23.34940408;4.207609773;0.606734467
523;22.51553974;4.227594159;0.484266227
525;22.09712185;4.196511221;0.509901414
527;22.9659749;4.132115905;0.46175597
529;22.84370285;4.111342095;0.482509856
531;22.4951839;4.118401309;0.422093974
533;21.9144023;4.111664857;0.461531239
535;22.12564386;4.111203769;0.4319579
537;22.09338505;4.11376813;0.386912726
539;22.83812662;3.978845529;0.422209915
541;21.96957944;4.086920619;0.547949572
543;21.62565126;4.020819783;0.622144452
545;21.78026005;4.02807458;0.642771419
547;22.03013732;4.043247431;0.583850648
549;21.63597589;4.038176471;0.445513052
551;21.36026667;3.937875029;0.348857867
553;21.59052112;3.890369234;0.376238586
555;21.98301318;3.891711964;0.451888569
557;21.91289717;3.817952498;0.47513186
559;21.2393019;3.833079241;0.47513186
561;20.94062499;3.82607779;0.409055749
563;21.11056905;3.856941331;0.320193954
565;21.12278658;3.841152343;0.34397456
567;20.57215574;3.856820232;0.464349721
569;20.41721398;3.835868067;0.661972466
571;20.47752361;3.861707263;0.835603424
573;19.90300917;3.834013072;0.862713253
575;19.82504391;3.958078812;0.794323746
577;20.14928482;3.888819267;0.686912465
579;20.35115085;3.892161905;0.48928972
581;20.23701436;3.875877374;0.304251265
583;20.45941917;3.891689163;0.46812787
585;20.06056404;3.842887252;0.505285869
587;20.21034601;3.786847266;0.549272148
589;19.67754633;3.768291747;0.658452886
591;19.04576427;3.767802284;0.836361836
593;19.45249931;3.766044574;0.666397988
595;20.22731771;3.765986812;0.506337438
597;19.70602983;3.810208238;0.492980302
599;19.19652065;3.791647653;0.486379276
601;19.02919756;3.74721899;0.593556572
603;18.92674284;3.713128336;0.694515686
605;18.85678074;3.702064239;0.803673963
607;18.40870997;3.686240796;0.832253288
609;19.11807816;3.684684749;0.729673576
611;18.82933979;3.689092958;0.497889903
613;19.11289372;3.719490344;0.318178105
615;19.11611848;3.690556787;0.263643187
617;19.29971834;3.65119351;0.172469985
619;18.80648734;3.611196363;0.335844146
621;19.12393238;3.611196363;0.377929977
623;19.64048278;3.636851631;0.512610532
625;19.02429881;3.578108957;0.619468345
627;18.99614909;3.536215773;0.575343095
629;18.70207295;3.589345835;0.511227927
631;18.23689519;3.580621129;0.517130124
633;17.91754266;3.574656873;0.496054594
635;17.54923581;3.565690476;0.487408709
637;17.83328192;3.523129474;0.574968331
639;17.50829705;3.518951809;0.633334724
641;17.85442236;3.471468815;0.663197238
643;18.09480723;3.493677573;0.652300122
645;17.76562075;3.467757812;0.646084429
647;18.33916236;3.504972214;0.564977543
649;18.01067029;3.462237924;0.436641339
651;17.44389958;3.494772531;0.325448108
653;17.26744131;3.470011572;0.319553659
655;17.15473143;3.472206556;0.331516178
657;16.75060724;3.427691756;0.543654552
659;16.39454413;3.366379146;0.761021166
661;16.39767361;3.338373847;0.833223612
663;16.74652145;3.358363807;0.863795364
665;16.90063274;3.398407062;0.843989625
667;16.41122943;3.391861126;0.612874151
669;16.38286042;3.365290775;0.422175795
671;16.80565444;3.403933537;0.407894086
673;16.86402569;3.372586107;0.394485819
675;16.58251348;3.347887977;0.387925805
677;16.14792634;3.329338539;0.581106941
679;16.33481934;3.325471983;0.557371095
681;16.41636432;3.254737967;0.628444567
683;16.2441366;3.241092281;0.712824827
685;16.57659691;3.278710009;0.722000037
687;16.44772937;3.320142104;0.538531741
689;16.30141077;3.283602107;0.538982182
691;16.15765023;3.328405215;0.498222014
693;15.59618187;3.245276533;0.478386806
695;15.59793275;3.215945731;0.480009894
697;16.01610211;3.001893757;0.636725351
699;15.7322509;3.13220598;0.812155941
701;16.13999852;3.174502489;0.917581867
703;16.42788608;3.197229591;0.739059869
705;16.03273757;3.184119984;0.619168321
707;16.28051953;3.211929194;0.452740024
709;15.88624769;3.196140206;0.387376412
711;15.7895458;3.178916271;0.269611191
713;15.86765357;3.144341221;0.444405852
715;16.01364139;3.09341881;0.575961499
717;15.19100829;3.039649811;0.653067468
719;15.70567864;3.087708406;0.712519572
721;15.94607863;3.123458979;0.667957492
723;15.37573118;3.107208903;0.556867581
725;15.3946328;3.092981029;0.492317224
727;15.32125945;3.091880497;0.524347684
729;14.70067985;3.111530467;0.44787215
731;15.11163404;3.055687077;0.58205091
733;15.42961516;3.009241785;0.699002574
735;15.63423001;3.024990744;0.81587796
737;15.27501236;3.006349088;0.836610141
739;15.48295751;3.046662916;0.805991741
741;15.39584126;3.010094545;0.638936475
743;15.28369777;2.999583754;0.54854188
745;14.95634833;2.999872061;0.369083233
747;14.66592846;2.969388538;0.364378488
749;14.91196863;2.964600311;0.39087761
751;15.03925964;2.954780646;0.502504019
753;14.90732765;2.928613621;0.593359891
755;14.91942266;2.913689048;0.696097699
757;15.37718911;2.929334135;0.631486287
759;14.86516764;2.947088069;0.648032942
761;14.62156035;2.883061624;0.517990488
763;14.65785197;2.9074831;0.484422156
765;14.838264;2.922592109;0.547253834
767;14.7327983;2.912525179;0.680903659
769;14.78015441;2.860951671;0.656413662
771;15.02305982;2.841272819;0.699738737
773;15.11600848;2.888778615;0.616503425
775;14.85910378;2.875812908;0.496319946
777;14.52725522;2.819139558;0.429974969
779;14.52827808;2.828341567;0.455160064
781;14.8680595;2.807182165;0.588464654
783;14.17281811;2.776065279;0.690456587
785;14.78262225;2.758311345;0.721798754
787;14.80744484;2.757988583;0.655772999
789;13.94680465;2.779487974;0.593100298
791;13.79270697;2.805015556;0.538005314
793;14.21196094;2.744671739;0.531766394
795;13.64704351;2.744671739;0.553206138
797;14.27344536;2.689490593;0.754505929
799;13.76517932;2.673119925;0.907197799
801;14.01952728;2.710840511;0.841101439
803;13.83227548;2.711267144;0.735925809
805;13.70260961;2.71898911;0.695461836
807;13.80893428;2.689600545;0.504478437
809;13.89942454;2.685998988;0.37866925
811;13.84584836;2.674756536;0.555249947
813;13.62214098;2.634851607;0.739606944
815;13.94179315;2.647937906;0.826944097
817;14.039199;2.628892924;0.815273979
819;13.44594987;2.624369697;0.802846987
821;13.23645744;2.635427714;0.690958232
823;13.6439453;2.644233491;0.606174706
825;13.67097465;2.593351108;0.596007558
827;13.46705481;2.581048153;0.735656081
829;14.06352068;2.559905472;0.871364408
831;13.62109964;2.560458778;0.855987506
833;13.42308525;2.586078071;0.75299552
835;13.72415029;2.54931361;0.70532549
837;13.46063999;2.549111947;0.603229623
839;13.89725986;2.384075707;0.518017446
841;13.4659614;2.354681569;0.639471406
843;13.64101534;2.3727988;0.672478074
845;13.6070369;2.32519572;0.604281051
847;13.92878212;2.34357795;0.591537825
849;13.3532559;2.336974251;0.5487904
851;13.02294111;2.377063109;0.391637631
853;13.26985168;2.354180959;0.473246235
855;13.47694003;2.287192401;0.584572669
857;13.88162593;2.271426721;0.641737086
859;13.79413322;2.295334919;0.621230564
861;13.2810398;2.295992097;0.625046962
863;13.39295075;2.281528612;0.459388716
865;13.06728188;2.303852389;0.436582966
867;13.28552391;2.28590794;0.430072187
869;13.18631353;2.234362806;0.570624581
871;13.30076515;2.209780709;0.677971789
873;13.39881399;2.210356816;0.771908712
875;13.58674698;2.239077056;0.693925045
877;13.51622237;2.252267734;0.65193568
879;13.18156892;2.240794737;0.571353241
881;13.13925844;2.228295692;0.470045323
883;13.04537151;2.240276393;0.428263827
885;12.95392885;2.205332472;0.399809579
887;13.17839834;2.21500773;0.386929131
889;13.02097531;2.212299468;0.350674464
891;12.86525476;2.186345253;0.282292781
893;12.88625763;0.619940987;0.291951175
895;12.8838884;2.221323122;0.255421934
897;12.70110188;2.216967103;0.194935484
899;12.74626839;2.164782525;0.238775911
901;12.94614566;2.183331963;0.400883144
903;13.09857797;2.142015394;0.352564253
905;13.2920068;2.142067583;0.352564253
907;13.59663616;2.154871149;0.38859288
909;12.95903875;2.120204895;0.243173912
911;12.5877658;2.191658918;0.115437222
913;12.43632889;2.156248841;0.305848988
915;12.42215581;2.127200266;0.456320246
917;12.96302948;2.050560264;0.538365378
919;12.83476439;2.104428068;0.588460963
921;12.81949373;2.078329446;0.543561865
923;12.94613426;2.106300797;0.396052309
925;12.63859497;2.089935195;0.33378695
927;12.59535518;2.079937682;0.389426616
929;12.94028311;2.067945834;0.520881078
931;13.1454278;2.03259352;0.597130583
933;13.07285652;2.00717589;0.568216307
935;12.43239736;2.060357635;0.480010409
937;12.24815507;2.051425692;0.285712358
939;12.19699617;2.022953731;0.169107114
941;12.5500064;2.013982266;0.178848689
943;12.68322159;1.928093133;0.376433945
945;12.47883657;1.981021025;0.405935081
947;12.58263008;1.999471659;0.499842453
949;12.85127989;1.98640208;0.434897652
951;12.72714411;1.954454728;0.418482739
953;12.60196047;1.953936383;0.302235558
955;12.49143143;1.953729147;0.307618098
957;12.2427568;1.924594434;0.439085122
959;12.0854313;1.857490857;0.576862671
961;12.4210745;1.887559907;0.59416678
963;12.78932343;1.885571653;0.505317533
965;12.32104727;1.809939966;0.470433856
967;12.46111987;1.8679677;0.430062885
969;12.22377061;1.886954919;0.454190763
971;12.6964496;1.847476623;0.546475033
973;12.26901517;1.847989394;0.732287871
975;12.13046305;1.81418198;0.824077251
977;12.60899302;1.819310703;0.765169354
979;12.79147736;1.836021361;0.608995929
981;12.13469884;1.868222565;0.52300791
983;12.42539248;1.871593578;0.351832601
985;12.21890359;1.7536365;0.467476939
987;12.26165663;1.769103233;0.409761591
989;12.32463348;1.758476916;0.655418862
991;12.37621011;1.750749884;0.745018384
993;12.35714669;1.686896727;0.742912291
995;12.17621696;1.748301048;0.593235065
997;12.37729876;1.713668741;0.60141294
999;12.47838782;1.707704486;0.451258131
1001;11.96325577;1.720093579;0.480896648
1003;12.19820812;1.635448878;0.596467941
1005;12.30735312;1.566991424;0.618291184
1007;12.41119346;1.606003058;0.633249141
1009;12.57824306;1.60021209;0.532014677
1011;12.43208001;1.645642988;0.385915043
1013;12.36432861;1.609541278;0.26611229
1015;12.45937242;1.642704182;0.204071845
1017;11.66300051;1.660614683;0.252161868
1019;11.9673776;1.591436715;0.447841804
1021;12.30435589;1.5715562;0.522420885
1023;12.10299225;1.599399865;0.679687456
1025;12.14127949;1.543855422;0.676880665
1027;12.42314061;1.531990247;0.595444527
1029;12.21367605;1.618767102;0.478467298
1031;12.18330515;1.623486419;0.435715796
1033;11.95718234;1.556463912;0.428679271
1035;11.78372262;1.568525177;0.607574658
1037;11.91321901;1.534665574;0.718383947
1039;12.01863608;1.52712247;0.910502152
1041;11.93568516;1.488940795;0.824875504
1043;12.24284001;1.4858059;0.71258253
1045;11.77238132;1.512745122;0.518954646
1047;11.83610625;1.469204181;0.437173782
1049;11.74378997;1.421520537;0.231795539
1051;11.60447108;1.489263051;0.290827545
1053;11.59346241;1.447514274;0.302582059
1055;11.80728182;1.466501493;0.427602903
1057;12.05957846;1.446327605;0.374302573
1059;11.21543639;1.442317148;0.404027333
1061;11.54950719;1.407996457;0.377811876
1063;11.6349826;1.434157908;0.476574105
1065;11.31644723;1.43862388;0.520619643
1067;11.44385967;1.373272439;0.626503167
1069;11.79859732;1.329593171;0.762941842
1071;11.42384604;1.369405883;0.857024184
1073;11.52820893;1.380475554;0.753536784
1075;11.79623112;1.420092176;0.764147229
1077;12.11231181;1.370074208;0.823840676
1079;11.91922257;1.349693083;0.741326582
1081;11.78185559;1.31378797;0.776747959
1083;11.65468241;1.319175612;0.920903206
1085;11.79936742;1.259419049;0.902622041
1087;11.67686274;1.303109464;0.774783675
1089;11.29692695;1.338029571;0.829242647
1091;11.4828959;1.279339086;0.852149257
1093;11.65953985;1.348603698;0.850874392
1095;11.32290806;1.246430541;0.885130508
1097;11.58725372;1.237574095;0.944491437
1099;11.79321523;1.279524534;0.829269621
1101;11.34730274;1.307155389;0.691342854
1103;11.01564845;1.276119573;0.665390496
1105;11.50339227;1.277847895;0.649807861
1107;11.67103692;1.235764703;0.731959385
1109;11.54344164;1.204445646;0.781108929
1111;11.6830159;1.194764815;0.87931013
1113;11.54929593;1.206405019;0.727851506
1115;11.55938067;1.194696412;0.639939348
1117;11.05076811;1.211609239;0.516997925
1119;11.07231539;1.210744825;0.550868281
1121;11.4420238;1.191112589;0.599315108
1123;11.22169648;1.119865802;0.733339654
1125;11.47458828;1.130612711;0.720788594
1127;11.24434976;1.137896896;0.630580965
1129;11.09130119;1.160894065;0.625423468
1131;10.86635148;1.158819673;0.524640352
1133;11.01340825;1.097185315;0.551744588
1135;11.16971074;1.062731364;0.654154533
1137;11.30589306;1.055850505;0.713665712
1139;11.2748549;1.062950761;0.639906912
1141;11.1715977;1.103639034;0.573937143
1143;10.63147587;1.088622243;0.51315046
1145;11.08872817;1.072712663;0.495809356
1147;11.30093507;1.0584326;0.650077081
1149;11.20816303;1.008611228;0.623700956
1151;10.92496737;1.003972475;0.583989841
1153;10.82110806;1.006969044;0.498780321
1155;10.89165008;1.031661093;0.468245182
1157;10.81105286;0.973777259;0.450751989
1159;11.0353912;0.953003956;0.484686618
1161;10.9478946;0.962535314;0.587603519
1163;10.7783226;0.953886104;0.601852531
1165;10.54889974;0.971744416;0.550077244
1167;10.63984624;0.978043088;0.545061665
1169;10.51026291;0.971479417;0.727176621
1171;10.88887024;0.929534551;0.77664354
1173;11.17558554;0.879919909;0.981085628
1175;10.74534213;0.904295276;0.961526229
1177;10.71697126;0.942989722;0.792792646
1179;10.77038156;0.928041841;0.608055398
1181;10.68464367;0.960594182;0.545427741
1183;10.28823084;0.908472941;0.41770017
1185;10.19074876;0.870579574;0.436783665
1187;10.10593079;0.833267887;0.626050889
1189;10.39847754;0.896856044;0.677397916
1191;10.52309951;0.869196308;0.719692119
1193;10.65366545;0.862483164;0.684894569
1195;10.21759371;0.854478971;0.683362877
1197;10.30247358;0.869835752;0.61132657
1199;10.05722462;0.812643551;0.602378027
1201;10.36885756;0.799499995;0.610095126

File: data/rise_materials/Testdata-1655.txt
Keywords
Material1;Material2;Material3;Material4;Product;Object;Scenario;Method;Reference;Comment;Owner;IsPublic;ImportDate
Fabric vandalize protected;Foam;;;F1A-1-1;Upholstery for passanger seats, vandalise protected;;ISO 5660;TRANSFEU;;TRANSFEU;1;2011-03-09 15:21:39
Scalars
Flux (kW/m2);tig (s);qmax (kw/m2);qtotal (MJ/m2);q180 (kw/m2);q300 (kw/m2);Sample mass (g);Mass loss (g);DHc (MJ/kg);Peak smoke production (m2/m2s);Total smoke produced (m2/m2);Specific extinction area (avg) (m2/kg);MARHE (kW/m2);Area exposed (m2);Observations;Test date (YYYY-MM-DD);Test identifier;Product thickness (mm);Thickness1 (mm);Thickness2 (mm);Thickness3 (mm);Thickness4 (mm);Product density (kg/m3);Density1 (kg/m3);Density2 (kg/m3);Density3 (kg/m3);Density4 (kg/m3);Product area weight (kg/m2);Area weight1 (kg/m2);Area weight2 (kg/m2);Area weight3 (kg/m2);Area weight4 (kg/m2)
75;7;444.33;84.72;;;32.35;31.43;23.88;;4078;;220.64;0.0088;Shrinkage. Glowing. End flame at 413s.;2010-09-09;c_LSFIRE_F1A-1-1_75b;42.0;1.84;40;;;;;;;;;0.85;;;
VectorData
Time (s);HRR (kW/m2);Mass (g);SPR (m2/(m2*s))
1;3.886855716;32.35;0.911320711
3;3.866263021;32.30227821;1.220465788
5;-4.31451783;32.17077316;1.396909531
7;-12.83514486;32.07437317;2.217554149
9;56.37612241;31.94082048;3.219895657
11;152.5623839;31.64117497;3.937733223
13;217.5806768;31.3344005;4.460278754
15;263.3649833;30.90097763;5.22884761
17;308.6864761;30.61777402;5.302978317
19;324.7177385;30.21416347;5.416519179
21;336.9535639;29.9122962;6.003134128
23;318.8542154;29.65119537;6.696502454
25;313.6641842;29.4383387;7.357556328
27;298.8457736;29.11767755;7.934811453
29;284.3271897;28.90651211;8.511195849
31;262.0023207;28.74308939;9.042644255
33;236.8891103;28.53460222;9.83407817
35;223.3566838;28.28399849;10.4027298
37;220.2363787;28.0788289;11.1964354
39;216.2574374;27.92225889;12.21851063
41;228.7803588;27.64568943;12.74899861
43;235.4212344;27.42675674;12.87219974
45;239.8946709;27.22335088;13.0496824
47;246.9552468;27.01007295;13.04503248
49;241.1873403;26.77850973;12.70567877
51;243.1558519;26.50519249;12.67554579
53;246.0517717;26.34332312;12.53847383
55;243.101537;26.09941942;12.44224458
57;239.1080204;25.79193364;12.33943367
59;235.360752;25.63381028;12.91520265
61;233.8217995;25.43700283;12.56354129
63;223.8533228;25.25877888;12.45283758
65;208.6010171;25.03011198;12.49090662
67;197.6463314;24.90759409;12.68349821
69;184.1832182;24.71871423;11.88339141
71;172.2991869;24.51331231;11.68378684
73;162.8981705;24.39377039;11.16178648
75;153.0285852;24.30335196;10.43889072
77;146.7370964;24.12457602;9.388336761
79;139.9133143;23.99695536;8.65746599
81;133.0889519;23.90011265;7.965848317
83;126.0590884;23.77827697;7.365236433
85;120.0249324;23.65506972;6.782166688
87;117.2039845;23.65506972;6.385446716
89;112.6919156;23.501323;5.806859174
91;106.4079894;23.38234023;5.369710973
93;103.2514089;23.27676465;4.912986981
95;98.65530707;23.18781276;4.459391928
97;94.9831497;23.10933499;3.969778706
99;92.44362616;22.99533243;3.701603522
101;85.9508219;22.91580224;3.478135108
103;84.67664108;22.85640124;3.244306055
105;80.90188467;22.78449379;3.035659607
107;77.87201074;22.41494405;2.863822408
109;74.65557221;22.66860393;2.481378387
111;70.64756148;22.61491589;2.043611285
113;67.80493917;22.59055458;1.726151736
115;62.81902663;22.57778567;1.485777437
117;59.7215015;22.54816176;1.388964724
119;57.79851722;22.48683056;1.493731163
121;56.69251561;22.38838446;1.521815608
123;54.27102595;22.34535948;1.593849312
125;54.1921635;22.3983796;1.591042326
127;52.68262814;22.3231178;1.537645349
129;53.46110509;22.38428203;1.447502576
131;52.46610619;22.30358351;1.601350219
133;53.78379625;22.19792113;1.774009149
135;54.94880774;22.12088794;2.084709021
137;55.98448067;22.06723769;2.380306787
139;57.35561508;22.09409601;2.688903346
141;60.66822885;21.98439094;3.185467788
143;63.2203564;21.8665622;3.587006656
145;65.54109579;21.94061124;4.084601259
147;69.43907341;21.83979784;4.721335944
149;76.10718758;21.75721866;5.402500452
151;81.9024232;21.6410745;6.195370187
153;84.77682953;21.52982323;7.049082509
155;91.06421103;21.44587964;8.12444479
157;100.8667512;21.302173;8.821080029
159;111.5522289;21.20852481;9.517403181
161;121.6337346;21.12813063;10.1158515
163;128.9641248;21.01741604;10.40455656
165;138.5021902;20.83481442;10.85648113
167;148.8917803;20.67165366;11.73638458
169;162.5180891;20.498918;12.43041479
171;171.8454166;20.31045993;13.18550597
173;192.1001642;20.13105233;13.4232078
175;208.2244745;19.9707215;13.45710917
177;218.7207601;19.73365722;13.06271932
179;234.5694958;19.52568528;13.59324797
181;253.5280221;19.30638187;13.18134564
183;272.3571911;19.05349969;13.75473771
185;290.3469231;18.62579745;14.07690391
187;300.1557843;18.56535985;14.28599948
189;330.9879731;18.19029374;13.42660538
191;346.992176;17.97667521;12.97434902
193;362.3780142;17.70579727;12.74972014
195;386.610019;17.42528572;12.0237343
197;395.5683428;17.09290297;11.32905764
199;405.4673813;16.76920202;10.98979048
201;416.7087514;16.39457811;10.75268803
203;429.1888167;16.13651147;10.35563845
205;428.5713332;15.78514539;10.392837
207;438.6100754;15.50941848;10.83632369
209;436.0264649;15.21019476;10.69811817
211;441.4456718;14.94933443;11.07961931
213;436.7391003;14.65275324;10.77371617
215;434.4170721;14.32339038;10.79244136
217;444.329544;14.08042215;10.51638358
219;439.061784;13.65519444;10.56865082
221;441.1956473;13.42673842;10.18706808
223;425.151403;13.12491404;10.69953979
225;438.0375155;12.84540027;10.78945529
227;433.2210618;12.54792546;11.44846173
229;411.9281736;12.33000944;11.557799
231;411.5038992;12.06647135;11.36340884
233;406.1414949;11.77959475;11.18573831
235;394.7957549;11.49530196;11.1479578
237;391.718197;11.24340785;10.77110192
239;375.5418605;11.07107253;11.2322476
241;374.827035;10.76636767;12.11999125
243;364.1751519;10.52865488;11.94634606
245;356.7272223;10.34740594;12.11061895
247;345.0035316;10.13558739;12.58327837
249;336.5079501;9.894041794;12.89545497
251;331.6399611;9.670783521;13.11481543
253;321.1768112;9.501473706;14.12999971
255;306.3471409;9.224747993;14.32653155
257;298.2600227;9.080810037;14.42249719
259;295.1915081;8.857342405;14.21130251
261;288.3482445;8.68077393;14.07723009
263;273.1859082;8.536783889;13.46272206
265;270.0268464;8.334228241;13.25881328
267;257.3825395;8.212270516;13.38440193
269;248.8500974;7.983989139;13.6830621
271;236.2417913;7.870806144;13.81194661
273;241.0026279;7.742228562;13.95858224
275;224.320225;7.594638043;13.80178112
277;219.5705203;7.466763094;13.17991649
279;209.7394609;7.345363491;12.76065764
281;204.4392628;7.202447824;12.43478525
283;196.1063261;7.087523057;12.41525035
285;195.2069851;6.977708203;12.4046761
287;188.7380882;6.806738317;12.48174622
289;183.5733237;6.719722749;11.5805227
291;178.6504411;6.620767543;11.26284211
293;171.2009107;6.644263334;10.84654866
295;170.4995155;6.45617343;10.27850438
297;167.4845414;6.348647236;10.07799608
299;163.4041707;6.219343533;10.57461167
301;160.1559961;6.064285506;10.23962439
303;154.4991151;5.999732717;9.920816615
305;151.2445562;5.973600013;9.964391527
307;146.7952317;5.896450911;8.986387585
309;143.9813045;5.797095368;7.881011979
311;135.0227715;5.753279927;7.060927946
313;126.3995741;5.635353144;6.353447171
315;120.9020983;5.49848236;5.721726961
317;118.1817499;5.642089425;5.522746534
319;110.3757267;5.468627646;5.352477517
321;105.895555;5.422977498;4.97771767
323;99.25535147;5.435956787;4.401163298
325;92.86911195;5.397745042;3.659501049
327;87.65075848;5.306421257;3.056706535
329;82.32069008;5.271733905;2.734187877
331;78.41666705;5.263651083;2.428129557
333;75.0048494;5.237025107;2.211781887
335;69.7963005;5.207123415;2.104405346
337;65.93990119;5.196142236;1.885439277
339;63.55466852;5.261670846;1.647541022
341;60.66343491;5.197564862;1.557123759
343;58.58272508;5.034748776;1.512079339
345;58.351598;5.019359295;1.520228009
347;56.37476369;4.968076347;1.44201037
349;54.12086398;5.076694786;1.389003036
351;51.740461;5.006926385;1.323624985
353;51.63524802;5.045219832;1.167448557
355;49.41112042;4.995858398;1.215193052
357;47.53513615;5.015927837;1.246407367
359;46.12722925;4.966130832;1.366926861
361;46.2243659;4.947890483;1.413562085
363;44.29414947;4.910521283;1.415448774
365;44.8224694;4.967252184;1.300390452
367;43.66013322;4.946201307;1.244453852
369;42.1820304;4.927031605;1.141453881
371;42.05185849;4.817919893;1.210518378
373;41.80152331;4.799011635;1.30721074
375;41.15133792;4.836328751;1.363641453
377;40.47261059;4.56739633;1.383617773
379;39.29204514;4.852942731;1.297889849
381;38.35726424;4.824568855;1.111470399
383;38.23421869;4.736294064;1.123482093
385;36.96964421;4.777176425;1.119576249
387;36.22047871;4.733350261;1.238368206
389;36.91539681;4.68244467;1.359818019
391;36.26970589;4.651526817;1.419200641
393;35.7417516;4.636886947;1.339964359
395;34.59771068;4.729686464;1.170361198
397;34.34669806;4.690081198;1.006241348
399;33.88895583;4.622624946;1.052746197
401;33.88451647;4.589355114;1.153393579
403;33.49784726;4.516851758;1.025994503
405;32.66831061;4.560783623;1.134565522
407;32.74177501;4.621463254;1.163167215
409;32.98921297;4.569343887;1.041609563
411;31.56155951;4.859651437;0.874026051
413;31.4925611;4.55413415;0.938499854
415;30.86077786;4.523931184;0.816594065
417;30.23177027;4.536213458;0.928513973
419;31.09576589;4.487683336;1.023342397
421;30.73547396;4.386986358;1.153742234
423;30.30567552;4.294936452;1.272985787
425;30.30361363;4.494192895;1.310249085
427;30.075894;4.482752656;1.140062094
429;29.21647756;4.459541799;1.120769648
431;29.27912536;4.470430553;1.022312547
433;29.07899454;4.399925307;1.02296891
435;27.58518684;4.364013456;1.066455338
437;28.04496257;4.386609;1.20041596
439;27.51638392;4.410384108;1.210692337
441;27.29496805;4.368490182;1.193988161
443;27.79953034;4.33717863;1.14802569
445;27.43470877;4.300297085;1.056696747
447;27.1953433;4.378190181;0.919910964
449;26.83338232;4.319949336;0.947633258
451;26.76477145;4.256336624;1.01739591
453;26.26698148;4.284971945;1.156953606
455;27.63844611;4.234588733;1.347863493
457;26.42884478;4.253398438;1.390095306
459;26.40561579;4.237307347;1.260561884
461;26.11961369;4.245204808;1.156055779
463;25.04608389;4.248886989;1.008949428
465;25.55092228;4.247121217;0.860834893
467;25.72797251;4.162243673;0.974951339
469;25.78003066;4.196593495;1.048379441
471;25.59679458;4.140529993;1.156170219
473;24.7926776;4.138637585;1.102463437
475;24.81160563;4.231204252;1.034583904
477;24.73104805;4.104147848;0.924100363
479;24.94431949;4.044642164;0.843002231
481;24.46485685;3.752220591;0.819468716
483;24.57298053;4.175647298;0.941187953
485;24.76342178;4.084729978;1.03387343
487;24.0493948;4.049776076;1.105168767
489;24.09207484;4.097459057;1.122080459
491;23.81161852;4.096703829;1.071339469
493;23.74361793;4.028643498;1.056320938
495;24.23276754;4.016216204;1.129647275
497;23.97573443;3.960020447;1.20402204
499;23.59873866;3.920438671;1.287721468
501;23.40191023;3.972935907;1.34918061
503;24.12024307;3.952204176;1.208506531
505;23.53382232;3.909405407;1.067511108
507;23.34938;3.877296756;0.968567056
509;23.15141758;3.92310469;0.974246928
511;23.23340831;3.889916559;1.073444147
513;23.91907009;3.834428541;1.263937283
515;23.64686102;3.857947822;1.30625831
517;23.81448214;3.906229265;1.284912153
519;22.82260552;3.857657782;1.187383197
521;23.33647233;3.845747249;1.127567685
523;23.67286219;3.79388371;1.088173327
525;23.60245011;3.745504225;1.256022656
527;24.33333373;3.824371609;1.334614898
529;23.6060888;3.701200618;1.353912623
531;23.63078065;3.760080265;1.233534943
533;23.36657658;3.783454526;1.227893203
535;23.31809634;3.705370964;1.166669725
537;23.10742448;3.671660455;1.146518484
539;23.44193107;3.673135676;1.220618435
541;23.67932484;3.630656053;1.291481836
543;23.26192162;3.651015532;1.288320641
545;23.34578541;3.639168829;1.202737857
547;23.7047919;3.691729383;1.125734237
549;23.43084403;3.645533368;1.178812286
551;23.84666878;3.572008744;1.23662521
553;23.709642;3.576149984;1.312312108
555;25.31428951;3.601202698;1.41309626
557;25.63384582;3.573753069;1.46801956
559;26.24954319;3.617272342;1.386047618
561;26.12334836;3.573984897;1.288187281
563;26.57692959;3.532585264;1.255854728
565;27.15967039;3.507799102;1.307723318
567;26.420778;3.469273827;1.321426405
569;26.0614372;3.538234406;1.261598969
571;25.47860321;3.470482497;1.259172975
573;25.46227866;3.448008484;1.224142501
575;24.99040595;3.453577966;1.212710627
577;24.16424698;3.355058841;1.187000406
579;24.57706545;3.3653956;1.211263598
581;23.72527356;3.386673709;1.219871846
583;22.96408895;3.433804695;1.152871121
585;23.01028592;3.391818855;1.038290766
587;23.9565127;3.373346168;1.078326496
589;24.2637766;3.366726312;1.192109127
591;23.57285384;3.305059115;1.331562308
593;23.53582314;3.274183134;1.289575728
595;23.57595413;3.348259242;1.28650178
597;23.40327033;3.328689203;1.227332834
599;23.44968606;3.291604426;1.21365348
601;22.31367869;3.267354428;1.224453324
603;21.60102186;3.244793097;1.348521375
605;22.89839819;3.246530273;1.453910931
607;21.43410619;3.198707889;1.454827932
609;21.33771209;3.254258715;1.311843874
611;21.916652;3.170983539;1.300065567
613;21.61830639;3.213027592;1.355367551
615;21.37502069;3.137824515;1.282333927
617;21.32706189;3.173184881;1.265890836
619;21.50396261;3.186797356;1.297543671
621;21.19435652;3.139521861;1.198635514
623;21.13587096;3.085184812;1.164217402
625;20.83538939;3.093837501;1.130899219
627;20.51785549;3.089898983;1.021952851
629;20.90320992;3.111879213;1.065999627
631;20.16432606;3.098517459;1.1350476
633;19.89073371;3.099504515;1.17486928
635;19.83366358;3.039197135;1.17071169
637;19.66758871;3.02388425;1.182510965
639;19.65042856;3.053767559;1.161372092
641;19.80982439;3.089505795;1.140925052
643;19.76084904;3.055760563;1.0517585
645;18.83916514;2.964186057;1.132802601
647;18.58432632;3.031863924;1.151606844
649;18.60794702;3.029401137;1.197520242
651;17.88500692;2.955074308;1.201939296
653;18.19754003;2.962932451;1.212863076
655;17.63273688;2.943658069;1.092211057
657;17.31860728;2.950156394;1.101768808
659;17.84060236;2.939117513;1.190215852
661;17.38709253;2.952236716;1.319927048
663;17.70836831;2.909994538;1.289396564
665;17.26249106;2.866643774;1.306751552
667;16.89794583;2.909413947;1.368723109
669;16.7804426;2.856539353;1.371509003
671;17.07769582;2.838362834;1.268814519
673;16.88879981;2.831765956;1.216931676
675;16.929502;2.826243962;1.245013891
677;16.65215403;2.874264472;1.222210188
679;16.49318671;2.84804496;1.07492399
681;16.30640421;2.8066632;1.07732058
683;15.72099917;2.801407757;1.175722202
685;15.67432432;2.7705185;1.067447275
687;15.29171165;2.800658147;1.02976179
689;15.73947758;3.224989698;1.117209049
691;15.72867443;2.7817504;1.148603768
693;16.59720305;2.734141972;1.149964879
695;16.02981449;2.729379801;1.305698511
697;15.84911994;2.710535884;1.262691535
699;15.578147;2.72206293;1.214797045
701;15.44252647;2.70068729;1.091924146
703;15.61482436;2.726001448;1.137689283
705;15.75849956;2.680356407;1.101804677
707;15.2455889;2.690780485;1.203759847
709;15.13555574;2.66685474;1.155267647
711;15.1154496;2.678899569;1.084582908
713;15.19649974;2.63961396;1.130893607
715;15.32360439;2.627767257;1.205297307
717;15.72914183;2.619544521;1.303345649
719;15.66261119;2.615223538;1.288860142
721;15.25931209;2.595188823;1.33159299
723;15.01311842;2.642348404;1.121010416
725;15.17573822;2.603527472;1.018184975
727;15.70591004;2.586536134;1.077956794
729;15.30055856;2.511647097;1.218569274
731;15.68245906;2.561560015;1.238971467
733;15.51473529;2.54732712;1.387305742
735;14.85270679;2.519882598;1.395567928
737;14.7850751;2.546136322;1.246115451
739;14.89045932;2.526159819;1.215019382
741;14.24476701;2.496572167;1.36360391
743;13.79618465;2.461032057;1.376870608
745;13.90446539;2.457693022;1.450538075
747;13.95149236;2.465382146;1.468887884
749;14.79965613;2.42952289;1.369954109
751;15.2259367;2.47088831;1.285789209
753;14.45512418;2.465545549;1.184714596
755;14.14666564;2.413740221;1.04863818
757;14.28315546;2.433735618;1.195145336
759;14.17597223;2.421511557;1.275208884
761;14.16939528;2.380686898;1.215675977
763;13.99639996;2.39180748;1.292283523
765;14.04668768;2.402213175;1.429768888
767;14.05980511;2.368090584;1.179965511
769;14.52229788;2.362022213;1.159573482
771;14.41630127;2.361789874;1.260029665
773;14.77427548;2.354588917;1.248432772
775;14.15308418;2.208822892;1.197715604
777;13.97261932;2.319328634;1.44771943
779;14.25819314;2.35982853;1.54234819
781;13.80934425;2.304515149;1.532657433
783;13.97842403;2.294492429;1.45177052
785;14.04319718;2.267575902;1.454241092
787;13.52755786;2.333051917;1.424364453
789;12.97137785;2.270688215;1.35279976
791;13.41447728;2.262557904;1.320701261
793;13.08193322;2.261425829;1.33685897
795;13.34731008;2.290867951;1.308601317
797;13.19356635;2.260171713;1.266256463
799;13.2346499;2.264271081;1.218153471
801;12.89386216;2.235491251;1.213410178
803;13.05447661;2.221269079;1.265420464
805;13.2773775;2.24150141;1.309001069
807;13.15849065;2.215601555;1.226986336
809;13.37017947;2.209823224;1.304255699
811;12.74538632;2.187436529;1.312697313
813;12.60537193;2.171920922;1.192767154
815;12.50326959;2.205341391;1.234314567
817;12.78803571;2.196194919;1.348671235
819;12.8489631;2.17618931;1.383913714
821;12.52485791;2.129243173;1.276729496
823;12.38678275;2.18643875;1.447771227
825;12.49022765;2.182131044;1.445069257
827;12.3814066;2.138257902;1.488866924
829;12.49353146;2.0796974;1.441060661
831;11.76659636;2.061597476;1.487895228
833;11.72172083;2.1170906;1.448882915
835;11.99964017;2.005035595;1.494659228
837;12.28292221;2.057033942;1.43870931
839;11.96195539;2.047736833;1.415034547
841;12.01706925;2.084327317;1.424241939
843;11.83879454;2.047422793;1.408616256
845;12.04818344;2.0680381;1.368413756
847;11.85973705;2.015507162;1.345923921
849;12.28793111;2.022330761;1.34626064
851;11.98805302;2.01942168;1.319108819
853;12.00414298;2.025181119;1.297309425
855;11.86545581;1.966552703;1.386899247
857;12.3556873;1.990217004;1.417532059
859;11.59654133;1.969577698;1.39349532
861;11.40373883;1.997935233;1.393884795
863;11.64698296;1.997935233;1.354057
865;12.18143352;1.972111462;1.263058426
867;12.04489779;1.943598184;1.267979456
869;11.99553386;1.925039199;1.273294034
871;11.62269016;1.938290146;1.326493017
873;11.64548878;2.00869684;1.333139061
875;12.15321723;1.932971384;1.353731257
877;12.06385717;1.898302416;1.345261786
879;11.98078601;1.902512591;1.382654342
881;11.27545271;1.864499482;1.345619904
883;11.423999;1.893931391;1.328822029
885;11.20944486;1.897875015;1.344116944
887;11.43682956;1.88489062;1.386941491
889;11.49944963;1.827399386;1.394285337
891;10.79460367;1.833787414;1.383543083
893;11.27961545;1.857050356;1.448257379
895;11.39413123;1.867909494;1.453397796
897;11.50866589;1.856305852;1.457701598
899;11.49956026;1.742630096;1.394961097
901;10.93912163;1.806741697;1.390059687
903;10.82597484;1.819744475;1.301343531
905;10.99675997;1.790592393;1.321719965
907;10.92632624;1.747758901;1.284251035
909;10.81632896;1.767009794;1.326322269
911;10.63316713;1.762469749;1.404844531
913;10.94745434;1.772690595;1.465207391
915;10.74260873;1.798561344;1.423746164
917;10.99246792;1.794525295;1.439374958
919;10.81754852;1.726465473;1.466038973
921;10.65304615;1.72568114;1.404281972
923;10.90930911;1.89920011;1.369281094
925;11.04388566;1.753735359;1.348764244
927;10.9283367;1.639594926;1.264212177
929;10.79350825;1.643583486;1.306492073
931;10.55457147;1.700866382;1.295585866
933;10.54655503;1.669665637;1.409299666
935;11.04867761;1.663045781;1.501099554
937;11.0319629;1.70940571;1.558494842
939;10.87804675;1.646450695;1.506542175
941;10.7040473;1.60621735;1.565597204
943;10.36686585;1.486903686;1.542107811
945;10.95344746;1.619829825;1.457594765
947;11.12905628;1.573623086;1.459598436
949;10.84750333;1.57881521;1.460277328
951;10.33673613;1.581748291;1.444007208
953;10.49208751;1.610736459;1.372840925
955;10.53943913;1.609928636;1.427921342
957;10.37389625;1.604712512;1.425896215
959;10.8030253;1.562320208;1.38975
961;10.51219436;1.545513719;1.330418085
963;9.885944839;1.570595538;1.414278821
965;9.991091315;1.559033769;1.245637185
967;10.29131147;1.569399634;1.371582379
969;10.60111916;1.454180232;1.448921285
971;10.31455872;1.445604138;1.470113806
973;10.55935129;1.473971886;1.369683571
975;10.30125874;1.458437896;1.327219823
977;10.01843219;1.515144797;1.118285211
979;10.11627094;1.34800926;1.103324886
981;10.55289229;1.591997731;1.244581801
983;11.04542874;1.43778276;1.30392378
985;10.73144442;1.453665513;1.425469787
987;10.55980239;1.450674731;1.372862468
989;10.64545081;1.426173502;1.378360385
991;10.54029314;1.421126908;1.341030956
993;10.37007999;1.41810702;1.265916245
995;10.53696138;1.435581418;1.280219124
997;10.05929932;1.389123959;1.2727649
999;9.490968542;1.490754886;1.235643277
1001;9.729086413;1.433839136;1.246301895
1003;10.02450454;1.435842863;1.462435101
1005;10.07069124;1.577276671;1.445992229
1007;9.776495384;1.379629234;1.529796973
1009;9.980627939;1.325709373;1.442721873
1011;9.9851057;1.387178444;1.441618639
1013;10.18246166;1.340261924;1.37546294
1015;10.14947625;1.311714433;1.395525378
1017;10.30904365;1.21894453;1.434734984
1019;10.44242707;1.3358429;1.447193452
1021;10.11242192;1.294108292;1.344147582
1023;10.13093791;1.288445874;1.327256195
1025;10.08278678;1.22581052;1.420511299
1027;10.3749687;1.2032788;1.485263075
1029;10.2396756;1.259046135;1.492142456
1031;10.23008827;1.263319629;1.484901099
1033;9.864526219;1.346774037;1.417053102
1035;9.818512531;1.23718744;1.3512039
1037;9.985191674;1.264114175;1.332255979
1039;10.0983969;1.18222231;1.470218746
1041;10.14236588;0.936729;1.547431431
1043;10.08613538;1.2114326;1.491233082
1045;10.35400395;1.21851713;1.397986299
1047;10.1267426;1.21543444;1.330550899
1049;10.37635317;1.22132868;1.285784027
1051;10.49706799;1.16675981;1.31637434
1053;10.4997464;1.14390843;1.41933177
1055;10.48286229;1.18272937;1.512639866
1057;10.34914351;1.13194071;1.469625686
1059;10.16559265;1.15105629;1.396002746
1061;9.72859047;1.17692755;1.277668669
1063;9.769503619;1.14998242;1.335598578
1065;9.302349091;1.12325075;1.358094797
1067;9.938556995;1.0918866;1.478004332
1069;9.403449423;1.12837955;1.544726088
1071;9.585747086;1.12712594;1.553582123
1073;9.414030848;1.1032242;1.415514952
1075;9.217157238;1.14134812;1.421803872
1077;9.123526153;1.10943759;1.316804523
1079;9.248884504;1.03551263;1.370514505
1081;9.388423183;1.08559916;1.525592116
1083;9.569585299;1.11349764;1.652364639
1085;9.371298072;1.04421281;1.571386714
1087;9.173447053;1.08555985;1.548144468
1089;9.162369742;1.08034372;1.458336354
1091;9.153968341;1.04903779;1.331770165
1093;8.574619619;1.0415519;1.28501989
1095;8.32581949;1.00575596;1.453774588
1097;8.749421153;0.96609299;1.604274681
1099;8.940836317;0.97053551;1.59943943
1101;9.120664566;0.95134793;1.609743656
1103;8.608705812;1.01184833;1.537963824
1105;8.911460512;0.984269;1.365637805
1107;8.618277414;0.94099534;1.232205997
1109;8.23984487;1.02722658;1.299875853
1111;8.428742996;0.89133876;1.397765904
1113;8.595721017;0.87689753;1.527305046
1115;8.747890403;0.88227961;1.563608826
1117;8.580270411;0.93349924;1.532020185
1119;8.686267462;0.98550218;1.405650533
1121;8.260943693;0.86532299;1.343390722
1123;7.99872834;1.05500352;1.332508028
1125;8.459172157;0.91563676;1.392542843
1127;8.695674372;0.91458639;1.547198184
1129;8.363032893;0.88512026;1.581922755
1131;8.150288044;0.93845902;1.576696812
1133;7.931312688;0.92379567;1.449486536
1135;7.896923646;0.90660161;1.359827457
1137;7.736409864;0.84829744;1.325841615
1139;7.861214756;0.79905754;1.430758556
1141;7.766955005;0.83034815;1.499764155
1143;7.887916733;0.78334432;1.520232841
1145;7.766901456;0.78334432;1.508093643
1147;7.630974477;0.8667063;1.347907451
1149;7.665224735;0.87243153;1.243699578
1151;7.578654143;0.83154917;1.128775984
1153;7.575785314;0.79501128;1.25048165
1155;7.40313866;0.77802556;1.311040021
1157;7.511007848;0.81997718;1.407994783
1159;7.829736713;0.80807737;1.4512736
1161;7.635726657;0.81539986;1.462410846
1163;7.138407389;0.81165436;1.313073637
1165;7.341402911;0.81080722;1.262642855
1167;7.286361271;0.79373367;1.345441748
1169;7.377031612;0.74646328;1.432623359
1171;7.328918;0.72553394;1.571835841
1173;7.293072009;0.74786753;1.581262743
1175;7.151511704;0.76307726;1.58909056
1177;6.872488274;0.69861741;1.5166275
1179;7.076000594;0.74568457;1.466465156
1181;7.066971405;0.72305532;1.405564192
1183;7.121121104;0.66091885;1.569471329
1185;7.296926716;0.69201594;1.684496086
1187;7.054453391;0.71660448;1.696145426
1189;6.985756056;0.70328205;1.643123777
1191;6.795643089;0.69271806;1.541523973
1193;6.568548772;0.68914669;1.536920387
1195;7.400913787;0.6543618;1.470063143
1197;7.248178179;0.70128394;1.628012863
1199;7.013947617;0.6936949;1.807441679
1201;6.775011421;0.647;2.027958347
