Repository: johodges/materials

## A Non-Dimensional Scaling Approach to Modeling Material Pyrolysis

This repository contains the data, scripts, and technical documents required to generate the SPyro cone validation cases.

## Instructions
* Clone this repository with submodules
  ```
  git clone --recurse-submodules https://github.com/johodges/materials
  ```
* Pre-process data
  ```
  python materials/scripts/initialize.py
  ```
* Build latest FDS (example for impi_intel_linux target, but use relevant make target for platform)
  ```
  git clone git@github.com:firemodels/fds.git && cd fds
  cd Build/impi_intel_linux
  ./make_fds.sh
  ln -s fds_impi_intel_linux fds
  cd ../..
  ```
* Run cases
  ```

File: data/rise_materials/Testdata-1656.txt
Keywords
Material1;Material2;Material3;Material4;Product;Object;Scenario;Method;Reference;Comment;Owner;IsPublic;ImportDate
Fabric vandalize protected;Foam;;;F1A-1-1;Upholstery for passanger seats, vandalise protected;;ISO 5660;TRANSFEU;;TRANSFEU;1;2011-03-09 15:24:49
Scalars
Flux (kW/m2);tig (s);qmax (kw/m2);qtotal (MJ/m2);q180 (kw/m2);q300 (kw/m2);Sample mass (g);Mass loss (g);DHc (MJ/kg);Peak smoke production (m2/m2s);Total smoke produced (m2/m2);Specific extinction area (avg) (m2/kg);MARHE (kW/m2);Area exposed (m2);Observations;Test date (YYYY-MM-DD);Test identifier;Product thickness (mm);Thickness1 (mm);Thickness2 (mm);Thickness3 (mm);Thickness4 (mm);Product density (kg/m3);Density1 (kg/m3);Density2 (kg/m3);Density3 (kg/m3);Density4 (kg/m3);Product area weight (kg/m2);Area weight1 (kg/m2);Area weight2 (kg/m2);Area weight3 (kg/m2);Area weight4 (kg/m2)
75;7;434.64;86.27;;;32.62;31.51;24.25;;3356;;249.27;0.0088;Shrinkage. Glowing. End flame at 349s.;2010-09-09;c_LSFIRE_F1A-1-1_75c;42.0;1.84;40;;;;;;;;;0.85;;;
VectorData
Time (s);HRR (kW/m2);Mass (g);SPR (m2/(m2*s))
Time;HRR(t);m(t);SPR(t)
s;kW/m2;g;m2/(m2s)
1;4.721551013;32.62;0.860930231
3;4.620524519;32.13453784;0.805590714
5;0.085354399;32.3742056;1.308848679
7;-17.68444529;32.16132121;1.727293381
9;7.156256776;32.10663463;2.607382138
11;110.3671598;31.77967844;3.392170209
13;200.5797426;31.39941679;4.45766662
15;259.555987;31.09046839;4.886281033
17;306.2511475;30.84778688;5.416540849
19;333.1094206;30.65011288;6.158500272
21;355.5691573;30.23023096;6.829110935
23;361.2788212;29.89084127;7.452056152
25;344.8111119;29.78806456;8.375572146
27;323.1213538;29.33528972;9.638421013
29;306.3888595;29.11678123;10.56649899
31;280.2396688;28.98252056;11.2128485
33;253.9403157;28.72864016;12.34525954
35;248.6268864;28.55032235;13.05585673
37;246.6465458;28.25901546;13.30589806
39;243.4475744;28.05925855;13.21063632
41;249.0453351;27.86413972;12.87385318
43;255.5605781;27.63535048;12.54062374
45;261.0087463;27.35765065;12.08497797
47;269.6646972;27.09900861;11.95505546
49;277.6959263;26.78756853;11.59428381
51;284.7393447;26.50298166;11.65195513
53;293.1229238;26.3713035;11.38333829
55;285.7306688;26.07105499;11.6247847
57;278.6138862;25.83634959;11.38361601
59;280.4661957;25.54437656;11.71134412
61;273.656207;25.26561452;12.17668552
63;267.5340279;25.04745374;12.46284117
65;255.5645821;24.93199349;13.08018947
67;238.1312842;24.78050154;13.65244991
69;224.2781726;24.53206456;13.92020708
71;211.9982392;24.35267721;13.54765142
73;203.0537839;24.16588954;13.00927537
75;196.5091339;24.03506555;11.4460899
77;178.5498047;23.9209034;10.1924104
79;167.4328534;23.76221869;8.958254807
81;160.8093939;23.66194148;8.297887497
83;157.096405;23.49439865;7.711630973
85;147.3577206;23.36696251;7.538191452
87;139.7515921;23.25512599;6.925353031
89;135.6762547;23.21530402;6.316497836
91;126.9695416;23.1229199;5.990968858
93;124.3090348;22.93250167;5.337825978
95;119.9699996;22.81556213;4.678196086
97;115.846122;22.73880596;4.476935103
99;110.2151346;22.66927038;4.276185075
101;105.2482672;22.557344;3.776210978
103;98.34708593;22.49010622;3.525572083
105;93.1372656;22.41010774;3.294199936
107;90.1934867;22.29522328;2.879326266
109;86.32023516;22.26282264;2.468978453
111;82.71955164;22.20597745;2.151648091
113;78.45841342;22.19893071;1.82428911
115;74.82522756;22.19893071;1.743924121
117;73.18317171;22.09297469;1.899795187
119;73.05061684;21.98594279;2.042415157
121;72.36689006;21.90157775;2.194539484
123;70.16742046;21.89274015;2.440771177
125;70.52414162;21.91914943;2.566256568
127;71.49202899;21.88634637;2.89380389
129;73.8537445;21.78865167;3.217567847
131;76.08317987;21.75879887;3.730154414
133;80.59135973;21.68116119;4.258090811
135;85.07094609;21.57612819;4.900025598
137;87.90626116;21.53575779;5.544837445
139;97.77987694;21.38809811;6.573682854
141;105.9043225;21.320013;7.600734626
143;118.4248368;21.1542332;8.639190945
145;140.124517;20.92635282;9.460093532
147;154.7885162;20.89702796;10.13139664
149;168.7653487;20.67877732;10.46443888
151;190.7297998;20.58460917;10.67911021
153;205.1803077;20.39105265;10.72740595
155;219.4733155;20.18329961;11.10843243
157;234.7747555;19.98446035;11.45497061
159;241.6954614;19.71491879;12.02982682
161;259.4910214;19.55262452;12.59053514
163;280.1530479;19.45985165;13.49397834
165;294.158089;19.04746821;13.59075144
167;306.1439591;18.81894953;14.1020018
169;319.7123375;18.56187664;14.13222421
171;328.0676264;18.33746176;14.25397843
173;343.8500217;18.10159013;13.827466
175;359.9287723;17.84174718;13.92800696
177;373.5202557;17.58681287;13.70402792
179;371.6480222;17.27086803;13.99705227
181;387.0643623;16.99344657;13.57463619
183;397.5725203;16.70050754;13.58159945
185;410.3051312;16.46268583;13.36247389
187;428.3759014;16.23218045;13.38188478
189;434.6393078;15.80007406;12.92729648
191;430.9250117;15.4924384;12.44005649
193;429.5550562;15.28161544;12.24910901
195;428.3739946;14.96464355;12.43177758
197;425.9452033;14.73801292;11.80764829
199;432.9057803;14.48272992;11.22299141
201;432.3096488;14.13445525;11.69840409
203;426.2965025;13.85502804;11.93813539
205;416.298791;13.57340755;11.84759993
207;426.555324;13.28892617;12.18859639
209;424.4038427;12.96507359;12.19587042
211;421.4290139;12.77302272;12.21740062
213;416.0403747;12.48482042;12.05467968
215;415.5403617;12.23354647;12.04060969
217;410.0740568;11.9455781;11.91689255
219;402.698069;11.65835401;12.08484348
221;412.4080491;11.39402389;11.92711572
223;398.8472704;11.13426396;11.61759912
225;401.7031583;10.91161016;11.72661307
227;390.7061075;10.71360504;11.9192225
229;377.9587228;10.40927421;12.11473475
231;381.7880096;10.14612644;12.791405
233;366.5022751;9.902862302;12.69992544
235;363.8163292;9.731216162;12.39653943
237;363.2408501;9.559592487;12.66244789
239;352.1932102;9.294694874;13.16516922
241;345.6128321;9.124876227;12.60545783
243;336.9199286;8.920189677;12.9139688
245;317.1838721;8.719185461;13.43887039
247;307.4922616;8.492416621;13.36701176
249;298.656085;8.327068544;12.99710894
251;288.6906035;8.212989901;12.95637591
253;279.4894608;8.04970862;13.3401184
255;273.0915142;7.861033878;13.75839311
257;258.5972674;7.715475177;13.9880325
259;249.4379977;7.542263312;14.29908873
261;236.0861986;7.41926453;14.46345822
263;224.5279077;7.329290043;14.13423504
265;216.3660999;7.217816383;12.99954378
267;211.3458261;7.089991496;11.63288174
269;194.8509396;6.982082962;10.44830002
271;176.8929041;6.926026492;9.295359195
273;168.2288723;6.719246285;8.05385499
275;154.3561131;6.718079561;6.975257939
277;144.7048936;6.668454968;6.462314094
279;132.4029126;6.579774669;5.623110958
281;125.5190124;6.572998977;4.950859839
283;115.6421666;6.500769047;4.460202198
285;108.8297616;6.471999461;3.938848682
287;102.9963387;6.422930149;3.274432044
289;97.85390198;6.582523723;2.719997668
291;92.49318968;6.364557812;2.18093694
293;86.08792163;6.342192266;1.712754179
295;80.38960177;6.353128411;1.391339604
297;77.1856876;6.311311931;1.195084281
299;73.42342061;6.24696923;1.102867906
301;70.19898924;6.25532774;1.017627732
303;66.64005342;6.215955569;0.756834287
305;63.61991786;6.198932828;0.604861644
307;59.82782042;6.160888055;0.43781939
309;58.78724066;6.082188155;0.436265304
311;54.42322254;6.168108167;0.471307452
313;54.15348927;6.040144581;0.535734836
315;52.40792138;6.346691162;0.557474235
317;51.18377703;6.108614037;0.573075087
319;48.84389156;6.093090601;0.480335088
321;48.45211587;6.020838694;0.546280844
323;46.70098891;6.12846446;0.679624874
325;45.5786463;5.999217918;0.802740006
327;46.34740952;5.984255135;0.730133424
329;45.1567171;5.98582086;0.675513982
331;44.83601186;5.954963478;0.53685184
333;43.62130886;5.97890647;0.386201572
335;42.69891288;5.937751248;0.367741881
337;41.82251961;5.922388975;0.449582734
339;41.66502071;5.911503133;0.444845534
341;41.14343738;5.871992264;0.450348027
343;41.66014596;5.883127665;0.404200686
345;40.86565725;5.877535302;0.307659724
347;38.55487166;5.882034197;0.283702972
349;39.61156943;5.778646535;0.401672862
351;38.69494408;5.783145431;0.548821585
353;39.98241474;5.762040376;0.662090784
355;38.92135214;5.707494933;0.727422772
357;38.04476178;5.725490026;0.663959143
359;37.66070515;5.716764748;0.602149337
361;36.83434653;5.706295488;0.47556211
363;36.47845913;5.624629697;0.494970667
365;36.18908429;5.709605195;0.528402774
367;36.09820099;5.667006341;0.597043058
369;36.31703997;5.656109754;0.550317845
371;35.69271775;5.676409481;0.477794057
373;36.05859787;5.623730113;0.388684969
375;35.19982548;5.668684391;0.379013504
377;35.13187563;5.647984199;0.455110413
379;35.23724346;5.571700281;0.588780876
381;35.52320872;5.566057615;0.695764506
383;35.3158501;5.550511715;0.716938612
385;34.53097502;5.518987215;0.635354655
387;34.70245252;5.563613795;0.464424187
389;34.13243116;5.561914256;0.361956145
391;33.13799763;5.554838214;0.363867388
393;34.099621;5.434011717;0.466984289
395;33.42300731;5.460342855;0.571618002
397;33.30957051;5.419326819;0.703743836
399;32.935862;5.457388684;0.718985857
401;33.46223656;5.452250997;0.647024676
403;31.96551964;5.441498969;0.493664926
405;31.59757501;5.419643773;0.441387891
407;30.74104566;5.435995001;0.384668996
409;30.69324558;5.330774963;0.418684066
411;30.37531511;5.298728392;0.578088279
413;29.75869447;5.345714792;0.680010903
415;29.80577999;5.320188982;0.615470514
417;30.25279149;5.344015741;0.512919424
419;28.96579802;5.360449993;0.421133374
421;27.79443619;5.326215021;0.23665307
423;26.88091535;5.360677575;0.254426608
425;26.31060517;5.3586225;0.398085644
427;26.27141265;5.28558773;0.524846091
429;26.421737;5.221934124;0.568698277
431;26.63886975;5.261339505;0.638068603
433;26.18440188;5.248676472;0.57243432
435;26.06581463;5.246904654;0.442913692
437;26.58562018;5.235218856;0.404086247
439;26.01312708;5.226387601;0.349938609
441;25.39619688;5.213458893;0.356282904
443;26.12497222;5.166805563;0.416183593
445;25.63571841;5.149693938;0.44243332
447;26.19496942;5.101268302;0.405609958
449;26.08987737;5.157507912;0.373452728
451;25.12367427;5.113936706;0.33761517
453;25.21236424;5.18399484;0.293675562
455;25.05186757;5.11761953;0.356278028
457;24.80416413;5.066434584;0.434179126
459;24.63301159;5.0592091;0.622366817
461;24.35227055;5.008139899;0.623003472
463;23.60528919;5.031555447;0.609716261
465;23.99749612;5.05849754;0.483870351
467;23.81072937;5.060469103;0.43175884
469;23.20401332;5.025456641;0.401318006
471;23.07732937;5.030389212;0.51584372
473;22.76902894;4.979037242;0.62719903
475;22.82781626;5.001247974;0.787861325
477;22.71309478;4.903192373;0.870764033
479;22.65022658;4.958509934;0.73305513
481;22.78203485;4.935799596;0.650472695
483;22.30375405;4.943830407;0.498976618
485;22.53155245;4.92966758;0.40471111
487;22.45846192;4.955183134;0.430066885
489;22.46318747;4.876849514;0.664971762
491;22.27652418;4.847579834;0.675311351
493;21.31767173;4.840348978;0.696730658
495;22.15505792;4.835095546;0.703092404
497;22.02251136;4.848220091;0.62376544
499;21.62628916;4.826698454;0.45031465
501;21.4257928;4.836556759;0.460620372
503;21.75940282;4.78590414;0.508845354
505;21.47495905;4.798822592;0.550249498
507;21.1018716;4.761532845;0.625736808
509;21.10016176;4.747692832;0.591892311
511;21.09197721;4.723422142;0.608901237
513;20.8212288;4.752575101;0.537816311
515;20.5824867;4.78712605;0.466336359
517;20.36479973;4.735868337;0.422840928
519;20.43902646;4.770974567;0.572629391
521;19.85937419;4.708625894;0.677569814
523;19.66512054;4.664916479;0.781525362
525;20.04746839;4.6703594;0.880080675
527;20.4397039;4.686205162;0.816204763
529;20.37822831;4.687243444;0.699379771
531;19.85948182;4.678990423;0.563266578
533;19.63410576;4.701627993;0.558705073
535;19.45063495;4.684244343;0.509879233
537;19.45606096;4.657835066;0.606942058
539;19.35478478;4.639396042;0.703420709
541;19.47037499;4.601823038;0.670011982
543;19.20498033;4.61604154;0.542880994
545;19.49832201;4.623478489;0.507076182
547;18.01379603;4.623478489;0.445728649
549;17.99596814;4.597036002;0.470392704
551;19.40556584;4.5809021;0.591896985
553;18.92302197;4.546472756;0.744684858
555;18.81536982;4.521896343;0.738159869
557;18.7724323;4.574214804;0.696687132
559;18.00926521;4.561823795;0.617591669
561;17.75665907;4.561640167;0.610764166
563;18.52207473;4.521646296;0.607358502
565;18.74429531;4.460302696;0.718274242
567;18.22304792;4.469499743;0.775501311
569;18.19630953;4.51237111;0.652843054
571;17.67998912;4.488872537;0.565564499
573;17.30264652;4.501447175;0.561033523
575;17.7656595;4.432027833;0.521216123
577;17.57151991;4.414088415;0.486005712
579;17.75389826;4.399759052;0.578961052
581;17.49198253;4.399759052;0.564209484
583;17.34407092;4.402697594;0.499846233
585;17.01164438;4.436581914;0.538209368
587;17.10271112;4.441719114;0.678786808
589;16.80170247;4.335888608;0.792904453
591;17.21510481;4.303341943;0.87394487
593;17.10828227;4.367495643;0.876895443
595;16.51498946;4.372067306;0.775266206
597;16.97479061;4.367291015;0.611691787
599;16.60869874;4.382230844;0.528393343
601;16.31806519;4.358537899;0.541880628
603;16.45411103;4.358537899;0.635420437
605;16.88377966;4.272951446;0.607952435
607;16.90371373;4.294712386;0.596147812
609;16.48519102;4.295717458;0.572311936
611;16.11166635;4.312657176;0.616262096
613;15.99801321;4.29450092;0.648052184
615;16.29330191;4.235267582;0.731441607
617;16.80853298;4.166425986;0.851089901
619;16.22226594;4.196329086;0.83189818
621;16.16741623;4.257172592;0.781793233
623;16.0232131;4.283998451;0.747752019
625;16.1546667;4.233073809;0.741567336
627;16.18944209;4.176395639;0.666990456
629;16.31539519;4.242954578;0.683635351
631;16.37583879;4.168892271;0.557256603
633;16.61282211;4.178922483;0.471066716
635;16.58717775;4.195112548;0.396086406
637;16.82543201;4.156873403;0.442004294
639;16.97985702;4.136490164;0.502562016
641;16.60835395;4.126376929;0.636992841
643;16.69321936;4.111769682;0.585638918
645;16.81839848;4.160111807;0.580441523
647;16.13526418;4.14288932;0.526496793
649;16.25017735;4.106400017;0.507684685
651;16.58325382;4.101901122;0.567340209
653;16.78108261;4.06807736;0.58110879
655;16.72036284;4.034092435;0.634560976
657;16.57719619;4.040862755;0.533922513
659;16.79884234;4.081740093;0.510327405
661;16.05675304;4.081262952;0.408893771
663;16.65248425;4.04796175;0.560460406
665;16.55631196;4.05221011;0.603660075
667;16.17381157;4.0040018;0.710776144
669;16.07360211;4.000697466;0.656212685
671;16.37697713;4.020363772;0.694733729
673;16.07796852;4.031282335;0.604810127
675;16.00432614;3.960663549;0.681687307
677;15.99095586;3.949522776;0.693900623
679;15.47284336;3.983091118;0.696866002
681;15.31796802;3.963574254;0.641354335
683;15.0800316;3.971816531;0.685001612
685;14.7230039;3.947023281;0.592500545
687;14.94360848;3.954010927;0.56284183
689;15.0495768;3.870534735;0.546024277
691;14.53654478;3.861337688;0.519687248
693;15.10763659;3.912762425;0.445110132
695;14.82561498;3.925097271;0.5127554
697;15.00682321;3.887635616;0.565405859
699;15.08350917;3.901636792;0.657529495
701;14.61850918;3.879148664;0.680885068
703;14.35987151;3.85623321;0.605666123
705;14.09880011;3.845935858;0.516566911
707;14.8731146;3.875671934;0.548732502
709;14.53687967;3.835845087;0.591057725
711;14.54337357;3.776922354;0.638495723
713;14.91995229;3.779055569;0.689088105
715;14.26584044;3.767824447;0.663319593
717;14.04478606;3.833749966;0.587116898
719;14.18847692;3.796182822;0.596002367
721;13.78277182;3.780431805;0.637507184
723;14.28680665;3.787447288;0.728674964
725;14.37707949;3.751619242;0.789845881
727;14.39805878;3.736784902;0.833052498
729;14.12879907;3.767776098;0.77084207
731;14.03204535;3.765869977;0.717594956
733;13.96112465;3.735595713;0.782021335
735;13.7303018;3.730963492;0.830979967
737;14.20431101;3.689452733;0.814928513
739;13.63337666;3.665959533;0.813262747
741;13.99899597;3.694817515;0.733489477
743;13.87636903;3.698800688;0.626227383
745;13.89468583;3.699406271;0.594322715
747;14.11868971;3.658829771;0.619601628
749;14.04380892;3.605150214;0.675702233
751;14.3764348;3.64697695;0.668644782
753;13.81664517;3.652091684;0.646173019
755;13.56531485;3.650758913;0.571451543
757;13.54813618;3.658946004;0.575445636
759;13.45190264;3.661101684;0.579931182
761;13.95523266;3.625389382;0.612045187
763;14.02704253;3.581235548;0.628127114
765;13.99765151;3.588233449;0.634407729
767;13.50441165;3.615142333;0.583657712
769;13.22873491;3.624478078;0.576278122
771;13.24679695;3.559963958;0.65674922
773;13.64011153;3.508817105;0.740021337
775;13.28840704;3.482218339;0.807718681
777;13.66585444;3.473332386;0.832576252
779;13.59957183;3.53069965;0.734705197
781;13.06900705;3.575547952;0.679666432
783;13.25858655;3.509955503;0.679644416
785;13.58665368;3.50502977;0.736779464
787;13.44425208;3.535493523;0.757265502
789;13.21862688;3.471738824;0.777697064
791;13.56571694;3.460153631;0.779082359
793;13.35692243;3.472650128;0.730725197
795;13.64413831;3.512077974;0.626151903
797;12.97683849;3.470534495;0.592525926
799;12.87626023;3.447568738;0.70025995
801;13.22370124;3.452622914;0.744876908
803;13.60867584;3.392090014;0.768859755
805;13.36166932;3.419798853;0.774872191
807;13.20410986;3.401748573;0.718766445
809;13.11844187;3.438094295;0.615630546
811;12.63420261;3.438094295;0.70214486
813;12.65606711;3.355428315;0.707161488
815;12.48887255;3.414245071;0.713732396
817;12.82774048;3.328575106;0.842742973
819;13.25656124;3.349958045;0.785965192
821;12.95715706;3.316606052;0.645588717
823;12.61320474;3.398994148;0.543052295
825;12.89937137;3.372895964;0.641907349
827;12.93740763;3.28955847;0.630281499
829;12.62591316;3.329246619;0.753170233
831;13.04203854;3.294951089;0.757121311
833;13.05647207;3.303281762;0.688104099
835;12.48830488;3.306669608;0.589217005
837;12.89354078;3.319527501;0.580455273
839;13.06184478;3.31941078;0.654641943
841;12.4037763;3.222239134;0.754537042
843;12.99230603;3.23609624;0.917514009
845;12.73125063;3.200212519;0.89181685
847;12.52464619;3.23825192;0.814577959
849;12.55690615;3.265272152;0.704490809
851;12.77890108;3.265055314;0.647387579
853;12.42288313;3.229782061;0.671414668
855;12.36687185;3.214463742;0.770376498
857;12.94422337;3.17678525;0.824550795
859;12.7630293;3.196158044;0.837462977
861;12.70594871;3.169332672;0.772750227
863;12.37699727;3.210265196;0.709204452
865;12.17810178;3.174048405;0.68764249
867;12.49962344;3.21345867;0.744706251
869;12.35465238;3.1458341;0.727790081
871;12.69449428;3.116731444;0.754871955
873;12.16381435;3.159663368;0.715601791
875;12.13435656;3.154664867;0.701190006
877;11.50934158;3.161662769;0.596860084
879;11.76076686;3.123252205;0.65654703
881;12.77392129;3.095954088;0.785817216
883;11.79624252;3.066967664;0.90358887
885;11.98246604;3.050338552;0.870889885
887;11.96547235;3.094409363;0.894348304
889;11.9869358;3.133870418;0.756746308
891;11.70156321;3.092932522;0.631851541
893;12.09657708;3.05710936;0.654094637
895;11.93703039;3.087206833;0.750125255
897;12.32533152;3.051411508;0.845981068
899;12.59123782;2.992872636;0.869757614
901;12.07079989;2.998338022;0.872118021
903;12.17456716;3.043769442;0.882937662
905;12.24675449;3.080287071;0.796381629
907;11.59980077;3.011384916;0.820442049
909;11.94985962;2.981875933;0.975471701
911;11.86172352;2.964575307;1.019033167
913;12.1473743;2.939971058;0.91227836
915;12.09495786;2.986568713;0.849435226
917;12.36749527;2.957743941;0.692950655
919;11.57844841;2.981037396;0.590196223
921;11.76853162;2.952040717;0.61982462
923;12.43674714;2.924831484;0.620751164
925;11.98953176;2.915228111;0.761518834
927;11.83922212;2.88131107;0.806142225
929;11.75980861;2.911529659;0.729754933
931;11.27375001;2.925803347;0.720312764
933;11.53893772;2.935128836;0.790094439
935;11.75895579;2.858067917;0.735395992
937;11.68914548;2.834236274;0.733922393
939;11.38473168;2.870952671;0.754556661
941;11.40872031;2.844793929;0.687225878
943;11.52482438;2.840800012;0.697268754
945;11.37240802;2.835985627;0.751601641
947;11.79189201;2.857317775;0.731334204
949;11.4088637;2.803772521;0.738468885
951;11.80343364;2.817768325;0.692898773
953;11.57306806;2.870198134;0.628008366
955;11.05218052;2.807238507;0.611186164
957;11.2102514;2.797325016;0.709491466
959;11.20682743;2.775803379;0.832090282
961;11.74320482;2.74254027;0.912406666
963;11.53486199;2.729821563;0.900500692
965;11.24855928;2.749288125;0.847308308
967;11.36121636;2.837512771;0.794624918
969;11.10108573;2.785277822;0.801662656
971;11.49467653;2.726461554;0.828260553
973;11.67542462;2.73743042;0.832412394
975;10.95562682;2.715315409;0.795725279
977;10.94008872;2.709317208;0.793983165
979;10.79069859;2.739197355;0.753657599
981;10.69242691;2.75161034;0.780867984
983;11.15325882;2.70421273;0.85877701
985;10.91119256;2.672171531;0.921382607
987;11.07511872;2.666945447;0.886707083
989;11.13892978;2.739503076;0.816977494
991;10.94537417;2.711877261;0.79211767
993;10.7921585;2.7250399;0.823279464
995;11.42984095;2.680691692;0.784677975
997;10.87716342;2.677220334;0.818210841
999;10.8523024;2.621352377;0.805071413
1001;11.52346768;2.625873737;0.748807457
1003;11.01522894;2.646335115;0.650437434
1005;10.87972052;2.645941486;0.625554705
1007;10.29004216;2.611228885;0.710474827
1009;10.33510767;2.611228885;0.809840756
1011;10.68405999;2.607979737;0.882268498
1013;10.62312964;2.587263917;0.898768234
1015;10.3589946;2.575623049;0.885390119
1017;10.48505269;2.609174299;0.719597828
1019;10.87785014;2.530757166;0.64846991
1021;10.55515124;2.539416514;0.666734042
1023;10.47562941;2.588846735;0.657525964
1025;10.29029334;2.566080234;0.777259543
1027;10.38394576;2.522593029;0.922458086
1029;10.73197844;2.49140746;0.935825533
1031;10.83085739;2.530284909;0.880563381
1033;10.84886877;2.530284909;0.792930638
1035;10.46854546;2.550635427;0.727451448
1037;10.24819536;2.538106209;0.602367898
1039;9.86923714;2.527853787;0.610104665
1041;10.06957745;2.51007602;0.628504189
1043;10.41401504;2.464177716;0.693179565
1045;10.43647799;2.289760545;0.686845265
1047;10.68846223;2.442433869;0.618877733
1049;10.68062987;2.477145982;0.556104417
1051;10.28984473;2.526132271;0.51949781
1053;10.29954943;2.691523813;0.540255578
1055;10.04703224;2.457558303;0.584668721
1057;10.22491079;2.465694603;0.733991157
1059;10.28079729;2.42257319;0.832581771
1061;10.50374621;2.45875726;0.750955656
1063;10.3522024;2.430232838;0.691262739
1065;10.02300735;2.406467125;0.710429687
1067;10.29843346;2.420318859;0.728269107
1069;10.02624524;2.40374542;0.714091533
1071;10.58840155;2.347067251;0.777026477
1073;10.65093907;2.371777478;0.736923504
1075;10.58342236;2.376498094;0.617353954
1077;10.3319336;2.399097571;0.577769547
1079;10.19053178;2.36310299;0.623430951
1081;9.876247334;2.35869249;0.684005667
1083;9.844283585;2.328239482;0.852079456
1085;10.19664185;2.336148688;0.882118887
1087;10.11192691;2.302464113;0.903116435
1089;10.02971203;2.314349167;0.814479052
1091;10.01993388;2.341030957;0.739243172
1093;9.722354822;2.34292438;0.668317353
1095;10.13552872;2.338809346;0.756072381
1097;10.23954545;2.269667889;0.828750237
1099;9.976371886;2.258448976;0.882339042
1101;9.985441036;2.253611638;0.939852155
1103;10.07863551;2.305629749;0.923542063
1105;9.903037423;2.286241327;0.820514103
1107;9.60140463;2.285630372;0.834795926
1109;10.12188237;2.252589473;0.825182038
1111;9.459059264;2.209662432;0.88884343
1113;9.75443821;2.212938929;0.871096189
1115;9.769299266;2.212938929;0.935864885
1117;9.917239116;2.216710636;0.79939421
1119;9.892224485;2.249312488;0.749813319
1121;9.67480779;2.283236854;0.710382887
1123;9.474472266;2.208392173;0.773167006
1125;9.143947343;2.188074865;0.835861102
1127;9.664397092;2.164498641;0.91592235
1129;9.565771984;2.167502626;1.056694854
1131;9.683590663;2.146069384;0.960789607
1133;9.478530966;2.174949831;0.924218243
1135;9.4211728;2.115494771;0.836796865
1137;9.146821891;2.159643722;0.768406126
1139;8.939239023;2.185636417;0.786916067
1141;9.177276943;2.127764174;0.899937971
1143;8.873123612;2.080111145;0.976102685
1145;9.578615651;2.076551391;0.958922702
1147;9.262923684;2.089792658;0.985005054
1149;9.34334539;2.114257721;0.843888626
1151;9.249525384;2.122538091;0.787161624
1153;8.629086475;2.120261295;0.745989047
1155;9.121677262;2.170052423;0.860395629
1157;8.679817083;2.060884374;0.926155445
1159;8.873646749;2.021090248;0.991976179
1161;9.255869957;2.030448459;0.870757394
1163;9.004742657;2.015341606;0.838228939
1165;8.783593568;2.045083054;0.70113511
1167;8.569409821;2.06549413;0.651977599
1169;8.411859422;2.045499637;0.691364667
1171;8.331148337;2.026754891;0.86298204
1173;8.539457293;1.947055779;0.891035319
1175;8.710278741;2.012009434;0.909020875
1177;8.475576379;2.004544159;0.877751467
1179;8.32761677;2.02764373;0.775204301
1181;8.177186095;1.996874744;0.760645307
1183;8.372384845;2.034669469;0.75660788
1185;8.34698052;1.948666434;0.804006437
1187;8.630907529;1.903189596;0.80185955
1189;8.667665799;1.894114154;0.786449369
1191;8.113244546;1.964783243;0.657781257
1193;8.310240189;1.971369446;0.682897881
1195;7.96705081;1.916491421;0.717204457
1197;8.21989776;1.978528999;0.738208335
1199;8.566337713;1.915902931;0.783932924
1201;8.264753873;0.652400001;0.890459542

File: data/rise_materials/Testdata-1658.txt
Keywords
Material1;Material2;Material3;Material4;Product;Object;Scenario;Method;Reference;Comment;Owner;IsPublic;ImportDate
Fabric;Foam;;;F1A-2-2;Upholstery for passenger seat, not vandalise protected;;ISO 5660;TRANSFEU;;TRANSFEU;1;2011-03-09 15:42:46
Scalars
Flux (kW/m2);tig (s);qmax (kw/m2);qtotal (MJ/m2);q180 (kw/m2);q300 (kw/m2);Sample mass (g);Mass loss (g);DHc (MJ/kg);Peak smoke production (m2/m2s);Total smoke produced (m2/m2);Specific extinction area (avg) (m2/kg);MARHE (kW/m2);Area exposed (m2);Observations;Test date (YYYY-MM-DD);Test identifier;Product thickness (mm);Thickness1 (mm);Thickness2 (mm);Thickness3 (mm);Thickness4 (mm);Product density (kg/m3);Density1 (kg/m3);Density2 (kg/m3);Density3 (kg/m3);Density4 (kg/m3);Product area weight (kg/m2);Area weight1 (kg/m2);Area weight2 (kg/m2);Area weight3 (kg/m2);Area weight4 (kg/m2)
35;49;268.56;73.09;;;39.74;34.03;19.00;;1442;;153.89;0.0088;Melting of the surface. Shrinkage. End flame at 1118s.;2010-11-04;c_LSFIRE_F1A-2-2_35a;28.0;3;25;;;;;;;;;0.65;;;
VectorData
Time (s);HRR (kW/m2);Mass (g);SPR (m2/(m2*s))
1;5.905167047;39.74;0.228486381
3;4.703665056;39.50545545;0.188067352
5;3.956466453;39.50545545;0.169471639
7;3.417614757;39.73293238;0.145159912
9;3.846437646;39.39010209;0.128799224
11;3.587457171;39.46252258;0.146591087
13;3.143981028;39.69611249;0.215634905
15;2.522180932;39.69611249;0.324332955
17;1.877990283;39.68940112;0.444124104
19;1.38351961;39.64510755;0.599941963
21;1.113251343;39.5875739;0.792762241
23;1.249030156;39.58895442;0.998615713
25;1.170438911;39.58895442;1.143309908
27;1.090833357;39.51764071;1.31418513
29;1.505169316;39.68439491;1.451738566
31;1.67576913;39.49623534;1.608083271
33;1.322092107;39.71838089;1.658260818
35;1.209537948;39.54835725;1.711865895
37;1.126809777;39.37539845;1.759613375
39;1.177735546;39.38128858;1.815247098
41;1.282014806;39.38128858;1.835082243
43;1.327264057;39.29890656;1.847026314
45;0.926365983;39.2760596;1.939739444
47;-1.594975693;39.26083794;2.044704352
49;-8.651474712;39.2276941;2.250424647
51;-6.845258765;39.54432657;2.8354168
53;12.17546128;39.05399442;3.961197993
55;39.58532292;38.92806025;5.827615498
57;69.01391197;38.63043691;7.758279904
59;104.5899834;38.38694654;10.91386085
61;140.5016317;38.06539036;12.99400282
63;175.194913;37.65991843;14.67392185
65;195.1068568;37.16270187;15.83817213
67;226.4635897;36.76786796;16.48977662
69;244.4125713;36.11586924;15.57139802
71;253.5109834;36.01445141;15.42474407
73;268.5560844;35.63583676;15.40186541
75;265.8658028;35.24182849;14.9182512
77;259.9395005;34.88830542;14.61946591
79;254.3393737;34.60824823;14.07188849
81;255.4141577;34.2456586;13.36000895
83;248.6762723;34.41353833;12.00090915
85;239.3594438;33.54101851;10.68699674
87;237.1208453;33.36653406;9.426091707
89;236.2761816;32.51453359;8.672546343
91;229.7330153;32.51453359;7.860968937
93;221.8507781;32.27426883;7.300125423
95;212.9806789;31.99477071;6.69688161
97;205.4452978;31.99477071;6.373408299
99;201.9314618;31.26052177;5.86433809
101;195.4822567;31.27082775;5.381063082
103;191.1268203;31.14357466;5.042631963
105;188.1363754;30.82897468;4.818734508
107;184.2489187;30.68476262;4.353476119
109;185.0568212;30.68476262;3.982211968
111;186.7732291;30.23816637;3.836287873
113;184.4728347;30.01107408;3.696786161
115;181.8825918;29.88425706;3.500170689
117;182.124804;29.72414352;3.256096181
119;181.1494659;29.48131421;3.01910225
121;180.6988493;29.68865434;2.660110304
123;174.3800865;29.09182358;2.307920871
125;174.8525842;28.93279807;2.051681552
127;170.2521593;28.70810308;1.960013978
129;166.0109066;28.70810308;1.856285441
131;171.4923764;28.38567423;1.760311588
133;165.7738414;28.38567423;1.697424594
135;162.3979299;27.99474307;1.604940489
137;159.551241;27.99474307;1.521715293
139;157.4350339;27.74930325;1.43545423
141;158.0881838;27.57054646;1.268907464
143;155.8126592;27.57054646;1.140251107
145;152.8427899;27.24574121;1.005748388
147;149.7791129;27.06558354;0.892851985
149;142.3435944;26.91786847;0.908870644
151;138.997849;26.80855845;0.921189854
153;131.6005979;26.68192411;0.964310797
155;125.8373668;26.65367612;0.96709216
157;122.8628805;26.54672965;0.925230752
159;118.727544;26.54672965;0.79959953
161;118.5807615;26.34981712;0.68987577
163;118.586236;26.25919856;0.516165555
165;120.4935686;26.06489708;0.445829254
167;117.7936077;25.97270728;0.405663621
169;121.1934338;25.8527661;0.42913623
171;121.1291551;25.76369253;0.471134271
173;121.6541326;25.69307898;0.49628483
175;120.9863776;25.59489727;0.509146211
177;124.5657165;25.37069835;0.508363981
179;124.7053204;25.29019346;0.435138557
181;127.9894197;25.1745476;0.465723368
183;132.3186849;25.10798563;0.494089492
185;138.4717619;25.02442612;0.544262861
187;140.431711;24.79383457;0.634902904
189;145.9780152;24.79383457;0.783926882
191;151.4270121;24.57593292;0.831702641
193;152.4086009;24.43033766;1.033374177
195;157.1496238;24.26294328;1.230181905
197;164.7671176;24.26294328;1.272242361
199;171.3577395;23.95984553;1.396441107
201;171.396419;23.65519904;1.491492946
203;172.8102928;23.50281472;1.61419497
205;177.4810368;23.50281472;1.76838436
207;183.9485001;23.26394645;1.882816536
209;191.6952617;23.26394645;1.90769768
211;189.5494418;23.00020678;2.053454018
213;197.6886477;22.78999042;2.032366122
215;204.5741633;22.78999042;1.98755645
217;206.1622783;22.43699396;2.113127489
219;218.065449;22.1764664;2.109856914
221;218.8937319;22.04449264;2.198464367
223;221.7346032;21.86683245;2.285305683
225;223.9121796;21.86683245;2.357101736
227;230.7718373;21.48913065;2.441174269
229;231.765415;21.53777151;2.673902258
231;234.7744393;21.08701976;2.77806395
233;237.8847589;20.8991243;2.903076766
235;242.7991128;20.70263016;2.981852377
237;245.0641765;20.52687549;3.072198835
239;242.9065714;20.29032203;3.120911893
241;246.058766;20.10800974;3.090031912
243;246.7413228;20.37745419;3.133500667
245;244.1805978;19.63996848;3.189581775
247;247.0487397;19.43611047;3.534114073
249;241.4909646;19.33670144;3.608751639
251;240.1273675;19.19818666;3.779625086
253;241.1365414;18.95158917;3.89776467
255;245.5492567;18.73562089;3.929212873
257;234.9959048;18.56570654;3.689107981
259;237.0053547;18.39151936;3.648462821
261;226.8871128;18.21056992;3.660231047
263;228.3699169;17.96367564;3.576963839
265;220.7434469;17.83740665;3.598588572
267;218.3697372;17.62766119;3.820555732
269;214.7289452;17.5747084;3.906441494
271;212.741153;17.41078756;3.764102878
273;207.6030184;17.27585882;3.818722564
275;200.7108009;17.08928924;3.781922767
277;197.8226086;16.90346537;3.473070763
279;192.2821739;16.74827929;3.467065255
281;187.0011665;16.64152247;3.53884193
283;190.7096788;16.49889504;3.401023948
285;175.9930564;16.39422427;3.350307899
287;175.0639125;16.30959816;3.29628105
289;172.5349486;16.14920284;3.121437696
291;168.4491308;15.97750564;2.936015367
293;168.7859014;15.84974416;2.841420802
295;173.8719879;15.74102181;2.779208703
297;168.1013651;15.59957455;2.655889234
299;163.6927421;15.51669272;2.627215439
301;161.8061147;15.41735333;2.619730517
303;156.3719601;15.28685759;2.600881505
305;154.6894419;15.17285743;2.546875986
307;155.7792252;15.03562996;2.545463825
309;154.2714545;14.90207263;2.458009294
311;150.7523242;14.90207263;2.473013653
313;149.7812107;14.69043879;2.496741229
315;143.6318007;14.55722432;2.606214029
317;142.3694085;14.55722432;2.752660554
319;146.286663;14.42044577;2.801159846
321;149.6371293;14.42044577;2.75107475
323;145.8198871;14.2401965;2.717245106
325;143.535588;14.1081397;2.529556403
327;139.9634304;13.92824828;2.365540605
329;137.0203002;13.89269803;2.231652958
331;130.6031708;13.78930654;2.11739786
333;126.207272;13.73487679;2.090016585
335;121.8192682;13.64942837;2.041513548
337;123.7864671;13.58579138;1.966287247
339;120.354936;13.46323914;1.945577068
341;120.5490764;13.40078982;1.835365919
343;115.0293701;13.2521228;1.62200525
345;111.6483548;13.19421308;1.570292815
347;109.7116401;13.15771837;1.521947379
349;108.1570841;13.21584184;1.487400131
351;106.217368;13.01755842;1.509330222
353;98.81898433;12.93512551;1.499247253
355;96.2123258;12.99180952;1.346176246
357;92.80716762;12.7104541;1.254292462
359;88.60219585;12.66657945;1.152469055
361;86.32561621;12.66657945;1.137066166
363;83.21954231;12.66657945;1.113850905
365;81.30746537;12.77663464;1.137591479
367;78.31743155;12.52266524;1.013579591
369;79.33237913;12.73386462;0.918500202
371;76.20219375;12.46066538;0.779733995
373;72.78902401;12.35411373;0.705801476
375;71.33034794;12.22848438;0.639885061
377;70.45503828;12.24320569;0.660596714
379;67.52540113;12.2852825;0.676492896
381;65.56030427;12.10724946;0.65710005
383;66.54954495;12.10724946;0.616369357
385;63.27887062;12.06548497;0.563112612
387;59.77487184;12.06548497;0.500448619
389;58.62461707;11.9580119;0.471701563
391;57.76713467;11.94220899;0.475134507
393;56.3978691;12.26475838;0.46295266
395;54.544114;11.9031177;0.457482927
397;50.51364242;11.88672819;0.437429336
399;49.01030511;11.77885173;0.383236881
401;47.40286133;11.75085606;0.368299944
403;45.56755572;11.71697401;0.333306721
405;45.53307378;11.74866286;0.330076441
407;43.85015867;11.73672135;0.344707084
409;41.62652017;11.72391949;0.329108218
411;40.22381275;11.69094332;0.279018389
413;38.80229448;11.62553152;0.253169196
415;38.09065301;11.57039357;0.210430085
417;37.44396303;11.74619538;0.205725997
419;36.50274639;11.75371193;0.22817814
421;35.53761328;11.8623507;0.253004073
423;34.07456483;11.82003015;0.27861971
425;33.42223469;11.49596524;0.296777158
427;33.12134646;11.4617248;0.256741909
429;32.52228499;11.37694655;0.228722507
431;32.56724161;11.37825636;0.235642923
433;31.40825516;11.38409024;0.248306127
435;31.26379224;11.4203637;0.262100288
437;30.57742899;11.66119642;0.31112432
439;29.86944176;11.35218764;0.300769758
441;30.16454234;11.28629638;0.27365365
443;29.00993578;11.20188349;0.236859169
445;29.43297086;11.20651416;0.19720302
447;29.42695725;11.16898393;0.199006285
449;28.77348833;11.276457;0.239067864
451;28.01935523;11.24983221;0.272427685
453;27.55002835;11.22887363;0.285599084
455;26.86889548;11.51833274;0.296919712
457;26.85526114;11.47148811;0.259503302
459;25.5909797;11.41750033;0.217180627
461;26.38254289;11.42895435;0.209224989
463;26.31206861;11.42462099;0.243672609
465;25.64973;11.43417913;0.265705542
467;25.49304534;11.38808878;0.288185346
469;24.38144098;11.43068308;0.306664497
471;25.15545862;11.44452904;0.266580897
473;24.43860082;11.06691778;0.232150232
475;24.34313021;11.29788754;0.214755452
477;24.21901184;11.24421208;0.219156255
479;24.37846658;11.25795839;0.26054015
481;23.5830318;11.26765314;0.326671763
483;23.33113256;11.27292345;0.335291372
485;23.68142018;11.24455493;0.335949585
487;22.83501055;11.24455493;0.315866231
489;22.7011985;11.19965225;0.268200213
491;22.44281453;11.14487269;0.215439094
493;22.56925879;11.1316894;0.224191304
495;21.63951948;11.13525348;0.252677109
497;22.25101936;11.13601526;0.274254672
499;22.31932725;11.13766043;0.313619213
501;21.74364582;11.21240858;0.339543174
503;21.23529713;11.0482365;0.333520184
505;21.14342527;11.06926365;0.291785152
507;20.85339849;11.00793397;0.277137772
509;20.55079022;10.99969367;0.253404756
511;20.33880197;10.94655874;0.250158173
513;20.52955152;10.9945305;0.269871466
515;20.12082794;10.95632259;0.296043167
517;19.93480243;10.9419136;0.288926324
519;19.16487793;10.96786768;0.264076483
521;19.48928913;10.88771261;0.231418808
523;19.31517295;10.83808818;0.199629352
525;19.38467655;10.83565124;0.219742409
527;20.20454181;10.53690131;0.250521795
529;19.43567039;10.90400248;0.274991707
531;20.28702111;10.84635151;0.295064154
533;19.99499065;10.84635151;0.279209232
535;19.65420365;10.84635151;0.231966449
537;19.30907212;10.74854211;0.195931911
539;19.61187268;10.72066859;0.197615539
541;20.00691703;10.73890844;0.238131253
543;19.93298838;10.7874893;0.270177252
545;20.3145578;10.75468831;0.28743429
547;19.44541658;10.73787291;0.290118387
549;19.30930182;10.70143927;0.260873049
551;19.41843891;10.66853918;0.193235318
553;19.11810666;10.6256781;0.183211629
555;19.41949276;10.64855559;0.187343073
557;19.85617778;10.61705691;0.2211001
559;19.67611091;10.61721656;0.287512474
561;20.40345027;10.61681317;0.335367556
563;20.42075716;10.58037953;0.337848842
565;19.49448379;10.57575742;0.349119168
567;19.8013322;10.57944311;0.310662784
569;19.67663118;10.5060278;0.249983204
571;19.40877514;10.5060278;0.229551208
573;19.59866076;10.5060278;0.255340103
575;19.99645225;10.47865624;0.272955709
577;19.66006947;10.47865624;0.314405584
579;19.41022666;10.4629069;0.35643012
581;19.67006722;10.46064513;0.348312368
583;19.62049129;10.4187285;0.294077258
585;19.47009208;10.39786849;0.251821664
587;19.7236517;10.39786849;0.205540906
589;20.18886532;10.32296016;0.173261376
591;20.13175745;10.44910754;0.211214395
593;20.21939558;10.30676136;0.264872276
595;20.51349514;10.31067633;0.273193005
597;21.08110446;10.31817788;0.306213045
599;20.35833713;10.47265521;0.31716525
601;20.46095557;10.2553707;0.276219149
603;20.61827309;10.23216535;0.229329099
605;20.8460515;10.2122123;0.22637683
607;20.72491836;10.15108028;0.221328299
609;20.30006385;10.12813422;0.234873795
611;20.93791965;10.14360231;0.269344244
613;21.22394173;10.18932676;0.309197665
615;21.21072667;10.15300777;0.305253399
617;21.73606698;10.14769995;0.306300724
619;21.78948344;10.0001981;0.268045374
621;22.3360605;10.01502655;0.232142099
623;23.09940533;10.04116331;0.214076621
625;22.62256086;10.02073026;0.257949893
627;20.53612551;9.99530117;0.289537249
629;20.62629621;10.00206398;0.425785635
631;32.97079176;10.04522988;0.609459265
633;53.17512754;9.90156692;0.71763686
635;71.47355899;9.8104523;0.764189932
637;83.19091985;9.70094514;0.791829647
639;85.45327783;9.70094514;0.715785064
641;83.78109255;9.51286753;0.620889175
643;81.3033958;9.56333677;0.581677948
645;78.27425345;9.44672503;0.542223788
647;75.33265424;9.41026085;0.516453702
649;68.71123055;9.41992506;0.511072332
651;62.33807759;9.34099569;0.467607257
653;57.19524274;9.32795008;0.383273116
655;51.02530357;9.26230257;0.334881266
657;46.95925893;9.24554021;0.293255866
659;40.38776893;9.17087563;0.254180944
661;38.16906703;9.18184268;0.217075596
663;34.85478871;9.2040425;0.240591062
665;33.2690699;9.16304676;0.277756025
667;31.14719638;9.16686209;0.312489477
669;30.19898131;9.18724907;0.370608149
671;28.5553735;9.14067123;0.40498146
673;26.80392798;9.14067123;0.398441997
675;26.21645557;9.01630561;0.393950825
677;24.72800616;9.05683743;0.388118978
679;29.72956905;8.95719323;0.388510356
681;42.26733165;8.9114452;0.414662176
683;54.25105014;8.9114452;0.439449037
685;60.09770699;8.86784537;0.462981246
687;57.48436274;8.83454939;0.483213646
689;52.6227494;8.92044031;0.460165425
691;47.66656782;8.8290439;0.424359542
693;42.52292692;8.75619162;0.391701068
695;37.69277794;8.76324317;0.356461241
697;32.84636215;8.77265613;0.291830025
699;30.4904405;8.65320352;0.250530979
701;28.48900521;8.64089665;0.238791867
703;27.49989146;8.62916085;0.249781498
705;26.97083724;8.62303822;0.26715516
707;27.93537056;8.61096761;0.32504286
709;32.26613395;8.61843058;0.364910199
711;37.82781616;8.55007934;0.394685929
713;46.76588869;8.51712568;0.422193058
715;54.82978593;8.47140819;0.382326959
717;56.06071179;8.36268584;0.313567926
719;53.29631169;8.30200383;0.272699253
721;48.34415863;8.29882117;0.253588685
723;42.77332396;8.27146568;0.242593618
725;37.44217575;8.29473906;0.27698184
727;32.64427771;8.26046809;0.321730223
729;29.96592183;8.3082036;0.330300165
731;27.22315227;8.22943387;0.297244922
733;24.71787966;8.23790238;0.251076798
735;23.0778786;8.13600391;0.215322837
737;22.29916168;8.12148938;0.195900546
739;20.91024616;8.16403868;0.210382943
741;22.53472344;8.1352207;0.246865314
743;27.38841633;8.12523613;0.279590389
745;33.30108023;8.12523613;0.327431271
747;35.87886235;8.60766174;0.347393308
749;35.35555733;7.9836287;0.322729872
751;34.16245312;8.02856137;0.281039067
753;30.60672923;7.96550295;0.252578197
755;28.25471867;7.93967048;0.209148648
757;26.62470621;7.92395917;0.191589963
759;23.89430531;7.89115765;0.243396978
761;22.60927119;8.19459129;0.288590127
763;20.95848181;8.19459129;0.301266873
765;19.93575631;7.94475758;0.306655423
767;18.65667404;7.87680223;0.285050178
769;18.15025788;7.84618694;0.232769877
771;17.3382717;7.84384856;0.198672589
773;17.024115;7.9898574;0.219472146
775;16.60431;7.2457396;0.230603217
777;16.19863888;7.84230251;0.27324443
779;16.01789398;7.84151019;0.307722455
781;15.11989882;7.79139881;0.319483771
783;15.09423448;7.7969809;0.288812046
785;14.73801646;7.78468957;0.275947385
787;14.30873618;7.76508741;0.240851805
789;14.22630643;7.70504503;0.208262504
791;14.14256565;7.67659294;0.221691435
793;14.21153917;7.67659294;0.258898752
795;14.10737252;7.75089163;0.28639464
797;13.48872427;7.77093629;0.332040919
799;13.18610565;7.7034304;0.365450143
801;12.71682607;7.70515967;0.34694469
803;12.8342537;7.6506994;0.328159796
805;12.46459362;7.66910586;0.3161053
807;12.56757102;7.61399147;0.269584877
809;12.41043234;7.59257593;0.266546595
811;12.41028875;7.59406146;0.307398486
813;12.42188133;7.57073396;0.316832131
815;12.25092628;7.56329402;0.312489029
817;11.92614815;7.53161963;0.318192972
819;11.93921534;7.58611795;0.289393074
821;11.91965239;7.51465209;0.24199456
823;12.00931791;7.4773115;0.216111126
825;12.22566486;7.51304443;0.229136654
827;11.71933521;7.48940515;0.25007513
829;11.12098427;7.51292282;0.286539158
831;11.16687936;7.52123918;0.324206514
833;10.60984766;7.49001479;0.330344584
835;10.65085598;7.46533249;0.291073124
837;10.96508343;7.43996394;0.267071777
839;11.16623915;7.4253187;0.254223266
841;10.92880197;7.35092786;0.221958185
843;11.63163769;7.37624284;0.240250032
845;11.80225168;7.42659047;0.293952831
847;11.85585949;7.42829671;0.292108852
849;11.68319475;7.37873336;0.270636395
851;11.34664442;7.38183351;0.257117857
853;10.62538121;7.42500692;0.227941941
855;10.76639571;7.34118866;0.194968382
857;11.11204323;7.31843277;0.239199478
859;11.61640386;7.29953881;0.285116475
861;11.43183506;7.27557168;0.335240642
863;11.70818916;7.29580598;0.357393063
865;11.4729839;7.27826684;0.363706212
867;11.34047494;7.27826684;0.311848555
869;11.56568516;7.19403662;0.251040269
871;11.49634587;7.19437197;0.198091064
873;11.87642623;7.15626264;0.209159229
875;11.99428383;7.15097839;0.204739459
877;12.61210358;6.82662367;0.238537051
879;12.75059493;7.21352575;0.28091762
881;12.57660962;7.21875803;0.305077711
883;12.33971001;7.18476884;0.261133353
885;12.05591036;7.28123789;0.246059005
887;12.28649789;7.11451422;0.217912706
889;12.29206983;7.09355564;0.194450417
891;12.69544541;7.03884411;0.210398088
893;12.29388851;7.07101296;0.263182465
895;11.84419957;6.97088876;0.279164909
897;12.1660618;7.07531578;0.31675554
899;12.33793624;7.07531578;0.340733552
901;12.16637261;7.08608356;0.312788914
903;11.86440835;7.07806451;0.266208692
905;12.42685057;7.07806451;0.23659223
907;12.28163239;6.9888313;0.206286686
909;12.88533409;6.90992496;0.202020098
911;13.33866766;6.94839966;0.237122096
913;13.16281855;6.96129259;0.285277048
915;13.20958369;6.86208231;0.334488328
917;13.44301881;6.92986945;0.383970776
919;13.26528047;6.93434048;0.385724269
921;13.01758302;6.91396047;0.358254639
923;12.80707862;6.86966046;0.316966392
925;13.09634874;6.92195808;0.283246495
927;12.67823813;6.83901464;0.24264999
929;12.5275213;6.78927611;0.22770852
931;12.51104094;6.81285431;0.234393525
933;13.02221302;6.79128663;0.271806863
935;13.15037857;6.81727124;0.330748684
937;12.75338626;6.8507499;0.344214377
939;12.42961337;6.81459055;0.349835816
941;12.48083558;6.78610042;0.351472364
943;12.5676996;6.76342917;0.322240155
945;12.99367882;6.76342917;0.253212782
947;13.06330435;6.70151395;0.228594399
949;13.49077179;6.73977543;0.232764695
951;14.17578593;6.66901725;0.26266342
953;13.91814772;6.69766648;0.308695099
955;13.95732962;6.70704944;0.348842996
957;13.74831698;6.70906693;0.374881036
959;13.59595402;6.65727984;0.38169346
961;13.59375474;6.64043391;0.313727435
963;14.01588115;6.78052582;0.265899479
965;14.44183201;6.58470292;0.241577408
967;13.96109044;6.55241247;0.222183269
969;14.08060463;6.59805282;0.218512953
971;14.01386025;6.54476628;0.289059041
973;14.73459276;6.60661293;0.332528449
975;16.3630774;6.52908498;0.336206058
977;16.58558552;6.50985566;0.334012571
979;16.5317896;6.47847859;0.305492652
981;16.18315148;6.50945978;0.252100875
983;17.33452412;6.44295888;0.211174171
985;17.95671456;6.43132219;0.2320077
987;18.26745193;6.44153443;0.252190827
989;18.05286253;6.42798578;0.291418402
991;17.25585652;6.41336358;0.321301887
993;17.23708643;6.48169875;0.322327151
995;17.72780413;6.39006609;0.304961759
997;17.98117372;6.33854632;0.261750997
999;17.32849684;6.32103718;0.227704486
1001;16.94389327;6.34275004;0.211323505
1003;16.57871724;6.30833442;0.240216874
1005;17.61422464;6.30556212;0.268136804
1007;18.52265946;6.30556212;0.315625978
1009;19.82731801;6.28560907;0.343874475
1011;20.5062694;6.262183;0.352943513
1013;19.76131154;6.2436919;0.325118005
1015;18.64847692;6.21849907;0.28320858
1017;17.58942146;6.4663153;0.234181078
1019;16.83279466;6.14982855;0.20223855
1021;15.5919232;6.15180853;0.190025368
1023;15.4809185;6.12471982;0.203895757
1025;15.25991784;6.13474938;0.26178955
1027;14.75620372;6.1535453;0.304210964
1029;14.6795733;6.1535453;0.341985152
1031;14.42208867;6.15681152;0.358982234
1033;14.10675917;6.13427635;0.342044296
1035;14.10999898;6.0579666;0.272424245
1037;14.54400638;6.04913971;0.237142063
1039;14.29100631;6.01465552;0.210717007
1041;14.39129347;5.9953046;0.201316898
1043;14.04910957;6.00789272;0.220164364
1045;14.03612962;6.03451;0.271038765
1047;14.11777605;6.02226421;0.306177792
1049;14.02693916;6.0177321;0.314945608
1051;13.62845414;5.97711082;0.306705895
1053;13.15687241;5.97200015;0.275970439
1055;13.09523562;5.93300046;0.233576594
1057;14.3566983;5.89262989;0.198230322
1059;16.29605525;5.89262989;0.193918443
1061;16.74527891;5.89921698;0.235077894
1063;16.8328633;6.0601223;0.279228155
1065;16.33768214;5.87911875;0.301616596
1067;15.7922496;5.77348745;0.319680592
1069;14.66960533;5.8656076;0.307548355
1071;13.93709568;5.78280184;0.263122061
1073;13.83130067;5.78280184;0.227781007
1075;14.64932352;5.78060864;0.23494778
1077;15.08210935;5.81325802;0.268450626
1079;15.68120432;5.81325802;0.289612417
1081;14.77448601;5.84405599;0.306257265
1083;15.30657668;5.7014966;0.304075638
1085;15.65009562;5.59761064;0.286706336
1087;15.40773901;5.69537343;0.232104139
1089;15.22470421;5.64036459;0.208908433
1091;14.54549736;5.64036459;0.216271586
1093;13.88087963;5.7429943;0.277167131
1095;13.37068751;5.68567922;0.297067759
1097;13.08532263;5.68567922;0.317168643
1099;12.36905463;5.45710891;0.319048558
1101;12.07791173;5.67257308;0.292675298
1103;11.81054563;5.67257308;0.222075846
1105;11.29041356;5.61176892;0.200271755
1107;11.18602427;5.56924962;0.215630547
1109;11.07090576;5.62262776;0.252813868
1111;10.97910792;5.63457624;0.274688764
1113;10.687282;5.62602363;0.269094218
1115;10.40470172;5.61426479;0.262751507
1117;9.879102319;5.64253421;0.23700505
1119;9.56238688;5.49941928;0.206010276
1121;8.64399691;5.54068985;0.206324395
1123;7.971653244;5.54068985;0.24195326
1125;7.013106819;5.48826312;0.276949804
1127;6.872846358;5.59298746;0.302831818
1129;6.14041001;5.55942416;0.309126306
1131;6.298138242;5.57339976;0.294933809
1133;6.178093151;5.45208234;0.269162799
1135;5.853693703;5.41602102;0.242977537
1137;6.101034807;5.47722857;0.238424616
1139;5.920596492;5.56758838;0.260801799
1141;6.195497343;5.48411994;0.296894665
1143;6.078560305;5.50721119;0.32055332
1145;5.898619261;5.49258898;0.312187357
1147;5.561871399;5.49258898;0.306577682
1149;5.371432839;5.4522018;0.279284117
1151;5.070476919;5.30576655;0.245925304
1153;5.380989499;5.33083028;0.254171289
1155;5.721737557;5.33083028;0.307136959
1157;5.570912969;5.38174094;0.34655833
1159;5.401522601;5.38174094;0.364141915
1161;5.0948483;5.4505336;0.375583654
1163;5.179813868;5.40745877;0.356546108
1165;5.093235404;5.37729348;0.302965038
1167;5.203941342;5.27384145;0.251993129
1169;5.325266073;5.43574479;0.236832647
1171;5.573139309;5.43574479;0.256234823
1173;5.69316893;5.43574479;0.292190871
1175;5.449628934;5.38395771;0.303106949
1177;5.276940205;5.40445933;0.306790618
1179;5.365695304;5.34368571;0.291893644
1181;5.380301275;5.28315584;0.255107823
1183;5.633951699;5.24571024;0.228744951
1185;5.673212893;5.28473297;0.235325317
1187;5.669082925;5.30660547;0.272019177
1189;5.445576728;4.66497167;0.321544224
1191;5.854402297;5.35184993;0.325252093
1193;5.538391131;5.32757798;0.298047522
1195;5.309337996;5.52270713;0.259860422
1197;5.467895765;5.29073881;0.215409241
1199;5.764058749;5.29073881;0.166493391
1201;6.094345367;5.19430994;0.154522645
