Repository: johodges/materials

## A Non-Dimensional Scaling Approach to Modeling Material Pyrolysis

This repository contains the data, scripts, and technical documents required to generate the SPyro cone validation cases.

## Instructions
* Clone this repository with submodules
  ```
  git clone --recurse-submodules https://github.com/johodges/materials
  ```
* Pre-process data
  ```
  python materials/scripts/initialize.py
  ```
* Build latest FDS (example for impi_intel_linux target, but use relevant make target for platform)
  ```
  git clone git@github.com:firemodels/fds.git && cd fds
  cd Build/impi_intel_linux
  ./make_fds.sh
  ln -s fds_impi_intel_linux fds
  cd ../..
  ```
* Run cases
  ```

File: data/rise_materials/Testdata-1659.txt
Keywords
Material1;Material2;Material3;Material4;Product;Object;Scenario;Method;Reference;Comment;Owner;IsPublic;ImportDate
Fabric;Foam;;;F1A-2-2;Upholstery for passenger seat, not vandalise protected;;ISO 5660;TRANSFEU;;TRANSFEU;1;2011-03-09 15:46:14
Scalars
Flux (kW/m2);tig (s);qmax (kw/m2);qtotal (MJ/m2);q180 (kw/m2);q300 (kw/m2);Sample mass (g);Mass loss (g);DHc (MJ/kg);Peak smoke production (m2/m2s);Total smoke produced (m2/m2);Specific extinction area (avg) (m2/kg);MARHE (kW/m2);Area exposed (m2);Observations;Test date (YYYY-MM-DD);Test identifier;Product thickness (mm);Thickness1 (mm);Thickness2 (mm);Thickness3 (mm);Thickness4 (mm);Product density (kg/m3);Density1 (kg/m3);Density2 (kg/m3);Density3 (kg/m3);Density4 (kg/m3);Product area weight (kg/m2);Area weight1 (kg/m2);Area weight2 (kg/m2);Area weight3 (kg/m2);Area weight4 (kg/m2)
35;63;350.06;74.76;;;39.67;33.81;19.56;;1492;;166.34;0.0088;Melting of the surface. Shrinkage. End flame at 549s.;2010-11-04;c_LSFIRE_F1A-2-2_35b;28.0;3;25;;;;;;;;;0.65;;;
VectorData
Time (s);HRR (kW/m2);Mass (g);SPR (m2/(m2*s))
Time;HRR(t);m(t);SPR(t)
s;kW/m2;g;m2/(m2s)
1;4.454114139;39.67;0.133060235
3;4.655111109;39.69844466;0.16761998
5;4.89775131;39.92463214;0.210497528
7;4.624987366;39.6452658;0.233565392
9;4.543232177;39.81180679;0.252254507
11;4.19204379;39.73461366;0.241069554
13;3.274186426;39.7388688;0.266154764
15;2.612165848;39.77017516;0.353407222
17;2.270798595;39.66418493;0.514915245
19;1.868052587;39.79407907;0.755091455
21;1.670626289;39.73099976;1.037464466
23;1.963538295;39.71144259;1.321119547
25;1.97440603;39.71116831;1.539865156
27;1.740823246;39.66583974;1.737047682
29;1.840627004;39.58532628;1.778246312
31;1.979628425;39.6203585;1.809456477
33;1.864474708;39.29937071;1.781907533
35;1.601828189;39.4375105;1.84398734
37;1.295823213;39.49562218;1.901361739
39;1.545889719;39.45276109;2.019704579
41;1.285526593;39.45276109;2.149579585
43;1.243607608;39.41207231;2.295168476
45;1.164727528;39.25101485;2.297370217
47;0.895813147;39.19138925;2.30259772
49;1.087458051;39.16588196;2.351954219
51;1.088060199;39.08125585;2.580945498
53;1.383668712;39.02846377;2.741226462
55;1.380702366;39.01867581;2.948769872
57;1.639771998;38.9670714;3.187972413
59;1.178412034;38.88033406;3.466899797
61;-5.507735396;38.90078426;3.724594062
63;-19.92511004;38.76739622;4.287325143
65;-9.605733073;38.71685841;5.403480138
67;36.72942273;38.47858853;6.984078294
69;83.08650289;38.2128394;8.787182748
71;124.2280632;38.2128394;10.67831397
73;155.5051131;37.59763111;12.10364569
75;176.95688;37.4788867;12.9471299
77;192.3103592;37.10708221;13.05421537
79;205.6239747;36.47383528;13.23980163
81;215.7215983;36.44834106;12.78891122
83;225.3200051;35.91456636;12.6091156
85;234.1393559;35.91456636;12.54612817
87;243.580551;35.60031995;12.39887453
89;247.2678228;35.03786377;11.72985378
91;245.5609297;35.03786377;11.38666559
93;245.8919848;34.1917755;10.48487737
95;239.1920178;33.91913232;9.606208542
97;236.2763985;33.59839739;8.787454778
99;233.356128;33.29840729;8.002868239
101;232.0669953;33.03003801;7.271082228
103;223.8332934;32.70421544;6.802239489
105;220.9734449;32.53578607;6.344496409
107;208.6254948;32.10420845;5.909533936
109;204.2884223;32.10420845;5.67003004
111;197.0596375;31.6378729;5.315748993
113;194.9557642;31.6378729;5.139110221
115;187.8645275;31.23500076;4.834978308
117;185.3760347;30.95741352;4.580360036
119;181.8886836;30.77786495;4.174888209
121;181.5787063;30.77786495;3.818292323
123;177.3663265;30.41684891;3.55461997
125;176.20981;30.276802;3.218508665
127;165.4187811;30.0546361;2.942673784
129;164.9552361;29.9303862;2.776140241
131;162.3335273;29.9303862;2.517483436
133;159.2726343;29.46414279;2.16726437
135;154.5437231;29.46414279;1.988776617
137;158.7376454;29.46414279;1.791568406
139;154.3705075;29.0201758;1.565295723
141;148.7826826;29.10192943;1.476541528
143;151.1434353;29.10192943;1.445760239
145;147.672086;28.55187794;1.315620951
147;144.7819177;28.59479153;1.203845084
149;142.9593545;28.28681131;1.128021652
151;139.6734319;28.23460637;1.041257642
153;136.6224294;28.03607117;0.931843583
155;136.572407;28.18262804;0.83396684
157;136.5611687;27.91698284;0.815901241
159;136.1292781;27.91698284;0.750741769
161;133.9097977;27.75293987;0.730658048
163;138.0306275;27.66468861;0.777692333
165;132.838123;27.54509992;0.804347908
167;133.4733641;27.42870139;0.827551911
169;135.339862;27.27586011;0.79683256
171;134.1597629;27.13556999;0.726105427
173;138.7226314;26.99317773;0.67145051
175;142.9213887;26.8538267;0.614173166
177;142.8304178;26.8538267;0.558619377
179;142.0593444;26.8538267;0.550911904
181;143.3765048;26.56153047;0.556746252
183;142.626487;26.56153047;0.523176894
185;143.6170299;26.2611793;0.467947305
187;144.2810673;25.8684728;0.436576753
189;144.1812524;25.94581861;0.445616755
191;138.7874711;25.94581861;0.482459328
193;141.8698013;25.56588504;0.465599186
195;140.9304479;25.32694713;0.471388085
197;141.0841898;25.22843006;0.473748139
199;140.0453677;25.31865274;0.453392265
201;138.4734509;25.05386896;0.43268148
203;137.5464134;24.91115903;0.457033074
205;135.0097971;24.77649064;0.533661036
207;130.3590965;24.90718513;0.516405469
209;130.2681148;24.90718513;0.484753148
211;126.4651488;24.38798357;0.444749241
213;124.7661875;24.25055682;0.400430437
215;120.877651;24.18520555;0.386047425
217;117.8194877;24.18520555;0.443467149
219;118.2959314;24.18520555;0.531492513
221;118.2037674;23.87700355;0.541204486
223;117.9776009;23.76663658;0.549762226
225;124.0056698;23.76663658;0.522875953
227;119.8294106;23.57970754;0.536460937
229;118.0362892;23.57970754;0.578279922
231;122.2149414;23.41876365;0.655918597
233;124.9423774;23.2791303;0.771216163
235;126.8359112;23.1057049;0.810235002
237;130.5801409;23.1057049;0.882060889
239;131.7020695;22.95184471;0.947732049
241;138.1598323;22.95184471;1.02011031
243;140.5378193;22.95184471;1.08514984
245;148.068998;22.54519528;1.19982065
247;152.4248979;22.39077902;1.299399624
249;160.0021768;22.25037532;1.426196822
251;164.7947324;22.25037532;1.564190836
253;169.9030728;21.98209657;1.70784948
255;177.2359172;21.82904262;1.867972184
257;187.0597156;21.74467686;2.019247864
259;191.7421237;21.4880182;2.116809673
261;203.8631898;21.32941215;2.241554224
263;211.2932801;21.32941215;2.362342865
265;219.699851;21.40666635;2.481911562
267;227.6624712;20.73130318;2.702078888
269;235.1057716;20.48654157;2.856542672
271;248.5335959;20.30296447;3.042195306
273;248.440183;20.10614354;3.241258552
275;256.298472;19.96186291;3.511509271
277;269.7132865;19.67315808;3.548331348
279;275.0162827;19.49989286;3.787401152
281;286.4179215;19.18987962;3.970574726
283;286.1088476;18.95506347;4.154642421
285;293.6682702;18.79105156;4.167859763
287;298.4127261;18.79105156;4.490553784
289;299.0630091;18.29743712;4.532699969
291;309.7276572;18.05083963;4.668014907
293;304.8769146;17.7538345;4.799592545
295;325.8530628;17.48098615;4.97765802
297;314.885865;17.48098615;4.866225197
299;326.5530026;17.06809142;5.015082204
301;334.2524251;16.76626491;5.200700939
303;333.8470553;16.51619494;5.216794032
305;347.7261564;16.12559217;5.444756822
307;349.9619872;15.93792546;5.719634166
309;350.0580461;15.67678934;5.80250489
311;340.8891559;15.39570819;5.697862208
313;344.167221;15.24785652;5.748994788
315;335.9341463;15.24785652;5.623485815
317;332.5924908;14.60675682;5.532419426
319;318.0449502;14.4334991;5.402014148
321;310.4880612;14.18256879;5.480458406
323;308.8296834;13.97464699;5.523420424
325;310.8463138;13.64769981;5.447938416
327;302.2743921;12.99666328;5.36605569
329;295.4621393;13.28061529;5.361416276
331;291.1816125;13.12413494;5.212242858
333;286.9743778;12.92077192;5.025763504
335;280.2380743;12.72767525;4.857602743
337;270.2759668;12.53702356;4.744052682
339;264.6751175;12.39270597;4.632078022
341;251.2576281;12.19618236;4.424733972
343;246.5924397;12.12603381;4.278201434
345;244.4301112;11.87029014;4.191657604
347;240.8235173;11.69812099;4.016421274
349;237.7975094;11.69812099;3.887818531
351;237.9703436;11.41791626;3.88097945
353;231.5652414;11.23261739;3.792481586
355;231.4738185;11.23261739;3.715231424
357;227.8538349;11.23261739;3.72059208
359;226.0526888;10.76993966;3.639269254
361;222.9462794;10.76993966;3.457495727
363;217.6758863;10.42811543;3.46846782
365;210.2277293;10.59400928;3.393137436
367;203.5038749;10.2075572;3.312197942
369;201.5378313;10.33085621;3.236019774
371;193.2772312;10.33085621;3.189210725
373;184.6222794;9.79084767;3.057869943
375;184.8629101;9.65348359;2.962606818
377;176.5181243;9.5281896;2.780349527
379;172.268265;9.39464727;2.694058638
381;173.3050832;9.24101582;2.596692333
383;162.0101239;9.24101582;2.486258938
385;159.4309052;9.11724538;2.374204224
387;151.2162879;8.58030646;2.306862345
389;141.4668827;8.9053994;2.225878893
391;135.7241816;8.798589;2.154489484
393;131.8254792;8.62287934;2.03265873
395;124.7025374;8.50939775;1.886979224
397;120.439959;8.31962141;1.72201405
399;112.1963736;8.4174142;1.507152309
401;107.0373976;8.96102431;1.329206835
403;102.1458706;8.96102431;1.147382506
405;97.0598738;8.16908047;1.03342686
407;93.15070251;8.18095395;0.992670122
409;88.61947504;8.1800636;0.957342239
411;85.40909102;8.12687563;0.88864217
413;78.11466984;8.06967305;0.82044345
415;76.29483416;7.98858798;0.777458794
417;73.919549;7.97594576;0.644087949
419;69.42066881;7.97594576;0.526162686
421;67.20445058;7.8495857;0.439490071
423;63.97767884;7.81988433;0.352884325
425;60.61376869;7.77736557;0.294317337
427;57.67026426;7.77736557;0.311675962
429;54.9787265;7.77736557;0.307760594
431;51.03813664;7.75476182;0.315165366
433;47.77374508;7.80834621;0.330239388
435;43.08741672;7.79103635;0.320716024
437;39.78097186;7.72806257;0.253986623
439;35.47286301;7.71906907;0.22442536
441;33.17546212;7.81678686;0.18451913
443;30.31872502;7.73952569;0.142624923
445;27.50537888;7.88861807;0.111641754
447;24.74655538;7.57674646;0.121803517
449;22.75753546;7.58453782;0.139384926
451;21.09497929;7.62365215;0.156478226
453;19.38435684;7.6714482;0.195188522
455;17.99633027;7.63282137;0.214939773
457;16.65906308;7.66581253;0.193249124
459;15.95577378;7.57622146;0.151131167
461;14.86783458;7.55163773;0.119566835
463;14.40517413;7.56184301;0.081265545
465;13.36149944;7.5353634;0.079427715
467;11.9752482;7.5778827;0.13111156
469;11.72052374;7.1202085;0.171269423
471;11.37486876;7.55917838;0.169862628
473;10.43492999;7.55900964;0.183067687
475;10.30063856;7.55900964;0.164153685
477;9.81930905;7.6620422;0.120576597
479;9.234706926;7.48778753;0.104762793
481;8.951037632;7.52944701;0.112747646
483;8.450895633;7.52856363;0.125136968
485;8.181000268;7.82408376;0.163121757
487;7.9546922;7.58751584;0.20083165
489;7.283276046;7.5269865;0.208900094
491;7.148417786;7.5269865;0.225654224
493;7.381988586;7.45661028;0.189482615
495;6.931327823;7.42748747;0.14477311
497;7.080474868;7.44738696;0.133336176
499;6.743328561;7.4894868;0.113010005
501;6.426189242;7.48629504;0.13252169
503;6.36072393;7.48477201;0.19110581
505;5.943843357;7.48375256;0.220000042
507;5.831455814;7.47957884;0.224507581
509;5.858993523;7.44499662;0.221897459
511;5.836667062;7.46382254;0.188444419
513;5.796621495;7.45356369;0.143918898
515;6.123573369;7.46123345;0.133856617
517;5.997715702;7.16857742;0.142355003
519;5.787946031;7.4463918;0.180620712
521;5.690524396;7.45129623;0.214262193
523;5.280631423;7.4715166;0.226840308
525;5.296128001;7.42784016;0.234458113
527;5.236573019;7.40234251;0.202886727
529;5.356186221;7.42050576;0.186732696
531;5.194951745;7.42050576;0.165372699
533;5.127581265;7.44811197;0.195876074
535;4.595636941;7.44811197;0.211715106
537;4.406959614;7.43129656;0.253539808
539;4.360359533;7.44320058;0.265096874
541;4.219251865;7.40139805;0.266122196
543;4.097063655;7.38427837;0.21821371
545;3.976089756;7.38427837;0.212510686
547;3.939437644;7.39283848;0.183600652
549;3.586834615;7.40117788;0.184164609
551;3.686264326;7.49124251;0.210301794
553;3.504451625;7.3540145;0.238568452
555;3.434089292;7.40602177;0.215553177
557;3.483599708;7.38446105;0.198076254
559;3.621406455;7.38854316;0.167730743
561;3.920885557;7.34607796;0.139882598
563;4.100989633;7.34765455;0.162102607
565;3.834875002;7.40531409;0.196367227
567;3.712556592;7.39529149;0.230391824
569;3.76900696;7.36695404;0.26356572
571;3.889264632;7.34600296;0.259061969
573;4.131516235;7.32014692;0.204791168
575;4.741731799;7.35852304;0.181655699
577;4.870085723;7.41156583;0.163777506
579;5.150490151;7.41156583;0.166624959
581;5.362700196;7.25675367;0.211746831
583;5.125539695;7.39511578;0.226908454
585;5.553218529;7.38855923;0.232621266
587;5.388827865;7.24490377;0.206840469
589;5.2824808;7.3058665;0.175682965
591;5.323675254;7.19083188;0.131999724
593;5.206633982;7.3634955;0.155719015
595;5.112179301;7.37080633;0.161139946
597;4.979478216;7.37080633;0.204693519
599;4.813526353;7.38223035;0.244599266
601;4.826979293;7.35980928;0.255118587
603;4.729714085;7.33379413;0.241997168
605;5.006048919;7.32450278;0.212172032
607;4.968505878;7.3199337;0.181094449
609;5.158888685;7.32413742;0.149677813
611;5.285680315;7.33917909;0.154020186
613;5.28355433;7.3566952;0.176050299
615;5.543978944;7.35937589;0.236656998
617;5.22415054;7.4433479;0.265585368
619;5.054867222;7.34249245;0.282548191
621;5.487836071;7.28655576;0.26687529
623;5.295927659;7.30794077;0.234925336
625;5.657551956;7.30794077;0.187437391
627;5.861858856;7.27476639;0.172419131
629;5.940165403;7.30040922;0.176573687
631;5.881296732;7.30196278;0.198002665
633;5.837066214;7.31728569;0.228244147
635;5.987155697;7.32142137;0.246010506
637;5.864366557;7.27813386;0.250094703
639;6.062534689;7.25550708;0.22885687
641;6.29642447;7.27515531;0.196989177
643;6.582864005;7.25278888;0.207600117
645;6.612393327;7.24937695;0.222542618
647;6.649227763;7.28431756;0.251126878
649;6.745071021;7.28114241;0.28054587
651;6.691217475;7.28114241;0.322203029
653;6.97926551;7.26123382;0.281157112
655;7.228007367;7.203165;0.236426818
657;7.149449958;7.19125402;0.207961324
659;7.322702061;7.22633285;0.197967855
661;7.293956936;7.23522831;0.204308498
663;7.287419037;7.23330886;0.267553508
665;7.331799268;7.27647477;0.300856523
667;7.510534663;7.22420769;0.327233055
669;7.709886191;7.18363087;0.303053152
671;7.626862041;7.06824483;0.263499402
673;7.681570281;7.52888043;0.228536798
675;7.892604087;7.09718442;0.221103745
677;8.006754919;7.19201526;0.208826738
679;7.937144132;7.15418075;0.256538865
681;7.789488947;7.15418075;0.264992433
683;8.046910551;7.19339579;0.251874209
685;7.691696491;7.0895784;0.232324308
687;8.173828114;7.07010535;0.211578388
689;8.000263021;7.11376571;0.177598691
691;8.415589086;7.11376571;0.198217703
693;8.766737134;7.09835173;0.221147649
695;8.287013103;7.12943041;0.269574852
697;8.396600507;7.13658964;0.293210314
699;8.33275342;7.12176118;0.29028591
701;8.097882318;7.11410803;0.267111819
703;8.412444754;7.02034324;0.214448625
705;8.687157201;7.02880478;0.155814129
707;8.580878467;7.08126204;0.157792748
709;8.645497424;7.03949756;0.195983806
711;8.911720442;7.10602095;0.213871392
713;8.484031032;7.09380569;0.238880113
715;8.56272471;7.00978226;0.28093236
717;8.890209248;7.0110685;0.244671457
719;8.523947299;6.98910492;0.186158164
721;8.91730892;6.98544924;0.152067995
723;8.725864822;6.97817537;0.142943906
725;8.809936992;6.98532763;0.128944749
727;8.809896592;6.95904516;0.149131208
729;9.000780299;6.98017892;0.195105002
731;8.835497256;6.98030106;0.236561716
733;8.556338822;6.94971631;0.252359569
735;8.694711749;6.92456098;0.260392451
737;8.630093005;6.91295482;0.242675843
739;8.782823939;6.89473104;0.180793229
741;9.025095868;6.92585686;0.164819734
743;9.147546106;6.93629142;0.167922113
745;8.973614807;6.89937082;0.17179672
747;8.785738721;6.90090081;0.200953333
749;8.693713046;6.89938475;0.244171039
751;8.866826509;6.89938475;0.24587538
753;8.834674629;6.85007211;0.217826981
755;9.123591062;6.84944908;0.172241156
757;9.095269289;6.83787345;0.141013356
759;9.076410798;6.83656311;0.164905396
761;9.104021514;6.85983703;0.193397922
763;8.904578391;6.82494999;0.238570206
765;8.953327084;6.85730848;0.27796495
767;8.94204981;6.83564222;0.273194362
769;9.222784912;6.79900287;0.235146335
771;9.353477235;6.74592955;0.20863298
773;8.821274353;6.7798582;0.215990832
775;8.907568888;6.80186624;0.222972788
777;9.131370436;6.76560832;0.247068662
779;8.868059684;6.7826439;0.223864405
781;9.230632883;6.73863211;0.208256009
783;9.028875253;6.70913752;0.177049977
785;9.107103975;6.72963164;0.200782809
787;8.781766111;6.72963164;0.21271984
789;8.859007322;6.72963164;0.290463803
791;8.99731069;5.94903842;0.275365906
793;9.041808726;6.68258345;0.254955991
795;9.121674308;6.63692649;0.229645562
797;8.947076371;6.66766339;0.240115993
799;8.357540967;6.68142578;0.223805641
801;8.789763261;6.6639402;0.252645763
803;8.576075974;6.67508244;0.255192172
805;9.043232604;6.67508244;0.232371128
807;8.951826866;6.59885037;0.218925156
809;8.586559182;6.63562632;0.213483361
811;8.737063259;6.81783147;0.220248808
813;8.877740018;6.61455256;0.25410053
815;8.779872646;6.61200098;0.253520809
817;9.042775892;6.5916515;0.224575549
819;8.875057163;6.55088557;0.200659749
821;9.04865679;6.59124864;0.22776899
823;8.9535977;6.56964346;0.225136888
825;8.697427983;6.59511058;0.232782639
827;8.740111402;6.61077527;0.249648613
829;8.763826414;6.50987536;0.216800094
831;8.983085083;6.49168908;0.160596555
833;8.96380935;6.79051294;0.14116868
835;8.830352697;6.56225495;0.164012296
837;8.853279161;6.52368222;0.16887814
839;8.633622105;6.5474806;0.216274067
841;8.783492964;6.44645909;0.221823163
843;8.973250668;6.4292028;0.211440404
845;8.840185983;6.47700634;0.19841571
847;8.866236624;6.4254255;0.202292295
849;8.784040456;6.44518892;0.220543627
851;8.795383133;6.48535538;0.272400364
853;8.634499785;6.48535538;0.291383742
855;8.788645097;6.38578939;0.278244685
857;8.704872032;6.40411121;0.258606441
859;8.909484124;6.40539745;0.230212381
861;8.777664383;6.36449974;0.209153869
863;8.70398897;6.38113943;0.222173358
865;8.433261388;6.39131417;0.255612177
867;8.65495802;6.37221397;0.264300734
869;8.808189685;6.34378544;0.253238001
871;8.752461516;6.33948316;0.212502677
873;9.013933287;6.3183419;0.190540027
875;9.049873916;6.33436552;0.170667171
877;8.91985022;6.35313566;0.184774451
879;8.686548232;6.1916975;0.22047848
881;8.27518597;6.32194347;0.253843015
883;8.63721991;6.3101166;0.247546472
885;8.489675592;6.26000576;0.223232527
887;8.603485554;6.30298148;0.200598162
889;8.860797269;6.26453733;0.151476081
891;8.788330618;6.24972548;0.170833644
893;8.480472586;6.30376683;0.2061025
895;8.284262884;6.04119393;0.237492944
897;8.674951374;6.04119393;0.240252002
899;8.415672314;6.22305677;0.238438278
901;8.829729314;6.19631037;0.179592884
903;8.487408364;6.17376823;0.171785476
905;8.595496171;6.22389569;0.174114457
907;8.380317218;6.22858744;0.211718707
909;8.675792026;6.19913678;0.255836498
911;8.170093292;6.20608922;0.297368015
913;8.281068259;5.47998414;0.263235047
915;8.537564454;6.13245053;0.223998673
917;8.410528962;6.12050955;0.199410742
919;8.482159184;6.09763848;0.170831498
921;8.819475534;6.1173719;0.177794659
923;8.511445208;6.1486804;0.223651285
925;8.19365433;6.14008975;0.235017298
927;8.138026887;6.11788243;0.235709584
929;8.083450475;6.10139542;0.22316104
931;8.471680775;6.08393984;0.178687316
933;8.648582349;6.07547134;0.160320743
935;8.208645469;6.09645349;0.176118397
937;8.131229064;6.09194496;0.195629851
939;7.889870112;6.09569171;0.197284559
941;7.977788319;6.09569171;0.233926817
943;8.078079773;6.0360388;0.199283926
945;8.250865252;6.02610781;0.185802189
947;8.323352734;6.02524799;0.165998368
949;8.167710513;5.98439743;0.182458815
951;8.299006673;6.0427641;0.183932716
953;8.136777678;6.03363239;0.225005673
955;8.022706941;6.01920947;0.205396416
957;8.296661679;5.94625809;0.176221555
959;8.20854401;5.96072761;0.160650043
961;8.22507636;5.96945647;0.14478218
963;8.377632129;5.95194036;0.144057466
965;7.938788268;5.95724121;0.191594973
967;7.826074226;5.99025595;0.206083868
969;8.140397635;5.93482068;0.227181443
971;8.040862933;5.9110598;0.206497149
973;7.881511055;5.894366;0.184712462
975;8.293694467;5.86981281;0.158214938
977;8.462531546;6.35414125;0.174325915
979;7.757319451;5.86103948;0.19789268
981;8.034501803;6.24426177;0.263508805
983;8.065503372;5.83014348;0.27180333
985;7.961757704;5.83489576;0.256346202
987;8.304022726;5.77059556;0.241824148
989;8.038799293;5.79773088;0.206870148
991;7.926768237;5.82560441;0.189816488
993;7.966891021;5.80437208;0.228103705
995;8.035731019;5.80437208;0.253911292
997;7.888839661;5.77741247;0.263955373
999;8.460466365;5.75362106;0.25908994
1001;8.050033715;5.73237426;0.241918603
1003;8.009772197;5.74583933;0.233040117
1005;8.003192675;5.74273168;0.267110495
1007;7.798788577;5.74273168;0.269747756
1009;7.981164614;5.74662415;0.270473727
1011;8.110794276;5.67376384;0.254739625
1013;8.355840484;5.66035341;0.225063256
1015;7.904787218;5.74175026;0.199793383
1017;7.989593929;5.71351138;0.211717865
1019;7.582641357;5.72209452;0.229168823
1021;7.732245083;5.69211941;0.216370135
1023;7.968214816;5.65303561;0.202091393
1025;7.749892431;5.8179309;0.201997868
1027;7.58511919;5.63729324;0.188788078
1029;7.730755371;5.67406866;0.201115335
1031;7.686678676;5.68437197;0.224705441
1033;7.548506123;5.64153445;0.244099865
1035;8.122705092;5.59501072;0.212588847
1037;8.160950218;5.60646473;0.231711932
1039;8.0058869;5.56531631;0.215282893
1041;8.053935941;5.62531423;0.244855347
1043;7.407839078;5.60280262;0.265934588
1045;7.657660987;5.62232229;0.264580005
1047;7.83342579;5.5709927;0.223179898
1049;7.702912414;5.48556088;0.196026721
1051;7.930835888;5.519084;0.168951641
1053;7.469540695;5.5362953;0.162769356
1055;7.491476581;5.56666684;0.20595018
1057;7.496352692;5.54184632;0.212991336
1059;7.843998914;5.49401278;0.221078495
1061;7.84115383;5.49815596;0.205921955
1063;7.858343117;5.49815596;0.182240137
1065;7.714707492;5.46141804;0.179251495
1067;7.643929484;5.49135566;0.207542772
1069;7.652080471;5.47094564;0.24253005
1071;7.58339452;5.43402504;0.250016338
1073;7.913309995;5.42341691;0.242125471
1075;7.733814007;5.37421945;0.202267776
1077;7.895074438;5.37720496;0.2022598
1079;7.474931793;4.795944611;0.197456372
1081;7.60704356;5.71056604;0.206893298
1083;7.563395146;5.40612098;0.220893588
1085;7.527431477;5.45043759;0.222603667
1087;7.447525348;5.40775918;0.194213636
1089;7.571344576;5.37817995;0.164418751
1091;7.425085789;5.38798184;0.161507423
1093;7.338234572;5.35739708;0.170907956
1095;7.381043297;5.3845024;0.21527943
1097;7.319909425;5.34465683;0.219627845
1099;7.189177676;5.65540774;0.229229303
1101;7.504360402;5.65540774;0.201473477
1103;7.643247061;5.37882923;0.169753581
1105;7.467347899;5.29521562;0.127331525
1107;7.658433896;5.27864396;0.154054302
1109;7.508570036;5.36691826;0.182939431
1111;7.188579633;5.30023522;0.210446491
1113;7.170107405;5.26901083;0.219639734
1115;7.366178643;5.25602682;0.204815853
1117;7.329860425;5.21618179;0.173898978
1119;7.516216677;5.176793172;0.163017074
1121;7.399777122;5.24474906;0.185284326
1123;7.266364012;5.22215227;0.233090725
1125;7.203069534;5.21620536;0.249614151
1127;7.20370662;5.22011122;0.246220414
1129;7.34235024;5.159642952;0.197564206
1131;7.460965856;5.20512366;0.164563358
1133;7.251964663;5.175727109;0.133624761
1135;7.355702785;5.158735995;0.168294788
1137;7.046443953;5.19759961;0.179394704
1139;7.219754382;5.18654149;0.2192534
1141;6.949895226;5.18654149;0.205436571
1143;7.176517691;5.177646022;0.182825877
1145;7.484326239;5.09417169;0.151024787
1147;7.105705992;5.1178715;0.174385628
1149;7.059711688;5.092617595;0.196105617
1151;7.106237065;5.1961773;0.20508021
1153;7.216076671;5.046612427;0.220053394
1155;7.90472255;5.035127876;0.221319898
1157;8.17700737;5.047709026;0.21730345
1159;7.960442484;5.058103407;0.185196953
1161;7.950015;5.058103407;0.224189656
1163;7.629091846;5.072590077;0.244705091
1165;7.579861239;5.052812735;0.236683919
1167;7.592055773;5.040536405;0.186737307
1169;7.733035478;4.976022992;0.177326094
1171;7.581864993;5.007887023;0.148470189
1173;7.430464761;5.007887023;0.150048071
1175;7.380181139;5.019524251;0.196309368
1177;7.446070882;5.03737518;0.223483391
1179;7.392864312;4.981012059;0.236539524
1181;7.601143226;4.93540921;0.227255048
1183;7.447191925;4.93540921;0.198206621
1185;7.291145349;4.944480387;0.190805132
1187;7.051432785;4.977441016;0.225839105
1189;7.118733228;4.479337858;0.237649996
1191;7.186625495;4.956323864;0.233996506
1193;7.24354717;4.943894856;0.244166361
1195;7.02069451;4.913591349;0.21429732
1197;7.083681407;4.88270231;0.199836226
1199;6.908805674;4.962095068;0.201763201
1201;6.905525068;4.962095068;0.228293415
