Repository: johodges/materials

## A Non-Dimensional Scaling Approach to Modeling Material Pyrolysis

This repository contains the data, scripts, and technical documents required to generate the SPyro cone validation cases.

## Instructions
* Clone this repository with submodules
  ```
  git clone --recurse-submodules https://github.com/johodges/materials
  ```
* Pre-process data
  ```
  python materials/scripts/initialize.py
  ```
* Build latest FDS (example for impi_intel_linux target, but use relevant make target for platform)
  ```
  git clone git@github.com:firemodels/fds.git && cd fds
  cd Build/impi_intel_linux
  ./make_fds.sh
  ln -s fds_impi_intel_linux fds
  cd ../..
  ```
* Run cases
  ```

File: data/rise_materials/Testdata-166.txt
Keywords
Material1;Material2;Material3;Material4;Product;Object;Scenario;Method;Reference;Comment;Owner;IsPublic;ImportDate
FR Particle board;;;;;;;ISO 5660;EUREFIC;CDK9306_EUREFIC9;;1;2003-08-06 10:21:11
Scalars
Flux (kW/m2);tig (s);qmax (kw/m2);qtotal (MJ/m2);q180 (kw/m2);q300 (kw/m2);Mass loss (g);DHc (MJ/kg);Peak smoke production (m2/m2s);Total smoke produced (m2/m2);Specific extinction area (avg) (m2/kg);Area (m2);Thickness (mm);Density (kg/m3)
25;33;244;24;133;48;NA;13.4;NA;NA;1000;0.01;79;170
VectorData
Time (s);HRR (kW/m2);MLR (g/s);SEA (m2/kg)
0; 2.52439; -0.0192347; 0
5; 2.51459; 0.00739797; 0
10; 7.49434; -0.0103572; 0
15; 2.49886; -0.0118368; 0
20; 7.48927; 0.0118368; 0
25; 32.4138; 0.00887756; 0
30; 102.064; -0.00147807; 0
35; 124.927; 0.0724909; 30.1218
40; 68.8198; 0.137582; 647.459
45; 55.0768; 0.102076; 738.58
50; 90.8464; 0.0340225; 850.232
55; 151.912; 0.0473384; 1000.02
60; 224.795; 0.0991211; 471.934
65; 243.31; 0.131666; 887.766
70; 243.669; 0.181961; 978.672
75; 229.81; 0.199718; 1087.88
80; 203.393; 0.18788; 1148.67
85; 191.656; 0.168649; 1119.05
90; 182.362; 0.147939; 1175.06
95; 169.167; 0.152373; 1075.32
100; 164.509; 0.143499; 1002.97
105; 168.94; 0.121309; 1087.08
110; 155.477; 0.125747; 1021.46
115; 151.226; 0.113914; 1067.49
120; 151.031; 0.113914; 993.772
125; 147.188; 0.125747; 939.404
130; 151.888; 0.124268; 934.368
135; 152.355; 0.125747; 909.532
140; 141.993; 0.116869; 986.947
145; 142.572; 0.0961584; 1167.73
150; 124.455; 0.0887639; 1109.81
155; 120.054; 0.0798854; 1161.84
160; 115.876; 0.0695323; 1085.63
165; 110.52; 0.0724909; 1064.16
170; 95.8181; 0.0636129; 883.332
175; 92.7736; 0.0429026; 1320.47
180; 73.7116; 0.0340246; 1478.51
185; 69.4171; 0.0369832; 1119.05
190; 64.6461; 0.0266301; 1391.29
195; 55.193; 0.0162725; 1783.26

File: data/rise_materials/Testdata-1661.txt
Keywords
Material1;Material2;Material3;Material4;Product;Object;Scenario;Method;Reference;Comment;Owner;IsPublic;ImportDate
Fabric;Foam;;;F1A-2-2;Upholstery for passenger seat, not vandalise protected;;ISO 5660;TRANSFE;;TRANSFEU;1;2011-03-09 16:01:27
Scalars
Flux (kW/m2);tig (s);qmax (kw/m2);qtotal (MJ/m2);q180 (kw/m2);q300 (kw/m2);Sample mass (g);Mass loss (g);DHc (MJ/kg);Peak smoke production (m2/m2s);Total smoke produced (m2/m2);Specific extinction area (avg) (m2/kg);MARHE (kW/m2);Area exposed (m2);Observations;Test date (YYYY-MM-DD);Test identifier;Product thickness (mm);Thickness1 (mm);Thickness2 (mm);Thickness3 (mm);Thickness4 (mm);Product density (kg/m3);Density1 (kg/m3);Density2 (kg/m3);Density3 (kg/m3);Density4 (kg/m3);Product area weight (kg/m2);Area weight1 (kg/m2);Area weight2 (kg/m2);Area weight3 (kg/m2);Area weight4 (kg/m2)
35;53;267.70;70.96;;;39.86;33.70;18.61;;1442;;143.01;0.0088;Melting of the surface. Shrinkage. End flame at 789s.;2010-11-04;c_LSFIRE_F1A-2-2_35c;28.0;;;;;;;;;;;;;;
VectorData
Time (s);HRR (kW/m2);Mass (g);SPR (m2/(m2*s))
1;5.24938525;39.86;0.123049443
3;5.363856389;39.23554375;0.131678699
5;6.082085131;39.23554375;0.153614724
7;6.122194714;40.07154438;0.169049052
9;5.980694524;40.06691424;0.201082219
11;5.430362794;39.99558017;0.238534997
13;4.25862065;39.94269649;0.332541276
15;3.17645427;40.00478956;0.494637392
17;2.840317606;39.945052;0.716494709
19;2.47183615;39.92408324;0.925750426
21;2.511483649;39.84368228;1.178543637
23;2.575609536;39.86160392;1.450539749
25;3.263245013;39.83466521;1.5274574
27;3.274722132;39.7902811;1.559444746
29;3.204775138;39.84590601;1.645214425
31;2.567135451;39.86685441;1.649515251
33;2.323973153;39.67915342;1.576290214
35;2.12769384;39.62544742;1.669964768
37;2.190429311;39.63575394;1.796067583
39;1.871587104;39.63301218;1.839904279
41;2.113021691;39.54799071;1.911110298
43;2.453566925;39.55334246;2.071260033
45;1.834074412;39.47291096;2.07679932
47;1.815834926;39.48592818;2.317802543
49;1.821890121;39.43608143;2.53209594
51;0.723366089;39.35893866;2.874070315
53;-2.539166577;39.32126646;3.161675255
55;2.024929461;39.29473328;3.794751936
57;23.08681861;39.13218386;4.707834217
59;60.71922909;39.01268946;5.978157303
61;97.22950648;38.72755781;7.478178624
63;124.659762;38.37305279;9.389076143
65;150.845889;38.37216105;11.3699918
67;178.2278785;37.74259552;13.02284406
69;211.6579777;37.3849012;13.90323481
71;229.3543278;36.9150711;14.57695362
73;244.8387092;36.2972194;14.60728457
75;250.2689551;35.610924;14.23177868
77;258.20174;35.56152296;13.47068498
79;267.7020939;35.08952388;12.98769963
81;264.493503;34.99027611;12.0389028
83;254.8746703;34.38577291;11.30641623
85;244.6988951;34.09153365;10.41173122
87;238.7611386;33.7955362;9.849562158
89;236.4353462;33.7955362;8.997194349
91;235.2587673;33.32458175;8.688008833
93;231.5198838;33.13299257;7.991748432
95;231.8666349;32.79165744;7.465789568
97;223.2946476;32.53198327;6.478377303
99;217.2010335;32.2507607;6.170680965
101;216.0703237;32.63764671;5.391974896
103;211.7903114;31.79443757;4.90017999
105;208.5921637;31.5314527;4.689183602
107;203.0818365;31.5314527;4.665302512
109;198.3336145;31.44058236;4.260763458
111;198.271738;30.58505724;4.028936643
113;194.9622237;30.3711477;3.68712949
115;195.045909;30.28614767;3.129020087
117;191.6346432;30.04479103;2.725056969
119;186.8684282;29.78295151;2.3698945
121;186.0757479;29.82635152;1.992411924
123;180.0213665;29.82635152;1.860021683
125;175.4232671;29.18743485;1.678552831
127;168.1969818;29.35106265;1.425044913
129;162.9317348;29.08391318;1.305639659
131;160.4920541;28.7321601;1.194115195
133;157.199065;28.90585871;1.030170805
135;151.9888931;28.90585871;0.924886776
137;148.5133599;28.47270878;0.816998209
139;143.000158;28.36599749;0.683219906
141;141.7672626;28.0012888;0.582708152
143;137.592187;27.79073924;0.495076443
145;134.4627511;27.79073924;0.413136758
147;132.6413302;27.55057455;0.343079647
149;128.8456396;27.42833624;0.312995396
151;124.8934691;27.29433053;0.351385443
153;120.3999742;27.27304999;0.392317776
155;118.9416115;27.46411257;0.419563181
157;116.3024417;27.288982;0.425886441
159;114.8462932;27.26095633;0.435671694
161;113.2681076;27.13249093;0.396790595
163;112.1228449;26.9761954;0.347088158
165;112.102403;26.89898137;0.305370806
167;111.9687089;26.72524312;0.305876737
169;114.520838;26.74379529;0.27471445
171;115.2123373;26.74379529;0.284177877
173;120.3568864;26.5335843;0.34823417
175;122.3707788;26.44563839;0.415856899
177;124.1906595;26.20497389;0.450140868
179;124.4598351;26.20497389;0.496648763
181;123.7844105;26.20497389;0.52887734
183;124.2246769;25.21401217;0.496840183
185;122.8014126;25.76642347;0.446649894
187;124.0555357;25.58343404;0.41105244
189;123.3634284;25.50505324;0.373905297
191;123.787221;25.36505507;0.401709471
193;125.7100105;25.24201588;0.414700986
195;128.4108798;25.24201588;0.451182498
197;127.1771411;25.24201588;0.491504946
199;128.572919;24.99786605;0.523464235
201;122.1925344;24.88460517;0.487485893
203;119.6626458;24.80571973;0.497180691
205;118.3822725;24.71001942;0.492777175
207;115.6474361;24.52910105;0.469960767
209;114.3676073;24.52910105;0.426851513
211;113.0402087;24.32986139;0.417265835
213;114.1144733;24.22475616;0.37921699
215;113.4122175;24.22475616;0.36998163
217;116.5302152;24.06821688;0.423235595
219;118.7916225;23.96094041;0.5186504
221;123.7725424;23.96094041;0.564003054
223;122.1332373;23.70636352;0.620344695
225;130.1155593;23.70636352;0.739360897
227;134.6536694;23.47647804;0.809964383
229;136.601056;23.38849303;0.826617406
231;139.97637;23.26878327;0.95682094
233;145.0793895;23.57653956;1.087633422
235;148.8199499;22.98506643;1.138273848
237;154.3512355;22.82963714;1.190157258
239;159.2609394;23.01430227;1.318671646
241;162.8243405;23.21968224;1.37960998
243;165.471211;22.45848761;1.492835592
245;168.4735102;22.29112538;1.608493356
247;174.5030031;22.14840741;1.719529194
249;178.1798992;22.14840741;1.832603381
251;185.4224686;22.14840741;1.925365896
253;189.7879631;22.14840741;1.924320607
255;196.993249;21.24541732;2.031704324
257;195.9066582;21.40064679;2.13899476
259;207.2132504;21.40064679;2.279289034
261;207.5880662;20.72155454;2.389926591
263;215.5150447;20.72155454;2.604614355
265;214.0669597;20.72155454;2.722253734
267;214.7430713;20.25974788;2.943131911
269;213.2615293;20.00565795;3.000987701
271;214.8368139;20.03008954;3.193320193
273;219.4589706;19.71347368;3.382913133
275;217.7271479;19.53970596;3.372510754
277;220.5919974;19.53970596;3.335051332
279;218.2575318;19.10757817;3.330122167
281;218.8180423;18.88057802;3.18515813
283;222.7084784;18.73695417;3.015417831
285;219.125835;18.55433009;3.003462932
287;221.4736196;18.38275557;3.020743541
289;216.1106726;18.20560699;3.132480474
291;224.5132369;18.03446693;3.370690056
293;221.7217038;17.85824834;3.467952748
295;226.2088769;17.68543312;3.694745843
297;222.1293357;17.52951686;3.726289314
299;223.2145456;17.32492922;3.890444856
301;219.4674923;17.16308051;3.807984131
303;214.8306014;16.95038971;3.78799603
305;210.8149411;16.82108325;3.704293222
307;211.6906948;16.6383981;3.732987293
309;207.2902021;16.4683166;3.676335984
311;202.8075961;16.37952589;3.636039521
313;202.9872246;16.24197056;3.724503381
315;191.1294694;16.09197229;3.751380583
317;182.4521257;15.97565733;3.670100188
319;180.2171135;15.78751169;3.502225198
321;174.0161292;15.66139592;3.383113099
323;168.4059404;15.66139592;3.23220097
325;165.3448376;15.40371191;3.113704922
327;161.0177291;15.31195818;3.069942657
329;160.1374015;15.22092069;2.907645143
331;157.5317145;15.11670795;2.88619496
333;150.8027359;14.981461;2.8586509
335;146.5338451;14.91449618;2.780549087
337;144.9569123;14.7592726;2.687129276
339;141.3094923;14.67534773;2.665499301
341;136.7416935;14.55510387;2.6147769
343;131.9081555;14.44574243;2.476013301
345;130.866563;14.44574243;2.250696039
347;125.3081956;14.44574243;2.132224216
349;122.4053849;14.44574243;2.085983965
351;119.3761197;14.14576143;2.01042654
353;117.8096332;14.04952917;1.892493764
355;115.793346;14.04952917;1.928958608
357;113.3956966;13.95570438;1.906591692
359;108.774261;13.84913774;1.78004323
361;109.7272793;13.84913774;1.713519861
363;105.8846487;13.78462539;1.676748271
365;107.847718;13.59973955;1.617476983
367;106.9359754;13.59973955;1.553271733
369;107.1677059;13.61594585;1.575318678
371;109.1204723;13.59477406;1.537536063
373;106.7756381;13.49204577;1.55919728
375;102.4417327;13.49204577;1.63316431
377;101.1765243;13.49204577;1.676651622
379;100.4280071;13.21240569;1.668625705
381;103.788683;13.06832488;1.689850599
383;104.0110083;13.03314051;1.670790223
385;104.9812771;13.03314051;1.597711176
387;104.6029291;13.03314051;1.545344199
389;103.4670903;13.03314051;1.539554058
391;102.3320853;12.89940855;1.481455081
393;99.23923388;13.03750387;1.495797775
395;98.77162729;12.67889692;1.547713029
397;97.10684729;12.67889692;1.542639931
399;96.45258945;12.46090527;1.52901815
401;96.34663262;12.45731066;1.556888078
403;93.53856592;12.45731066;1.488112686
405;91.31440361;12.45731066;1.393685221
407;88.02115341;11.99988235;1.329582656
409;87.32130691;12.54099177;1.330425285
411;85.51063031;12.12615027;1.283321511
413;86.30131285;12.15272149;1.341024131
415;85.39279022;12.12019532;1.348172636
417;84.86490875;12.07361748;1.404362646
419;83.61741535;12.00353054;1.379638002
421;83.95454284;11.9850089;1.428052219
423;83.42674649;11.83165227;1.314756886
425;80.53358223;11.88796235;1.280714598
427;79.09784845;11.88796235;1.176136493
429;76.44127103;11.75136005;1.114776839
431;77.14101053;11.70597042;1.084666533
433;77.20297256;11.67632262;1.113041934
435;75.33113086;11.64089451;1.107860027
437;76.51002229;11.56707581;1.171549009
439;74.1502137;11.25532795;1.241907938
441;74.38471816;11.22065359;1.179953892
443;74.24072507;11.19389969;1.147112919
445;73.99512281;11.25722436;1.11312547
447;71.73810233;11.22587783;1.0595486
449;71.69157542;11.18890366;0.977223665
451;71.37110018;11.24638695;0.93379984
453;72.03794334;11.13718568;0.925775098
455;69.50725201;11.14047548;0.9314733
457;67.59185887;11.05032888;0.984888034
459;68.22682612;10.61084311;1.015707146
461;69.3556473;10.89460334;1.02801786
463;68.43156956;10.89460334;1.028134766
465;67.59020344;10.79690965;0.96996551
467;64.87765168;10.75246447;0.859573579
469;63.26291567;10.71557388;0.797292859
471;61.4950763;10.67901113;0.792868404
473;62.61043379;10.65700149;0.75859564
475;60.26268787;10.63392632;0.787388256
477;59.33502943;10.60910687;0.818062655
479;58.74240413;10.55033681;0.808880768
481;57.13571759;10.50153523;0.775837245
483;57.38235316;10.46082984;0.777043437
485;55.69733428;10.31813491;0.737375756
487;53.72384963;10.41336862;0.718895622
489;52.7861423;10.41336862;0.700878815
491;53.60218785;10.22742421;0.670801789
493;52.18658608;10.27322474;0.676392637
495;52.15354273;10.27322474;0.666830668
497;51.51196188;10.19519482;0.674772164
499;49.70141847;10.1639474;0.671813496
501;48.20346524;10.13494727;0.630051337
503;47.05201618;10.13494727;0.585849242
505;46.06119768;9.81326092;0.564744913
507;43.95942748;9.82616938;0.51479563
509;43.3282568;9.80503562;0.481110372
511;43.94481811;9.78505953;0.51293969
513;43.83646501;9.75900635;0.529694984
515;44.44368781;9.75900635;0.562783979
517;45.04855793;9.6781586;0.593225774
519;44.35769345;9.67968163;0.597821171
521;44.95098538;9.79770175;0.571824639
523;44.09869793;9.78952253;0.549377596
525;45.65297462;9.71452367;0.508909871
527;45.88293135;9.71452367;0.47939429
529;46.26937074;9.61962479;0.466895215
531;47.04307594;9.6355568;0.523167432
533;47.78108531;9.58340436;0.550035082
535;46.97978361;9.53186156;0.591446261
537;46.24344562;9.55924759;0.616288847
539;43.78078515;9.50105663;0.641806308
541;43.03411768;9.45490521;0.638859392
543;42.00767411;9.41113074;0.63395727
545;41.7460394;9.34283307;0.585157905
547;41.97310072;9.13675294;0.570095054
549;42.85657888;8.96975606;0.571171856
551;43.21005946;9.26295978;0.579012549
553;42.24031262;9.27571611;0.548245249
555;43.1030233;9.09974073;0.631265856
557;42.69129979;9.21418928;0.641740348
559;42.38028911;9.14945569;0.684089774
561;42.41798889;9.17126712;0.66810914
563;41.13957858;9.08844636;0.691908726
565;41.18085194;9.07422004;0.602782615
567;41.13686948;9.02103958;0.570719762
569;41.4085519;9.0164705;0.502704765
571;39.91403844;9.0164705;0.467715664
573;38.94905294;8.96967945;0.484976549
575;37.29085789;8.91023225;0.531426971
577;36.31656239;8.90313409;0.567307939
579;35.03069702;8.93572936;0.595078284
581;33.83783859;8.824929;0.560828062
583;32.48589458;8.41056803;0.488335638
585;31.34870226;8.40465808;0.445206925
587;30.06887247;8.45377143;0.396110297
589;28.54153411;8.45377143;0.351427045
591;27.81654674;8.40875465;0.385665852
593;26.7819712;8.35605418;0.415767787
595;25.63965473;8.36386858;0.419781299
597;24.98908518;8.43325383;0.435271509
599;25.54298908;8.37233012;0.424761859
601;25.38844722;8.47409484;0.393468692
603;25.13782917;8.4471122;0.364988011
605;24.51623235;7.55345845;0.351327885
607;23.14051144;8.46673043;0.317511866
609;22.61239124;8.44788147;0.352854401
611;21.86567367;8.45333393;0.395497471
613;20.89044985;8.77426708;0.402324467
615;20.84116858;8.49583823;0.398636356
617;20.15245048;8.38918802;0.40042734
619;19.40689452;8.38918802;0.339872508
621;19.12002892;8.31919215;0.296070676
623;18.35377312;8.36111628;0.303823536
625;17.47934137;8.36111628;0.314005426
627;17.3446905;8.28325351;0.293982315
629;17.14651748;8.29900284;0.314105068
631;16.29741246;8.28456332;0.291017236
633;16.51210765;8.55399367;0.283673534
635;16.31884611;8.42452703;0.270013576
637;15.45653096;8.43186143;0.289648289
639;15.25612054;8.39906044;0.304347207
641;15.39643331;8.34024789;0.339982662
643;14.53628953;8.26108932;0.314060828
645;14.65383914;8.22617718;0.298281953
647;14.37849821;8.0423649;0.286435066
649;13.90046312;8.08116246;0.252464708
651;13.72916919;8.10967562;0.24209548
653;14.0216451;8.0622144;0.275924989
655;13.22548151;8.107086;0.291770303
657;12.88824835;8.06227547;0.322934311
659;12.31899905;8.08025604;0.341916497
661;11.88610581;8.02265061;0.33502153
663;12.46147483;7.98597376;0.29512498
665;12.54632401;7.98243271;0.26950543
667;12.35873857;8.01429674;0.214310273
669;12.23297511;8.05005271;0.21381035
671;11.94708519;7.98501484;0.235662378
673;11.89727146;7.89161594;0.276330257
675;11.79509037;7.95906772;0.320460844
677;11.61474444;7.97647776;0.363948456
679;11.01426454;7.75020082;0.341965293
681;10.69541165;7.81757707;0.296309476
683;10.47143806;7.88026907;0.2559051
685;10.18295817;7.888159;0.218637673
687;10.21772285;7.84637898;0.200675715
689;10.49526567;7.8925679;0.215438634
691;10.26604824;7.43690636;0.248984105
693;10.50792437;7.86004066;0.267125677
695;10.26726996;7.86307974;0.310863159
697;9.86389624;7.87230252;0.327367462
699;9.614404226;7.87230252;0.311376715
701;9.58755845;7.78124254;0.312179592
703;9.525061937;7.79894132;0.307518922
705;9.737653342;7.76684104;0.262466382
707;9.657802303;7.76684104;0.248650725
709;9.594444048;7.79373958;0.276981904
711;9.257751133;7.42572663;0.271066151
713;9.083206194;7.45168071;0.305493972
715;9.156271668;7.44156704;0.328984901
717;8.678939096;7.44754503;0.324051424
719;8.633725647;7.37849362;0.3258432
721;8.603827371;7.36191446;0.318154131
723;8.380120765;7.36355213;0.264883351
725;8.644794361;7.2802369;0.243511047
727;8.73063825;7.3024978;0.271231371
729;8.938624776;7.36233392;0.266679014
731;8.923976263;7.34491638;0.278763208
733;8.875099635;7.3665146;0.317423781
735;8.545049929;7.67568035;0.353221434
737;8.663036135;7.29651124;0.339315237
739;8.171545858;7.29651124;0.352162259
741;7.833103786;7.2628049;0.32993331
743;7.579748389;7.20902229;0.307867165
745;7.158558163;7.21565599;0.273438642
747;7.44612232;7.22736072;0.256674353
749;7.2267262;7.20317341;0.231040401
751;7.01826466;7.22927963;0.25347658
753;6.901382311;7.21672205;0.274436831
755;6.869032404;7.27011573;0.297653689
757;6.733780585;7.23940937;0.338479889
759;6.765807726;7.28878951;0.363082579
761;6.589278214;7.1878055;0.367358515
763;6.451987905;7.152469;0.350245591
765;6.646396839;7.19391259;0.33901046
767;6.473981797;7.19391259;0.298759545
769;6.710853489;7.46476382;0.29254309
771;6.894304437;7.48601972;0.298119164
773;7.097507703;7.5304649;0.297939941
775;6.995372712;7.50112888;0.310510696
777;6.915373794;7.50112888;0.348733424
779;6.767570753;7.48520598;0.352560921
781;6.743087418;7.47057627;0.320499099
783;6.509896928;7.47832103;0.32013142
785;6.453194274;7.40801338;0.296690167
787;6.385563384;7.43273318;0.242994702
789;6.523528132;7.43273318;0.245166301
791;6.680545348;7.4403258;0.278527822
793;6.595105521;7.40843123;0.292737175
795;6.39095709;7.40843123;0.338913874
797;6.502282285;7.42823161;0.38565837
799;6.141807548;7.39803632;0.365919108
801;5.996225988;7.37707773;0.354492759
803;5.833572567;7.96416982;0.323795706
805;5.673525296;7.35673575;0.266317415
807;5.825898131;7.35673575;0.260904046
809;5.960636637;7.31280164;0.261748939
811;6.064771931;6.41941415;0.27285261
813;5.880575961;7.39304029;0.312771712
815;6.112318286;7.34750547;0.361670997
817;5.588965058;7.38143413;0.351085498
819;5.855031977;7.38143413;0.364865355
821;5.618392444;7.29461536;0.345500611
823;5.662137957;7.29461536;0.316989795
825;5.571826149;7.26997109;0.276197887
827;5.576286141;7.2253877;0.281864332
829;5.636021484;7.24933179;0.245804967
831;5.97016341;7.20119343;0.25447534
833;5.813367327;7.29787462;0.275248913
835;5.817807696;7.27104412;0.315679022
837;5.838070411;7.26987948;0.339133768
839;5.836880713;7.26408417;0.378851195
841;5.944334778;7.32625868;0.368135912
843;5.967437412;6.33287716;0.344383522
845;5.79184353;7.18774496;0.2953137
847;5.844810575;7.1743715;0.25445949
849;6.194883721;7.19331956;0.252996482
851;6.068738594;7.15977287;0.2567651
853;6.132143422;7.20056236;0.303083152
855;6.21391227;7.21211495;0.348624511
857;5.993583055;7.22202237;0.374752731
859;6.09188329;7.1676162;0.388681327
861;6.097038413;7.18032645;0.404779684
863;5.978406084;7.14870617;0.370969822
865;6.002491189;7.12890526;0.347157516
867;5.966677148;7.10053727;0.320395808
869;5.951072165;7.08953271;0.281397931
871;5.926122374;7.11711642;0.267046521
873;6.400281022;7.0837524;0.259796433
875;6.404783025;7.11890623;0.288219879
877;5.994877097;7.10687365;0.301423715
879;6.21305253;7.11889176;0.344853248
881;6.444222314;6.90595722;0.359091279
883;6.215006233;7.08178795;0.388627868
885;5.947195606;7.06007563;0.364957717
887;6.418504317;7.06007563;0.346008619
889;5.996802629;6.98692603;0.288695661
891;5.931049533;7.00894318;0.262169318
893;6.139827816;7.02744125;0.231786857
895;6.284235643;6.94968615;0.215427887
897;6.281164724;7.03735777;0.223900906
899;6.142565309;7.06330435;0.262194044
901;6.247833863;7.02918659;0.296485797
903;6.398368802;7.02918659;0.321733716
905;6.217007208;7.02632268;0.37389391
907;6.20744523;6.97027885;0.398526019
909;6.274919457;6.51166234;0.390447906
911;6.183009224;6.93146933;0.350384314
913;5.971950583;6.91319145;0.313483542
915;6.120959349;6.90567436;0.248214925
917;6.011034724;6.90662632;0.223795043
919;6.09076661;6.94050087;0.233915733
921;6.282544689;6.90503472;0.243877754
923;6.448421872;6.90610079;0.291408984
925;6.425642658;6.94408798;0.348337597
927;6.471671349;6.9388482;0.368869554
929;6.377358156;6.9388482;0.386707267
931;6.227907447;7.25575924;0.407833358
933;6.400547668;6.932627;0.388692242
935;6.024868841;6.857536;0.348351606
937;6.087072862;6.78855262;0.335930185
939;6.188734932;6.82981515;0.28767131
941;6.059229517;6.77700003;0.265098234
943;6.175736348;6.81044816;0.250516562
945;6.181910795;6.81239064;0.269794575
947;6.127493914;6.78522479;0.260386961
949;6.091673185;6.43030406;0.280022175
951;6.138790637;6.63506688;0.305990213
953;6.364659639;6.74796187;0.324229295
955;6.083269015;6.85104051;0.351693997
957;6.596807213;6.82360091;0.38243703
959;6.291573062;6.82360091;0.389102865
961;6.132341848;6.71626445;0.360852298
963;5.9813702;6.73480912;0.349999424
965;6.151321228;6.6963955;0.312565219
967;6.135249025;6.71161984;0.277517963
969;6.139316294;6.68331293;0.267949504
971;6.304839141;6.71912086;0.28235111
973;6.12540962;6.6604874;0.265487943
975;6.490904715;6.68025777;0.291733775
977;6.485099387;6.70131439;0.317731508
979;6.324825318;6.68082027;0.332242566
981;6.407356334;6.66856697;0.353107836
983;6.465163586;6.71891461;0.392233035
985;6.196741008;6.63466189;0.39347772
987;6.423436287;6.6622772;0.372100443
989;6.298586043;6.6622772;0.363072494
991;6.39640382;6.80121038;0.323610011
993;6.236000201;6.57055401;0.28740796
995;6.309057196;6.57625075;0.242365819
997;6.311741581;6.58605263;0.24387403
999;6.461697145;6.58605263;0.2446572
1001;6.096837362;6.55680126;0.26514745
1003;6.551449607;6.60142912;0.31180637
1005;6.583382381;6.60104019;0.363179322
1007;6.416424571;6.55637484;0.38969672
1009;6.124728096;6.56847545;0.40912374
1011;6.085394772;6.47656208;0.416126642
1013;6.333958228;6.49757423;0.401063999
1015;6.347433215;6.41842362;0.350888282
1017;6.304765144;6.46849697;0.330523971
1019;6.576681535;6.44426305;0.300062395
1021;6.658817243;6.43152226;0.271772332
1023;6.755476384;6.45625814;0.257215779
1025;6.853735629;6.46449039;0.279114143
1027;6.534437147;6.47454299;0.294805563
1029;6.855637582;6.46723162;0.321189475
1031;6.631037778;6.41212474;0.350705168
1033;6.627851055;6.42850675;0.361367435
1035;6.661276792;6.38209766;0.335110824
1037;6.396174035;6.38209766;0.312133113
1039;6.440552114;6.35596037;0.279787324
1041;6.443487366;6.34700437;0.257137894
1043;6.378526841;5.74293616;0.238398686
1045;6.617864555;5.74293616;0.264294223
1047;6.813969762;6.49472533;0.30665098
1049;6.621487575;6.35162594;0.338567961
1051;6.318847845;6.37084775;0.372676831
1053;6.58376861;6.32612882;0.403090871
1055;6.589641103;6.33237359;0.426479109
1057;6.431026001;6.26940677;0.398303265
1059;6.504877639;6.28062454;0.367129283
1061;6.253796719;6.54589367;0.337449128
1063;6.451705226;6.3208494;0.326208806
1065;6.274145004;6.3208494;0.284419395
1067;6.090573577;6.18157391;0.250822053
1069;6.258553832;6.18157391;0.258463563
1071;6.513790841;6.2178104;0.257496417
1073;6.473119896;6.23127494;0.280161085
1075;6.418181089;6.23127494;0.317411094
1077;6.669115236;6.2059605;0.355077936
1079;6.627981249;6.24895926;0.405131098
1081;6.385055132;6.22011824;0.441821779
1083;6.524560549;6.17932178;0.414312836
1085;6.175883965;6.13162431;0.405910946
1087;6.357649267;6.13643712;0.400111723
1089;6.145858111;6.13643712;0.337731704
1091;5.928003851;6.08370612;0.286833226
1093;6.061879971;6.06076809;0.274898139
1095;6.273071154;6.0756335;0.243600296
1097;6.249920905;6.067615;0.242945267
1099;6.186177752;6.07854402;0.260353294
1101;6.038179523;6.1141082;0.308915349
1103;6.280645611;6.21074278;0.326493673
1105;6.249787087;6.08718609;0.366375762
1107;6.280856142;6.05036406;0.388166468
1109;6.151165061;6.01709165;0.409896048
1111;5.928939215;6.01709165;0.390571923
1113;6.034025707;5.97083309;0.401565554
1115;6.003674505;5.98647636;0.383823472
1117;5.968749979;5.98647636;0.344891218
1119;6.285240692;5.98508941;0.315405458
1121;6.182785524;5.95008076;0.308490151
1123;6.304241228;5.95008076;0.311135029
1125;6.209236532;5.97731411;0.345123861
1127;6.317235753;5.97731411;0.386819257
1129;6.128117297;5.96606634;0.405124522
1131;5.942976894;5.93259518;0.410497345
1133;5.890466947;5.8712971;0.385149194
1135;5.858224933;5.83922682;0.327630648
1137;5.91537826;5.85202815;0.289567229
1139;6.095968398;5.84901264;0.27909121
1141;6.251852155;5.8322042;0.301484515
1143;6.022243991;5.87896472;0.325698963
1145;6.049610307;5.87662581;0.373985607
1147;5.982683573;5.87662581;0.401670336
1149;5.844213597;5.82614907;0.405191952
1151;5.769493026;5.80979063;0.370016977
1153;5.684025691;5.79644824;0.335111901
1155;6.032464982;5.82893744;0.300318081
1157;6.104166582;5.76664133;0.292059906
1159;6.129951789;5.79389129;0.312123228
1161;6.300511839;5.79389129;0.342026483
1163;6.055575379;5.79108846;0.381725266
1165;6.062717418;5.79329612;0.417851635
1167;6.02400193;5.7644551;0.425019647
1169;5.68921826;5.7186085;0.409050552
1171;5.801304967;5.79047721;0.388828829
1173;5.819868934;5.71029214;0.351992525
1175;6.134557656;5.71029214;0.316984778
1177;5.898100181;5.70035418;0.332237206
1179;5.992617981;5.65932844;0.344093206
1181;6.12302225;5.71569853;0.375606721
1183;5.811962181;5.6212266;0.413036734
1185;5.850892086;5.65053155;0.471141431
1187;5.682049118;5.65053155;0.47024016
1189;5.592677593;5.62542335;0.469467319
1191;5.785448103;5.58299566;0.437230276
1193;5.864699788;5.54193188;0.399666169
1195;5.772756421;5.59262933;0.358784161
1197;5.879668927;5.64542087;0.330904425
1199;5.890646653;5.6201675;0.315422212
1201;6.012925224;5.6201675;0.316477858

File: data/rise_materials/Testdata-1662.txt
Keywords
Material1;Material2;Material3;Material4;Product;Object;Scenario;Method;Reference;Comment;Owner;IsPublic;ImportDate
Fabric;Foam;;;F1A-2-2;Upholstery for passenger seat, not vandalise protected;;ISO 5660;TRANSFE;;TRANSFEU;1;2011-03-09 16:05:01
Scalars
Flux (kW/m2);tig (s);qmax (kw/m2);qtotal (MJ/m2);q180 (kw/m2);q300 (kw/m2);Sample mass (g);Mass loss (g);DHc (MJ/kg);Peak smoke production (m2/m2s);Total smoke produced (m2/m2);Specific extinction area (avg) (m2/kg);MARHE (kW/m2);Area exposed (m2);Observations;Test date (YYYY-MM-DD);Test identifier;Product thickness (mm);Thickness1 (mm);Thickness2 (mm);Thickness3 (mm);Thickness4 (mm);Product density (kg/m3);Density1 (kg/m3);Density2 (kg/m3);Density3 (kg/m3);Density4 (kg/m3);Product area weight (kg/m2);Area weight1 (kg/m2);Area weight2 (kg/m2);Area weight3 (kg/m2);Area weight4 (kg/m2)
50;16;326.79;85.42;;;40.85;37.66;20.07;;1330;;186.18;0.0088;Melting of the surface. Shrinkage. End flame at 733s.;2010-11-03;c_LSFIRE_F1A-2-2_50a;28.0;;;;;;;;;;;;;;
VectorData
Time (s);HRR (kW/m2);Mass (g);SPR (m2/(m2*s))
Time;HRR(t);m(t);SPR(t)
s;kW/m2;g;m2/(m2s)
1;3.288570473;40.85;0.163094731
3;3.741948727;40.81076123;0.180870928
5;4.462516967;40.80567135;0.221798452
7;4.981667849;40.75472612;0.317295947
9;5.184100371;40.76355;0.560067187
11;5.334308515;40.42788654;0.932116003
13;4.875000917;40.7997231;1.292702028
15;2.707630105;40.73764741;1.359784288
17;-0.551934977;40.69111359;1.4443206
19;4.91478637;40.69338975;1.538311294
21;16.24673496;40.72237884;2.514325477
23;36.47207177;40.49172274;4.056143039
25;67.36296116;40.24135624;6.718928526
27;107.2287322;40.01284553;9.557415931
29;150.2152868;39.56146967;13.28197713
31;201.0590606;39.10357866;16.45282028
33;251.2133071;38.6941528;19.11447299
35;291.0326008;38.14476195;19.80639465
37;314.8249774;37.65911549;20.38300431
39;319.6126693;37.07050562;19.29498194
41;326.7924678;36.57950772;17.37527284
43;321.2854547;36.12612847;14.8580964
45;319.7903646;35.69924916;13.41040718
47;310.8236463;35.58711863;11.51867313
49;296.3131111;34.98622473;10.11279406
51;288.3772033;34.63565676;8.647163169
53;278.5699992;34.19839644;7.693230994
55;267.5273348;34.03190003;6.724942016
57;255.96382;33.75924429;5.944343022
59;249.5216664;33.56132196;5.302653435
61;246.6241634;33.30131218;4.904493047
63;242.7129202;33.0062028;4.523507276
65;237.0595938;32.68495808;4.159644156
67;234.1996087;32.44323343;3.855747864
69;228.757918;32.30448179;3.399006483
71;222.2149075;32.14927814;3.234379389
73;220.2418512;31.88106317;2.865652758
75;214.2711632;31.73967985;2.439670591
77;207.7955684;31.48931656;2.098892901
79;197.3972598;31.5475974;1.784977793
81;196.8763887;30.98938214;1.339497942
83;186.3012808;30.9528263;1.111329122
85;178.8398001;30.68785903;0.973279629
87;174.5394416;30.68458998;0.783944494
89;166.5486679;30.31207601;0.709397562
91;162.6151048;30.36370931;0.658698612
93;157.2998875;30.27331286;0.57683189
95;155.4693774;30.06589885;0.506419992
97;151.0891962;29.92762391;0.489548535
99;149.4621994;29.79388048;0.477045414
101;148.4316744;29.66406216;0.467512188
103;141.6232767;29.66406216;0.447781603
105;142.5184584;29.34106601;0.428422682
107;141.8405202;29.19854995;0.370480339
109;139.8152394;29.05967714;0.34743075
111;137.1357059;28.85053252;0.33823508
113;137.7182581;28.69956037;0.364033229
115;135.5504323;28.74681377;0.412566746
117;133.3369659;28.64060266;0.455928375
119;133.9473914;28.48098813;0.434300465
121;134.2568461;28.32120065;0.425588391
123;133.8652374;28.18949157;0.404955242
125;135.7486858;28.0482289;0.401800477
127;138.0151916;27.97021737;0.439716944
129;138.7155821;27.88566667;0.489931812
131;140.5300485;27.71609605;0.533531008
133;145.5855069;27.66442325;0.539880647
135;144.5131168;27.46231264;0.521234151
137;142.4590143;27.30370861;0.490325737
139;143.1300033;27.20068488;0.450764702
141;149.1406168;27.03390235;0.440178369
143;143.6059699;27.07308187;0.536248639
145;149.3211408;27.07308187;0.569521921
147;153.007186;26.89184217;0.580152616
149;155.1230142;26.6388568;0.601368786
151;161.3146999;26.36444109;0.557162723
153;159.0333964;26.22854267;0.463777663
155;154.3133915;25.451634;0.439975711
157;155.4312014;25.93659024;0.46222274
159;152.770196;26.01012257;0.466591807
161;148.9729757;25.88670036;0.531086004
163;147.7421262;25.681207;0.551722894
165;143.8044143;25.05316672;0.553249154
167;145.2965313;25.41740236;0.53855225
169;144.8318958;25.32066158;0.587215306
171;143.4670062;25.19689666;0.581885849
173;145.6490634;25.15121267;0.588716326
175;145.9878387;25.03172784;0.598256846
177;146.5771865;24.82179425;0.621596014
179;145.395412;24.64417538;0.622849659
181;148.2807676;24.50357196;0.651481855
183;144.7026409;24.48596637;0.785125136
185;147.3886717;24.40640626;0.869371475
187;152.2586831;24.32682426;0.949836187
189;153.366536;24.14083258;1.052850591
191;157.1351343;23.93335718;1.223287473
193;167.73724;23.12010566;1.363817587
195;177.2448914;23.61460695;1.566361042
197;178.1771937;23.15758552;1.823745702
199;189.5379581;23.33686081;2.020178833
201;199.53756;23.18550379;2.138757501
203;213.1058218;22.90885035;2.231642092
205;217.2846678;22.73846887;2.41211887
207;226.2302657;22.54371256;2.534678892
209;239.3343943;22.36461984;2.651360237
211;256.9128543;22.17976731;2.911661546
213;261.4633573;21.96479508;3.14292554
215;274.7028839;21.67754765;3.169399962
217;275.700809;21.48041002;3.203878851
219;287.97727;21.17227087;3.334922174
221;298.698441;20.94687813;3.325694986
223;310.6365951;20.76536512;3.395891753
225;307.2498643;20.5294921;3.561723689
227;307.0810383;20.22576221;3.609724848
229;316.4310402;20.00405117;3.706894044
231;310.7349145;19.72723759;3.685065929
233;308.4903108;19.50255215;3.653646883
235;306.6179796;19.37763421;3.8077198
237;303.6443667;19.03331982;3.852349342
239;308.2056525;18.87445102;3.950491701
241;293.258779;18.63905789;4.066736844
243;289.2028967;18.46706805;4.139819856
245;285.9856938;18.15083207;4.062366216
247;269.4839907;17.97519149;4.136151532
249;256.4546803;17.84037778;3.937036381
251;255.6349949;17.58720451;3.920577875
253;240.3631392;17.56084871;3.711961494
255;225.8918052;17.40940094;3.588930351
257;216.5968034;17.19364721;3.417816196
259;203.4457881;17.02161893;3.242632897
261;197.4805283;16.86152024;2.956041169
263;185.6441944;16.73768059;2.836167567
265;180.5136437;16.73768059;2.555654896
267;172.2002609;16.56292027;2.385721267
269;166.5254958;16.40493173;2.216744066
271;164.111407;16.36543993;2.089038399
273;159.4972392;16.18665842;1.949312642
275;158.2602597;15.65482725;1.829037995
277;160.2736661;15.93548747;1.768460416
279;153.2672737;15.9685586;1.847431822
281;154.4724299;15.73790037;1.888766461
283;152.1142647;15.63997613;1.9240473
285;150.7159025;15.52704862;2.013627989
287;150.6566959;15.32042358;2.015453296
289;150.0512421;15.27219812;1.92732118
291;148.9148189;15.01988161;1.896368631
293;148.0389007;15.050699;1.847217009
295;149.5503356;14.97575314;1.856406182
297;148.36414;14.92436272;1.864043068
299;149.0916441;14.7403141;1.89098305
301;150.8162701;14.64020444;1.878883379
303;146.9212506;14.49695226;1.88575511
305;144.6787667;14.36402877;1.837744228
307;147.037216;13.53617166;1.734764319
309;145.3588267;14.19613698;1.732797763
311;139.6901847;14.08874188;1.709224787
313;142.6793065;14.06381295;1.762903705
315;140.1583251;13.90912496;1.756359736
317;141.0551502;13.80212435;1.796653745
319;138.7089899;13.6706352;1.768505764
321;140.8198598;13.56804386;1.748172111
323;137.2818103;13.44626044;1.660950231
325;136.2404443;13.38631785;1.574920408
327;131.1384729;13.33808385;1.528365995
329;127.5066381;13.26969478;1.48417018
331;124.118534;13.20512245;1.475189123
333;123.3029515;13.07262387;1.433568735
335;123.7600183;12.95614546;1.382983706
337;121.5461822;12.83569764;1.327631653
339;122.6119778;12.73624777;1.343666999
341;119.6636426;12.67999327;1.351182953
343;120.0161012;12.62595408;1.34884255
345;120.6723619;12.55968958;1.431585199
347;123.364389;12.47182765;1.493861815
349;123.8071745;12.41395625;1.525627987
351;123.8763329;12.26703946;1.466948597
353;120.6152068;12.15101585;1.400947661
355;116.978121;12.08356042;1.304703242
357;111.0974099;12.03136554;1.192671203
359;106.4052573;11.90552197;1.0979472
361;102.4218245;11.97202936;1.033337282
363;101.4865536;11.82244886;1.035060121
365;99.3461345;11.79009784;1.010882696
367;98.23014905;11.71444628;0.995587797
369;95.14659797;11.32073792;0.965151893
371;94.44269811;11.55058423;0.995345537
373;96.61601463;11.37382105;0.985225182
375;96.91419985;11.37382105;1.03438344
377;97.50335251;11.32416071;1.06075633
379;95.98648284;11.27674664;1.040318777
381;93.76098696;11.16060186;1.007164647
383;93.25937746;11.13568041;1.005294871
385;92.73199282;11.02651733;0.945833997
387;93.80266795;10.92697671;0.925906069
389;94.42609515;10.83686104;0.946906682
391;92.40651092;10.72706807;1.015698794
393;93.67885692;10.73785156;1.057638553
395;95.01414901;10.6821202;1.083024051
397;96.45052422;10.6216534;1.174737664
399;99.7606594;10.53408721;1.219722036
401;106.5319031;10.42264744;1.220586279
403;109.481561;10.31516159;1.31479539
405;116.1190329;10.20828962;1.427059828
407;121.4073129;10.10974349;1.500183274
409;126.729672;10.06973604;1.54828511
411;127.9358814;10.00835162;1.548400532
413;126.7207884;9.73011277;1.498169932
415;120.5968294;9.80408709;1.426588347
417;117.2952395;9.6581792;1.34557068
419;115.0727944;9.57550057;1.318983658
421;108.5985897;9.52335107;1.310479806
423;107.3854762;9.68135456;1.27035055
425;102.2219636;9.41506825;1.259729656
427;101.3311379;9.36950596;1.193159983
429;98.20265642;9.27364543;1.135885074
431;100.4664331;9.15101219;1.100213095
433;96.60447573;9.04783686;1.076431261
435;95.09735633;9.02713464;1.068912347
437;93.29990207;8.95029963;1.059457434
439;87.90257748;8.95469396;1.008981687
441;84.74246217;8.92603904;0.939874743
443;82.26368166;8.82560215;0.881244982
445;79.47930844;8.69207919;0.794075229
447;75.71911542;8.7896698;0.723053056
449;73.33680671;8.6871991;0.700774144
451;68.42446326;8.6963897;0.6915906
453;66.63224158;8.63642469;0.681546145
455;63.26889879;8.61340841;0.654188742
457;61.70323016;8.57555594;0.629196407
459;58.46833602;8.46337203;0.58373085
461;57.10292891;8.41547966;0.541710199
463;55.40460767;8.37365085;0.513634263
465;54.90121632;8.39766856;0.530960649
467;53.14164779;8.37087397;0.543883118
469;51.73504166;8.35232727;0.53095769
471;50.60547227;7.65917712;0.528364291
473;51.42122217;8.23339013;0.468518981
475;50.16983269;8.1983754;0.426350804
477;47.5343551;8.17921429;0.384268371
479;46.62056028;8.14467091;0.364867768
481;45.28674352;8.18785828;0.323075779
483;44.92373801;8.14298674;0.303762835
485;43.11072167;8.11202523;0.285910719
487;42.42247789;8.04371943;0.270464144
489;42.16789043;8.0195341;0.282562307
491;41.48245525;7.95464309;0.322594308
493;40.75351851;7.99203969;0.375389446
495;40.27479292;8.02637808;0.360949744
497;39.86227275;7.96289953;0.360601758
499;39.2023458;7.92962342;0.334441506
501;38.77347198;7.86810182;0.314757256
503;39.03942857;7.81815375;0.280225048
505;37.54864727;7.7782301;0.286237482
507;38.6742926;7.86216798;0.317872709
509;37.63492889;7.79132019;0.318453795
511;37.38882701;7.82237298;0.298372953
513;37.22677303;7.87534935;0.292000757
515;37.03549158;7.79056858;0.256902373
517;36.93994402;7.7884974;0.232203696
519;37.63699266;7.7884974;0.266063237
521;38.07598326;7.61380594;0.310204567
523;38.63938353;7.65126339;0.344105577
525;38.0857879;7.62949195;0.412633833
527;39.48578602;7.62587272;0.388322467
529;38.27446877;7.53514263;0.343982208
531;39.39518096;7.49851152;0.32739159
533;38.68902873;7.45388287;0.304480044
535;38.5844009;7.43337015;0.280726903
537;37.90569221;7.40787913;0.299972525
539;38.26585971;7.43119168;0.311898698
541;38.07656547;7.39622338;0.27612198
543;38.92173552;7.29252439;0.26715002
545;39.68733185;7.26310345;0.236756435
547;40.19560933;7.23803039;0.259267208
549;41.01266887;7.23450938;0.285839231
551;40.9365734;7.24009464;0.342147176
553;42.10608642;7.22527447;0.359313224
555;42.39848998;7.23262023;0.370139385
557;42.49211877;7.15447311;0.338506723
559;41.52753366;7.09843801;0.294982361
561;41.73394419;7.01945548;0.256750341
563;41.95231186;7.11334946;0.255138983
565;41.70293304;7.28420923;0.27847743
567;41.68967568;7.02173165;0.30536316
569;39.89551069;7.03098311;0.323307983
571;39.09371766;7.01534301;0.331333977
573;39.11408566;7.1983587;0.335231773
575;38.48990758;7.13324082;0.295346571
577;38.00603447;7.01900014;0.293704191
579;37.80171874;7.08317692;0.30095535
581;38.47483285;7.1043948;0.308177523
583;37.98592163;7.04562819;0.316993609
585;39.40681053;7.01544817;0.335576012
587;39.91435761;6.96830047;0.303974209
589;39.16117364;6.9439187;0.290353842
591;39.26330022;6.951052;0.280874643
593;38.70636674;6.84764073;0.282918623
595;37.75930804;6.88260902;0.330470995
597;36.41523207;6.89144251;0.349939528
599;35.58218638;6.83444334;0.356170398
601;36.13301165;6.82378903;0.344213955
603;35.44158995;6.78990597;0.312900079
605;35.51182683;6.7174119;0.26769722
607;35.01241533;6.71874056;0.270952446
609;34.84973132;6.74810064;0.287854297
611;34.13087963;6.6930675;0.315414197
613;33.23189836;6.70511079;0.341418121
615;32.45117012;6.70357021;0.334527007
617;32.13205063;6.57313587;0.310512478
619;32.18672533;6.3473951;0.281045027
621;31.44369218;6.28741407;0.270323247
623;31.62511422;6.36840052;0.275256012
625;31.17443386;6.18709195;0.29467939
627;30.9134436;6.37563205;0.325636181
629;30.0651475;6.30469991;0.334068723
631;29.89977347;6.21636076;0.33253673
633;29.85177206;6.16186676;0.304567565
635;28.68253239;6.15229822;0.288151472
637;28.15689373;6.12318796;0.272754959
639;28.43761064;6.1341695;0.274783637
641;27.45368911;6.09989196;0.2839331
643;27.39439706;5.58124483;0.300318934
645;27.1430616;6.15868899;0.31402135
647;26.6072051;5.9167316;0.296400696
649;26.07942002;6.04925314;0.287543959
651;25.06650338;5.99865222;0.271521718
653;25.32476422;5.97951246;0.270909889
655;24.55704592;5.95914441;0.27368159
657;24.46299329;5.979671;0.293605258
659;23.96944872;5.99066642;0.307593547
661;23.12847943;5.96349176;0.283291696
663;23.04984031;5.89786516;0.255068652
665;23.10436964;5.90017922;0.228278722
667;23.03671618;5.86414118;0.26012246
669;22.67040672;5.83653466;0.277295242
671;23.11216323;5.86597161;0.318767002
673;22.11025884;5.8419539;0.325988407
675;21.17026956;5.86831824;0.318637403
677;21.31257489;5.76344966;0.280603165
679;20.80567059;5.72432299;0.264646774
681;20.44297381;5.72156052;0.247401947
683;20.38607568;5.78053959;0.270414896
685;19.39397564;5.73127373;0.297134767
687;19.30063597;5.75764501;0.295619809
689;18.69499864;5.74721009;0.275790814
691;18.68132891;5.70583662;0.268690079
693;18.4945008;5.6424328;0.265302699
695;18.06966629;5.64263832;0.255232668
697;17.90433045;5.65240544;0.273613803
699;17.15608001;5.6696096;0.281863714
701;17.06259369;5.72266284;0.283470746
703;16.61464794;5.68014968;0.262013127
705;16.12316357;5.65073621;0.256831524
707;15.85152817;5.59263687;0.242071146
709;15.63897897;5.55749349;0.258594751
711;15.22316421;5.54619433;0.291169917
713;14.95269272;5.52892237;0.313559112
715;14.14509055;5.58243095;0.31780669
717;13.71075766;5.56144902;0.320431304
719;13.34704528;5.5443356;0.290114981
721;13.34875682;5.51934689;0.257016124
723;13.05959752;5.49455408;0.247187594
725;12.69456277;5.50077671;0.259950611
727;12.33030943;5.50104308;0.277523471
729;12.58967476;5.52871953;0.30045741
731;12.20080657;5.46419951;0.29456369
733;12.36932231;5.46822978;0.283912191
735;11.95561739;5.46488386;0.265314729
737;12.30815144;5.45741639;0.261420789
739;12.33508862;5.42234988;0.279768816
741;12.06879761;5.43279173;0.29975398
743;11.8421546;5.44863682;0.316833001
745;11.57108055;5.41214343;0.332768591
747;10.52524572;5.41312884;0.310929425
749;10.20883077;5.36802884;0.275758074
751;10.20158383;5.34738747;0.257750254
753;9.957162903;5.34489138;0.263369725
755;9.910697065;5.32047971;0.253362866
757;9.645806135;5.3446581;0.282664757
759;9.835761719;5.42178938;0.315026923
761;9.941967067;5.3742915;0.303185605
763;9.771743487;5.33940701;0.298333934
765;9.366212828;5.30798963;0.307891794
767;10.11587232;5.23082846;0.284540455
769;10.17438469;5.37624097;0.265921149
771;10.35561236;5.14265479;0.333741426
773;10.21772487;5.25970224;0.351211363
775;10.11473268;5.28847887;0.353538263
777;10.07539099;5.26452895;0.352918801
779;10.11301993;5.21435241;0.328439319
781;10.4228433;5.21565811;0.302391807
783;10.35782553;5.20202887;0.29117634
785;10.63253586;5.2207576;0.302233466
787;10.42302266;5.20958709;0.310299284
789;10.53815689;5.22596438;0.332198868
791;10.43602884;5.23382633;0.320674574
793;9.964756659;5.15092778;0.307856998
795;10.44154023;5.09418804;0.286679821
797;10.93823482;5.10861319;0.295740364
799;11.26474615;5.11658991;0.311840571
801;10.75322335;5.1239661;0.315675842
803;10.77848683;5.13465084;0.304741743
805;10.71242432;5.09918984;0.296572309
807;11.03543612;5.0894761;0.291208652
809;11.27619267;5.03608229;0.292559092
811;11.30235433;5.03918533;0.30982682
813;11.45060774;5.04060526;0.3437856
815;11.35740213;5.06184663;0.359603029
817;11.53032156;5.05289891;0.357254772
819;11.76869908;5.00536313;0.327589667
821;11.96456968;4.96414179;0.297334676
823;12.27127208;4.95054298;0.276056804
825;12.09377265;4.99832111;0.300094893
827;11.93092177;4.97388542;0.311138405
829;11.78718923;4.96137238;0.320863631
831;12.06592815;4.93438722;0.315060053
833;12.00108339;4.92767189;0.301217638
835;11.97218608;4.85561661;0.279717616
837;12.97708184;4.86705349;0.287575628
839;12.79386551;4.82221986;0.313546548
841;12.15696709;4.89922248;0.342846849
843;12.31915229;4.87342131;0.331336827
845;12.50626603;4.86158301;0.310933212
847;12.74940508;4.81316697;0.264436916
849;12.59290237;4.79585818;0.271334665
851;12.52683128;4.79455302;0.282173356
853;12.26963071;4.83986548;0.309873699
855;12.05930791;4.8501931;0.311552255
857;12.35182961;4.8456397;0.334539109
859;12.5078957;4.78460333;0.275139492
861;12.77273617;4.7502185;0.246931071
863;12.29897989;4.71578935;0.264746894
865;12.32386134;4.74546919;0.277260927
867;12.47690535;4.78216115;0.272252765
869;12.48403848;4.75162455;0.28574851
871;12.23543588;4.70861174;0.279091971
873;12.51147967;4.193736517;0.253463514
875;12.236414;4.67097227;0.261586677
877;12.21530338;4.69903359;0.277557525
879;12.29471516;4.68667215;0.310069765
881;12.42979298;4.6989359;0.301251978
883;12.67549699;4.64927556;0.287059566
885;12.77586718;4.5646165;0.293069091
887;12.29820394;4.58582744;0.290524035
889;12.50828115;4.59850863;0.283187464
891;12.52322525;4.5591017;0.29605648
893;12.15689762;4.58982033;0.300203101
895;12.10856393;4.57934805;0.271746582
897;12.14276438;4.53636567;0.269510181
899;12.19176692;4.49123524;0.261697067
901;12.06581905;4.50923584;0.276530082
903;11.73010711;4.51582252;0.298172417
905;11.86906055;4.53889219;0.299699861
907;11.46172086;4.53889219;0.273239982
909;11.71416799;4.47988964;0.250401534
911;11.46864684;4.443548387;0.246593888
913;11.4919006;4.438381107;0.257307244
915;11.97435016;4.444452128;0.275235491
917;11.66677797;4.451797887;0.292157753
919;11.84615786;4.420245446;0.282867515
921;11.66816782;4.38937468;0.252366947
923;11.4607175;4.360409615;0.218292913
925;11.77752096;4.348328427;0.219830538
927;11.24721082;4.366935976;0.22997653
929;11.2729296;4.387735883;0.266775529
931;11.10293053;4.417338316;0.281045991
933;11.22801682;4.408292906;0.267940295
935;11.27386722;4.332587972;0.241082888
937;10.97544021;4.300125384;0.240421891
939;11.41328907;4.276250198;0.245843057
941;11.42803918;4.283771047;0.279250172
943;11.10677462;4.316766377;0.31046763
945;10.87648978;4.312972056;0.326571235
947;10.53142656;4.317700545;0.305550779
949;10.64200685;4.88848223;0.276443369
951;10.87229113;4.226811919;0.252161364
953;10.69634832;4.220140895;0.248700882
955;10.83649582;4.203712359;0.255687321
957;10.52968308;4.208879106;0.288124784
959;10.26567187;4.257993362;0.307505424
961;10.39575859;4.228262281;0.287882547
963;10.25924383;4.203151858;0.299685113
965;10.33287148;4.191215867;0.273610126
967;10.20307651;4.165019675;0.240636006
969;10.3717827;4.133117054;0.259804416
971;10.00764517;4.114789755;0.284483139
973;9.782139105;4.150479758;0.27368769
975;9.467969228;4.175431639;0.291088386
977;9.616728149;4.144894504;0.283418534
979;9.803193092;4.09278237;0.272988515
981;9.851249935;3.857450096;0.261399477
983;9.57201866;4.087120247;0.26136604
985;9.618470386;4.074097953;0.271270069
987;9.490236132;4.063989726;0.285267817
989;9.266478534;4.056454998;0.245885825
991;9.356981255;4.03186077;0.240994107
993;9.548119578;3.966021712;0.256261464
995;9.668056984;4.0034119;0.264537632
997;9.566613396;4.017064625;0.283018118
999;9.077720353;4.00749608;0.316828231
1001;9.107538447;4.021647917;0.304047966
1003;9.21960386;3.991718258;0.275157791
1005;9.076200851;3.927494509;0.251982294
1007;9.036831077;3.934567492;0.245204385
1009;8.964765862;3.950571116;0.239032715
1011;8.926548922;3.967501967;0.254209004
1013;8.628568676;3.980972663;0.264609781
1015;8.854554388;3.94066894;0.245383201
1017;8.836598761;3.924945033;0.23525323
1019;9.14540483;3.885507684;0.219758613
1021;8.908114096;3.866815793;0.242223089
1023;8.801246436;3.911278429;0.260712443
1025;8.610946622;3.893558072;0.295362307
1027;8.347993159;3.876499106;0.284390797
1029;8.411191052;3.83220462;0.279610691
1031;8.576377674;3.806214479;0.267321731
1033;8.821087041;3.793343786;0.26284068
1035;8.613268293;4.412450218;0.253645971
1037;8.549360223;3.838413898;0.272538944
1039;8.157575485;3.828686812;0.282558689
1041;8.3631879;3.807242597;0.274532207
1043;8.411424431;3.766361826;0.247279362
1045;8.42326119;3.702623844;0.246749747
1047;8.458336752;3.706387738;0.252068996
1049;8.265653906;3.735012232;0.291594872
1051;8.294906496;3.744270633;0.301779035
1053;8.132772869;3.721194026;0.312205263
1055;8.396939812;3.706843078;0.295572464
1057;8.386915804;3.692576472;0.290010585
1059;8.385972588;3.668421036;0.256435616
1061;8.241056751;3.700074367;0.248200393
1063;8.10609419;3.686967731;0.254337568
1065;7.732080487;3.707214076;0.260249441
1067;7.862338479;3.655398741;0.232938753
1069;8.049015093;3.664596287;0.22454121
1071;7.993662854;3.619239519;0.224637427
1073;8.211614855;3.636680159;0.227894012
1075;7.747855815;3.617192358;0.236845316
1077;7.766498985;3.678029616;0.265527873
1079;7.742475506;3.637924471;0.262739999
1081;7.90756459;3.605671137;0.253515414
1083;7.872969972;3.565087164;0.244048322
1085;8.034081797;3.554759542;0.256505739
1087;7.767531472;3.545683704;0.273989353
1089;7.876606916;3.565049797;0.305519871
1091;7.884152779;3.569724371;0.303421074
1093;7.855421168;3.566361902;0.296544508
1095;7.638092476;3.523153719;0.283743672
1097;7.655986773;3.494529226;0.272246836
1099;7.644806346;3.471952265;0.26286002
1101;7.805263942;3.502762177;0.279623187
1103;7.496734856;3.523592511;0.282385332
1105;7.24833781;3.497753972;0.270299795
1107;7.433986317;3.468073602;0.245229471
1109;7.240073585;3.466913633;0.234009196
1111;7.479777252;3.399550014;0.222247495
1113;7.323582157;3.420828214;0.241630585
1115;7.207642624;3.445483297;0.263986425
1117;7.004397663;3.444511762;0.276594942
1119;7.057674742;3.406727089;0.25867414
1121;6.980456338;3.383498881;0.246890363
1123;7.251997616;3.356780089;0.241490274
1125;7.056931286;3.932910546;0.257317249
1127;7.222864521;3.361380463;0.266371436
1129;6.97569993;3.397788974;0.299635377
1131;6.752971099;3.406204489;0.319938282
1133;6.825922397;3.360065156;0.30341468
1135;6.823566001;3.330688524;0.276063661
1137;6.992645034;3.29829373;0.289175468
1139;6.81259749;3.323936361;0.286758286
1141;6.585773859;3.338773076;0.289971724
1143;6.567831913;3.331518064;0.29034384
1145;6.513518118;3.312758913;0.281258873
1147;6.505064418;3.313784362;0.252267038
1149;6.389227082;3.244150983;0.238990352
1151;6.831140621;3.223563533;0.233033112
1153;6.468204997;3.246808823;0.252609749
1155;6.386606363;3.282269288;0.282052041
1157;6.369899007;3.273139535;0.267182867
1159;6.55270698;3.23121997;0.261605522
1161;6.478280497;3.208764184;0.260552187
1163;6.678770834;3.192402908;0.259956082
1165;6.426895816;3.180193606;0.252422243
1167;6.226671185;3.2032195;0.277167088
1169;5.746865644;3.245328034;0.280160127
1171;6.053444213;3.199431584;0.271675257
1173;6.01206906;3.163468271;0.254408623
1175;6.229537676;3.140860883;0.234002341
1177;6.07087757;3.142827439;0.234333992
1179;5.929179321;3.174085752;0.252324378
1181;5.970211415;3.183185077;0.234286801
1183;5.59735537;3.163006525;0.230812779
1185;5.849946153;3.113248494;0.21879913
1187;6.042016088;3.115986939;0.207308838
1189;6.069016815;3.062859499;0.20797886
1191;6.142551228;3.068171976;0.236109628
1193;5.914034651;3.073217548;0.243749657
1195;5.66727436;3.09231033;0.263309166
1197;5.572733473;3.089032203;0.262892998
1199;5.659207983;3.053085437;0.238595124
1201;5.475961666;3.032686956;0.224677122
