Repository: johodges/materials

## A Non-Dimensional Scaling Approach to Modeling Material Pyrolysis

This repository contains the data, scripts, and technical documents required to generate the SPyro cone validation cases.

## Instructions
* Clone this repository with submodules
  ```
  git clone --recurse-submodules https://github.com/johodges/materials
  ```
* Pre-process data
  ```
  python materials/scripts/initialize.py
  ```
* Build latest FDS (example for impi_intel_linux target, but use relevant make target for platform)
  ```
  git clone git@github.com:firemodels/fds.git && cd fds
  cd Build/impi_intel_linux
  ./make_fds.sh
  ln -s fds_impi_intel_linux fds
  cd ../..
  ```
* Run cases
  ```

File: data/rise_materials/Testdata-1664.txt
Keywords
Material1;Material2;Material3;Material4;Product;Object;Scenario;Method;Reference;Comment;Owner;IsPublic;ImportDate
Fabric;Foam;;;F1A-2-2;Upholstery for passenger seat, not vandalise protected;;ISO 5660;TRANSFEU;;TRANSFEU;1;2011-03-09 16:15:23
Scalars
Flux (kW/m2);tig (s);qmax (kw/m2);qtotal (MJ/m2);q180 (kw/m2);q300 (kw/m2);Sample mass (g);Mass loss (g);DHc (MJ/kg);Peak smoke production (m2/m2s);Total smoke produced (m2/m2);Specific extinction area (avg) (m2/kg);MARHE (kW/m2);Area exposed (m2);Observations;Test date (YYYY-MM-DD);Test identifier;Product thickness (mm);Thickness1 (mm);Thickness2 (mm);Thickness3 (mm);Thickness4 (mm);Product density (kg/m3);Density1 (kg/m3);Density2 (kg/m3);Density3 (kg/m3);Density4 (kg/m3);Product area weight (kg/m2);Area weight1 (kg/m2);Area weight2 (kg/m2);Area weight3 (kg/m2);Area weight4 (kg/m2)
50;23;313.55;85.02;;;41.47;38.97;19.32;;1541;;172.18;0.0088;Melting of the surface. Shrinkage. End flame at 904s.;2010-11-03;c_LSFIRE_F1A-2-2_50b;28.0;3;25;;;;;;;;;0.65;;;
VectorData
Time (s);HRR (kW/m2);Mass (g);SPR (m2/s)
1;6.052307634;41.47;0.333343239
3;6.110940742;41.37876074;0.330735378
5;6.232507538;41.42828923;0.328952018
7;6.490246113;41.42828923;0.365165836
9;5.498550313;40.84305053;0.479162526
11;5.079804619;41.29630898;0.698902016
13;4.280265379;41.24184328;1.005326176
15;3.175308558;41.20332355;1.352873968
17;2.6946945;41.19600822;1.757681875
19;2.695462513;41.16941807;2.099063748
21;1.873516602;41.15681108;2.528389072
23;-2.722281785;41.07115166;2.570882674
25;2.359303667;41.00619339;3.327744489
27;23.37526962;40.89549134;4.901680749
29;52.16027442;40.72254223;6.967380778
31;87.13640495;40.47125011;9.891707576
33;126.5723258;40.05824932;13.49931116
35;166.1735662;39.56464856;16.53801111
37;204.2761941;39.36869118;18.38383632
39;233.0164914;38.90608236;19.82424505
41;257.5426398;38.73759324;20.40946677
43;284.9121376;37.87568073;19.69286416
45;312.8245109;37.19428287;18.94250256
47;310.6563997;36.72105924;18.24535524
49;313.5539359;36.28423077;17.16965486
51;304.518671;35.86624313;15.07360592
53;300.356105;35.51854438;13.71404146
55;287.1551224;35.07450041;12.17861295
57;271.6201549;34.68626947;10.48164718
59;267.4587944;34.4167141;8.843507447
61;253.2556604;34.12139706;8.008150676
63;249.7145471;33.8519634;7.130211071
65;245.5367081;33.58771998;6.144804982
67;238.5766324;33.58771998;5.484424514
69;233.120745;33.04813042;5.185644924
71;226.7035794;32.87223629;4.688030319
73;218.9459848;32.61972814;4.474654244
75;210.671641;32.3765905;4.327856092
77;205.474543;32.20990566;4.411603802
79;201.279454;31.95176422;4.094876582
81;199.1634936;31.76129067;3.979659834
83;192.6465193;31.54811258;3.684837304
85;193.2417564;31.38128574;3.405498835
87;187.6124649;31.15511578;2.997426995
89;179.5543063;30.98120742;2.691968403
91;175.8321857;30.77146814;2.408805734
93;177.1646878;30.64317278;2.233748804
95;171.0375534;30.41023411;2.028860126
97;165.6331246;30.22635685;1.707182296
99;164.7511457;30.0646295;1.506375222
101;158.7163989;29.89736814;1.299139292
103;157.9732477;29.81683863;1.086969707
105;151.9777954;29.5630376;0.88103794
107;150.8678734;29.46150213;0.729323838
109;145.3711312;29.35298603;0.604814845
111;137.849147;29.14537131;0.461976221
113;131.8067962;29.05604782;0.355544678
115;126.311945;28.85543615;0.325115156
117;120.6757358;28.52542466;0.297127963
119;114.3348826;28.78340543;0.28337251
121;111.7387277;28.6252813;0.297922642
123;107.5818763;28.4518587;0.300287398
125;106.5719678;28.41758864;0.290775433
127;105.1570039;28.27929448;0.290299486
129;104.0023725;28.24975984;0.300606831
131;104.2998454;28.12327356;0.286774352
133;104.396523;28.04838055;0.323665226
135;105.6168993;27.95517999;0.316793831
137;107.1999305;27.83545442;0.357684794
139;109.6646817;27.73015506;0.345671118
141;109.8159301;27.42153014;0.395216568
143;110.9290478;27.53880179;0.355720977
145;115.3898076;27.45745235;0.388485977
147;115.4781725;27.30323944;0.384306777
149;113.6032614;27.187542;0.415743532
151;118.4640343;27.15587372;0.380760922
153;117.6716742;27.01701159;0.406722857
155;120.3271719;26.9285203;0.436801741
157;119.1889241;26.79288879;0.442148114
159;121.0479917;26.66968117;0.494512069
161;122.5523835;26.63125219;0.515802418
163;120.6185108;26.54275236;0.506222498
165;119.4413277;26.40357795;0.490817241
167;119.7216264;26.34093535;0.531148229
169;118.8243154;26.20536469;0.494997551
171;117.6892373;26.20536469;0.529081761
173;118.2236224;25.96375321;0.575429793
175;121.8046969;25.83986445;0.593520591
177;121.8591251;25.87868739;0.559345026
179;127.6553213;25.64963432;0.593352085
181;127.4924237;25.54594386;0.646562601
183;135.9049354;25.37307643;0.72072753
185;133.7880939;25.34263111;0.844376236
187;140.3457375;25.12101455;1.067635538
189;147.2211123;25.07928609;1.222933053
191;152.1164289;24.86723114;1.343344575
193;153.7808932;24.75697588;1.437952937
195;165.5154615;24.68004959;1.532211894
197;166.9194666;24.78638028;1.575504963
199;171.2384164;24.27111697;1.688070486
201;176.1389158;24.04446978;1.702669042
203;179.2719472;23.90785339;1.775439445
205;184.6330286;23.77553951;1.894834332
207;188.4174008;23.62276629;2.013800565
209;196.354104;23.42253256;2.086200142
211;197.4462929;23.30060822;2.241636305
213;205.5576094;23.10876918;2.410686604
215;204.497639;22.93292683;2.501981301
217;210.8868578;22.71277558;2.578404768
219;216.0444955;22.5160714;2.726204883
221;220.6340714;22.29151888;2.766352695
223;225.2033446;22.38399986;2.906590264
225;230.708127;21.87136878;2.931587423
227;235.5419452;21.66068785;2.964236041
229;235.3208584;21.55044968;2.98824803
231;236.9220765;21.40101544;3.07495042
233;235.0041901;21.17840546;3.001380505
235;238.9349058;20.96331473;3.18149078
237;236.8292306;20.79957598;3.322182648
239;236.2937767;20.60967948;3.465102391
241;240.1262119;20.36405268;3.592144818
243;240.6867165;20.16289492;3.643595619
245;250.4700001;20.07780348;3.568587684
247;251.7303637;19.80634561;3.500671586
249;256.1749229;19.53530412;3.29754701
251;251.4986792;19.38334229;3.157904929
253;246.9738725;19.19096517;3.072311788
255;242.1971382;18.99205369;2.950826365
257;239.7453571;18.81342698;2.789408274
259;236.3819968;18.62268065;2.643906678
261;226.2118072;18.42470974;2.583867952
263;221.4953567;18.33439817;2.499443822
265;215.0398293;18.1203174;2.451337754
267;213.9201394;17.93688641;2.502862341
269;215.2074218;17.80305437;2.534937414
271;212.5144792;17.60424164;2.550354902
273;216.521246;17.46144746;2.58309119
275;210.7077661;17.31285558;2.59445691
277;207.8348216;16.65284008;2.645385448
279;209.4225501;16.94836904;2.778636037
281;211.3179197;16.8336143;2.654003785
283;211.9049902;16.68509075;2.700766473
285;209.011745;16.67527185;2.668600536
287;203.432864;16.40453409;2.631155641
289;204.156131;16.22074704;2.514063217
291;200.2972501;16.05394209;2.716180273
293;196.6430406;15.87472286;2.700704399
295;190.0225612;15.7951035;2.70624504
297;183.4027841;15.61741737;2.645801453
299;185.7317476;15.49966582;2.659345584
301;180.7132072;15.34234721;2.454298942
303;179.5656909;15.18954356;2.388754436
305;183.716751;15.06023449;2.327224406
307;183.0787674;14.9676238;2.296063004
309;184.3255103;14.81629987;2.240157051
311;181.5030502;14.68144345;2.272547716
313;180.4140001;14.55091249;2.187059669
315;183.2153345;14.38290167;2.26071428
317;183.4008095;14.30061913;2.289634832
319;184.3600633;14.1696403;2.388388836
321;181.2952835;14.02834133;2.451186644
323;183.9579003;13.9217368;2.568181365
325;186.2354449;13.74675976;2.673291898
327;188.7088199;13.57304197;2.707480269
329;191.0799933;13.45796161;2.64639435
331;191.0686676;13.25159814;2.607297162
333;193.0570355;13.1459881;2.629499651
335;195.2869581;12.94888249;2.491165548
337;195.5010706;12.79936498;2.505581388
339;196.2078573;12.69042343;2.506617184
341;193.6050122;12.5378931;2.552290164
343;197.529767;12.32831983;2.466609527
345;199.5578647;12.22037971;2.432788474
347;201.5069263;12.04003787;2.430162135
349;202.1988124;11.90626669;2.436956803
351;201.137933;11.78473523;2.34556851
353;198.1672114;11.65331708;2.388801445
355;190.8388564;11.51074284;2.524241456
357;188.5741274;11.36602107;2.532532336
359;186.6320617;11.27404027;2.563468781
361;185.7212431;11.10263014;2.747494896
363;185.2655466;10.95920607;2.79653079
365;184.3222502;10.83649917;2.739515218
367;182.7075074;10.64885641;2.716761478
369;180.0624382;10.54506827;2.644085109
371;177.3972547;10.39408598;2.561834284
373;171.841042;10.21812939;2.455110719
375;167.2670714;10.10511328;2.406535458
377;169.415756;9.97218498;2.447693006
379;163.9005973;9.89162451;2.384912802
381;168.5585939;9.79331432;2.390257745
383;157.6975158;9.67001542;2.398321152
385;161.3979142;9.51596052;2.314628629
387;154.7147152;9.48105309;2.181570633
389;149.9377223;9.34539115;2.237747412
391;150.4703738;9.25453348;2.076977893
393;144.9037834;9.18535598;2.013727746
395;143.9988826;9.09156876;2.082937404
397;141.7030319;8.94989826;1.993852385
399;141.5122629;8.94989826;1.909258475
401;135.2483971;8.74981026;1.869377116
403;135.296353;8.6606453;1.748639927
405;130.3884821;8.59265179;1.581138928
407;126.6029333;8.50878276;1.478792422
409;123.0496831;8.38020929;1.452683945
411;122.0938722;8.31752771;1.404825566
413;117.9127514;8.22109921;1.411394799
415;116.3403769;8.14851546;1.425145479
417;113.5984936;8.05862186;1.448079447
419;113.91102;7.97271955;1.352458905
421;109.920342;7.93772083;1.321440757
423;106.5824427;7.88976815;1.261266637
425;103.1991982;7.80201405;1.213878798
427;100.6063159;7.68347353;1.135730332
429;97.89191166;7.63153756;1.122770204
431;94.86538248;7.56020506;1.110503318
433;93.13380491;7.49995179;1.080731744
435;89.52724869;7.46252531;0.982435912
437;85.74474878;7.39893305;0.970949872
439;83.90699369;7.33982587;0.877910425
441;81.90497818;7.28182635;0.774732877
443;77.56895668;7.22997418;0.719063672
445;74.02282172;7.178477;0.688704569
447;72.84313059;7.1502171;0.614985639
449;69.95189948;7.05281012;0.573243828
451;68.68038961;6.98290449;0.534683433
453;67.39561679;6.95809781;0.508626556
455;65.51287361;6.92956513;0.477735341
457;65.77828186;6.91421969;0.473443026
459;66.26914885;6.87986582;0.459941654
461;64.26440275;6.77732199;0.443155623
463;62.94483825;6.75646176;0.456117099
465;60.73494006;6.76033989;0.447991543
467;57.26616965;6.70454874;0.433822848
469;55.49928568;6.65804641;0.439342217
471;54.00904592;6.60863642;0.455791028
473;53.69990346;6.6353344;0.433034027
475;53.35730111;6.57502027;0.446788285
477;51.68642343;6.52248429;0.410206097
479;49.08550958;6.46556307;0.381984121
481;48.99587618;6.33303619;0.337636406
483;47.28466474;6.42645935;0.319437387
485;46.69040419;6.33861451;0.260173317
487;45.21107279;6.35039196;0.266405917
489;46.30614515;6.3950126;0.253224186
491;44.40773239;6.61392061;0.252894546
493;42.29057735;6.3160541;0.228306895
495;41.44850411;6.33038849;0.257116955
497;40.2986657;6.24840862;0.254803255
499;40.47968639;6.23159895;0.304031396
501;39.42881916;6.18305587;0.314286814
503;38.72610606;6.16973037;0.371503309
505;37.5041144;6.15208741;0.397274076
507;35.94895501;6.19977373;0.426669409
509;35.45105004;6.13414126;0.432913442
511;34.70554872;6.09646441;0.425297318
513;35.18107665;6.36768687;0.405893555
515;33.27456734;6.03442021;0.370855127
517;32.61956729;5.98041999;0.32921057
519;32.17038194;5.95289568;0.293254262
521;31.56985492;5.95303127;0.288959796
523;31.43274347;5.93585753;0.276548453
525;30.1248404;5.91822205;0.289403857
527;30.06030123;5.92154715;0.312381037
529;29.16896697;5.88900716;0.303811146
531;28.60172949;5.90262946;0.340915416
533;27.77331531;5.90347929;0.346099225
535;27.06328689;6.20226288;0.371291564
537;26.68131551;6.18927155;0.371411478
539;26.46366958;6.14301158;0.38783417
541;26.78555327;6.16322749;0.378467503
543;25.84886137;6.01292955;0.393068934
545;26.19491669;5.77319175;0.361211346
547;25.86719279;5.80782587;0.343575389
549;25.40923433;5.8635866;0.33446427
551;25.39430882;5.81829122;0.310994774
553;26.22795841;5.83402153;0.274725292
555;25.85956713;5.71595076;0.254058576
557;25.04030768;5.74034855;0.231852788
559;25.09266859;5.74908382;0.218899119
561;24.49796215;5.74594074;0.202464177
563;23.48170385;5.71409204;0.194463514
565;23.61840024;5.58068491;0.213892796
567;22.75789019;5.54090432;0.224835155
569;23.09674433;5.62261836;0.21055886
571;22.78013738;5.5468168;0.220159931
573;22.58050734;5.51789604;0.212489469
575;22.34881589;5.51931598;0.216279095
577;21.81416229;5.48922084;0.234345443
579;21.90682281;5.4897744;0.265417654
581;21.35603745;5.46053603;0.278467747
583;21.54864822;5.48736905;0.318357852
585;21.4671236;5.47374729;0.318986619
587;20.88863824;5.45022282;0.348625325
589;20.89661903;5.41687037;0.334697017
591;20.8197941;5.40210411;0.357334855
593;19.83075326;5.41632375;0.347335858
595;19.43629637;5.39655623;0.362085514
597;18.81800214;5.37542269;0.347467725
599;18.37438453;5.32785755;0.359441961
601;18.00334601;5.28775988;0.348658753
603;17.66443282;5.36664365;0.337119726
605;17.48114176;5.32394205;0.320839274
607;17.34807814;5.32430611;0.297192855
609;16.94577932;5.4044721;0.288201482
611;16.80207184;5.27701428;0.271745698
613;16.63112849;5.28323691;0.278860103
615;16.41121844;5.217610838;0.307073096
617;15.87164423;5.243661834;0.332829972
619;16.12001406;5.203101882;0.34201607
621;15.29145014;5.207222895;0.357459271
623;14.74221065;5.196325698;0.357565717
625;14.96065023;5.181209266;0.329002065
627;14.62548348;5.146491332;0.302343162
629;13.90046242;5.128012431;0.277802838
631;13.49414182;5.092885598;0.256217872
633;12.93910147;5.136686843;0.231524545
635;12.84888383;5.12102379;0.207305388
637;12.58311833;5.10701021;0.18645991
639;12.22805684;5.072989965;0.168335198
641;12.31020371;5.081907261;0.170033101
643;12.3992783;5.05461836;0.181115686
645;12.03340003;5.148700237;0.203790537
647;11.84805251;5.080888752;0.220008767
649;12.2700762;5.063647223;0.277196537
651;12.42380374;5.056574774;0.292103268
653;12.10568089;5.112693152;0.319092617
655;11.72595091;5.008911947;0.333473072
657;11.99297524;5.0019911;0.351814878
659;12.07951493;5.063860213;0.328778793
661;11.98438125;5.126177192;0.323788615
663;12.07327904;4.98976525;0.288281824
665;11.57217121;4.920169771;0.258644352
667;11.81429047;4.970284921;0.225449766
669;11.50375112;4.869420454;0.217903899
671;11.54136066;4.993424517;0.20054229
673;11.90788313;4.954152649;0.213598721
675;11.76877032;5.033286245;0.198797381
677;11.74129668;4.888010921;0.205507997
679;11.80154031;4.978308085;0.228093996
681;11.68630416;4.874321364;0.252710842
683;11.68432495;5.038166336;0.267669386
685;11.44726468;5.43926049;0.295016614
687;11.5905234;4.947346572;0.32327138
689;11.92741036;4.853369855;0.317517765
691;12.02030941;4.84102283;0.312074249
693;11.82042581;4.785474561;0.309675998
695;11.61038065;4.839784924;0.314495619
697;11.70299584;4.816762767;0.305347966
699;11.61441135;4.795416772;0.283652518
701;11.39441751;4.69506583;0.256527377
703;11.33204516;4.7553191;0.228496515
705;11.2570726;4.714036904;0.217852006
707;11.52066555;4.727295143;0.217282501
709;11.56619752;4.670836195;0.227569864
711;11.11474939;4.662320324;0.233329824
713;11.35893721;4.64803023;0.245189783
715;11.47516937;4.615574582;0.2387767
717;11.54066031;4.662714809;0.256355313
719;11.73273127;4.612812649;0.284151623
721;11.88031426;4.612812649;0.345926314
723;11.42242964;4.646512608;0.376777163
725;11.33134409;4.624050417;0.413731974
727;11.29448102;4.595760089;0.407642669
729;11.0452304;4.536775151;0.371437241
731;10.91268837;4.559830939;0.328845541
733;10.86282037;4.515075241;0.276836486
735;10.88527158;4.505755986;0.232414309
737;10.93183514;4.532012498;0.224283518
739;10.92448537;4.457334615;0.219934031
741;11.07390882;4.501446004;0.222385753
743;10.90099453;4.270031896;0.226365979
745;11.29794833;4.453067871;0.276350409
747;11.36364233;4.318126575;0.305441878
749;11.57661009;4.199289793;0.345423037
751;11.51561136;4.428494995;0.356573182
753;11.70370986;4.448097033;0.392648839
755;11.51829609;4.413584081;0.355011353
757;11.55409176;4.45717287;0.342415106
759;11.85845017;4.340946419;0.324677742
761;11.85635788;4.390386833;0.303856166
763;11.84201804;4.412241549;0.273545511
765;11.52822792;4.355071031;0.260482386
767;11.65304542;4.349637379;0.218337544
769;11.70946724;4.326507926;0.188769942
771;11.43588906;4.322160043;0.164799493
773;11.24251265;4.310565156;0.163256434
775;11.76730459;4.329687832;0.171481679
777;11.6548269;4.270284922;0.19141168
779;11.40629137;4.345941279;0.227497818
781;11.61293331;4.242274843;0.256185221
783;11.49768367;4.263249306;0.28599309
785;11.03946267;4.246251194;0.311711495
787;11.45447502;4.260365664;0.329786325
789;11.61993523;4.283677681;0.336541953
791;11.25910614;4.292639283;0.353073521
793;11.07618229;4.24237947;0.353799242
795;10.89092597;4.205317042;0.324145272
797;11.221791;4.191991543;0.285508173
799;11.16346802;4.187711454;0.24142619
801;11.17092784;4.189950787;0.211526596
803;11.21695129;4.143053443;0.191477091
805;11.21660078;3.822809614;0.210867781
807;11.28535973;4.116783586;0.236880494
809;11.37144625;4.114429483;0.259282835
811;11.51852319;4.111704383;0.269366143
813;11.89411368;4.113137663;0.291315696
815;12.11582816;4.103879796;0.299109789
817;11.73778081;4.07367736;0.310257764
819;11.83668654;4.06605829;0.341087664
821;11.73940479;4.046624937;0.361364737
823;11.41605927;4.082655511;0.347391886
825;11.21584344;4.039424374;0.330799364
827;11.30619206;3.998992537;0.301353655
829;11.25582235;3.997444488;0.278887384
831;11.18395997;3.992064751;0.248551593
833;11.31255718;3.935939968;0.258419368
835;11.26649218;3.96328225;0.251380039
837;11.6138058;4.008273892;0.261214507
839;11.75557664;3.933420384;0.2601244
841;11.44995343;3.876216237;0.274317288
843;11.42963441;3.961838827;0.278836562
845;11.41639375;3.936243172;0.333683614
847;11.19029957;3.907636294;0.359417638
849;11.32427457;3.924853801;0.355669789
851;10.93398002;3.891767724;0.343458722
853;10.82496422;3.8901727;0.322685263
855;10.77085801;3.839966801;0.248859284
857;10.83805024;3.856205835;0.22210883
859;11.08480515;3.819666541;0.221017677
861;10.90745562;3.80761578;0.217370107
863;10.88445753;3.838819644;0.234115784
865;11.02648762;3.774978103;0.261593594
867;11.05178634;3.859089477;0.285628157
869;11.4284778;3.843844931;0.307439423
871;11.30305272;3.793686542;0.326827887
873;11.20101697;3.801457214;0.334979148
875;10.84413111;3.803423236;0.345273234
877;10.44263477;3.785861955;0.326484904
879;10.30373339;3.715901884;0.283761591
881;10.3056021;3.713838175;0.262957586
883;10.04316984;3.700512676;0.222717812
885;10.19049226;3.679264369;0.199366839
887;10.40717652;3.6647789;0.199967435
889;10.15934725;3.670121271;0.217178589
891;10.25005656;3.678674509;0.231007197
893;10.17744383;3.663369108;0.274029379
895;10.44061621;3.602994663;0.304910848
897;10.37208929;3.66135878;0.320940111
899;9.917218304;3.760556692;0.345403061
901;9.890393614;3.616039912;0.375859625
903;10.09548293;3.627817362;0.366338503
905;10.05485959;3.661942234;0.339567624
907;10.03462299;3.637483594;0.306826565
909;10.02030742;3.459668814;0.276504993
911;10.1291314;3.586755096;0.236576791
913;10.05438825;3.549152985;0.206218269
915;10.05599537;3.614202004;0.200224194
917;10.07554466;3.545837491;0.199314077
919;10.02814676;3.654549499;0.198256863
921;9.85529318;3.60054928;0.194944516
923;9.765374243;3.587095666;0.215258667
925;9.709997313;3.494242086;0.239977445
927;9.691687473;3.480073167;0.263737227
929;9.86518349;3.615361973;0.296636813
931;9.734163973;3.485409132;0.337904955
933;9.946634464;3.492437808;0.360014605
935;9.699069833;3.494987285;0.370223734
937;9.426280552;3.577095804;0.364503016
939;9.587426614;3.44223191;0.327325507
941;9.880451769;3.380187707;0.289913329
943;9.560472142;3.457165779;0.238328599
945;9.415299637;3.322818079;0.197803159
947;9.815839285;3.467759772;0.21251109
949;9.660579179;3.304218004;0.234797527
951;10.10508822;3.434740954;0.243213962
953;10.08523999;3.344217988;0.298349079
955;10.05893351;3.443112163;0.331335534
957;10.01444837;3.376515095;0.344458695
959;9.841880359;3.380218135;0.342713784
961;9.896752733;3.342342714;0.343940936
963;9.732192814;3.338997326;0.307524494
965;10.22588264;3.345833297;0.285548614
967;9.632387429;2.895984137;0.248813003
969;9.76967962;3.318508097;0.212886084
971;9.491556865;3.072614926;0.195967974
973;9.753506786;3.32526026;0.212552046
975;9.687880088;3.177573182;0.221745198
977;9.576713591;3.240838208;0.24565726
979;9.745378887;3.297698582;0.307809509
981;9.70584768;3.297698582;0.339667902
983;9.993245759;3.088291325;0.342320124
985;9.693589597;3.092898639;0.378430526
987;9.787058209;3.063576456;0.400826779
989;9.784068191;3.139121247;0.364014558
991;9.716912371;3.399712342;0.343111377
993;9.390666813;3.324298868;0.331014708
995;9.472687757;3.29810321;0.283629264
997;9.48215875;3.397732441;0.246667914
999;9.550491732;3.357907546;0.235948593
1001;9.235785858;3.215314541;0.251851667
1003;9.535976898;3.176467586;0.257829517
1005;9.38773402;2.864267739;0.279539574
1007;9.108962632;2.793451437;0.3130496
1009;9.512948186;2.749346454;0.346401488
1011;9.244393208;2.77566382;0.342251707
1013;9.202892838;2.790446087;0.357678166
1015;8.936908584;3.130177718;0.35666253
1017;8.996894393;3.172939635;0.316846203
1019;8.846712842;3.138366363;0.303074253
1021;8.622527469;3.106001997;0.280837281
1023;8.719306581;3.092379699;0.254493127
1025;8.705047835;3.092379699;0.222870654
1027;8.702964691;3.026770713;0.213893201
1029;8.460273603;3.057738633;0.18246172
1031;8.445769182;2.988227496;0.166018913
1033;8.450689121;3.013057668;0.156132451
1035;8.348990675;3.035398151;0.15931059
1037;8.405428809;3.039307241;0.172373937
1039;8.481110167;2.99881455;0.198917835
1041;8.636791427;3.026838507;0.241119201
1043;8.432598936;2.677413955;0.262370087
1045;8.392492474;2.697241793;0.30141951
1047;8.634829949;2.660277052;0.332355003
1049;8.801562672;2.683916294;0.384125593
1051;8.840165487;2.65848612;0.414453288
1053;8.759697722;2.653494996;0.419098567
1055;8.681796173;2.809207983;0.425424328
1057;8.824894503;2.798978582;0.393015823
1059;8.659282266;2.787073018;0.334157861
1061;8.544276682;2.754685164;0.289199129
1063;8.531351081;2.777828496;0.260144738
1065;8.577379995;2.727335942;0.220782458
1067;8.576152417;2.730971722;0.201685211
1069;8.291597525;2.731882402;0.186269289
1071;8.465216901;2.704374639;0.187363252
1073;8.462245682;2.714003504;0.194543342
1075;8.519440377;2.707005255;0.213732985
1077;8.297132943;2.660903822;0.237693078
1079;8.405070268;2.697274966;0.275776276
1081;8.732323576;2.688320303;0.288165147
1083;8.604784149;2.701366086;0.341082368
1085;8.686288497;2.676644277;0.363082191
1087;8.701694864;2.671369167;0.386650945
1089;8.640569724;2.652111437;0.415461538
1091;8.516158515;2.626735177;0.414745528
1093;8.460040053;2.611929423;0.368600545
1095;8.466776436;2.611929423;0.333494328
1097;8.439498321;2.550346966;0.286292328
1099;8.345785176;2.539048878;0.220276896
1101;8.322949753;2.53366914;0.189832774
1103;8.436082499;2.549848388;0.169853366
1105;8.22138076;2.515827609;0.169960086
1107;8.292915997;2.559827966;0.195847799
1109;8.267626487;2.085725682;0.19856671
1111;8.344595307;2.498852985;0.250664519
1113;8.271462212;2.526839575;0.279458926
1115;8.720775488;2.532485684;0.308570778
1117;8.741660961;2.504329875;0.324948855
1119;8.588064047;2.518566054;0.365961965
1121;8.621289158;2.510650719;0.359866386
1123;8.500936939;1.564229611;0.348166491
1125;8.235954198;2.512101081;0.34031281
1127;8.153342099;2.402255795;0.299773506
1129;8.114137278;2.426592726;0.26351435
1131;8.29616106;2.392444367;0.228214527
1133;8.437036157;2.409867925;0.215013463
1135;8.375012851;2.426228668;0.213127738
1137;8.226428522;2.426228668;0.208188717
1139;8.388490294;2.413601392;0.206578595
1141;8.244809906;2.405594242;0.219025488
1143;8.383197897;2.393270705;0.255945468
1145;8.538555641;2.358370207;0.252986928
1147;8.281512999;2.413918476;0.28865546
1149;8.554513589;2.384049671;0.320276731
1151;8.20123124;2.487368596;0.350214044
1153;8.104815491;2.368812064;0.339100027
1155;8.296771452;2.33569556;0.330533917
1157;8.009076159;2.307648115;0.309641606
1159;7.988523685;2.241931299;0.268444102
1161;8.158250483;2.314896187;0.229267329
1163;7.9703616;2.280376829;0.218964648
1165;8.128258299;2.236673271;0.192390208
1167;8.137995239;2.238707087;0.205579153
1169;8.345370501;2.229394771;0.242411876
1171;8.518719532;2.287030771;0.266407173
1173;8.488380951;2.250005175;0.307973302
1175;8.317754956;2.245081312;0.340010652
1177;8.408704883;2.277864186;0.359276921
1179;8.199893593;2.176541709;0.366805163
1181;8.050364675;2.161880618;0.342561839
1183;8.343994963;2.141998331;0.279518411
1185;8.019178884;2.142757408;0.259573063
1187;8.022648598;2.112021696;0.22102689
1189;8.214277442;2.121127961;0.195370921
1191;8.274001937;2.127060192;0.206836058
1193;8.34007654;2.127060192;0.23196542
1195;8.376355232;2.171576743;0.265627781
1197;8.363087936;2.144221115;0.2873465
1199;8.533059413;2.096733378;0.297420352
1201;8.101464068;2.09846399;0.300274345
