Repository: johodges/materials

## A Non-Dimensional Scaling Approach to Modeling Material Pyrolysis

This repository contains the data, scripts, and technical documents required to generate the SPyro cone validation cases.

## Instructions
* Clone this repository with submodules
  ```
  git clone --recurse-submodules https://github.com/johodges/materials
  ```
* Pre-process data
  ```
  python materials/scripts/initialize.py
  ```
* Build latest FDS (example for impi_intel_linux target, but use relevant make target for platform)
  ```
  git clone git@github.com:firemodels/fds.git && cd fds
  cd Build/impi_intel_linux
  ./make_fds.sh
  ln -s fds_impi_intel_linux fds
  cd ../..
  ```
* Run cases
  ```

File: data/rise_materials/Testdata-1665.txt
Keywords
Material1;Material2;Material3;Material4;Product;Object;Scenario;Method;Reference;Comment;Owner;IsPublic;ImportDate
Fabric;Foam;;;F1A-2-2;Upholstery for passenger seat, not vandalise protected;;ISO 5660;TRANSFEU;;TRANSFEU;1;2011-03-09 16:17:52
Scalars
Flux (kW/m2);tig (s);qmax (kw/m2);qtotal (MJ/m2);q180 (kw/m2);q300 (kw/m2);Sample mass (g);Mass loss (g);DHc (MJ/kg);Peak smoke production (m2/m2s);Total smoke produced (m2/m2);Specific extinction area (avg) (m2/kg);MARHE (kW/m2);Area exposed (m2);Observations;Test date (YYYY-MM-DD);Test identifier;Product thickness (mm);Thickness1 (mm);Thickness2 (mm);Thickness3 (mm);Thickness4 (mm);Product density (kg/m3);Density1 (kg/m3);Density2 (kg/m3);Density3 (kg/m3);Density4 (kg/m3);Product area weight (kg/m2);Area weight1 (kg/m2);Area weight2 (kg/m2);Area weight3 (kg/m2);Area weight4 (kg/m2)
50;23;314.95;85.64;;;39.83;37.52;20.20;;1513;;170.1;0.0088;Melting of the surface. Shrinkage. End flame at 507s.;2010-11-03;c_LSFIRE_F1A-2-2_50c;28.0;3;25;;;;;;;;;0.65;;;
VectorData
Time (s);HRR (kW/m2);Mass (g);SPR (m2/s)
1;5.916620039;39.83;0.270715147
3;5.754380839;39.83;0.266088553
5;5.393532093;39.7457066;0.254556512
7;5.23786329;39.75848548;0.275315608
9;4.255413207;39.64586171;0.422342946
11;3.991650207;39.15564103;0.626515113
13;3.461470954;39.63793944;0.929542855
15;2.879378858;39.64168251;1.31499119
17;2.487089003;39.49071037;1.735698711
19;2.229465529;39.48273685;2.105040201
21;0.476995831;39.45661165;2.367927211
23;-8.377670561;39.39857476;2.464153673
25;-6.884531772;39.35361034;3.962978376
27;21.75242297;39.35361034;5.928684479
29;75.90537441;39.09068223;8.719434932
31;140.1523797;38.72907239;12.34092014
33;197.1780835;38.25994789;15.29148276
35;243.8182942;37.80367272;17.03832898
37;260.310804;37.19721599;18.61580259
39;272.696364;36.75294247;18.41614955
41;293.2124148;36.36204088;17.11440282
43;303.7908277;35.81331783;16.32337376
45;307.5465069;35.38912732;14.76168002
47;314.9517437;34.92315016;12.80137941
49;311.6437166;34.53222775;11.65107077
51;297.6187243;34.11958087;11.03428005
53;291.3984224;33.7469943;10.16028202
55;286.7223973;33.37628781;9.383116754
57;274.1010411;33.06782784;8.251949188
59;260.0900137;32.69701192;7.201838093
61;248.4237307;32.45958124;5.67690807
63;242.5925788;32.25530657;4.622212437
65;227.9759359;31.99530426;3.890036679
67;224.9826311;31.80356879;3.525794754
69;221.1684679;31.54981686;3.138919811
71;217.2159021;31.54981686;3.094595521
73;212.6774984;31.12406869;2.949117735
75;210.3251616;30.92018797;2.794419246
77;206.5873973;30.7339865;2.657519102
79;200.2932729;30.57026484;2.554438308
81;195.8624846;30.35628923;2.279051161
83;191.2668283;30.12313811;2.011778771
85;175.6880864;30.01780031;1.747153169
87;173.6062168;29.87267659;1.463767417
89;166.0090849;29.64017244;1.143340556
91;159.9301391;29.51575948;0.836315324
93;155.5703289;29.38343652;0.621875514
95;152.5670057;29.21369562;0.504139566
97;149.3557386;29.09146808;0.381133555
99;148.9662597;28.88042416;0.288584432
101;141.9536537;28.77627889;0.240659557
103;137.0519956;28.66373413;0.244532544
105;131.89261;28.50469985;0.236643595
107;126.4251948;28.42158083;0.28263598
109;122.9544597;28.26139299;0.280460754
111;116.3030911;28.17325349;0.315232238
113;116.3601404;28.0882309;0.301301392
115;112.2113889;27.98071623;0.303142274
117;110.375458;27.85087389;0.278265736
119;114.4622302;27.71786178;0.26262036
121;116.6600835;27.71088008;0.28118224
123;118.1152184;27.52390725;0.298229281
125;122.360864;27.47494567;0.304204692
127;126.4799944;27.47494567;0.336808478
129;131.3355427;27.18884433;0.419332077
131;138.3842667;27.08563163;0.42933627
133;143.3346442;26.94256307;0.517861168
135;140.3897481;26.83443292;0.601380415
137;142.0352409;26.71477674;0.663416883
139;144.7293282;26.50737501;0.687106198
141;149.5369813;26.43565656;0.736575632
143;151.4402309;26.24675348;0.722280359
145;153.3241512;26.14038383;0.724685015
147;154.940745;25.95092132;0.7278533
149;148.8978927;25.86641546;0.751813833
151;153.8886296;26.14870967;0.817161304
153;149.3894097;25.54842484;0.883380556
155;151.2133773;25.46705352;0.953447561
157;158.2139398;25.46705352;1.026530453
159;157.1136356;25.28595153;1.092371549
161;157.7595432;25.06760509;1.134505543
163;160.1998939;24.88513763;1.180025119
165;165.2819067;24.72295494;1.222761708
167;165.1601096;24.60892298;1.221674766
169;168.8540973;24.42513647;1.359396203
171;172.8966569;24.30189842;1.379359114
173;175.384365;24.30189842;1.49638987
175;176.0133563;23.97871704;1.610102571
177;180.2063836;23.85355834;1.697085001
179;186.0195994;23.71788359;1.82266378
181;190.4777482;23.5515121;2.081260139
183;203.2677493;23.23447059;2.276475363
185;206.1149275;23.07896587;2.460419504
187;212.505554;23.11878222;2.570952979
189;221.3429929;22.88338536;2.763900506
191;221.4054285;22.66523002;2.999037046
193;232.1125172;22.46297155;2.994208032
195;236.4172601;22.2618661;3.210055666
197;236.7158072;22.06621139;3.375561487
199;247.8647583;21.83691598;3.330058186
201;242.3857487;21.83691598;3.217086539
203;247.4345538;21.39942025;3.213598351
205;252.3025042;21.17772148;3.210122394
207;246.6451758;21.07260522;3.304167848
209;241.3246995;20.88327776;3.357728779
211;246.8212325;20.70099232;3.388375822
213;237.9218011;21.10886159;3.512562778
215;233.5640115;20.31011315;3.468029128
217;225.6293112;20.1716754;3.409325811
219;223.5094031;19.98974868;3.264411968
221;214.1343138;19.88086799;3.143165526
223;208.2386859;19.66577832;2.983634073
225;196.7984749;19.55259566;2.728917336
227;190.5830025;19.4027285;2.465201724
229;190.6121963;19.29121559;2.422987541
231;188.4197113;19.10784545;2.294492649
233;186.3667367;19.00766052;2.310981343
235;182.4989322;18.80403656;2.545024058
237;185.4967312;18.70915717;2.758653684
239;180.6907958;18.53528832;2.732723205
241;180.1957454;18.37171772;2.792467583
243;177.1177585;18.28764425;2.761488227
245;176.3425111;18.7276286;2.499124845
247;169.4929686;17.97714299;2.366906165
249;167.5507399;17.89891206;2.332860971
251;159.8882277;17.68650159;2.292017084
253;158.6293802;17.60761088;2.283991258
255;154.8395345;17.48531394;2.242324821
257;152.9374453;17.49269013;2.208746487
259;151.0292653;17.28920336;2.225979142
261;145.5902125;17.19109068;2.2206727
263;140.6755496;17.05043708;2.145159512
265;139.3879323;16.9717284;2.082637543
267;135.0937101;16.83411698;1.989949784
269;134.9433599;16.67460548;1.788161005
271;132.148323;16.60503402;1.722398748
273;133.5701937;16.50100994;1.667436607
275;130.8502297;16.44212269;1.637567319
277;131.5672081;16.36132787;1.70562236
279;133.4856742;16.2765786;1.838122102
281;133.5484214;16.11339448;1.887199398
283;134.2541101;16.01504693;1.927805968
285;139.7230923;15.92969872;2.040503614
287;143.0637288;15.75697542;2.128048891
289;143.0112905;15.62251401;2.1042892
291;144.899008;15.51476447;2.084489301
293;146.2496117;15.38867267;2.110704155
295;146.5594222;15.2854461;2.128376232
297;154.4133848;15.16044755;2.139049438
299;159.4631147;15.05398715;2.452886908
301;165.2241945;14.93551496;2.588171124
303;170.758083;14.78427484;2.631338277
305;174.1020787;14.64367409;2.679986083
307;179.5343719;14.49562082;2.654675192
309;173.7157727;14.36795909;2.412855035
311;169.5114004;14.1640773;2.377850328
313;164.7180851;14.08231095;2.497387741
315;170.6104829;13.9370431;2.571350461
317;175.1798667;13.8418525;2.677522506
319;180.3990898;13.74760248;2.723511451
321;172.6959624;13.59353957;2.814563708
323;170.7204834;13.41773565;2.757975126
325;172.1866169;13.28013225;2.787264303
327;183.241748;13.1764119;2.860260151
329;194.4082538;12.9926478;2.880512057
331;195.0875425;12.82614713;2.789339315
333;191.731177;12.70210463;2.996442471
335;193.0356555;12.51081275;3.125374606
337;200.5842604;12.34933576;3.157086503
339;203.1002477;12.24564583;3.349203865
341;204.7235388;12.12247612;3.636960722
343;211.3652829;11.87725181;3.570515526
345;217.80109;11.87725181;3.478964531
347;219.4265915;11.56247847;3.402357295
349;211.0073599;11.38417792;3.29968657
351;214.3780797;10.68196367;3.182242754
353;205.3028587;11.05671644;3.249537557
355;209.1258398;10.70743068;3.331707091
357;212.950911;10.65057725;3.329693692
359;210.9105052;10.55281368;3.304143653
361;207.4710347;10.42200995;3.185276748
363;199.6473996;10.27269048;3.028677933
365;188.6073118;10.18158246;2.945402973
367;186.0219137;9.98082719;3.065829652
369;181.9782015;9.94658061;3.026163542
371;176.290088;9.78699277;3.005852045
373;172.802079;9.70482394;2.951227933
375;168.8774274;9.50925143;2.94621694
377;166.9835425;9.38507228;2.748116978
379;168.4294043;9.31482555;2.837531533
381;158.9551478;9.20409361;2.884515946
383;159.2038643;9.11215071;2.945913394
385;156.7351463;8.93530693;2.924912192
387;152.4763845;8.84570105;2.878960221
389;148.7708493;8.73669918;2.720293477
391;150.5643846;8.62978451;2.614535275
393;147.2269961;8.53787951;2.455579416
395;142.8627276;8.448911;2.380329431
397;142.1884912;8.33059788;2.37006411
399;137.6720344;8.21755881;2.39390593
401;135.8160778;8.16483333;2.435478755
403;135.8222314;7.58667653;2.465289067
405;135.4541728;7.58667653;2.349415956
407;132.9401321;7.90676182;2.277020012
409;133.1384732;7.77338565;2.200724869
411;129.1443063;7.68487248;2.102987377
413;128.3621282;7.87395599;2.021163461
415;126.85471;7.52291666;2.008421015
417;126.4937028;7.4171625;1.982825091
419;124.6251923;7.37878049;2.005798219
421;123.5529469;7.26188678;1.999848596
423;120.6057496;7.15643635;2.030939557
425;122.4740112;7.08005775;2.059024107
427;121.6478991;7.00244231;2.11020308
429;119.3575709;6.93484328;2.045189805
431;119.4641165;6.8408057;1.978010061
433;118.8706225;6.79302117;1.952641032
435;116.4433803;6.97086638;1.916296018
437;118.6397511;6.59979369;1.893125859
439;116.1179375;6.53119324;1.951009135
441;113.880768;6.45406997;1.894402266
443;112.7602554;6.36537477;1.831264593
445;107.2952172;6.28857179;1.751103836
447;106.3155431;6.22506388;1.740044033
449;102.2364714;6.17877348;1.652090237
451;100.3958116;6.14932318;1.714021878
453;97.14607329;6.07474992;1.729849135
455;95.04966171;6.05339645;1.718216599
457;91.16971393;6.05339645;1.586987206
459;88.87284497;5.89247996;1.461441389
461;85.25741314;5.81934265;1.299140674
463;84.45631759;5.77181488;1.184688629
465;79.39439342;5.69259748;1.074769386
467;75.3945798;5.68172377;1.050861384
469;72.46019813;5.68172377;1.011524892
471;70.31499711;5.9193968;0.976086536
473;66.38074766;5.5616352;0.879839305
475;61.34776441;5.49119043;0.795506589
477;59.97091994;5.4548022;0.639604892
479;54.85547547;5.44703153;0.548282587
481;52.17690847;5.4475173;0.449978718
483;48.3690102;5.4475173;0.404893637
485;44.54008284;5.42731793;0.362341649
487;41.30150868;5.37523035;0.344330548
489;38.35283677;5.38555744;0.315261057
491;35.788392;5.36667711;0.284278889
493;32.75180035;5.31601587;0.236700991
495;30.65525308;5.32956077;0.206606318
497;28.85473396;5.29716598;0.197860115
499;27.23167952;5.29716598;0.205715884
501;25.15866625;5.29716598;0.245752998
503;24.0491287;5.29716598;0.268483843
505;22.51904404;5.42745024;0.274764673
507;21.80536265;5.41753151;0.265003027
509;21.39183406;5.39844567;0.22737315
511;20.57694713;5.328192;0.189970766
513;19.42073345;5.39260365;0.196353756
515;19.90653106;5.41661389;0.218408193
517;18.62485096;5.15489966;0.234474922
519;17.68270575;5.34694155;0.249737054
521;17.77502685;5.35728518;0.237875261
523;17.33745365;5.15882263;0.187574061
525;17.27524649;5.30643498;0.161456911
527;16.79577776;5.3294598;0.181454636
529;16.49022679;5.34497072;0.197844901
531;16.02102915;5.36039089;0.216162987
533;15.73132679;5.31339532;0.247817294
535;15.34980299;4.92634197;0.251817066
537;15.3042387;5.30397892;0.203104895
539;15.66827204;5.29497034;0.19726529
541;15.37115654;5.40043518;0.190919189
543;15.07723114;5.22441774;0.199082773
545;15.27880861;5.2150387;0.204481367
547;15.33561362;5.17651897;0.239886674
549;15.39108096;5.09018481;0.22803424
551;15.25926856;5.05408644;0.226587309
553;15.36766848;4.44839198;0.20265297
555;15.57579647;4.96818413;0.185021183
557;14.97471708;5.00229513;0.156199863
559;15.30715987;5.02663953;0.174199283
561;15.6409192;4.96444373;0.195068663
563;15.95242955;5.01027826;0.223220257
565;16.00001531;5.01732775;0.255497854
567;15.79912688;5.04620077;0.268125443
569;15.95125296;5.04687551;0.241892447
571;16.34450373;5.06969482;0.211404854
573;16.43004213;4.99338454;0.178786848
575;16.7244228;4.97966456;0.153823157
577;16.72059094;4.98251777;0.182391027
579;17.014732;5.03173826;0.233192336
581;16.87564762;4.99283792;0.253311828
583;17.19266484;4.95607923;0.29065003
585;17.08911138;4.95127601;0.276726951
587;17.12328549;4.94104661;0.244742829
589;17.03840612;4.90472938;0.185712507
591;16.96594744;4.90888776;0.178609382
593;17.07092736;4.90103328;0.167837317
595;17.2474296;4.96708372;0.195605279
597;17.33052378;4.84239585;0.206015639
599;17.77877832;4.88514816;0.225555949
601;17.39703882;4.84461863;0.232261147
603;17.24523387;4.82285467;0.225735125
605;17.84966256;4.81097206;0.205609037
607;17.53326248;4.81097206;0.198744101
609;17.69028418;4.78381234;0.180046401
611;17.49115136;4.76763309;0.156916294
613;17.15483927;4.77239895;0.150727184
615;17.31228181;4.72723862;0.166750366
617;17.55271418;4.72690499;0.173759086
619;17.58282737;4.75450403;0.20969594
621;17.85985629;4.73686802;0.251902287
623;17.25269392;4.71027787;0.28433692
625;17.44674679;4.69108687;0.274256454
627;17.5611618;4.72177507;0.275532968
629;17.17496401;4.68755198;0.256626924
631;17.19587588;4.6637542;0.230695751
633;17.32224349;4.68633116;0.193364208
635;17.23264968;4.58616225;0.187226024
637;17.63452864;4.5712887;0.192265462
639;16.76752244;4.55041192;0.199435491
641;17.51728463;4.59821247;0.222382316
643;17.41180403;4.56179435;0.239703492
645;17.53447968;4.58449249;0.249709275
647;16.87164701;4.5413521;0.237781771
649;16.91274753;4.5413521;0.227209565
651;16.95544324;4.54939608;0.211675253
653;16.69348456;4.56947428;0.191291215
655;16.5141637;4.46657332;0.18699944
657;16.64141721;4.53345064;0.204597261
659;16.42721056;4.49896812;0.226016889
661;16.48406283;4.49067485;0.238315887
663;16.66565629;4.45992579;0.256113977
665;16.43207452;4.46650606;0.281479136
667;16.06726167;4.42689363;0.297262584
669;16.03765009;4.48111324;0.276212384
671;15.56014072;4.40547023;0.272955431
673;15.64414467;4.36358856;0.257420616
675;15.67705184;4.30482996;0.248339426
677;15.60824814;4.38137618;0.239967951
679;15.57492431;4.34489027;0.247284228
681;15.38837967;3.763381141;0.257798837
683;15.55086106;4.39055291;0.265593238
685;15.43588453;4.36806029;0.291462797
687;15.16049967;4.36095741;0.278068482
689;15.17314468;4.34171303;0.285527547
691;15.03268822;4.259611451;0.271937007
693;14.83682302;4.29130162;0.267929394
695;14.6575516;4.29130162;0.225736684
697;14.54160847;4.2709405;0.222130885
699;14.47835208;4.2709405;0.223514553
701;14.81432978;4.252256083;0.223866254
703;14.69170789;4.251854658;0.246426901
705;14.51412402;4.188316321;0.280297383
707;14.32911935;4.223179986;0.290161071
709;14.18436794;4.180174651;0.303422159
711;14.02915866;4.181874836;0.282028487
713;14.04512749;4.211219973;0.252609145
715;13.7844056;4.126167492;0.220334922
717;14.05417705;4.104251922;0.194130302
719;14.2220569;4.078147546;0.179568019
721;14.05851082;4.174005943;0.195764373
723;14.03519176;4.149267052;0.221371488
725;13.97291305;4.149297479;0.256562324
727;13.78969878;4.13317962;0.281831239
729;13.92958375;4.12738191;0.279554761
731;13.78845406;4.095388541;0.274109601
733;14.21058208;4.095388541;0.23372956
735;13.80215816;4.082744718;0.192807952
737;14.02308724;4.056131086;0.169144991
739;13.88165463;4.42715733;0.153581735
741;13.58503927;4.036569085;0.168376831
743;13.66217583;4.039749525;0.207250131
745;13.60895047;4.033648077;0.239726282
747;13.39985406;4.066757642;0.284732671
749;13.53065205;4.049334617;0.293349362
751;13.13874786;3.991843814;0.299991492
753;12.99292865;3.994423718;0.272840955
755;13.19563777;3.98307812;0.24874384
757;13.19705586;4.025611033;0.200927798
759;13.32355606;3.97385068;0.194586702
761;13.53238074;3.958642967;0.18361023
763;13.61054305;3.957307375;0.217087406
765;13.29718961;3.977796604;0.230976038
767;13.24599497;3.921958477;0.240590585
769;13.16607027;3.937317792;0.249517347
771;12.9240358;3.895665131;0.226348068
773;12.6966323;3.896872076;0.18822876
775;12.9410565;3.892396613;0.158097747
777;12.67278952;3.857026896;0.155262537
779;12.90426502;3.889094464;0.145137705
781;13.07503663;3.859597191;0.174540942
783;13.36690425;3.845172043;0.210998907
785;13.11516403;4.047223399;0.244674545
787;13.42586003;3.849556759;0.254335669
789;13.13875275;3.861631007;0.278448583
791;13.16661234;3.819826211;0.252590539
793;12.9336737;3.752197288;0.259324922
795;12.68854384;3.767185605;0.237439756
797;12.41384578;3.784510942;0.207571859
799;12.51682964;3.737583172;0.176168665
801;12.42462302;3.733552906;0.177478701
803;12.19028295;3.732733508;0.157798885
805;12.82508587;3.732733508;0.167942794
807;12.77923067;3.698871804;0.209265545
809;12.73260133;3.737276765;0.239900371
811;12.85452746;4.199071525;0.270520945
813;13.10040582;4.199071525;0.271123415
815;13.02971073;4.27656579;0.280929947
817;12.80387455;3.720264774;0.279548287
819;12.97936166;3.720264774;0.257633161
821;13.16716946;3.615259542;0.227759183
823;12.86081161;3.608072858;0.21236426
825;12.94567614;3.617262931;0.184337007
827;12.97819507;3.603671061;0.158448167
829;12.89825129;3.62961743;0.169768522
831;13.07864055;3.597829578;0.182122323
833;13.03250754;3.623168471;0.214650046
835;12.94318467;3.587943951;0.258292697
837;13.04860307;3.620756718;0.291441358
839;13.13339212;3.594112659;0.300807945
841;13.06161137;3.578571315;0.293826844
843;12.93925351;3.527407762;0.259348724
845;12.66582535;3.479107565;0.233309427
847;12.67031468;3.521687454;0.195581944
849;12.79939985;3.497791983;0.169346005
851;12.88744794;3.514965718;0.15325844
853;13.03417276;3.49139427;0.192391511
855;12.87638999;3.49139427;0.203035744
857;12.72763549;2.531601221;0.245311341
859;12.80593775;3.488790345;0.295770527
861;12.40059233;3.488790345;0.306747188
863;12.18327261;3.434426067;0.281474511
865;12.32825143;3.39029119;0.263438707
867;12.26203515;3.372800371;0.220532308
869;12.25408567;3.372800371;0.181040235
871;12.78513891;3.394631599;0.194075017
873;12.40626078;3.389312716;0.201551292
875;12.39957035;3.3803351;0.22292326
877;12.15932717;3.340260381;0.265670685
879;12.57408764;3.235167605;0.266950227
881;12.0605255;3.235167605;0.271441854
883;11.67516099;3.490597826;0.261673529
885;12.19070857;3.324142522;0.233028769
887;12.03601674;3.307575729;0.203632223
889;11.77182301;3.310041397;0.196679243
891;11.72871527;3.750966322;0.17998613
893;12.11573664;3.314132517;0.185424417
895;11.91865431;3.344584776;0.200589451
897;12.19452043;3.344584776;0.222909505
899;11.70294696;3.624412783;0.241695986
901;11.96082685;3.273639826;0.240865457
903;11.50373134;2.670799118;0.23003753
905;11.28128342;3.222601184;0.207168899
907;11.53847291;3.222601184;0.175493764
909;11.42434742;3.185076476;0.145362019
911;11.63067178;3.207369983;0.157693879
913;11.78982609;3.201420671;0.166173723
915;11.8382509;3.226644795;0.202394492
917;11.4547216;3.20876643;0.231797135
919;11.27373658;3.19380854;0.256879586
921;11.248172;3.167680142;0.231454289
923;11.1891839;3.153976706;0.205966863
925;10.83192725;3.090853673;0.17422097
927;11.20602485;3.34461467;0.147960158
929;11.2004197;3.101963327;0.136332258
931;11.2715455;3.121663585;0.170311703
933;11.45852648;3.123478005;0.189385008
935;11.52254516;3.13310687;0.227233307
937;11.22297448;3.106601068;0.253820183
939;10.9270435;3.057889304;0.267289138
941;10.96076928;3.060408354;0.251263896
943;10.61985139;3.054111531;0.228605812
945;10.60852236;3.026277076;0.180694075
947;10.59685844;3.039693323;0.165657782
949;10.79339661;3.066266918;0.143766341
951;10.66616808;3.039562006;0.145316406
953;10.80067728;3.027450924;0.175455725
955;10.97225918;3.028938119;0.224168691
957;10.73368923;3.022624214;0.244303707
959;10.63441091;2.983605906;0.276162598
961;10.39646517;3.035238145;0.270227116
963;10.60041375;2.991065901;0.267399422
965;10.31601989;2.982347716;0.235039045
967;10.25499589;2.966745517;0.204804027
969;10.55791584;2.88682295;0.196826196
971;10.5693557;2.874347277;0.192848419
973;10.54692553;2.940853597;0.197504658
975;10.32052885;2.924833425;0.217417754
977;10.18303781;3.051137142;0.264465916
979;10.49341253;3.169677125;0.281275104
981;10.0330241;2.925356025;0.316890213
983;10.3048254;2.887298575;0.334043982
985;9.9323484;2.90545025;0.319330803
987;10.01212271;2.867477142;0.29001781
989;9.648145906;2.811413213;0.259354951
991;9.632135831;2.854964636;0.227606287
993;10.17022098;2.829642291;0.192600331
995;9.821962159;2.797011553;0.195561615
997;9.883839687;2.819716628;0.203270166
999;9.830602648;2.817797581;0.213137487
1001;9.436270671;2.820742077;0.211714236
1003;9.694921064;2.816273019;0.241249286
1005;9.422689143;2.786920409;0.246637932
1007;9.677726848;2.82577377;0.245770316
1009;9.262525632;2.738141385;0.237913176
1011;9.168765687;2.73228976;0.247174282
1013;9.43470531;2.73228976;0.222877446
1015;9.16727375;2.724101114;0.211719535
1017;9.483590264;2.724101114;0.213471306
1019;9.577211159;2.722620325;0.221074792
1021;9.239838299;2.692046891;0.251232373
1023;9.39585673;2.73815473;0.284488204
1025;9.187363847;2.75032026;0.293194573
1027;9.298293329;2.722060359;0.298047605
1029;9.017108322;2.64994583;0.286807874
1031;8.937575702;2.652404559;0.262356501
1033;8.900546785;2.818478722;0.220845374
1035;9.032391119;2.431888182;0.199863006
1037;9.285540666;2.449955515;0.17413034
1039;9.062098835;2.451078652;0.185893649
1041;9.021647474;2.448801952;0.20660725
1043;9.142890377;2.454130977;0.251139991
1045;9.062773261;2.482420772;0.291987472
1047;8.747728806;2.470795458;0.319865208
1049;8.766020492;2.446178276;0.315872385
1051;8.70929515;2.446178276;0.294052631
1053;8.636833419;2.403263688;0.251550758
1055;8.35922228;2.374336525;0.223919711
1057;8.340394568;2.326589355;0.200342847
1059;8.320415195;2.326528501;0.198501112
1061;8.459249191;2.356056201;0.225378905
1063;8.135416274;2.343428926;0.252582729
1065;8.280723423;2.30361097;0.311706797
1067;8.170393744;2.33496003;0.33284211
1069;8.282056765;2.309075049;0.3468447
1071;7.74247508;2.329230113;0.325555657
1073;7.97207229;2.287621225;0.31976052
1075;7.67347164;2.267975416;0.259001276
1077;7.880982389;2.262049591;0.2043796
1079;7.803805875;1.80685806;0.19018718
1081;7.915839669;2.207169119;0.176729121
1083;7.701120682;2.24647782;0.184627548
1085;7.802046847;2.194069421;0.203337961
1087;7.908257407;2.250103457;0.239312767
1089;7.64999443;2.227738953;0.253034295
1091;7.738077161;1.419885846;0.25592492
1093;7.798144497;2.188356053;0.248291203
1095;7.501559937;2.181702111;0.211104286
1097;7.744079997;2.260501542;0.194050147
1099;7.535165362;2.109125304;0.18099634
1101;8.063382267;2.154716948;0.159985673
1103;7.953944537;2.191651262;0.148433106
1105;8.236053122;2.208268767;0.202685365
1107;8.011244158;2.169111669;0.21841676
1109;8.355052096;2.150268709;0.237329634
1111;8.091092666;2.169974839;0.288851613
1113;7.856182428;2.120673215;0.311172499
1115;7.99180667;2.149540059;0.303802754
1117;7.658600351;2.108373165;0.308702124
1119;7.605166401;2.120787985;0.288638601
1121;7.654204535;2.048726837;0.239727437
1123;7.82245664;2.119647766;0.199072657
1125;7.719043508;2.071529599;0.185669697
1127;7.393446676;2.081182485;0.170623911
1129;8.032465677;2.070764116;0.181046652
1131;7.936353303;2.134440709;0.205785278
1133;7.975801219;2.090821493;0.245109302
1135;7.869548009;2.059526347;0.258111657
1137;7.827208453;2.064875658;0.286299493
1139;7.45348719;2.044332513;0.296551866
1141;7.266625081;2.035863618;0.285682306
1143;7.468185817;2.053469205;0.274168661
1145;7.229218504;2.035499026;0.242603519
1147;7.37081018;1.995431781;0.212452945
1149;7.511201606;2.027030664;0.179041432
1151;7.706716996;2.027030664;0.168881486
1153;7.695586238;2.004956019;0.182398849
1155;7.555171537;2.008878455;0.214416712
1157;7.757749857;2.008878455;0.250580525
1159;7.543535522;2.014790934;0.285168923
1161;7.175783626;1.977910535;0.295730816
1163;7.276175739;1.995698152;0.266141378
1165;7.059550289;1.95839978;0.226258028
1167;7.190105393;1.998382682;0.191991638
1169;7.363106373;1.948899029;0.153560648
1171;7.312894007;1.925252848;0.158277983
1173;7.256135855;1.96932687;0.169511644
1175;7.290383369;1.937691155;0.211657377
1177;7.341001714;1.934048969;0.243849522
1179;7.027711824;2.011573661;0.274772736
1181;6.948652953;1.639697594;0.276600901
1183;6.907382584;1.949681061;0.277854463
1185;6.953854703;1.872952813;0.259568547
1187;6.849527531;1.879539495;0.22376409
1189;7.176118698;1.941802559;0.200555697
1191;6.9263668;1.811073558;0.197156775
1193;6.938470407;1.885198948;0.232629955
1195;7.161651534;1.915090707;0.254898168
1197;6.724173719;1.911843007;0.277795382
1199;6.645852772;1.828332169;0.298390978
1201;6.448340672;1.877876676;0.309338282

File: data/rise_materials/Testdata-1666.txt
Keywords
Material1;Material2;Material3;Material4;Product;Object;Scenario;Method;Reference;Comment;Owner;IsPublic;ImportDate
Fabric;Foam;;;F1A-2-2;Upholstery for passenger seat, not vandalise protected;;ISO 5660;TRANSFEU;;TRANSFEU;1;2011-03-09 16:18:42
Scalars
Flux (kW/m2);tig (s);qmax (kw/m2);qtotal (MJ/m2);q180 (kw/m2);q300 (kw/m2);Sample mass (g);Mass loss (g);DHc (MJ/kg);Peak smoke production (m2/m2s);Total smoke produced (m2/m2);Specific extinction area (avg) (m2/kg);MARHE (kW/m2);Area exposed (m2);Observations;Test date (YYYY-MM-DD);Test identifier;Product thickness (mm);Thickness1 (mm);Thickness2 (mm);Thickness3 (mm);Thickness4 (mm);Product density (kg/m3);Density1 (kg/m3);Density2 (kg/m3);Density3 (kg/m3);Density4 (kg/m3);Product area weight (kg/m2);Area weight1 (kg/m2);Area weight2 (kg/m2);Area weight3 (kg/m2);Area weight4 (kg/m2)
75;7;428.44;93.00;;;39.75;39.17;20.90;;1578;;283.17;0.0088;Melting of the surface. Shrinkage. End flame at 304s.;2010-11-08;c_LSFIRE_F1A-2-2_75a;28.0;2;25;;;;;;;;;0.65;;;
VectorData
Time (s);HRR (kW/m2);Mass (g);SPR (m2/s)
1;8.302739288;39.75;0.207295828
3;10.32206415;39.71;0.260968476
5;11.1383104;39.69002918;0.534235243
7;6.436694867;39.72867019;0.625456153
9;-1.889455888;39.65472191;1.861890549
11;10.40673933;39.69388497;4.359961433
13;57.18286302;39.41471943;7.65476371
15;116.0120073;39.05960208;11.26559362
17;158.5773789;39.05960208;16.37534558
19;219.1584367;38.5756757;20.51500216
21;284.1571967;37.66110701;22.61701693
23;339.3998434;36.98192549;23.80835966
25;371.4800464;36.32965679;23.39566483
27;419.0712425;35.66229813;20.64832902
29;418.7967822;35.05158532;17.80895815
31;399.4925573;34.57691813;15.47597324
33;386.9067794;34.07164466;12.42769729
35;371.6604074;33.70266382;10.55038634
37;350.1556386;33.36213291;9.861627782
39;346.3130958;33.36213291;8.722767086
41;342.1611978;32.6331724;7.699375114
43;323.701832;32.33450099;7.483631479
45;319.9236487;31.99441698;7.058212926
47;308.7292324;31.67605983;6.486487377
49;312.6733991;31.44521183;6.185211491
51;301.1245041;31.14714764;5.760409877
53;294.8383772;30.84496314;5.529539571
55;280.7513447;30.84496314;5.286677741
57;286.8615087;30.33324065;4.813755417
59;275.9087618;29.96848534;4.362087929
61;259.8898409;29.79860441;4.119902654
63;253.5571894;29.60791799;3.594431784
65;248.7352189;29.3359605;3.147080127
67;244.8680348;29.0846011;2.750447231
69;240.7767985;28.78810558;2.397462584
71;227.92985;28.48557938;2.060342261
73;225.2618273;28.40386393;1.797339232
75;217.0298792;28.86919727;1.529965386
77;213.5059764;28.03621177;1.347783572
79;204.3511749;27.84200123;1.188353064
81;204.8117605;27.71543524;1.034560382
83;199.1950344;27.52262903;0.87307838
85;193.5137604;27.40454165;0.77054987
87;191.7850084;27.28532299;0.70678814
89;187.8037814;27.029955;0.680340371
91;183.2923276;26.9385615;0.656112067
93;188.2554009;26.70593942;0.690009025
95;188.3735223;26.58418865;0.71245866
97;187.8200607;26.39738506;0.827865058
99;190.1118207;26.17228416;0.898897627
101;194.0951655;26.21008898;1.009385067
103;195.9823536;26.44697617;1.072911465
105;200.9016454;25.69224213;1.228925335
107;205.1384846;25.69224213;1.304459411
109;207.0410176;25.40119711;1.404310475
111;207.6450895;25.28073294;1.504522604
113;210.1512278;25.05312498;1.686366507
115;210.2012576;25.05312498;1.695277378
117;211.4176956;25.05312498;1.766101741
119;215.7540661;24.50138371;1.872464239
121;229.1901309;24.36517726;1.904137686
123;227.5976304;24.13122449;1.935194189
125;240.7293351;23.99604361;2.136040679
127;257.598853;23.71479036;2.299045468
129;253.4631889;23.71479036;2.258875733
131;260.0850289;23.02470582;2.228948703
133;252.3312529;23.13036411;2.164243091
135;244.850217;22.92201503;2.043259124
137;247.3526777;22.7244918;1.887315628
139;244.2251897;22.6016383;1.981598999
141;242.4334478;22.68383773;2.044505585
143;242.6015753;22.68383773;2.160583224
145;249.4794118;21.98584122;2.230973753
147;251.4489239;21.80692155;2.420937181
149;256.0623873;21.62090805;2.634420513
151;260.8970348;21.44978612;2.808181893
153;269.2164358;21.44978612;2.955595003
155;276.5571981;20.93418981;3.146501517
157;268.7993225;21.34488135;3.295054632
159;280.183158;20.58833165;3.35426851
161;283.6356501;20.32136023;3.527973643
163;290.2298178;20.06780689;3.507761883
165;300.8755749;19.82089948;3.636097895
167;309.0008874;19.5216003;3.663479871
169;329.7548697;19.35769443;3.725138025
171;335.3242649;19.10390562;3.841004051
173;354.8103947;18.79741943;4.051262204
175;353.3243305;18.49438071;4.015147449
177;360.2177663;18.20168335;4.095140064
179;362.6710052;17.99619104;3.973015537
181;374.2371859;17.70887806;3.979645504
183;380.3043271;17.40689346;4.085148676
185;382.9807377;17.09123375;4.27230667
187;391.8885971;16.79126422;4.420363798
189;393.1026956;16.55116504;4.617479765
191;409.3030604;16.27709229;4.479346336
193;407.7659196;15.92658273;4.376134112
195;405.1443739;15.59345978;4.167400472
197;413.1563806;15.31178017;4.017694864
199;415.7002296;15.08700092;3.902417306
201;417.3936886;14.77040132;4.112635578
203;409.4975199;15.00814273;3.996067759
205;409.8736891;14.11802891;4.102047683
207;414.8653359;13.83482572;4.253198692
209;428.440392;13.58437766;4.556308113
211;418.1645413;13.36386452;4.682391918
213;416.5842;13.03826224;5.080025768
215;415.4464888;12.70476152;5.311298255
217;413.775051;12.39331833;5.429834097
219;410.8299013;12.14064828;5.453809292
221;398.1320367;11.91379635;5.522961243
223;391.736656;11.65693133;5.473161654
225;383.1352525;11.3019783;5.520802108
227;361.7965687;11.3019783;5.557051033
229;359.6322648;10.8962573;5.638343778
231;358.9607351;10.67726172;5.705577248
233;356.8033226;10.41183542;5.932362513
235;352.1252996;10.08743708;5.990714687
237;350.8402129;9.86475907;5.885216273
239;338.3078122;9.70049798;5.796026021
241;320.4026233;9.41316346;5.534910638
243;307.1107765;9.19760783;5.167481877
245;299.016377;9.05157955;4.897031902
247;294.3309354;8.92385572;4.783013851
249;285.1825482;8.70966735;4.498510734
251;271.2386014;8.50075663;4.337347805
253;260.3400568;8.39986296;4.156000044
255;257.1339474;8.23274561;3.923951629
257;246.8001616;8.1786449;3.747358135
259;231.4522942;7.89714415;3.60195883
261;228.4920526;7.72178667;3.496206584
263;213.0500439;7.62196066;3.298910149
265;198.3991807;7.5087381;3.11793599
267;184.0061146;7.46363305;2.802498204
269;170.8387456;7.47184462;2.509036738
271;156.6608266;7.2202292;2.085770499
273;139.484199;7.2202292;1.720845836
275;121.3128942;7.2202292;1.285380717
277;106.2687611;7.11151475;0.909963932
279;93.38540124;7.01194525;0.569106042
281;80.83672885;6.99111971;0.362745901
283;74.83273538;6.91382869;0.242002824
285;68.81107331;6.97413342;0.214192603
287;63.72810795;6.89747568;0.231069441
289;60.35223302;6.87949939;0.272464552
291;56.49712405;6.87949939;0.260015138
293;54.81822304;6.92675578;0.232978466
295;51.99566993;6.85170178;0.253279212
297;49.77935097;6.85170178;0.266248735
299;48.01921646;6.76283789;0.272415347
301;46.90017441;6.82847639;0.297789221
303;45.97424701;6.75245393;0.328178758
305;44.55735199;6.74411359;0.326113366
307;43.14638339;6.75159921;0.305883467
309;43.48051288;6.70320301;0.306286057
311;42.05721994;6.72190576;0.280996138
313;41.42647412;6.66355999;0.283395126
315;41.3813004;6.59415388;0.274222549
317;40.56760573;6.56711079;0.285651159
319;40.71141668;6.82655401;0.249123132
321;39.93125354;6.62380423;0.247442403
323;39.40451619;6.50452695;0.262112303
325;38.91664139;6.50452695;0.290568653
327;39.13109751;6.75021691;0.275338516
329;38.88265636;6.49788905;0.287057043
331;38.58662885;6.49788905;0.310623365
333;38.02989743;6.38948773;0.288081611
335;38.48522269;6.39542872;0.263814092
337;38.90168572;6.43766298;0.261729352
339;37.64179805;6.33640608;0.255528279
341;37.85960246;6.34305901;0.251832537
343;37.54761154;6.31249681;0.254619133
345;37.53581235;6.3366135;0.251888472
347;36.94693012;6.30593106;0.227496623
349;37.35209865;6.25667313;0.234212319
351;36.36975921;6.21861179;0.244246983
353;36.72347328;6.17188296;0.25221605
355;36.4322343;6.06025978;0.259361095
357;36.92572345;5.95058968;0.26337098
359;36.32235743;5.97613131;0.268087476
361;35.75710334;5.94066214;0.262679713
363;35.09622491;5.90925374;0.273831088
365;35.00297129;5.80270122;0.268018456
367;34.9072573;5.7992758;0.279438128
369;34.8678594;5.6805336;0.272986465
371;34.137143;5.6939582;0.282915736
373;34.82020353;5.6939582;0.260399073
375;34.40867257;5.6994067;0.242975271
377;33.80207774;5.62528458;0.254164373
379;34.20673383;5.62528458;0.291313084
381;33.52763505;5.61383847;0.319191065
383;33.29401238;5.61201529;0.327985662
385;33.51122555;5.59084155;0.349578178
387;32.23559192;5.542517;0.367189969
389;32.15587311;5.52965503;0.352257818
391;32.67437512;5.63854034;0.32230761
393;33.21521026;5.98305228;0.303776175
395;32.19513595;5.57941899;0.310311372
397;31.56601409;5.41965899;0.324615535
399;31.68287821;5.40758612;0.333071059
401;32.07278467;5.40898194;0.343312807
403;30.84932931;5.85383895;0.347678956
405;30.8457396;5.4037619;0.329765964
407;30.78427925;5.34031683;0.308787545
409;30.02660895;5.30544594;0.302001668
411;30.15224416;5.29017611;0.294757413
413;29.76557823;5.29017611;0.318210346
415;29.27770782;5.29156542;0.32929082
417;29.23616238;5.36671963;0.315729389
419;29.0887945;5.2473216;0.304405671
421;29.2792532;5.20184631;0.285587025
423;29.42531307;5.16880561;0.292546052
425;28.26967438;5.21042162;0.326689993
427;28.95244636;5.29317567;0.323724076
429;27.91860691;5.21737315;0.32079262
431;28.24570749;5.16001787;0.347419361
433;28.23362351;5.10750587;0.361286304
435;27.82137867;5.14885033;0.334663919
437;28.44800455;5.20490348;0.376959376
439;28.0001517;5.1602323;0.354761169
441;27.91345482;5.08323337;0.310358803
443;27.94392592;5.1503248;0.281976463
445;27.31844699;5.08137462;0.312052635
447;27.29069257;5.05943833;0.305508124
449;27.08047336;5.17877223;0.319802919
451;26.65553985;5.06096341;0.325515456
453;27.00011096;4.96967113;0.327156212
455;26.48443291;4.96195054;0.311731138
457;26.64923776;4.9564805;0.308097871
459;26.26873251;4.98334573;0.33011169
461;25.99105131;4.9564304;0.341003813
463;25.95870214;4.90968654;0.342628918
465;25.87037091;4.87747201;0.315872418
467;25.1395853;4.88821219;0.311267705
469;25.79341442;4.85441747;0.313567701
471;25.09420639;4.86737362;0.314212415
473;25.4386287;4.84958972;0.311746683
475;24.9406062;4.84958972;0.314364063
477;24.74031909;4.75180183;0.287417576
479;24.89704347;4.72104023;0.262253457
481;24.03736803;4.6943744;0.266781622
483;23.78192655;4.71243686;0.267579803
485;24.18771453;4.74355317;0.276551166
487;24.61296192;4.75480639;0.279801118
489;24.23230334;4.81537416;0.274294861
491;24.13204383;4.54096773;0.301246285
493;23.51980796;4.59691366;0.356299383
495;24.03114659;4.57347384;0.379701289
497;24.15217062;4.67836358;0.388273601
499;24.29151966;4.68718889;0.384826992
501;23.88850249;4.68718889;0.387235609
503;23.38208487;4.53745013;0.367990676
505;22.74142014;4.51465912;0.370969971
507;23.89813083;4.69884092;0.373508474
509;23.51201234;4.71264478;0.385856971
511;23.52581124;4.60405107;0.354119473
513;23.48852207;4.60405107;0.324176293
515;22.68259905;4.50540895;0.311317932
517;22.38583218;4.50540895;0.301157081
519;22.57073363;4.52109962;0.291283016
521;22.92510315;4.52109962;0.265714218
523;22.68441871;4.39771355;0.282909734
525;22.64988095;4.38420979;0.297147138
527;22.78997495;4.58700165;0.325774175
529;22.96942814;4.37576825;0.333081382
531;22.46545303;4.28387775;0.370754444
533;22.53483174;4.30166165;0.370740706
535;21.9088646;4.3001015;0.348393955
537;22.18129847;4.32170461;0.355531693
539;22.67253319;4.31600711;0.374312209
541;22.25404892;4.23063177;0.3485926
543;21.53561113;4.27060847;0.33295765
545;21.6188372;4.27060847;0.34096251
547;21.14037527;4.22018969;0.303804272
549;22.11944249;4.21853084;0.27721779
551;21.43042267;4.20148744;0.288668932
553;21.3476637;4.18057021;0.305488072
555;21.10237822;4.18057021;0.303477158
557;21.33291128;4.19747083;0.323609537
559;21.56704663;4.12094234;0.327852122
561;21.01892638;4.12094234;0.327391439
563;20.84892839;4.08075322;0.307512125
565;20.43939404;4.07107368;0.316175092
567;21.0504499;4.15228912;0.321260039
569;20.96666929;4.15228912;0.313441646
571;20.63159259;4.15228912;0.322565021
573;20.28583409;4.12365131;0.33173999
575;20.62508098;4.03294872;0.342207548
577;20.49986445;4.00492214;0.33042098
579;20.60348383;4.04138775;0.341191988
581;20.20036572;3.96703165;0.360831603
583;20.51218049;4.01494337;0.375582264
585;19.6210719;3.93226197;0.363999522
587;20.06041152;3.96785131;0.350541674
589;20.03123368;3.92689062;0.349468825
591;20.04702153;3.86182127;0.325193002
593;20.25425135;3.90199737;0.311330705
595;19.71705569;3.91979029;0.298481665
597;19.86411368;3.91979029;0.337172848
599;20.15074187;3.82773546;0.346952851
601;19.51844353;3.81458893;0.343760809
603;18.94187274;3.80148397;0.329165782
605;19.00551286;3.78006022;0.367225693
607;19.70237712;3.82333508;0.360570943
609;19.37646222;3.7536925;0.361239472
611;18.95163747;3.72463384;0.381251181
613;18.89565274;3.73382239;0.399051219
615;18.9144706;3.72183519;0.370507832
617;19.24313809;3.72246195;0.354883506
619;18.98661128;3.72967602;0.367688907
621;18.8938469;3.67791804;0.361703263
623;18.58004935;3.69138723;0.368279375
625;18.67687395;3.69138723;0.356723609
627;19.15951015;3.65681694;0.356072903
629;18.45796393;3.65681694;0.342885738
631;18.53375599;3.52821083;0.350866521
633;18.51441665;3.60337105;0.360870968
635;18.3699343;3.62696668;0.381822311
637;18.47314177;3.60708154;0.3826644
639;18.42517516;3.5976009;0.377211358
641;17.79846737;3.51319702;0.414905733
643;18.48173361;3.51242146;0.393158029
645;18.2553866;3.50373192;0.368497326
647;18.24379362;3.51267747;0.360960339
649;18.52609938;3.47089713;0.361609051
651;17.48009574;3.45930223;0.316565728
653;17.27333466;3.41855648;0.323216869
655;17.41729447;3.43598516;0.348938957
657;17.54386786;3.450024;0.36867819
659;17.78731585;3.38682843;0.375145963
661;17.73685112;3.36876647;0.368784829
663;17.66158658;3.35363893;0.353973626
665;17.6460548;3.51547863;0.362279481
667;17.5771847;3.35640251;0.348393155
669;17.83122973;3.42488976;0.333617548
671;16.89283011;3.30597672;0.338105663
673;16.97136738;3.31554904;0.351694856
675;17.26218925;3.09829198;0.321099997
677;17.18539091;3.22070258;0.324385917
679;17.42323715;3.33063499;0.336793642
681;17.61119976;3.26672799;0.351712493
683;17.31676858;3.27556583;0.354616049
685;17.44113043;3.29434674;0.366860393
687;17.24981203;3.28936118;0.352782561
689;17.48163048;3.23515325;0.356371949
691;17.11656324;3.23515325;0.356796262
693;16.77754519;3.19139392;0.349540522
695;17.6147166;3.2169485;0.346117727
697;18.08858856;3.20551793;0.355057862
699;17.50321286;3.14505788;0.347670205
701;17.0211881;3.11214644;0.363957386
703;16.84616384;3.09117862;0.361932684
705;16.60446538;3.13054408;0.346027234
707;17.1987558;3.1249533;0.319053136
709;17.12871947;3.12570081;0.327695808
711;16.48171131;3.03878085;0.317657814
713;16.34995907;3.03495663;0.327836845
715;16.52985733;3.05840346;0.334515683
717;16.58503966;3.03808394;0.359574294
719;16.59332157;2.97071394;0.35806574
721;16.46939907;2.9720817;0.359439183
723;16.4201122;2.96595634;0.345412951
725;16.71585063;2.90507544;0.339527293
727;16.69102059;2.99381207;0.329571421
729;16.28215277;2.89635133;0.354554587
731;16.58623703;2.91894294;0.368445024
733;16.23962969;2.93937618;0.385977251
735;16.29131758;2.91241927;0.395863021
737;16.86392824;2.92068094;0.407590744
739;16.30266802;2.89575312;0.393229898
741;16.13431141;2.87482888;0.38872002
743;16.36209959;2.92208578;0.403183777
745;16.23856236;2.94563983;0.390621209
747;16.61192626;3.0179513;0.392703006
749;16.60940401;2.78579466;0.391985234
751;16.04326898;2.78579466;0.385954227
753;16.21174221;2.92927179;0.335098152
755;15.88055168;2.88608861;0.350806976
757;15.94682388;2.91571742;0.350838103
759;16.21000713;2.83680262;0.362506726
761;16.388269;2.75793241;0.374308115
763;16.35149401;2.74929999;0.401762037
765;16.22807061;2.71416656;0.392435271
767;16.31313425;2.68145503;0.392475217
769;16.08916033;2.63033935;0.393096237
771;16.22928937;2.64322285;0.36955254
773;16.05503213;2.69572784;0.345392702
775;16.16013883;2.6391837;0.349593732
777;15.78722812;2.6098049;0.346865104
779;15.71708606;2.54685081;0.344709824
781;15.24173084;2.55872428;0.357111481
783;15.43564201;2.57664396;0.406336628
785;15.57697448;2.57673564;0.416842592
787;15.78534333;2.58248424;0.415296049
789;16.22074022;2.535192279;0.386266419
791;16.09298048;2.515591712;0.376394271
793;15.98491909;2.475330439;0.374580747
795;15.85269811;2.533805479;0.393867964
797;16.14583402;2.494598334;0.404490533
799;15.78225521;2.494598334;0.414275934
801;15.73750476;2.399942257;0.419079576
803;15.56186561;2.427006891;0.39987711
805;15.61400792;2.466935493;0.393634892
807;15.52775715;2.517054165;0.421354919
809;15.81767133;2.447812891;0.419911491
811;15.89065445;2.38061374;0.400314051
813;15.33852475;2.368841476;0.400155163
815;15.48260689;2.381269063;0.385373796
817;14.98411743;2.333186;0.354153212
819;14.80642521;2.26661662;0.369942817
821;15.00404776;2.357404388;0.347322993
823;15.14277146;2.265720311;0.31535064
825;15.21592147;2.311993219;0.314310045
827;14.89727345;2.311993219;0.332121584
829;14.62715773;2.380635784;0.350741772
831;14.58290211;2.241729883;0.378788832
833;14.8376724;2.244072612;0.372680767
835;14.83880534;2.282070316;0.341819202
837;14.48839793;2.334268686;0.337025314
839;14.47547439;2.193504533;0.318350355
841;14.00803692;2.131062986;0.325531232
843;13.67996786;2.351533036;0.345504242
845;13.8049271;2.157323496;0.35097725
847;13.6922938;2.243775011;0.324657354
849;13.5637387;2.284786298;0.33820041
851;13.5824244;2.147304772;0.340065829
853;13.48375824;2.185793467;0.348336823
855;13.17578525;2.156079485;0.364784855
857;13.53404804;2.5681944;0.359881142
859;13.71954349;2.072109479;0.325226706
861;13.0503712;2.108540521;0.339305077
863;12.86191453;2.066769199;0.328678052
865;13.04616006;2.076575996;0.312677801
867;12.89398334;2.039812283;0.310279594
869;12.70206892;2.054376683;0.307849072
871;12.60361215;2.036393381;0.271339572
873;12.30151624;1.853722133;0.279706272
875;12.5185729;2.007996558;0.304342525
877;12.49651763;2.007996558;0.322811818
879;12.47108945;1.909373974;0.328374234
881;12.36120472;1.909373974;0.345563615
883;11.95133507;1.833017337;0.35441127
885;12.24744486;1.983900918;0.345613472
887;11.8788237;1.954956489;0.339348946
889;12.42367728;1.920301032;0.324690422
891;12.41622452;1.895265494;0.296567637
893;11.8787411;1.845517571;0.306511661
895;11.53037885;1.908528768;0.315619764
897;11.62392358;1.911171603;0.321384365
899;11.51313333;1.860831484;0.334484769
901;11.54829626;1.841459379;0.341080855
903;11.82963825;1.798197048;0.334457871
905;11.59772419;1.793211484;0.351504906
907;11.3647743;1.793211484;0.377896614
909;11.13463662;2.021221755;0.385956319
911;11.35560746;1.962983693;0.375977446
913;11.33792575;2.011294716;0.356583933
915;10.80066784;1.985199038;0.353464722
917;10.81809758;2.005967462;0.345249021
919;10.9342963;2.005967462;0.347540046
921;10.94638053;1.884775318;0.365870507
923;10.69763505;2.057861217;0.365788155
925;10.51733986;2.022807456;0.351479918
927;10.20716174;1.964575907;0.375021685
929;9.783264008;1.983008115;0.379103447
931;10.09744236;2.022436708;0.365531784
933;10.16406931;1.896863721;0.3564536
935;10.18932093;1.88714911;0.368211352
937;9.760590611;1.908936591;0.339614708
939;9.780256776;1.908879977;0.318624533
941;9.741762163;1.908879977;0.315766984
943;9.975457789;1.856659563;0.30485632
945;9.976837783;1.837315514;0.288153896
947;9.767961322;1.833554923;0.289238763
949;9.700610476;1.815841165;0.321683151
951;9.68235293;1.823049215;0.317170797
953;9.37400723;1.786782506;0.321415284
955;9.727648008;1.741998102;0.30500913
957;9.691291569;1.72977593;0.302620767
959;9.289370819;1.70575995;0.295644019
961;9.409626105;1.558272726;0.332145036
963;9.166476816;1.557981137;0.335326211
965;9.223482437;1.563929144;0.336675467
967;9.213422154;1.488911209;0.335000365
969;8.949309583;1.547620723;0.332121701
971;8.936359298;1.559506717;0.339643579
973;8.929277043;1.605921912;0.369323359
975;9.096065861;1.555189502;0.359567517
977;9.154890971;1.486695737;0.328039589
979;8.922063074;1.460514386;0.343008016
981;8.832361344;1.472964018;0.334332167
983;8.239251335;1.503361379;0.313050138
985;8.263481922;1.479807332;0.32779042
987;8.182294772;1.422145934;0.339886701
989;8.438051024;1.441774557;0.319754631
991;8.320806386;1.422687026;0.309205245
993;8.149675561;1.424339362;0.326101372
995;8.305393455;1.462052491;0.33154788
997;8.24787277;1.436662738;0.345577223
999;8.272888816;1.37304682;0.387330083
1001;7.805472256;0.480914923;0.382823077
1003;7.930909124;1.399386491;0.400098988
1005;7.940317347;1.355655714;0.418754413
1007;8.002094319;1.387819642;0.401080957
1009;8.1785905;1.371118929;0.352815883
1011;7.790761354;1.309304147;0.367127878
1013;7.632848694;1.365263108;0.361833438
1015;7.54235255;1.34144603;0.356473182
1017;7.494921064;1.331731419;0.379143246
1019;7.860190004;1.254270052;0.378011295
1021;7.534046086;1.333690875;0.379202078
1023;7.675282011;1.299861585;0.367541068
1025;7.652442876;1.287725587;0.3774416
1027;7.737147682;1.309497537;0.35741017
1029;7.609798279;1.281691907;0.343203765
1031;7.378075165;1.24895833;0.310677757
1033;7.353015945;1.214401071;0.332038964
1035;7.21748321;1.261657966;0.332833801
1037;7.097139931;1.208867902;0.350680632
1039;7.280229831;1.240012772;0.357493314
1041;7.317113808;1.207928004;0.355615638
1043;7.075617781;1.810497879;0.346833345
1045;6.985768062;1.242029343;0.349402311
1047;6.696737035;1.225163797;0.348488686
1049;7.088840899;1.209380937;0.366897117
1051;7.219437917;1.167138164;0.39365762
1053;7.055459168;1.183427547;0.389313482
1055;6.921038976;1.176789647;0.376203392
1057;6.833976417;1.166134638;0.376959227
1059;7.070185153;1.212109445;0.366324794
1061;7.083962874;1.127354856;0.336993569
1063;6.745342197;1.099343811;0.3175075
1065;6.684281867;1.120853231;0.334939534
1067;6.518678426;1.13199873;0.347424791
1069;6.74163956;1.124955512;0.334214682
1071;6.616366132;1.11045474;0.358190206
1073;6.638201806;1.067464458;0.372967903
1075;6.298936424;1.064530536;0.358090339
1077;6.350847268;1.117177812;0.347788938
1079;6.257386519;1.117177812;0.352526677
1081;6.614378224;1.075406991;0.336987143
1083;6.559103862;1.020217584;0.35331329
1085;6.334415503;1.039612235;0.366976486
1087;6.041085559;1.022148481;0.370888394
1089;6.113724145;1.066831681;0.391364412
1091;6.27070541;1.030292922;0.405406222
1093;6.122914833;1.100040217;0.373719379
1095;5.896586487;0.955771991;0.357930186
1097;5.761302861;1.005706792;0.353822077
1099;5.974969865;0.988556672;0.378226909
1101;5.971293902;0.988556672;0.384159887
1103;5.982640941;0.96013079;0.384839676
1105;6.033323971;0.898110593;0.381994561
1107;5.671215468;0.953692293;0.396009765
1109;5.190773643;0.928900747;0.354151973
1111;5.554031768;0.908866806;0.338678271
1113;5.654312942;0.909145368;0.320335698
1115;5.50390129;0.910057209;0.312891496
1117;5.508365307;0.889873966;0.309942178
1119;5.442660825;0.916960645;0.312212779
1121;5.226255992;0.912807761;0.296722773
1123;5.140579386;0.834726142;0.304229377
1125;5.109247188;0.831832802;0.290935839
1127;5.013483849;0.86414553;0.304298115
1129;4.741428233;0.847792519;0.323302562
1131;4.71481025;0.87203696;0.347317367
1133;4.953476507;0.899152196;0.349430444
1135;4.887247433;0.831810256;0.377846863
1137;4.776880337;0.807388958;0.377419963
1139;4.571298955;0.819063525;0.368457089
1141;4.416462101;0.816014871;0.372709724
1143;4.677713709;0.831193511;0.379209817
1145;4.67463631;0.8059235;0.354823546
1147;4.397709789;0.773617285;0.332396793
1149;4.320825877;0.781771245;0.34355443
1151;4.201021334;0.761651631;0.338339849
1153;4.351154208;0.8469413;0.320510854
1155;4.229868225;0.761338499;0.308612209
1157;4.226587222;0.752209571;0.277586377
1159;3.939763803;0.737145161;0.282766014
1161;3.885065631;0.762078994;0.29124205
1163;3.854430262;0.791365613;0.310917536
1165;3.947797783;0.739310031;0.31384679
1167;3.893656206;0.734609543;0.333840753
1169;3.904297942;0.668993086;0.314970871
1171;3.440766884;0.750072757;0.312700165
1173;3.391224027;0.716057092;0.305863744
1175;3.594745416;0.742744965;0.313653948
1177;3.332696976;0.671060259;0.304567536
1179;3.435077945;0.662364706;0.308998125
1181;3.177281283;0.68127538;0.303435821
1183;3.265545332;0.720026605;0.302893977
1185;3.103023576;0.697846331;0.303785492
1187;3.111295167;0.630612109;0.324534584
1189;2.752714582;0.58440333;0.327104226
1191;2.702817492;0.628903159;0.338882634
1193;2.854420543;0.67433036;0.348637131
1195;2.833245048;0.72865853;0.340904096
1197;2.934068742;0.643077772;0.316382176
1199;2.642278528;0.564397946;0.290293649
1201;2.369568695;0.556249998;0.264727462
