Repository: johodges/materials

## A Non-Dimensional Scaling Approach to Modeling Material Pyrolysis

This repository contains the data, scripts, and technical documents required to generate the SPyro cone validation cases.

## Instructions
* Clone this repository with submodules
  ```
  git clone --recurse-submodules https://github.com/johodges/materials
  ```
* Pre-process data
  ```
  python materials/scripts/initialize.py
  ```
* Build latest FDS (example for impi_intel_linux target, but use relevant make target for platform)
  ```
  git clone git@github.com:firemodels/fds.git && cd fds
  cd Build/impi_intel_linux
  ./make_fds.sh
  ln -s fds_impi_intel_linux fds
  cd ../..
  ```
* Run cases
  ```

File: data/rise_materials/Testdata-1668.txt
Keywords
Material1;Material2;Material3;Material4;Product;Object;Scenario;Method;Reference;Comment;Owner;IsPublic;ImportDate
Fabric;Foam;;;F1A-2-2;Upholstery for passenger seats, not vandalise protected;;ISO 5660;TRANSFEU;;TRANSFEU;1;2011-03-09 16:21:30
Scalars
Flux (kW/m2);tig (s);qmax (kw/m2);qtotal (MJ/m2);q180 (kw/m2);q300 (kw/m2);Sample mass (g);Mass loss (g);DHc (MJ/kg);Peak smoke production (m2/m2s);Total smoke produced (m2/m2);Specific extinction area (avg) (m2/kg);MARHE (kW/m2);Area exposed (m2);Observations;Test date (YYYY-MM-DD);Test identifier;Product thickness (mm);Thickness1 (mm);Thickness2 (mm);Thickness3 (mm);Thickness4 (mm);Product density (kg/m3);Density1 (kg/m3);Density2 (kg/m3);Density3 (kg/m3);Density4 (kg/m3);Product area weight (kg/m2);Area weight1 (kg/m2);Area weight2 (kg/m2);Area weight3 (kg/m2);Area weight4 (kg/m2)
75;10;439.39;96.43;;;40.20;39.87;21.35;;1377;;293.44;0.0088;Melting of the surface. Shrinkage. End flame at 374s.;2010-11-08;c_LSFIRE_F1A-2-2_75b;28.0;3;25;;;;;;;;;0.65;;;
VectorData
Time (s);HRR (kW/m2);Mass (g);SPR (m2/s)
1;3.441819336;40.2;0.049765625
3;3.694737021;40.2;0.041063461
5;3.946941198;40.09366606;0.208437671
7;2.280007412;40.0583303;0.680584092
9;-1.720308935;40.0583303;1.152284939
11;1.724900418;40.0660503;2.548254794
13;25.51800649;39.93254612;4.976871487
15;66.03978353;39.62449708;9.241458007
17;115.6059528;39.46540216;13.76584756
19;172.530642;38.83977843;19.48860115
21;240.5956366;38.45757535;24.12002905
23;318.8706624;37.64156942;26.88716956
25;380.597655;36.93397106;27.38020151
27;404.3853056;36.21837643;25.56820792
29;437.6714237;35.44870041;23.21993738
31;434.7097323;34.91374186;19.99621433
33;439.3912364;34.64117487;16.99585689
35;430.0931521;33.67783387;13.82467183
37;397.0767138;33.16621592;12.2934121
39;390.0614192;32.71168331;9.985741542
41;371.4835811;32.71168331;8.501254871
43;371.2189476;32.01678694;7.488091293
45;356.0303006;31.65499583;6.946305908
47;346.9195238;31.24355038;6.527480675
49;328.4611989;31.01910146;6.239593189
51;324.4775806;30.77016488;5.976942377
53;308.9748813;30.41900146;5.644176443
55;299.3062756;30.41900146;5.194592172
57;286.2395792;29.7867603;4.699477393
59;280.8291048;29.54846868;3.993310825
61;274.534387;29.25172007;3.532837357
63;267.8358019;29.01160342;3.163528121
65;257.109369;28.71670393;2.95083851
67;249.7059922;28.53177901;2.636319619
69;251.5796088;28.30401718;2.455355432
71;243.4067626;27.98738589;2.085946203
73;243.1946915;27.80199399;1.757167032
75;240.9604586;27.62114739;1.410703108
77;238.929388;27.37690217;1.141290401
79;235.5135333;27.49847821;0.869375071
81;232.2268617;26.87139592;0.811290863
83;222.8487642;26.69378579;0.781444329
85;223.6692524;26.51951003;0.756722635
87;211.1233533;26.24798725;0.846993477
89;203.3594858;26.03885215;0.935853766
91;208.5922717;26.03885215;0.922608613
93;207.4136538;25.81365458;0.983108008
95;207.9562285;25.57796544;1.065198851
97;211.6160676;25.39088881;1.127467775
99;210.4862609;25.17209141;1.280480637
101;215.4179506;25.01589372;1.523110751
103;225.4787479;24.77021926;1.761921016
105;230.4845134;24.77021926;1.993457859
107;236.8986543;24.37511794;2.126158671
109;246.1223535;24.15676293;2.251825674
111;255.1977689;23.95588182;2.298019398
113;257.706828;23.67653016;2.399603244
115;264.3888367;23.56576871;2.435383791
117;261.9166383;23.38763138;2.491878406
119;262.8243649;23.07416431;2.678036319
121;263.5391188;22.90768812;2.726601571
123;272.4653536;22.56486089;2.750436297
125;262.9832082;22.42557221;2.797934346
127;272.6328194;22.16980616;2.911079091
129;268.5247856;21.99602305;2.846815378
131;268.7552183;21.99602305;2.953610124
133;261.3010362;21.48679606;3.097218808
135;261.7488161;21.35405624;3.121951921
137;260.2813056;21.15924024;3.046097889
139;256.4891543;20.97317612;3.067498886
141;260.2181159;20.76082654;3.049624422
143;261.4567451;20.4413975;2.938810503
145;266.9838395;20.26725785;3.017811215
147;269.6838605;20.12296788;3.141743644
149;274.708161;19.84440622;3.234282233
151;281.3160166;19.84440622;3.250687003
153;287.2552521;19.39575863;3.413798137
155;297.288407;19.15343164;3.464184112
157;311.5097418;18.86952525;3.59793306
159;338.6794234;18.60141852;3.649468036
161;353.7495589;18.29205228;3.747426711
163;363.554519;18.01281946;3.875246102
165;374.7060748;17.72320553;3.87598923
167;380.3790895;17.72320553;3.820612098
169;379.0708051;17.14678224;3.649392957
171;376.7930092;16.84820755;3.77177223
173;385.5456633;16.54664088;3.615807639
175;384.5835414;16.28334226;3.688480221
177;384.7312834;15.9016156;3.759297717
179;393.0660101;15.61621348;3.927773254
181;392.7209519;15.39529788;4.064387681
183;386.5272581;15.06257114;4.136938938
185;400.4519134;14.75217825;4.254925644
187;399.7203012;14.46618821;4.346873621
189;412.0768658;14.46618821;4.647637696
191;414.2237386;13.8850835;4.604820708
193;408.8661406;13.54830777;4.709588475
195;410.5115864;13.17941129;4.688861356
197;403.5663059;12.87870792;4.647307224
199;402.8808067;12.63576368;4.571803697
201;409.888656;12.35469327;4.708948495
203;403.9990356;12.05035816;4.82397169
205;409.3451414;11.78074104;4.929994559
207;417.9553957;11.78074104;5.036522196
209;400.6642336;11.18664281;4.995170736
211;398.3953472;10.86056178;5.03648713
213;392.6562826;10.60763746;5.20009881
215;395.4992514;10.39270582;5.450012593
217;383.6477026;10.12448077;5.506680366
219;377.2299886;9.81887296;5.620482073
221;368.2219379;9.56315089;5.51166734
223;340.3430515;9.31901614;5.360509911
225;331.6702213;9.12564457;5.051983105
227;317.7708257;8.87103814;4.936676235
229;308.5900315;8.79884839;4.822808587
231;293.0766133;8.48600014;4.725521056
233;280.3146783;8.2846133;4.48143096
235;272.1746542;8.17225089;4.494014784
237;263.5386347;7.95985733;4.565916658
239;255.9639959;7.80671863;4.482081814
241;249.1582103;8.00785155;4.361575813
243;235.5492242;8.00785155;4.199960121
245;230.1267163;7.31072337;3.863295842
247;222.5447962;7.31072337;3.487709802
249;203.8859458;7.01919647;3.183802084
251;190.5672289;6.92576757;2.99094472
253;187.0299124;6.80611917;2.74331348
255;178.4190259;6.80611917;2.459049413
257;171.4112075;6.621678;2.184430047
259;168.4661029;6.47197;1.960030593
261;159.74882;6.41919698;1.720435291
263;152.7473017;6.31274315;1.614270867
265;148.4002546;6.27582266;1.501705272
267;144.0286385;6.12850354;1.360569203
269;138.0045284;6.05074027;1.215471844
271;133.0569694;6.04416105;1.051848967
273;129.0625718;5.91785176;0.963131339
275;121.4951993;5.83342028;0.819666536
277;118.1159014;5.8007938;0.725344151
279;113.9645625;5.71505924;0.617728333
281;109.4010574;5.68270709;0.550163786
283;105.8142326;5.63879118;0.440454156
285;101.1629132;5.55547482;0.419735742
287;99.37870667;5.49140557;0.361005853
289;92.61412334;5.49140557;0.30646202
291;91.17233782;5.44095389;0.241601147
293;87.10521851;5.41681124;0.207973033
295;84.51363514;5.33652455;0.136690238
297;77.92439442;5.29385883;0.127660281
299;76.05575332;5.25432593;0.122119792
301;74.59451214;5.31016527;0.086593132
303;72.65621758;5.31016527;0.086658559
305;67.64499583;5.12214471;0.099404599
307;65.23724434;5.12899198;0.10071118
309;62.22579145;5.12896894;0.121834338
311;62.188075;5.100324444;0.126534953
313;60.43418096;5.007088207;0.115821619
315;60.53787667;4.990790674;0.135532272
317;58.45512937;5.048244584;0.10120428
319;56.88090751;5.010981187;0.053773288
321;53.12647193;4.933135204;0.049072672
323;52.7598306;4.933135204;0.064324765
325;49.12547372;4.816136922;0.031868073
327;47.95023154;4.816136922;0.03493571
329;46.87723691;4.913421628;0.03493571
331;44.55461517;4.987374108;0.03493571
333;42.76610841;4.839013152;0.020967966
335;42.04427185;4.839013152;0.020967966
337;41.43524313;4.85270664;0.017900328
339;40.55481668;4.874229541;0.017900328
341;39.23082013;4.786940098;0.017900328
343;38.50020434;4.694828406;0.020271476
345;37.25036382;4.693280324;0.020271476
347;36.80756551;4.858117861;0.020271476
349;35.98240737;4.650628742;0.020271476
351;35.3176222;4.650628742;0.020271476
353;35.24198587;4.696026246;0.007036567
355;35.05688629;4.66235061;0.007036567
357;34.55235106;4.670642301;0.007036567
359;34.26015315;4.727084225;0.007036567
361;33.47302319;4.616923264;0.007036567
363;34.01425591;4.773983742;0.028007926
365;34.09717179;4.831920872;0.032758811
367;33.93662206;4.73741193;0.032758811
369;34.51055606;4.749170446;0.032758811
371;33.96184051;4.569670887;0.074444693
373;33.88521662;4.633154309;0.077018232
375;33.91341062;4.777897139;0.081141569
377;33.88901111;4.508333421;0.081141569
379;33.86931296;4.829473362;0.111896926
381;33.52854966;4.461827077;0.108845918
383;33.41673334;4.467430957;0.101417107
385;35.16473907;4.467430957;0.092542886
387;33.63252619;4.52652195;0.092542886
389;33.69287918;4.604688335;0.061787528
391;33.59957862;4.485374473;0.034822866
393;34.34117514;4.387375148;0.011670213
395;33.60060383;4.328932287;0.011670213
397;33.20141691;4.248592723;0.018444454
399;33.53298754;4.322561432;0.042744804
401;34.48800392;4.189732607;0.031074591
403;33.88629975;4.189732607;0.031074591
405;34.21842088;4.223484155;0.031074591
407;33.802636;4.192874843;0.02430035
409;33.03680434;4.21421922;0.018821123
411;33.13347222;4.221317782;0.032383486
413;33.87973964;4.182290608;0.032383486
415;33.14747073;4.182290608;0.032383486
417;33.68702528;4.148175206;0.041985549
419;33.14503258;4.271768936;0.049054356
421;32.83009608;4.140607559;0.04499878
423;33.31339128;4.346280548;0.04499878
425;33.194528;4.343184906;0.04499878
427;33.03175511;4.028772344;0.035396718
429;32.68072919;4.071751657;0.035714577
431;33.08547075;4.065232644;0.037455487
433;32.76849471;4.021971671;0.037455487
435;31.95501023;3.969846263;0.037455487
437;32.08899637;3.941714825;0.085248034
439;31.70686764;4.575434969;0.090441676
441;31.20721746;3.98193251;0.079193978
443;32.51746241;3.873729033;0.079193978
445;31.38170545;3.863108674;0.079193978
447;31.25312717;3.820122032;0.07581216
449;31.08114363;3.86897275;0.050795198
451;31.36081062;3.86897275;0.064593775
453;30.92521253;3.769174047;0.064593775
455;30.99514509;3.828444088;0.071458915
457;30.76797085;3.79872792;0.05747599
459;31.20432794;3.837182351;0.05109152
461;31.08140567;3.64779276;0.037292943
463;31.50876702;3.696934562;0.037292943
465;30.86961793;3.714587518;0.039955953
467;30.7633159;3.673007081;0.029719314
469;30.48567048;3.747065314;0.032783155
471;30.35267188;3.680062191;0.032783155
473;30.87472231;3.698324014;0.032783155
475;29.73204182;3.693531607;0.025035799
477;29.69197891;3.621669065;0.015344182
479;29.76071726;3.710224931;0.012280341
481;29.90675248;3.611332984;0.012280341
483;29.90990505;3.525122015;0.030350845
485;29.23313755;3.979477671;0.031536742
487;28.94740268;3.585225518;0.066492305
489;28.26581972;3.591804214;0.066492305
491;29.23534752;3.633242774;0.066492305
493;29.76029657;3.633242774;0.048421801
495;28.57905862;3.484361952;0.059134105
497;28.56936527;3.16866255;0.032845167
499;28.35441762;3.459907799;0.05440627
501;28.18658818;3.471643803;0.05440627
503;28.14923654;3.471643803;0.05440627
505;28.26376145;3.411368582;0.042473713
507;28.10108406;3.40952261;0.034121162
509;27.24087192;3.392263349;0.013742285
511;27.79690081;3.392263349;0.013742285
513;27.53705604;3.522376617;0.013742285
515;27.06494024;3.334974875;0.033228142
517;26.53016477;3.225669887;0.034496661
519;26.08607603;3.35537323;0.040240426
521;26.99402347;3.322597544;0.040240426
523;26.10009108;3.295359251;0.040240426
525;26.6189286;3.249561245;0.025747349
527;25.85024313;3.267869139;0.024087229
529;26.33416627;3.275966076;0.02195082
531;26.27396865;3.275966076;0.02195082
533;26.23201525;3.252409256;0.02195082
535;26.00217851;3.192024616;0.02393987
537;26.00641508;3.236654624;0.035009354
539;25.83215217;3.250259112;0.055279485
541;25.49565794;3.222984171;0.055279485
543;25.3935229;3.222984171;0.055279485
545;25.41458831;3.117341286;0.046551217
547;24.84159862;3.126070126;0.036756747
549;24.67379137;3.14588265;0.032664589
551;24.68647975;3.174318783;0.04716297
553;24.70315265;3.089805104;0.04716297
555;24.86856075;3.087988973;0.04716297
557;24.36105706;3.100885646;0.0613264
559;23.80679814;3.100885646;0.051232848
561;24.14803383;3.229576479;0.046512714
563;24.33419845;3.018277098;0.05154222
565;24.32104197;3.010299002;0.05154222
567;24.62741763;2.948640611;0.026545152
569;23.83589405;2.948640611;0.023785882
571;23.93408926;2.959767748;0.05946379
573;23.22777882;2.982153952;0.057068039
575;23.66739097;2.927617159;0.057068039
577;23.92136927;2.901510217;0.056204644
579;23.62331437;2.914013195;0.094050814
581;23.20186014;2.896597922;0.072153863
583;23.78250187;2.951879176;0.079272763
585;23.8886258;3.476727293;0.086747039
587;23.74232832;2.849824576;0.086747039
589;23.10364998;2.816178781;0.061967989
591;22.79869463;2.883701772;0.081677828
593;23.06337924;2.905105307;0.0762385
595;22.68044771;2.835082454;0.068764224
597;23.3214889;2.800103749;0.068764224
599;22.55244331;2.793375846;0.073475286
601;22.48776126;3.199661893;0.06107011
603;22.55413427;2.80886243;0.056756782
605;22.44511358;2.736636556;0.056756782
607;22.10463824;2.716847068;0.056756782
609;22.02742389;2.716847068;0.030863867
611;21.87532747;2.708660607;0.038123116
613;21.94872253;2.747121844;0.063082354
615;22.38423869;2.716066483;0.063082354
617;21.32528063;3.046709043;0.075833922
619;21.6605343;2.643109236;0.117488639
621;21.59408795;2.608524749;0.129128349
623;21.84151744;2.662525446;0.115463234
625;21.54882967;2.611114659;0.115463234
627;21.10290946;2.560858259;0.141352068
629;20.97877036;2.60036813;0.122574234
631;21.04772914;2.587626945;0.092259649
633;21.23947169;2.244623284;0.080965526
635;21.31660616;2.244623284;0.084842122
637;20.6720622;2.509030218;0.061972741
639;20.78588022;2.509030218;0.088558302
641;20.47101631;2.528902948;0.104555913
643;20.75219069;2.463976673;0.104555913
645;20.54974157;2.410987963;0.112473488
647;20.63031345;2.450021943;0.148008794
649;20.48337113;2.517901458;0.131408776
651;20.13628813;2.433037012;0.095962924
653;20.44417313;2.386703433;0.097056036
655;20.26846019;2.391585364;0.09537903
657;19.83626555;2.386048496;0.079412679
659;19.81851177;2.377557863;0.063921929
661;19.99517282;2.35687523;0.063921929
663;20.00392797;2.321688159;0.071600575
665;19.78078326;2.330648399;0.091456583
667;19.63393113;2.330648399;0.097971844
669;19.47754206;2.330648399;0.083750577
671;19.67265571;2.360500162;0.083750577
673;19.93639886;2.360500162;0.100634164
675;19.7964013;2.268199999;0.093827938
677;19.19149973;2.25585251;0.071437503
679;19.34630475;2.333602163;0.068287093
681;19.442301;2.301154209;0.068287093
683;19.21924328;2.230304176;0.054403766
685;18.72594015;2.239860195;0.056614314
687;18.84177361;2.250242871;0.037149511
689;19.07861952;2.276194848;0.038546992
691;18.88133343;2.217020613;0.038546992
693;18.78748118;2.795757391;0.063536045
695;18.46504992;2.140537906;0.071674402
697;18.89363044;2.140537906;0.072010555
699;18.6765804;2.149409146;0.070613074
701;18.24795092;2.121611721;0.092859634
703;18.30868914;2.106154979;0.110442817
705;18.80467398;2.204326023;0.083893564
707;18.28824877;2.144139802;0.083557411
709;18.04670454;2.098706173;0.104556821
711;17.9015548;2.101653132;0.112192206
713;18.07804991;2.114334634;0.097852719
715;18.0453435;2.095080718;0.090886122
717;17.89336256;2.195408712;0.090886122
719;17.45644052;1.876094325;0.092598564
721;17.33628591;2.028183348;0.089669431
723;18.04181249;2.075760838;0.049664665
725;17.99534676;2.355819791;0.049664665
727;17.43276176;1.97860178;0.078784131
729;16.9168995;1.98747302;0.085117263
731;17.63560607;2.0172651;0.05816445
733;17.4625685;1.980374981;0.05816445
735;17.37208514;1.948171515;0.08653959
737;17.32991537;1.907203086;0.075978965
739;17.29705848;1.941079758;0.061670959
741;17.08988687;1.958875115;0.064181002
743;17.35740608;1.87641525;0.06972017
745;16.68040042;1.87415307;0.053954585
747;16.96349856;2.194770003;0.052691235
749;16.73922514;1.909554789;0.053792148
751;17.17239713;1.852368404;0.051282105
753;16.72922894;1.842574701;0.045742937
755;16.79034507;1.837662929;0.070344176
757;16.54333425;1.685662906;0.053048684
759;16.91683146;1.875594876;0.03993476
761;17.18500218;1.841145984;0.03993476
763;16.395572;1.8179326;0.048489948
765;16.26657141;1.843765212;0.038905379
767;16.2540886;1.836428966;0.049162211
769;16.52400631;1.835142649;0.046438245
771;16.89912232;1.862827515;0.046438245
773;16.34000818;1.749123816;0.049535086
775;15.92843222;1.741545699;0.032486568
777;15.87434463;1.741545699;0.034499289
779;15.88433428;2.187155762;0.036561762
781;16.25483186;1.693402795;0.036561762
783;15.75725105;1.722629461;0.042403087
785;15.66859616;1.682821701;0.057848586
787;15.66825657;1.682821701;0.045579033
789;15.8856317;1.695516292;0.053783596
791;15.76695121;1.645147332;0.068960647
793;15.61539924;1.670546983;0.074453196
795;15.63796518;1.674744135;0.053793322
797;15.56508752;2.174520855;0.053793322
799;15.51914136;1.618385452;0.043526286
801;15.60345783;1.598582352;0.057319518
803;14.9497702;1.604208745;0.035815127
805;15.10479563;1.64988058;0.051585306
807;15.22326929;1.617968721;0.059261957
809;15.43959112;1.583691548;0.059261957
811;15.5392628;1.560567688;0.030291675
813;15.14099324;1.551005386;0.043301016
815;15.00525059;1.55333353;0.053240914
817;15.22264394;1.562264453;0.045564263
819;15.09962562;1.536811925;0.050298004
821;15.07060929;1.488288938;0.050298004
823;14.82700652;1.519695065;0.03580715
825;14.58035391;1.487895242;0.044213437
827;14.37792401;1.52322419;0.081876932
829;14.72729615;1.468330349;0.077143192
831;15.1137395;1.445921109;0.077143192
833;14.89116642;1.452744818;0.090148693
835;14.51230172;1.453488756;0.075039173
837;13.96382167;1.450095226;0.079878855
839;14.34057689;1.432227621;0.079878855
841;14.32590936;1.436305931;0.079878855
843;14.30413222;1.382447111;0.066873353
845;14.58161753;1.376553194;0.075234426
847;13.87989029;1.421825052;0.07366163
849;13.9341514;1.418973899;0.085453966
851;13.89004656;1.37483287;0.089155465
853;14.16782963;1.351613204;0.089155465
855;14.14072736;1.355281588;0.095662631
857;13.76169357;1.400761811;0.083817388
859;13.75557196;1.376857366;0.093951431
861;13.50126382;1.37036767;0.092973432
863;13.54347565;1.373552836;0.096035586
865;13.4638137;1.32145727;0.056797169
867;13.70054856;1.409394845;0.072302884
869;13.54404005;1.295296927;0.091332528
871;13.328157;1.324523593;0.12788543
873;13.50781492;1.312900672;0.124823276
875;13.94665749;1.256822602;0.130979536
877;13.35000553;1.268587924;0.11118701
879;13.0075871;1.23896128;0.078576252
881;12.85827051;1.278649675;0.069946231
883;12.96957638;1.29983228;0.070859075
885;13.06253873;1.213353787;0.064702815
887;13.18370832;1.209334636;0.057968423
889;12.86510868;1.202130844;0.074489197
891;12.64567765;1.1772275;0.060321211
893;12.57986841;1.269385262;0.093201582
895;12.61910543;1.193236568;0.09591383
897;12.74961384;1.210991613;0.085939323
899;12.96521988;1.171280183;0.069992835
901;12.58379643;1.171280183;0.09519576
903;12.25487335;1.172881142;0.070644441
905;12.56138749;1.173172226;0.072398252
907;12.77989798;1.196765694;0.064308826
909;12.36117022;1.122790178;0.058861146
911;12.3664671;1.122790178;0.050501209
913;12.22985821;1.142814732;0.077154209
915;12.39797923;1.403000955;0.07268815
917;12.43936744;1.085992201;0.07268815
919;12.327137;1.108890942;0.07692713
921;12.32139365;1.075073429;0.066452083
923;12.12376636;1.719645855;0.070698021
925;12.21163013;1.092237407;0.100234573
927;12.10429631;1.117242839;0.100376764
929;12.01748014;1.079526064;0.09895695
931;11.86694661;1.029603677;0.081423106
933;11.6316123;1.052495612;0.079032155
935;11.6628962;1.05574046;0.052605698
937;11.98495347;1.05574046;0.063388823
939;11.92914551;1.03028165;0.060377596
941;11.8954313;1.024989271;0.083289284
943;11.38104375;1.037105359;0.097832818
945;11.35690878;1.046975497;0.110476789
947;11.40569711;1.012122439;0.099551474
949;11.69007459;0.965540706;0.098019676
951;11.59638967;0.933122592;0.108395485
953;11.30689434;0.975490421;0.104854396
955;11.20712194;0.975490421;0.108619848
957;11.13630876;0.933701095;0.116748105
959;11.22993867;0.933701095;0.116515565
961;11.27834755;0.916415657;0.077915576
963;11.37449062;0.902275597;0.040563466
965;11.04717547;0.923613167;0.047090329
967;10.87961682;0.928257415;0.066681692
969;11.10666047;0.913670258;0.070377271
971;11.1561724;0.894512149;0.073974661
973;11.36601654;0.868047635;0.082987989
975;10.76574008;0.863790801;0.08296808
977;10.77269065;0.895173893;0.066314492
979;10.55506313;0.904312657;0.0823345
981;10.89673835;0.881813894;0.089972245
983;10.84899421;0.846203809;0.074424517
985;10.93363661;0.815899192;0.050698054
987;10.83322855;0.810957579;0.064101728
989;10.55081812;0.877491095;0.068132807
991;10.24683849;0.850341802;0.069470004
993;10.39305487;0.797674016;0.064604187
995;10.65796426;0.797674016;0.062304176
997;10.20938814;0.796245299;0.066841677
999;10.37602292;0.8407795;0.055390087
1001;10.16532377;0.813987779;0.085778994
1003;10.10766142;0.798924732;0.088773776
1005;10.0704674;0.788363009;0.103788746
1007;10.33415097;0.759011219;0.07478154
1009;10.25274557;0.751270807;0.064160035
1011;10.06440941;0.712131597;0.049551988
1013;9.99413382;0.712131597;0.07547341
1015;10.01900769;0.78922003;0.100832387
1017;9.796549203;0.601378522;0.138762758
1019;9.896937603;0.739125401;0.135573714
1021;9.950503592;0.724687451;0.118613538
1023;9.965347695;0.708701419;0.113075342
1025;9.573106406;0.730879258;0.121899578
1027;9.43396664;0.71272057;0.119733213
1029;9.52003253;0.71473826;0.136055481
1031;9.651844597;0.720602859;0.130714656
1033;9.681801762;0.707474785;0.116305101
1035;9.287026412;0.650907213;0.089051812
1037;9.401799967;0.692864593;0.084759315
1039;9.245116585;0.68313005;0.086017667
1041;9.399645617;0.667680114;0.079965477
1043;9.753269608;0.621551235;0.082216219
1045;9.345962786;0.604076803;0.079060227
1047;9.165246496;0.667448189;0.087775083
1049;9.123692924;0.667454995;0.133732467
1051;9.137291247;0.651760046;0.143279205
1053;9.278062436;0.651760046;0.13675877
1055;9.126900411;0.935100494;0.126867098
1057;9.08103923;0.562536678;0.111278397
1059;8.983189449;0.631176884;0.054819565
1061;8.774452882;0.65320604;0.09827091
1063;8.944618718;0.594643814;0.101564392
1065;8.917616905;0.574133423;0.104557006
1067;8.575558971;0.574133423;0.115197066
1069;8.685016157;0.538803951;0.16730686
1071;8.698252595;0.612964796;0.15297901
1073;8.850960868;0.551981237;0.144986766
1075;8.995579186;0.459847034;0.146781038
1077;8.623781143;0.487763301;0.126161961
1079;8.709840231;0.550426872;0.123387978
1081;8.739062854;0.557988237;0.115515304
1083;8.670437487;0.473646799;0.126714284
1085;8.526162118;0.501219105;0.122802449
1087;8.724446103;0.463740014;0.112666874
1089;8.551281094;0.483672426;0.089311057
1091;8.245968936;0.507500436;0.091066491
1093;8.290290412;0.50782136;0.09630301
1095;8.282816106;0.501658872;0.088181149
1097;8.53448614;0.445217471;0.083698078
1099;8.466193216;0.369521632;0.073808432
1101;8.061341312;0.463048952;0.061958306
1103;8.103278504;0.505648181;0.075783062
1105;8.175992075;0.472085628;0.0873125
1107;8.254429992;0.462708657;0.0873125
1109;8.397925646;1.071041714;0.077811308
1111;8.218337803;0.411763813;0.071551298
1113;7.781573646;0.877920914;0.070478649
1115;7.555607795;0.468754398;0.073585167
1117;7.792802686;0.386645298;0.073585167
1119;8.128479996;0.406286103;0.061951364
1121;7.652008662;0.403375269;0.052591556
1123;7.465806317;0.438472816;0.065072869
1125;7.340533879;0.452642718;0.080134959
1127;7.629366815;0.420813577;0.080134959
1129;7.799673067;0.588851985;0.078100434
1131;7.655990855;0.355196241;0.073017383
1133;7.397523382;0.379600135;0.057941459
1135;7.056395894;0.383315115;0.06418995
1137;7.242524745;0.402618242;0.067601311
1139;7.460213619;0.384905603;0.070046196
1141;7.37884579;0.337728615;0.074727912
1143;6.968426604;0.579338896;0.073208538
1145;6.9704873;0.383132402;0.042852121
1147;6.94559405;0.346017165;0.039440759
1149;7.107646248;0.360157225;0.036995874
1151;7.287651349;0.324689541;0.039937517
1153;6.937134473;0.283853042;0.045141049
1155;6.758371462;0.327405098;0.075980501
1157;6.61689184;0.346695138;0.085532414
1159;6.827244025;0.304721005;0.089096867
1161;6.905041408;0.297481089;0.098278654
1163;6.56800906;0.261864198;0.076120083
1165;6.396898061;0.294854531;0.046734616
1167;6.314943816;0.287048678;0.053030106
1169;6.456532799;0.307781046;0.056452968
1171;6.474008442;0.307781046;0.039647822
1173;6.389559946;0.226839422;0.039638432
1175;6.121181615;0.234519628;0.092963303
1177;5.834601103;0.301231668;0.095027146
1179;5.983551441;0.301231668;0.088459066
1181;5.905609322;0.231906682;0.088459066
1183;6.069427385;0.231681564;0.080349875
1185;5.740354015;-0.174670448;0.042504655
1187;5.842692317;0.246880205;0.062286004
1189;5.786029229;0.266015279;0.064740003
1191;5.868259566;0.266015279;0.065339915
1193;5.81155635;0.172087981;0.070889953
1195;5.399046472;0.391031444;0.067966302
1197;5.287125988;0.213357964;0.066396397
1199;5.334582408;0.210721459;0.099645853
1201;5.565074837;0.201000004;0.135168631

File: data/rise_materials/Testdata-1669.txt
Keywords
Material1;Material2;Material3;Material4;Product;Object;Scenario;Method;Reference;Comment;Owner;IsPublic;ImportDate
Fabric;Foam;;;F1A-2-2;Upholstery for passenger seats, not vandalise protected;;ISO 5660;TRANSFEU;;TRANSFEU;1;2011-03-09 16:24:31
Scalars
Flux (kW/m2);tig (s);qmax (kw/m2);qtotal (MJ/m2);q180 (kw/m2);q300 (kw/m2);Sample mass (g);Mass loss (g);DHc (MJ/kg);Peak smoke production (m2/m2s);Total smoke produced (m2/m2);Specific extinction area (avg) (m2/kg);MARHE (kW/m2);Area exposed (m2);Observations;Test date (YYYY-MM-DD);Test identifier;Product thickness (mm);Thickness1 (mm);Thickness2 (mm);Thickness3 (mm);Thickness4 (mm);Product density (kg/m3);Density1 (kg/m3);Density2 (kg/m3);Density3 (kg/m3);Density4 (kg/m3);Product area weight (kg/m2);Area weight1 (kg/m2);Area weight2 (kg/m2);Area weight3 (kg/m2);Area weight4 (kg/m2)
75;9;397.03;92.85;;;39.41;39.07;21.97;;1407;;263.65;0.0088;Melting of the surface. Shrinkage. End flame at 346s.;2010-11-09;c_LSFIRE_F1A-2-2_75c;28.0;2;25;;;;;;;;;0.65;;;
VectorData
Time (s);HRR (kW/m2);Mass (g);SPR (m2/s)
1;3.095758326;39.41;0
3;3.535881633;39.41;0
5;4.203069708;39.30629447;0.166477812
7;3.867766355;39.2630937;0.569152665
9;0.20390973;39.32962884;0.935680001
11;5.025644306;39.25323926;2.534057447
13;27.83961755;39.16555681;5.35152515
15;73.99293157;39.16555681;8.792813525
17;126.3044109;39.16555681;13.45210496
19;187.4480196;38.20208377;18.82169797
21;257.6815317;37.62046034;22.88539625
23;313.1444899;36.84351722;24.99214181
25;363.9413269;36.14396908;25.75354155
27;387.2534973;35.49015393;24.10595054
29;390.8551115;34.91331995;21.40863816
31;397.0333905;34.35812613;19.04241877
33;383.884842;34.19485747;16.52829481
35;383.5043651;33.36147468;14.56881353
37;362.5276927;32.68966619;13.50924811
39;359.9888124;32.5693964;12.41479771
41;339.6956261;32.10778646;10.92830651
43;333.1540811;31.65038582;9.971550098
45;331.4190128;31.33317959;8.915886593
47;318.8593657;31.66724743;7.825339354
49;302.5382087;30.74848483;7.087248272
51;291.3205248;30.3835743;6.377603423
53;284.9319163;30.3835743;5.996491361
55;276.5336577;30.3835743;5.604310229
57;265.926966;29.5061103;5.32403047
59;257.0468199;29.24327035;4.791937374
61;255.6726664;29.06260444;4.273039814
63;244.3255589;28.45925746;3.714649642
65;238.038273;28.45925746;3.052000786
67;239.417828;28.27126851;2.396364679
69;233.7301506;28.08482697;1.928038134
71;223.7022786;27.80398276;1.580008388
73;222.3785962;27.75534376;1.197565159
75;221.2331486;27.40380659;1.044939278
77;215.0852407;27.16451883;0.865588524
79;212.0766815;26.70240983;0.766202484
81;209.6746333;26.70240983;0.66376277
83;207.1776269;26.63393407;0.669672608
85;207.8201263;26.17261109;0.625814845
87;199.9774688;26.24456627;0.557386224
89;201.7387263;26.24456627;0.559673227
91;196.9369364;25.92527073;0.549382877
93;198.9113724;25.92527073;0.545650634
95;193.8429439;25.51392903;0.551505894
97;187.2868667;25.40450973;0.567001103
99;187.970061;25.20941826;0.574090178
101;189.4324847;25.20941826;0.593860291
103;190.6412168;24.72469386;0.566217104
105;190.4495501;24.72469386;0.644703098
107;199.3787885;24.59805164;0.714445495
109;199.0345572;24.39421823;0.800115117
111;196.69172;24.27588856;0.836397054
113;202.1066741;24.04526268;0.949607133
115;205.2806642;23.81807151;1.018478526
117;206.5851295;23.76706767;1.151568917
119;210.2946807;23.76706767;1.287019739
121;210.5370306;23.37477723;1.460514599
123;206.4988676;23.08735369;1.578362271
125;210.1739205;23.00921999;1.641752794
127;214.4735043;22.82309453;1.633268417
129;210.2749184;22.82309453;1.654205039
131;212.4966002;22.42597356;1.620317456
133;216.6905857;22.42597356;1.666073075
135;217.3859066;22.42597356;1.712189959
137;212.0258157;21.98913281;1.751914682
139;211.31737;21.82183869;1.744731172
141;213.6496029;21.57366187;1.817763548
143;213.933413;21.44542005;1.823850199
145;214.5659329;21.33804068;1.968477394
147;214.6175124;21.10800692;2.104267055
149;214.6201393;20.92212631;2.239117077
151;215.3745097;20.71496528;2.382305274
153;222.8100249;20.53705878;2.553009425
155;223.8419708;20.3745666;2.65956753
157;230.2414461;20.3745666;2.955928183
159;235.8729518;19.81109767;3.14220233
161;246.9915972;18.8442284;3.424107355
163;248.2049569;19.5650793;3.584091963
165;265.0191082;19.34251643;3.752264388
167;272.6320672;19.10840334;3.627770542
169;292.0201091;18.89059198;3.687022569
171;300.5052688;18.59765794;3.687913822
173;320.2392585;18.59765794;3.719214932
175;333.4618219;18.04787688;3.758855972
177;342.0272809;17.59539009;3.875539967
179;353.400107;17.44521284;4.015864415
181;357.8625685;17.20592545;4.035439744
183;368.9274382;17.19328544;4.218160647
185;372.7086976;16.84260083;4.145348453
187;380.4729804;16.63713935;4.329257529
189;389.1844681;15.89651532;4.361013033
191;378.8434502;15.7315183;4.420131029
193;380.6371162;14.96466543;4.505107955
195;373.8273042;15.14405374;4.675050978
197;376.49236;14.84973012;4.671771583
199;381.062056;14.84973012;4.701461935
201;387.1891125;14.46248231;4.669645039
203;388.820231;14.02389431;4.61882012
205;388.9097496;13.66958057;4.765493407
207;392.981718;13.37576017;4.807739818
209;390.6897811;13.05092034;4.770734264
211;392.0279843;12.74095833;4.949184711
213;384.8722704;12.50522739;5.039285245
215;380.188423;11.99431006;4.926182303
217;378.5734279;11.69432066;5.026101176
219;372.2844591;11.73465415;5.158458264
221;352.8953229;11.47853181;5.158935198
223;344.3009118;11.18442341;5.163643153
225;328.0360603;10.97744902;5.182843415
227;320.6394202;10.61411853;5.105214117
229;306.5686062;10.48966213;5.108760444
231;315.4478847;10.26199425;5.022569971
233;303.2946287;9.95089427;4.93833902
235;298.3372198;9.95089427;5.036797883
237;298.7366554;9.95089427;4.927021001
239;285.0854594;9.95089427;4.826840138
241;296.4263062;9.21516762;4.857483145
243;285.5883297;8.98713791;4.851761099
245;284.7061419;8.77231574;4.831807072
247;280.3057082;8.77231574;4.971753407
249;271.9698398;8.44525974;4.934085832
251;275.1170661;8.44525974;4.904543764
253;272.4069346;8.06636606;4.917618765
255;257.6354993;8.06636606;4.745912842
257;254.7802962;7.73806084;4.596746702
259;248.4943289;7.52091802;4.508106346
261;241.1205213;7.52091802;4.250097222
263;228.0707739;7.52091802;3.929715718
265;222.0409173;7.52091802;3.750361799
267;211.3394986;6.9013132;3.427083966
269;203.4802355;6.9013132;3.131849978
271;196.352294;6.9013132;2.942685015
273;190.4707127;6.60696047;2.769641359
275;185.752437;6.47058234;2.475624176
277;177.2535935;6.29717677;2.307238034
279;171.4844661;6.19378991;2.155214948
281;165.6121615;6.11326902;2.007741169
283;160.7387974;6.07145368;1.761582765
285;153.8507581;6.05166891;1.627171745
287;149.5966605;5.93604353;1.42013631
289;141.5559907;5.83706143;1.219001487
291;137.5339025;5.683005;1.021860076
293;130.9221678;5.63201675;0.915879519
295;120.8317577;5.63201675;0.811284778
297;119.5047669;5.94548209;0.753565055
299;110.1729106;5.4630539;0.687532831
301;106.9538616;5.42236197;0.577952642
303;103.1534672;5.34244776;0.492721941
305;97.06293292;5.27986407;0.372297158
307;93.30930813;5.27169761;0.294421769
309;86.95803544;4.64288402;0.233335885
311;82.89652124;5.22637895;0.196172367
313;78.7031809;5.19885608;0.141352062
315;75.93887046;5.32845057;0.093027026
317;69.68252534;5.08487917;0.046676382
319;66.33270248;5.07444353;0.033441491
321;62.76646859;5.09731783;0.016521108
323;60.31102452;5.09731783;0.016521108
325;57.73230511;5.12580868;0.016521108
327;53.92515451;4.86867573;0.016521108
329;51.68759458;4.35576928;-6.7224E-15
331;47.24798903;4.91821513;0.022270987
333;45.56757353;4.88717438;0.023533226
335;42.11159357;4.91732825;0.023533226
337;40.31146744;4.91732825;0.023533226
339;37.81947448;4.51601931;0.023533226
341;36.7646675;4.8438291;0.017917104
343;35.10936666;4.55129587;0.036352686
345;33.78401607;4.55129587;0.036352686
347;32.01092463;4.81155524;0.036352686
349;32.6417083;4.70325415;0.036352686
351;31.19881509;4.70325415;0.019697821
353;31.7281142;4.70325415;0.001435875
355;30.63840145;4.704703;0.036165997
357;30.34667401;4.704703;0.041940537
359;30.86377457;4.74008197;0.041940537
361;30.4477093;4.68328535;0.043667125
363;30.96839595;4.68328535;0.04223125
365;31.10689423;4.63450078;0.011082298
367;30.54380658;4.66476539;0.024046143
369;31.06420369;4.66476539;0.024046143
371;30.35297039;4.66476539;0.022319556
373;31.10122134;4.40629537;0.033270227
375;31.18494681;5.05306643;0.044607316
377;30.52398207;4.6173179;0.039716451
379;30.68344017;4.6173179;0.067445713
381;31.03456511;4.6173179;0.067445713
383;31.50179722;4.54075989;0.056495042
385;32.11999737;4.5275976;0.053992047
387;31.71888559;4.51562473;0.064219818
389;31.31070599;4.50028215;0.060253675
391;32.02444248;4.50028215;0.072258712
393;32.5328948;4.48045423;0.072258712
395;32.34724253;4.54076145;0.059843447
397;32.41425548;4.54076145;0.050305416
399;32.24762237;4.39491618;0.039668248
401;32.45270798;4.40902463;0.048492055
403;32.35954611;4.40902463;0.048492055
405;31.65738604;4.42619295;0.055226215
407;32.24740297;4.42619295;0.057088407
409;32.54820415;4.42619295;0.063162583
411;31.84092514;4.33733717;0.044296063
413;31.67551294;4.33733717;0.044417829
415;31.84048393;4.29818975;0.040516946
417;31.82382321;4.26439323;0.025947456
419;31.75762393;4.26439323;0.00674733
421;31.75219902;4.21170608;0.037480232
423;32.06728596;4.22866075;0.059299223
425;31.15698899;4.22155896;0.07965253
427;31.12708289;4.21843201;0.077822567
429;31.0574309;4.21178094;0.083054533
431;31.12863139;4.14941144;0.056800531
433;31.50031804;4.14733512;0.064179515
435;31.15777453;4.14715785;0.073539277
437;30.7050849;4.08087225;0.101912506
439;30.68850447;4.12910368;0.101422192
441;30.7662204;4.17196862;0.098116339
443;30.64814079;4.13324228;0.094010463
445;30.34032928;4.06793245;0.078980843
447;29.62931041;4.05876111;0.088123483
449;30.1023652;4.03081767;0.128162421
451;29.3106313;4.04645606;0.146518884
453;29.4533288;3.99521048;0.121305019
455;30.17620602;3.99521048;0.128049385
457;29.49695875;3.99521048;0.123772549
459;29.07176087;3.94326258;0.128398023
461;29.09777605;3.95833952;0.14054414
463;29.42982444;3.95833952;0.151598515
465;29.21621206;3.9346532;0.127337423
467;28.63618869;3.57662456;0.121611226
469;28.89923673;3.84093363;0.104370696
471;28.44826833;4.29282221;0.084001744
473;28.31470197;3.85816122;0.086979095
475;28.09120195;3.85816122;0.098122881
477;27.75554515;3.78759666;0.077082632
479;27.98356269;3.78759666;0.069932132
481;27.28113269;3.77860259;0.104498339
483;27.36086564;3.77586034;0.104501189
485;27.66801229;3.77586034;0.093357403
487;27.49213757;3.74282541;0.094732328
489;27.10032635;3.72839206;0.085756711
491;26.96327491;3.72839206;0.080983249
493;26.57688347;3.70984246;0.089840496
495;26.05516505;3.70984246;0.089840496
497;26.59036504;3.71993864;0.081992985
499;26.65689331;3.67252078;0.087002371
501;26.45864039;3.64815449;0.081826276
503;26.21400207;3.68715428;0.082966705
505;25.90517804;3.68715428;0.105861942
507;25.79907078;3.66153201;0.105861942
509;25.6195027;3.65507225;0.084813139
511;25.27325305;3.58393845;0.064961014
513;25.38923748;3.56906166;0.060067649
515;25.14610886;3.53441465;0.067877488
517;24.76497634;3.53441465;0.100777727
519;25.23230095;3.55954409;0.112543164
521;24.93292113;3.52783116;0.094509638
523;25.15030252;3.52448327;0.095193527
525;24.90025845;3.44298713;0.071136818
527;25.43090164;3.54676648;0.052808301
529;24.32996257;3.47614214;0.060143249
531;24.89726462;3.47614214;0.075145926
533;24.39118002;3.47614214;0.055323152
535;23.81315118;3.47614214;0.055739623
537;23.89047144;3.44888752;0.046669919
539;24.27915962;3.47079332;0.055730515
541;24.51848548;3.45151177;0.079272516
543;23.43825541;3.45151177;0.103613287
545;23.7119888;3.45322626;0.109205901
547;22.96592338;3.4244916;0.103703882
549;23.0861139;3.4244916;0.08560087
551;23.2585751;3.87078494;0.055662518
553;23.53599509;3.32768407;0.068767797
555;23.2546678;3.35800793;0.069531016
557;22.74452606;3.18507648;0.071233612
559;23.17969343;3.34265807;0.061175643
561;23.28394423;3.26606264;0.067820749
563;23.03040585;3.26352729;0.049909727
565;22.68445852;3.26352729;0.082769677
567;22.95026163;3.65779943;0.109778915
569;22.49323884;3.28485032;0.116927436
571;23.02539123;3.21264405;0.112344475
573;22.41084689;3.21240024;0.099953676
575;22.46670078;3.21240024;0.057856653
577;22.75599711;3.29627525;0.053084867
579;22.19456403;3.18555111;0.071738353
581;21.79463734;3.23896293;0.072933731
583;21.78478852;3.49151228;0.101091009
585;21.94304674;3.26278285;0.096907411
587;22.05188272;2.77617604;0.072967362
589;22.01742552;3.15797105;0.068918605
591;22.46820538;3.09508533;0.088534108
593;22.02327196;3.12778131;0.094123896
595;22.02689127;3.12778131;0.10771172
597;21.54632161;3.12778131;0.112653593
599;22.13018905;3.52354544;0.090900343
601;21.28820239;3.0510242;0.078262056
603;21.21588629;2.99330483;0.057928474
605;21.37612607;3.02266696;0.05850953
607;21.38961135;2.98133196;0.053567656
609;21.22657616;2.9185263;0.054027258
611;20.8838739;3.1380116;0.045091832
613;21.26567378;3.1380116;0.024534118
615;20.74471521;3.1380116;0.03514961
617;20.71554732;2.93846703;0.067860469
619;20.26968724;2.97476251;0.106186652
621;20.06838367;2.97476251;0.107986628
623;20.10770741;3.01436897;0.120847645
625;20.12086886;2.90512278;0.105254873
627;20.51236677;2.93084175;0.106492608
629;20.20877382;2.88138448;0.108926494
631;20.10703253;2.96453586;0.112650761
633;19.7660179;2.90813121;0.101275382
635;19.84036805;2.90813121;0.097704159
637;20.2430119;2.85603566;0.072638198
639;20.31196146;2.90773299;0.043962573
641;20.31126366;2.80867031;0.06556091
643;20.1273897;2.80867031;0.084657763
645;19.25440882;2.84824714;0.083881498
647;19.61037082;2.84824714;0.088938484
649;19.76842168;2.78072012;0.084921725
651;20.11654946;2.78072012;0.068154401
653;20.38393925;2.74653942;0.07970049
655;19.39766233;2.74653942;0.125366427
657;19.53903679;2.74653942;0.144729468
659;19.38715065;2.70213727;0.148760205
661;19.86572524;2.69952862;0.133879732
663;19.60602378;2.72187785;0.118818803
665;19.26605352;2.63968094;0.102282831
667;19.54212057;2.63968094;0.12186935
669;19.28236862;2.979291;0.109311326
671;18.84926229;2.5494439;0.114209971
673;18.93852014;2.60683056;0.104806352
675;19.47255375;2.60573002;0.075577289
677;19.03672136;2.60573002;0.070354503
679;19.12431498;2.61145834;0.102912755
681;18.86373684;2.61145834;0.117633584
683;18.56730579;2.62929989;0.109969554
685;18.60696944;2.59840054;0.114735624
687;18.77736658;2.59840054;0.083867582
689;18.79338357;2.59840054;0.093687238
691;18.72928713;2.5327658;0.113600327
693;18.21804974;2.5327658;0.130581031
695;18.25192782;2.5327658;0.121069948
697;18.60466317;2.5208522;0.104271597
699;18.59288876;2.4888731;0.073166947
701;18.68354171;2.48913199;0.043303476
703;18.56438804;2.46607367;0.059660911
705;18.04969416;2.46607367;0.092698583
707;18.00411991;2.44999185;0.102426874
709;17.80373424;2.42940285;0.091153616
711;18.03636988;2.42940285;0.091231585
713;17.93287654;2.42059333;0.073580514
715;17.99921004;2.42059333;0.049068438
717;18.1276808;2.42059333;0.058266534
719;17.51656748;2.44067494;0.064222308
721;17.50094817;2.89723185;0.049094825
723;17.89319016;2.43842811;0.034199201
725;17.51341081;2.73197974;0.035946828
727;17.85707076;2.224799011;0.026926486
729;17.62300836;2.328768636;0.057853456
731;17.1538483;2.328768636;0.097498851
733;17.15834777;2.321741709;0.120948456
735;16.89253036;2.307574524;0.117164981
737;17.26317274;2.251850369;0.107258935
739;17.40628142;2.209842162;0.096056464
741;17.05841474;2.209842162;0.071850831
743;17.18093907;2.85110273;0.058475459
745;17.03427358;2.266276443;0.085831398
747;16.52160927;2.233166654;0.11351236
749;16.32659889;2.23718724;0.091385796
751;16.35969867;2.214276555;0.075946034
753;16.58585641;2.214276555;0.065080357
755;16.74477972;2.214276555;0.055811211
757;16.71683263;2.73708216;0.057307888
759;16.5943325;2.167413908;0.081743643
761;16.35064637;2.205594398;0.096944126
763;16.39834192;2.165501349;0.096944126
765;16.38384279;2.104485034;0.072367586
767;16.13023733;2.117574552;0.043189946
769;16.30545609;2.067348421;0.030622137
771;15.88804188;2.02935456;0.045424466
773;16.21949654;1.92228034;0.060094028
775;15.88135345;2.221544177;0.077763542
777;15.52273095;2.77771794;0.077763542
779;15.87973659;2.380285576;0.089333622
781;15.90239071;2.0324446;0.069817928
783;15.9858645;2.0324446;0.061127622
785;15.70154189;2.0324446;0.063157165
787;15.18759202;1.998736973;0.082954754
789;15.30090491;2.026472985;0.05596302
791;15.21896832;2.046125196;0.054169398
793;15.62513664;2.046125196;0.058210964
795;15.41085752;1.889298436;0.038511908
797;15.29166051;1.901987143;0.043433283
799;15.31879467;1.914662333;0.081237152
801;15.39014099;1.90372451;0.094980544
803;14.9301881;2.41984837;0.087441466
805;14.86054896;1.857859992;0.087441466
807;14.96137986;1.84566671;0.062722501
809;15.00792766;1.84566671;0.06463562
811;14.81482699;1.84566671;0.070955199
813;14.7887802;1.815152055;0.083833993
815;14.69045703;1.844136247;0.116001325
817;14.62364963;2.222612486;0.116043826
819;14.66389424;1.790977074;0.078494995
821;14.86160551;2.201445927;0.049738529
823;14.6329885;1.709615576;0.039848834
825;14.5387957;2.253077235;0.016961304
827;14.74483584;1.757462834;0.033855925
829;14.41315142;1.95564642;0.03191367
831;14.36013432;1.76038236;0.03191367
833;14.56133366;1.6637443;0.033160016
835;14.73312651;1.632526795;0.035096992
837;14.21340531;1.670389131;0.030134677
839;14.16050346;1.667255424;0.053123763
841;14.20830696;1.687609965;0.066190695
843;13.98058949;1.687609965;0.062081558
845;13.92202739;1.662009012;0.053952417
847;14.16627145;1.59741607;0.045016432
849;14.12887966;1.59741607;0.023251034
851;13.83399516;1.644058297;0.064365222
853;13.87684356;1.642964515;0.061757169
855;13.63770876;1.642964515;0.060679127
857;13.38556429;1.617284023;0.057640305
859;13.86231354;1.617284023;0.065504821
861;13.71281729;1.519463285;0.049526845
863;13.96274815;1.514194519;0.073725276
865;13.61943285;1.540970872;0.091207359
867;13.57699429;1.563763029;0.110398014
869;13.00398724;1.539019843;0.101083909
871;13.27366409;1.737226302;0.062880765
873;13.71827382;1.467308998;0.06013268
875;13.97108448;1.470583587;0.05910038
877;13.58393351;1.540254507;0.05681567
879;13.05943196;1.537623503;0.078805711
881;13.15996766;1.815115145;0.078805711
883;13.05289203;1.498587846;0.059814927
885;13.2738852;1.447452482;0.04895649
887;13.03673958;1.440764502;0.050101793
889;12.97110723;1.40395332;0.033136446
891;13.05809439;1.481464746;0.056387973
893;12.61779678;1.435075171;0.077057602
895;12.52610833;1.435075171;0.078487035
897;12.78043141;1.387132258;0.060435786
899;12.9429336;0.679040762;0.069986301
901;12.9574115;1.591405986;0.073998039
903;12.60455241;1.345702653;0.066406646
905;12.21014236;1.393622692;0.088246441
907;12.19534653;1.428616968;0.092517968
909;12.41849377;1.356981503;0.085763016
911;12.55675734;1.326769406;0.086147202
913;12.49121665;1.319555849;0.10925186
915;12.24455288;1.332083399;0.09422534
917;11.8731205;1.332083399;0.103539631
919;12.19148498;1.295396983;0.099097506
921;12.1998106;1.277630299;0.071450056
923;12.49746734;0.482508247;0.075288333
925;12.45507584;1.3396515;0.093696235
927;11.89524497;1.29074217;0.103631771
929;11.81332438;1.290771802;0.130770682
931;11.8133837;1.252984846;0.133193257
933;11.74972361;1.243258813;0.091255834
935;12.11318394;1.214124381;0.076222487
937;11.63485427;1.229756007;0.074188407
939;11.61930273;1.251897821;0.067789328
941;11.47900842;1.247611068;0.072782721
943;11.66325972;1.265075715;0.089086104
945;11.93137024;1.204667115;0.087990736
947;11.56885153;1.117954713;0.088159274
949;11.63048609;1.186656617;0.080236794
951;11.4378847;1.178675229;0.084247278
953;11.42496123;1.182843454;0.072449995
955;11.44403443;1.166932144;0.054327159
957;11.32898289;1.106957626;0.032671347
959;11.31114816;1.085636669;0.031349176
961;11.04114565;1.134118675;0.052798089
963;10.97136164;1.111467399;0.056619908
965;11.04533394;1.155833165;0.068826436
967;11.0856032;1.094278277;0.068826436
969;11.30270491;1.05425125;0.075133805
971;11.03325898;1.05425125;0.054724234
973;11.0530141;1.085616394;0.079920862
975;10.820199;1.086976344;0.07336627
977;10.67079595;1.106930594;0.087101403
979;10.67350467;1.106930594;0.065920723
981;11.00942172;1.042390158;0.083451736
983;10.58123173;1.042974479;0.099242265
985;10.71794586;1.042974479;0.119868033
987;10.37344147;1.007664128;0.123702563
989;10.59345151;0.633291132;0.123702563
991;10.72951311;0.985026369;0.096648547
993;10.59630971;0.97671955;0.07469981
995;10.57555131;0.866453398;0.069992274
997;10.16153374;0.866453398;0.071580838
999;10.27073106;0.948763118;0.108019137
1001;9.825759219;0.948194393;0.120289115
1003;10.24891855;0.937647503;0.097638026
1005;10.50020969;0.94331708;0.098639312
1007;10.31821465;0.900888827;0.121358946
1009;10.21805358;0.900888827;0.117124265
1011;10.09208025;0.969613604;0.119010995
1013;9.90148369;0.932558608;0.118796131
1015;9.757013407;0.912351707;0.103132917
1017;10.18478867;0.857426055;0.065683234
1019;10.30092875;0.84116696;0.056796252
1021;10.09430952;1.130453152;0.079846037
1023;9.929766283;0.900372607;0.090326516
1025;9.777556425;0.880145432;0.102910276
1027;9.88650173;0.876745557;0.108160356
1029;10.24254439;0.811496035;0.113028649
1031;10.00987112;0.827800358;0.121754597
1033;9.696014346;0.817867421;0.129423705
1035;9.663224527;1.022666206;0.142055781
1037;9.340474536;1.022666206;0.138311542
1039;9.618653853;0.812480647;0.110126613
1041;9.521875312;0.764849649;0.076074279
1043;9.578728124;1.022199893;0.079213598
1045;9.694039817;0.7776704;0.074815482
1047;9.353105123;0.84417798;0.117023207
1049;9.115357629;0.826699817;0.12978566
1051;9.200240462;0.78388063;0.128318531
1053;9.135980473;0.722414638;0.138492301
1055;9.436881552;0.74603493;0.149027064
1057;9.2318601;0.748037944;0.143368031
1059;9.086004707;0.778523488;0.16682218
1061;9.06113069;0.781176846;0.187017234
1063;8.910475351;0.762566431;0.165272606
1065;9.162479511;0.762566431;0.14445828
1067;8.869990911;0.762566431;0.136969053
1069;8.866399871;0.705712103;0.1317206
1071;8.854363922;0.710405906;0.128340719
1073;8.742520598;0.734676021;0.139465434
1075;8.376379359;0.700377835;0.129109982
1077;8.8971043;0.700377835;0.112398583
1079;8.754330261;0.627966741;0.100084084
1081;8.900730735;0.662577362;0.106319262
1083;8.725122656;0.688621234;0.109615968
1085;8.63229175;0.688621234;0.124479547
1087;8.505387488;0.675206805;0.121342981
1089;8.294719526;0.51056969;0.118020522
1091;8.389529202;0.629113029;0.085779533
1093;8.542170266;0.605982444;0.058184932
1095;8.270799299;0.580522893;0.064076249
1097;8.390598162;0.6320128;0.068657679
1099;7.811189907;0.615864955;0.055122219
1101;7.946118074;0.615864955;0.061023225
1103;8.062649613;0.569659929;0.070788525
1105;8.269531636;0.542706304;0.076707897
1107;8.079133307;0.565373696;0.102755823
1109;7.723693319;0.536793953;0.127678515
1111;7.615130555;0.536793953;0.126774899
1113;7.700115161;0.567791038;0.115421034
1115;7.880224164;0.522235835;0.097612064
1117;7.963457533;0.522235835;0.074199122
1119;7.890656757;0.500553576;0.099041564
1121;7.641536973;0.553534957;0.11594454
1123;7.451733067;0.553534957;0.145064176
1125;7.386049165;0.529813293;0.143199399
1127;7.269505466;0.505890964;0.120837465
1129;7.381722527;0.432133956;0.082972733
1131;7.772570154;0.452538403;0.078476527
1133;7.291731547;0.452538403;0.075696726
1135;7.334401573;0.452538403;0.091302412
1137;7.030591945;0.517738539;0.100969497
1139;6.968978458;0.445045682;0.087273366
1141;7.170097118;0.45075113;0.071931053
1143;7.088717556;0.501449812;0.057861964
1145;7.261397821;0.450130419;0.045826111
1147;6.996667361;0.449739485;0.069591684
1149;6.732269388;0.456545473;0.087123041
1151;6.644319103;0.478427878;0.087214643
1153;6.57458919;0.386720155;0.074943898
1155;6.50606122;0.353604128;0.071161259
1157;6.740072825;0.362406892;0.054043673
1159;6.490856916;0.32170249;0.057490537
1161;6.518242158;0.372105893;0.076233411
1163;6.491152354;0.365986638;0.083698367
1165;6.373562037;0.409878813;0.069819704
1167;6.11432865;0.338782961;0.058239295
1169;6.074077626;0.296131689;0.041448597
1171;6.393149177;0.354509721;0.048143288
1173;6.28177943;0.3268101;0.058092628
1175;5.850910491;0.531378067;0.06574962
1177;5.613817499;0.32857034;0.068009603
1179;5.599726333;0.287656955;0.082756795
1181;5.621137969;0.318453374;0.059929825
1183;5.693217854;0.260903476;0.060874898
1185;5.685199315;0.281123893;0.090563898
1187;5.717962094;0.271006926;0.112107756
1189;5.747007465;0.305696046;0.112472014
1191;5.418769346;0.305541648;0.11972639
1193;5.233505189;0.296798147;0.114344526
1195;5.009971463;0.341134281;0.076998534
1197;5.215292742;0.243011505;0.060598354
1199;5.36572994;0.225126812;0.053437706
1201;5.286954297;0.261836102;0.049392478
