Repository: johodges/materials

## A Non-Dimensional Scaling Approach to Modeling Material Pyrolysis

This repository contains the data, scripts, and technical documents required to generate the SPyro cone validation cases.

## Instructions
* Clone this repository with submodules
  ```
  git clone --recurse-submodules https://github.com/johodges/materials
  ```
* Pre-process data
  ```
  python materials/scripts/initialize.py
  ```
* Build latest FDS (example for impi_intel_linux target, but use relevant make target for platform)
  ```
  git clone git@github.com:firemodels/fds.git && cd fds
  cd Build/impi_intel_linux
  ./make_fds.sh
  ln -s fds_impi_intel_linux fds
  cd ../..
  ```
* Run cases
  ```

File: data/rise_materials/Testdata-167.txt
Keywords
Material1;Material2;Material3;Material4;Product;Object;Scenario;Method;Reference;Comment;Owner;IsPublic;ImportDate
FR Particle board;;;;;;;ISO 5660;EUREFIC;CDK9307_EUREFIC9;;1;2003-08-06 10:22:08
Scalars
Flux (kW/m2);tig (s);qmax (kw/m2);qtotal (MJ/m2);q180 (kw/m2);q300 (kw/m2);Mass loss (g);DHc (MJ/kg);Peak smoke production (m2/m2s);Total smoke produced (m2/m2);Specific extinction area (avg) (m2/kg);Area (m2);Thickness (mm);Density (kg/m3)
25;35;175;13;70;83;NA;11.8;NA;NA;774;0.01;79;170
VectorData
Time (s);HRR (kW/m2);MLR (g/s);SEA (m2/kg)
0; 0.840279; 0; 0
5; -4.1788; 0; 0
10; -4.1815; 0; 0
15; -4.15653; -0.00147959; 0
20; -9.09756; 0.0118368; 0
25; 0.831072; 0; 0
30; 25.7606; -0.0147954; 0
35; 84.9891; 0.0118347; 393.317
40; 103.772; 0.0828446; 52.5697
45; 62.7882; 0.140541; 500.538
50; 34.2401; 0.0695323; 1036.45
55; 15.4835; 0.0177536; 1572.62
60; 15.6601; 0.0384623; 416.659
65; 15.653; 0.0221919; 474.287
70; 25.4503; 0.04882; 233.303
75; 44.8876; 0.0384623; 303.402
80; 73.9498; -0.00147756; -10042.8
85; 78.3976; 0.04882; 580.784
90; 87.0058; 0.0547353; 646.837
95; 96.8039; 0.050297; 915.85
100; 110.786; 0.0739706; 780.176
105; 119.943; 0.0695323; 912.967
110; 133.51; 0.0784063; 925.32
115; 165.735; 0.0976379; 863.194
120; 175.368; 0.116869; 821.918
125; 145.349; 0.125747; 1076.61
130; 117.1; 0.127226; 929.134
135; 90.3344; 0.107995; 892.573
140; 81.7362; 0.0784063; 966.602
145; 68.0656; 0.0606542; 1008.72
150; 63.4135; 0.0517802; 976.245
155; 53.8529; 0.0532598; 894.011
160; 53.9895; 0.0547353; 733.803
165; 53.9967; 0.0443777; 808.841
170; 54.0671; 0.0340286; 902.342
175; 44.3779; 0.0355077; 769.87
180; 34.9921; 0.0355036; 688.804
185; 39.8518; 0.0355042; 634.634
190; 34.9812; 0.0369832; 545.273
195; 30.1344; 0.0251505; 820.72
200; 35.0268; 0.0266296; 691.567
205; 30.2514; 0.0266296; 597.92
210; 25.3643; 0.0251505; 711.834
215; 30.2917; 0.0384628; 419.148
220; 25.2576; 0.0266261; 583.03
225; 25.4773; 0.0147934; 1048.47

File: data/rise_materials/Testdata-1670.txt
Keywords
Material1;Material2;Material3;Material4;Product;Object;Scenario;Method;Reference;Comment;Owner;IsPublic;ImportDate
Carpet;Glue;Aluminium plate 2mm;;IN1-8-1;Wall panel;;ISO 5660;TRANSFEU;;TRANSFEU;1;2011-03-10 08:17:38
Scalars
Flux (kW/m2);tig (s);qmax (kw/m2);qtotal (MJ/m2);q180 (kw/m2);q300 (kw/m2);Sample mass (g);Mass loss (g);DHc (MJ/kg);Peak smoke production (m2/m2s);Total smoke produced (m2/m2);Specific extinction area (avg) (m2/kg);MARHE (kW/m2);Area exposed (m2);Observations;Test date (YYYY-MM-DD);Test identifier;Product thickness (mm);Thickness1 (mm);Thickness2 (mm);Thickness3 (mm);Thickness4 (mm);Product density (kg/m3);Density1 (kg/m3);Density2 (kg/m3);Density3 (kg/m3);Density4 (kg/m3);Product area weight (kg/m2);Area weight1 (kg/m2);Area weight2 (kg/m2);Area weight3 (kg/m2);Area weight4 (kg/m2)
35;116;225.9;9.67;;;56.79;5.06;18.78;;737.44;;36.47;0.0088;End flame at 173s.;2010-11-23;c_LSFIRE_IN1-8-1_35a;5.0;2;3;;;;;;;;;;;;
VectorData
Time (s);HRR (kW/m2);Mass (g);SPR (m2/(m2*s))
1;3.53503382;56.79;0.178923352
3;3.678086118;56.75706723;0.204641529
5;3.78501291;56.67769161;0.228474004
7;4.623641202;56.67769161;0.265019418
9;5.573486549;56.67769161;0.262449343
11;6.154894807;56.82247956;0.257382179
13;5.513005545;56.81920316;0.268766691
15;4.455583107;56.81240928;0.276710528
17;3.402904102;56.7659193;0.264428966
19;2.743070626;56.79036964;0.254661449
21;2.762000354;57.35307996;0.246318826
23;2.512424227;57.35307996;0.217344403
25;2.022743636;56.77625422;0.192448662
27;2.008917019;56.69913341;0.183337619
29;2.03445641;56.75819222;0.183635841
31;2.010885846;56.73516044;0.182393959
33;2.015793306;56.74197146;0.1993244
35;2.019624155;56.74034343;0.233082477
37;2.021703728;56.74555321;0.258835475
39;2.012494965;56.39316157;0.279982862
41;1.975611376;56.78945733;0.317758465
43;1.995957776;56.79602084;0.339610352
45;1.997047347;56.56872338;0.3429534
47;1.962276851;56.74700606;0.323543313
49;2.006173441;56.74700606;0.307655993
51;2.014564842;56.72842228;0.301226047
53;2.00785666;56.77300996;0.272672395
55;2.010807333;56.76263808;0.265203325
57;2.017734469;56.76263808;0.274305239
59;2.015818327;56.76263808;0.300169945
61;2.030993038;56.76140648;0.29472601
63;1.975462288;56.7300578;0.342652456
65;2.008763992;56.7244216;0.394415866
67;1.99369273;56.72299339;0.451291981
69;1.994279533;56.70777816;0.511739456
71;1.998737214;56.76914802;0.606521399
73;1.978272517;56.68124283;0.670124431
75;2.015385445;56.73408634;0.711538839
77;1.976841697;56.74695624;0.733193995
79;1.990056008;56.73335563;0.769568736
81;1.992047193;56.72997369;0.799628975
83;2.010725808;56.71547256;0.828552574
85;1.97599968;56.67493646;0.914174771
87;2.005084141;56.66980489;1.03502716
89;1.992317935;56.66980489;1.087197295
91;2.005955549;56.68347032;1.159065101
93;2.011480098;56.63748497;1.281288329
95;2.007034213;56.63748497;1.407291011
97;2.0064168;56.63748497;1.529716695
99;2.012769997;56.56402038;1.637690253
101;2.019831476;56.63029896;1.796643664
103;2.002174346;56.62742219;1.873816145
105;1.976855655;56.52519426;1.919973814
107;1.993450529;56.58458789;1.926137086
109;2.024789059;56.56097755;2.121555799
111;2.01300681;56.53415455;2.058506633
113;1.177558845;55.59893774;2.159813353
115;-2.65046754;56.50377122;2.066544919
117;-7.942886534;56.50377122;4.395872723
119;12.3726834;56.39332174;7.008602808
121;67.71865847;56.16948068;9.69254545
123;116.9813764;55.85888834;12.71671956
125;164.2136425;55.51435717;16.15146349
127;195.0712063;55.70333262;17.34295486
129;217.2311714;54.84258219;17.64659198
131;225.8977779;54.49736798;17.57703557
133;215.4410444;54.02922709;16.84285091
135;200.6189445;53.9388062;15.38281797
137;175.6290775;53.64964816;13.42311317
139;160.5034113;53.71521317;11.80897328
141;146.4184593;53.3188917;9.938518322
143;132.4774685;53.18857917;8.130263535
145;120.4164364;53.0225005;6.488863775
147;111.420355;52.97981887;5.158492857
149;102.3546341;52.84150659;3.656977391
151;93.04902719;52.83844715;2.934819736
153;83.3423568;52.78914147;2.207638989
155;74.46079737;52.7600776;1.721382434
157;66.53346129;53.05534595;1.220634005
159;59.34868434;52.60007923;0.980042634
161;53.47587099;52.80553634;0.666912078
163;46.39053424;52.71738312;0.474991821
165;41.59846647;52.68555123;0.369382389
167;36.75958123;52.8797536;0.288711738
169;33.02722359;52.01348964;0.24573108
171;29.14251378;52.63286415;0.27377911
173;26.18630824;52.56474862;0.288202048
175;22.4734326;52.56474862;0.299790875
177;19.88629363;52.64541584;0.326282252
179;17.74458984;52.60101512;0.346257505
181;16.48352673;52.61658285;0.321224232
183;15.35992711;52.63180237;0.315156481
185;14.29482515;52.60068459;0.28427701
187;13.57008445;52.62923471;0.276988017
189;12.84998538;52.59639301;0.260408194
191;11.9394515;52.55410782;0.220000049
193;11.54451751;52.51530795;0.18343128
195;10.72924799;52.51224851;0.169542959
197;9.781449207;52.51224851;0.148498413
199;9.532471304;52.51224851;0.120314943
201;9.17300163;52.53921883;0.130501519
203;8.620678045;52.50065039;0.15105052
205;8.35935526;52.54811483;0.185489236
207;8.133535303;52.47495077;0.205746776
209;7.842495073;52.57443694;0.242893468
211;7.519873957;52.48887334;0.27019896
213;7.630527172;52.57271302;0.285611028
215;7.367340776;52.46829618;0.265798476
217;7.086874986;52.52349895;0.2511391
219;6.97522007;52.66957957;0.235716291
221;6.619354374;52.63227701;0.199096021
223;6.361622364;52.62795831;0.166692145
225;6.15212294;52.62795831;0.151536192
227;5.883728442;52.61807875;0.148720439
229;5.961470625;52.68406652;0.154714217
231;6.162669183;52.68731907;0.176118418
233;6.178267686;52.68697382;0.212538488
235;6.261767948;52.60756936;0.242760345
237;6.629277376;52.62687099;0.255476452
239;6.298891031;52.67413623;0.248178544
241;6.247606967;52.67413623;0.240589081
243;5.919196458;52.66172383;0.216281614
245;5.893620982;52.63551047;0.173557973
247;5.677360606;52.62780321;0.154456902
249;5.552442588;52.61007657;0.150082484
251;5.349961577;52.6080923;0.155877004
253;5.505429156;52.55750252;0.171140095
255;5.513126871;52.65839011;0.202686836
257;5.30088351;52.61673116;0.218092304
259;5.483913493;52.58533909;0.248611286
261;5.659848614;52.65142213;0.272162333
263;5.655898298;52.68356312;0.272671404
265;5.677783524;52.69611481;0.264227724
267;5.704217372;52.58819442;0.259624095
269;5.694424121;52.69033075;0.228551543
271;5.721120875;52.63523672;0.186990319
273;5.771373561;52.71657839;0.157950976
275;5.954123464;52.61383297;0.157846665
277;5.715443165;52.56854886;0.153374583
279;5.696889719;52.48303294;0.153272645
281;5.717957468;52.53867553;0.162991877
283;5.679700017;52.51231003;0.194354656
285;5.779744389;52.51231003;0.217605268
287;5.839249149;52.52076621;0.235698569
289;6.049187317;52.59742095;0.261423197
291;6.145616354;52.57629577;0.28303618
293;6.212966165;52.57629577;0.293153212
295;6.289151622;52.52406565;0.259919863
297;6.462424942;52.58538792;0.233793531
299;6.481541385;52.53460261;0.226156381
301;6.412914039;52.52883141;0.200587752
303;6.509927832;52.55265255;0.171939253
305;6.443802706;52.56633137;0.167903778
307;6.6000793;52.57081419;0.175184942
309;6.595264991;52.58014947;0.175026416
311;6.834015577;52.59742344;0.213713308
313;6.817320815;52.59093439;0.235164749
315;7.03056879;52.60804282;0.27083557
317;7.04548031;52.58851458;0.297403475
319;7.134741929;52.61043209;0.308077782
321;7.338816997;52.56796796;0.296104124
323;7.447046616;52.58477158;0.281360694
325;7.655652343;52.55299701;0.271202643
327;7.75826583;52.52803292;0.246401741
329;7.576430959;52.48829342;0.216658966
331;7.65353343;52.53187611;0.193521378
333;7.624905325;52.47716083;0.175514817
335;7.615308499;52.4486932;0.16211718
337;7.635338731;52.51783622;0.165145895
339;7.720737693;52.4502039;0.194656719
341;7.796540307;52.42862122;0.210255893
343;7.862481604;52.46755555;0.243529387
345;7.939502135;52.46447897;0.274880191
347;7.968497264;52.45278013;0.288475681
349;8.045944106;52.46967107;0.275675925
351;8.001623054;52.47285694;0.266336534
353;8.083633684;52.40326178;0.247316124
355;7.870484033;52.41385062;0.218760075
357;7.723167682;52.37074258;0.195106899
359;7.380674775;52.3913717;0.186736004
361;7.696094349;52.4006893;0.195078041
363;7.734074513;52.38142249;0.220968873
365;7.753458844;52.36977187;0.233112232
367;7.62475105;52.35854821;0.266159687
369;7.547038944;52.37582164;0.298894511
371;7.297087214;52.36151604;0.313154734
373;7.559679239;52.39017063;0.308777344
375;7.332815225;52.35768197;0.296873611
377;7.40787686;52.3563893;0.265502311
379;6.996575146;52.33247467;0.218224955
381;6.820069253;52.29012786;0.188819213
383;6.595023608;52.27701529;0.165600234
385;6.692814087;52.2922782;0.180341184
387;6.58189094;52.2601115;0.202150191
389;6.493969735;52.26382825;0.238444181
391;6.481920133;52.29956814;0.27270594
393;6.535670941;52.20506569;0.301568806
395;6.497832578;52.28448791;0.309604545
397;6.098011463;52.24279896;0.313804366
399;5.989835148;52.21809201;0.302542831
401;5.964829717;52.27690708;0.260855516
403;5.78044427;52.24868319;0.223346526
405;5.522512786;52.21299152;0.199114323
407;5.365415234;52.17766948;0.168130986
409;5.307099629;52.21802237;0.164029608
411;5.396281995;52.18817957;0.182002579
413;5.090831631;52.19063473;0.216747495
415;4.925560668;52.17302594;0.249958426
417;4.889955746;52.17366558;0.292104667
419;4.972773564;52.2079387;0.295005254
421;4.75977061;52.17854001;0.295111204
423;4.614943755;52.17774769;0.270248689
425;4.51979991;52.15291057;0.242597068
427;4.26404045;52.08190917;0.22233375
429;4.092030889;52.11563426;0.199993797
431;3.874062671;52.11152161;0.186228909
433;3.623080345;52.11152161;0.201498264
435;3.473910444;52.09305944;0.2102705
437;3.459990575;52.11889834;0.207132506
439;3.274938129;52.11889834;0.239748311
441;3.264686192;52.09925332;0.265948051
443;3.058198281;52.11120019;0.269443173
445;3.08778446;52.10719147;0.276772786
447;2.888086302;52.12469579;0.276730458
449;2.705446441;52.11791531;0.253927199
451;2.464682966;52.10895878;0.233241797
453;2.446830706;52.05597974;0.210629503
455;2.289613658;52.05597974;0.187868059
457;2.359803597;52.03333152;0.168866842
459;2.083643481;52.02029234;0.177850456
461;1.885109301;51.97415539;0.193541855
463;1.908178091;51.98050516;0.205813751
465;1.84763906;51.99718717;0.224950514
467;1.814587435;52.01362543;0.256211163
469;1.826089993;52.02689497;0.27425985
471;1.753231574;52.04543964;0.282819152
473;1.604757169;51.98886652;0.281642251
475;1.441935599;52.04556178;0.266240891
477;1.355072143;52.01354293;0.233551478
479;1.329315991;51.99562504;0.212380416
481;1.329051223;51.94722096;0.176825184
483;1.367019301;51.69687725;0.158223468
485;1.411253866;51.94799989;0.147941257
487;1.429267702;51.97033524;0.174726623
489;1.427317362;52.00119642;0.190674145
491;1.426503959;52.07918669;0.227306141
493;1.452653437;51.98109391;0.262029164
495;1.473009277;51.98030213;0.280130522
497;1.49201892;51.99232292;0.271338832
499;1.483237335;52.01473221;0.279818385
501;1.507255456;52.02315357;0.245142392
503;1.514036937;51.97765626;0.214232843
505;1.524805735;51.96197977;0.195042962
507;1.586895223;51.94296957;0.179260408
509;1.574522867;51.92247973;0.163471349
511;1.599568734;51.92115653;0.174868933
513;1.625544409;51.89890421;0.181396165
515;1.635413965;51.92046064;0.205616324
517;1.646565375;51.93802604;0.248036647
519;1.654147862;51.93193287;0.264471673
521;1.668905578;51.94523294;0.273092085
523;1.685377666;51.96197602;0.271689891
525;1.674692498;51.960618;0.242435324
527;1.698729735;51.92385972;0.206017538
529;1.679825906;51.89924385;0.165899331
531;1.721552074;51.87807098;0.165089229
533;1.719151236;51.89805564;0.175540016
535;1.722883933;51.92730702;0.203590711
537;1.727585343;51.89894867;0.240846029
539;1.728151735;51.95013415;0.268248173
541;1.719144438;51.9308802;0.271468673
543;1.732561125;51.94048173;0.277543623
545;1.765356797;51.92817379;0.247021941
547;1.770316035;51.90547737;0.203006637
549;1.785130657;51.90081616;0.175251068
551;1.77023061;51.8681882;0.161582808
553;1.789038757;51.86520269;0.16077297
555;1.783822411;51.87726688;0.192934701
557;1.801242801;51.88677198;0.226872207
559;1.801387221;51.90132133;0.263251499
561;1.804216734;51.89606816;0.269078138
563;1.814045336;51.87278031;0.250789465
565;1.830919079;51.86693089;0.235063275
567;1.855654624;51.84878693;0.214812138
569;1.823695489;51.83463776;0.185248218
571;1.871723279;51.83881147;0.189052279
573;1.821089081;51.82348802;0.212881011
575;1.853260272;51.82850173;0.241883706
577;1.87031134;51.84071807;0.266085362
579;1.858787909;51.84256359;0.290241921
581;1.885025595;51.86657464;0.295010525
583;1.89579705;51.85958524;0.296738128
585;1.883687421;51.82937708;0.273772048
587;1.885398384;51.83808987;0.240081944
589;1.906413145;51.80256748;0.216087464
591;1.881067209;52.1920924;0.206752107
593;1.904390727;51.85064156;0.205804175
595;1.929256942;51.75657035;0.229116768
597;1.907938136;51.79042133;0.266730915
599;1.889111335;51.79110436;0.288202241
601;1.913713276;51.84023164;0.293415635
603;1.908617853;51.81983288;0.281387862
605;1.922976836;51.82446355;0.253327578
607;1.921042359;51.79680163;0.227678052
609;1.909470584;51.79496093;0.205872392
611;1.933226965;51.78357174;0.19645623
613;1.936195437;51.73845317;0.201203972
615;1.946044249;51.79285023;0.217616976
617;1.93856681;51.80867457;0.240087026
619;1.906869838;51.80719923;0.275261561
621;1.944421005;51.80617656;0.299129495
623;1.927385798;51.83719417;0.303084967
625;1.957673799;51.8037005;0.288893085
627;1.915765187;51.82419034;0.262281736
629;1.992603676;51.81387578;0.22667016
631;1.969358787;51.85640955;0.203695233
633;1.976635863;51.77270486;0.185094765
635;1.959474163;51.74311063;0.188747969
637;1.917273682;51.70430273;0.209440065
639;1.953457297;51.75172378;0.237286031
641;1.992229077;51.76636473;0.265471547
643;1.948884582;51.79020543;0.287168081
645;1.979562008;51.79009668;0.308848029
647;1.963976437;51.78002587;0.298802351
649;1.97681266;51.79649413;0.280236811
651;1.972238655;51.73855013;0.250632927
653;1.932970133;51.73656961;0.22944118
655;2.011755045;51.74421634;0.20743299
657;1.99615321;51.72507167;0.209011116
659;2.003048042;51.68984124;0.221571949
661;1.998236706;51.69823886;0.260864167
663;1.9633104;51.744841;0.291417082
665;2.018157349;51.78686959;0.306804911
667;2.003786065;51.58954831;0.303951676
669;1.997446205;51.71406285;0.287267136
671;1.970872686;51.73622839;0.240088999
673;1.956436531;51.71942959;0.228344512
675;1.99134572;51.69755548;0.223026391
677;1.996814248;51.71309697;0.225744553
679;1.996610257;51.73093236;0.249622335
681;1.947619566;51.7394014;0.290568837
683;2.001599496;51.74252191;0.300538078
685;2.018385201;51.75818071;0.304250126
687;1.981027704;51.74380118;0.298270239
689;1.978011831;51.74549456;0.272335927
691;2.031531071;51.70167295;0.240635624
693;1.981881176;51.70612095;0.219207275
695;1.982301846;51.68210132;0.225077271
697;1.989858195;51.67929849;0.255906585
699;1.987022947;51.72962683;0.287205863
701;2.005723629;51.7423912;0.311056623
703;2.005034977;51.34022459;0.32688446
705;2.00961133;51.72495705;0.310019842
707;1.998873114;51.72495705;0.280874628
709;1.985651134;51.65898758;0.252969987
711;1.976917022;51.69143285;0.247637902
713;1.966189968;51.66392307;0.241814918
715;1.98900986;51.6302162;0.267904961
717;1.976481992;51.64581393;0.295032776
719;1.999348851;51.66701733;0.330914124
721;1.966194872;51.65670759;0.331647719
723;1.983285167;51.6608331;0.343992104
725;1.98697434;51.67373728;0.323698305
727;2.004755526;51.67381603;0.282864618
729;2.005055824;51.6359349;0.247648448
731;1.939624676;51.60498265;0.240030308
733;1.964473925;51.58953706;0.243996039
735;1.975184735;51.59048152;0.254101616
737;1.997709686;51.63656168;0.283518263
739;1.987522088;51.61574132;0.312468686
741;1.983920102;51.63243618;0.315375628
743;1.99024272;51.6318619;0.313984642
745;1.984891605;51.62592141;0.297136267
747;2.007001064;51.61350901;0.277137921
749;2.00328115;51.61018868;0.241312018
751;2.005802354;51.59655754;0.231593627
753;1.992760184;51.57448361;0.219928334
755;1.992182377;51.5620846;0.241562154
757;1.993624979;51.78298516;0.265756502
759;2.016416916;51.63443867;0.292438835
761;1.989352011;51.78263694;0.280921638
763;1.983894159;51.65407512;0.258171158
765;1.983444464;51.62507285;0.21846102
767;1.986358635;51.63251922;0.219083053
769;1.983355799;51.57232523;0.213905561
771;1.987187906;51.61892343;0.243414224
773;1.974097912;51.60620675;0.263786675
775;1.976160574;51.64520162;0.297631624
777;2.005982796;51.64678571;0.27929235
779;2.008965106;51.65714366;0.275939561
781;2.011284515;51.63350332;0.254163791
783;1.981172906;51.61841022;0.227398094
785;1.954578734;51.62299751;0.216406816
787;1.994215447;51.60208553;0.224825901
789;1.993751985;51.63381671;0.242043074
791;1.987356671;51.6120042;0.282857503
793;1.99238291;51.6164822;0.31864799
795;1.99761787;51.62131324;0.303679039
797;1.986190236;51.62597445;0.277618295
799;1.970407174;51.62597445;0.236790156
801;1.994539171;51.61807112;0.18834549
803;1.999999816;51.56727349;0.172487316
805;1.975341943;51.55603215;0.196307158
807;1.979450921;51.57283577;0.230445153
809;2.018542519;51.59164508;0.266323472
811;1.995671415;51.63176762;0.276652506
813;2.029577627;51.63198083;0.267595784
815;2.003900255;51.63359546;0.238188005
817;2.001461526;51.57834983;0.210224752
819;2.000280194;51.58308926;0.185488476
821;1.978523914;51.57851965;0.181066519
823;1.996936581;51.57019418;0.187748533
825;1.978325346;51.58679744;0.210387039
827;1.964332084;51.61996057;0.226022151
829;1.967318716;51.61996057;0.24784352
831;2.004658366;51.61227902;0.24765936
833;1.994858193;51.60186;0.242623058
835;1.979367009;51.59499273;0.222816747
837;1.984814536;51.5736238;0.211305559
839;2.001196909;51.55335199;0.19611014
841;1.970741582;51.54334654;0.215498263
843;1.943222854;51.59432684;0.233040713
845;2.018498642;51.62619302;0.257775912
847;1.993619484;51.61649238;0.252448863
849;2.015038741;51.60889387;0.238698956
851;1.948058791;51.59252097;0.200594422
853;1.956829037;51.56700938;0.175437116
855;1.987348712;51.55704732;0.16443119
857;1.96985468;51.54740722;0.176524076
859;1.968972229;51.58786457;0.207017368
861;2.010142671;51.5712131;0.24273836
863;1.992856025;51.60358445;0.256479187
865;2.00063334;51.60364552;0.256848068
867;1.998202474;51.58426996;0.24664764
869;1.968211042;51.561378;0.215939513
871;1.979533403;51.56977311;0.197024009
873;2.006189076;51.58511424;0.198605516
875;1.992182298;51.52921129;0.197674203
877;1.998151192;51.5689374;0.210790956
879;1.999800283;51.57537878;0.24444726
881;1.981994902;51.57565253;0.255332512
883;1.982007576;51.7813507;0.243371586
885;1.994140539;51.58036196;0.22694654
887;1.971672752;51.53286751;0.201895107
889;1.996365715;51.56470315;0.17707344
891;2.005817856;51.54742972;0.177070285
893;1.971115711;51.58005714;0.207169199
895;2.006587876;51.56710956;0.235037689
897;1.983907777;51.60422034;0.250097289
899;1.980280543;51.58344336;0.256120453
901;1.993877268;51.59642576;0.241736259
903;2.003931504;50.98606939;0.207086753
905;2.005058268;51.51367517;0.184507301
907;2.011546894;51.5721372;0.199225243
909;1.990658954;51.57786448;0.22635003
911;1.989288199;51.56919937;0.235265373
913;2.018757591;51.60097447;0.235331815
915;1.992007948;51.54644241;0.224834026
917;1.965494113;51.54274333;0.201844665
919;1.986863911;51.55634822;0.156587661
921;1.982731786;51.52395116;0.177675668
923;1.987280615;51.556975;0.213200399
925;1.96956703;51.55793231;0.239807984
927;1.983650213;51.56953954;0.256972316
929;2.005634014;51.6078637;0.258629087
931;2.008393026;51.58815332;0.221263606
933;1.977701381;51.54464938;0.183830958
935;1.98359499;51.50108973;0.182211159
937;1.991010926;51.55156969;0.191311367
939;1.985795437;51.51335374;0.220567431
941;1.980458074;51.73909765;0.245502547
943;1.99952772;51.64776445;0.256877501
945;1.98655391;51.58196051;0.238947273
947;1.979156405;51.53411786;0.209198313
949;2.027231804;51.49532335;0.193004595
951;1.996065453;51.50320097;0.184559846
953;2.011646837;51.52917433;0.208294655
955;1.948632474;51.51013412;0.232405525
957;1.994086642;51.53485821;0.250536264
959;1.953021404;51.5759986;0.259016956
961;1.985427101;51.60701192;0.265601508
963;1.969767848;51.56753384;0.232913213
965;2.014314858;51.56442673;0.204207104
967;1.991969359;51.56917901;0.178682594
969;1.977578766;51.53081574;0.146342266
971;2.000272079;51.49410086;0.133779103
973;2.005771342;51.53247377;0.149868753
975;1.991918102;51.53804408;0.170883515
977;1.962333446;51.51897334;0.198257346
979;1.980086298;50.96670883;0.24099101
981;1.986127329;51.52788648;0.253898072
983;1.936976763;51.53586803;0.238834434
985;1.997787661;51.55423859;0.220093143
987;2.006704588;51.52400473;0.203096611
989;2.002980138;51.46754036;0.173745617
991;1.977937946;51.46754036;0.178996397
993;2.001004052;51.50812414;0.203080907
995;2.013325517;51.5138557;0.232990155
997;1.959465843;50.9710229;0.256638109
999;2.02162831;51.55096219;0.267245657
1001;1.961312462;51.50637933;0.242213365
1003;1.992736087;51.48418808;0.222983384
1005;2.018922338;51.46377646;0.190831312
1007;1.966704136;51.47355585;0.180201311
1009;1.97062901;51.49894582;0.182168449
1011;2.008398493;51.51161911;0.209804313
1013;1.991936634;51.50271026;0.229128572
1015;1.997721973;51.49367979;0.256004535
1017;2.000649347;51.55182415;0.255939677
1019;1.981862936;51.53448964;0.24205611
1021;1.966194358;51.54300208;0.205548784
1023;1.984310969;51.49296623;0.163660359
1025;2.005471761;51.54950399;0.139595324
1027;1.973020805;51.41710915;0.141818147
1029;1.984510118;51.42106966;0.16827518
1031;2.005996662;51.4058196;0.207200645
1033;1.980932159;51.53625642;0.250409089
1035;1.988349788;51.59555844;0.265826509
1037;2.033735444;51.52716542;0.261784425
1039;1.993905584;51.53215288;0.236036153
1041;1.985416822;51.48813144;0.205938132
1043;1.947213732;51.51938851;0.172867621
1045;1.976270257;51.4779567;0.161113725
1047;1.990607013;51.47735992;0.152163377
1049;1.985972858;51.4976494;0.180710649
1051;1.975498917;51.50708058;0.224143286
1053;1.978085534;51.52022851;0.254820801
1055;1.98749236;51.57080007;0.272599448
1057;1.990614882;51.53798087;0.289698298
1059;2.018408954;51.55705214;0.263254681
1061;1.98104265;51.50740736;0.219316449
1063;1.967412099;51.51027127;0.201634204
1065;1.99432947;51.48370594;0.191956701
1067;2.003115694;51.48370594;0.199532605
1069;1.950196722;51.51144608;0.217698514
1071;1.996398534;51.51923209;0.251785054
1073;2.018453083;51.52951665;0.268119076
1075;1.984822189;51.54427867;0.268798537
1077;2.022475351;51.54689883;0.25036096
1079;1.990428851;51.52537775;0.225407834
1081;1.992535668;51.51436248;0.202634374
1083;1.987895913;51.52039458;0.178063154
1085;1.999477452;51.52039458;0.179622707
1087;2.026347764;51.48753627;0.18656834
1089;1.98832106;51.48819359;0.208791504
1091;2.014030534;51.50156759;0.230896103
1093;1.990235396;51.52868094;0.258103052
1095;1.998788214;51.49975689;0.255827593
1097;1.999603703;51.54592866;0.254921
1099;1.97068013;51.7664494;0.233164461
1101;1.986146256;51.7664494;0.207702494
1103;2.005169438;51.51501123;0.192082201
1105;1.975779416;50.9208767;0.191667412
1107;1.994870547;51.47798402;0.200788114
1109;1.997664853;51.47798402;0.234248128
1111;1.988918089;51.46937999;0.256787952
1113;1.968047928;51.50825271;0.268298537
1115;1.95266789;51.50605951;0.285278023
1117;1.979921554;51.50676022;0.291919363
1119;2.000600179;51.50083688;0.276424622
1121;1.994725649;51.47262692;0.282353718
1123;1.986941931;51.47262692;0.296714086
1125;1.988399506;51.44384215;0.318334517
1127;2.009927619;51.47704867;0.344293003
1129;2.022421405;51.50535023;0.365769045
1131;1.993472383;51.54922381;0.363864992
1133;1.967255107;51.53152395;0.347924429
1135;2.012659462;51.47841152;0.319055226
1137;2.010955222;51.44537482;0.289507013
1139;1.982010729;51.44537482;0.289390791
1141;2.002654497;51.4458575;0.303756536
1143;1.980956202;51.47080819;0.32477921
1145;2.000555264;51.494418;0.350744298
1147;1.9595259;51.49417425;0.36360146
1149;1.982620116;51.52060458;0.358570795
1151;1.997935881;51.47309728;0.33357842
1153;2.007836172;51.50398846;0.316703928
1155;1.95402155;51.49024911;0.293952962
1157;1.999380774;51.46431056;0.308258895
1159;1.995584584;51.47832474;0.324688428
1161;1.9808724;51.5042981;0.332379294
1163;1.962556664;51.5042981;0.347531249
1165;1.989028241;51.51214947;0.33479201
1167;1.999216734;51.49181177;0.304464381
1169;1.992192946;51.46413271;0.281025176
1171;1.994813907;51.43031708;0.286646498
1173;2.02845768;51.42443713;0.290359366
1175;1.988354715;51.49239087;0.321777712
1177;1.984945221;51.4694207;0.335795051
1179;1.987111616;51.48929661;0.352274027
1181;1.990327382;51.48046168;0.340456859
1183;2.009499474;51.45281262;0.315111721
1185;1.953869394;51.46230486;0.306490453
1187;1.967796632;51.45158584;0.317187068
1189;1.975576846;51.46266218;0.310939202
1191;2.000573537;51.51273285;0.31990768
1193;1.965890406;51.51198875;0.325549423
1195;1.964497509;51.51153179;0.317784832
1197;1.992418148;51.47391263;0.294473542
1199;2.004368558;51.47391263;0.285547728
1201;2.005601033;51.44428787;0.279371301
