Repository: johodges/materials

## A Non-Dimensional Scaling Approach to Modeling Material Pyrolysis

This repository contains the data, scripts, and technical documents required to generate the SPyro cone validation cases.

## Instructions
* Clone this repository with submodules
  ```
  git clone --recurse-submodules https://github.com/johodges/materials
  ```
* Pre-process data
  ```
  python materials/scripts/initialize.py
  ```
* Build latest FDS (example for impi_intel_linux target, but use relevant make target for platform)
  ```
  git clone git@github.com:firemodels/fds.git && cd fds
  cd Build/impi_intel_linux
  ./make_fds.sh
  ln -s fds_impi_intel_linux fds
  cd ../..
  ```
* Run cases
  ```

File: data/rise_materials/Testdata-1671.txt
Keywords
Material1;Material2;Material3;Material4;Product;Object;Scenario;Method;Reference;Comment;Owner;IsPublic;ImportDate
Carpet;Glue;Aluminium plate 2mm;;IN1-8-1;Wall panel;;ISO 5660;TRANSFEU;;TRANSFEU;1;2011-03-10 08:20:48
Scalars
Flux (kW/m2);tig (s);qmax (kw/m2);qtotal (MJ/m2);q180 (kw/m2);q300 (kw/m2);Sample mass (g);Mass loss (g);DHc (MJ/kg);Peak smoke production (m2/m2s);Total smoke produced (m2/m2);Specific extinction area (avg) (m2/kg);MARHE (kW/m2);Area exposed (m2);Observations;Test date (YYYY-MM-DD);Test identifier;Product thickness (mm);Thickness1 (mm);Thickness2 (mm);Thickness3 (mm);Thickness4 (mm);Product density (kg/m3);Density1 (kg/m3);Density2 (kg/m3);Density3 (kg/m3);Density4 (kg/m3);Product area weight (kg/m2);Area weight1 (kg/m2);Area weight2 (kg/m2);Area weight3 (kg/m2);Area weight4 (kg/m2)
35;114;219.84;9.47;;;56.81;4.90;16.76;;696.55;;37.74;0.0088;End flame at 187s.;2010-11-23;c_LSFIRE_IN1-8-1_35b;5.0;2;3;;;;;;;;;;;;
VectorData
Time (s);HRR (kW/m2);Mass (g);SPR (m2/(m2*s))
1;4.903242904;56.81;0.145897892
3;6.171295341;56.02385468;0.149833873
5;8.138894862;56.77248101;0.141752663
7;8.735411923;56.94674855;0.135032165
9;8.490415453;56.85980389;0.136367186
11;7.791322966;56.80219631;0.158881482
13;6.985363128;56.79052855;0.18504512
15;5.567938798;56.77173209;0.210381107
17;4.079610492;56.76967818;0.231306603
19;3.029334994;56.76967818;0.221877372
21;2.343074496;56.78977641;0.210199298
23;1.907941885;56.78332325;0.177723505
25;1.570311305;56.74691372;0.171453206
27;1.482034727;56.70641404;0.171394371
29;1.396119065;56.70641404;0.215842075
31;1.382031683;56.75204421;0.23147729
33;1.167749894;56.80878608;0.262872027
35;1.146314606;56.8190701;0.267153391
37;1.17611139;56.8190701;0.267359553
39;1.154863687;56.77626795;0.231795112
41;1.182151193;56.75649703;0.224383013
43;1.167456633;56.75121386;0.226989482
45;1.164691034;56.7575197;0.237334411
47;1.17640507;56.7575197;0.255406787
49;1.162184462;56.79333299;0.293554125
51;1.176105867;56.84582239;0.309809126
53;1.170437859;56.84582239;0.316805833
55;1.16444356;56.78873767;0.325413123
57;1.18723954;56.79778527;0.319709117
59;1.181161313;56.76696856;0.317608152
61;1.182741414;56.73913735;0.336687094
63;1.149263482;56.8468456;0.361566292
65;1.161515411;56.84629703;0.41542634
67;1.157670864;56.69008989;0.456748542
69;1.164476364;56.76733445;0.505695865
71;1.167966474;56.76733445;0.535328466
73;1.179367;56.76733445;0.564750286
75;1.152353713;56.78392431;0.585730657
77;1.182202567;56.74963941;0.657868298
79;1.156303625;56.72685727;0.751570151
81;1.185141661;56.76547285;0.828278606
83;1.160584193;56.71303113;0.914937589
85;1.152324363;56.79365227;0.989292704
87;1.164540348;56.83195821;1.066072719
89;1.258934514;56.75445759;1.077654898
91;1.173655437;56.7109065;1.116852254
93;1.169932292;56.70422245;1.180144177
95;1.158763969;56.75033208;1.333288413
97;1.168043985;56.69394325;1.43488286
99;1.157899959;56.69394325;1.550729969
101;1.17086794;56.7594279;1.727614053
103;1.149357256;56.72645334;1.764195464
105;1.188158228;56.62701807;1.736944426
107;1.143809508;56.69031006;1.791669607
109;1.175142495;56.81198373;1.835945194
111;0.196934417;56.56677319;1.950202931
113;-2.922138069;56.59484815;1.831004015
115;-11.6147281;56.64487007;3.453408754
117;-3.387192691;56.57914649;5.903337171
119;44.36587777;56.5986608;8.853590561
121;100.9321449;56.24330989;12.62028991
123;156.5076495;55.90406135;15.68741894
125;207.7444949;55.34254674;17.45371829
127;219.7238674;55.13173521;18.11047339
129;219.8428322;54.90449078;17.61844196
131;212.8342647;54.67828187;15.89699774
133;196.8474287;54.50542861;14.8786192
135;179.5819004;54.50542861;12.82408893
137;162.5952531;54.09899401;11.02076776
139;145.3720852;53.90387664;9.537440395
141;132.6882856;54.17814516;7.983615178
143;120.7725229;53.6794479;6.55257563
145;112.6140821;53.61090381;5.625035191
147;102.3534913;53.57365857;4.63698032
149;95.9807081;53.57365857;3.94294536
151;89.64020941;53.57365857;3.569908616
153;84.83905386;53.36906181;3.511803838
155;78.68747313;53.29786702;3.371200813
157;73.9688658;53.29786702;3.052443059
159;70.31747921;53.19280144;2.823044776
161;64.20034657;53.12484876;2.471291031
163;59.82522912;53.08468444;2.03008842
165;54.96534155;53.08468444;1.650102904
167;50.41777277;53.08739567;1.420841442
169;46.78159388;53.08747496;1.089743762
171;42.90035411;53.03878052;0.862718393
173;38.55831788;53.02462707;0.588291127
175;35.22707408;52.96631878;0.395716067
177;33.25109443;52.95527298;0.251781115
179;29.79503434;52.95527298;0.19897036
181;27.34666134;52.92708124;0.187101256
183;23.59139629;52.96098793;0.191414746
185;21.27848302;52.96415612;0.18442237
187;19.09639594;52.96567915;0.192003716
189;16.65419489;53.36990716;0.189045245
191;14.69340353;52.74064077;0.20267734
193;13.74023587;52.89882843;0.225103338
195;12.30229969;52.68664602;0.242185398
197;11.008814;52.95101355;0.244990345
199;10.35943135;52.94395825;0.221274054
201;9.474224299;53.0986729;0.197393544
203;9.064249197;52.87028366;0.161511999
205;8.724792254;52.79589015;0.160753361
207;8.40540154;52.95837313;0.178989518
209;8.052300287;52.9173865;0.201232478
211;7.814369981;52.87796628;0.187824191
213;7.778741936;52.89999146;0.185252936
215;7.734936818;52.88975565;0.179370129
217;7.704703049;52.87830109;0.171711486
219;7.151906562;52.89567846;0.176740508
221;6.832711072;53.21669624;0.195723776
223;6.353468315;52.91288332;0.199004915
225;6.512610256;52.88260231;0.195381201
227;6.309096531;52.84438797;0.187118114
229;6.233594367;52.78268543;0.19831011
231;5.804832861;52.83377395;0.198853531
233;5.656935902;52.92101057;0.200034632
235;5.454679606;52.99866335;0.186178511
237;5.428784371;52.87115847;0.180606506
239;5.284307159;52.85288005;0.144426555
241;5.28030571;52.83471091;0.153816841
243;5.33502845;52.80244992;0.170342734
245;5.129550918;52.8967847;0.183605508
247;4.933152115;52.87242543;0.165588692
249;4.944112902;52.84147425;0.166024648
251;4.98001459;52.8367825;0.145831564
253;4.966764635;52.85113149;0.14504713
255;5.111801265;52.76896965;0.158442737
257;4.920969618;52.72170181;0.193782471
259;4.876991768;52.85459164;0.199675557
261;4.834148332;52.87938966;0.185358096
263;4.935810913;52.84116246;0.174215795
265;4.937181394;52.79525319;0.158340446
267;5.295208412;52.77529906;0.150997931
269;5.244033817;52.78928752;0.167465207
271;4.855113776;52.8085838;0.179352199
273;4.970699365;52.83077987;0.173375942
275;4.964809895;52.83919319;0.167936779
277;5.145064477;52.77766851;0.151075106
279;5.280889624;52.21585014;0.150472487
281;5.21853743;52.73532331;0.157971743
283;4.945693269;52.73532331;0.166298791
285;4.950579432;52.76297934;0.165215523
287;4.906933803;52.81933764;0.154294192
289;5.148123032;52.7219927;0.134632978
291;5.478862018;52.6150082;0.141433284
293;5.804437894;52.80150921;0.1608242
295;5.863756278;52.77906992;0.172863324
297;5.725212456;52.75538672;0.180455955
299;5.694012411;52.75298031;0.177401414
301;6.07471143;52.75526511;0.178990478
303;6.124073296;52.72711623;0.165397495
305;6.052943588;52.72021897;0.181778093
307;6.132486123;52.71118315;0.183153375
309;6.125959218;52.7761203;0.185766774
311;6.219441293;52.74232343;0.157981563
313;6.568804499;52.68986403;0.150200655
315;6.564034328;52.67725181;0.136774449
317;6.586876729;52.66296442;0.160395001
319;6.542225644;52.68995564;0.16947575
321;6.64578224;52.70763032;0.178384905
323;6.712232034;52.70971959;0.167690053
325;6.980916448;52.46488029;0.150095211
327;7.096025135;52.62213529;0.13229125
329;7.224388195;52.64330815;0.138040476
331;6.980786219;52.65692537;0.151576086
333;7.029646533;52.67376648;0.159776189
335;7.160225639;52.63060433;0.162927521
337;7.33194005;52.61575605;0.166815561
339;7.553175384;52.56652645;0.176682066
341;7.350168699;52.586577;0.193923285
343;7.184528069;52.61309893;0.202044549
345;7.317882818;52.63265663;0.202055283
347;7.219805874;52.59084179;0.198394205
349;7.526247687;52.56458182;0.185485378
351;7.701107866;52.55306673;0.180361873
353;7.728727343;52.58864859;0.176074062
355;7.390538033;52.59322355;0.19019889
357;7.336026376;52.56940107;0.17404232
359;7.488811522;52.53564651;0.152547984
361;7.527439977;52.56426468;0.146643358
363;7.404188686;52.51735041;0.15534296
365;7.415495293;52.52569731;0.154364327
367;7.130276017;52.56169327;0.167863846
369;7.052486688;52.51969628;0.158316782
371;7.34284037;52.461388;0.133053185
373;7.187702909;52.45541698;0.133419193
375;7.112908;52.49607415;0.143370257
377;6.967289102;52.55927454;0.144103468
379;6.954527003;52.49335007;0.163690278
381;6.956434014;52.4505913;0.168762199
383;6.857921061;52.44169584;0.163768978
385;6.520126974;52.41658657;0.159241353
387;6.614960581;52.46705313;0.16859063
389;6.364324308;52.48944367;0.177820232
391;6.142109021;52.4699524;0.166707805
393;6.47440854;52.44096299;0.146747597
395;6.163566075;52.38411719;0.126461852
397;6.343393913;52.40163437;0.136102614
399;6.086808077;52.37391192;0.14761224
401;5.846377887;52.43031307;0.172102976
403;5.794269715;52.39697316;0.178813543
405;5.791399771;52.24783953;0.177878276
407;5.523132181;52.18604592;0.152271419
409;5.485108534;52.31443953;0.146312067
411;5.519688746;52.37064516;0.145726188
413;5.30902343;52.3869436;0.164397232
415;4.985976238;52.38561557;0.172082943
417;5.017819704;52.34159521;0.162838794
419;4.893334249;52.32468767;0.150657706
421;4.899796476;52.30207106;0.154998433
423;4.840023149;52.28106855;0.154383889
425;4.559723655;52.34972193;0.176779179
427;4.515988265;52.36672108;0.191338797
429;4.38257074;52.29564843;0.189502783
431;4.336233977;52.33013369;0.178630426
433;4.321284056;52.16178951;0.176396315
435;4.341609687;52.19415496;0.168427467
437;4.294202515;52.247284;0.188225767
439;3.929994894;52.29990786;0.194983226
441;3.665529125;52.28956813;0.174622731
443;3.614403807;52.2611455;0.165428442
445;3.588509361;52.24525527;0.156300096
447;3.47871354;52.21593693;0.156830783
449;3.314140831;52.25566733;0.156879434
451;3.056166345;52.26497154;0.167440188
453;3.059899681;52.27338486;0.155428414
455;3.090274622;52.23720622;0.135546033
457;3.086248187;52.21582068;0.12809683
459;2.864384913;52.20534059;0.142494967
461;2.673207639;52.25390055;0.145097368
463;2.572541805;52.25236467;0.150725402
465;2.531851711;52.2270063;0.158029187
467;2.567345905;52.19753529;0.152387529
469;2.365535915;52.20640022;0.14818987
471;2.0564152;52.21517408;0.180643904
473;1.724868151;52.21968261;0.189803631
475;1.855384125;52.22763362;0.181272503
477;1.85949821;52.19539031;0.164642205
479;1.871415579;52.14809783;0.165746494
481;1.814249285;52.1563408;0.157568726
483;1.573514024;52.2058629;0.168684847
485;1.324484571;52.22100367;0.185572683
487;1.351940998;52.19360425;0.188733592
489;1.432271705;52.12955101;0.175408696
491;1.381450836;52.14916978;0.177583249
493;1.259736995;52.15718186;0.192286659
495;0.823794366;52.7494323;0.203714191
497;0.889854768;52.20933591;0.205735497
499;0.844047547;52.16038059;0.196405231
501;0.921582675;52.14559285;0.189808156
503;0.884136208;52.10719583;0.17861066
505;0.634846652;52.14360054;0.17783266
507;0.627644373;52.18271594;0.193514602
509;0.657858503;52.14598874;0.196221263
511;0.707671145;52.13925647;0.191909426
513;0.680177553;52.12661372;0.234086473
515;0.691774054;52.12748478;0.24003948
517;0.705165058;52.16488216;0.228638749
519;0.722220414;52.15153923;0.225522764
521;0.744145878;52.14544606;0.216081651
523;0.737678803;52.04927112;0.162952314
525;0.779885235;52.10756119;0.162730217
527;0.774676399;52.09951911;0.184273845
529;0.795970312;52.13540525;0.188040402
531;0.796875285;52.13611185;0.187573505
533;0.812478462;52.14243829;0.189809469
535;0.821984813;52.09023847;0.19785275
537;0.82219489;52.09224899;0.189945831
539;0.851375257;52.13104779;0.188678631
541;0.846546653;52.13438097;0.180611804
543;0.855450609;52.10369122;0.177240733
545;0.86526232;52.05893961;0.168023755
547;0.875817719;52.06564188;0.188020934
549;0.88371482;52.09340666;0.205204846
551;0.876821889;52.12742264;0.216387866
553;0.887962409;52.11412257;0.203138841
555;0.917434675;52.08772813;0.183065623
557;0.898077552;52.05828765;0.174278501
559;0.909504624;52.06407547;0.180500374
561;0.919351301;52.09729377;0.188329368
563;0.937043883;52.11607791;0.187742629
565;0.938786503;52.09158471;0.182526868
567;0.966685856;52.03364232;0.152508972
569;0.961702987;52.03988709;0.148467091
571;0.968207494;52.04907505;0.154389851
573;0.975351179;52.08913491;0.169681464
575;0.974548568;52.0977743;0.19246234
577;0.985584775;52.06854704;0.199734216
579;0.985695073;52.04597329;0.190655035
581;0.987967312;52.03568873;0.190682478
583;1.001265529;52.02202866;0.195899065
585;0.995866038;52.09645217;0.18963261
587;1.015343526;52.08614297;0.182977475
589;1.024431895;52.06911328;0.16380635
591;1.049206312;52.01144517;0.148118337
593;1.015756169;51.9994908;0.144746691
595;1.02835109;52.02930253;0.155321149
597;1.027249561;52.03531641;0.161908056
599;1.034354773;52.03999584;0.168397736
601;1.042588342;52.04136672;0.158749611
603;1.05720917;52.01158499;0.163089943
605;1.044284734;52.00033133;0.163249022
607;1.041629835;52.04667935;0.17473355
609;1.031502217;52.03936852;0.177757193
611;1.062745055;52.05364358;0.179758311
613;1.085008302;52.02837093;0.169922959
615;1.071569159;52.00892251;0.156645195
617;1.056263247;52.00644218;0.161601921
619;1.047760993;52.04365688;0.172016663
621;1.056160611;52.06469528;0.19082022
623;1.079432041;52.06183138;0.190266803
625;1.081116931;52.00373684;0.187080625
627;1.076818586;51.98229558;0.183366243
629;1.085853869;52.00887269;0.199449923
631;1.071434375;52.04690435;0.200511415
633;1.085123169;52.07327361;0.192584707
635;1.103779571;52.03322607;0.18260747
637;1.099413371;52.00160418;0.175663532
639;1.084413847;51.98399593;0.178363741
641;1.105015627;51.99191694;0.16835146
643;1.102554301;52.0118582;0.172519673
645;1.09477689;52.04963326;0.181227616
647;1.086688034;51.97839615;0.180696663
649;1.12866763;51.96212878;0.166099175
651;1.110807614;51.97827454;0.179748021
653;1.119433127;52.01165035;0.186989086
655;1.110436487;52.03248786;0.176652934
657;1.119601635;52.03259715;0.163114573
659;1.133290629;52.00642878;0.153947996
661;1.133742685;51.97364976;0.151454035
663;1.120913097;52.44858239;0.170938542
665;1.137563077;52.02332401;0.188502346
667;1.149115208;52.04314367;0.190496362
669;1.139393462;51.99053213;0.186126588
671;1.157636956;51.98838714;0.175633864
673;1.153621162;51.95911166;0.174855299
675;1.128838366;51.97383779;0.199585072
677;1.145483482;52.02806397;0.213318777
679;1.145947102;51.98402539;0.20692369
681;1.152147021;51.99522387;0.19179759
683;1.133734117;51.93221206;0.173238069
685;1.170661303;51.93897486;0.15863121
687;1.154015374;51.99484566;0.163158636
689;1.174001202;52.01069946;0.177292947
691;1.169053118;52.01190535;0.182304648
693;1.17968911;51.96202378;0.171707925
695;1.151691019;51.93654327;0.163860611
697;1.174572666;51.90202801;0.175294224
699;1.158061511;51.92984154;0.187587594
701;1.155017854;51.9544992;0.207249021
703;1.176917117;52.0137514;0.207738259
705;1.166007493;51.98596841;0.193461122
707;1.179910517;51.9700964;0.180526002
709;1.146139846;51.92953672;0.178257222
711;1.157914857;51.9336799;0.18555848
713;1.165306751;51.93389311;0.211614254
715;1.152397904;51.96971872;0.216725781
717;1.142078448;51.96129843;0.211140214
719;1.170606605;51.94638909;0.189367218
721;1.154968086;51.9176311;0.165794277
723;1.163109112;51.88185371;0.153634969
725;1.175689876;51.881153;0.175807848
727;1.167896688;51.93114439;0.183900584
729;1.163438423;51.9109899;0.204916606
731;1.158047133;51.96221235;0.203816626
733;1.160870115;51.98370718;0.194412586
735;1.161491472;51.9111849;0.18072716
737;1.169704453;51.98449949;0.187377569
739;1.150807174;51.97513421;0.198709012
741;1.160692909;51.95925041;0.197982449
743;1.16405323;51.96767659;0.194596467
745;1.167561007;51.91526594;0.18066338
747;1.153115155;51.9742444;0.16271471
749;1.139098849;51.83264821;0.148931726
751;1.177629003;51.88973722;0.172718212
753;1.133511732;51.95349849;0.183237785
755;1.149957481;51.99001195;0.201171095
757;1.159049883;51.9551308;0.200646895
759;1.153359701;51.90011285;0.196206383
761;1.151490371;51.88561225;0.178356966
763;1.164873088;51.92917565;0.194756526
765;1.162419086;51.90295854;0.208806118
767;1.184140267;51.96961372;0.225043559
769;1.161850261;51.97223334;0.22859901
771;1.161562844;51.98944571;0.22724739
773;1.163889881;52.02396686;0.20159326
775;1.141562799;51.85234573;0.18470572
777;1.150488488;51.92737834;0.183976797
779;1.158981027;51.90453031;0.195356401
781;1.138997299;51.95327242;0.198005623
783;1.163335941;51.94811193;0.190722263
785;1.165296552;51.88910347;0.173713447
787;1.148594376;51.85777408;0.169689354
789;1.161663756;51.87405966;0.175937176
791;1.150675457;51.91383292;0.20720548
793;1.164448213;51.92582371;0.21927224
795;1.148145156;51.95605597;0.227199819
797;1.145637916;51.95605597;0.218734982
799;1.132150556;51.91062884;0.210690015
801;1.165080841;51.89481789;0.211143404
803;1.144981663;51.92089518;0.228969202
805;1.159987604;51.93859451;0.241846652
807;1.141486811;51.93995307;0.233406537
809;1.155702384;51.93966646;0.218078974
811;1.162975624;51.86731454;0.177140304
813;1.143238463;51.84193849;0.16631471
815;1.172424725;51.86177048;0.169353783
817;1.173297435;51.90708244;0.186608882
819;1.161041967;51.90161712;0.190760469
821;1.162740487;51.94623427;0.192491907
823;1.160799519;51.87491841;0.177137135
825;1.144123754;51.84786666;0.177090455
827;1.157723826;52.47803037;0.185526024
829;1.137819587;51.89106417;0.197301348
831;1.171424458;51.91050562;0.224116654
833;1.161946636;51.91818288;0.22624799
835;1.129636568;51.91422238;0.215013721
837;1.181069645;51.91572772;0.216102328
839;1.167638644;51.87652072;0.214893435
841;1.168665759;51.89821108;0.225876775
843;1.152556069;51.94148787;0.23489394
845;1.157025511;51.93198277;0.227936589
847;1.15458973;51.86420635;0.211343083
849;1.168709721;51.86264047;0.19911546
851;1.156810656;51.84847469;0.180474842
853;1.16999894;51.85318412;0.186928109
855;1.160536515;51.92935619;0.191572026
857;1.154396391;51.91659182;0.196816418
859;1.164150693;51.89985464;0.192465859
861;1.150991175;51.81620084;0.187504565
863;1.159406362;51.84656113;0.192976458
865;1.177702868;51.84720077;0.20925789
867;1.154058112;51.9014323;0.210816346
869;1.148848996;51.89982999;0.208549129
871;1.165521837;51.89728323;0.195780056
873;1.17678235;51.8486504;0.195116037
875;1.144349396;51.8546825;0.204137053
877;1.142162902;51.8653142;0.213091283
879;1.145360347;51.91349006;0.226689437
881;1.163882817;51.93045868;0.228446982
883;1.184022276;51.89509003;0.203562006
885;1.15630852;51.85630945;0.17966765
887;1.146002248;51.84229635;0.179040024
889;1.15979864;51.88302638;0.186400636
891;1.168643131;51.8984409;0.204697787
893;1.142024095;51.90050017;0.213507761
895;1.160520551;51.88621278;0.201582394
897;1.16096909;51.859288;0.170405377
899;1.166345016;51.80381362;0.17291339
901;1.161454483;51.81340979;0.180382535
903;1.141111488;51.86233458;0.20111184
905;1.165175626;51.90171194;0.2292558
907;1.176138917;51.87397181;0.239921249
909;1.159818994;51.84721202;0.212529175
911;1.163286447;51.83233321;0.192420322
913;1.16670816;51.83831656;0.187679849
915;1.182815059;51.83946191;0.201593491
917;1.143170252;51.84098493;0.222599175
919;1.173805449;51.86472867;0.242331118
921;1.156728536;51.89942714;0.239047753
923;1.165196749;51.89793465;0.206914045
925;1.1482311;51.85607695;0.158649034
927;1.159840858;51.81996528;0.137748887
929;1.165225388;51.8165228;0.132858555
931;1.159434461;51.84638274;0.148770204
933;1.147301257;51.84032065;0.179027607
935;1.152608596;51.87246003;0.206616768
937;1.174989038;51.88778348;0.195848724
939;1.162064006;51.82608148;0.174571805
941;1.177428826;51.80359934;0.165484443
943;1.165707971;51.81321319;0.175955532
945;1.158344763;51.8439083;0.184624721
947;1.150485498;51.86413671;0.204632168
949;1.139934757;51.88381601;0.229896666
951;1.141585415;51.85960996;0.219565734
953;1.162142613;51.86832275;0.196210132
955;1.156148265;51.83381927;0.187263549
957;1.165630747;51.81464514;0.197796217
959;1.168270489;51.83406891;0.208850839
961;1.169393258;51.84212921;0.216811451
963;1.146474854;51.88212853;0.215044918
965;1.163398193;51.81936046;0.195837159
967;1.177886367;51.84752113;0.168539498
969;1.151410301;51.81869029;0.151822582
971;1.156582271;51.82473417;0.169042779
973;1.163216645;51.7904198;0.177326491
975;1.141919513;51.85646534;0.183532332
977;1.176890608;51.8652692;0.188152052
979;1.142873379;51.84968968;0.169052011
981;1.160570558;51.8056945;0.138543008
983;1.147955122;51.82374739;0.126726725
985;1.1485014;51.79753028;0.155768848
987;1.164988662;51.82149258;0.175811849
989;1.169877382;51.85965174;0.194313043
991;1.164614473;51.87040559;0.207576159
993;1.167979363;51.85063414;0.205049437
995;1.171198911;51.81465639;0.162160043
997;1.16523227;51.80213578;0.160041381
999;1.172575445;51.78670893;0.165281637
1001;1.149931678;51.82477595;0.177289029
1003;1.148483653;51.86370921;0.187057935
1005;1.177050994;51.86531098;0.195545937
1007;1.168775743;51.81446675;0.16617211
1009;1.150525836;51.80052704;0.143965787
1011;1.168329397;51.7892857;0.139732878
1013;1.150360515;51.78561769;0.156405606
1015;1.151258577;51.84858665;0.16926845
1017;1.151954936;51.84918343;0.183496838
1019;1.171520307;51.85100538;0.193457725
1021;1.153863155;51.8369671;0.182352289
1023;1.141392751;51.76757069;0.155196591
1025;1.156006454;51.79760795;0.162093655
1027;1.159045865;51.81795797;0.17198874
1029;1.150339513;51.86400707;0.17434368
1031;1.154895039;51.8582739;0.172987439
1033;1.130047488;51.83757674;0.165920274
1035;1.167887421;51.78983962;0.153796563
1037;1.158276986;51.77812365;0.15032174
1039;1.171042279;51.80711306;0.163495878
1041;1.156169942;51.8280111;0.176545738
1043;1.156948274;51.82795003;0.185201804
1045;1.159194303;51.86368403;0.173524688
1047;1.167323819;51.82456863;0.153607612
1049;1.147198802;51.77744115;0.131279486
1051;1.160256106;51.74878709;0.128658405
1053;1.15124849;51.76967282;0.147605469
1055;1.146519718;52.03356839;0.15975154
1057;1.150710832;51.83354285;0.171721142
1059;1.157838849;51.83749103;0.171450904
1061;1.166643152;51.78648233;0.159887817
1063;1.156334357;51.77595402;0.146409727
1065;1.149159064;51.75221028;0.152269939
1067;1.165269177;51.79461601;0.176765103
1069;1.170727752;51.39106139;0.204976952
1071;1.164522207;51.87585054;0.212415735
1073;1.166712118;51.8196626;0.20943724
1075;1.139258535;51.79309835;0.202244126
1077;1.1581873;51.77238298;0.189709136
1079;1.167308862;51.74504462;0.190320187
1081;1.173434055;51.76900158;0.215430116
1083;1.157705242;51.83299374;0.230813123
1085;1.158648973;51.81525103;0.230352423
1087;1.165218698;51.78214951;0.210161171
1089;1.153328238;51.62908109;0.178566723
1091;1.155071711;51.72507282;0.160490097
1093;1.159153649;51.79386013;0.161246639
1095;1.150292427;51.80382165;0.169665014
1097;1.161511066;51.79015569;0.173228491
1099;1.154077461;51.83403623;0.174336716
1101;1.151265654;51.70087212;0.148462608
1103;1.133766218;51.67922462;0.118893382
1105;1.150876284;51.74563551;0.117417552
1107;1.150189256;51.74796907;0.136569643
1109;1.132822512;51.74407553;0.151059517
1111;1.158395432;51.80649592;0.150450517
1113;1.146435954;51.83586301;0.153514771
1115;1.165166916;51.76193931;0.141218315
1117;1.147105537;51.73819022;0.145338084
1119;1.168429652;51.74775585;0.158252065
1121;1.150675777;51.73114081;0.192104096
1123;1.155825426;51.81536085;0.221263267
1125;1.166913346;51.83321231;0.214012073
1127;1.164872052;51.78264236;0.191307199
1129;1.166979173;51.76150056;0.172976459
1131;1.153050004;51.75507258;0.176785295
1133;1.173241861;51.79334799;0.185154913
1135;1.146645005;51.79790474;0.208714891
1137;1.155694;51.81033428;0.223086112
1139;1.160970545;51.8030588;0.204787903
1141;1.18282913;51.76989621;0.180869418
1143;1.168260568;51.73355311;0.162953909
1145;1.169257068;51.76911675;0.173630183
1147;1.166371124;51.80006793;0.162115017
1149;1.162888;51.77037782;0.162198133
1151;1.147376494;51.78721197;0.164799147
1153;1.152124831;51.7498328;0.152555031
1155;1.154281494;51.69110452;0.156968449
1157;1.144739893;51.72734423;0.177284117
1159;1.157113504;51.75442651;0.206938536
1161;1.155959626;51.79950062;0.202128484
1163;1.14927216;51.77331404;0.217517413
1165;1.175335741;51.76823873;0.176929185
1167;1.15994773;51.72735655;0.172440656
1169;1.164621862;51.73248651;0.179355496
1171;1.15415534;51.7555965;0.209820579
1173;1.163476797;51.76385233;0.197591707
1175;1.172965842;51.76592928;0.207608324
1177;1.147342315;51.78087452;0.19323345
1179;1.167820049;51.75313438;0.185082397
1181;1.164255409;51.74012627;0.172606978
1183;1.155953854;51.76300484;0.186465631
1185;1.165627538;51.78445145;0.193862769
1187;1.167734586;51.78763732;0.177133273
1189;1.167457458;51.76769605;0.148514714
1191;1.153130402;51.7241814;0.127202569
1193;1.150027054;51.71207489;0.12957877
1195;1.163594358;51.7478946;0.153312655
1197;1.155625496;51.73490471;0.186936955
1199;1.151308494;51.7740935;0.220596376
1201;1.146449996;51.74890013;0.243095204

File: data/rise_materials/Testdata-1672.txt
Keywords
Material1;Material2;Material3;Material4;Product;Object;Scenario;Method;Reference;Comment;Owner;IsPublic;ImportDate
Carpet;Glue;Aluminium plate 2mm;;IN1-8-1;Wall panel;;ISO 5660;TRANSFEU;;TRANSFEU;1;2011-03-10 08:23:01
Scalars
Flux (kW/m2);tig (s);qmax (kw/m2);qtotal (MJ/m2);q180 (kw/m2);q300 (kw/m2);Sample mass (g);Mass loss (g);DHc (MJ/kg);Peak smoke production (m2/m2s);Total smoke produced (m2/m2);Specific extinction area (avg) (m2/kg);MARHE (kW/m2);Area exposed (m2);Observations;Test date (YYYY-MM-DD);Test identifier;Product thickness (mm);Thickness1 (mm);Thickness2 (mm);Thickness3 (mm);Thickness4 (mm);Product density (kg/m3);Density1 (kg/m3);Density2 (kg/m3);Density3 (kg/m3);Density4 (kg/m3);Product area weight (kg/m2);Area weight1 (kg/m2);Area weight2 (kg/m2);Area weight3 (kg/m2);Area weight4 (kg/m2)
35;106;221.81;7.95;;;56.49;4.94;13.94;;828.22;;36.98;0.0088;End flame at 194s.;2010-11-23;c_LSFIRE_IN1-8-1_35c;5.0;2;3;;;;;;;;;;;;
VectorData
Time (s);HRR (kW/m2);Mass (g);SPR (m2/(m2*s))
1;4.481229589;56.49;0.195429259
3;4.655302257;56.47012953;0.212382072
5;4.431775728;56.56806775;0.245057947
7;4.035037335;56.5084448;0.283012085
9;4.088090226;56.58481025;0.287465995
11;4.159396559;56.60229643;0.294934059
13;4.39594106;56.46249135;0.285117292
15;3.824810374;56.42566777;0.270758499
17;2.831420388;56.31636772;0.25434371
19;2.001959555;56.43279748;0.282736155
21;1.293499051;56.15680544;0.297185436
23;0.881085992;56.15680544;0.318637132
25;0.427421437;56.4441868;0.326030856
27;0.283846469;56.43911652;0.318644573
29;0.560702876;56.31424851;0.286814764
31;0.821425478;56.39750028;0.266766022
33;0.849762205;56.42797687;0.269886784
35;0.921530039;56.39811527;0.288921178
37;0.548656412;56.57491985;0.3117211
39;0.791785355;56.40646242;0.320104805
41;0.638873195;56.36696827;0.323095063
43;0.402674002;56.3793567;0.32512516
45;0.132198489;56.41246433;0.327918049
47;-0.009121565;56.41835732;0.331025771
49;-0.009189305;56.41835732;0.356162147
51;-0.009596311;56.43556878;0.367658947
53;-0.009441133;56.42033049;0.370585612
55;0.0128125;56.37499878;0.366386589
57;0.180828625;56.36478786;0.380352363
59;0.113156681;56.37280631;0.392988821
61;0.178221741;56.37280631;0.432033766
63;-0.009431384;56.38681463;0.465167136
65;-0.00898258;56.35739114;0.490235425
67;0.001423615;56.30201624;0.504788759
69;-0.009303799;56.283102;0.526042147
71;0.009185254;56.283102;0.559016965
73;0.294285545;56.35315852;0.602587039
75;-0.009586762;56.35315852;0.700206517
77;-0.009351364;56.34496367;0.770876275
79;-0.00916631;56.35051543;0.802867324
81;-0.009522613;56.24870945;0.861519366
83;-0.009080902;56.26255341;0.939579485
85;-0.009572493;56.2620994;0.936540528
87;-0.009763576;56.30976093;1.037416073
89;-0.009522537;56.31154228;1.182353
91;0.001615867;56.57788634;1.268876902
93;-0.009561062;56.17765766;1.333762365
95;-0.00898041;56.38123926;1.43367284
97;0.278818193;56.26081111;1.487757123
99;0.166775908;55.66608781;1.515525458
101;0.043011045;56.10030226;1.657972599
103;-0.36409263;56.42770985;1.777215762
105;-2.257504576;56.27894312;1.615082104
107;-9.786298458;56.21000138;2.412249855
109;-6.370637451;56.09576793;4.675271779
111;22.52151746;56.06489517;7.39986595
113;70.23816828;55.76388094;10.66482354
115;114.5034843;55.69528043;14.00532837
117;147.7771891;55.22823211;16.78001407
119;182.7549561;54.98965551;18.76332905
121;205.6236306;54.6275734;19.35621506
123;221.8095501;54.26573036;18.95051379
125;217.7504672;54.0809348;18.11661275
127;202.2605;53.84973853;16.33096174
129;183.0964323;53.66460222;13.66871105
131;164.5946245;53.48997806;11.59241731
133;146.9008181;53.28827226;9.428896222
135;134.5022603;53.18356437;7.791086418
137;120.3328148;53.14311111;6.270112319
139;108.906572;53.06728691;4.934478404
141;101.5878827;52.95042241;3.645939963
143;91.05422847;52.88767537;2.933206264
145;83.06524399;52.82719886;2.249935672
147;77.64754957;52.76137061;1.941330467
149;67.09895727;52.80014037;1.602167884
151;60.50056181;52.74665285;1.387044511
153;54.35764387;52.78777942;1.137962018
155;49.53987916;52.69299325;0.90662087
157;44.29164754;52.66155708;0.72800463
159;40.00628919;52.63815141;0.595875147
161;36.26743791;52.65821369;0.5396709
163;32.10554599;52.64874211;0.49123776
165;28.88285954;52.65504573;0.481705403
167;26.65399056;52.63031273;0.43047656
169;24.2446327;52.56330222;0.399361446
171;22.35258122;52.54693998;0.360558737
173;20.62242166;52.5688776;0.328559134
175;18.6867347;52.58499306;0.306813534
177;17.22910055;52.5997812;0.320192844
179;15.81347264;52.56317642;0.300101479
181;14.74702243;52.52706952;0.278804959
183;14.23651948;52.47011715;0.277555383
185;13.01880695;52.47748977;0.285579075
187;12.33518885;52.53599263;0.291016183
189;11.57395026;52.53980208;0.309935016
191;11.197469;52.5138203;0.311911459
193;10.63540573;52.50821746;0.320887501
195;9.933495043;52.48156575;0.327229105
197;9.099001346;52.46517652;0.320020464
199;7.910576121;52.58727998;0.347781422
201;7.409461809;52.50564521;0.378357947
203;7.097393766;52.48562197;0.372822235
205;6.733901129;52.46335181;0.358352274
207;6.67839091;52.45158222;0.355736219
209;6.211799991;52.43750643;0.332201807
211;5.970924463;52.49539092;0.32178446
213;5.480845351;52.48426331;0.322788291
215;5.258883831;52.48855472;0.328670628
217;5.211141306;52.4861314;0.321926323
219;5.352765872;52.43041624;0.314000907
221;5.163312124;52.44128118;0.313028502
223;5.141140193;52.42605831;0.317724321
225;4.955048296;52.47600628;0.331132943
227;4.822787304;52.48055603;0.347481156
229;4.590004115;52.46973013;0.36256345
231;4.41494448;52.40077345;0.343475401
233;4.581032603;52.4082121;0.323329033
235;4.53527755;52.39181083;0.306649075
237;4.563388201;52.3818621;0.309612743
239;4.506226087;52.40872153;0.301663736
241;4.492561386;52.42427696;0.31447589
243;4.272941547;52.41804371;0.341137591
245;4.402435523;52.35978762;0.336290436
247;4.516943245;52.35644808;0.307825592
249;4.547986707;52.34125268;0.285076194
251;4.773018391;52.36647922;0.292305581
253;4.765983649;52.34617017;0.286032876
255;4.634023797;52.36298256;0.312561946
257;4.669220976;52.38882795;0.325416104
259;4.925177584;52.33338267;0.335066331
261;4.850010764;52.33385259;0.310651025
263;5.021066168;52.29614027;0.293418927
265;5.149958918;52.31133999;0.300003186
267;5.263045461;52.32955008;0.296696397
269;5.231205409;52.34322633;0.312792683
271;5.323881662;52.29520862;0.326965411
273;5.537600958;52.3186302;0.31814208
275;5.788644914;52.2616894;0.274599799
277;5.886615362;52.267018;0.284127581
279;5.767054309;52.26245283;0.272466838
281;5.807118872;52.26245283;0.294394298
283;5.972297727;52.27907725;0.319992785
285;6.14451235;52.29074129;0.330921639
287;6.372773251;52.25678781;0.320867533
289;6.536808861;52.25678781;0.317327349
291;6.62215402;52.2198312;0.283294674
293;6.561137621;52.22313556;0.282973897
295;6.688947215;52.23090338;0.303732147
297;6.783263735;52.26282153;0.303918327
299;6.66988122;52.24086802;0.304013237
301;7.025480975;52.18440917;0.302291052
303;7.105835108;52.12910126;0.285106921
305;7.316471797;52.17876343;0.272525627
307;7.300893461;52.15329785;0.285480821
309;7.403948037;52.17618299;0.297626701
311;7.476558349;52.19357471;0.307686617
313;7.516021776;52.169836;0.307283033
315;7.834311087;52.15348967;0.290557763
317;7.774909471;52.1219436;0.288411219
319;7.813186299;52.09637294;0.292227658
321;7.907829794;52.14062409;0.298421185
323;7.925657048;52.12604319;0.307053266
325;7.724297113;52.1348728;0.324787429
327;7.673947078;52.08308853;0.313000507
329;7.847036254;52.10959131;0.28570014
331;7.892186377;52.06633109;0.281881827
333;8.02185555;52.06889177;0.293457968
335;7.857510361;52.06896213;0.304611983
337;7.613678959;52.1228015;0.321746142
339;7.817870642;52.06837077;0.332333486
341;7.697359878;52.14219047;0.32079234
343;7.658619391;51.94046107;0.319136821
345;7.761511881;52.0012388;0.304271487
347;7.668633072;51.96589919;0.293874317
349;7.66250397;52.01813747;0.311387963
351;7.407345126;52.02686875;0.338368479
353;7.251664402;52.0317978;0.333040289
355;7.281451276;52.0317978;0.332373004
357;7.1961564;52.02735794;0.316088902
359;7.126092133;51.98534262;0.311040121
361;7.251460547;51.88513002;0.30069971
363;7.08564579;51.8400176;0.313486252
365;6.637980013;51.97822111;0.327503916
367;6.447219347;51.98842817;0.349250285
369;6.371616054;51.93940797;0.343980618
371;6.243822381;51.9296236;0.334994466
373;6.310937888;51.89973405;0.289185417
375;6.172603024;51.87868519;0.277028178
377;6.210434638;51.89180138;0.267395262
379;6.082377198;51.89886121;0.276512651
381;5.685828288;51.88429622;0.289344338
383;5.451108903;51.90927985;0.320548534
385;5.250600107;51.88365425;0.314063663
387;5.229872687;51.86804388;0.308901738
389;5.167900629;51.83448561;0.287145919
391;5.010190733;51.84339281;0.276159609
393;4.951532892;51.85146668;0.277947057
395;4.802072634;51.8695987;0.306479043
397;4.517210931;51.87290305;0.327959056
399;4.249228778;51.86935193;0.364220454
401;4.083255449;51.85620778;0.3786493
403;3.831880408;51.85017839;0.379089381
405;3.755345698;51.79025422;0.33908787
407;3.745704917;51.77673125;0.318918767
409;3.554353448;51.74460971;0.283181083
411;3.446526072;51.76678204;0.28687529
413;3.267878709;51.78435015;0.29565582
415;3.114983231;51.78435015;0.332087816
417;2.875669715;51.74553749;0.350632212
419;2.587415151;51.80158522;0.350805943
421;2.555439703;51.78448751;0.318373392
423;2.545274039;51.74673614;0.300920264
425;2.400403017;51.70336602;0.281798523
427;2.202283143;51.77407658;0.276265209
429;2.043340545;51.76822311;0.307680137
431;1.933262003;51.78278809;0.335986446
433;1.62815727;51.76834023;0.34795126
435;1.442657494;51.76359866;0.342173676
437;1.35298621;51.73050645;0.327991915
439;1.289692386;51.69316619;0.29980442
441;1.262890217;51.68945458;0.298415057
443;1.300562758;51.68970135;0.292562927
445;1.209134534;51.71892917;0.310454873
447;0.824355963;51.73866226;0.32710426
449;0.780606157;51.73722119;0.341290711
451;0.536675843;51.73123518;0.342537861
453;0.528534184;51.68790844;0.32979985
455;0.143986795;51.67279546;0.317667888
457;0.071625394;51.68963918;0.29969722
459;0.208771419;51.68382908;0.296196328
461;0.186435379;51.65655468;0.289213032
463;-0.055347617;51.6853868;0.323362295
465;-0.299054686;51.6981314;0.343963635
467;-0.215136646;51.74283271;0.3685943
469;-0.391897778;51.42366333;0.365532626
471;-0.505967427;52.09718071;0.365265783
473;-0.475289475;51.59038182;0.328991981
475;-0.466695218;51.5662908;0.300843094
477;-0.4501181;51.61852907;0.2737667
479;-0.426752176;51.62736591;0.293193844
481;-0.397721855;51.64337149;0.29687044
483;-0.378192111;51.63754549;0.331498694
485;-0.370148521;51.68900443;0.342676545
487;-0.356167256;51.64819547;0.352094606
489;-0.352760201;51.61939035;0.332036435
491;-0.336352217;51.606278;0.31821372
493;-0.321917885;51.60029152;0.282321999
495;-0.32436925;51.6113208;0.280652056
497;-0.307462117;51.60551457;0.292893791
499;-0.313343034;51.6198646;0.309517396
501;-0.28739833;51.65045107;0.334413259
503;-0.273889425;51.65119089;0.35313099
505;-0.260425851;51.63684134;0.354512109
507;-0.244300888;51.59706909;0.345398449
509;-0.242369086;51.59103971;0.316357689
511;-0.23303452;51.5834637;0.292025177
513;-0.227374131;51.5607588;0.274451202
515;-0.212413731;51.59107538;0.278614209
517;-0.206904599;51.57749312;0.284588248
519;-0.196470601;51.62044006;0.307937521
521;-0.193181507;51.61493121;0.327750998
523;-0.179982431;51.59356521;0.343569149
525;-0.173069656;51.60517431;0.327757148
527;-0.159529932;51.59159204;0.310404191
529;-0.160646944;51.56896957;0.298729091
531;-0.155757498;51.57696055;0.281462934
533;-0.146704403;51.58596606;0.291258672
535;-0.130141152;51.60521768;0.317016154
537;-0.125172748;51.58710157;0.343510274
539;-0.129387588;51.61374123;0.346065373
541;-0.132048374;51.57873032;0.355245867
543;-0.110590748;51.53475775;0.329066996
545;-0.112135445;51.5342488;0.29730386
547;-0.109893301;51.52690365;0.277458653
549;-0.108973084;51.52764346;0.275429694
551;-0.101775455;51.56616211;0.274298961
553;-0.092961913;51.54803011;0.296332117
555;-0.094575689;51.59713223;0.330676132
557;-0.082912406;51.55460797;0.332291986
559;-0.082446597;51.56845289;0.325529498
561;-0.065569528;51.53527827;0.315542563
563;-0.060267973;51.51421832;0.288472222
565;-0.060163323;51.53693864;0.259421774
567;-0.052773473;51.50499351;0.263449887
569;-0.062634299;51.53917014;0.293469005
571;-0.054034453;51.56680843;0.306543285
573;-0.064785479;51.56837048;0.352767533
575;-0.060821709;51.58394952;0.366050585
577;-0.056318547;51.51920184;0.355040783
579;-0.046616948;51.5008274;0.314046383
581;-0.045627264;51.49018947;0.296843735
583;-0.044058709;51.51494224;0.28028284
585;-0.046791945;51.5194486;0.269907493
587;-0.03427474;51.56635828;0.285807614
589;-0.020567164;51.5270839;0.31465321
591;-0.01002906;51.53697768;0.336126268
593;-0.022552977;51.5418677;0.319792283
595;-0.011222839;51.54215784;0.319445403
597;-0.008942359;51.50625433;0.308421806
599;-0.011712078;51.53187993;0.302000316
601;-0.009125056;51.51591725;0.29469007
603;-0.00925513;51.54773707;0.318722965
605;-0.009539449;51.5599332;0.329330894
607;-0.00885209;51.55388068;0.33717622
609;-0.00911427;51.47243773;0.319217541
611;-0.009309616;51.50075366;0.299828406
613;-0.009127117;51.51074143;0.291243778
615;-0.00928527;51.46906687;0.301228874
617;-0.008943304;51.53637908;0.319471691
619;-0.009185877;51.52495024;0.342616682
621;-0.009332601;51.51271507;0.37674701
623;-0.009241031;51.50946518;0.353275571
625;-0.008951508;51.49545976;0.327621327
627;-0.009468175;51.44378152;0.301915165
629;-0.009011074;51.46073513;0.295621847
631;-0.009140774;51.48479869;0.276733664
633;-0.009205455;51.51230396;0.307277609
635;-0.008722757;51.51064792;0.322015491
637;-0.009218668;51.50083174;0.320777031
639;-0.009190904;51.47356167;0.307635612
641;-0.009124242;51.44823729;0.302996693
643;-0.00924797;51.47085978;0.279702656
645;-0.009094788;51.48037425;0.272987891
647;-0.00895307;51.49388614;0.293376037
649;-0.009017893;51.52778902;0.325223066
651;-0.009134055;51.52778902;0.336660675
653;-0.008875899;51.49262966;0.338483287
655;-0.008733738;51.47168634;0.329346646
657;-0.008937249;51.45792769;0.300870454
659;-0.008957994;51.44016823;0.29638893
661;-0.009320625;51.45995628;0.295226075
663;-0.008776025;51.47312742;0.306950559
665;-0.009266952;51.50034255;0.331364962
667;-0.009262866;51.48729671;0.340631235
669;-0.009073546;51.42728675;0.323586817
671;-0.009086538;51.40667648;0.305488453
673;-0.008961135;51.48874936;0.30613023
675;-0.00923146;51.48610674;0.308185607
677;-0.009338516;51.49191731;0.312545972
679;-0.009094759;51.46066139;0.310061444
681;-0.009336874;51.41867355;0.312147356
683;-0.008824961;51.42953849;0.293994027
685;-0.008473697;51.43369255;0.287060774
687;-0.009302043;51.92377688;0.288720092
689;-0.009339613;51.43678966;0.307439116
691;-0.009222786;51.50307626;0.336410321
693;-0.009014525;51.49142812;0.341523001
695;-0.009050117;51.43665278;0.324961009
697;-0.00932869;51.39081163;0.30711521
699;-0.009350818;51.39189653;0.285416684
701;-0.008625476;51.37583601;0.267655844
703;-0.009065835;51.40551783;0.288753377
705;-0.00937385;51.46114288;0.302925204
707;-0.009401083;51.4713268;0.32239252
709;-0.009017584;51.43440923;0.316254319
711;-0.009443892;51.42422964;0.309459061
713;-0.009224245;51.39607854;0.289819978
715;-0.009383297;51.40941404;0.298470682
717;-0.009055209;51.4249338;0.305304342
719;-0.009290281;51.48534379;0.335172418
721;-0.009125434;51.41603093;0.334558665
723;-0.00941592;51.41286298;0.344500178
725;-0.009030961;51.33511285;0.32132673
727;-0.00939475;51.3799785;0.318698897
729;-0.009374066;51.45807324;0.311727547
731;-0.008806074;51.43868475;0.31771154
733;-0.008908778;51.12058534;0.300250936
735;-0.008816582;51.45992543;0.299711863
737;-0.009775841;51.39618794;0.285404609
739;-0.009788134;51.39189653;0.27668257
741;-0.00929466;51.44114759;0.285243276
743;-0.008876671;51.42756918;0.313876749
745;-0.008837091;51.42458196;0.318724697
747;-0.009320392;51.40914414;0.312571558
749;-0.009028931;51.36345625;0.305718557
751;-0.009109058;51.39860404;0.313903897
753;-0.008984607;51.40108664;0.307594023
755;-0.00896881;51.42505188;0.30575707
757;-0.009105346;51.44198958;0.334652609
759;-0.008856505;51.40374083;0.330384904
761;-0.008996235;51.41977388;0.31174103
763;-0.009609528;51.37940303;0.29026766
765;-0.009002994;51.40610197;0.309155361
767;-0.009154698;51.39482592;0.303260133
769;-0.009130925;51.44454255;0.319180718
771;-0.008994122;51.40986853;0.316713818
773;-0.009228458;51.38292716;0.318258052
775;-0.009196237;51.37231622;0.309790108
777;-0.008947082;51.39045979;0.309918024
779;-0.009201223;51.39664244;0.31857072
781;-0.009603992;51.42487162;0.343559249
783;-0.009479919;51.40878796;0.338022856
785;-0.00881481;51.40905063;0.318695282
787;-0.008951929;51.40905063;0.289933699
789;-0.008915524;51.39634941;0.277852311
791;-0.009322456;51.3621882;0.264387841
793;-0.008882714;51.42917171;0.292448183
795;-0.009344727;51.39385958;0.30559231
797;-0.0092105;51.39417237;0.312077983
799;-0.00937138;51.34752537;0.30394325
801;-0.009281353;51.36361337;0.311922565
803;-0.008986771;51.39203485;0.310366503
805;-0.009003854;51.4185145;0.330312569
807;-0.009119142;51.42359634;0.34795621
809;-0.009286749;51.40811128;0.339170939
811;-0.009500834;51.36895788;0.316963938
813;-0.00927648;51.31879832;0.317555653
815;-0.009233267;51.34491746;0.30869508
817;-0.008817114;51.39126323;0.319957604
819;-0.009186536;51.4257729;0.342376408
821;-0.009273168;51.3928889;0.337036842
823;-0.008894189;51.36263113;0.305131603
825;-0.008892488;51.33956572;0.298664951
827;-0.009161238;51.34178565;0.284871811
829;-0.009519786;51.36941238;0.28716449
831;-0.009224309;51.43687303;0.307405096
833;-0.008977194;51.37546923;0.320332202
835;-0.009784912;51.36366109;0.315856183
837;-0.008962407;51.33726771;0.306097037
839;-0.009119576;51.34170805;0.310322956
841;-0.008879462;51.3635671;0.31369541
843;-0.008848066;51.41344857;0.32985504
845;-0.009715174;51.40501417;0.321934737
847;-0.009189561;51.36024685;0.317039476
849;-0.008741027;51.33476968;0.298564866
851;-0.00920564;51.3463195;0.296870209
853;-0.008734574;51.3447025;0.293273051
855;-0.009213651;51.39070753;0.305281695
857;-0.009125687;51.4046421;0.308647741
859;-0.008938684;51.35615882;0.307034432
861;-0.008634905;51.37360547;0.300014922
863;-0.009168029;51.36578318;0.30226791
865;-0.008988245;51.36588102;0.327992505
867;-0.008903891;51.395465;0.353171029
869;-0.009102779;51.37632327;0.350055184
871;-0.008955634;51.35975331;0.338684731
873;-0.00915414;51.33318402;0.335745118
875;-0.009158399;51.34444851;0.307886977
877;-0.009089402;51.33955849;0.307294181
879;-0.008857244;51.36453055;0.301424597
881;-0.009422374;51.3779875;0.299401814
883;-0.008871728;51.3091248;0.289188298
885;-0.008964774;51.30529944;0.298367591
887;-0.008963898;51.33899893;0.289285509
889;-0.009619666;51.35497704;0.300024707
891;-0.00961803;51.37398622;0.304020759
893;-0.008706906;51.31148643;0.297637774
895;-0.009333496;51.29183526;0.285626034
897;-0.00924733;51.30177242;0.274819408
899;-0.009065922;51.30445407;0.271747124
901;-0.009172767;51.33309486;0.285612998
903;-0.009416682;51.31543276;0.301113602
905;-0.009134529;51.29981082;0.283185316
907;-0.009013404;51.30616939;0.276420282
909;-0.009245501;51.33722144;0.284928237
911;-0.009344476;51.31014319;0.292721547
913;-0.00952406;51.35796907;0.296270247
915;-0.008990246;51.34087089;0.314781515
917;-0.009660271;51.3268775;0.317340852
919;-0.009393826;51.27962757;0.295291223
921;-0.0090899;51.30049618;0.297064991
923;-0.009073074;51.32396788;0.302717389
925;-0.009316632;51.34882619;0.303425648
927;-0.009141763;51.30325976;0.32330979
929;-0.00971495;51.27422426;0.335608468
931;-0.008916415;51.29448221;0.316649271
933;-0.009106104;51.2771493;0.298459623
935;-0.009369682;51.33018234;0.304766555
937;-0.0091616;51.34721788;0.295780414
939;-0.009096463;51.34947685;0.299080102
941;-0.009584139;51.30394174;0.28729028
943;-0.00905265;51.30970461;0.280553646
945;-0.009058887;51.26079863;0.292926167
947;-0.009087187;51.28544923;0.303736835
949;-0.009466072;51.3080717;0.305801073
951;-0.00946855;51.32676809;0.314003815
953;-0.008428099;51.30137721;0.309963854
955;-0.009316603;51.26399407;0.289741567
957;-0.009037671;51.26585735;0.286377321
959;-0.009044263;51.2854926;0.302942353
961;-0.008810761;51.31115725;0.311390038
963;-0.009237114;51.2765536;0.314967259
965;-0.00948543;51.27330805;0.304912068
967;-0.009234745;51.25024697;0.290792332
969;-0.008772886;51.23406114;0.292925182
971;-0.009033216;51.29609921;0.301275767
973;-0.009289775;51.28196124;0.320321406
975;-0.009224889;51.3021445;0.323453778
977;-0.009024752;51.26377911;0.315709137
979;-0.008910214;51.24253843;0.309692442
981;-0.009123798;51.26973765;0.314454874
983;-0.009238537;51.30265394;0.312659715
985;-0.009471637;51.31241084;0.320945428
987;-0.00942375;51.24727566;0.328225345
989;-0.008765141;51.23462938;0.308570796
991;-0.008914343;51.25399039;0.30009445
993;-0.009049805;50.85218522;0.298453237
995;-0.009057391;51.30990076;0.308409773
997;-0.008816884;51.31014753;0.319835525
999;-0.009382256;51.24667272;0.319292664
1001;-0.009421136;51.27768573;0.328245019
1003;-0.008728296;51.27626057;0.329471672
1005;-0.009108109;51.30243464;0.34212256
1007;-0.009284417;51.3093412;0.348948639
1009;-0.008732115;51.29277558;0.364783667
1011;-0.009259352;51.29935344;0.339798979
1013;-0.009309399;51.2412776;0.340700853
1015;-0.009343348;51.22681817;0.323723685
1017;-0.008903478;51.27368446;0.321802381
1019;-0.009169316;51.28566129;0.327805076
1021;-0.009504724;51.30499918;0.338043954
1023;-0.009201855;51.30499918;0.325874859
1025;-0.009415769;51.27388062;0.316931867
1027;-0.009115565;51.24874807;0.315373862
1029;-0.009202059;51.28673463;0.313939504
1031;-0.00970806;51.31010126;0.313457597
1033;-0.009354572;51.30485507;0.31176752
1035;-0.008832515;51.26445675;0.308061513
1037;-0.009057494;51.24648909;0.296457962
1039;-0.009501036;51.26964848;0.296332915
1041;-0.009172012;51.28566563;0.309392913
1043;-0.008863407;51.27726738;0.310418528
1045;-0.009066061;51.26742855;0.318738482
1047;-0.009241299;51.24280495;0.31863077
1049;-0.009397586;51.05656157;0.309213861
1051;-0.009427693;51.27892775;0.303495891
1053;-0.009019939;51.27892775;0.316423917
1055;-0.009438438;51.30971762;0.321575819
1057;-0.009314236;51.23297768;0.309310767
1059;-0.009148374;51.22026054;0.2942315
1061;-0.009396109;51.21083235;0.302351987
1063;-0.00905759;51.25032602;0.317294795
1065;-0.008807957;51.25032602;0.329032013
1067;-0.009201111;51.27551786;0.340140377
1069;-0.00935213;51.22954416;0.345878144
1071;-0.009153409;51.2139497;0.324623121
1073;-0.008855377;51.21256357;0.302657306
1075;-0.009509472;51.24315003;0.295113014
1077;-0.00860152;51.27148862;0.299572127
1079;-0.008957564;51.26541586;0.305008697
1081;-0.009040251;51.20735593;0.312184762
1083;-0.008658004;51.18292463;0.314146551
1085;-0.00930471;51.27175129;0.31720022
1087;-0.009531929;51.26069453;0.328415236
1089;-0.009171036;51.24875674;0.349967242
1091;-0.009373497;51.26306339;0.336754762
1093;-0.009084302;51.20841337;0.32874652
1095;-0.009563937;51.23241041;0.321972055
1097;-0.009328501;51.21793941;0.308268765
1099;-0.009280953;51.27045143;0.303951354
1101;-0.00902776;51.26247636;0.31502758
1103;-0.008933347;51.23646662;0.315247095
1105;-0.009051373;50.69314683;0.300309718
1107;-0.009353639;51.19987824;0.307151045
1109;-0.009436022;51.18809323;0.302951177
1111;-0.009058908;51.27712762;0.32456985
1113;-0.00917909;51.24477137;0.326316792
1115;-0.009130102;51.23135731;0.326928084
1117;-0.0095768;51.19869984;0.310861888
1119;-0.009308445;51.18239255;0.308245584
1121;-0.008904978;51.18521541;0.306326013
1123;-0.009658663;51.19087273;0.326687091
1125;-0.009151321;51.20423617;0.323521133
1127;-0.009265235;51.26850574;0.327541026
1129;-0.009524518;51.19552031;0.306851999
1131;-0.008881062;51.20869194;0.282525805
1133;-0.009235978;51.23809953;0.280871195
1135;-0.009092195;51.23538655;0.302624852
1137;-0.009463831;51.26534212;0.311540883
1139;-0.008585057;51.25030722;0.309481934
1141;-0.009526786;51.20573171;0.318711081
1143;-0.009430552;51.19104142;0.311501822
1145;-0.009051388;51.30968725;0.31810315
1147;-0.009285882;51.21672196;0.320997321
1149;-0.00909221;51.21081355;0.333360795
1151;-0.009095921;51.18120257;0.318127435
1153;-0.009258985;51.16069013;0.322914136
1155;-0.009359183;51.10565646;0.315745113
1157;-0.009023921;51.16980506;0.324774381
1159;-0.009077946;51.2589609;0.33353179
1161;-0.009346255;51.24518634;0.332463218
1163;-0.009598289;51.24518634;0.304906756
1165;-0.009369115;51.20402074;0.294930619
1167;-0.008645719;51.2036101;0.288755092
1169;-0.00939656;51.21721983;0.298154363
1171;-0.00900358;51.27277403;0.322990648
1173;-0.008944535;51.32471059;0.335096937
1175;-0.009448947;51.30866597;0.331900802
1177;-0.008925253;51.26138422;0.303094392
1179;-0.009313847;51.2417362;0.292754713
1181;-0.009579443;51.26167703;0.29904008
1183;-0.009475092;51.28049006;0.31949232
1185;-0.008921474;51.29240037;0.333555538
1187;-0.009615472;51.30650798;0.351099996
1189;-0.009263322;51.25758611;0.343503571
1191;-0.009226929;51.2145177;0.334518239
1193;-0.009417083;51.26294653;0.313396095
1195;-0.009138581;51.28944497;0.314881523
1197;-0.009341045;51.27756164;0.329980714
1199;-0.009355944;51.29200516;0.346264796
1201;-0.009085301;51.2669825;0.35018901
