Repository: johodges/materials

## A Non-Dimensional Scaling Approach to Modeling Material Pyrolysis

This repository contains the data, scripts, and technical documents required to generate the SPyro cone validation cases.

## Instructions
* Clone this repository with submodules
  ```
  git clone --recurse-submodules https://github.com/johodges/materials
  ```
* Pre-process data
  ```
  python materials/scripts/initialize.py
  ```
* Build latest FDS (example for impi_intel_linux target, but use relevant make target for platform)
  ```
  git clone git@github.com:firemodels/fds.git && cd fds
  cd Build/impi_intel_linux
  ./make_fds.sh
  ln -s fds_impi_intel_linux fds
  cd ../..
  ```
* Run cases
  ```

File: data/rise_materials/Testdata-1673.txt
Keywords
Material1;Material2;Material3;Material4;Product;Object;Scenario;Method;Reference;Comment;Owner;IsPublic;ImportDate
Carpet;Glue;Aluminum plate 2 mm;;IN1-8-1;Wall panel;;ISO 5660;TRANSFEU;;TRANSFEU;1;2011-03-10 08:53:49
Scalars
Flux (kW/m2);tig (s);qmax (kw/m2);qtotal (MJ/m2);q180 (kw/m2);q300 (kw/m2);Sample mass (g);Mass loss (g);DHc (MJ/kg);Peak smoke production (m2/m2s);Total smoke produced (m2/m2);Specific extinction area (avg) (m2/kg);MARHE (kW/m2);Area exposed (m2);Observations;Test date (YYYY-MM-DD);Test identifier;Product thickness (mm);Thickness1 (mm);Thickness2 (mm);Thickness3 (mm);Thickness4 (mm);Product density (kg/m3);Density1 (kg/m3);Density2 (kg/m3);Density3 (kg/m3);Density4 (kg/m3);Product area weight (kg/m2);Area weight1 (kg/m2);Area weight2 (kg/m2);Area weight3 (kg/m2);Area weight4 (kg/m2)
50;49;172.36;9.91;;;56.72;5.00;17.19;;650.37;;62.67;0.0088;Flashing from 46s. End flame at 125s.;2010-11-24;c_LSFIRE_IN1-8-1_50a;5.0;2;3;;;;;;;;;;;;
VectorData
Time (s);HRR (kW/m2);Mass (g);SPR (m2/(m2*s))
1;9.147581648;56.72;0.03233309
3;9.492901704;56.62345755;0.03073839
5;8.639901864;56.61187279;0.041958744
7;7.72795005;56.63028159;0.09755441
9;7.053676723;56.64516942;0.183455335
11;6.546729987;56.7304293;0.272685804
13;5.586375869;56.77836129;0.38008751
15;4.57897982;56.77836129;0.467407058
17;3.767627941;56.67213234;0.503401123
19;3.227012436;56.6243552;0.496607236
21;2.74284799;56.63077856;0.503179272
23;2.660528952;56.59015293;0.536635364
25;2.61287607;56.56451586;0.56416615
27;2.503645346;56.60177451;0.607320931
29;2.332704668;56.61406301;0.750039445
31;1.972023872;56.61510843;0.832569446
33;1.560414766;56.63539595;0.942275172
35;1.91358549;56.59191939;1.020924257
37;1.916556243;56.55419572;1.082679464
39;1.523786472;56.54029205;1.093453554
41;1.360473088;56.48758026;1.209281458
43;1.498464622;56.47785427;1.261572537
45;1.858384068;56.51400227;1.447468779
47;0.363860073;56.47140872;1.648012806
49;-4.941973226;56.49808011;2.611821499
51;-3.006733869;56.38616793;4.455762029
53;23.30793154;56.391809;6.735485035
55;63.95767445;56.24429593;8.79898339
57;100.5996963;56.10673603;10.76802457
59;118.903674;56.10673603;12.31074305
61;137.5024652;55.58563185;12.95502738
63;156.5538105;55.58563185;13.4275362
65;165.4812698;55.58563185;13.96721224
67;172.3558158;55.05109569;14.71837238
69;168.7954786;54.86739822;14.90723344
71;167.3520231;54.62040479;14.58147994
73;165.6894107;54.67331892;14.12060124
75;158.0580675;54.18827623;13.27821453
77;154.3266554;54.11016521;12.3298508
79;146.0694289;54.11016521;11.22731809
81;138.3125635;53.84723586;10.75145728
83;129.0529191;53.72026234;10.13739121
85;126.2567506;53.60754569;9.332360508
87;121.9096889;53.45250261;8.433049806
89;116.9569838;53.33809893;7.685351749
91;111.5991197;53.21302899;6.419777134
93;103.9554073;53.17651668;4.929743929
95;96.28683564;53.1779295;4.010133338
97;87.91228522;53.0969671;3.000378399
99;80.21272581;53.09843095;2.086672924
101;72.4208687;53.06159028;1.477723364
103;64.74752463;53.35231231;1.043242554
105;56.3772583;52.97846872;0.646117694
107;50.56204974;52.93329048;0.398373093
109;44.8834905;52.93899677;0.244358621
111;38.81598569;52.9192395;0.156456129
113;33.97589916;52.91910239;0.137983751
115;29.87975323;52.94976064;0.133038547
117;26.78592301;52.95927365;0.131750394
119;23.6143454;52.94425978;0.117327801
121;21.48563817;52.88965506;0.104416714
123;19.98547548;52.70570556;0.068687694
125;19.01363334;52.86910086;0.058568946
127;17.49826558;52.87446105;0.069771483
129;16.54039288;52.92227812;0.093814911
131;15.61772579;52.89902741;0.105231738
133;14.95780439;52.98440575;0.116953523
135;14.98587503;52.64514605;0.101587598
137;14.61336338;52.81639261;0.079873526
139;14.4500308;52.78917678;0.065095936
141;14.9186678;52.78438233;0.056390905
143;14.65380279;52.83160437;0.091872529
145;14.63721802;52.82206651;0.102852417
147;14.45629631;53.01345994;0.119000458
149;14.76520436;52.79262274;0.12601054
151;15.11539225;52.78844862;0.111855678
153;15.34771811;52.78664266;0.065213223
155;15.35686481;52.78664266;0.052890973
157;15.83763406;52.76299925;0.050616468
159;15.36931859;52.76299925;0.069036707
161;16.07969397;52.76195029;0.108079728
163;15.95583828;52.75071075;0.109753147
165;16.07331482;52.68574994;0.105274167
167;15.97163169;52.68902994;0.103168305
169;16.29233802;52.68393289;0.072290808
171;16.0292282;52.71586729;0.061095526
173;16.16665252;52.67448511;0.076521318
175;16.37434459;52.68192858;0.092536026
177;16.19941775;52.6675244;0.098743237
179;16.22680234;52.63294407;0.0989203
181;15.93287655;52.62949811;0.082577547
183;15.94646498;52.60802451;0.069339958
185;16.1764565;52.61715902;0.060685235
187;15.83121338;52.58965476;0.057986963
189;15.71194052;52.60240829;0.087770828
191;15.70054031;52.60610318;0.112461625
193;15.31164606;52.59495017;0.127672782
195;15.03092089;52.58316617;0.132451153
197;15.09600129;52.58316617;0.116327746
199;14.63480931;52.52250594;0.08441713
201;14.88997926;52.52352962;0.071585954
203;14.5475924;52.52748054;0.078302514
205;14.57089501;52.54395736;0.09852306
207;14.50389127;52.53286558;0.120576859
209;14.23066851;52.51434852;0.141580972
211;13.92814857;52.51434852;0.131235818
213;14.10365587;52.45393632;0.098955622
215;13.4682037;52.46727424;0.075478903
217;13.43254562;52.46037077;0.067016128
219;13.26871968;52.45918514;0.072184737
221;13.2635519;52.46349991;0.102759128
223;13.36604554;52.44693613;0.130683637
225;12.92983975;52.45634796;0.134153477
227;12.48563496;52.4292475;0.125570463
229;12.09487898;52.40717931;0.107585898
231;11.80865941;52.37554797;0.069375268
233;11.58551509;52.34365306;0.040935435
235;11.58310493;52.36236181;0.055007474
237;11.60340733;52.35045535;0.070645088
239;11.25698484;52.37410942;0.094180543
241;11.01898218;52.37410942;0.115386353
243;10.54935498;52.36131994;0.138314418
245;10.84361362;52.36653238;0.133473653
247;10.00637886;52.35614745;0.110101132
249;9.957808676;52.33062575;0.075474955
251;9.854192346;52.31722705;0.062298322
253;9.817119969;52.29287723;0.070343704
255;9.605971574;52.34174282;0.076741545
257;9.461407421;52.31500666;0.094911563
259;9.020782008;52.30892896;0.124919618
261;8.500800935;52.31557995;0.142500196
263;8.081143599;52.30104531;0.137417508
265;7.952150115;52.2709568;0.114550731
267;7.627100913;52.27191569;0.103185973
269;7.299794922;52.22204062;0.086314388
271;7.200926089;52.24245416;0.07562652
273;7.119342023;52.24481167;0.082218971
275;6.589419822;52.25226624;0.10822898
277;6.291096433;52.2482288;0.115528901
279;6.086711321;52.23833729;0.125167396
281;5.861063135;52.23833729;0.120366661
283;5.659325826;52.23833729;0.087883451
285;5.576158252;52.37726385;0.067030162
287;5.468542051;52.18876174;0.073437971
289;5.288210363;52.2917129;0.08965985
291;5.115123659;52.21612533;0.092917025
293;4.663366822;52.23580717;0.120266058
295;4.41176752;52.21619012;0.13779908
297;4.202059479;52.18552831;0.117461971
299;4.067622815;52.17856406;0.098159123
301;4.139625893;52.15423909;0.09710518
303;3.891481621;52.15423909;0.097671895
305;3.820266911;52.16293387;0.103583635
307;3.332796576;52.17166459;0.133818028
309;3.273624539;52.18709644;0.146242734
311;2.935423068;52.17044257;0.153025095
313;2.856767517;52.13935169;0.132472029
315;2.914863544;52.21240515;0.11319592
317;2.700177472;52.12301509;0.092483896
319;2.627528206;52.16162177;0.08421217
321;2.570291825;52.14898362;0.092650813
323;2.35930016;52.14898362;0.106486321
325;2.122788108;52.14826656;0.113010254
327;2.021334177;52.13187937;0.109858971
329;1.924024891;52.11191621;0.094450036
331;1.948180162;52.08913051;0.069510471
333;1.858408852;52.09898608;0.068048489
335;1.695540771;52.11384819;0.084386365
337;1.583351996;52.14301774;0.104084067
339;1.272718989;52.16017656;0.106726141
341;1.265285875;52.119854;0.115462245
343;1.260104565;52.11114857;0.112235988
345;1.274633302;52.08003239;0.078401952
347;1.271216883;52.05872475;0.079945291
349;0.994691757;52.09834091;0.099073017
351;0.828132535;52.09626783;0.11400173
353;0.892547743;52.11155236;0.122909795
355;0.504381977;52.10576309;0.130032952
357;0.61087385;52.03847563;0.115842863
359;0.597340071;52.06393008;0.088546572
361;0.570041059;52.05912143;0.05689272
363;0.627870253;52.07577175;0.061583191
365;0.705822908;52.06718169;0.082951825
367;0.466616505;52.08506822;0.097020758
369;0.483140822;52.08579992;0.11805368
371;0.494050197;52.06722828;0.143155029
373;0.49692923;52.09024071;0.121920793
375;0.508239629;52.06543652;0.105113935
377;0.515542715;52.07347547;0.082893775
379;0.509170265;52.07856189;0.074350183
381;0.522042605;52.014812;0.085819498
383;0.525726546;52.09274643;0.106898477
385;0.53670947;52.07625852;0.107151912
387;0.537878341;52.08356178;0.118233472
389;0.556434064;52.02350678;0.122219236
391;0.547357002;52.04668517;0.107706624
393;0.548340965;52.04982497;0.087666838
395;0.555509226;52.05665255;0.104255863
397;0.556181779;52.04397091;0.106573593
399;0.550472885;52.09617819;0.112046847
401;0.550900984;52.08600936;0.104588945
403;0.568568524;52.09369466;0.109856993
405;0.550239816;52.03932422;0.079944667
407;0.554025011;51.99438382;0.070828392
409;0.559846117;52.02048591;0.05280169
411;0.56409748;52.02048591;0.058010754
413;0.557577855;52.04583455;0.074790043
415;0.546548433;52.08717014;0.108665795
417;0.555759053;52.04278483;0.113077051
419;0.556541564;52.05506269;0.120441763
421;0.549934118;51.94175144;0.107238571
423;0.554759076;51.98714579;0.082814636
425;0.556887319;51.98535447;0.065941375
427;0.557670438;52.04664169;0.080897964
429;0.548634115;52.02670781;0.101716167
431;0.550400115;51.99637747;0.116909741
433;0.557089302;52.07502186;0.128071477
435;0.549304708;52.0138966;0.125001626
437;0.562365629;51.98963685;0.096065745
439;0.554388791;51.97632823;0.066842693
441;0.552501124;52.03025139;0.079972441
443;0.55570767;52.030428;0.084603245
445;0.553017392;52.0317006;0.097984852
447;0.552425837;52.02780381;0.122107497
449;0.563194485;52.04237794;0.13979887
451;0.554463353;52.05397423;0.109586842
453;0.555910612;51.99505517;0.093596788
455;0.549580246;51.97426313;0.089665843
457;0.558429545;51.98207091;0.072833562
459;0.55589757;51.98207091;0.070598199
461;0.54944518;52.00258163;0.090764591
463;0.551557492;52.00385778;0.113163478
465;0.550463921;51.58155993;0.118861291
467;0.559638784;51.99979903;0.110630526
469;0.545636209;51.99067517;0.09729861
471;0.557155976;51.92918207;0.081786961
473;0.553741771;51.95257344;0.090778348
475;0.549783287;51.97325366;0.075278471
477;0.551764063;51.99674576;0.099557924
479;0.548169435;51.99466204;0.122479696
481;0.554501888;51.99907797;0.137649717
483;0.553938762;51.98541215;0.130004882
485;0.5541699;51.95365835;0.124709933
487;0.55320491;51.9573173;0.114089316
489;0.557615296;51.91184708;0.101779136
491;0.55324088;51.98242412;0.102025209
493;0.559584346;51.96300895;0.09969342
495;0.554326479;51.98734458;0.105763643
497;0.561157085;51.97562581;0.120931363
499;0.550147745;51.95649907;0.108674322
501;0.552245027;51.95614542;0.100660895
503;0.557878577;51.95757333;0.077478841
505;0.557251226;51.96327208;0.084181396
507;0.548329468;51.96584568;0.093853258
509;0.554702529;51.98427666;0.131098011
511;0.562106825;52.00038608;0.144633962
513;0.554843955;51.96708234;0.154350106
515;0.551380861;51.96708234;0.143347462
517;0.552009087;51.93802816;0.124112548
519;0.552553786;51.92217122;0.093893215
521;0.551339518;51.91033664;0.095084582
523;0.558632777;51.97573009;0.116132844
525;0.555608129;51.96982589;0.136006134
527;0.559557021;51.96982589;0.130514072
529;0.55650906;51.98884081;0.138159211
531;0.551815353;51.96836204;0.114907535
533;0.554219193;51.92076195;0.078764175
535;0.552468665;51.89170776;0.055727072
537;0.549235238;51.93876385;0.045584875
539;0.549393613;51.94936176;0.067342607
541;0.547379439;51.95909087;0.096116885
543;0.55650678;51.95561961;0.120393007
545;0.558963944;51.91169932;0.123084694
547;0.565131411;51.89331892;0.128622054
549;0.556937188;51.90564737;0.087572393
551;0.55037122;51.8621708;0.056565011
553;0.552266558;51.9198177;0.05088884
555;0.555581044;51.46762969;0.065606071
557;0.555045873;51.46762969;0.09889046
559;0.558936036;51.91864627;0.134821362
561;0.556652507;51.98136095;0.148642373
563;0.553847305;51.93843949;0.155149585
565;0.556041682;51.88546057;0.136429107
567;0.560826257;51.86484513;0.101069174
569;0.560246288;51.99957939;0.077630665
571;0.548941268;51.81752236;0.082401417
573;0.560937783;51.88272501;0.088740399
575;0.558970908;51.87793456;0.117729723
577;0.551439799;51.91429511;0.12928724
579;0.557974951;51.91520341;0.116906877
581;0.563735009;51.86970835;0.107987729
583;0.561873872;51.85242351;0.102784031
585;0.556432093;51.8520561;0.094685185
587;0.563360015;51.8520561;0.09743641
589;0.552945089;51.91694459;0.121432
591;0.551205733;51.89611661;0.143500301
593;0.560498342;51.91747439;0.131276909
595;0.558828817;51.88290516;0.106334476
597;0.548763844;51.83407906;0.093815548
599;0.558739245;51.85290318;0.084916148
601;0.567362544;51.88436856;0.072265886
603;0.557687892;51.89215149;0.087073992
605;0.55719895;51.89459908;0.100036259
607;0.543944725;51.88225999;0.124128955
609;0.556325378;51.91724766;0.133935694
611;0.556346692;51.88534209;0.130286298
613;0.548461971;51.87293113;0.101267163
615;0.547988124;51.85332516;0.085942797
617;0.558325939;51.85000521;0.050436577
619;0.558788705;51.85000521;0.046678367
621;0.554766971;51.8430769;0.046707405
623;0.556435356;51.88110319;0.086323433
625;0.561736509;51.88204744;0.115663976
627;0.548141649;51.89038857;0.144279386
629;0.560743994;51.88623975;0.159088719
631;0.55794543;51.85679287;0.158767664
633;0.550501072;51.86148613;0.128894821
635;0.561977874;51.852806;0.110661764
637;0.559238168;51.82044651;0.096127129
639;0.55783502;51.80856179;0.081556413
641;0.551835788;51.86378241;0.089935379
643;0.560424839;52.34769184;0.104329565
645;0.55146338;51.86607869;0.119740022
647;0.553512327;51.94090925;0.124839757
649;0.568930502;51.80053748;0.104710894
651;0.553677031;51.82071319;0.091488544
653;0.556866226;51.79228643;0.088875605
655;0.556430881;51.78240558;0.076799638
657;0.555710058;51.87929014;0.087101511
659;0.559372905;51.88955969;0.112268882
661;0.558301473;51.85468783;0.14010635
663;0.557485441;51.84423058;0.15836925
665;0.552026924;51.83740699;0.15321512
667;0.54527;51.83177967;0.127992684
669;0.552010492;51.82125764;0.116273283
671;0.54873536;51.80219213;0.079613971
673;0.54867762;51.86208117;0.069712691
675;0.551244356;51.84395281;0.08801584
677;0.542556221;51.84214685;0.122162237
679;0.560985749;51.85717491;0.122612934
681;0.555003209;51.84096477;0.132505346
683;0.560823336;51.81627594;0.114874399
685;0.546907898;51.81355103;0.11041583
687;0.55816295;51.81601281;0.095864322
689;0.551013714;51.84625308;0.09458188
691;0.555331258;51.84596067;0.104348145
693;0.562351207;51.84136856;0.107963579
695;0.556221307;51.84751059;0.092032372
697;0.555705533;51.74565543;0.080314992
699;0.55047519;51.81417802;0.075372536
701;0.557708563;51.80129847;0.064003325
703;0.555087686;51.84082766;0.082227655
705;0.550675438;51.80537896;0.109333542
707;0.550631664;51.8731552;0.117359631
709;0.553911962;51.84835101;0.114206263
711;0.55338982;51.89568842;0.099838252
713;0.556386241;51.77099698;0.093301979
715;0.556281149;51.77099698;0.093080144
717;0.562880879;51.84032714;0.101049522
719;0.558057942;52.08539081;0.125313229
721;0.5488923;51.83066282;0.147953927
723;0.552879902;51.59174518;0.132216262
725;0.549501158;51.7912632;0.096881421
727;0.549164329;51.7912632;0.073794783
729;0.559225315;51.76726659;0.059575859
731;0.554522796;51.82807458;0.055438751
733;0.547758676;51.82338086;0.075183715
735;0.553146088;51.82338086;0.08688572
737;0.555038273;51.80204437;0.115127031
739;0.561134763;52.26776065;0.113991826
741;0.55491214;51.76448709;0.106216721
743;0.554444885;51.76468898;0.102415826
745;0.550970481;51.79960078;0.124550434
747;0.55786309;51.77160266;0.129323159
749;0.55894798;51.81758804;0.154917851
751;0.565547866;51.82511139;0.164862837
753;0.556358183;51.78377579;0.150630193
755;0.556356781;51.78612265;0.142493179
757;0.557612193;51.76914043;0.126736084
759;0.556869291;51.76333696;0.108863019
761;0.554896473;51.84551028;0.116523848
763;0.553594257;51.84754343;0.142464411
765;0.556707689;51.78630281;0.145557382
767;0.55527226;51.78722575;0.131119591
769;0.55269896;51.78492948;0.109824163
771;0.551599281;51.74763532;0.090460556
773;0.557645617;51.75799142;0.082358303
775;0.548926864;51.74234702;0.069979235
777;0.550973487;51.77506326;0.09981858
779;0.560102767;51.81561302;0.121103725
781;0.559188463;51.79762177;0.122824691
783;0.558047403;51.77338732;0.105364983
785;0.553595656;51.02246185;0.101147948
787;0.554463772;52.05467132;0.065269538
789;0.556151868;51.75967135;0.059244267
791;0.555465258;51.75467502;0.080560848
793;0.557647834;51.77395706;0.09814563
795;0.55414951;51.80055257;0.114031669
797;0.557833221;51.76313196;0.1341856
799;0.556424493;51.76604856;0.130901249
801;0.558679355;51.72320253;0.097470273
803;0.558828623;51.72161311;0.072963205
805;0.547819736;51.69410885;0.060858794
807;0.552845322;51.726948;0.061436762
809;0.555666123;51.75230686;0.082829822
811;0.555631051;51.76115295;0.103019241
813;0.556920546;51.76858622;0.121911321
815;0.561773137;51.71080265;0.121896016
817;0.549957479;51.71049959;0.11641451
819;0.549060913;51.69510768;0.088107448
821;0.54944555;51.70712906;0.068748559
823;0.561255238;51.70415167;0.06672283
825;0.554047902;51.74810745;0.09374287
827;0.558353801;51.7502777;0.117011727
829;0.557094804;51.72933435;0.147772478
831;0.548029728;52.0468458;0.171761912
833;0.559348664;51.70959128;0.173399
835;0.555760245;51.73246705;0.135795137
837;0.558966956;51.73246705;0.105935283
839;0.555949897;51.69252298;0.08764198
841;0.553044807;51.71283181;0.095526068
843;0.554891436;51.72729412;0.114760535
845;0.561097856;51.7273447;0.137286129
847;0.550642142;51.69565168;0.149788717
849;0.558431911;51.7203658;0.136797359
851;0.54653235;51.7106256;0.122546673
853;0.549842397;51.73833176;0.077820095
855;0.555279104;51.68965697;0.073236529
857;0.550961808;51.67590905;0.073482037
859;0.557431534;51.6612484;0.100971868
861;0.556810956;51.72914001;0.122360561
863;0.546153955;51.72810169;0.138246492
865;0.545923661;51.72810169;0.127905437
867;0.551598121;51.68732475;0.111409156
869;0.560029668;51.71286064;0.089100518
871;0.544023841;51.72310535;0.057959397
873;0.553565026;51.71757921;0.072502235
875;0.552726366;51.69236102;0.084805236
877;0.554683651;51.72945328;0.111969148
879;0.559082783;51.72945328;0.12627265
881;0.552273714;51.71223366;0.132252298
883;0.562539396;51.66369598;0.112827824
885;0.556736153;51.70298379;0.092216397
887;0.561684406;51.65996159;0.076885933
889;0.558446447;51.65996159;0.070182194
891;0.549255153;51.73777356;0.083202227
893;0.547448938;51.71541694;0.105556887
895;0.559224814;51.71855673;0.121228226
897;0.551998813;51.72204929;0.102921846
899;0.554545541;51.72204929;0.088164329
901;0.551535891;51.70650607;0.066808254
903;0.547830484;51.68800986;0.050554246
905;0.556941336;51.68800986;0.050674716
907;0.554325082;51.67034696;0.094728009
909;0.559103528;51.6889581;0.112514774
911;0.557787139;51.71252608;0.139697163
913;0.554332763;51.68586534;0.143650513
915;0.54695608;51.67616508;0.134388932
917;0.556474308;51.65300089;0.097681297
919;0.556884508;51.63922369;0.10307414
921;0.55582363;51.64820689;0.095702082
923;0.558360679;51.67579723;0.097112055
925;0.553128437;51.66613291;0.103916926
927;0.550152045;51.67255671;0.116608783
929;0.547187942;51.65509527;0.091866835
931;0.553000479;51.65224789;0.088769114
933;0.555420076;51.64904331;0.097643876
935;0.55850242;51.65663855;0.120596933
937;0.554375994;51.69322274;0.114883527
939;0.549353613;51.69519065;0.14256222
941;0.561963325;51.65628134;0.140936113
943;0.554458243;51.66518867;0.121096912
945;0.554862486;51.66518867;0.10354512
947;0.539431484;51.63208283;0.107202174
949;0.546962844;51.63838062;0.116080205
951;0.561103329;51.6955585;0.124491584
953;0.550316561;51.68898339;0.113568093
955;0.549035098;51.68898339;0.09710974
957;0.55336133;51.60720676;0.105847708
959;0.556204983;51.60720676;0.105864926
961;0.552453064;51.65782462;0.108266267
963;0.561346009;51.6685632;0.154190412
965;0.555035561;51.64348122;0.152627425
967;0.563160346;51.65918685;0.138996086
969;0.556302449;51.65918685;0.121874678
971;0.559231668;51.63877331;0.116182514
973;0.550847517;51.67323117;0.112959611
975;0.554164221;51.65932752;0.12963007
977;0.550538886;51.65763692;0.129881409
979;0.551509111;51.62716637;0.11247644
981;0.559741345;51.60334635;0.10040009
983;0.557983836;51.59590243;0.072813819
985;0.549636278;51.59590243;0.076046694
987;0.541140569;51.60998624;0.10733437
989;0.557494085;51.65065137;0.126248445
991;0.565274335;51.62516606;0.125157237
993;0.548693215;51.59900983;0.116318814
995;0.549569768;51.59900983;0.105140277
997;0.552778391;51.59990394;0.089633272
999;0.556112793;51.61158676;0.103912889
1001;0.555897719;51.61903423;0.130251106
1003;0.565390575;51.63114613;0.145251554
1005;0.558359062;51.63114613;0.139576717
1007;0.548303696;51.56325497;0.133308286
1009;0.549268336;51.6053795;0.111816669
1011;0.551878836;51.64286134;0.11060047
1013;0.557614904;51.64756926;0.126791087
1015;0.55534582;51.69054087;0.164688519
1017;0.560132244;51.25389341;0.171585243
1019;0.558076451;51.6325807;0.162471022
1021;0.550411802;51.6325807;0.137081165
1023;0.549501596;51.63273201;0.144340384
1025;0.554442281;51.62395469;0.135048435
1027;0.55275888;51.65703523;0.125146587
1029;0.555770195;51.66860269;0.139368575
1031;0.551236561;51.62791627;0.135925497
1033;0.555452096;51.57834781;0.108093164
1035;0.547639319;51.56282943;0.096115592
1037;0.55461863;51.5976405;0.112236893
1039;0.55354035;51.860403;0.126201443
1041;0.548443122;51.62496771;0.142971413
1043;0.551894093;51.59051429;0.138209211
1045;0.543361236;51.56688153;0.129276449
1047;0.550174567;51.51758685;0.113191149
1049;0.556021853;51.72555737;0.105771504
1051;0.55662147;51.59775232;0.117088172
1053;0.551206686;51.60522109;0.136033667
1055;0.550866481;51.60105763;0.14715828
1057;0.55441607;51.56693211;0.146051902
1059;0.552048202;51.57808513;0.12344697
1061;0.552786702;51.53845432;0.090023277
1063;0.555285794;51.53845432;0.072806116
1065;0.553451218;51.56508976;0.066388133
1067;0.555924371;51.56508976;0.074986337
1069;0.54573362;51.61398065;0.103110295
1071;0.552186635;51.59154861;0.13123151
1073;0.558458674;51.59154861;0.131973832
1075;0.556742439;51.59090698;0.123350702
1077;0.553720119;51.55704061;0.104780447
1079;0.558501322;51.56358642;0.077698154
1081;0.562177816;51.54447078;0.064807674
1083;0.558380948;51.54667654;0.081367738
1085;0.548523144;51.59180774;0.102015965
1087;0.556070519;51.58816343;0.121825053
1089;0.560694943;51.58565107;0.132525769
1091;0.551606876;51.58812749;0.132699222
1093;0.555986684;51.52957229;0.110491197
1095;0.559166121;51.51469953;0.098586012
1097;0.554316161;51.51216542;0.091119696
1099;0.546296146;51.51216542;0.090279825
1101;0.557242905;51.56179911;0.102466124
1103;0.55872004;51.56179911;0.125471773
1105;0.56095081;51.5359708;0.143319578
1107;0.552433793;51.58691657;0.146170765
1109;0.561282878;51.59331108;0.127535959
1111;0.553321154;51.53524974;0.105173779
1113;0.55288191;51.52374353;0.083810403
1115;0.554852328;51.52959758;0.058544481
1117;0.551861007;51.52959758;0.080062696
1119;0.5590653;51.53933067;0.10930899
1121;0.556496679;51.59677568;0.133875944
1123;0.545008985;51.62626915;0.139054231
1125;0.5561016;51.53694432;0.14399409
1127;0.557438586;51.52099687;0.106726723
1129;0.558340374;51.53571876;0.087148373
1131;0.558412083;51.47787396;0.067790391
1133;0.556594737;51.47787396;0.070464837
1135;0.554325657;51.56726002;0.095775645
1137;0.552441231;51.56726002;0.113807274
1139;0.554532568;51.56726002;0.144574053
1141;0.550386589;51.53793206;0.15873307
1143;0.555308399;51.56676305;0.155644305
1145;0.548462797;51.50645602;0.133968125
1147;0.560004191;51.49127621;0.117491285
1149;0.555980225;51.49685294;0.100087682
1151;0.556225547;51.48539731;0.098968638
1153;0.556757208;51.48539731;0.111449499
1155;0.559807669;51.57728109;0.113754222
1157;0.543193915;51.5541067;0.117796428
1159;0.558798238;51.46256103;0.112004841
1161;0.5542507;51.51089327;0.087097046
1163;0.555533181;51.49513307;0.062245063
1165;0.562387197;51.49860477;0.040997043
1167;0.549016821;51.49373489;0.067703953
1169;0.558349078;51.51811355;0.08609876
1171;0.549469559;51.55530697;0.119852425
1173;0.556269467;51.55530697;0.140423824
1175;0.55405827;51.57672999;0.168170045
1177;0.555071349;51.52411892;0.141589606
1179;0.555082871;51.51895707;0.107118119
1181;0.555869297;51.51895707;0.090577541
1183;0.549030441;51.53899212;0.07656686
1185;0.560879245;51.50556902;0.075360932
1187;0.553583275;51.49435078;0.090765015
1189;0.544290844;51.55568192;0.117515859
1191;0.54967048;51.56022388;0.114866194
1193;0.557392168;51.45934225;0.111001457
1195;0.555608624;51.45934225;0.093762314
1197;0.552574457;51.48344359;0.078542887
1199;0.557972615;51.47413248;0.065050583
1201;0.552816426;51.49632668;0.062003026
