Repository: johodges/materials

## A Non-Dimensional Scaling Approach to Modeling Material Pyrolysis

This repository contains the data, scripts, and technical documents required to generate the SPyro cone validation cases.

## Instructions
* Clone this repository with submodules
  ```
  git clone --recurse-submodules https://github.com/johodges/materials
  ```
* Pre-process data
  ```
  python materials/scripts/initialize.py
  ```
* Build latest FDS (example for impi_intel_linux target, but use relevant make target for platform)
  ```
  git clone git@github.com:firemodels/fds.git && cd fds
  cd Build/impi_intel_linux
  ./make_fds.sh
  ln -s fds_impi_intel_linux fds
  cd ../..
  ```
* Run cases
  ```

File: data/rise_materials/Testdata-1674.txt
Keywords
Material1;Material2;Material3;Material4;Product;Object;Scenario;Method;Reference;Comment;Owner;IsPublic;ImportDate
Carpet;Glue;Aluminum plate 2 mm;;IN1-8-1;Wall panel;;ISO 5660;TRANSFEU;;TRANSFEU;1;2011-03-10 08:57:10
Scalars
Flux (kW/m2);tig (s);qmax (kw/m2);qtotal (MJ/m2);q180 (kw/m2);q300 (kw/m2);Sample mass (g);Mass loss (g);DHc (MJ/kg);Peak smoke production (m2/m2s);Total smoke produced (m2/m2);Specific extinction area (avg) (m2/kg);MARHE (kW/m2);Area exposed (m2);Observations;Test date (YYYY-MM-DD);Test identifier;Product thickness (mm);Thickness1 (mm);Thickness2 (mm);Thickness3 (mm);Thickness4 (mm);Product density (kg/m3);Density1 (kg/m3);Density2 (kg/m3);Density3 (kg/m3);Density4 (kg/m3);Product area weight (kg/m2);Area weight1 (kg/m2);Area weight2 (kg/m2);Area weight3 (kg/m2);Area weight4 (kg/m2)
50;53;154.85;9.58;;;57.02;5.09;16.54;;820.73;;56.30;0.0088;End flame at 124s.;2010-11-24;c_LSFIRE_IN1-8-1_50b;5.0;2;3;;;;;;;;;;;;
VectorData
Time (s);HRR (kW/m2);Mass (g);SPR (m2/(m2*s))
1;6.488151832;57.02;0.041678276
3;6.378390237;57.26017125;0.062089336
5;5.708006366;56.86681742;0.107676336
7;5.303256959;56.7567787;0.150361766
9;4.960212759;56.9144459;0.235818291
11;4.955893665;57.06525113;0.293764517
13;4.312945811;56.47134046;0.43748599
15;3.359024031;56.65336051;0.556351686
17;2.458052058;56.91259769;0.713361056
19;2.038069534;56.91259769;0.784472128
21;1.87034029;56.7540229;0.846368974
23;1.83923436;56.97365228;0.845851904
25;1.847701351;56.91732727;0.87025624
27;1.907283235;56.88924407;0.894198585
29;1.556318009;56.90512562;0.961928385
31;1.661718807;56.89026576;1.05020088
33;1.254007765;56.91817318;1.204859306
35;0.992285735;56.91817318;1.309219767
37;0.672154182;56.866461;1.392515124
39;0.913748021;56.95981128;1.492428121
41;0.697316659;56.95981128;1.669419545
43;0.829360702;56.77291392;1.846865122
45;1.091683097;56.77804981;2.078491057
47;0.936732828;56.81357401;2.263427858
49;0.936789123;56.855173;2.614075326
51;-1.331253037;56.855173;2.926218658
53;-4.579483382;56.8850912;4.082060821
55;-3.334180322;56.77132212;7.568887843
57;28.72091517;56.61395274;10.26817956
59;79.75005309;56.70224155;13.02573448
61;111.4292485;55.95206382;16.11522895
63;129.6348911;55.88444244;18.31418679
65;141.7841713;55.97509186;18.3255188
67;151.4246052;55.35434217;19.45121509
69;151.7671598;54.65625288;19.72047786
71;154.8480275;54.93325364;19.30733531
73;153.1862347;54.60301234;18.8544798
75;154.4341471;54.40124656;18.29303041
77;149.4536523;54.36819982;17.25626151
79;142.3960042;54.17210249;16.35443295
81;138.1588955;53.89943567;16.21067806
83;132.6012093;53.64711026;15.9150697
85;132.0441062;53.36034148;15.47884511
87;129.0560871;53.29254739;14.71211091
89;124.6307828;53.14747935;13.32321277
91;118.2968297;53.19476021;11.05341305
93;109.906804;52.98946497;8.646931814
95;98.7056885;52.85625414;6.040392901
97;91.42794895;52.75370653;3.891242144
99;81.55830194;52.79777428;2.729651992
101;73.2018294;52.71860231;1.917466747
103;67.09177127;52.64538385;1.370948331
105;59.55790889;52.67800102;1.043684775
107;52.95119455;52.73440181;0.758155827
109;48.42534148;52.71786611;0.557154869
111;43.43353209;52.69070724;0.407851261
113;40.0096051;52.69070724;0.293189006
115;36.42455134;52.64997201;0.234290816
117;32.08658145;52.68625389;0.189968699
119;29.9811824;52.60790889;0.168017021
121;27.75123203;52.66864054;0.164277219
123;25.32228227;52.64000045;0.151032142
125;22.92958162;52.56706705;0.131898577
127;21.59610755;52.54131097;0.126215189
129;19.49331485;52.29603212;0.163937542
131;19.28764513;52.3059539;0.191747262
133;18.27894582;52.56707013;0.208147165
135;17.78907738;51.99082348;0.198382056
137;17.38885566;51.99082348;0.182190121
139;17.16528833;52.44843797;0.14796353
141;17.20867029;52.46081816;0.116629579
143;17.46094115;52.46081816;0.11742846
145;17.32187826;52.4795118;0.132000157
147;16.79575658;52.50484184;0.159209393
149;17.04045526;52.43426375;0.14798587
151;17.07037056;52.54931007;0.142558974
153;17.39540701;52.53497901;0.126603608
155;17.1948151;52.47853152;0.147524241
157;17.58837622;52.59052464;0.156137305
159;17.99743552;52.59052464;0.158831465
161;17.68536004;52.57837619;0.184144391
163;17.54618658;52.59659093;0.184916756
165;17.47125561;52.59786552;0.164872036
167;17.60471093;52.56432094;0.14342537
169;17.53521426;52.47425705;0.159631222
171;17.82556583;52.49542453;0.137759889
173;17.65023048;52.53532971;0.134870356
175;17.22173666;52.5447034;0.151384907
177;17.30429851;52.33414636;0.131742903
179;17.28118935;52.33414636;0.108942331
181;17.16414253;52.40955669;0.112297713
183;16.53030634;52.41847615;0.134554303
185;16.55135139;52.60553198;0.10952435
187;16.66873445;52.47855663;0.11134918
189;16.36818212;52.50493877;0.098640906
191;16.33597751;52.44758942;0.088362239
193;15.74975376;52.34068583;0.063176437
195;16.37682606;52.44039878;0.093960491
197;15.4656092;52.59598646;0.116418836
199;15.95551211;52.4193247;0.137911426
201;14.81829944;52.45111887;0.13612469
203;14.94009234;52.3523329;0.130987051
205;14.84189375;52.32805848;0.107205603
207;15.12885173;52.29649297;0.105305954
209;14.65550831;52.28199008;0.103102134
211;14.48240747;52.28199008;0.114635696
213;14.03974644;52.29526861;0.102427684
215;13.73536134;52.34680235;0.089338118
217;13.30143121;52.24833888;0.072408802
219;13.54805524;52.24833888;0.06401327
221;13.45163336;52.27173964;0.055073108
223;13.35136771;52.21955472;0.089717382
225;13.04282767;52.36502326;0.097242216
227;12.61326909;52.44810357;0.092818768
229;12.40199478;52.33763881;0.079124278
231;12.16193648;52.2857482;0.059802901
233;11.43260108;52.15418777;0.042392296
235;11.59147316;52.29070556;0.058738192
237;11.58510587;52.29070556;0.088790384
239;11.75158784;52.37503843;0.110224312
241;11.38198339;52.24728987;0.110766023
243;10.98264461;52.26357488;0.093907392
245;10.92614561;52.2292474;0.075638534
247;10.53312897;52.18693359;0.05614344
249;10.66201879;52.20166557;0.070150167
251;10.41122691;52.22957959;0.086344221
253;10.01260437;52.22957959;0.121677373
255;9.877040486;52.24819481;0.111501094
257;9.310328353;52.23779722;0.097196828
259;9.079793013;52.14857571;0.075298816
261;8.926363013;52.09606169;0.074192785
263;8.539938146;52.09606169;0.070717357
265;8.312562226;52.14436997;0.106300405
267;7.695177073;52.24721806;0.140013195
269;7.522255977;52.14665612;0.151338885
271;7.022867075;52.19300693;0.140988679
273;7.123177117;52.13397546;0.115181849
275;6.863962567;52.14309186;0.090044894
277;6.859690944;52.13340463;0.072105522
279;6.773346872;52.12160733;0.079182909
281;6.030997412;52.21651975;0.100450359
283;6.090479247;52.23935085;0.094024426
285;5.716263782;52.28535051;0.092137669
287;5.289263111;52.21394238;0.073740134
289;5.327003559;52.15426283;0.063590055
291;5.137843232;52.14343611;0.060398508
293;4.993824732;52.19712735;0.098421957
295;4.642207408;52.12108436;0.108400322
297;4.389402669;52.30388423;0.123633367
299;4.166990724;52.15726623;0.098871063
301;3.882751557;52.17984355;0.075515631
303;3.761304823;52.12662813;0.052789454
305;3.671807711;52.15654633;0.051184833
307;3.341539234;52.16529;0.055988098
309;3.157302576;52.20582477;0.073362894
311;2.816448931;52.12577788;0.083836765
313;2.832923722;52.12918347;0.068539493
315;2.641193228;52.17883582;0.051606412
317;2.65365135;52.15222703;0.039245105
319;2.457696893;52.13814964;0.05050643
321;2.401707348;52.18412772;0.051676473
323;1.969278614;52.16004715;0.070237671
325;1.619672718;52.20464402;0.09375383
327;1.568453777;52.18244251;0.100719167
329;1.694900719;52.11835323;0.078811372
331;1.388959973;52.12347096;0.087734979
333;1.428803417;52.14937419;0.081972655
335;1.229472388;52.12105576;0.087539123
337;0.97268955;52.12105576;0.076208596
339;0.652778334;52.15627053;0.075001656
341;0.557498227;51.9112459;0.054713352
343;0.809417064;51.9112459;0.06097446
345;0.991762102;52.12074688;0.039920143
347;0.903317148;52.14715721;0.064159483
349;0.465382658;52.14688185;0.067174095
351;0.475359916;52.10150164;0.077755765
353;0.600204775;52.04207277;0.069521466
355;0.496538012;52.17450994;0.061493156
357;0.486972293;52.10358115;0.048614279
359;0.510943806;52.04395535;0.055512404
361;0.511785367;52.04395535;0.079887761
363;0.534144154;52.05240516;0.084537671
365;0.538584471;52.13641244;0.089287465
367;0.560991189;52.13703894;0.075227165
369;0.548382494;52.11721743;0.073007941
371;0.565165177;52.17546863;0.040930768
373;0.576895394;52.04566214;0.052292489
375;0.608557399;52.01822438;0.058394685
377;0.599429034;52.07585262;0.078179254
379;0.603038418;52.07585262;0.081967498
381;0.611459966;52.07585262;0.089150918
383;0.614916176;52.07585262;0.062313604
385;0.616165977;52.05906975;0.083630043
387;0.622821776;52.18805281;0.08177111
389;0.631905058;52.11845192;0.083224208
391;0.6415378;52.03149145;0.09207972
393;0.636523144;52.07257385;0.099398766
395;0.652008771;52.07126798;0.074565127
397;0.655416762;52.08772835;0.070948325
399;0.655360817;52.06117438;0.065987504
401;0.639054627;52.03351766;0.064568155
403;0.653261893;52.08921353;0.057249108
405;0.652087374;52.09487581;0.049914318
407;0.656033369;52.02577233;0.044086985
409;0.658199694;52.11518813;0.048918066
411;0.661680148;52.00886082;0.045261459
413;0.657243104;52.08796053;0.045973979
415;0.656332933;52.04328876;0.045973979
417;0.653999632;52.10602811;0.03905775
419;0.651330042;52.05975265;0.05521716
421;0.658343114;51.98330873;0.071632341
423;0.654860265;52.01836316;0.092236442
425;0.663748618;52.14867059;0.105811975
427;0.662076166;52.08069807;0.106026453
429;0.652796742;52.0138314;0.075658724
431;0.65104699;51.95928808;0.054036895
433;0.663365228;52.01197745;0.059950216
435;0.661637934;52.08365786;0.060258748
437;0.655390899;52.13246356;0.06350364
439;0.653518868;52.0585067;0.057534189
441;0.660176313;52.04703189;0.078773072
443;0.658820374;51.94962052;0.07425674
445;0.659663904;51.97705519;0.085122338
447;0.655470528;52.03745773;0.08775795
449;0.657835142;52.08891922;0.095687154
451;0.656095931;52.03400009;0.078429668
453;0.668805559;52.03327358;0.074564227
455;0.656943353;51.99704853;0.082256952
457;0.657082305;52.0279153;0.094253257
459;0.659036806;52.07862208;0.105662227
461;0.656022131;52.02868542;0.092765432
463;0.654748289;52.0228262;0.086039815
465;0.650621824;52.01759304;0.077067929
467;0.664444284;52.01759304;0.077181658
469;0.651709898;52.08066151;0.082797037
471;0.666557392;52.12317181;0.120416018
473;0.653202253;52.06689306;0.108293467
475;0.66676492;52.0743877;0.106773305
477;0.647150916;52.04920481;0.103874671
479;0.66551416;52.05698216;0.105905622
481;0.655281994;52.03883894;0.068286641
483;0.665348353;52.03508435;0.068286641
485;0.645390305;52.04969429;0.046336302
487;0.663397918;52.06924001;0.039350192
489;0.659310232;51.99429581;0.026050958
491;0.663524489;51.99271723;0.062262079
493;0.658062242;51.96289948;0.072373191
495;0.654956398;52.05317352;0.082262018
497;0.656443665;52.13858669;0.082128068
499;0.662587574;52.07099042;0.07600495
501;0.650089855;51.97451292;0.061478284
503;0.655484683;52.08374642;0.076969872
505;0.653596401;52.01709871;0.067081045
507;0.645984572;52.0894087;0.054849308
509;0.654750893;51.9924987;0.071570188
511;0.659255626;51.99247359;0.064057415
513;0.655541819;52.05535658;0.068292448
515;0.659237707;52.04037082;0.068292448
517;0.662577717;52.10102714;0.080649379
519;0.664247271;52.03407543;0.068645036
521;0.665317057;51.9478168;0.067333952
523;0.648584947;52.04399327;0.055424224
525;0.643632636;52.06556774;0.087861109
527;0.665066686;52.08279986;0.075504177
529;0.653867993;52.04420736;0.065042942
531;0.654967032;51.96611613;0.082260046
533;0.662028059;51.93404351;0.085348146
535;0.656481725;52.06913956;0.068300906
537;0.661224073;52.04694157;0.083482619
539;0.656050345;52.06395354;0.086580189
541;0.65812104;52.03945354;0.063575681
543;0.657897504;52.03050941;0.082027961
545;0.65813045;51.99207928;0.093350589
547;0.655098531;52.06400993;0.080431958
549;0.661385138;52.10154129;0.078342027
551;0.646552899;52.02923482;0.071268831
553;0.655869622;52.09517452;0.055330844
555;0.653504378;52.09517452;0.038263685
557;0.652901023;52.06104706;0.06520111
559;0.656869439;52.06883909;0.073315726
561;0.659519085;52.04105724;0.082137873
563;0.664769312;52.04105724;0.058801664
565;0.662958895;51.98198215;0.056760345
567;0.659085918;51.98198215;0.045905888
569;0.667197614;52.0423098;0.065892821
571;0.660086383;52.00966399;0.086989295
573;0.650701053;52.04155817;0.123495971
575;0.653443381;52.04544141;0.115892177
577;0.661245221;52.00785675;0.097546128
579;0.64856485;51.94119406;0.066619486
581;0.658264538;51.97616963;0.07949712
583;0.661425021;51.97616963;0.074362488
585;0.662355286;51.69756253;0.079471648
587;0.643991999;52.06538497;0.088914249
589;0.646563562;52.35471217;0.096437034
591;0.666697694;52.08784727;0.066196726
593;0.652538083;51.97095552;0.074238404
595;0.659498266;52.01369845;0.100754785
597;0.655479404;51.99075138;0.108450749
599;0.655085422;51.97835567;0.100927963
601;0.656257323;52.0100213;0.099737953
603;0.652753928;51.96803351;0.060130041
605;0.661581419;51.96803351;0.065600922
607;0.660376555;51.95894223;0.080909534
609;0.647793462;51.99304458;0.10518826
611;0.6627087;52.07219099;0.110427698
613;0.655173485;52.00880354;0.12096469
615;0.6549021;51.9895301;0.101153221
617;0.650147577;51.94430717;0.087760589
619;0.653242659;51.97248994;0.104373552
621;0.64151226;52.00651035;0.127521842
623;0.651770485;52.02896254;0.143815706
625;0.664930024;52.01688635;0.140018294
627;0.650895285;52.0093014;0.139046475
629;0.659077182;52.03658231;0.11487925
631;0.658159998;51.97565019;0.099402481
633;0.661968129;51.94328019;0.109377627
635;0.66290699;51.95452633;0.133947653
637;0.660596786;52.05261707;0.130279682
639;0.652256398;52.00854316;0.113555217
641;0.659321747;52.02452771;0.107707321
643;0.659540543;51.86551146;0.093350081
645;0.656582169;51.92749919;0.086480846
647;0.658634436;52.01779174;0.102993197
649;0.658095598;52.16588743;0.136727479
651;0.647857714;52.04510393;0.132502599
653;0.655705888;51.94258187;0.125030391
655;0.652887395;51.95889244;0.104243984
657;0.657227779;51.91214776;0.077668919
659;0.653094982;51.95483694;0.076431234
661;0.648831812;51.9292311;0.088130158
663;0.656211428;51.97207404;0.080920371
665;0.655689641;51.94961876;0.070518445
667;0.666613711;52.01481344;0.084266387
669;0.648039716;51.90920956;0.061008374
671;0.653982157;51.91895246;0.056357834
673;0.660819159;51.89705803;0.07967394
675;0.652045289;51.9328892;0.106973079
677;0.665941356;51.9242169;0.103374654
679;0.658798137;51.97653399;0.095815048
681;0.652718292;51.92767454;0.074562546
683;0.656214269;51.96539975;0.054165335
685;0.657764991;51.96539975;0.044812799
687;0.659951765;51.92303616;0.079032878
689;0.652814406;51.94398158;0.092168819
691;0.650981216;51.98796165;0.125447791
693;0.657042011;52.00154461;0.114762131
695;0.673383922;52.00154461;0.111270384
697;0.658145556;51.97744246;0.089629026
699;0.66551103;52.00111549;0.099286841
701;0.649458976;52.20543001;0.09076427
703;0.654954004;51.96446088;0.100690072
705;0.664046335;51.91612792;0.090467171
707;0.650313166;51.83775781;0.06653227
709;0.670960121;51.96471465;0.056512639
711;0.661506756;51.91568338;0.063688421
713;0.661792323;52.06255163;0.086699332
715;0.660160636;51.90779487;0.116270186
717;0.664527086;51.93535114;0.135570976
719;0.660452464;52.02927976;0.124463238
721;0.656449446;51.72844956;0.102940048
723;0.652512602;51.85622632;0.085236876
725;0.660156755;51.90506374;0.091211725
727;0.660819138;51.95459638;0.089623189
729;0.658483546;51.95158637;0.105596079
731;0.665283524;51.93006158;0.097649169
733;0.660977894;51.93006158;0.082911496
735;0.653911017;52.07961029;0.052605367
737;0.658884032;51.91377613;0.07439552
739;0.659284765;51.96030537;0.082864107
741;0.658365357;51.9512859;0.111394534
743;0.657310581;51.94381637;0.118296626
745;0.651023034;51.86827739;0.117170382
747;0.654503355;51.95729227;0.102769686
749;0.650247373;51.85692771;0.111957833
751;0.650397646;51.94220959;0.115237812
753;0.654055946;51.94220959;0.125395717
755;0.656360479;51.95060609;0.128219086
757;0.661065283;51.96636153;0.10838897
759;0.654395569;51.93221292;0.091107829
761;0.656802068;51.89320299;0.070016689
763;0.646568555;51.90726177;0.084404294
765;0.651702338;51.85783001;0.111670369
767;0.648557057;51.91510402;0.133405838
769;0.660345894;51.99384951;0.137716001
771;0.653267671;51.93371925;0.135027872
773;0.658149859;51.86577536;0.120902344
775;0.652263113;51.89378939;0.103021254
777;0.649655397;51.8998059;0.105507924
779;0.647008683;51.8739247;0.128304503
781;0.657626274;51.91283065;0.145616289
783;0.656108329;51.47974215;0.131583749
785;0.6506695;51.8951891;0.111548988
787;0.652523453;51.87652718;0.105512945
789;0.649606599;51.87652718;0.084195047
791;0.653286643;51.89338847;0.103038645
793;0.64312994;51.9224264;0.119257953
795;0.660942222;51.9106476;0.118739074
797;0.657316131;51.94830099;0.103408792
799;0.663096058;51.91788186;0.100110464
801;0.657004343;51.8712623;0.103588272
803;0.655081372;51.88619122;0.11455205
805;0.656121651;51.90876854;0.126100172
807;0.662171651;51.90876854;0.117650741
809;0.660120789;51.95898056;0.109668095
811;0.664995428;51.83949676;0.066952418
813;0.65567194;51.84944321;0.062198066
815;0.658714058;51.84125378;0.088576639
817;0.649254281;51.89165965;0.10698008
819;0.66626086;51.88531756;0.108191491
821;0.660645627;52.10953202;0.100780756
823;0.654311792;51.83744236;0.087445755
825;0.65980107;51.94056227;0.08779313
827;0.650090892;51.86052061;0.098899027
829;0.651904848;51.91906568;0.105208079
831;0.661307128;51.9011338;0.139046847
833;0.652695665;51.9011338;0.135394782
835;0.654038869;51.86848447;0.097120712
837;0.661812244;51.83142937;0.094431055
839;0.638580654;52.21202235;0.097573173
841;0.657815804;51.90084786;0.083461685
843;0.660157882;51.89265535;0.101058903
845;0.652718542;51.93672574;0.121959878
847;0.655660335;51.88022846;0.093067771
849;0.65136641;51.88022846;0.091694739
851;0.658818439;51.89584072;0.113629795
853;0.656115482;51.81704809;0.112077015
855;0.658179564;51.95410162;0.100498742
857;0.658319343;51.8951239;0.109338466
859;0.662937127;51.8951239;0.096669378
861;0.650629457;51.89131908;0.082261805
863;0.661166477;51.88332351;0.069740862
865;0.652128529;51.94656028;0.082876062
867;0.655374714;51.93014661;0.111119256
869;0.667404959;51.93014661;0.12202145
871;0.659728341;51.95593089;0.099244213
873;0.664573718;51.79982814;0.088898406
875;0.656684095;51.82942828;0.087758638
877;0.657865927;51.82942828;0.063312956
879;0.669417136;51.82942828;0.079366732
881;0.661138255;51.96434898;0.098256879
883;0.650968766;51.96660384;0.130775631
885;0.658916671;51.99037689;0.117962495
887;0.663625284;51.85183025;0.12338358
889;0.653904068;51.83546946;0.129896889
891;0.655265781;51.83546946;0.14865236
893;0.662491476;51.94110198;0.141512974
895;0.655802072;51.94110198;0.177024724
897;0.655010457;51.89748891;0.161228781
899;0.654101512;51.81949505;0.132957262
901;0.659494228;51.86529073;0.107714208
903;0.659186854;51.85704138;0.105824537
905;0.650767878;51.90256523;0.092887052
907;0.658317736;51.95425185;0.102895905
909;0.655527326;51.86874176;0.10332303
911;0.65630337;51.93381089;0.086667539
913;0.659357019;51.942555;0.066560556
915;0.658958125;51.80082299;0.050394936
917;0.661706514;51.85929978;0.072159071
919;0.664535618;51.8716011;0.070459731
921;0.651674549;52.01503726;0.077090765
923;0.659343094;51.95590578;0.071303293
925;0.66004705;51.87415336;0.082750264
927;0.668195443;51.87415336;0.085060235
929;0.653032818;51.81657887;0.113473727
931;0.661698431;51.86690632;0.131463683
933;0.659350517;51.98784666;0.146404173
935;0.66081031;51.83374108;0.137267082
937;0.660089474;51.90905403;0.110112161
939;0.666065011;51.78814894;0.11760231
941;0.638155659;51.78426526;0.131646348
943;0.656029741;51.90024163;0.144137746
945;0.664352796;51.90024163;0.142326888
947;0.65733295;51.94564344;0.148319502
949;0.645788935;51.87205886;0.114692731
951;0.649574828;51.78586896;0.105550862
953;0.658469186;51.84655038;0.113855558
955;0.654006744;51.91359549;0.138024488
957;0.659933395;51.88936469;0.123124606
959;0.653339111;51.91209225;0.120049934
961;0.655408788;51.69655361;0.103391232
963;0.659626964;51.91632971;0.110214371
965;0.64150444;51.91632971;0.105969126
967;0.657965592;51.81586867;0.142963705
969;0.655526256;51.93717821;0.137768847
971;0.642466343;51.65905089;0.136704389
973;0.659632055;51.88193041;0.115798919
975;0.655920736;51.92567168;0.109778899
977;0.673661999;51.74979062;0.120427352
979;0.662358943;51.7914092;0.13514596
981;0.641324515;51.70793149;0.140295047
983;0.654959464;52.00630328;0.129395715
985;0.652617845;51.89150765;0.115490106
987;0.660353217;51.8176226;0.114973797
989;0.657729087;51.82581555;0.116905564
991;0.655257143;51.82518905;0.134989175
993;0.644228552;51.86925944;0.133206162
995;0.667531758;51.86925944;0.138753655
997;0.649444142;51.84638517;0.11768789
999;0.657097233;51.89276065;0.12231413
1001;0.657437447;51.81919457;0.140504217
1003;0.66050134;51.87805025;0.153641853
1005;0.646866935;51.87805025;0.147817092
1007;0.649951778;51.88749224;0.120722061
1009;0.659301993;52.20365229;0.096978741
1011;0.656525243;51.78596589;0.049093568
1013;0.648085032;51.83008297;0.063154105
1015;0.649098588;51.85629328;0.070983262
1017;0.651566793;51.86256004;0.099550726
1019;0.648689009;51.83267356;0.09779704
1021;0.660241775;51.83267356;0.097247961
1023;0.661229032;51.74365913;0.082989622
1025;0.665817327;51.89278224;0.096996641
1027;0.654367312;51.87737397;0.08402886
1029;0.657488012;51.92059228;0.121531326
1031;0.664578622;51.84307776;0.123715807
1033;0.657680095;51.79026679;0.101804065
1035;0.660152378;51.85292728;0.080756983
1037;0.661663551;51.85337843;0.084068046
1039;0.658220299;51.82083308;0.076178448
1041;0.658634687;52.01893063;0.103245938
1043;0.665700641;51.90578848;0.113515069
1045;0.65840987;51.82192879;0.098934816
1047;0.658543431;51.82192879;0.08002407
1049;0.642498313;51.77869153;0.061093384
1051;0.662458839;51.84656713;0.058743486
1053;0.649583765;51.84242968;0.076471873
1055;0.671405255;51.85720528;0.096184503
1057;0.656179664;51.82783824;0.108747391
1059;0.667198426;51.83320313;0.104687079
1061;0.653922953;51.93750071;0.091911081
1063;0.653521501;51.78773304;0.099034749
1065;0.654721082;51.79705959;0.114676802
1067;0.664771585;51.8137962;0.126334286
1069;0.667917518;51.9053695;0.129821779
1071;0.65747338;51.91869824;0.113284874
1073;0.663198;51.92533773;0.078856806
1075;0.665548295;51.8131697;0.076758373
1077;0.663530521;51.90777108;0.092740703
1079;0.651867302;51.90777108;0.090118771
1081;0.662056122;51.86265168;0.087516466
1083;0.650768817;51.839799;0.087890721
1085;0.655179649;51.839799;0.059533983
1087;0.645575076;51.87254834;0.028119913
1089;0.664573719;52.20316104;0.055685986
1091;0.647787764;51.85623469;0.081640317
1093;0.657986319;51.98448727;0.104105474
1095;0.655304655;51.87527242;0.104838524
1097;0.667700371;51.87527242;0.107369345
1099;0.664723917;51.74975053;0.086647809
1101;0.655689859;51.63893551;0.087803727
1103;0.654283574;51.79337021;0.102514582
1105;0.654965939;51.8539014;0.120017801
1107;0.664797163;51.8539014;0.108698349
1109;0.652019849;51.8539014;0.096059829
1111;0.652367343;51.81121222;0.077545539
1113;0.660800952;51.81121222;0.057056741
1115;0.657781004;51.77518058;0.05567919
1117;0.665745935;51.7742285;0.0862274
1119;0.663302939;51.86748392;0.090838644
1121;0.664174971;51.83526106;0.085083318
1123;0.659435335;51.85339694;0.080004254
1125;0.654318334;51.72191185;0.068067767
1127;0.664375727;51.71389469;0.056197305
1129;0.6597382;51.8354113;0.05800507
1131;0.656631708;51.77801172;0.077942963
1133;0.659568105;51.77277548;0.080683722
1135;0.655144319;51.80065734;0.069519683
1137;0.660503015;51.69201876;0.050841935
1139;0.659663804;51.69201876;0.062031719
1141;0.656812869;51.7090739;0.057021227
1143;0.663018934;51.67525748;0.062540789
1145;0.653903365;51.82979219;0.084638132
1147;0.662777471;51.81596251;0.117511333
1149;0.665336767;51.80995261;0.093674421
1151;0.65941578;51.81654539;0.085473106
1153;0.659644041;51.70034036;0.075820861
1155;0.66231919;51.69680738;0.081757408
1157;0.658328615;51.69680738;0.057236921
1159;0.654539464;51.81538932;0.075204507
1161;0.660304555;51.76297927;0.072441233
1163;0.650058145;51.93775801;0.061157633
1165;0.655248184;51.77968724;0.043858079
1167;0.65855505;51.74215588;0.041281236
1169;0.658396941;51.69044062;0.043176225
1171;0.645270259;51.81639163;0.065086542
1173;0.658122188;51.81639163;0.069480209
1175;0.654791607;51.82904718;0.065835984
1177;0.650846015;51.82904718;0.060060112
1179;0.649557728;51.82904718;0.065205686
1181;0.657496986;51.73801837;0.0562827
1183;0.653407045;51.72914258;0.077087033
1185;0.660554456;51.7297942;0.083862659
1187;0.655774116;51.79872188;0.105844826
1189;0.656080872;51.25077784;0.080836677
1191;0.66249748;51.80006784;0.065848056
1193;0.660304355;51.76546456;0.040650054
1195;0.663903128;51.66910924;0.065010316
1197;0.658103919;51.73281875;0.048528855
1199;0.64866413;51.74457288;0.054029561
1201;0.649102722;51.7975125;0.054728114

File: data/rise_materials/Testdata-1675.txt
Keywords
Material1;Material2;Material3;Material4;Product;Object;Scenario;Method;Reference;Comment;Owner;IsPublic;ImportDate
Carpet;Glue;Aluminum plate 2 mm;;IN1-8-1;Wall panel;;ISO 5660;TRANSFEU;;TRANSFEU;1;2011-03-10 08:59:26
Scalars
Flux (kW/m2);tig (s);qmax (kw/m2);qtotal (MJ/m2);q180 (kw/m2);q300 (kw/m2);Sample mass (g);Mass loss (g);DHc (MJ/kg);Peak smoke production (m2/m2s);Total smoke produced (m2/m2);Specific extinction area (avg) (m2/kg);MARHE (kW/m2);Area exposed (m2);Observations;Test date (YYYY-MM-DD);Test identifier;Product thickness (mm);Thickness1 (mm);Thickness2 (mm);Thickness3 (mm);Thickness4 (mm);Product density (kg/m3);Density1 (kg/m3);Density2 (kg/m3);Density3 (kg/m3);Density4 (kg/m3);Product area weight (kg/m2);Area weight1 (kg/m2);Area weight2 (kg/m2);Area weight3 (kg/m2);Area weight4 (kg/m2)
50;46;173.59;10.39;;;57.09;5.02;18.22;;787.93;;65.05;0.0088;Flashing from 37s. End flame at 118s.;2010-11-29;c_LSFIRE_IN1-8-1_50c;5.0;2;3;;;;;;;;;;;;
VectorData
Time (s);HRR (kW/m2);Mass (g);SPR (m2/(m2*s))
1;3.154541841;57.09;0.071022916
3;3.513572385;57.064038;0.106887132
5;3.585553314;57.064038;0.174427906
7;4.098159314;57.06965611;0.272459613
9;4.241136892;57.1431971;0.366853433
11;4.34762188;57.09236407;0.471126304
13;3.563697129;57.08529419;0.566842528
15;2.728254304;57.13175183;0.635355448
17;2.088774077;57.04460423;0.654280081
19;1.643405951;57.04460423;0.704032476
21;1.239549359;56.98726112;0.705491277
23;1.298644837;56.98726112;0.725455429
25;1.363729794;56.98726112;0.754278062
27;1.394233847;57.00270545;0.856030927
29;1.250159193;57.00270545;0.939767054
31;1.329788288;56.9773378;1.074652283
33;1.561012551;56.9773378;1.211630795
35;1.38972944;56.99594063;1.402785067
37;1.604417879;56.87599186;1.514274444
39;1.879525721;56.95214684;1.722878063
41;1.654886008;56.94251961;1.806985327
43;-1.212789368;56.94251961;2.15413236
45;-9.504454395;56.85281268;3.25441586
47;-15.69342808;56.89978988;5.793035719
49;15.70887416;56.89978988;8.801083854
51;80.92176918;56.46090563;11.90084583
53;128.8004056;56.46090563;14.97756301
55;154.8421333;56.46090563;16.80620618
57;170.6263867;55.77081502;17.05773507
59;171.4555981;55.35702726;17.34668886
61;169.4907718;55.3474993;17.05286673
63;173.5852997;54.8575067;16.85586656
65;163.9792863;54.63969324;16.50123123
67;159.1921267;54.51394661;16.10935817
69;153.7356341;54.39168211;15.09806398
71;152.774617;54.23813359;14.79898209
73;146.3576674;53.77326241;13.87552961
75;138.2335437;53.66527322;13.58448869
77;134.1223063;53.60936504;12.9515426
79;127.7142813;53.66184402;12.19968096
81;123.3765055;53.58352462;11.48289347
83;117.1990846;53.36340155;10.34546112
85;114.9506033;53.31037239;8.839919786
87;107.5381732;53.29455501;7.379889686
89;101.523151;53.01329794;5.905386408
91;93.22333773;53.01329794;4.040762559
93;85.68529898;53.01329794;2.745939895
95;79.50318275;52.91685111;1.74580191
97;70.44586171;52.83933074;1.179263897
99;63.41506214;52.92710068;0.713886572
101;56.81275526;52.99517313;0.484329196
103;50.00202936;52.82593143;0.389922583
105;44.94291095;52.78795474;0.295290912
107;39.26686522;52.7838787;0.27827886
109;34.93320056;52.85030412;0.276208284
111;31.34685972;52.87129483;0.268676128
113;28.30944189;52.87291125;0.243193515
115;25.6880354;52.82148277;0.248592149
117;23.98814817;52.83339556;0.221396199
119;22.1748703;52.70929291;0.195606728
121;20.20597648;52.96618035;0.168406701
123;19.43716259;52.68845482;0.143751832
125;18.30244058;52.80143715;0.108544527
127;17.80212421;52.79673659;0.10228246
129;17.78589849;52.70365031;0.122240067
131;17.30762693;52.79337648;0.149378222
133;16.84041574;52.79337648;0.176434094
135;16.39280036;52.72517939;0.230717285
137;17.12649112;52.81933804;0.26152943
139;17.01030899;52.71028524;0.243389063
141;16.54333211;52.84038386;0.242452649
143;16.94275172;52.79656253;0.208155555
145;17.26397529;52.60789448;0.159782195
147;17.04606023;52.74115204;0.119555233
149;17.26664382;52.61120517;0.104240455
151;17.8566552;52.68071735;0.076033595
153;17.67527669;52.63463276;0.120583167
155;17.49197816;52.71287431;0.140847955
157;18.05684446;52.77473224;0.178188882
159;18.02812488;52.75622332;0.215443438
161;17.95585736;52.5313249;0.234067955
163;17.319417;52.77970339;0.198149638
165;18.03062696;52.6261474;0.191385704
167;17.84886262;52.6171491;0.160855208
169;17.42435675;52.62328896;0.133775226
171;17.12307376;52.55156338;0.113563189
173;17.29177809;52.50970965;0.121426772
175;17.61368466;52.47631195;0.114000687
177;17.71379287;52.47971929;0.13286553
179;17.20220832;52.51929359;0.147624979
181;17.60082691;52.51929359;0.177919852
183;17.41782131;52.54537935;0.175200246
185;17.24783149;52.54537935;0.182676628
187;17.02120376;52.55619791;0.14529389
189;16.67658265;52.46654389;0.110597832
191;16.2018476;52.46116895;0.098246437
193;15.99564556;52.41998085;0.089178047
195;15.97602391;52.43408254;0.087242145
197;15.80829055;52.46429989;0.108954568
199;15.65510964;52.40846299;0.138845126
201;15.5206934;52.50578013;0.135507257
203;15.24666539;52.54207173;0.164139801
205;14.87494364;52.47174172;0.154534151
207;14.93855014;52.44682453;0.166529071
209;14.89231789;52.51380318;0.152964346
211;15.1234973;52.38129174;0.148788229
213;14.41235673;52.33550585;0.112380244
215;14.35020522;52.2951662;0.10160842
217;14.11203015;52.3593065;0.092201365
219;14.01139282;52.24166734;0.103086859
221;13.75689068;52.31824305;0.117372655
223;13.18321968;52.34015044;0.148967531
225;13.56929836;52.32119643;0.188434793
227;13.23190839;52.40679977;0.177785506
229;13.11692254;52.16396722;0.171014441
231;12.63741869;52.26175976;0.134648083
233;12.78438064;52.26922083;0.119771996
235;12.27699352;52.14457412;0.068413342
237;12.06321471;52.32221893;0.055943142
239;11.95402754;52.27417286;0.040419578
241;11.7674084;52.30951062;0.064464748
243;11.38538522;52.25574104;0.055107781
245;10.62339602;52.20142741;0.083872503
247;10.69489709;52.19372055;0.134664011
249;10.17741839;52.45256947;0.164515397
251;10.04074551;51.90557182;0.171495369
253;10.00628231;52.20284221;0.20166298
255;9.415055127;52.17980896;0.224555978
257;9.376631887;52.1764864;0.206061281
259;9.087606412;52.18192934;0.208092873
261;8.616337044;52.18220574;0.209240533
263;8.332397592;52.20555899;0.190897859
265;8.375706186;52.16196463;0.168296853
267;8.124539638;52.20031437;0.140260646
269;7.660693776;52.09488932;0.107771769
271;7.311216365;52.07559331;0.085927633
273;7.342444089;52.17502107;0.066777391
275;6.91801499;52.08332204;0.050887883
277;6.51411555;52.09961482;0.065336042
279;5.941281041;52.032913;0.070784116
281;5.800972261;52.06156335;0.076867247
283;6.230218955;52.13856153;0.070559271
285;5.761968189;52.11404233;0.093567324
287;5.450003728;52.21018782;0.122248662
289;5.125124111;52.09265406;0.143762771
291;5.043861222;52.10379582;0.158376377
293;4.868762259;52.19834939;0.172706372
295;4.540800502;52.05902676;0.167336316
297;4.536413397;52.05902676;0.143844173
299;4.102464998;52.21066016;0.130545034
301;3.753689183;52.21066016;0.125216556
303;3.779931953;52.12896185;0.116104987
305;3.918669463;52.02709328;0.106858837
307;3.48971036;52.04768601;0.096305625
309;3.449678031;52.08479239;0.09085113
311;3.080055199;52.0308986;0.081544883
313;2.805228818;52.01383479;0.093662994
315;2.832955695;52.03800849;0.095542839
317;2.370349772;51.97815197;0.081673222
319;2.371846887;52.09170897;0.098886767
321;2.008659224;52.04025862;0.119323658
323;2.120647056;52.08226148;0.146854153
325;1.847213182;51.89483943;0.165467732
327;2.015255736;51.85618912;0.214231493
329;2.286802065;51.99572922;0.225506176
331;1.694878036;51.99572922;0.240030298
333;2.257700612;51.99893145;0.216929722
335;1.996379694;52.14574008;0.207850162
337;1.619485585;52.14574008;0.169694933
339;1.889088428;52.09463785;0.14680079
341;1.811032288;52.04325617;0.108316163
343;1.13611516;51.69547441;0.093496151
345;1.329724478;52.07213612;0.060311775
347;1.13771735;51.98076597;0.057223045
349;0.873231413;51.92321643;0.049823775
351;0.918648935;52.37324244;0.055146736
353;0.899201114;51.68388788;0.073410043
355;0.798135626;52.00386774;0.108523759
357;0.809834955;52.02933466;0.125703891
359;0.837129489;52.0071723;0.138263993
361;0.850947625;52.0071723;0.152153224
363;0.855838075;52.09700038;0.164385511
365;0.862152859;52.09282244;0.180802647
367;0.842416121;51.96566407;0.189944022
369;0.902796573;52.0379149;0.19632044
371;0.841717593;52.00879178;0.212182938
373;0.844014938;52.0098366;0.185431544
375;0.828660948;51.97737787;0.154724878
377;0.845365996;52.14065072;0.133645889
379;0.842730461;51.86690764;0.100384625
381;0.845036979;51.97999231;0.061671346
383;0.863945139;51.91172043;0.067304731
385;0.84409411;51.91980909;0.091078974
387;0.833155947;51.97808024;0.108054758
389;0.840965842;52.05422954;0.157270337
391;0.837367793;51.9870086;0.193640716
393;0.842195261;51.95688791;0.226413879
395;0.849807436;51.93980179;0.225142726
397;0.844274866;52.07097016;0.229043192
399;0.832017046;52.07097016;0.216119421
401;0.838960298;52.01461151;0.192114289
403;0.840219518;52.01461151;0.169710556
405;0.848782523;52.04656948;0.162075766
407;0.846239654;52.07952284;0.125153454
409;0.84468419;52.07952284;0.129377812
411;0.837762816;51.91080638;0.11936355
413;0.839546294;51.97892563;0.106379923
415;0.852820107;51.7659623;0.077967373
417;0.836209672;52.09143825;0.114369136
419;0.863127668;52.11705168;0.10338092
421;0.827578718;51.6068429;0.143052083
423;0.839879601;51.98797863;0.152845575
425;0.843480195;52.07624583;0.192387732
427;0.842099046;51.98514333;0.201447996
429;0.840666152;52.06887835;0.213747537
431;0.844219752;52.06887835;0.211253347
433;0.836836984;52.0005846;0.212081781
435;0.862124114;51.97731227;0.181545526
437;0.841051365;51.84766367;0.153223573
439;0.849598036;51.97895362;0.13145554
441;0.827412601;51.89394725;0.107617483
443;0.847122407;51.85039662;0.118105758
445;0.855814296;51.85815597;0.120758878
447;0.842431727;51.79615471;0.149669218
449;0.846525633;51.92707729;0.175164125
451;0.838987882;51.96898045;0.210203094
453;0.838659668;51.97012147;0.207182431
455;0.848135793;51.99317645;0.248312409
457;0.838722912;51.92087577;0.240128821
459;0.855712635;51.84902862;0.215026647
461;0.839460286;51.70348828;0.176582976
463;0.842233503;51.8952654;0.159740945
465;0.842231956;51.94381179;0.122820508
467;0.848236792;51.94381179;0.09948892
469;0.8399621;51.86071792;0.111457632
471;0.851387376;51.90108206;0.119612815
473;0.844975915;51.85939977;0.131346991
475;0.833275564;51.93669622;0.155782991
477;0.850760063;51.99469053;0.186800793
479;0.85738947;51.88016613;0.198126587
481;0.845241649;51.8939971;0.219616726
483;0.838235211;51.8939971;0.224158496
485;0.848804141;51.90814209;0.210480308
487;0.83800898;51.93677057;0.178178384
489;0.836228755;51.75003951;0.134431688
491;0.844402664;51.95452495;0.090331386
493;0.867791536;51.87390206;0.069882616
495;0.826673734;51.8149316;0.063580429
497;0.845020194;51.86776177;0.101214781
499;0.837639113;51.87994833;0.141112593
501;0.84212402;51.87994833;0.178228857
503;0.852810719;51.8892996;0.216348506
505;0.844082864;51.8892996;0.238596749
507;0.833404195;51.91299791;0.219972478
509;0.843240073;51.93669622;0.208203193
511;0.845517075;51.91451505;0.196763272
513;0.842982541;51.79299622;0.17912663
515;0.85327232;51.88583978;0.138178894
517;0.842730134;51.8835516;0.107284282
519;0.850609531;52.19254147;0.089989495
521;0.845701863;52.19254147;0.086538254
523;0.839570031;51.89635963;0.056217259
525;0.847395684;51.81595455;0.075270988
527;0.832743135;51.8187894;0.122399202
529;0.843663634;51.86977355;0.149714381
531;0.845640698;51.81132833;0.174741892
533;0.835382976;51.82104959;0.210950828
535;0.828576714;51.87148968;0.219854924
537;0.849547035;51.87148968;0.187457733
539;0.840541874;51.88402393;0.168526418
541;0.842293275;51.86721465;0.130639195
543;0.833630463;51.89683502;0.089135568
545;0.833276222;52.22962291;0.068987973
547;0.858518791;51.89325406;0.058987203
549;0.840018766;51.83620441;0.05800734
551;0.832493844;51.72757145;0.06586958
553;0.833582423;52.28167942;0.113623428
555;0.848585102;51.75087221;0.125596202
557;0.848028838;51.5484506;0.154096389
559;0.845584259;51.84005346;0.171065487
561;0.844315647;51.9635587;0.202054734
563;0.840257847;51.88352667;0.1926598
565;0.861211413;51.91919331;0.197756787
567;0.838373141;51.88223914;0.183782987
569;0.847414353;51.92971928;0.1589473
571;0.834108188;51.88142437;0.123864254
573;0.847946821;51.79109597;0.08550534
575;0.842588699;51.79644292;0.058982862
577;0.850109768;51.74612792;0.056028139
579;0.834690092;51.82008875;0.060623084
581;0.844266775;51.82008875;0.062573102
583;0.853284439;51.83746701;0.092473882
585;0.838979154;51.86313031;0.126085642
587;0.840430748;51.80251849;0.133382181
589;0.835047075;51.86491773;0.146209107
591;0.836046543;51.96278198;0.136752297
593;0.836248683;51.7068427;0.106851516
595;0.84247017;52.04134979;0.070642903
597;0.838293279;51.89128601;0.045144052
599;0.842262148;51.82625048;0.029355178
601;0.84330136;51.84828863;0.047851137
603;0.851402918;51.74363462;0.091414797
605;0.84508323;51.80546225;0.113525008
607;0.841703512;51.91906911;0.141240986
609;0.846407437;51.85054882;0.160792544
611;0.838999343;51.82399029;0.153268257
613;0.831151941;51.7905401;0.127063212
615;0.846440106;51.77878214;0.106692925
617;0.844111333;51.65659505;0.093749291
619;0.841895135;51.65659505;0.068644573
621;0.84128491;51.63333539;0.061309091
623;0.855763264;51.83788993;0.058107157
625;0.849640912;51.83788993;0.069456855
627;0.849333998;51.80334813;0.077289709
629;0.828405901;51.73508238;0.12313353
631;0.844243081;51.73508238;0.140016059
633;0.847550127;51.883657;0.145636818
635;0.844227464;51.85542913;0.144521362
637;0.825954722;51.85943651;0.133817895
639;0.838584095;51.81324958;0.091024554
641;0.842542623;51.80994458;0.064532222
643;0.851679691;51.84530989;0.053452375
645;0.842521566;51.80419964;0.056308529
647;0.849780308;51.77631727;0.079017745
649;0.83840562;51.75890796;0.098941875
651;0.846494249;51.78576782;0.127289979
653;0.85436207;51.88418225;0.149786472
655;0.835149578;51.87236874;0.176157099
657;0.838993937;51.82901711;0.168941116
659;0.835784135;51.50709457;0.176766667
661;0.857942475;51.61951054;0.147437322
663;0.839089243;51.78256253;0.127313166
665;0.84551696;51.67504874;0.082196176
667;0.836820649;51.65177028;0.073648758
669;0.847938197;51.74128128;0.08128773
671;0.843852805;51.91489685;0.103921362
673;0.834939634;51.70161295;0.139086185
675;0.844484751;51.70161295;0.173804509
677;0.836957976;51.83464353;0.179090902
679;0.835208159;51.80725885;0.151209509
681;0.84931414;51.88293845;0.140693189
683;0.838169554;51.84083324;0.103708898
685;0.839624555;51.63789294;0.083271037
687;0.832684817;51.91723445;0.066667247
689;0.839628531;51.82818047;0.062682909
691;0.847147322;51.76406204;0.087742056
693;0.85310232;51.61088964;0.115010214
695;0.84832459;51.75508995;0.146270488
697;0.849964224;51.76878754;0.182019337
699;0.845979563;51.6965424;0.210721471
701;0.839620195;51.68895406;0.18813723
703;0.847263702;51.69571888;0.181774512
705;0.847201647;51.8016906;0.153040027
707;0.835836379;51.78522945;0.123280661
709;0.850946464;51.69467144;0.081554136
711;0.862114992;51.72961384;0.077607506
713;0.846670202;51.64522937;0.064336777
715;0.852431666;51.65271538;0.075118453
717;0.849831573;51.72715204;0.078172745
719;0.84322558;51.89980633;0.112094832
721;0.829366571;51.81497446;0.135863643
723;0.847366096;51.79338415;0.158858582
725;0.846113313;51.79338415;0.156289469
727;0.845986547;51.80397878;0.148835531
729;0.861357302;51.83578762;0.143690607
731;0.843339464;51.84842771;0.108371402
733;0.841918914;51.8395492;0.083366346
735;0.844044885;51.8395492;0.078908141
737;0.83818708;51.67992948;0.069788154
739;0.844575107;51.66505676;0.050069662
741;0.853588546;51.70442638;0.067418411
743;0.850285892;51.78321505;0.07861359
745;0.847584682;51.71775966;0.093223318
747;0.849055233;51.69761214;0.142494277
749;0.82927446;51.81783731;0.165651662
751;0.850982508;51.80301182;0.175842223
753;0.835452556;51.80301182;0.171049266
755;0.843746261;51.80485216;0.142784712
757;0.842611798;51.76021342;0.105404811
759;0.857306374;51.7115144;0.078058751
761;0.848412342;51.69007934;0.061229129
763;0.854705043;51.70293723;0.058627903
765;0.852013047;51.95248474;0.07795352
767;0.83251392;51.67617971;0.089488289
769;0.842673511;51.75956659;0.116394727
771;0.846072552;51.76274695;0.126885343
773;0.843823637;51.82753102;0.153246435
775;0.845005144;51.78589508;0.158344936
777;0.848890869;51.77952562;0.153103222
779;0.847811503;51.65895801;0.136895655
781;0.840512781;52.01714416;0.124390238
783;0.842966401;51.69366074;0.081935147
785;0.847466514;51.67065869;0.073725583
787;0.84062582;51.6626505;0.087401686
789;0.851012437;51.81626623;0.109583439
791;0.850427749;51.78374029;0.130529382
793;0.841633178;51.71584497;0.154912453
795;0.846071735;51.79169906;0.162422363
797;0.842786192;51.69015413;0.150305226
799;0.854448791;51.69015413;0.140446649
801;0.846868446;51.72251008;0.105979743
803;0.841316807;51.67938499;0.101153081
805;0.852233003;51.70899968;0.103579941
807;0.838718751;51.61872376;0.109962729
809;0.847685263;51.76572832;0.105643125
811;0.84534638;51.72474228;0.145499625
813;0.858653333;51.72656381;0.151510417
815;0.845662049;51.72345824;0.13564205
817;0.849815677;51.74305558;0.136034347
819;0.837171035;51.74071798;0.125679296
821;0.85007743;51.75210858;0.088012467
823;0.840940929;51.76150927;0.059863213
825;0.849044429;51.66948967;0.052587606
827;0.838855534;51.71853376;0.051982682
829;0.837708241;51.75203074;0.068707024
831;0.851346631;51.73138858;0.106779096
833;0.84110914;51.74230379;0.14065828
835;0.844624998;51.69076991;0.160885254
837;0.83614061;51.68940496;0.159241892
839;0.843435713;51.67694506;0.143478199
841;0.844874948;51.73063941;0.113029678
843;0.842259558;51.75641423;0.094376205
845;0.831044188;51.71134646;0.076137531
847;0.856021664;51.64521932;0.066645857
849;0.847649104;51.66193238;0.091648049
851;0.855412131;51.71306216;0.09973313
853;0.842610082;51.73728571;0.129604015
855;0.840985096;51.73728571;0.162260811
857;0.836514179;51.73408043;0.173177476
859;0.838751232;51.63459713;0.1668498
861;0.841480342;51.69895784;0.176636383
863;0.851094682;51.73952141;0.152454055
865;0.846019527;51.707762;0.107146574
867;0.842482926;51.70681384;0.110275198
869;0.844181076;51.63869766;0.087702729
871;0.841163682;51.73487071;0.087411328
873;0.846695539;51.7316125;0.112157558
875;0.82580103;51.68025574;0.134872824
877;0.847050092;51.715248;0.116933414
879;0.847413224;51.75141233;0.106653331
881;0.837591719;51.61127187;0.104000688
883;0.83947989;51.69754654;0.072765153
885;0.842554722;51.63193896;0.083231919
887;0.844516241;51.64710951;0.109322862
889;0.846556049;51.76061403;0.129824554
891;0.843339085;51.76061403;0.131714103
893;0.826875934;51.72788503;0.131589977
895;0.845179423;51.71045078;0.102042624
897;0.843514395;51.63912319;0.065813433
899;0.834680411;51.68237554;0.07150142
901;0.837821238;51.6465624;0.089188125
903;0.842005029;51.69580548;0.116177585
905;0.843471607;51.77417429;0.136879321
907;0.852720903;51.79511209;0.141964302
909;0.843814661;51.64646618;0.129614714
911;0.8539848;51.53935299;0.092329802
913;0.845865386;51.53935299;0.070722929
915;0.837871139;51.60759382;0.070442659
917;0.855065749;51.63479874;0.106193407
919;0.835172379;51.67959317;0.128811614
921;0.845694206;51.70709636;0.150583713
923;0.837692649;51.70709636;0.141631792
925;0.837917371;51.75445843;0.126987565
927;0.844446925;51.58546251;0.109980673
929;0.850063596;51.94680103;0.091360347
931;0.847370328;51.65922435;0.088542829
933;0.856276099;51.60930995;0.118237089
935;0.848727191;51.69916602;0.142728209
937;0.846661595;51.30114054;0.149493449
939;0.862469092;51.60149769;0.158847006
941;0.846269538;51.72624674;0.148252658
943;0.832938501;51.69202202;0.129413319
945;0.830924317;51.70159415;0.106750164
947;0.850348201;51.70159415;0.09371152
949;0.830785171;51.53419628;0.085561042
951;0.847541431;51.62191899;0.099680679
953;0.828150957;51.5669559;0.122420568
955;0.843547257;51.61695121;0.151571844
957;0.845323601;51.6787784;0.151897909
959;0.83636988;51.67658687;0.15840514
961;0.852731879;51.69755528;0.154554222
963;0.838808941;51.62403617;0.125223196
965;0.834017968;51.86129434;0.095148154
967;0.845048015;51.71426223;0.106345387
969;0.84070046;51.64251172;0.11837654
971;0.856511502;51.53176465;0.132253067
973;0.84233821;51.49483541;0.151225897
975;0.848289017;51.66425117;0.179618226
977;0.8461796;51.70839571;0.171682604
979;0.856863062;51.57454162;0.160792395
981;0.836089169;51.62922787;0.135955241
983;0.843800451;51.66531742;0.123443234
985;0.847899668;51.63764016;0.128035906
987;0.843920999;51.65074383;0.143096303
989;0.850012496;51.5381035;0.157563067
991;0.845417479;51.70558228;0.174023664
993;0.849060216;51.65994553;0.192991213
995;0.838355009;51.99684007;0.17572856
997;0.844779128;51.7041736;0.163403377
999;0.833360277;51.62143091;0.14769655
1001;0.836434452;51.38130946;0.152980571
1003;0.843848625;51.76468001;0.153885924
1005;0.849300918;51.66422931;0.17091073
1007;0.851533432;51.56753101;0.175020718
1009;0.85150459;51.68255573;0.189196166
1011;0.854754977;51.60311717;0.188885135
1013;0.839485117;51.49968248;0.179288485
1015;0.854969202;51.49968248;0.16563445
1017;0.842733405;51.60667365;0.163086934
1019;0.850816788;51.63766509;0.144408825
1021;0.844431396;51.67054323;0.140758229
1023;0.845029689;51.57206057;0.152867898
1025;0.847260776;51.96120667;0.169761329
1027;0.85303604;51.96120667;0.203899064
1029;0.841517606;51.61053451;0.205809653
1031;0.834231725;51.66154315;0.193351315
1033;0.853089186;51.59106138;0.170867788
1035;0.830869726;51.59106138;0.143902424
1037;0.853209156;51.59049239;0.114690533
1039;0.847848075;51.31751729;0.117640669
1041;0.844044896;51.56691217;0.12895258
1043;0.821412461;51.54846154;0.147893904
1045;0.837319606;51.56219017;0.170476403
1047;0.852258697;51.59381882;0.165825227
1049;0.843305727;51.64092592;0.153865108
1051;0.852345577;51.54566735;0.151460562
1053;0.858314994;51.49488833;0.137244781
1055;0.84694057;51.50804448;0.131231381
1057;0.834585639;51.54365864;0.140531848
1059;0.840699903;51.56646783;0.187957941
1061;0.839738139;51.5772116;0.203598452
1063;0.840345969;51.54412834;0.211875346
1065;0.840651366;51.59704904;0.179462197
1067;0.845696205;51.55772927;0.179191859
1069;0.852424566;51.54221322;0.138241028
1071;0.843163672;51.6015095;0.128171615
1073;0.843754238;51.39195657;0.137318948
1075;0.839468628;51.58420296;0.18934605
1077;0.831084607;51.6004402;0.188635744
1079;0.832739167;51.57658663;0.200203108
1081;0.838600749;51.65905641;0.171863652
1083;0.839578416;51.59461785;0.137095742
1085;0.846775328;51.60623193;0.10862528
1087;0.833663465;51.554126;0.096327731
1089;0.83609386;51.45345182;0.117957012
1091;0.838206054;51.61025811;0.149969638
1093;0.840847904;51.56623778;0.196117339
1095;0.841152901;51.76286154;0.180749811
1097;0.855398062;51.66206577;0.166173036
1099;0.834105117;51.09699055;0.112654025
1101;0.844401201;51.48983658;0.095277287
1103;0.836653647;51.67128934;0.074054875
1105;0.846741577;51.47026066;0.097541629
1107;0.851000377;51.60530608;0.130891729
1109;0.841634768;51.5683051;0.165845995
1111;0.844595079;51.45994593;0.17045814
1113;0.846647456;51.53632483;0.15286736
1115;0.853517484;51.57283423;0.129238584
1117;0.836240475;51.57283423;0.127259095
1119;0.842567758;51.57283423;0.136785862
1121;0.838680326;51.5015097;0.14968293
1123;0.832827179;51.62931446;0.156188492
1125;0.845228128;51.54236541;0.162034885
1127;0.834605994;51.57205751;0.148389929
1129;0.842699545;51.52532653;0.133005999
1131;0.849628089;51.47844598;0.130800248
1133;0.852044763;51.59874331;0.149923121
1135;0.8451454;51.50294331;0.169180293
1137;0.831280861;51.50294331;0.19540845
1139;0.846236124;51.58541878;0.183650652
1141;0.834945714;51.49421963;0.178649603
1143;0.840871095;51.49421963;0.155564826
1145;0.846920656;51.60944334;0.125508281
1147;0.829808776;51.54995069;0.095160633
1149;0.856760659;51.55591692;0.131576262
1151;0.849141131;51.52393665;0.138776173
1153;0.83360727;51.54438288;0.149729405
1155;0.837999746;51.67490441;0.167068778
1157;0.846090668;51.55587581;0.154947711
1159;0.848573487;51.56508101;0.124733615
1161;0.838748368;51.53856315;0.110818479
1163;0.850243783;51.47939414;0.107859495
1165;0.836730735;51.42659502;0.120440016
1167;0.833410955;51.57289983;0.17727018
1169;0.836197202;51.58817054;0.185337543
1171;0.851356124;51.57715605;0.188593177
1173;0.850658926;51.50100632;0.179157132
1175;0.843908555;51.46305762;0.149828893
1177;0.840298234;51.51304943;0.103187655
1179;0.838978885;51.51382353;0.102728151
1181;0.849368057;51.35062547;0.113387361
1183;0.839510239;51.665432;0.13118736
1185;0.845999086;51.50700317;0.179177074
1187;0.844282298;51.49240116;0.192811516
1189;0.849726176;51.54296239;0.193268251
1191;0.84843485;51.54296239;0.167865774
1193;0.850781267;51.56171434;0.142930789
1195;0.849009121;51.55097057;0.110635402
1197;0.838986227;51.48312773;0.088403352
1199;0.847304388;51.49541357;0.067781134
1201;0.848129788;51.88065245;0.065864733
