Repository: johodges/materials

## A Non-Dimensional Scaling Approach to Modeling Material Pyrolysis

This repository contains the data, scripts, and technical documents required to generate the SPyro cone validation cases.

## Instructions
* Clone this repository with submodules
  ```
  git clone --recurse-submodules https://github.com/johodges/materials
  ```
* Pre-process data
  ```
  python materials/scripts/initialize.py
  ```
* Build latest FDS (example for impi_intel_linux target, but use relevant make target for platform)
  ```
  git clone git@github.com:firemodels/fds.git && cd fds
  cd Build/impi_intel_linux
  ./make_fds.sh
  ln -s fds_impi_intel_linux fds
  cd ../..
  ```
* Run cases
  ```

File: data/rise_materials/Testdata-1676.txt
Keywords
Material1;Material2;Material3;Material4;Product;Object;Scenario;Method;Reference;Comment;Owner;IsPublic;ImportDate
Carpet;Glue;Aluminum plate 2 mm;;IN1-8-1;Wall panel;;ISO 5660;TRANSFEU;;TRANSFEU;1;2011-03-10 09:01:49
Scalars
Flux (kW/m2);tig (s);qmax (kw/m2);qtotal (MJ/m2);q180 (kw/m2);q300 (kw/m2);Sample mass (g);Mass loss (g);DHc (MJ/kg);Peak smoke production (m2/m2s);Total smoke produced (m2/m2);Specific extinction area (avg) (m2/kg);MARHE (kW/m2);Area exposed (m2);Observations;Test date (YYYY-MM-DD);Test identifier;Product thickness (mm);Thickness1 (mm);Thickness2 (mm);Thickness3 (mm);Thickness4 (mm);Product density (kg/m3);Density1 (kg/m3);Density2 (kg/m3);Density3 (kg/m3);Density4 (kg/m3);Product area weight (kg/m2);Area weight1 (kg/m2);Area weight2 (kg/m2);Area weight3 (kg/m2);Area weight4 (kg/m2)
50;9;163.43;9.54;;;57.05;5.08;16.67;;947.97;;99.64;0.0088;End flame at 84s.;2010-11-22;c_LSFIRE_IN1-8-1_75a;5.0;2;3;;;;;;;;;;;;
VectorData
Time (s);HRR (kW/m2);Mass (g);SPR (m2/(m2*s))
1;3.411373787;57.05;0.273838826
3;4.041551442;57.05;0.410062693
5;3.652669612;56.96736953;0.749075618
7;0.786854339;56.86506439;1.441556399
9;-2.420764807;56.86106839;2.699154277
11;0.568042713;56.6337669;5.623412345
13;36.44622661;56.68894197;8.815893101
15;85.81808548;56.52034541;11.62771703
17;123.9024002;56.33534554;13.85113648
19;146.2529807;56.33534554;15.38387668
21;163.429028;55.98188234;14.52530209
23;160.058828;55.77316132;13.14676849
25;148.9308707;55.75181447;11.83085479
27;140.9624945;55.71787661;10.82682477
29;132.5065922;55.57901825;10.05908892
31;129.2137842;55.43346213;10.38255767
33;129.2144161;55.34342016;10.99768705
35;128.0909705;55.33869264;11.20085249
37;127.6329848;55.04849454;11.43533236
39;125.0524488;54.97465912;11.81970094
41;122.2967873;54.73034622;11.58990428
43;123.3939713;54.71958131;11.35508527
45;119.696534;54.66631982;11.60497307
47;116.33187;54.54322546;11.68632097
49;118.3862074;54.43640843;11.54322622
51;115.5017308;54.33036685;11.01837475
53;115.7273904;54.25255577;10.11625247
55;111.8446768;54.16234608;9.268781028
57;107.0100097;54.08000205;8.087313859
59;103.9486079;54.00496025;6.81248838
61;98.30231262;53.99763153;5.816354082
63;90.85495599;53.9227313;4.910960483
65;83.78993719;53.87144041;3.722075312
67;73.50778881;53.87444567;2.864243391
69;63.19292645;53.86108537;1.949887929
71;54.04080531;53.81746555;1.312175367
73;46.10416307;53.8375737;0.806462432
75;40.76464078;53.8366563;0.564729924
77;36.11254968;53.79309565;0.363021254
79;32.61728231;53.78076167;0.264099592
81;30.32023911;53.775621;0.230726246
83;28.8489669;53.80197565;0.238650239
85;26.66137202;53.75022769;0.256991927
87;25.75712646;53.9312548;0.293394887
89;24.91633054;53.76364971;0.316504981
91;24.59069866;53.47042928;0.309448481
93;24.4776766;53.47898799;0.269340606
95;24.52207313;53.69951766;0.236209207
97;23.19164941;53.6443542;0.210121737
99;23.00330623;53.63591058;0.209396293
101;22.42434324;53.70888159;0.223567698
103;22.57159692;53.63756496;0.258214246
105;22.58063569;53.62421083;0.285639189
107;22.03919903;53.636763;0.298883094
109;22.24431542;53.61245192;0.289976615
111;21.95280962;53.62194872;0.289953428
113;21.2927624;53.61091552;0.272038707
115;21.34516433;53.60999521;0.269033401
117;20.82994458;53.63388154;0.247038211
119;20.14024539;53.54142426;0.211410407
121;20.22900228;53.54817539;0.223879579
123;19.40924443;53.47586764;0.228060743
125;19.13180769;53.47586764;0.235396609
127;18.66353754;53.54197609;0.270512973
129;18.61663276;53.55720024;0.335978453
131;18.70067985;53.34776875;0.333548798
133;18.60317414;53.34776875;0.314310779
135;18.34942573;53.46298838;0.265466915
137;17.60155591;53.47162696;0.235352182
139;17.5828878;53.4856567;0.193250819
141;17.20489139;53.41858112;0.169853462
143;16.82110963;53.43072014;0.187255089
145;16.96101486;53.43166115;0.229476917
147;16.20415311;53.50114333;0.251262152
149;16.50971759;53.45685116;0.278001665
151;15.67481288;53.45451826;0.286566823
153;15.70922911;53.43254297;0.293181564
155;15.59380347;53.4196107;0.270993108
157;15.31557736;53.40932646;0.261115125
159;14.92637228;53.40978353;0.240555761
161;14.21388634;53.36797746;0.227946499
163;13.93202305;53.3529479;0.233863027
165;13.36398259;52.97496233;0.240769123
167;13.11896461;53.35500671;0.24017505
169;13.22843997;53.34225995;0.250106706
171;12.96387762;53.34383773;0.278669157
173;12.8729684;53.35004321;0.270972796
175;12.46039798;53.33898604;0.270737139
177;12.0289175;53.32265607;0.27360545
179;11.28954051;53.33141844;0.261740186
181;11.15238333;53.25447757;0.227088883
183;10.34856716;53.29338438;0.211622072
185;10.06411187;53.2868725;0.209417617
187;10.023537;53.28267283;0.222466243
189;9.52146377;53.29201607;0.240848582
191;9.151738087;53.32130264;0.305116641
193;8.827580192;53.27820778;0.34667576
195;8.736173448;53.27552382;0.359294475
197;7.843037229;53.30714003;0.359420092
199;7.673987135;53.3411632;0.365381818
201;7.114897195;53.26670554;0.318695798
203;6.396400783;53.2610076;0.280274379
205;6.074420739;53.23535761;0.261815621
207;6.069036066;53.20714782;0.226236134
209;5.665987186;53.21021516;0.218788706
211;5.436467939;53.19312134;0.235702642
213;4.836459368;53.17377702;0.256464966
215;4.620648701;53.16868936;0.289435452
217;4.243473928;53.17871112;0.31216297
219;3.891165165;53.17509814;0.297804498
221;3.741425184;53.16567539;0.268582309
223;3.247555619;53.17106366;0.232776715
225;3.184177231;53.12523182;0.202855361
227;3.029928362;53.12255983;0.216136689
229;2.812969665;53.11209588;0.243730805
231;2.869363173;53.10750086;0.291560063
233;2.707993351;53.13713813;0.325451359
235;2.442275282;53.15235357;0.323564402
237;2.19863485;53.14874929;0.300220762
239;2.009821195;53.13871591;0.267960934
241;1.800945608;53.12724053;0.226776777
243;1.622528955;53.10826797;0.231767061
245;1.655944869;53.0933121;0.258117414
247;1.575892585;53.10803199;0.286307698
249;1.511304768;53.13151389;0.314006909
251;1.598117548;53.15061932;0.334792437
253;1.309403475;53.15061932;0.318652663
255;1.230227913;53.19783725;0.295366364
257;0.995635027;53.12809004;0.261055245
259;0.953195043;53.08183672;0.245566169
261;0.855770124;53.07894327;0.237932236
263;0.903992501;53.06495782;0.231527285
265;0.945109283;53.03190832;0.250557227
267;0.887912906;53.06710812;0.287206254
269;0.928757007;53.04486455;0.316735564
271;0.820890373;53.05107002;0.331925789
273;0.76322042;53.06646227;0.348796587
275;0.850082103;53.07382366;0.345887166
277;0.778652291;53.06133358;0.320374526
279;0.701595236;53.06155757;0.284175689
281;0.434617053;53.03379904;0.250856701
283;0.435407593;53.0393612;0.225661943
285;0.367537993;53.00218828;0.205489516
287;0.282008233;53.00218828;0.225079162
289;0.299802995;52.97795742;0.265043807
291;0.407798426;52.9865695;0.321379514
293;0.352969711;52.99382452;0.35052595
295;0.451453869;52.98467006;0.37865307
297;0.111210751;53.03915536;0.36710709
299;0.157137056;52.99949632;0.337548299
301;0.145850311;52.98825655;0.300187646
303;0.093346394;52.96708396;0.264204022
305;0.143974088;52.96210847;0.231892028
307;0.098330777;52.91778363;0.21342483
309;0.099146698;52.94397019;0.21703168
311;0.088934844;52.9486861;0.237290864
313;0.098552677;52.9486861;0.293619723
315;0.094793273;52.95425153;0.342633685
317;0.112412969;52.93196694;0.384046476
319;0.106320371;52.94403517;0.387715489
321;0.102732498;52.97930866;0.351689939
323;0.103819934;52.93967359;0.304581844
325;0.111410838;52.92400398;0.261368098
327;0.11378927;52.90073736;0.223928378
329;0.10163223;52.88501766;0.22696244
331;0.104484839;52.89318138;0.270641996
333;0.111394937;52.87800733;0.307584117
335;0.110883999;52.88607048;0.334398059
337;0.104016565;52.90159233;0.375102955
339;0.12328526;52.88238379;0.378389453
341;0.12706813;52.86869639;0.345198455
343;0.125708405;52.82642745;0.313317013
345;0.124834028;52.7998695;0.289568427
347;0.128096347;52.79986042;0.264710238
349;0.12621898;52.75845552;0.263498032
351;0.123856674;52.77643734;0.296140581
353;0.125979803;52.77529013;0.325632785
355;0.125056229;52.78667729;0.337087241
357;0.124807794;52.86137058;0.336666108
359;0.13120966;52.80579434;0.311165154
361;0.12458867;52.78689548;0.273207334
363;0.129992524;52.78391091;0.255688735
365;0.125123775;52.75636186;0.239647262
367;0.140520482;52.75446243;0.251395608
369;0.135720803;52.76188263;0.270463735
371;0.139880639;52.77126726;0.307079138
373;0.140510292;52.76869547;0.309030627
375;0.142529048;52.74551127;0.330237637
377;0.139233741;52.77773812;0.306229911
379;0.146729328;52.74347932;0.287384743
381;0.140591304;52.71500996;0.253098897
383;0.134166433;52.70270865;0.248113049
385;0.143990385;52.6698748;0.258043253
387;0.143950206;52.68601018;0.294058499
389;0.140073738;52.66605524;0.315328182
391;0.153114605;52.70098638;0.333069637
393;0.155962215;52.69269596;0.32462802
395;0.161116694;52.66312368;0.300357666
397;0.15464694;52.65689207;0.274093718
399;0.141428212;52.6169357;0.272181443
401;0.148637801;52.62034212;0.282073422
403;0.154176977;52.61887615;0.311446546
405;0.152542245;52.64881112;0.321539294
407;0.149639534;52.67293633;0.306987341
409;0.15094686;52.64482674;0.295053062
411;0.149236902;52.63275269;0.274456896
413;0.156305846;52.6278186;0.249135223
415;0.150788472;52.6071942;0.246928827
417;0.149271351;52.61618348;0.262599885
419;0.145491563;52.58430769;0.274655416
421;0.149586731;52.58430769;0.295974591
423;0.155399309;52.7760369;0.322639731
425;0.166332813;52.64058895;0.3274424
427;0.148785491;52.45468184;0.301000727
429;0.152867508;52.62117094;0.276242442
431;0.161552856;52.59246559;0.239469217
433;0.162264977;52.5896375;0.230886026
435;0.154218899;52.56588405;0.232275823
437;0.149749088;52.5811318;0.272604486
439;0.15616426;52.57963353;0.289152512
441;0.151509907;52.58862571;0.325273915
443;0.164204414;52.61246193;0.307786829
445;0.164152017;52.57538376;0.274089495
447;0.162106833;52.58175405;0.245213869
449;0.16673966;52.5564849;0.223176699
451;0.156742672;52.53536531;0.196263044
453;0.164856027;52.5613159;0.220714774
455;0.168858054;52.5615428;0.258139428
457;0.167191681;52.55786809;0.282707321
459;0.166907901;52.55449434;0.311945689
461;0.16977125;52.58065113;0.303483206
463;0.168157042;52.55764409;0.259365774
465;0.165214677;52.49923105;0.230367881
467;0.168193714;52.54356752;0.208729613
469;0.166588655;52.5315403;0.202071868
471;0.163728173;52.53754792;0.226563139
473;0.176650729;52.53362525;0.274319703
475;0.164859934;52.52159804;0.290587119
477;0.176249018;52.55261016;0.27997734
479;0.170525395;52.56136345;0.27495424
481;0.166842258;52.54576464;0.247013692
483;0.167411258;52.54576464;0.216945491
485;0.168095416;52.48462624;0.215168976
487;0.166210662;52.49099363;0.253541039
489;0.176184624;52.48949862;0.271303758
491;0.174516405;52.50095658;0.305160942
493;0.166921115;52.59707042;0.346724658
495;0.172781197;52.58948176;0.352433063
497;0.169949589;52.43259257;0.335477382
499;0.164025839;52.51124083;0.314759446
501;0.163079814;52.49727607;0.275559032
503;0.176138663;52.49727607;0.224591381
505;0.17794876;52.46532985;0.206058833
507;0.181581006;52.51142961;0.213657479
509;0.166946238;52.45572994;0.23735798
511;0.178796483;52.49490214;0.270669245
513;0.177519684;52.49743253;0.302067046
515;0.18235943;52.53915583;0.316053621
517;0.177050618;52.49735013;0.322473414
519;0.178985055;52.48831075;0.290666898
521;0.179811086;52.476729;0.269763626
523;0.179565466;52.51547934;0.229407036
525;0.180581155;52.44447274;0.212790675
527;0.176061014;52.44447274;0.195709626
529;0.178005038;52.42039763;0.216176845
531;0.174437338;52.43857731;0.238192169
533;0.17849643;52.44430792;0.28743559
535;0.180599014;52.48624069;0.308320279
537;0.178623791;52.49646322;0.317501506
539;0.179062749;52.47352661;0.317885599
541;0.177555835;52.46017793;0.301165733
543;0.18072432;52.4331865;0.268079822
545;0.179657147;52.42889789;0.236625242
547;0.179273754;52.42831993;0.208873339
549;0.178142484;52.43855989;0.205216945
551;0.179213235;52.41918289;0.259281571
553;0.178418155;52.44619828;0.287799177
555;0.177132583;52.42681295;0.337768203
557;0.177572009;52.45111168;0.382172972
559;0.178673838;52.47040916;0.397938515
561;0.181932068;52.44217905;0.355553392
563;0.180072503;52.48459212;0.321877008
565;0.175485304;52.52397379;0.289695423
567;0.180014588;52.46830679;0.252679837
569;0.178154801;52.48699908;0.220159843
571;0.176530497;52.50098744;0.218421566
573;0.177440292;52.42733862;0.244298629
575;0.181153593;52.27488508;0.262665662
577;0.180562543;52.39231273;0.292377923
579;0.176249379;52.52706182;0.324326082
581;0.179872621;52.50183406;0.3505367
583;0.179647948;52.47549103;0.350437494
585;0.175812792;52.45546565;0.371250942
587;0.17687593;52.48536249;0.353336012
589;0.177814675;52.5320816;0.325847441
591;0.176821373;52.39146103;0.269540145
593;0.178884621;52.4898544;0.236452392
595;0.180144833;52.59717498;0.188775405
597;0.17984138;52.44886228;0.191510763
599;0.180846132;52.84288994;0.203350449
601;0.180383785;52.45237217;0.24532396
603;0.182284606;52.49115482;0.290653867
605;0.180234654;52.50414373;0.337329866
607;0.177780235;52.45641282;0.375284764
609;0.178942462;52.55271217;0.381236017
611;0.180658064;52.50497255;0.373692517
613;0.179335509;52.5301386;0.348914298
615;0.18038788;52.5301386;0.31333184
617;0.178869085;52.53299647;0.259274409
619;0.180198362;52.50784239;0.261686484
621;0.177675605;52.52415168;0.247934239
623;0.178086598;52.49591829;0.233662406
625;0.182565044;52.50449769;0.219406359
627;0.178267479;52.46887677;0.238979642
629;0.179567795;52.49635503;0.233308886
631;0.180078214;52.48750153;0.263196306
633;0.179856357;52.48750153;0.307581151
635;0.180403688;52.50580174;0.344061236
637;0.181039354;52.51469953;0.350399942
639;0.179442662;52.49501322;0.354906838
641;0.17912145;52.48154075;0.310409004
643;0.178661369;52.7408313;0.273817355
645;0.182830006;52.45908226;0.246311336
647;0.179270468;52.41517383;0.240701245
649;0.177956426;52.42570276;0.266400769
651;0.180356205;52.46383376;0.307506414
653;0.177889186;52.44348999;0.353454801
655;0.177703893;52.44532407;0.364206674
657;0.180990357;52.25880995;0.361070396
659;0.177236245;52.47752152;0.322997594
661;0.179555596;52.45164463;0.28266806
663;0.17928978;52.41939745;0.222693605
665;0.176215004;52.42134989;0.211247463
667;0.180815807;52.39812466;0.221974029
669;0.179700652;52.48474169;0.254126878
671;0.178976845;52.43830248;0.303436692
673;0.179844826;52.45453807;0.338816183
675;0.18104044;52.44313348;0.348917595
677;0.178486029;52.44876934;0.328518343
679;0.17844578;52.45352664;0.289473386
681;0.180432772;52.44629231;0.254104074
683;0.180336279;52.41686451;0.248879575
685;0.178308416;52.39570353;0.283407038
687;0.180403556;52.40953542;0.297282732
689;0.179061896;52.43328924;0.329166849
691;0.177510612;52.45634929;0.337919256
693;0.180615239;52.48940169;0.325951184
695;0.181491073;52.41573219;0.301795299
697;0.179342547;52.40363455;0.306992652
699;0.179607057;52.35050666;0.285173245
701;0.180091552;52.36952025;0.298116351
703;0.178768733;52.35594467;0.33298886
705;0.180245607;52.41141744;0.345387359
707;0.178986443;52.40184693;0.370506031
709;0.180472578;52.40347807;0.366623402
711;0.178107142;52.40621505;0.335518476
713;0.18080416;52.42542649;0.297355475
715;0.176670878;52.38649353;0.289663174
717;0.181607181;52.38078688;0.277836832
719;0.18117598;52.37649282;0.302895347
721;0.180645172;52.40316586;0.341918562
723;0.180248885;52.41277449;0.364751642
725;0.180586663;52.41632213;0.357809542
727;0.181960149;52.40308889;0.342980978
729;0.177985876;52.40210977;0.31565247
731;0.1796037;52.40210977;0.299290606
733;0.177829988;52.3559512;0.297457463
735;0.177766608;52.35352717;0.33293129
737;0.179799803;52.35860576;0.35477771
739;0.17701497;52.38496912;0.388397641
741;0.177696401;52.39681916;0.409337872
743;0.175309482;52.40282678;0.401333661
745;0.182561247;52.34289513;0.364422861
747;0.177787603;52.46410386;0.335096746
749;0.179312485;52.38450624;0.302157212
751;0.180215786;52.38817223;0.279726103
753;0.180242169;52.35970287;0.294061449
755;0.179039438;52.36994282;0.306842483
757;0.178036497;52.37147377;0.362823455
759;0.180447959;52.37698584;0.409787307
761;0.179246301;52.38025648;0.41590085
763;0.176779464;52.38513177;0.406480878
765;0.180321019;52.4018836;0.376768899
767;0.17973087;52.37793555;0.316166033
769;0.177849494;52.36433056;0.262232479
771;0.178173768;52.29527386;0.238722271
773;0.177331406;52.33304182;0.258579815
775;0.181553165;52.32240433;0.288782736
777;0.178328262;52.35015959;0.308029791
779;0.176318429;52.3450015;0.34331985
781;0.179046088;52.49552294;0.35826285
783;0.175664479;52.35504359;0.324598467
785;0.176754053;52.35504359;0.296620035
787;0.17890782;52.32748619;0.271596679
789;0.179125045;52.33185394;0.257108452
791;0.18030321;52.3002174;0.271859948
793;0.180412917;52.28083207;0.305134077
795;0.179729992;52.30866139;0.333652491
797;0.180785122;52.33146512;0.331595347
799;0.180665101;52.32420683;0.326349967
801;0.177147111;52.29355813;0.305337884
803;0.177356607;52.27885893;0.270987325
805;0.177526083;51.93220313;0.251584621
807;0.177504625;52.2815665;0.278492359
809;0.178953384;52.27559156;0.303316974
811;0.180036683;52.28195894;0.327360279
813;0.18092829;52.31560093;0.357058103
815;0.177455593;52.30331741;0.35354055
817;0.180096803;52.31849147;0.336786458
819;0.178575776;52.27622288;0.306501329
821;0.181932838;52.26046216;0.288933979
823;0.178871205;52.24689856;0.273993105
825;0.179734269;52.21665392;0.309089511
827;0.178117631;52.24468074;0.352837478
829;0.175312053;52.25663098;0.369660215
831;0.182316172;52.25563116;0.375421222
833;0.179134346;52.29414553;0.351513595
835;0.180460251;52.25831513;0.323244112
837;0.179995181;52.19986941;0.284440671
839;0.176788376;52.41958333;0.279048342
841;0.179438427;52.21553031;0.293432259
843;0.179985611;52.23915996;0.319407366
845;0.181723012;52.25503577;0.331030592
847;0.175852095;52.23511349;0.352336182
849;0.178199594;52.23511349;0.347442145
851;0.181584241;52.21981565;0.327538076
853;0.177398582;52.19828328;0.296757718
855;0.176842333;52.20806;0.277902344
857;0.179930435;52.21289099;0.262285637
859;0.179626742;52.1489245;0.289086958
861;0.17950889;52.18105986;0.31417506
863;0.1803049;52.20735279;0.349829235
865;0.179658994;52.22619247;0.352138094
867;0.178625043;52.24831188;0.310168074
869;0.18098478;52.18495312;0.290203255
871;0.175747666;52.1443567;0.286603666
873;0.181822346;52.1447546;0.31443488
875;0.179935406;52.1734505;0.33679013
877;0.178765237;52.18556048;0.377852615
879;0.178593602;52.17971806;0.382294201
881;0.179892346;52.17485765;0.344408559
883;0.176125928;52.16655852;0.294566051
885;0.177822259;52.16723123;0.305524878
887;0.180115595;52.16002595;0.315279781
889;0.181293102;52.18439875;0.306126532
891;0.177823794;52.1874748;0.313930498
893;0.178875988;52.23945838;0.325015082
895;0.182319796;52.14372864;0.308611799
897;0.177038483;52.1266675;0.306516938
899;0.178095007;52.15422817;0.336743054
901;0.177476858;52.19665323;0.35100301
903;0.178343661;52.19665323;0.349173448
905;0.180688037;52.16014757;0.338724899
907;0.177236169;52.11128143;0.31507194
909;0.179450657;52.10330068;0.306165082
911;0.180214012;52.10330068;0.317852352
913;0.180874141;52.11269402;0.322456825
915;0.180294308;52.16931945;0.329229145
917;0.178048514;52.15218751;0.321295187
919;0.178347799;52.09282512;0.282394608
921;0.17636889;52.08178902;0.266254121
923;0.178739674;52.08831577;0.290767245
925;0.181006326;52.0854256;0.321582809
927;0.18289026;52.13130136;0.377856023
929;0.179933103;52.12150396;0.383667765
931;0.180552002;52.10867479;0.373573047
933;0.178307014;52.09058987;0.355049597
935;0.178141824;52.04774006;0.341331367
937;0.176038471;52.06559771;0.33794923
939;0.178322866;52.06724084;0.364891722
941;0.17844485;52.08937187;0.365048191
943;0.177932061;52.07827695;0.340007074
945;0.181229932;52.1205782;0.335732268
947;0.175990336;52.1205782;0.313304561
949;0.178828948;52.05828098;0.307243236
951;0.178638965;52.07413609;0.314448256
953;0.179556887;52.11774648;0.317088895
955;0.181029042;52.05560572;0.290141498
957;0.17820949;52.04971319;0.278853187
959;0.177487228;52.01692073;0.284605935
961;0.179467632;52.02389875;0.294338541
963;0.180250908;52.06732652;0.331862365
965;0.179197044;52.06732652;0.341074307
967;0.180207208;52.04339046;0.325642796
969;0.178729323;52.02317085;0.30746613
971;0.179436808;52.01307539;0.321588416
973;0.182549053;52.02225344;0.314200591
975;0.18259987;52.03913234;0.332067187
977;0.178525127;52.04305501;0.345660519
979;0.178224567;52.03597352;0.343528704
981;0.177361212;52.02412674;0.34207662
983;0.181113374;52.00687645;0.370293362
985;0.178579633;52.00687645;0.383729699
987;0.180873672;52.03076241;0.388877687
989;0.181578881;52.04522236;0.369644259
991;0.179624436;52.01190204;0.355343965
993;0.178140372;52.02750049;0.337976361
995;0.180029608;52.012256;0.332528671
997;0.180601056;52.00277153;0.338652954
999;0.1774351;52.03387441;0.341296467
1001;0.179509111;52.04230932;0.31235383
1003;0.1791898;52.01868002;0.300311235
1005;0.179126314;52.01248653;0.299793255
1007;0.181914939;51.97437623;0.310430548
1009;0.176047401;52.01792489;0.33431334
1011;0.18171987;52.02431589;0.337798
1013;0.181423736;51.99253485;0.320505038
1015;0.177586823;52.00006143;0.31297562
1017;0.177074214;51.89253502;0.318430283
1019;0.180504856;51.97824009;0.329355985
1021;0.181504779;51.99826546;0.362067123
1023;0.180229796;52.03657363;0.369792252
1025;0.179648762;52.00313748;0.344809562
1027;0.180783478;51.95617405;0.307382421
1029;0.180056999;51.94571917;0.304054745
1031;0.17634215;51.96498942;0.299884461
1033;0.178765782;51.97213263;0.318084177
1035;0.179993266;51.98561346;0.322861299
1037;0.179807624;51.97962654;0.329312175
1039;0.181644003;51.9451325;0.308534409
1041;0.177859484;51.9304333;0.308403466
1043;0.178240604;51.95617731;0.296984662
1045;0.179015506;51.9054858;0.327100972
1047;0.178655033;51.95214283;0.329329215
1049;0.176324499;51.98567881;0.342079803
1051;0.178490185;51.95404227;0.331478749
1053;0.178489219;51.94839769;0.325243576
1055;0.175999278;51.94241913;0.354812947
1057;0.177850451;51.94241913;0.386626366
1059;0.17899612;51.93511981;0.39233819
1061;0.177962604;51.97376669;0.385684734
1063;0.180213794;51.95966941;0.376757666
1065;0.181441474;51.94388836;0.332129826
1067;0.1779609;51.89888607;0.350385076
1069;0.180289994;51.87200646;0.366497903
1071;0.182756988;51.87200646;0.388624332
1073;0.178738168;51.92269797;0.399614058
1075;0.178688968;51.91062103;0.379313316
1077;0.177197149;51.89567424;0.335906081
1079;0.182681446;51.49756417;0.318023404
1081;0.179779769;51.85859098;0.305658767
1083;0.176062983;51.88036223;0.311640338
1085;0.18114169;51.90730355;0.329860525
1087;0.179741033;51.91050377;0.328937858
1089;0.179456984;51.91234983;0.329030867
1091;0.17682647;51.85396656;0.329457286
1093;0.177968731;51.87245228;0.345060975
1095;0.181076907;51.97368536;0.363722732
1097;0.176740827;51.89402603;0.367029214
1099;0.178866531;51.87973962;0.366402064
1101;0.179162506;51.88616872;0.352895167
1103;0.181894015;51.85723357;0.36266809
1105;0.179067113;51.86484619;0.372603049
1107;0.179622931;51.83687238;0.398767264
1109;0.1783092;51.87539872;0.406069894
1111;0.176499798;51.89213313;0.408785806
1113;0.181819813;51.87935406;0.352862498
1115;0.180572644;51.84713085;0.3173408
1117;0.179910972;51.82556581;0.31774063
1119;0.178208951;51.83386821;0.345905127
1121;0.17611029;51.85911667;0.365707073
1123;0.177183385;51.86806456;0.400416914
1125;0.178849293;51.87461782;0.389848661
1127;0.180628568;51.84111125;0.369994116
1129;0.179835315;51.82353059;0.3513609
1131;0.178787756;51.80560251;0.373734975
1133;0.181599606;51.83323688;0.370941296
1135;0.18008035;51.84447629;0.390789035
1137;0.178596632;51.85384022;0.392367916
1139;0.180985793;51.84357122;0.373272114
1141;0.177393198;51.83771681;0.340311076
1143;0.181148866;51.80593578;0.332272252
1145;0.1817489;51.81301727;0.352321569
1147;0.183702205;51.82728263;0.386852033
1149;0.1794943;51.82728263;0.407910662
1151;0.180828608;51.83900561;0.406007638
1153;0.179742315;51.85148698;0.382031873
1155;0.175756891;51.85034267;0.353173865
1157;0.180006346;51.80938685;0.312452865
1159;0.177167783;51.81333348;0.318512204
1161;0.178712838;51.82980795;0.36406149
1163;0.179127935;51.82142604;0.389014443
1165;0.180066595;51.84242183;0.388764167
1167;0.180357123;51.84797528;0.386802747
1169;0.181607986;51.83239716;0.366445282
1171;0.180242153;51.77967916;0.334558606
1173;0.180933868;51.7814871;0.353276415
1175;0.177444697;51.79855188;0.377607597
1177;0.179530745;51.82242586;0.385012552
1179;0.178096192;51.84214157;0.372695766
1181;0.176993549;51.83371827;0.361946696
1183;0.178189775;51.81575751;0.334959979
1185;0.180862242;51.63470317;0.313702969
1187;0.179871678;51.79247347;0.311296934
1189;0.178239375;51.54356011;0.348606289
1191;0.18007449;51.7709618;0.38838772
1193;0.181101595;51.7709618;0.40649965
1195;0.175484872;51.8101162;0.43302823
1197;0.180590653;51.81405049;0.43712255
1199;0.178771991;51.80534185;0.417488872
1201;0.179376699;51.78127;0.392197763

File: data/rise_materials/Testdata-1677.txt
Keywords
Material1;Material2;Material3;Material4;Product;Object;Scenario;Method;Reference;Comment;Owner;IsPublic;ImportDate
Carpet;Glue;Aluminum plate 2 mm;;IN1-8-1;Wall panel;;ISO 5660;TRANSFEU;;TRANSFEU;1;2011-03-10 09:04:24
Scalars
Flux (kW/m2);tig (s);qmax (kw/m2);qtotal (MJ/m2);q180 (kw/m2);q300 (kw/m2);Sample mass (g);Mass loss (g);DHc (MJ/kg);Peak smoke production (m2/m2s);Total smoke produced (m2/m2);Specific extinction area (avg) (m2/kg);MARHE (kW/m2);Area exposed (m2);Observations;Test date (YYYY-MM-DD);Test identifier;Product thickness (mm);Thickness1 (mm);Thickness2 (mm);Thickness3 (mm);Thickness4 (mm);Product density (kg/m3);Density1 (kg/m3);Density2 (kg/m3);Density3 (kg/m3);Density4 (kg/m3);Product area weight (kg/m2);Area weight1 (kg/m2);Area weight2 (kg/m2);Area weight3 (kg/m2);Area weight4 (kg/m2)
50;10;184.29;10.39;;;56.94;4.93;18.58;;847;;104.45;0.0088;End flame at 101s.;2010-11-22;c_LSFIRE_IN1-8-1_75b;5.0;2;3;;;;;;;;;;;;
VectorData
Time (s);HRR (kW/m2);Mass (g);SPR (m2/(m2*s))
1;5.084615758;56.94;0.161643944
3;4.318879538;56.86444445;0.27741801
5;2.688237732;56.68434557;0.618023781
7;-1.546416706;56.68434557;0.783211832
9;-9.431726753;56.58307158;2.343661572
11;-6.214565079;56.58968824;5.374152976
13;38.6982351;56.30685761;9.140933047
15;88.99279936;56.3377959;12.52788418
17;138.4823201;56.07524198;15.75442198
19;170.69432;55.52119999;16.7335572
21;184.2906264;55.91249888;15.64952624
23;178.1355137;55.91249888;13.98442442
25;161.1687801;55.91249888;12.45336791
27;148.904861;55.25217104;11.0715502
29;135.2890764;54.96318447;10.90036924
31;133.6360608;54.95755522;11.47160639
33;132.432875;55.01934344;11.70464436
35;128.1721286;55.01934344;12.2061525
37;127.6669395;55.01934344;12.4057818
39;126.4489729;54.70753737;12.88062316
41;125.7746893;54.33003976;13.2085615
43;123.2779039;54.19908113;14.08689471
45;122.8240251;54.11426621;14.37759281
47;124.8282521;54.05796331;15.65078902
49;124.7742696;53.90850793;15.30580644
51;125.3515815;53.77455274;14.4443421
53;119.8843035;53.67359825;12.51084075
55;115.3325166;53.51385209;10.821312
57;109.2769206;53.51385209;8.502300815
59;104.7678943;53.42650441;6.794082544
61;99.96581568;53.37677457;5.398554457
63;93.75923618;53.39934017;4.320561233
65;86.06920582;53.34677699;3.3125727
67;79.61443863;53.32246577;2.298078384
69;68.64182561;53.33969963;1.624585197
71;59.15254559;53.27062645;1.103979035
73;51.18078655;53.25982172;0.800626564
75;44.53494489;53.22383683;0.468378643
77;40.33291559;53.23444709;0.278091907
79;37.34627426;53.16235884;0.169128564
81;36.1536705;53.15652239;0.092639884
83;34.52494164;53.18526593;0.049626438
85;32.79751126;53.18321588;0.071312801
87;31.84336492;53.16732981;0.089197627
89;30.7074496;53.15577614;0.075101351
91;29.6962382;53.10893983;0.076839624
93;29.75198287;53.12401405;0.072577399
95;28.85469625;53.14271801;0.059523791
97;27.91035413;53.14178695;0.098472291
99;27.2749488;53.13082826;0.117236755
101;27.10643149;53.14539778;0.143284067
103;26.57920457;53.22809937;0.168510133
105;26.41879873;52.90057355;0.193290328
107;26.23190586;52.90057355;0.149852327
109;26.08456957;53.10480809;0.131318656
111;25.38228055;52.9426484;0.088675138
113;25.51652637;52.92048717;0.063016082
115;25.07433826;52.72768145;0.078820549
117;25.02169781;52.97454582;0.106583788
119;24.20401737;52.88911959;0.136976289
121;23.84805738;53.35753696;0.162796436
123;23.3739907;53.17752644;0.179832654
125;23.17093251;53.17752644;0.148510638
127;22.76194386;53.17752644;0.122102166
129;22.66030714;52.83455327;0.104977524
131;21.91829946;52.83455327;0.114985865
133;21.5403612;52.696934;0.126600671
135;21.07007299;52.696934;0.145009062
137;20.52428812;53.03919526;0.133311417
139;20.25128554;53.03919526;0.11887391
141;19.61696677;52.72728926;0.104277012
143;19.81364446;52.7963088;0.076058681
145;19.11269293;52.75795745;0.065766709
147;18.89294518;52.78202751;0.110933336
149;18.48817274;52.78202751;0.143800895
151;18.04961885;52.80542039;0.139868125
153;17.44295453;52.80346758;0.13535434
155;16.88505502;52.80346758;0.126337325
157;16.25918358;52.71942089;0.096996621
159;15.89625349;52.71942089;0.072813817
161;15.52540796;52.90407364;0.097745223
163;15.2570646;52.71199202;0.136353963
165;14.56279836;52.74898592;0.152088741
167;14.05769245;52.74898592;0.177784324
169;13.47553929;52.702701;0.165474141
171;13.3166521;52.702701;0.13580713
173;12.73909192;52.85533159;0.103884701
175;12.16024628;52.85533159;0.101341027
177;11.9568999;52.65442235;0.088576888
179;11.71319159;52.65673903;0.126176591
181;11.16621737;52.66165368;0.14154736
183;10.10219054;52.66165368;0.138666707
185;9.951990932;52.66165368;0.110463817
187;9.693197591;52.66165368;0.081798828
189;9.120108268;52.5618498;0.040112788
191;8.54402754;52.5635711;0.059096035
193;7.940168963;52.57735039;0.084150749
195;7.40757239;52.57735039;0.118498913
197;7.039119397;52.63958967;0.155042801
199;6.660455838;52.58198298;0.215902323
201;5.861056164;52.55971216;0.215489188
203;5.351224398;52.55971216;0.194422588
205;5.161961622;52.55971216;0.16703503
207;4.503358909;52.55971216;0.139531222
209;4.258906012;52.55971216;0.117265102
211;3.96788854;52.55971216;0.083872041
213;3.665398658;52.73816807;0.107611793
215;3.47962417;52.73816807;0.148576271
217;3.181044976;52.73816807;0.178015022
219;2.84213272;52.73992333;0.156615285
221;2.70174767;52.73992333;0.143504252
223;2.375875281;52.49247296;0.13312286
225;2.305861978;52.64294971;0.086915684
227;2.221608943;52.77728998;0.053779589
229;2.067445769;52.50327113;0.056132059
231;1.991517981;52.50327113;0.098592669
233;1.753061613;52.48698069;0.107365238
235;1.609525906;52.50848096;0.138199402
237;1.567440909;52.53532802;0.153455458
239;1.223928353;52.48482762;0.153820953
241;1.172765858;52.48482762;0.142330427
243;1.167327631;52.48482762;0.110578155
245;0.982300464;52.4752638;0.076043065
247;1.300777354;52.49846877;0.097887302
249;1.080165203;52.49846877;0.101044759
251;1.007402859;52.46642423;0.113594754
253;0.885858461;52.46642423;0.153909004
255;0.846857668;52.5725789;0.201753327
257;0.784006631;52.49149443;0.181932419
259;0.547038893;52.49149443;0.186846066
261;0.493674217;52.49149443;0.150221352
263;0.369391535;52.49149443;0.118239229
265;0.525928248;52.84402409;0.093458464
267;0.635411323;52.84402409;0.075615439
269;0.620661299;52.40886152;0.083805627
271;0.553186961;52.4330319;0.118150565
273;0.450510509;52.4330319;0.151499593
275;0.3640065;52.4330319;0.154899074
277;0.178072407;52.4233994;0.161963548
279;0.360064292;52.40612156;0.130350493
281;0.324942243;52.41692667;0.096475454
283;0.100304849;52.41692667;0.093492303
285;0.627682605;52.41692667;0.117191872
287;0.398925858;52.41692667;0.142751667
289;0.488306726;52.41692667;0.175008237
291;0.246310602;52.44684592;0.219619438
293;0.215026728;52.44684592;0.207643685
295;0.195707843;52.560595;0.189368641
297;0.291772034;52.40765109;0.155117698
299;0.225698458;52.40765109;0.139520317
301;0.466167214;52.40765109;0.101572689
303;0.445792689;52.40765109;0.09851005
305;0.294286468;52.24240726;0.114875852
307;0.165238396;52.18251861;0.155923603
309;0.058379064;52.82129141;0.185249374
311;0.058370083;52.82129141;0.200511959
313;0.053226237;52.32696482;0.193265985
315;0.160642266;52.32696482;0.149447301
317;0.063310805;52.37991965;0.139536007
319;0.158900104;52.37991965;0.118554436
321;0.177873017;52.37991965;0.143511748
323;0.112750745;52.33893522;0.158692437
325;0.07730421;52.33893522;0.195060743
327;0.066349543;52.38473088;0.20308783
329;0.063108727;52.33106106;0.195860868
331;0.073705068;52.39967314;0.154466524
333;0.067661573;52.39967314;0.159558626
335;0.075685029;52.39967314;0.161240423
337;0.085153371;52.39967314;0.156552533
339;0.087692839;52.36845009;0.179033025
341;0.088012267;52.36845009;0.183407061
343;0.086701292;52.32832176;0.166090761
345;0.093465017;52.32832176;0.140906622
347;0.11851619;52.32832176;0.132957625
349;0.10181609;52.32832176;0.137894362
351;0.101708273;52.31820496;0.143246879
353;0.103296697;52.31820496;0.187530922
355;0.102993894;52.31820496;0.206937072
357;0.104594028;52.31820496;0.195309288
359;0.113218324;52.31820496;0.151360167
361;0.118853826;52.23682741;0.149213127
363;0.105057843;52.22378433;0.109418527
365;0.113393254;52.22378433;0.118223726
367;0.120346781;52.29658718;0.130913044
369;0.13020886;52.29885678;0.169179337
371;0.132968672;52.30351792;0.187116101
373;0.146276164;52.24789528;0.205058487
375;0.14477776;52.24789528;0.173876258
377;0.146440602;52.33272218;0.180815874
379;0.158729741;52.33272218;0.163334888
381;0.171380865;52.32175461;0.162063426
383;0.181513762;52.32175461;0.147173102
385;0.18017802;52.32250356;0.179166987
387;0.186733226;52.32250356;0.19654823
389;0.193645643;52.32250356;0.179882083
391;0.192962345;52.27796154;0.175515875
393;0.207377126;52.2538664;0.172198157
395;0.204196791;52.26273105;0.153603591
397;0.206272619;52.26273105;0.128131089
399;0.229745706;52.23697133;0.192033707
401;0.233610535;52.42130729;0.198898737
403;0.236419724;52.42130729;0.232108813
405;0.237217236;52.26500953;0.233720925
407;0.249332624;52.26500953;0.212499387
409;0.249763292;52.21937708;0.163315696
411;0.251057955;52.21937708;0.156524609
413;0.252184693;52.21937708;0.125282255
415;0.258195169;52.21937708;0.149273478
417;0.26427707;52.24030011;0.19305859
419;0.282225667;52.44363444;0.18343609
421;0.278674239;52.26574304;0.172351682
423;0.281183814;52.20461309;0.152410889
425;0.292359635;52.20461309;0.118580197
427;0.299055912;52.20461309;0.087720342
429;0.298880774;52.22285634;0.127823016
431;0.304871753;52.22285634;0.175214999
433;0.304062339;52.24375428;0.223994365
435;0.314079732;52.24375428;0.238750772
437;0.326785615;52.2489888;0.240170386
439;0.32825831;52.2489888;0.209358268
441;0.325831238;52.2489888;0.147982941
443;0.325712489;52.2489888;0.132273782
445;0.338118429;52.2489888;0.150404756
447;0.339120707;52.2489888;0.209286808
449;0.344711318;52.18597819;0.21170671
451;0.345614906;52.23547884;0.224113698
453;0.349025986;52.21903483;0.204723298
455;0.361739374;52.14884345;0.165981385
457;0.354637296;52.14884345;0.095606652
459;0.356527787;52.27324059;0.123384573
461;0.369365678;52.36750243;0.158554154
463;0.356147681;52.45801219;0.172250559
465;0.369378121;52.22739478;0.189435099
467;0.378356067;52.16220563;0.18740172
469;0.369541247;52.19992378;0.160128472
471;0.367761731;52.19992378;0.13344028
473;0.359956063;52.15594281;0.121943698
475;0.380253485;52.15594281;0.147896688
477;0.370118511;52.15594281;0.176267955
479;0.396619415;52.15594281;0.169793136
481;0.396884097;52.18652032;0.161971653
483;0.390976897;52.18652032;0.170443314
485;0.399284647;51.98461519;0.113658586
487;0.396400065;51.98461519;0.081647681
489;0.397072371;52.14862968;0.115980629
491;0.402112253;52.17169999;0.145320786
493;0.395598775;52.17169999;0.163598935
495;0.404680961;52.17366245;0.190835256
497;0.399931603;52.17366245;0.199473834
499;0.4035764;52.17366245;0.175852587
501;0.398709801;52.15059214;0.153253332
503;0.410287055;52.15059214;0.140201496
505;0.400137287;51.94117055;0.160149428
507;0.397816296;52.14672086;0.201026046
509;0.386140726;52.14672086;0.200046999
511;0.395340212;52.14672086;0.20861771
513;0.401002517;52.14295645;0.189314915
515;0.403561394;52.12924275;0.144398318
517;0.398566234;51.5143467;0.123119736
519;0.392919793;52.20521773;0.137503619
521;0.402288166;52.20521773;0.146128429
523;0.401136163;52.20521773;0.173335042
525;0.412566891;52.13339302;0.20208453
527;0.414026657;52.40050234;0.183033036
529;0.418153209;52.40050234;0.157987156
531;0.407137695;52.10950122;0.12930096
533;0.399223893;52.11902414;0.134025256
535;0.403226301;52.11902414;0.152687052
537;0.41460869;52.1271738;0.174097808
539;0.419784302;52.1271738;0.183186031
541;0.411789208;52.14846994;0.189589682
543;0.397597808;52.14846994;0.153192216
545;0.417337184;52.19918989;0.136440089
547;0.413566057;52.19918989;0.1151224
549;0.414113964;52.10663007;0.136902157
551;0.409998834;52.10663007;0.151107854
553;0.420029761;52.2775371;0.157581972
555;0.413847171;52.19300501;0.149555348
557;0.41085867;52.19300501;0.154136473
559;0.40929025;52.07030678;0.12496704
561;0.417640999;52.07030678;0.121606106
563;0.40627527;52.07030678;0.173575463
565;0.419840871;52.08263178;0.204608331
567;0.415510752;52.08263178;0.225107373
569;0.410208599;52.12032756;0.216355321
571;0.424662124;52.10966405;0.189748955
573;0.424476756;52.08181994;0.124180199
575;0.406723404;52.08181994;0.086354467
577;0.417013117;52.08181994;0.096013896
579;0.42089049;52.0302994;0.149371481
581;0.433782682;52.0302994;0.182470918
583;0.434636303;52.09053719;0.204910225
585;0.428469558;52.09053719;0.215460843
587;0.422917926;52.09053719;0.187587479
589;0.431915418;52.09053719;0.143809962
591;0.42785746;52.04477278;0.151076447
593;0.429474222;52.08407025;0.190455825
595;0.432376894;52.06566108;0.223016454
597;0.430257616;52.06566108;0.231549686
599;0.429778154;52.09633583;0.222379995
601;0.427252402;52.09633583;0.193826551
603;0.422839183;52.04626489;0.145101753
605;0.428202193;51.95732555;0.119481259
607;0.430853385;51.87710655;0.153108147
609;0.427769755;51.87710655;0.199427133
611;0.432247352;52.01858669;0.224270771
613;0.435390848;52.02372733;0.226830165
615;0.443497013;52.02372733;0.214541477
617;0.42689209;52.02372733;0.184986078
619;0.432224262;51.94389728;0.161727242
621;0.437262266;52.12744582;0.157195708
623;0.439312163;52.12744582;0.186484653
625;0.435985823;52.05354289;0.200637731
627;0.435710817;52.05354289;0.189849794
629;0.443617914;52.03981685;0.202446079
631;0.445032273;52.02010387;0.199016482
633;0.448842083;52.02010387;0.198935268
635;0.456950375;52.02010387;0.207093321
637;0.444998523;52.02010387;0.220997824
639;0.454712065;52.0037382;0.218623781
641;0.44851097;52.0037382;0.210817239
643;0.44673817;52.0037382;0.163855689
645;0.450519953;52.02364873;0.143938229
647;0.44266978;52.02364873;0.137657822
649;0.447258782;52.04010509;0.122570053
651;0.450726639;52.05281247;0.162450877
653;0.451181027;52.05281247;0.190886906
655;0.450040835;52.05281247;0.21354526
657;0.449170495;52.05566088;0.197647922
659;0.448262907;52.0622495;0.177849771
661;0.43971915;52.0622495;0.138963925
663;0.454177576;52.0622495;0.162053324
665;0.446637527;51.97891571;0.154907777
667;0.450219749;52.06325025;0.169586256
669;0.453242719;52.02293104;0.196840944
671;0.45381455;52.02293104;0.192261524
673;0.453592997;52.03725863;0.166807569
675;0.448482478;52.00338393;0.15123901
677;0.445775247;51.95947554;0.158168824
679;0.45540207;51.99492709;0.153789722
681;0.444049263;52.02332604;0.166729295
683;0.456065495;51.99875635;0.161797838
685;0.445939625;51.99875635;0.145425065
687;0.451177101;51.99875635;0.121972021
689;0.450142927;51.95953496;0.12442667
691;0.442828346;51.95953496;0.136113267
693;0.446673168;51.95953496;0.155700751
695;0.457383679;51.95953496;0.198572854
697;0.448466853;51.917177;0.201340382
699;0.44767449;51.90818248;0.18222489
701;0.449024416;51.93615095;0.172791142
703;0.448807788;51.93615095;0.176617082
705;0.452704016;51.91930333;0.17505998
707;0.441702072;51.9034009;0.203707049
709;0.451678538;51.88069221;0.204268425
711;0.454351295;51.88743541;0.186849517
713;0.447553918;51.88743541;0.157967659
715;0.450671662;51.87808701;0.129248555
717;0.45280199;51.87808701;0.105493655
719;0.442573899;51.87808701;0.132447881
721;0.446826672;51.87808701;0.144660912
723;0.452965919;51.88869831;0.159979743
725;0.451502866;51.95132929;0.163738923
727;0.449219651;51.95132929;0.164471582
729;0.444121524;51.95132929;0.131103042
731;0.447746856;51.93905683;0.134012859
733;0.449646575;51.90378384;0.159255699
735;0.449618475;51.95636863;0.176177859
737;0.44724687;51.95636863;0.170968401
739;0.447007592;51.95395819;0.175541231
741;0.443147018;51.95395819;0.160426763
743;0.447314006;51.89221743;0.112983732
745;0.449124085;51.90407482;0.109379746
747;0.448886419;51.93367762;0.159522349
749;0.450152479;51.93367762;0.20022584
751;0.447595136;51.89536513;0.214513647
753;0.444732916;51.89536513;0.212682588
755;0.444883139;51.89536513;0.194560545
757;0.446586296;51.89376278;0.150129056
759;0.45704834;51.89376278;0.139437698
761;0.443138572;51.91459783;0.156129247
763;0.448930434;51.91459783;0.186177215
765;0.444942514;51.91913974;0.183900137
767;0.446842404;51.9058335;0.185851082
769;0.447392555;51.88445286;0.151904064
771;0.445582282;51.89914431;0.125030345
773;0.442268198;51.89914431;0.151874743
775;0.444724832;51.89914431;0.176096872
777;0.453554996;51.92140278;0.177567831
779;0.44752805;51.95272306;0.186418023
781;0.442304917;51.95272306;0.166542523
783;0.442388932;51.86444647;0.125902552
785;0.45026365;51.90914029;0.140187012
787;0.441488465;51.94406215;0.167062676
789;0.446587493;51.94406215;0.167545337
791;0.445473171;51.93830094;0.171474565
793;0.450592153;51.93830094;0.1728575
795;0.452557892;51.90778014;0.150828523
797;0.445083423;51.90778014;0.143774972
799;0.443674969;51.88453427;0.168747614
801;0.446611488;51.93521024;0.17166058
803;0.444075787;51.93521024;0.165956373
805;0.449679012;51.93521024;0.14689858
807;0.445539917;51.87831544;0.145890034
809;0.439725503;51.8843151;0.156839292
811;0.448940393;51.91228115;0.186454022
813;0.454860282;51.94520312;0.187953642
815;0.447627584;51.94520312;0.182207976
817;0.446063459;51.86488728;0.137726685
819;0.451665867;51.86488728;0.132107959
821;0.452192195;51.86488728;0.141831596
823;0.44807136;51.86488728;0.180746784
825;0.446671026;51.86488728;0.188945794
827;0.447054519;51.92966202;0.193733028
829;0.448074107;51.92966202;0.154929552
831;0.448365329;51.92966202;0.14562008
833;0.443023868;51.905056;0.126361076
835;0.448298323;51.905056;0.166493973
837;0.450472547;51.80928119;0.166462018
839;0.449948643;51.88798609;0.1774208
841;0.44624767;51.88798609;0.182456961
843;0.451817039;51.83562598;0.179265265
845;0.446949591;51.83562598;0.149590178
847;0.451406668;51.90351065;0.184690742
849;0.448269417;51.76225932;0.165347768
851;0.444047409;51.76225932;0.14390029
853;0.441671967;51.84962167;0.133640184
855;0.446176604;51.84962167;0.147641355
857;0.446038357;51.86623468;0.124143998
859;0.445179993;51.86623468;0.123162106
861;0.448395462;51.86623468;0.110150857
863;0.446574078;51.80467802;0.119372898
865;0.447924817;51.80467802;0.134053198
867;0.444721225;51.80467802;0.163447443
869;0.439813511;51.80467802;0.182268148
871;0.446861183;51.80467802;0.17073138
873;0.455934206;51.83066298;0.164514181
875;0.444944054;51.83066298;0.150829588
877;0.439704571;51.83066298;0.149039824
879;0.447679685;51.83066298;0.138354759
881;0.444165474;51.83066298;0.159621818
883;0.444770058;51.83066298;0.159803274
885;0.448060073;51.85921359;0.153004919
887;0.448041768;51.83598013;0.154325701
889;0.446202105;51.83598013;0.164754776
891;0.446704112;51.83598013;0.166504611
893;0.446594308;51.79721862;0.167167128
895;0.443135063;51.79721862;0.156859412
897;0.450238766;51.79721862;0.140762031
899;0.44212715;51.82897145;0.166391326
901;0.448335721;51.82897145;0.175073492
903;0.447722957;51.82897145;0.144128511
905;0.443731377;51.85473078;0.151942726
907;0.447779936;51.82682108;0.157063193
909;0.449532879;51.80724894;0.164281714
911;0.449723924;51.59501676;0.163913119
913;0.446818486;51.63123279;0.18177155
915;0.453974918;51.63123279;0.156400528
917;0.446640754;51.8030925;0.136606646
919;0.451683857;51.8030925;0.141228208
921;0.450045535;51.79197754;0.149607372
923;0.44578202;51.79197754;0.15340877
925;0.441187955;51.8071737;0.157291607
927;0.444229202;51.80731873;0.16273351
929;0.445757411;51.80731873;0.129873081
931;0.446189637;51.80731873;0.127176762
933;0.4453189;51.88075587;0.150998261
935;0.440383616;51.88075587;0.166779698
937;0.446377696;51.83580148;0.160567586
939;0.452280819;51.83580148;0.163436511
941;0.454621415;51.83580148;0.154810054
943;0.450058064;51.83580148;0.155423198
945;0.448823916;51.77093877;0.179492856
947;0.44021678;51.82261139;0.182928394
949;0.450003481;51.82261139;0.180011551
951;0.448353669;51.82261139;0.178474195
953;0.451688304;51.82261139;0.179704551
955;0.448182383;51.82261139;0.165181498
957;0.444509531;51.82261139;0.192419043
959;0.446061708;51.81107624;0.170736036
961;0.452031284;51.78210211;0.161407413
963;0.451566507;51.81795958;0.133241635
965;0.44569488;51.81795958;0.120786813
967;0.449088314;51.78400307;0.129614919
969;0.451741655;51.78400307;0.181223315
971;0.447878006;51.78400307;0.172697386
973;0.441055941;51.78400307;0.190889419
975;0.441124326;51.78400307;0.180663308
977;0.447521137;51.75283364;0.150204135
979;0.449238041;51.75283364;0.151651697
981;0.448957077;51.75283364;0.202339802
983;0.448487999;51.75283364;0.187679009
985;0.447948542;51.75283364;0.198048329
987;0.451800317;51.71377866;0.192961424
989;0.444215738;51.71377866;0.140401663
991;0.451456473;51.71377866;0.10379412
993;0.445348592;51.71377866;0.130990428
995;0.445452676;51.71377866;0.120974401
997;0.443791592;51.71315407;0.121119475
999;0.454688637;51.71132114;0.135839442
1001;0.452369365;51.72778853;0.138040582
1003;0.446706488;51.72778853;0.116981008
1005;0.44517154;51.75940316;0.161965165
1007;0.447440826;51.75473283;0.172768384
1009;0.444723688;51.76552961;0.165236752
1011;0.441571396;51.76552961;0.14696313
1013;0.44928352;51.76552961;0.137336808
1015;0.449343161;51.69719867;0.08992489
1017;0.449058325;51.74425106;0.099055208
1019;0.450549296;51.74425106;0.140997564
1021;0.43910657;51.72434052;0.166953491
1023;0.454235056;51.7219937;0.157885277
1025;0.438996744;51.73202947;0.157566793
1027;0.447007204;51.74828716;0.145137769
1029;0.455712415;51.74828716;0.133664869
1031;0.449000695;51.74828716;0.144303485
1033;0.447766489;51.71571742;0.190664203
1035;0.448133748;51.71571742;0.20521067
1037;0.449315353;51.69581653;0.203109991
1039;0.441789296;51.76233352;0.19083558
1041;0.443574062;51.69682554;0.195524528
1043;0.45244024;51.70970298;0.192196523
1045;0.449240179;51.75902084;0.194226484
1047;0.451646739;51.7366061;0.197316711
1049;0.451275843;51.74714111;0.191108709
1051;0.448204503;51.74714111;0.181567712
1053;0.448927204;51.70870874;0.160761197
1055;0.4430884;51.70870874;0.184098884
1057;0.449253681;51.70870874;0.204323105
1059;0.447194821;51.75460125;0.207091498
1061;0.449293872;51.65249421;0.175263823
1063;0.445888867;51.68267313;0.187503504
1065;0.446105683;51.68267313;0.179864879
1067;0.449607212;51.68267313;0.1816122
1069;0.440932501;51.68267313;0.191070987
1071;0.451979978;51.68267313;0.223085112
1073;0.447256404;51.70963325;0.202222021
1075;0.454579624;51.70963325;0.205450057
1077;0.445185885;51.72701523;0.213540535
1079;0.447819263;51.74622239;0.228420974
1081;0.45011351;51.73775286;0.197741761
1083;0.454912226;51.73775286;0.192373378
1085;0.449188388;51.74515049;0.170414444
1087;0.439788955;51.74515049;0.14936237
1089;0.447645725;51.74515049;0.14702908
1091;0.449020381;51.68529348;0.169407613
1093;0.441687301;51.68529348;0.194256573
1095;0.449502727;51.65559417;0.19385995
1097;0.45613052;51.67550779;0.168564873
1099;0.45180655;51.67550779;0.15454882
1101;0.445774113;51.67550779;0.160079098
1103;0.447304871;51.67550779;0.141954981
1105;0.452858475;51.70508517;0.128100293
1107;0.451243412;51.70508517;0.134318878
1109;0.449440421;51.70508517;0.134652636
1111;0.444385913;51.70508517;0.138128991
1113;0.446507328;51.70508517;0.166220944
1115;0.442326821;51.70508517;0.190357282
1117;0.450578294;51.70508517;0.197627183
1119;0.450880092;51.7042606;0.173786355
1121;0.452158454;51.71851267;0.18187203
1123;0.449157795;51.71851267;0.17767994
1125;0.445098428;51.64903832;0.200848917
1127;0.4554741;51.64903832;0.191993605
1129;0.450557032;51.64903832;0.194228139
1131;0.452303424;51.64096523;0.172031977
1133;0.45288389;51.66845513;0.176808313
1135;0.453724956;51.66845513;0.175113297
1137;0.44431917;51.70055627;0.189213085
1139;0.448712294;51.70055627;0.187329025
1141;0.446058676;51.61198978;0.19076412
1143;0.442898272;51.62013018;0.1737127
1145;0.448407838;51.62013018;0.155291866
1147;0.444170864;51.62013018;0.177078898
1149;0.452272899;51.62013018;0.200635493
1151;0.446273638;51.62013018;0.186466737
1153;0.445604608;51.6749182;0.164189578
1155;0.449499967;51.6749182;0.152775005
1157;0.452261583;51.6749182;0.153035308
1159;0.451520346;51.62632085;0.16621795
1161;0.447170175;51.62632085;0.191658611
1163;0.444287934;51.62632085;0.211750201
1165;0.447689997;51.69038164;0.211960029
1167;0.452829646;51.69038164;0.196452299
1169;0.444972275;51.69038164;0.201189163
1171;0.449536946;51.68104432;0.227703769
1173;0.436221549;51.63805934;0.25947241
1175;0.449784155;51.73976885;0.25850681
1177;0.45429584;51.68891087;0.240122671
1179;0.449082982;51.68891087;0.211768063
1181;0.451001492;51.61211827;0.179909089
1183;0.450249666;51.61211827;0.165451845
1185;0.442198241;51.61211827;0.188433193
1187;0.444788579;51.61211827;0.213340734
1189;0.450229342;51.67702459;0.224203318
1191;0.455993528;51.61523676;0.233424527
1193;0.447900992;51.63003509;0.220496118
1195;0.451673086;51.65336855;0.23184638
1197;0.446052756;51.64512784;0.234529528
1199;0.459747916;51.64512784;0.245492744
1201;0.449783209;51.65505783;0.247169137
