Repository: johodges/materials

## A Non-Dimensional Scaling Approach to Modeling Material Pyrolysis

This repository contains the data, scripts, and technical documents required to generate the SPyro cone validation cases.

## Instructions
* Clone this repository with submodules
  ```
  git clone --recurse-submodules https://github.com/johodges/materials
  ```
* Pre-process data
  ```
  python materials/scripts/initialize.py
  ```
* Build latest FDS (example for impi_intel_linux target, but use relevant make target for platform)
  ```
  git clone git@github.com:firemodels/fds.git && cd fds
  cd Build/impi_intel_linux
  ./make_fds.sh
  ln -s fds_impi_intel_linux fds
  cd ../..
  ```
* Run cases
  ```

File: data/rise_materials/Testdata-1679.txt
Keywords
Material1;Material2;Material3;Material4;Product;Object;Scenario;Method;Reference;Comment;Owner;IsPublic;ImportDate
Needle punched carpet;Glue;Recor sealing;;IN1-8-2;Ceiling;;ISO 5660;TRANSFEU;;TRANSFEU;1;2011-03-15 12:05:40
Scalars
Flux (kW/m2);tig (s);qmax (kw/m2);qtotal (MJ/m2);q180 (kw/m2);q300 (kw/m2);Sample mass (g);Mass loss (g);DHc (MJ/kg);Peak smoke production (m2/m2s);Total smoke produced (m2/m2);Specific extinction area (avg) (m2/kg);MARHE (kW/m2);Area exposed (m2);Observations;Test date (YYYY-MM-DD);Test identifier;Product thickness (mm);Thickness1 (mm);Thickness2 (mm);Thickness3 (mm);Thickness4 (mm);Product density (kg/m3);Density1 (kg/m3);Density2 (kg/m3);Density3 (kg/m3);Density4 (kg/m3);Product area weight (kg/m2);Area weight1 (kg/m2);Area weight2 (kg/m2);Area weight3 (kg/m2);Area weight4 (kg/m2)
35;32;269.24;33.25;;;18.90;15.16;19.31;;501.23;;77.16;0.0088;End flame at 348s;2010-11-23;c_LSFIRE_IN1-8-2_35a;10.0;;;;;;;;;;;;;;
VectorData
Time (s);HRR (kW/m2);Mass (g);SPR (m2/(m2*s))
1;5.653133432;18.9;0.068585776
3;6.790618461;18.86039764;0.067352889
5;7.323684559;18.70971688;0.055323783
7;7.753766489;18.79638458;0.054311875
9;6.77042297;18.79321639;0.067594769
11;6.194368596;18.80548308;0.099844546
13;4.881003146;18.64171278;0.136451165
15;3.690528048;18.71942448;0.208532394
17;2.497100205;18.74172394;0.318747899
19;2.308805166;18.69383576;0.475528076
21;2.002742695;18.62414524;0.641872257
23;1.96817317;18.53649291;0.952064269
25;1.710616873;18.55158225;1.407884335
27;1.280532932;18.54996762;1.774189014
29;0.445777054;18.52770887;2.583276278
31;-5.281044636;18.42763717;3.120711056
33;-6.295143181;18.44107117;4.678990215
35;11.43596007;18.21891384;7.67659191
37;58.49601905;18.04711111;10.76917852
39;125.7534831;17.34870116;14.89807415
41;187.1304377;16.95954267;19.50695922
43;238.5153701;16.46589554;21.97792789
45;269.2433279;15.97100129;21.07664962
47;267.8338109;15.4393359;19.09740802
49;242.4825073;15.2450012;14.88588707
51;208.0853468;14.98001332;10.32148639
53;174.3190352;14.7654604;6.458774791
55;146.3423695;14.68924172;4.229848602
57;131.6242196;14.59701014;2.912833561
59;116.2513196;14.61925817;2.12815986
61;103.325914;14.36310201;1.418043431
63;95.26034198;14.26066408;0.926231625
65;84.97097094;14.25949677;0.551204128
67;76.38905208;14.08843653;0.292812607
69;69.89892999;13.99751315;0.188038412
71;63.23943144;13.87020702;0.127663156
73;58.61223947;13.93508418;0.105995656
75;54.87292182;13.83787639;0.122130453
77;48.55521901;13.77694955;0.144488455
79;48.96450688;13.88291996;0.188922639
81;47.39462915;13.6621619;0.237721997
83;44.3576923;13.58487663;0.267116022
85;42.84233879;13.50197711;0.261395134
87;41.71307038;13.41115659;0.268248706
89;40.19548153;13.37585009;0.23802126
91;40.06050255;13.33457202;0.231295827
93;39.58632463;13.26640507;0.219293109
95;40.21245215;13.23219463;0.226907128
97;41.84741353;13.16991834;0.184569751
99;44.31893771;13.08321046;0.174276489
101;45.80928945;13.00239164;0.158767619
103;47.62948358;12.98624642;0.19046988
105;50.44575692;12.85897083;0.224848802
107;52.69315026;12.815296;0.31728489
109;55.05353651;12.78702605;0.4041748
111;57.57211881;12.7129395;0.481265752
113;59.84535747;12.56919511;0.586019114
115;62.14827671;12.68080332;0.662875269
117;65.69148156;12.39479311;0.719135536
119;65.97994324;12.36947867;0.810892781
121;68.27111969;12.2772053;0.865669266
123;68.35669583;12.20425499;0.814927318
125;69.78312643;12.15025328;0.79653887
127;68.58822887;12.03071549;0.760679994
129;68.44561941;11.97370952;0.693950446
131;69.86429272;11.89170249;0.66934992
133;68.50898961;11.81072189;0.707251735
135;67.84552268;11.79146901;0.714332712
137;69.00075592;11.65305333;0.709904504
139;67.12513844;11.6826031;0.677270414
141;67.11787965;11.60624085;0.640827411
143;66.82221789;11.53528285;0.610679355
145;66.87529492;11.48648984;0.584569914
147;67.15756082;11.38396245;0.578822353
149;66.82698876;11.36706776;0.583279055
151;65.25467076;11.2982601;0.595458022
153;65.60026455;11.2396186;0.599611339
155;65.36971458;11.24343554;0.636901017
157;65.46149162;11.16662597;0.651885145
159;64.1296653;11.13224196;0.61420293
161;63.32374637;11.00380924;0.58861248
163;63.51431205;10.97160932;0.540975078
165;63.44917536;10.90106863;0.49844111
167;62.20098584;10.89784902;0.494285342
169;61.33549763;10.84742317;0.520520228
171;60.88429469;10.70254897;0.497547279
173;60.56749755;10.72216721;0.478645162
175;59.16662626;10.73141892;0.440180516
177;58.85555517;10.60801276;0.404839089
179;58.89303633;10.5606635;0.38529553
181;58.68519105;10.60864329;0.425888947
183;58.95843798;10.5514209;0.441210681
185;57.65540452;10.54105437;0.443529024
187;57.03840132;10.43665681;0.398002106
189;56.13233302;10.38372117;0.385176572
191;55.69972485;10.35994153;0.329729176
193;54.31884445;10.31717098;0.320025108
195;53.63494121;10.34158115;0.29822474
197;53.51694706;10.31008193;0.30240378
199;53.74991128;10.24099141;0.273770858
201;52.02330317;9.99059306;0.265332925
203;51.85807253;10.18939611;0.251903289
205;51.40950954;10.12562734;0.24488038
207;51.48382564;10.12151469;0.233235036
209;50.20494653;10.06683316;0.233754027
211;48.70813798;10.03006417;0.212868652
213;48.39521987;9.99938781;0.178008627
215;47.97778042;9.91654883;0.166124967
217;46.97439232;9.91147994;0.157935303
219;47.10095221;9.92668125;0.152380823
221;47.12497652;9.91911703;0.153708057
223;46.49071826;9.85722484;0.135966436
225;45.1406949;9.75763153;0.11893962
227;45.09633292;9.86866975;0.093115628
229;45.34144698;9.74197326;0.090024069
231;43.83761163;9.75436263;0.086624297
233;43.12770751;9.75465834;0.105360296
235;43.730542;9.71561365;0.090771043
237;42.86143868;9.62574723;0.082604033
239;42.58002292;9.55837152;0.072486748
241;41.94955085;9.5446327;0.081209801
243;41.60149829;9.56228006;0.09226678
245;40.534124;9.5636204;0.120686606
247;40.45899679;9.5636204;0.143153768
249;40.42408467;9.46238193;0.124655392
251;39.39369605;9.40288705;0.10896247
253;39.63787798;9.38561469;0.118469142
255;40.0104211;9.39752566;0.124274201
257;39.267945;9.50319339;0.130197073
259;38.91300251;9.39561907;0.141440692
261;38.45027177;9.30742781;0.128788237
263;38.81059197;9.25707214;0.095292198
265;37.56367237;9.26694206;0.0812502
267;38.18769077;9.23966853;0.082498303
269;38.31708355;9.26767331;0.084104085
271;37.49976331;9.2210644;0.087237864
273;37.17643854;9.17664921;0.080899825
275;36.78155117;9.1440534;0.068915633
277;36.70816307;9.11233241;0.060676907
279;36.27071749;9.10404605;0.069800882
281;35.60530295;9.17547333;0.091460213
283;35.65965599;9.0606455;0.115417298
285;36.46421082;9.02334026;0.112185256
287;35.20510093;8.97396816;0.103585118
289;35.62689389;8.97222281;0.092372138
291;35.11149129;8.96440306;0.095849976
293;34.54706682;8.95189155;0.095420571
295;34.56028721;8.94437607;0.104659407
297;34.02664059;8.93355259;0.108553668
299;34.28690419;8.86530581;0.099788868
301;33.80622232;8.85706874;0.084810538
303;33.48670487;8.82047331;0.074944756
305;33.96623312;8.83876031;0.083202945
307;32.83591498;8.85051915;0.101885999
309;33.24545683;8.81386265;0.117656116
311;33.24815642;8.74898871;0.103128537
313;33.09448692;8.73223384;0.103393089
315;32.21289073;8.73591096;0.10040132
317;32.53941586;8.70222765;0.102782895
319;32.59717973;8.71114401;0.110420072
321;32.07650308;8.71333774;0.119311211
323;31.55683639;8.65574035;0.115753891
325;31.1104374;8.59091462;0.11599824
327;30.88643282;8.57258476;0.087039273
329;30.60876543;8.58339914;0.084083444
331;30.96362495;8.56006468;0.101592862
333;30.6503329;8.5838261;0.113528076
335;30.16934713;8.54994191;0.107138468
337;30.65091983;8.53192919;0.109928634
339;30.19549526;8.48901561;0.098420393
341;30.22780162;8.43429444;0.084156302
343;30.31450617;8.42136883;0.089264958
345;29.26274239;8.51062615;0.098818905
347;28.95119992;8.47793016;0.111388879
349;28.57504643;8.42593843;0.118162673
351;28.35315691;8.4270045;0.120975261
353;28.39643987;8.3090208;0.095610564
355;28.74479909;8.32103195;0.075916111
357;28.31580623;8.32103195;0.067871949
359;28.17575501;8.29832803;0.077690877
361;27.43876811;8.29746607;0.097880899
363;27.48338641;8.05789441;0.111521092
365;26.92027979;8.19126263;0.120869376
367;27.33063723;8.2652399;0.113296445
369;26.89388327;8.15634291;0.086191561
371;27.32345634;8.22726985;0.064792893
373;26.7563864;8.04654058;0.070186895
375;26.87875471;8.22985572;0.097056413
377;26.63410403;8.21593422;0.123973883
379;26.3887387;8.23523907;0.14409804
381;25.90322942;8.2924395;0.136292846
383;26.05441352;8.09871498;0.119982174
385;26.33900952;8.09871498;0.093667177
387;26.41998237;8.10089586;0.095918786
389;27.14215519;8.09179646;0.099709357
391;27.28700005;8.09743196;0.116634122
393;26.96009004;8.08241206;0.139740378
395;26.62139281;8.07114247;0.144882695
397;26.7199767;8.06797889;0.126225723
399;26.79525445;8.05575166;0.111618298
401;26.39607246;8.03532931;0.101234221
403;26.32113437;8.02430481;0.089251635
405;26.06694786;8.01990161;0.108100298
407;25.90126943;8.00431859;0.116740338
409;26.17960128;8.00019721;0.126319605
411;25.9585852;8.00269522;0.127966596
413;25.89311519;7.94319882;0.121122949
415;25.7994903;7.90997569;0.098554642
417;25.75725097;7.90997569;0.085371874
419;25.78706197;7.97003851;0.077100081
421;26.18775054;7.90472734;0.070419327
423;26.07998243;7.76263624;0.081862841
425;25.84282303;7.90615019;0.096775038
427;25.73025861;7.90420074;0.113629661
429;25.61423769;7.88919274;0.113165351
431;25.36353105;7.87283224;0.124048214
433;24.85594945;7.90502835;0.106969617
435;24.38021744;7.92125837;0.085909119
437;24.79216081;7.87973655;0.064558056
439;24.72314108;7.93584093;0.062323901
441;25.58917425;7.89858444;0.062161486
443;24.99545604;7.91187915;0.087687823
445;24.95536564;7.90481153;0.105146991
447;24.63181696;7.86923932;0.119106641
449;24.96825039;7.85842494;0.113278722
451;24.95041752;7.80453573;0.091197268
453;24.91617217;7.83665261;0.065692582
455;25.00864963;7.78127091;0.059475652
457;24.72756163;7.74673423;0.059481376
459;24.57389486;7.76479033;0.090159042
461;23.98587762;7.76479033;0.113090671
463;24.32778947;7.7296965;0.116129343
465;24.06037001;7.68096457;0.108699023
467;24.68211298;7.63377709;0.099698217
469;24.34739392;7.63033462;0.08261582
471;24.77836548;7.65347783;0.089073048
473;24.16192898;7.62719697;0.113121873
475;24.37430344;7.63109587;0.109365824
477;24.09649257;7.66007563;0.103172625
479;23.93500898;7.51571036;0.094904894
481;24.09334374;7.52997096;0.076231353
483;24.25130031;7.36576513;0.054224934
485;23.94891066;7.42961641;0.070899063
487;24.11272432;7.24451306;0.08368915
489;23.79609351;7.28569524;0.093525172
491;23.82347998;7.26934537;0.102605491
493;23.68403119;7.39659042;0.097497071
495;23.2490962;7.24073149;0.070820457
497;23.36098512;7.34735278;0.0547935
499;22.62530002;7.35593485;0.062746093
501;22.88324779;7.27468907;0.077113621
503;22.36800309;7.3512865;0.091350815
505;22.44143471;7.33447056;0.10285692
507;22.62759526;7.25094962;0.099717375
509;22.58203996;7.23673188;0.084079388
511;22.94489502;7.31514429;0.077191573
513;22.58599731;7.27822315;0.087253517
515;22.86702566;7.23728955;0.097778433
517;22.40754626;7.20637801;0.116299958
519;22.63902629;7.13427145;0.103205759
521;22.73132664;7.0663386;0.082727547
523;22.77701019;7.0788501;0.052165838
525;22.9548467;7.07481996;0.05153096
527;22.57426109;7.15661377;0.071599868
529;22.47150414;7.14196103;0.099647337
531;22.56419703;7.21708311;0.116669342
533;22.13299331;7.29969066;0.121344603
535;22.50005337;7.12334832;0.102040674
537;22.58100863;7.05337388;0.071634665
539;22.62225831;6.99975895;0.065695427
541;22.68004998;7.00732264;0.071171787
543;22.59034288;7.08371542;0.079738547
545;22.48218788;7.12994987;0.106337746
547;22.28311972;6.97213239;0.119700892
549;21.88207279;7.0545878;0.109069097
551;22.15944388;6.96140051;0.08145441
553;22.47516823;6.89907279;0.098900347
555;22.99356096;6.79382292;0.080152828
557;22.94286149;6.88256221;0.092277245
559;22.7244899;6.88753628;0.112260133
561;22.86027488;6.88688378;0.115633317
563;22.26962847;6.90245044;0.095203796
565;22.3968604;6.84637661;0.091494632
567;22.6598355;6.90620513;0.069142891
569;22.44919877;6.8538528;0.060027384
571;22.14258754;6.83963523;0.077130569
573;22.12634253;6.77991;0.085324278
575;21.85512318;6.80453283;0.10557946
577;21.96502409;6.75089594;0.098810646
579;21.84469876;6.78010124;0.080066108
581;22.16103206;6.68776734;0.062161805
583;22.32164058;6.69766833;0.079886657
585;22.2513272;6.69970028;0.078327474
587;21.41798593;6.70393453;0.089846067
589;21.53025218;6.64581964;0.104031785
591;21.47090338;6.66073381;0.100903162
593;21.83266477;6.56292548;0.064726164
595;21.64766179;6.54334635;0.045435953
597;21.71512463;6.55620179;0.060450157
599;21.16898602;6.58743957;0.065588852
601;21.04968558;6.59005062;0.085779815
603;20.89815912;6.55897783;0.086111864
605;20.73422846;6.53964245;0.089373419
607;21.42124926;6.39737931;0.055879049
609;21.5584623;6.43122439;0.040140659
611;21.33002346;6.44375733;0.050260827
613;21.44063684;6.42337731;0.081200265
615;21.40796485;6.40656191;0.105857206
617;21.0514138;6.40878564;0.116930732
619;21.16373687;6.39197881;0.111413112
621;20.83141947;6.32524274;0.082321357
623;21.24880705;6.29120641;0.060388809
625;21.17861994;6.32876771;0.045196965
627;20.84859929;6.35345537;0.055101826
629;20.73672929;6.41909485;0.082664
631;20.64319467;6.36933971;0.099043802
633;20.76812491;6.31543764;0.09203592
635;20.95680963;6.23848772;0.076615704
637;21.38283959;6.24697819;0.067807504
639;21.18110705;6.25274457;0.044286983
641;20.95657559;6.22500497;0.053560934
643;20.67405648;6.25888006;0.079880135
645;20.62717294;6.21008705;0.102052974
647;20.75508074;6.17325699;0.10375647
649;20.46158361;6.18754438;0.098254423
651;20.35441014;6.11629066;0.070257038
653;20.71167148;6.04670408;0.05129835
655;20.69515219;6.09916187;0.052110931
657;20.3568907;6.09605475;0.064018068
659;20.22698788;6.09085408;0.081723505
661;20.1756471;6.07398618;0.094608875
663;20.16746325;5.99449914;0.09396658
665;20.33055376;5.98044264;0.067111693
667;20.19161695;5.99655787;0.064249339
669;20.16764298;6.03509363;0.059477087
671;19.88924352;5.97570322;0.075725107
673;19.84362065;5.98284048;0.08983934
675;19.8292046;6.00164926;0.093288361
677;19.81391297;5.92194847;0.070437613
679;20.08494187;5.91301015;0.077648262
681;20.03918228;5.90239987;0.069555738
683;19.84327032;5.86325501;0.068851977
685;19.38227536;5.93481301;0.083442461
687;19.6320788;5.94127099;0.106589194
689;19.41451583;5.85368937;0.09008264
691;19.77555198;5.8323649;0.069041773
693;19.67166723;5.78276244;0.056796902
695;19.11850825;5.7766307;0.052155981
697;19.47142838;5.78528188;0.048150188
699;19.50403172;5.78528188;0.064531195
701;19.0579065;5.79694965;0.087881108
703;19.4960446;5.83134223;0.080192574
705;19.04466798;5.78755811;0.075133736
707;19.31122385;5.70801857;0.064791946
709;19.35285394;5.6906546;0.055496206
711;19.31272681;5.68996247;0.058759492
713;18.94770839;5.71659636;0.076218069
715;19.03767823;5.70346664;0.094443529
717;18.91224984;5.71135658;0.102294766
719;18.45565071;5.64722299;0.095576095
721;18.69167902;5.61036239;0.071849937
723;18.8606142;5.60894383;0.063737821
725;18.77827571;5.58502973;0.043643831
727;18.77737846;5.61106738;0.04473306
729;18.38877512;5.61128917;0.055428138
731;18.55810311;5.6252412;0.07101958
733;18.74995914;5.60426119;0.070256429
735;18.62483797;5.5423599;0.063212272
737;18.70867154;5.51044337;0.051061443
739;18.56255132;5.49632098;0.042943067
741;18.64902616;5.49059424;0.036145158
743;18.35368648;5.46077073;0.044109728
745;18.19788983;5.50408931;0.07356069
747;18.04452201;5.45370311;0.090263731
749;18.34886935;5.48518035;0.102386868
751;18.09912685;5.42494619;0.107755481
753;18.00865027;5.43524254;0.096595924
755;18.40254639;5.43010294;0.067827363
757;18.22798341;5.37596141;0.060338694
759;18.10458267;5.35565103;0.057127812
761;18.02646774;5.38350313;0.0770642
763;17.93200101;5.39334252;0.08693967
765;17.81220153;5.37247554;0.115996065
767;17.97928483;5.38057012;0.107669554
769;18.053081;5.31006908;0.091815813
771;18.07797778;5.20914506;0.057546925
773;17.84158766;5.26764299;0.045687363
775;17.93321404;5.26241178;0.033428882
777;17.78874259;5.28081181;0.04224854
779;17.67810177;5.27761309;0.064843402
781;17.44975565;5.27105492;0.088394136
783;17.55727649;5.22015069;0.092721314
785;17.37804089;5.17922137;0.086255865
787;17.77490519;5.17781996;0.074971176
789;17.51674051;5.15415015;0.066532345
791;17.10024727;5.12831714;0.06454274
793;17.26292665;5.21277021;0.078615193
795;16.71382979;5.16768432;0.078309567
797;17.2377465;5.17137911;0.085388923
799;17.29768382;5.09586115;0.072365094
801;17.37099409;5.0790061;0.055530673
803;17.4910541;5.08853263;0.056369571
805;17.06117456;5.0958349;0.068246071
807;16.89471538;5.12702929;0.077555247
809;17.08792772;5.07115956;0.082195357
811;17.33605566;5.05157186;0.08287102
813;16.98567214;4.97463051;0.070081849
815;17.11514428;5.01820623;0.074661003
817;16.89667639;5.03234094;0.078449509
819;16.80660932;5.07234776;0.090825815
821;16.55859104;4.99633319;0.090576475
823;16.79457434;5.01446751;0.080109506
825;16.8303997;4.95211837;0.067807659
827;16.62164107;4.94579056;0.067947001
829;16.55998827;4.99934495;0.073734799
831;16.55552754;4.99316072;0.073560266
833;16.96350769;4.94140417;0.075351112
835;16.84563787;4.85229899;0.060855184
837;16.45204116;4.8335036;0.055474708
839;16.68826167;4.81291038;0.057708641
841;16.23182504;4.92816142;0.07270838
843;16.61564896;4.91978398;0.084692662
845;16.43364642;4.87351043;0.097163388
847;16.64846389;4.77251623;0.078148148
849;16.72319808;4.79223465;0.074081717
851;16.42437339;4.80940683;0.069995629
853;16.2224153;4.86894082;0.080202985
855;16.2109265;4.83697608;0.078782884
857;16.21038207;4.83326843;0.078782884
859;16.42425273;4.73864115;0.066209376
861;16.16922568;4.7590817;0.067648391
863;16.08265931;4.77943118;0.063448547
865;15.92638377;4.80195671;0.073591876
867;15.93546489;4.77590192;0.086738606
869;16.285353;4.69865575;0.076451253
871;15.94178487;4.65948035;0.06520372
873;16.07867358;4.66840582;0.066643029
875;15.78751149;4.66494192;0.073693082
877;15.8243533;4.75200551;0.062365133
879;16.16651054;4.67568665;0.062365133
881;15.82558967;4.62228494;0.056792884
883;16.14634702;4.6089029;0.051135444
885;15.74944298;4.60862862;0.056351047
887;15.6554967;4.63452216;0.07973861
889;15.58685502;4.65618145;0.07973861
891;16.04989921;4.62885595;0.076510541
893;15.50696561;4.54694965;0.061578171
895;15.84849409;4.50497087;0.029865086
897;15.46151494;4.59057251;0.02114833
899;15.33875821;4.58213454;0.045655519
901;15.38945572;4.57418353;0.062505018
903;15.61740184;4.5371708;0.059959918
905;15.80971842;4.49300793;0.063325329
907;15.68577686;4.49300793;0.063067472
909;15.33262237;4.51637293;0.065782213
911;15.21326777;4.52025039;0.07489924
913;15.11491389;4.51236046;0.082579233
915;15.34918488;4.43670321;0.084498606
917;15.6467229;4.42491384;0.081419911
919;15.11479624;4.40008636;0.07055685
921;15.23904775;4.41004788;0.067483793
923;14.88194782;4.42940523;0.087132075
925;15.14425208;4.43041933;0.092682221
927;15.00962961;4.40224045;0.094834469
929;14.76977009;4.41134912;0.08288908
931;15.08848553;4.37618137;0.077848987
933;15.04855057;4.35762062;0.069151876
935;14.94943012;4.41622301;0.083775051
937;14.60597094;4.41789014;0.091167217
939;14.50805246;4.38672628;0.098188163
941;14.46365776;4.32351518;0.089850176
943;14.72092046;4.30350106;0.074968826
945;14.92118444;4.31012886;0.0524484
947;14.81945679;4.26455601;0.049999897
949;14.43618962;4.24737472;0.06462822
951;14.90840208;4.30318285;0.086864764
953;14.30253753;4.28856064;0.097989028
955;14.50934166;4.28669369;0.107716125
957;14.43398285;4.30453658;0.096163724
959;14.65637801;4.20192776;0.075330555
961;14.40056201;4.24649562;0.070107284
963;14.47909906;4.20016099;0.085821493
965;14.17073296;4.25149165;0.101478793
967;14.15763846;4.22049761;0.110805257
969;14.18904247;4.18902037;0.105575677
971;14.32925695;4.15216834;0.080533857
973;14.60884568;4.11399793;0.073103586
975;14.24023305;4.11822361;0.072922174
977;14.14196499;4.1603631;0.078982827
979;13.95044776;4.17297478;0.103136163
981;13.72103689;4.13596204;0.114108671
983;13.88035931;4.13596204;0.09878306
985;14.06449792;4.06581885;0.06902874
987;13.83854291;4.00275132;0.066108007
989;13.74158018;4.08996705;0.067073022
991;13.8160275;4.132076;0.074524544
993;13.52747822;4.07876536;0.088386636
995;13.89062156;4.00870038;0.087886651
997;14.06099951;4.01467087;0.070307534
999;13.72091648;4.00382595;0.061725293
1001;13.38524059;3.95689562;0.061787372
1003;13.2990513;4.01414427;0.070307377
1005;13.33087097;4.05974765;0.108078652
1007;13.25917612;3.99342943;0.121661646
1009;13.43758676;3.96644786;0.112444801
1011;13.46558602;3.90777583;0.114510965
1013;13.06952587;3.84298063;0.100710123
1015;13.21382861;3.91590094;0.084730537
1017;12.97136503;3.93184153;0.084659964
1019;12.47566478;3.9156963;0.091221341
1021;12.73605599;3.92984815;0.076778384
1023;12.92225127;3.84220546;0.069817673
1025;12.63992249;3.85070504;0.061536451
1027;12.40166402;3.85070504;0.067430183
1029;12.05417423;3.90650513;0.078940562
1031;12.23074498;3.89872822;0.083006686
1033;12.47693942;3.85373394;0.081399001
1035;12.55279183;3.85513536;0.067888532
1037;12.4080536;3.80045383;0.064565687
1039;12.03414701;3.7977035;0.071148965
1041;11.98753056;3.82266169;0.084086214
1043;11.86911423;3.79088873;0.085419518
1045;11.77303449;3.8066295;0.103135391
1047;11.82463236;3.71958305;0.084323943
1049;11.79469709;3.6724695;0.078815458
1051;11.34045141;3.70428157;0.082916974
1053;11.7137357;3.7702039;0.099853488
1055;10.9486207;3.76139147;0.104265675
1057;10.96061113;3.69260577;0.112414914
1059;10.96288943;3.71629754;0.089097586
1061;10.49484301;3.64455686;0.070701847
1063;10.63926578;3.65876122;0.06441001
1065;10.18651455;3.65863907;0.076351918
1067;10.24859031;3.70897331;0.088956517
1069;10.20936652;3.68944615;0.106832474
1071;9.747581525;3.65483982;0.096527168
1073;9.87556214;3.61371497;0.085057563
1075;9.610522765;3.63554837;0.079609893
1077;9.583039638;3.60276988;0.072720189
1079;9.067706822;3.65019253;0.076863876
1081;8.854664687;3.69036489;0.101549229
1083;8.690500405;3.6479163;0.103074113
1085;8.714209633;3.63025609;0.08847655
1087;8.794028314;3.56785926;0.083406933
1089;8.521440388;3.59037998;0.081865373
1091;8.10494648;3.53289615;0.075967234
1093;8.13032456;3.6176969;0.077845441
1095;8.015276763;3.62912895;0.06703744
1097;7.960374858;3.58973177;0.069882407
1099;7.69764891;3.50108408;0.05649074
1101;7.529465887;3.53921539;0.071752402
1103;7.266361313;3.55438562;0.098768334
1105;7.341557613;3.56950872;0.107546052
1107;7.137704764;3.55966933;0.104966668
1109;7.227519622;3.50834724;0.101239423
1111;6.74627908;3.5211116;0.074145242
1113;6.87122407;3.50781635;0.064355934
1115;6.686482205;3.55795881;0.092002308
1117;6.56336642;3.54150822;0.112414079
1119;6.599105763;3.51403059;0.122002659
1121;6.551243429;3.4806955;0.124767658
1123;6.294324656;3.49099184;0.106099292
1125;6.082499743;3.52223874;0.086563014
1127;5.885962216;3.54331035;0.088550121
1129;5.850693134;3.55159672;0.085163028
1131;5.967497858;3.51894841;0.091885711
1133;5.902449382;3.47009433;0.088912671
1135;5.608157145;3.42784181;0.09698913
1137;5.410088281;3.44448311;0.103364704
1139;5.17520341;3.46580758;0.122794521
1141;5.250636072;3.46869291;0.136231028
1143;5.186929906;3.47627803;0.140956303
1145;5.285447846;3.4165619;0.130856
1147;4.934888881;3.40938125;0.112525123
1149;4.85862326;3.39174299;0.120704781
1151;4.674793959;3.46000209;0.109631067
1153;4.730617403;3.44537989;0.126799041
1155;4.595483514;3.41512995;0.118915592
1157;4.687091296;3.38930605;0.119696156
1159;4.637447527;3.38431002;0.092916308
1161;4.36495331;3.40673966;0.107534726
1163;4.22097141;3.37230744;0.112614733
1165;4.135670661;3.40643484;0.105547472
1167;4.232377712;3.39111193;0.10618322
1169;3.848633731;3.32948492;0.10620753
1171;3.892820689;3.20453806;0.096475371
1173;3.596747292;3.34938226;0.101202437
1175;3.721599806;3.34117893;0.134903541
1177;3.631401665;3.36531428;0.136901963
1179;3.638204178;3.36619766;0.133658926
1181;3.598266541;3.30475333;0.125154985
1183;3.333821316;3.3276094;0.123295613
1185;3.129095844;3.30103711;0.115213959
1187;3.352213122;3.29498359;0.115965477
1189;3.319168687;3.27905961;0.120240822
1191;3.105810691;3.30649011;0.113036524
1193;3.120219039;3.27215806;0.111824105
1195;3.041241751;3.29034434;0.113383222
1197;2.789393733;3.29713768;0.1117965
1199;2.79841604;3.29004863;0.120139983
1201;2.859892417;3.28602705;0.135095666

File: data/rise_materials/Testdata-1681.txt
Keywords
Material1;Material2;Material3;Material4;Product;Object;Scenario;Method;Reference;Comment;Owner;IsPublic;ImportDate
Needle punched carpet;glue;Recor sealing;;IN1-8-2;Ceiling;;ISO 5660;TRANSFEU;;TRANSFEU;1;2011-03-15 12:32:08
Scalars
Flux (kW/m2);tig (s);qmax (kw/m2);qtotal (MJ/m2);q180 (kw/m2);q300 (kw/m2);Sample mass (g);Mass loss (g);DHc (MJ/kg);Peak smoke production (m2/m2s);Total smoke produced (m2/m2);Specific extinction area (avg) (m2/kg);MARHE (kW/m2);Area exposed (m2);Observations;Test date (YYYY-MM-DD);Test identifier;Product thickness (mm);Thickness1 (mm);Thickness2 (mm);Thickness3 (mm);Thickness4 (mm);Product density (kg/m3);Density1 (kg/m3);Density2 (kg/m3);Density3 (kg/m3);Density4 (kg/m3);Product area weight (kg/m2);Area weight1 (kg/m2);Area weight2 (kg/m2);Area weight3 (kg/m2);Area weight4 (kg/m2)
35;33;299.66;39.84;;;19.20;16.04;22.12;;632.07;;84.44;0.0088;End flame at 403s;2010-11-23;c_LSFIRE_IN1-8-2_35b;10.0;;;;;;;;;;;;;;
VectorData
Time (s);HRR (kW/m2);Mass (g);SPR (m2/(m2*s))
1;6.14445314;19.2;0.024241145
3;7.80460169;19.26105809;0.04087588
5;8.248576029;19.22697943;0.059022917
7;7.378674552;19.22697943;0.089208929
9;6.904103809;19.07073425;0.121108093
11;6.083674006;19.07073425;0.148929551
13;5.468985851;19.18517423;0.182300809
15;4.381380623;19.02515176;0.246123989
17;3.378389969;18.928117;0.344020256
19;2.799881451;18.92080563;0.517287013
21;2.742443521;18.78674849;0.681016566
23;2.819963549;18.79181523;0.946464205
25;2.993544703;18.70359398;1.428146008
27;1.882069021;18.79135827;2.02170903
29;1.932584316;18.67246065;2.716849789
31;-3.514062169;18.62123124;2.876610852
33;-6.692515723;18.54256598;4.037652861
35;4.490595231;18.53723459;6.84242872
37;38.91137514;18.34123545;10.62063954
39;87.50255033;18.0570145;14.571901
41;142.5506214;17.64756974;20.35634361
43;194.1740855;17.05710322;24.36784692
45;269.2190619;16.5392704;25.91072936
47;295.9593129;15.90645064;24.49614254
49;299.6623885;15.48839595;21.27562061
51;260.0452361;15.11046111;16.37469172
53;222.2381369;14.97329525;11.73063342
55;192.0337062;14.97329525;7.467589468
57;163.7355611;14.66972125;4.876448142
59;142.597934;14.42702158;3.603078362
61;131.4169149;14.41651202;2.515400107
63;117.7719614;14.32311205;1.799539146
65;107.1541444;14.18722546;1.280342764
67;96.70768757;14.04814015;0.818777594
69;90.40122534;13.99098203;0.480700595
71;82.31171389;13.96706847;0.350520674
73;77.18876953;13.80098391;0.238787567
75;72.6279037;13.71640869;0.113186338
77;69.00578699;13.62023696;0.107601811
79;64.21350769;13.55553337;0.112034493
81;61.31085184;13.48449341;0.116380091
83;58.7604669;13.45740202;0.118557224
85;56.76465748;13.38237155;0.138137089
87;54.48565574;13.31458173;0.146071756
89;55.25615402;13.27677721;0.144580851
91;54.22055117;13.15194875;0.134985366
93;54.89349376;13.05011027;0.140439106
95;55.5869551;12.99133807;0.138987896
97;56.68392071;12.89548937;0.12578898
99;58.08268473;12.83318255;0.133294909
101;59.30607937;12.74164096;0.138398832
103;61.2586758;12.66758548;0.150848446
105;62.50582978;12.60678079;0.170346957
107;65.06631274;12.58931664;0.221214434
109;66.86859624;12.49241313;0.259260657
111;67.70614155;12.48437105;0.310213389
113;69.87310092;12.37967885;0.349918354
115;69.15381627;12.37967885;0.366528278
117;70.17726773;12.25253505;0.372004069
119;70.19259317;12.09179044;0.361144428
121;68.847541;12.0627496;0.330495693
123;67.90001675;11.89060294;0.306954079
125;67.74658551;11.87213273;0.291327889
127;68.93440781;11.82281313;0.281367384
129;68.93113013;11.79284015;0.274925221
131;70.19732381;11.76501806;0.318691761
133;69.71749471;11.6320559;0.342648365
135;69.29507241;11.64768364;0.374647537
137;69.14398763;11.61618496;0.376523042
139;68.81553964;11.50899421;0.410368202
141;69.62029969;11.43536516;0.401283959
143;69.58776223;11.32772977;0.381889958
145;69.10963918;11.30498299;0.369857106
147;68.89588431;11.26913702;0.360267595
149;69.32801311;11.17387011;0.337330605
151;69.92110615;11.14258411;0.341904626
153;66.68965058;11.11738217;0.351744223
155;68.90966344;11.08527385;0.36325966
157;67.10326446;10.97958845;0.353444873
159;67.0979141;10.97441884;0.353786459
161;66.37912564;10.86554382;0.322619951
163;67.27324207;10.83286605;0.30243444
165;66.70573413;10.75648612;0.258781183
167;65.0713279;10.67835711;0.270205929
169;64.17569455;10.66219045;0.26520011
171;63.76375937;10.6755757;0.258632888
173;62.65188958;10.5981265;0.264449386
175;61.70091248;10.56154018;0.269724935
177;61.29828284;10.50444368;0.241020206
179;59.95760655;10.46879271;0.215693404
181;59.67434776;10.42792018;0.19178888
183;60.25017612;10.37606292;0.16295357
185;59.32966706;10.31992854;0.152494429
187;58.11691873;10.31142951;0.158841077
189;56.630754;10.27858084;0.180897717
191;57.1104693;10.26971645;0.164125934
193;54.70932172;10.19705274;0.159448638
195;55.19404356;10.10842649;0.152110825
197;55.45245493;10.10992808;0.134232228
199;53.50133095;10.03980204;0.092512832
201;53.13528263;10.0457211;0.112465295
203;53.38150891;9.9899644;0.113659255
205;52.98008427;10.02487501;0.135230794
207;52.71038721;10.00443446;0.136397367
209;50.81655707;9.90828416;0.141409211
211;50.96660759;9.88297829;0.115046213
213;50.40530234;9.7740513;0.091420995
215;50.30419583;9.81569419;0.061946624
217;49.09111734;9.8024734;0.060142669
219;48.67004924;9.7606473;0.080119909
221;48.7389547;9.79249366;0.096913606
223;47.94013549;9.77018562;0.10956113
225;46.42557842;9.88949735;0.109063055
227;46.47648981;9.58306908;0.096755537
229;47.0715094;9.60372285;0.071273975
231;45.72398632;9.62914711;0.066450873
233;46.23965556;9.56023069;0.084399636
235;44.66095536;9.57644931;0.10555769
237;43.84396766;9.58485728;0.131732909
239;44.56743835;9.49130517;0.132460465
241;43.14514858;9.47930259;0.127889496
243;43.05505733;9.36024372;0.117717562
245;43.1298508;9.34391582;0.097782333
247;42.09566956;9.36614457;0.077870427
249;41.81089052;9.35724964;0.09221833
251;41.05505252;9.34047334;0.099990601
253;40.78721101;9.35989658;0.097686064
255;40.27460218;9.28242863;0.100759585
257;39.31163927;9.28242863;0.089449864
259;39.66184516;9.20442175;0.073488286
261;38.34556265;9.20212838;0.078615944
263;38.63119697;9.19456416;0.074627301
265;38.90075363;9.14144583;0.103033358
267;38.69351083;9.08389183;0.141823045
269;37.98182524;9.13923442;0.149539433
271;37.26592333;9.08336522;0.138263225
273;37.70271123;8.97024684;0.129547157
275;36.91264497;9.00188855;0.084538668
277;36.62878172;8.97438038;0.049995082
279;37.12366751;8.95385733;0.058076826
281;36.22488732;8.97834999;0.07125053
283;37.65745801;8.99261541;0.095522893
285;37.38446443;8.91629585;0.122292398
287;36.50164948;8.97633823;0.125206313
289;36.2207376;8.91998154;0.106814171
291;36.48672891;8.94632293;0.097625717
293;36.49721721;8.87318138;0.079527655
295;36.69041337;8.89530673;0.08492741
297;36.50228669;8.88321255;0.101361715
299;35.75942985;8.88255148;0.119292915
301;35.73865229;8.83941557;0.124792236
303;35.91864932;8.79014793;0.134322568
305;36.07674414;8.73748978;0.120035568
307;36.23971182;8.7058995;0.115797348
309;35.69397398;8.6997158;0.107963989
311;36.79678894;8.75552392;0.129010495
313;36.60568854;8.70870233;0.147080542
315;36.42782178;8.71974225;0.143682691
317;35.59748102;8.65866381;0.143063288
319;35.78059797;8.61558897;0.130688514
321;35.47059892;8.61129365;0.106173277
323;35.28808968;8.54062814;0.092382227
325;35.13625316;8.50492575;0.119652943
327;35.15515305;8.49883312;0.135756752
329;35.56309063;8.50544378;0.172673011
331;35.33902646;8.49996025;0.181324638
333;34.66466634;8.30009168;0.189725902
335;35.12940703;8.39461878;0.163861111
337;35.0508046;8.39566341;0.140549894
339;35.07741398;8.38793472;0.119959058
341;34.79699044;8.33189196;0.108965814
343;35.38374742;8.30138916;0.105423514
345;35.19363739;8.31031516;0.12383031
347;34.77852701;8.30867;0.146761546
349;35.20822547;8.30930053;0.162240296
351;34.28095262;8.32608593;0.182146953
353;34.90414153;8.27393296;0.177103177
355;34.55610052;8.26458107;0.159228642
357;34.36223354;8.19958176;0.143708789
359;34.21369526;8.14549166;0.127227235
361;34.60550457;8.13955171;0.112782671
363;34.17529199;8.10688626;0.118102433
365;35.14062375;8.09786919;0.129439175
367;33.89475529;8.14703665;0.152816072
369;34.28959573;8.10061095;0.172790251
371;35.11884335;8.06389392;0.195536267
373;34.52817401;8.36509098;0.188911234
375;34.88513125;7.97181287;0.186505085
377;34.63583019;7.95304749;0.162629466
379;34.47898378;7.96470614;0.132615183
381;34.28454255;7.93945224;0.10339373
383;34.82815306;7.90767928;0.11672131
385;34.37430455;7.92391611;0.126998636
387;33.5641722;7.91378048;0.148585833
389;33.80092122;7.88977585;0.18701825
391;33.73040893;7.80646812;0.198852691
393;33.65598275;7.83754038;0.181491872
395;33.66624844;7.76740576;0.160004709
397;34.1069794;7.75046822;0.139990338
399;33.69235101;7.66925351;0.131404495
401;33.83363817;7.72631091;0.141707339
403;32.98100197;7.76282704;0.155335084
405;32.65774269;7.72101059;0.184927959
407;32.13901055;7.68570355;0.186804501
409;32.05327029;7.68807996;0.170873982
411;31.56184785;7.60533313;0.150992016
413;32.28703656;7.58640649;0.131406273
415;32.041668;7.57832531;0.121744992
417;32.1265503;7.57150143;0.114016035
419;31.47416882;7.55729655;0.129535916
421;31.42166078;7.56160098;0.151898617
423;31.81683411;7.53993258;0.177553775
425;30.8635353;7.51864775;0.171290036
427;30.93662928;7.4644414;0.172781463
429;30.60585416;7.376068;0.148584646
431;31.42527122;7.376068;0.13354565
433;31.55248409;7.41874694;0.118569142
435;31.80331642;7.77217947;0.104335894
437;31.42649457;7.40687882;0.118922564
439;31.96799663;7.36106276;0.137594161
441;31.20969838;7.39149537;0.147605668
443;30.94196477;7.25761019;0.168467457
445;30.77704793;7.24508958;0.171930819
447;30.39160963;7.29145421;0.15361005
449;30.96916013;7.21477911;0.141072411
451;30.07414527;7.22423117;0.141843769
453;30.87530666;7.43789911;0.125785331
455;31.0631063;7.18072992;0.137901422
457;29.93554785;7.18432453;0.167913216
459;30.01332532;7.17731798;0.188093327
461;30.10738368;7.18085206;0.176356353
463;29.8432654;7.08154214;0.175535355
465;30.23936226;7.07698539;0.152487313
467;29.76100831;7.05549163;0.126656017
469;30.17153775;7.06792921;0.125328543
471;30.10219085;7.03686982;0.131194558
473;29.47267239;7.0528629;0.141411816
475;29.96341229;7.06286354;0.158062777
477;29.56198649;7.04630903;0.161953563
479;29.30959291;6.97353282;0.150197985
481;29.75165678;6.89333275;0.153609779
483;29.99080826;6.93172494;0.14626693
485;29.49710003;6.92517535;0.16161053
487;29.81292918;6.94612536;0.176273119
489;29.40455008;6.88906796;0.184810226
491;29.69992009;6.92473125;0.186575784
493;29.08912891;6.8964613;0.180005794
495;29.61650259;6.86608975;0.156319835
497;30.37955159;6.86121586;0.153145316
499;29.19613249;6.7627679;0.14026068
501;29.22006249;6.83310716;0.155962943
503;29.17024335;6.78856127;0.177074227
505;28.73629722;6.78737306;0.195496363
507;28.49349307;6.73881524;0.194614507
509;29.09919193;6.67642699;0.188730521
511;28.44408088;6.66280977;0.165204161
513;28.29532826;6.61056573;0.142530344
515;28.78287898;6.58207399;0.147224646
517;28.81565569;6.62185849;0.143880089
519;28.63552363;6.63685516;0.166012311
521;29.08359429;6.56778661;0.181661186
523;28.49648298;6.60160062;0.177535114
525;28.72349981;6.53860327;0.158567897
527;28.1694518;6.483243;0.159783182
529;28.90863086;6.47988302;0.144566731
531;28.2936731;6.50587674;0.133806348
533;27.7615306;6.50391819;0.150665214
535;28.13296751;6.47015667;0.166629011
537;28.15939832;6.47015667;0.148039221
539;28.01240495;6.44887184;0.130053817
541;27.82096472;6.38642252;0.118841373
543;28.17843619;6.14556838;0.109290432
545;27.48505502;6.34487553;0.108161307
547;28.18749492;6.33583703;0.129973141
549;28.48365288;6.41158964;0.155322997
551;28.13105621;6.33686399;0.172660369
553;28.53287388;6.41168125;0.194366706
555;27.30141952;6.41168125;0.187817261
557;27.5458022;6.31299382;0.179136671
559;27.56437582;6.23624854;0.15385751
561;27.2711755;6.20212971;0.14229357
563;27.5068773;6.2316484;0.125100953
565;27.44714433;6.25498339;0.130047056
567;28.15851873;6.27252575;0.133483647
569;27.36218271;6.24835987;0.163374053
571;26.96229221;6.19258175;0.166339758
573;27.79158788;6.13541131;0.161453221
575;27.08608824;6.14777068;0.158776463
577;27.44320183;6.10587548;0.140843231
579;27.15958761;6.06304439;0.118955228
581;26.72954236;6.10843403;0.106398485
583;27.79826725;6.08278424;0.131367517
585;27.81271837;6.0614903;0.136529709
587;26.97638622;6.1018239;0.161163625
589;27.08147525;6.08506904;0.181806013
591;27.34376484;6.05656873;0.192863611
593;26.85203741;6.05802211;0.168983343
595;27.19359705;5.96413465;0.153953257
597;26.79816915;5.92945921;0.134438123
599;26.71980172;5.92655191;0.119026229
601;27.07249633;5.94958209;0.121798814
603;27.02107729;5.90724707;0.137170984
605;26.84354368;5.91507647;0.167076087
607;26.63826053;5.91102489;0.178754071
609;26.01300951;5.84598595;0.189814008
611;26.37678253;5.84929771;0.181024517
613;26.42148795;5.85195697;0.164471781
615;26.29304526;5.79291959;0.146560921
617;26.19083789;5.76327876;0.137948148
619;26.40703607;5.77202154;0.14298806
621;26.52720708;5.76175573;0.154556056
623;26.91845398;5.83270409;0.174283102
625;26.0811654;5.81078391;0.182807496
627;25.73158889;5.73700218;0.194764418
629;25.3764195;5.70184782;0.179895494
631;25.42170075;5.6646524;0.175146056
633;25.56788295;5.65016091;0.160135819
635;26.11524034;5.65840334;0.141734866
637;25.91831624;5.59843436;0.131736519
639;26.45817637;5.48319296;0.140828308
641;25.86935528;5.48319296;0.159159995
643;25.52058115;5.61198193;0.163572618
645;25.72095874;5.61052855;0.183450513
647;25.66155665;5.55645666;0.182204103
649;25.03289735;5.54981546;0.18880295
651;25.47837716;5.53111115;0.162183155
653;25.44435333;5.44204615;0.148607284
655;25.5202278;5.46387044;0.129504745
657;25.11299908;5.50435565;0.129777263
659;24.9570414;5.47974192;0.128679614
661;25.67019858;5.48105173;0.15451788
663;24.87821851;5.45917922;0.174343398
665;25.03913082;5.24212989;0.196567648
667;24.64801331;5.46877486;0.211976454
669;25.29472873;5.43103141;0.209577265
671;25.00675568;5.36398195;0.179772762
673;25.16892546;5.34350229;0.155738221
675;25.0145519;5.29559268;0.140428593
677;25.02780335;5.32225657;0.141522716
679;25.15449444;5.36460873;0.153988673
681;24.87468932;5.32897598;0.177134948
683;24.80020792;5.19758882;0.201855412
685;24.76237366;5.38377001;0.207933025
687;25.23574264;5.29000468;0.205024017
689;25.14714892;5.25304444;0.176675857
691;25.14205157;5.2081332;0.163167008
693;24.78454012;5.1991772;0.148530491
695;25.10237027;5.18174359;0.141259133
697;25.1008727;5.15581951;0.151301675
699;24.96734874;5.21410368;0.1774948
701;25.08395723;5.22500967;0.193976381
703;24.70210644;5.13358111;0.205037669
705;24.57366314;5.16030608;0.206481731
707;24.83394107;5.09200788;0.183596946
709;24.8223418;5.03699153;0.170298657
711;24.81712324;5.03918526;0.153324624
713;24.81919868;5.05364622;0.160435863
715;24.83848615;5.08995825;0.175205732
717;24.99144976;5.09448446;0.193829486
719;25.16826047;5.07979208;0.199090546
721;24.4568962;5.06852074;0.218625109
723;23.92129382;4.99717649;0.205975094
725;24.13987661;5.00827801;0.197423613
727;24.1887671;4.9018185;0.184922199
729;24.16717372;4.93813054;0.182525818
731;24.08288731;4.99618007;0.176825053
733;24.86822777;4.90804185;0.188807611
735;24.42989598;4.97186152;0.187378483
737;24.72461538;4.95806216;0.207740418
739;24.15839275;4.99821202;0.223604361
741;24.18855461;4.92660206;0.226399988
743;24.1904174;4.91456947;0.207292915
745;23.76597799;4.87943654;0.19680279
747;24.02346126;4.83416851;0.176880826
749;23.70095797;4.82122201;0.160343305
751;24.21308404;4.78987547;0.166682658
753;23.72943824;4.78030126;0.183396671
755;23.60404665;4.83323745;0.211435735
757;24.03289404;4.82057326;0.228243242
759;23.54286071;4.77542737;0.232161467
761;23.22789401;4.7563877;0.225220113
763;23.63170113;4.7388282;0.206023041
765;23.92027582;4.70860023;0.184479078
767;23.49655633;4.72162977;0.178973853
769;24.01387797;4.67594817;0.182465832
771;23.89400089;4.68852932;0.178719164
773;23.45150266;4.6662695;0.205035457
775;22.89031686;4.69983119;0.229556708
777;23.11513139;4.69402142;0.228178975
779;23.55880597;4.63467921;0.216731776
781;22.90249736;4.58922851;0.212918558
783;23.48073608;4.58496372;0.196184128
785;22.92453287;4.59790165;0.190054481
787;23.20893969;4.57272596;0.210366742
789;23.17919487;4.59979913;0.207181944
791;23.3315429;4.56019731;0.214685923
793;23.33941264;4.50952396;0.215772585
795;23.12534848;4.48891359;0.197195082
797;23.59547988;4.42312198;0.162100455
799;23.78098611;4.51152591;0.173925392
801;23.00004343;4.49122893;0.183623303
803;23.1094349;4.48702468;0.196828846
805;23.18599704;4.47953974;0.215254709
807;22.79386836;4.4529846;0.231787463
809;22.89763045;4.42446232;0.209209278
811;22.79559635;4.37828894;0.187119113
813;23.11888624;4.37669628;0.177599854
815;22.46917358;4.36076426;0.16971855
817;22.39651358;4.38419032;0.179669778
819;22.70257942;4.3893385;0.213481367
821;22.87054672;4.37620878;0.232946943
823;22.81242422;4.27998509;0.226272894
825;22.82491534;4.32748542;0.217086916
827;23.05601753;4.25708509;0.201625528
829;23.07526044;4.27398353;0.185648817
831;22.92898755;4.27398353;0.196717083
833;22.1651884;4.24508733;0.215282995
835;22.11971166;4.35915445;0.223756888
837;22.07217432;4.20709585;0.219457703
839;22.63309727;4.21472007;0.209662456
841;22.16287644;4.17164577;0.1819084
843;22.36855299;4.12574614;0.169410103
845;22.78432581;4.20019805;0.183300134
847;22.74512331;4.15209665;0.190331058
849;22.211637;4.24315931;0.207302428
851;22.22559306;4.15445109;0.204190132
853;22.22682287;4.12466669;0.195040613
855;22.22103446;4.00918154;0.169875115
857;22.14247822;4.03457901;0.162279264
859;22.14669524;4.04491929;0.152893521
861;22.66327946;4.05945042;0.167441943
863;22.12758439;4.05528528;0.185910457
865;22.40827374;4.03163743;0.208322142
867;21.92817624;4.00527353;0.215398843
869;22.30137122;3.99953822;0.221346897
871;21.82566935;3.99652218;0.205986794
873;21.98015331;3.9460974;0.192975642
875;22.05101725;3.9571641;0.192734926
877;22.06755906;3.94007388;0.184681086
879;22.16709134;3.94360796;0.193660019
881;21.54595322;3.99572129;0.21092673
883;21.65043573;3.9600189;0.2249592
885;21.92694527;3.9127532;0.206475329
887;21.3538005;3.90425416;0.209384081
889;21.51874713;3.8651093;0.196567177
891;21.53900813;3.86370788;0.181082295
893;21.78863842;3.85619241;0.186364163
895;21.78141421;3.88364808;0.205673066
897;21.53350836;3.8749744;0.210617162
899;21.08889522;3.86900391;0.217159212
901;21.21955486;3.81730789;0.222052045
903;20.87944977;3.76637366;0.198011371
905;21.46361411;3.78962562;0.177589207
907;21.44397515;3.78529119;0.188499381
909;21.23729748;3.85009495;0.193118496
911;21.22260332;3.80895243;0.208449149
913;21.56923844;3.76752276;0.212604176
915;21.40976135;3.72124116;0.214258271
917;21.54644301;3.72379114;0.200651766
919;21.12302818;3.68465485;0.190179725
921;21.42212736;3.74193403;0.195135904
923;21.10713761;3.69722261;0.214103007
925;20.90982335;3.72606255;0.22857299
927;20.92365984;3.72559702;0.223711187
929;21.057544;3.67770937;0.21996874
931;20.70388925;3.67228691;0.208746585
933;20.99632614;3.63902093;0.17945305
935;21.07425217;3.66348305;0.187137608
937;20.8998524;3.66538911;0.206608737
939;20.82538077;3.61898484;0.222092349
941;20.52423483;3.64453499;0.213743725
943;20.76870298;3.5797489;0.227495058
945;20.54243006;3.52381006;0.201563886
947;20.55622401;3.53730513;0.18485157
949;20.68902578;3.53749638;0.173653442
951;20.31499048;3.53419802;0.186887541
953;20.2043644;3.62215303;0.200043304
955;20.37422838;3.54547793;0.212069861
957;20.0668751;3.52116848;0.207673689
959;19.79287845;3.5289277;0.203461058
961;20.08477615;3.42251159;0.169689918
963;20.05339231;3.46668302;0.154988615
965;20.42324204;3.56644079;0.150784341
967;19.95673489;3.50761716;0.175681728
969;20.18532754;3.59844465;0.189514918
971;20.06804527;3.45477205;0.211078665
973;19.81719522;3.44198625;0.217419044
975;20.70160542;3.31141283;0.210975485
977;20.31058276;3.31215265;0.187983073
979;20.38909757;3.32822877;0.174577634
981;19.97433819;3.37220896;0.170807757
983;20.2451742;3.37294824;0.180747021
985;20.00589666;3.36645972;0.193264815
987;19.72575701;3.3098507;0.191525027
989;19.63424591;3.32408559;0.194854439
991;19.48822938;3.23967269;0.191571638
993;19.69814506;3.28192468;0.167068612
995;19.53070949;3.25983039;0.158235764
997;19.67305852;3.31170908;0.183029582
999;19.29176823;3.32101053;0.196795951
1001;19.22074624;3.26547491;0.210401368
1003;19.05302824;3.29423208;0.217759215
1005;18.99565789;3.24951208;0.207245661
1007;18.76981338;3.20402227;0.176223743
1009;18.85634828;3.30157649;0.167271786
1011;18.80948426;3.21822763;0.161079385
1013;18.82307299;3.20831759;0.185551757
1015;18.65118424;3.17755016;0.205139217
1017;19.09656139;3.17755016;0.222293903
1019;18.44044813;3.17511268;0.208177496
1021;18.95597538;3.13548031;0.197980697
1023;18.93503571;3.11281603;0.169307839
1025;18.33320869;3.1186392;0.153015236
1027;18.33943397;3.16651882;0.152771582
1029;18.06026479;3.11370424;0.175718275
1031;17.92130627;3.13106821;0.193109493
1033;17.95465367;3.09244941;0.205205249
1035;17.35229721;3.08980782;0.213272028
1037;17.84599971;3.03078383;0.207871781
1039;17.48795012;3.03392148;0.183791331
1041;17.75417608;2.85763218;0.18028895
1043;17.7907414;3.10593644;0.180870781
1045;17.56612032;3.10593644;0.197234829
1047;17.10698131;3.04144607;0.204220423
1049;16.81130043;3.0502585;0.212486091
1051;16.86831943;2.99018505;0.194334971
1053;17.04269608;2.94765878;0.173100553
1055;16.96435116;3.1722102;0.164914582
1057;16.79093122;2.85892003;0.169227492
1059;16.77257709;2.9574596;0.192677609
1061;16.73488055;3.00254495;0.206875969
1063;15.90190798;3.00254495;0.220803159
1065;15.643218;2.92749251;0.197480659
1067;15.76847611;2.92356254;0.181628706
1069;15.92557251;2.97562391;0.164427654
1071;15.58643472;2.96221188;0.17555128
1073;15.4980432;2.92242684;0.195666782
1075;15.07726375;2.92700502;0.211196315
1077;14.9212322;2.92938946;0.216243381
1079;15.14971203;2.86974298;0.192547034
1081;14.74297234;2.85524238;0.17401695
1083;14.820115;2.86008627;0.153198622
1085;14.44824275;2.96960093;0.159352782
1087;14.1821138;2.87809844;0.161276083
1089;13.9756818;2.84975939;0.19165599
1091;13.97510991;2.82857902;0.197123676
1093;13.8740715;2.82467959;0.192474042
1095;13.91111738;2.69591258;0.180042873
1097;13.65574573;2.84739637;0.175901102
1099;13.26126128;2.8149752;0.172377141
1101;13.12887034;2.79393412;0.182943001
1103;12.81655605;2.79999621;0.17203521
1105;13.01088471;2.80739865;0.1675525
1107;13.24125879;2.72436467;0.178600987
1109;12.93057213;2.75850547;0.165718834
1111;12.74142163;2.76578631;0.15270708
1113;12.66706585;2.77056859;0.170039119
1115;12.22679173;2.75649495;0.182061023
1117;12.42414099;2.75378372;0.161941972
1119;12.16998679;2.73977062;0.15483104
1121;12.28165788;2.72252022;0.147233288
1123;12.208998;2.67493686;0.153003316
1125;11.95459178;2.64763332;0.151571853
1127;12.00287604;2.69929023;0.181267879
1129;11.37897228;2.67723505;0.190898916
1131;11.38594288;2.70025183;0.199837153
1133;11.40799387;2.6499267;0.181837277
1135;11.34594565;2.61562519;0.162294508
1137;11.6963236;2.63800715;0.14641883
1139;11.073037;2.57852995;0.164013746
1141;11.03518217;2.69259171;0.17445216
1143;10.96405048;2.70652178;0.189597997
1145;10.74463622;2.65801645;0.206230445
1147;10.67972198;2.60709561;0.193814824
1149;10.77709794;2.62098657;0.178520024
1151;10.88067637;2.63644502;0.179084819
1153;10.50841589;2.64199765;0.190468075
1155;10.37160256;2.68361054;0.194860638
1157;10.25392633;2.66176803;0.20383949
1159;10.33048956;2.67562899;0.190727789
1161;10.41429875;2.55293265;0.171280829
1163;10.59132114;2.58183314;0.150895835
1165;10.38435397;2.56376042;0.155899044
1167;10.21353449;2.55966974;0.169285311
1169;9.894515115;2.5975439;0.203315485
1171;9.969549405;2.63069578;0.211050268
1173;10.1992768;2.59748283;0.204748358
1175;10.01130023;2.55017375;0.195189618
1177;9.885243729;2.56531398;0.184851159
1179;9.764007017;2.54535236;0.15468023
1181;9.692106951;2.5716809;0.167972134
1183;9.273308461;2.56765932;0.202828478
1185;9.595574858;2.27823021;0.212991
1187;9.385082766;2.57418695;0.221957779
1189;9.182300671;2.44119426;0.225300973
1191;9.216930418;2.49620204;0.222144404
1193;9.176974261;2.45753556;0.20154763
1195;9.400876555;2.47858575;0.196196766
1197;9.031357882;2.51276512;0.201568119
1199;9.083685902;2.52523805;0.225545067
1201;9.191547628;2.50440108;0.235237478
