Repository: johodges/materials

## A Non-Dimensional Scaling Approach to Modeling Material Pyrolysis

This repository contains the data, scripts, and technical documents required to generate the SPyro cone validation cases.

## Instructions
* Clone this repository with submodules
  ```
  git clone --recurse-submodules https://github.com/johodges/materials
  ```
* Pre-process data
  ```
  python materials/scripts/initialize.py
  ```
* Build latest FDS (example for impi_intel_linux target, but use relevant make target for platform)
  ```
  git clone git@github.com:firemodels/fds.git && cd fds
  cd Build/impi_intel_linux
  ./make_fds.sh
  ln -s fds_impi_intel_linux fds
  cd ../..
  ```
* Run cases
  ```

File: data/rise_materials/Testdata-1682.txt
Keywords
Material1;Material2;Material3;Material4;Product;Object;Scenario;Method;Reference;Comment;Owner;IsPublic;ImportDate
Needle punched carpet;Glue;Recor sealing;;IN1-8-2;Ceiling;;ISO 5660;TRANSFEU;;TRANSFEU;1;2011-03-15 12:40:45
Scalars
Flux (kW/m2);tig (s);qmax (kw/m2);qtotal (MJ/m2);q180 (kw/m2);q300 (kw/m2);Sample mass (g);Mass loss (g);DHc (MJ/kg);Peak smoke production (m2/m2s);Total smoke produced (m2/m2);Specific extinction area (avg) (m2/kg);MARHE (kW/m2);Area exposed (m2);Observations;Test date (YYYY-MM-DD);Test identifier;Product thickness (mm);Thickness1 (mm);Thickness2 (mm);Thickness3 (mm);Thickness4 (mm);Product density (kg/m3);Density1 (kg/m3);Density2 (kg/m3);Density3 (kg/m3);Density4 (kg/m3);Product area weight (kg/m2);Area weight1 (kg/m2);Area weight2 (kg/m2);Area weight3 (kg/m2);Area weight4 (kg/m2)
35;30;317.28;37.34;;;19.07;14.93;22.57;;561.19;;85.27;0.0088;End flame at 405s;2010-11-23;c_LSFIRE_IN1-8-2_35c;10.0;;;;;;;;;;;;;;
VectorData
Time (s);HRR (kW/m2);Mass (g);SPR (m2/(m2*s))
1;9.834003324;19.07;0.035653904
3;9.596464983;18.97747378;0.067517229
5;8.88664717;19.02621428;0.113332823
7;7.90391813;18.99508149;0.136384206
9;7.178599933;19.00091002;0.141282036
11;6.14685314;19.16757315;0.159919278
13;4.981578465;19.16757315;0.189253064
15;3.801688424;18.8748746;0.238144852
17;2.909111795;18.95991695;0.369664905
19;2.417128874;18.92250832;0.534084261
21;2.2805962;18.87334086;0.852859818
23;2.336858138;18.77160471;1.211111498
25;2.271183482;18.74280708;1.584382402
27;1.036527904;18.72232582;2.191787178
29;-3.510612759;18.70427132;2.328144707
31;-9.205609542;18.6496514;3.323352032
33;-2.447585051;18.61149117;5.727799663
35;27.77471195;18.39352845;9.260472703
37;75.43072261;18.10049508;14.78594446
39;150.264604;17.48294948;20.26017744
41;239.7874195;17.06730227;24.22319144
43;290.5805038;16.14973658;24.94160019
45;317.2812949;15.56851265;23.14622256
47;289.7338389;15.21574173;18.21739579
49;247.3252057;14.98672088;13.2346885
51;205.9294192;14.88576633;8.58734904
53;172.3022973;14.73497468;5.603823121
55;151.8290718;14.59749542;3.706593756
57;133.9434789;14.43789938;2.568502665
59;119.9971767;14.36277784;1.859643197
61;109.5441917;14.35123266;1.258135018
63;98.54861613;14.22646613;0.727300009
65;90.65670021;14.11449447;0.441337149
67;83.2874893;14.11449447;0.239964504
69;76.50536195;14.11449447;0.160837982
71;70.70118838;13.71524695;0.131482886
73;64.95388412;13.86109399;0.164354801
75;59.83926714;13.6973553;0.171399637
77;56.88074669;13.61094153;0.187364948
79;53.54994071;13.5148823;0.206760018
81;51.91513553;13.47829598;0.213487858
83;49.20176483;13.41961431;0.210418699
85;48.57450142;13.33819657;0.211458911
87;47.45408169;13.28570877;0.200582163
89;45.9320173;13.15728677;0.178311082
91;45.60635972;13.08395289;0.177372552
93;44.94109998;13.09116247;0.178804904
95;45.35722319;13.05855756;0.195776034
97;46.4679247;12.95282072;0.221990207
99;46.85652328;12.93634014;0.22089976
101;46.42937782;12.80267835;0.220090747
103;48.94624143;12.72799288;0.23804177
105;51.09347532;12.71018159;0.294650232
107;53.72181542;12.64419873;0.360963712
109;55.78369989;12.52797269;0.41512166
111;58.21603403;12.44998778;0.472839655
113;60.85226636;12.46116751;0.474218631
115;63.75663309;12.34702271;0.460435608
117;64.66742795;12.28795479;0.435563203
119;66.26940622;12.25829521;0.447271777
121;66.43343379;12.13745832;0.425005071
123;67.64054021;12.05005027;0.430115933
125;68.35894431;12.04184587;0.44144066
127;67.73817358;11.96289561;0.448667367
129;68.41151006;11.92156719;0.42972817
131;68.17086055;11.85872198;0.421078822
133;67.0020304;11.73562118;0.437152794
135;66.76019398;11.66178855;0.430820937
137;66.78686809;11.66362764;0.424520899
139;67.26099084;11.63791678;0.456172478
141;66.53708987;11.57647298;0.45855345
143;65.60537285;11.49252616;0.424975223
145;64.89082379;11.42200476;0.415061574
147;64.18621602;11.42200476;0.402402942
149;64.12596676;11.36161577;0.389994778
151;64.11818613;11.31218367;0.392707972
153;64.63485217;11.20964556;0.391631447
155;62.80507688;11.16234773;0.392514703
157;61.41674101;11.11342401;0.395471555
159;63.10379714;11.12428017;0.381196189
161;61.22366622;11.07507307;0.376709539
163;61.44682729;11.04175619;0.367886623
165;60.73405745;10.9294087;0.345732276
167;59.82056263;10.89303613;0.347732226
169;58.83998699;10.88722689;0.349693911
171;58.43417452;10.87933695;0.346333228
173;56.9949421;10.84430473;0.342899764
175;57.81407644;10.80352435;0.33070658
177;56.89035781;10.69732091;0.29930604
179;57.17750024;10.6758443;0.274988589
181;54.29053541;10.65197306;0.273920232
183;55.23239143;10.63590765;0.276764313
185;55.09730815;10.53577542;0.271630345
187;54.60184949;10.52150946;0.258332984
189;53.09928387;10.43419302;0.238671416
191;52.21164576;10.44764791;0.231428788
193;52.24294475;10.41062606;0.222971627
195;51.65967826;10.41605816;0.208803538
197;51.52113057;10.41197605;0.210524876
199;49.91353876;10.2319491;0.209287392
201;51.04680279;10.22001723;0.195412661
203;48.99857191;10.26413938;0.203494168
205;49.05494915;10.22002901;0.209789234
207;49.08946601;10.22548147;0.19265288
209;48.45657647;10.10040069;0.18726228
211;47.96663929;10.08046852;0.175132323
213;47.26762555;10.08494652;0.157700888
215;46.5275841;10.05557997;0.149436733
217;45.81046489;10.07745248;0.16408215
219;44.85991444;9.98284395;0.156409894
221;45.28104725;9.97206975;0.158372297
223;44.49229689;9.93681467;0.154764516
225;43.92591611;9.89525376;0.157651342
227;44.11751792;9.92608226;0.14914506
229;44.15892355;9.85992582;0.142844561
231;43.60831892;9.87415214;0.132486627
233;42.98264529;9.78045753;0.117112385
235;43.94074162;9.76644443;0.123396842
237;42.78989477;9.77194885;0.123096732
239;42.35401513;9.73594164;0.14460622
241;42.19949171;9.70923489;0.138995748
243;42.23870278;9.6240511;0.138205818
245;41.06682575;9.61685277;0.12878687
247;41.23861927;9.60134664;0.143964098
249;40.88476052;9.61978846;0.133396225
251;40.19292549;9.60157164;0.136684649
253;40.42321435;9.51255914;0.141042649
255;39.89638044;9.49074771;0.138461924
257;40.09077201;9.52194156;0.128695326
259;39.91012404;9.51721982;0.128872522
261;39.78230996;9.47849173;0.133505927
263;39.64811852;9.40377572;0.133889849
265;38.8866046;9.40043664;0.129359704
267;37.91907722;9.39592811;0.123558072
269;38.05000874;9.41561652;0.13264818
271;38.71732928;9.37792182;0.130528555
273;38.01429688;9.35397826;0.132172094
275;37.68622032;9.27180785;0.140600974
277;36.94095066;9.29218787;0.146807599
279;37.23642615;9.31107486;0.153094115
281;36.89809095;9.31503483;0.163888581
283;36.96594888;9.22604322;0.153836887
285;35.94730275;9.18418712;0.154394209
287;35.87235334;9.1165382;0.149397613
289;36.24219734;9.18586229;0.144525609
291;36.1345646;9.15478093;0.140233864
293;36.26635478;9.15478093;0.138709102
295;35.37940018;9.05654029;0.127998636
297;34.38192542;9.02616821;0.123557077
299;34.53703232;9.03414975;0.123583116
301;34.51026676;9.08609862;0.124228399
303;34.33080638;9.0280148;0.122553685
305;33.56588806;8.967546;0.121949994
307;34.20908548;8.93675714;0.132007331
309;33.61983282;8.93738767;0.131221311
311;34.1583017;8.88453452;0.13475817
313;34.07755795;8.89364266;0.143922412
315;34.11425429;8.8445668;0.142521403
317;34.12546614;8.86967767;0.138248123
319;33.91369364;8.83073691;0.140975389
321;33.5786644;8.71862353;0.128465279
323;34.12719436;8.83642401;0.123682663
325;33.67376114;8.70615488;0.124819309
327;33.65809027;8.75346396;0.126453805
329;32.93554219;8.78127695;0.117000246
331;32.96134798;8.76776045;0.122622971
333;32.86752328;8.71361839;0.13254247
335;32.51694617;8.63907541;0.136841196
337;32.94654225;8.65607403;0.143690304
339;32.31977278;8.69570639;0.157442929
341;33.04138087;8.66764965;0.151107659
343;32.84455066;8.69844691;0.13841633
345;32.60251601;8.5453816;0.130863875
347;32.7725067;8.55477287;0.121435547
349;32.80212945;8.54730936;0.120912082
351;33.5736892;8.59626361;0.123779931
353;34.10848452;8.59626361;0.133092829
355;33.72617509;8.48828376;0.126960564
357;32.98962494;8.45054996;0.134733194
359;32.73262079;8.44363448;0.130448142
361;32.82033329;8.46726464;0.135412405
363;32.97784517;8.39869216;0.124423883
365;32.28706228;8.4055771;0.136160169
367;31.86532466;8.52156985;0.132926609
369;31.83286852;8.33317857;0.130092828
371;31.48886806;8.38313782;0.12560292
373;32.05578946;8.39066186;0.129731362
375;31.92250783;8.38159382;0.13087115
377;32.21821464;8.38159382;0.115235555
379;31.50359983;8.47092078;0.118797952
381;31.58396496;8.46213723;0.136056309
383;31.58500764;8.44874346;0.131758807
385;32.06821718;8.46080711;0.123113982
387;32.14219507;8.34659213;0.130928823
389;30.97328054;8.34259198;0.112588956
391;31.39522377;8.28944411;0.111084027
393;30.60063219;8.29505835;0.133878698
395;30.87108198;8.27121999;0.122717877
397;30.83090115;8.25609616;0.114430582
399;30.48466873;8.24401735;0.124753853
401;30.99331264;8.22716231;0.12562774
403;30.46839991;8.21769388;0.13399969
405;30.77965779;8.21903813;0.153080325
407;30.88643335;8.20631954;0.150591777
409;30.47760626;8.19386228;0.134903258
411;30.59833381;8.1625045;0.121622678
413;30.12256355;8.16606857;0.119274396
415;29.7916534;8.21265552;0.111634962
417;30.20165333;8.16853606;0.117553555
419;29.67206209;8.10205659;0.134019137
421;29.97524623;8.08739474;0.128757675
423;29.68561609;8.0000574;0.119832173
425;28.79161271;8.05549964;0.139330523
427;29.07034605;8.03056019;0.144999343
429;28.43657994;8.027797;0.13502025
431;28.37866892;7.99098623;0.134914601
433;28.47684803;8.00874608;0.122074727
435;28.31386208;7.70584333;0.119506565
437;27.83301766;7.97607099;0.123450648
439;28.21724681;7.92662978;0.132842821
441;28.49237209;7.89679716;0.136627924
443;28.42137744;7.88540501;0.134145495
445;28.66284872;7.8035812;0.134171005
447;27.58797414;7.70812027;0.128102417
449;28.2168725;7.73907091;0.133993861
451;28.00067291;7.67867274;0.124342559
453;28.44725201;7.70851616;0.126051325
455;28.16065408;7.67850086;0.121295312
457;28.26722023;7.64026992;0.127103117
459;27.78810946;7.6546698;0.123048037
461;27.79687749;7.67632909;0.15254405
463;27.32682952;7.651796;0.165511792
465;27.35948303;7.69535001;0.149979269
467;28.22464993;7.69535001;0.130917823
469;27.95565448;7.64322633;0.133632514
471;26.92251401;7.60109595;0.124859595
473;27.0488806;7.60109595;0.128435008
475;27.12583331;7.61956563;0.140894303
477;26.93730551;7.56904871;0.146265047
479;26.88577097;7.55871004;0.147204249
481;26.45802222;7.56100663;0.14225142
483;27.29062203;7.57060227;0.13518945
485;27.13577194;7.56363589;0.126397397
487;27.1242389;7.59846624;0.129104152
489;27.26632983;7.5837926;0.110680795
491;27.17818658;7.56146314;0.119326979
493;26.92419542;7.57632909;0.126617619
495;26.88890898;7.57906121;0.124416541
497;26.46332857;7.53792726;0.128100443
499;27.04062816;7.45839736;0.127606763
501;26.96445419;7.61198274;0.119129019
503;26.40401082;7.46759764;0.124646103
505;26.05245563;7.51772081;0.147929246
507;26.2494649;7.47221868;0.126415615
509;26.51353662;7.42519298;0.124868661
511;26.48666492;7.41093613;0.116331099
513;26.08473455;7.38358063;0.123511847
515;26.50621681;7.38352867;0.118928462
517;26.46783511;7.38373278;0.135802703
519;26.25189737;7.35233481;0.134393937
521;26.32709967;7.31687617;0.132359044
523;25.70975617;7.3278518;0.122446567
525;25.80383979;7.32558842;0.1239053
527;26.26639358;7.33428889;0.117551992
529;26.35588024;7.27588203;0.123109111
531;26.52841222;7.24610138;0.118810643
533;26.02179436;7.21621733;0.120027475
535;25.99743653;7.20422653;0.127843649
537;26.3166615;7.24559567;0.145995255
539;25.84907456;7.24436782;0.149199553
541;26.23380154;7.24436782;0.166311728
543;25.08313757;7.12069756;0.162323321
545;25.66119701;7.14582932;0.155713656
547;25.29554277;7.13368371;0.148826118
549;26.00851678;7.1396333;0.147913847
551;26.19201807;7.06891958;0.138646549
553;25.37032738;7.02646349;0.146564808
555;25.08466239;7.06009483;0.147817364
557;25.26476103;7.10256003;0.14216284
559;25.35476399;7.05681682;0.139760287
561;25.63528185;6.97943137;0.138354948
563;25.11245825;6.97072822;0.13153685
565;25.09283299;6.98877469;0.124950672
567;25.58660639;6.95169177;0.135547973
569;25.5720918;6.88501784;0.124372687
571;24.90857973;6.91370457;0.134622797
573;24.68989822;6.92318771;0.135622936
575;24.90193313;6.9536814;0.138144259
577;25.01140221;6.9599567;0.121013723
579;25.32342654;6.90727391;0.142950162
581;24.7959455;6.85326309;0.150070014
583;25.11336217;6.87367364;0.145403565
585;25.01041466;6.90832819;0.146956868
587;25.32507048;6.89876308;0.151163327
589;24.65113763;6.8271258;0.14840503
591;24.36424084;6.80995415;0.148317196
593;24.78298298;6.79803407;0.14428611
595;25.14440943;6.82346154;0.130497995
597;24.62668128;6.74130292;0.143465132
599;24.50363748;6.74723376;0.145519871
601;25.08856432;6.78123956;0.138057873
603;25.18039636;6.72134933;0.130889948
605;25.16100979;6.68770942;0.127672394
607;24.48298495;6.65662806;0.113382753
609;24.63791489;6.61230448;0.112847844
611;24.41827963;6.65572324;0.113367115
613;23.87379226;6.68633853;0.133098482
615;24.44580067;6.66769529;0.134894983
617;24.08251226;6.61222198;0.139716047
619;24.12922086;6.63251039;0.152739533
621;24.01017873;6.61864997;0.154648
623;24.54339041;6.58942645;0.136297819
625;24.07383386;6.55021141;0.140653778
627;24.40989179;6.52293788;0.13840849
629;23.51629584;6.80482098;0.130260829
631;24.04763955;6.54818;0.128450873
633;24.21259504;6.57962671;0.119270968
635;24.35780077;6.47804394;0.12036467
637;24.37783981;6.46980777;0.131529882
639;23.86094326;6.43567125;0.141628097
641;23.71268741;6.45091167;0.142115184
643;23.34917524;6.4726106;0.154957373
645;23.72944739;6.46325818;0.14611036
647;23.58772769;6.44062443;0.150463892
649;23.62731142;6.43981122;0.148956953
651;23.12089606;6.42734257;0.144676914
653;22.72032167;6.43017541;0.134344813
655;23.66594907;6.37996331;0.135944101
657;23.75075899;6.36332148;0.126940712
659;23.39189556;6.35914829;0.124772242
661;23.31105245;6.34866874;0.131504189
663;22.9012058;6.35605296;0.144490379
665;23.42554898;6.30430552;0.146838726
667;23.31160335;6.30049769;0.136641011
669;23.45958591;6.26224532;0.127715863
671;23.41664249;6.29092027;0.131118292
673;23.15435319;6.28510192;0.132993686
675;22.99332106;6.28983278;0.132762477
677;23.5092217;6.21720014;0.135035647
679;22.98924586;6.20215151;0.127797221
681;23.09732765;6.20367454;0.132601863
683;22.83205082;6.21750443;0.145168157
685;23.13182943;6.19315587;0.154495861
687;23.31560825;6.17375085;0.1527013
689;22.81433112;6.13050245;0.15264822
691;22.69238624;6.10737209;0.154723378
693;22.44927044;6.10377748;0.150597648
695;22.4763752;6.09639647;0.139232387
697;22.8765411;6.06699027;0.136887406
699;22.74937941;6.04569687;0.142430517
701;22.57871798;6.04694561;0.136115931
703;21.80753734;6.02476883;0.139664076
705;22.34136855;6.03646659;0.15780156
707;23.12078546;6.0428335;0.160151552
709;22.36956037;5.9696523;0.152201974
711;22.58730624;5.96904267;0.14737295
713;22.09142877;5.9508446;0.14939526
715;21.90043378;6.00664308;0.136404128
717;21.97699458;5.97119354;0.132297588
719;22.18006817;5.91274437;0.135785755
721;22.14039826;5.92668729;0.138854621
723;21.68734677;5.84587812;0.128140072
725;21.74212239;5.91404507;0.130962007
727;22.39239567;5.92427177;0.143318098
729;22.26098738;5.85532483;0.139058316
731;21.94075128;5.82789915;0.134332697
733;22.04617891;5.83520088;0.14352531
735;21.73394636;5.82816433;0.148585284
737;21.4782916;5.84111994;0.154440487
739;21.79143028;5.79689708;0.148416993
741;21.98043713;5.76375324;0.143908696
743;21.9083282;5.72341106;0.137750505
745;21.85134718;5.82037457;0.139117672
747;21.53572548;5.80007705;0.131896677
749;21.3200962;5.77991079;0.140435651
751;21.59340293;5.72775835;0.133731657
753;21.76151323;5.70783583;0.133802608
755;21.33197909;5.74289858;0.134602793
757;21.30002323;5.74289858;0.145447487
759;21.46155457;5.72878209;0.133598675
761;21.38102131;5.64028708;0.135226597
763;21.53243021;5.61584692;0.126818329
765;21.76352045;5.67414342;0.132354271
767;21.06575658;5.68690778;0.130677134
769;21.24261811;5.66445617;0.148144624
771;21.25768345;5.59493066;0.146102775
773;21.19021187;5.53227777;0.140481879
775;21.73917312;5.55652614;0.130127558
777;21.13667797;5.58489627;0.130343842
779;21.20136344;5.56663071;0.136403247
781;21.10910419;5.54984584;0.138150969
783;20.95502587;5.52380016;0.131088218
785;21.17395771;5.50186658;0.136710641
787;21.11081602;5.53237848;0.132618841
789;21.1260196;5.56249717;0.130670371
791;20.99917392;5.51445684;0.127720279
793;21.32432103;5.47046862;0.138315023
795;21.32894442;5.4646717;0.130898272
797;21.44291291;5.40447665;0.121818464
799;21.03388557;5.42756789;0.119282179
801;21.11442635;5.45909657;0.125158994
803;20.5165588;5.46235636;0.128517155
805;20.7565048;5.44919611;0.117482631
807;21.07515917;5.37273422;0.107804485
809;20.81962076;5.33661451;0.093334401
811;20.42658179;5.33755897;0.104260235
813;20.55093682;5.34340785;0.112601068
815;20.31340472;5.37652973;0.127105813
817;20.80055633;5.42825574;0.145037629
819;20.62624614;5.30098176;0.149680879
821;20.69751444;5.28089799;0.132968736
823;20.61147227;5.30858884;0.128647283
825;20.61485538;5.3169352;0.131926453
827;20.25616168;5.36620606;0.142792696
829;20.15447625;5.29315611;0.147834297
831;20.17068854;5.27896944;0.145917757
833;20.63331533;5.27896944;0.135253353
835;20.27603866;5.19117567;0.122898975
837;20.54947471;5.24010796;0.115260555
839;20.3274258;5.19678081;0.12582782
841;20.26235997;5.18955194;0.13744064
843;20.05273132;5.2280052;0.129123478
845;20.23119899;5.14690353;0.123336709
847;20.46057759;5.1558081;0.116459977
849;20.6270835;5.1183384;0.112803385
851;20.85043648;5.15321848;0.115744539
853;20.40645741;5.14495408;0.135793189
855;19.97264862;5.15604274;0.152594492
857;19.66831148;5.14943208;0.14014209
859;19.89841759;5.11596253;0.125767437
861;20.26616493;5.06935415;0.113675676
863;20.32311772;5.07086807;0.096074706
865;19.96166391;5.06799237;0.100825078
867;19.8724053;5.04695183;0.124340998
869;19.97637833;5.08734543;0.13872357
871;20.09582606;5.02466201;0.149719376
873;19.8299937;4.99029085;0.150583266
875;19.91690558;4.93968286;0.131676661
877;20.18431445;4.96215536;0.117803629
879;20.09017326;4.94734137;0.121409932
881;20.04364614;4.97813934;0.130741575
883;19.90516769;4.97024941;0.156482425
885;19.75266943;4.96561873;0.157584029
887;19.89150648;4.95843861;0.152699553
889;20.20722204;4.88867845;0.134603807
891;19.89879751;4.8816419;0.115548144
893;20.48449205;4.89290038;0.109635701
895;19.81888065;4.91841946;0.144227885
897;19.79157854;4.90083318;0.147799162
899;20.10906693;4.87437339;0.151393696
901;19.45034974;4.87437339;0.155097219
903;19.83986495;4.77838487;0.139682041
905;19.8590354;4.80199361;0.121580783
907;19.77566836;4.837501;0.131914601
909;19.08045945;4.79689365;0.138937901
911;19.51259493;4.79878256;0.134327118
913;19.51585301;4.76542551;0.133021757
915;20.04666493;4.7210414;0.100220577
917;19.8343221;4.744528;0.105099089
919;19.62586203;4.70029603;0.12205408
921;19.77070539;4.74568567;0.136230922
923;19.69963522;4.56289927;0.147913817
925;19.65732631;4.71381253;0.160082311
927;19.45843321;4.69361573;0.141929032
929;19.46151582;4.66028921;0.12606457
931;19.59184435;4.65411408;0.127112097
933;19.30847014;4.67753103;0.124862456
935;18.98925771;4.71908231;0.132543847
937;19.53671708;4.62924749;0.134357857
939;19.47069677;4.58820514;0.121547713
941;19.32287768;4.64184096;0.11864515
943;19.39641905;4.65850422;0.119372474
945;19.20107101;4.69122164;0.136926584
947;19.02632765;4.6313314;0.141891109
949;19.50151105;4.56916547;0.152550191
951;19.30602467;4.5527765;0.141034702
953;19.18430085;4.52058943;0.137023081
955;19.0041544;4.60061593;0.133651122
957;19.42712196;4.58425696;0.15397889
959;18.73618137;4.61494243;0.14770815
961;19.32687081;4.54688797;0.138982559
963;19.0552944;4.54688797;0.133911773
965;18.9104717;4.44980286;0.123317731
967;19.22523355;4.51343074;0.112570948
969;18.71415185;4.52058943;0.131855393
971;18.46277276;4.5153593;0.143519383
973;18.70972435;4.47816388;0.131998997
975;18.88672972;4.44102043;0.116949401
977;18.79856504;4.39769006;0.115434108
979;18.59377438;4.44263184;0.107105011
981;18.57375756;4.4811885;0.122003141
983;18.41558465;4.43659975;0.134658124
985;18.62324667;4.41094995;0.13839174
987;18.4635568;4.38444731;0.125482235
989;18.36569045;4.33606359;0.128855436
991;18.58040036;4.36838458;0.133536991
993;18.24760718;4.4482584;0.150222751
995;17.99393973;4.42372664;0.157825274
997;18.09050107;4.3799302;0.149369838
999;18.34935342;4.31413001;0.124890515
1001;17.98027219;4.29301018;0.116365674
1003;17.95572467;4.35417969;0.115017176
1005;17.72700136;4.32749437;0.126072792
1007;17.55486359;4.34488834;0.147088365
1009;17.9232349;4.3226328;0.155153085
1011;18.06067654;4.30851952;0.136633033
1013;17.55422734;4.25118837;0.122068996
1015;18.11749075;4.24179309;0.123430089
1017;17.55742584;4.29514284;0.12813942
1019;17.27130347;4.311227;0.142490494
1021;16.90720321;4.23755884;0.155118621
1023;17.20962545;4.22106915;0.145874181
1025;17.20924968;4.22673535;0.125990703
1027;16.9154637;4.20636498;0.111958856
1029;17.07998831;4.17581023;0.125071963
1031;17.1160834;4.20463732;0.135159169
1033;16.44073764;4.25736886;0.159587636
1035;16.63025982;4.17729414;0.158665508
1037;16.6466846;4.12611669;0.153569148
1039;16.73230838;4.13587358;0.125144851
1041;16.68361494;4.15445575;0.130052197
1043;16.1476796;4.15920804;0.139766824
1045;15.83105603;4.11022379;0.142028475
1047;16.14581093;4.09030127;0.140937632
1049;15.94076773;4.06367648;0.144934712
1051;15.84588533;4.05590869;0.134693402
1053;15.66097966;4.13487716;0.117940592
1055;15.06655563;4.11562481;0.135488912
1057;15.05924934;4.11013272;0.143404342
1059;15.16245784;4.03820936;0.127862375
1061;15.24876281;4.07708905;0.114586415
1063;15.14019703;4.03205245;0.114351511
1065;14.68196495;4.06514754;0.115524497
1067;14.5296635;4.06825519;0.130723311
1069;14.31841616;4.04476806;0.156042528
1071;14.12875063;4.02437947;0.160351955
1073;14.04116455;4.078926;0.135277066
1075;14.11319276;4.01423152;0.125491446
1077;13.70548425;4.01423152;0.115235397
1079;13.49489575;4.00596712;0.12446857
1081;13.77341321;4.01738203;0.135425479
1083;13.00562288;4.03699973;0.154331492
1085;13.0281243;3.9923108;0.146258743
1087;13.06453026;4.01692507;0.125204387
1089;13.18846744;3.92840863;0.10344729
1091;13.16662861;3.83749865;0.106361368
1093;13.06981349;3.95139916;0.125686276
1095;12.75341935;3.99319419;0.147496144
1097;12.57475528;3.94671706;0.170123455
1099;12.59315284;3.94277798;0.159245229
1101;12.57381927;3.94060621;0.135173836
1103;13.00645234;3.89058644;0.115316556
1105;12.28058783;3.88907573;0.106043276
1107;12.43987847;3.89505533;0.110045515
1109;12.1599981;3.93493144;0.112686367
1111;11.82958847;3.91942585;0.113871318
1113;12.40334524;3.91942585;0.111191815
1115;12.15252299;3.87549816;0.103212675
1117;12.05715783;3.88757039;0.098487779
1119;11.72943546;3.87800529;0.115535585
1121;11.53764637;3.88099026;0.132760802
1123;11.60276225;3.85829544;0.136125084
1125;11.59879155;3.8995119;0.134338488
1127;11.58774459;3.79620344;0.124792132
1129;11.47110332;3.79878342;0.122342328
1131;11.62591514;3.82656588;0.11797672
1133;11.19597768;3.82363233;0.130828864
1135;10.97882594;3.82363233;0.138381255
1137;10.83554674;3.83098281;0.15421562
1139;10.81133193;3.81247028;0.148225716
1141;10.80099479;3.7911158;0.130858549
1143;11.03438958;3.76312924;0.124533336
1145;10.7866202;3.79020188;0.135059566
1147;10.47651329;3.83848596;0.136536338
1149;10.42419236;3.85864312;0.144560588
1151;10.36931997;3.77368219;0.15768933
1153;10.5839656;3.75044791;0.1436336
1155;10.34562866;3.74907703;0.127173207
1157;10.43428046;3.70633755;0.116479217
1159;10.37466818;3.74097388;0.1141386
1161;10.27288813;3.76577083;0.129235474
1163;9.942684259;3.79627308;0.138577115
1165;9.985142541;3.73406805;0.141266135
1167;9.694747576;3.74790704;0.140199418
1169;9.705692064;3.70626791;0.124922074
1171;9.714662478;3.70873539;0.094791988
1173;9.692674193;3.75021702;0.09048188
1175;9.520804909;3.75432913;0.099046715
1177;9.576221944;3.4817256;0.108906857
1179;9.190491227;3.76738546;0.143699009
1181;9.287951503;3.75028667;0.158655812
1183;9.135242319;3.67395549;0.154149801
1185;9.25095554;3.62402678;0.13301723
1187;9.107535842;3.67797653;0.119695281
1189;8.999536438;3.59174543;0.094713253
1191;9.014985812;3.7152507;0.101470367
1193;9.197876927;3.68275935;0.115205765
1195;8.940336344;3.75544395;0.143088658
1197;8.641558499;3.75577019;0.148751487
1199;8.587213154;3.73889372;0.159085556
1201;8.547022384;3.7205944;0.156769352
