Repository: johodges/materials

## A Non-Dimensional Scaling Approach to Modeling Material Pyrolysis

This repository contains the data, scripts, and technical documents required to generate the SPyro cone validation cases.

## Instructions
* Clone this repository with submodules
  ```
  git clone --recurse-submodules https://github.com/johodges/materials
  ```
* Pre-process data
  ```
  python materials/scripts/initialize.py
  ```
* Build latest FDS (example for impi_intel_linux target, but use relevant make target for platform)
  ```
  git clone git@github.com:firemodels/fds.git && cd fds
  cd Build/impi_intel_linux
  ./make_fds.sh
  ln -s fds_impi_intel_linux fds
  cd ../..
  ```
* Run cases
  ```

File: data/rise_materials/Testdata-1687.txt
Keywords
Material1;Material2;Material3;Material4;Product;Object;Scenario;Method;Reference;Comment;Owner;IsPublic;ImportDate
Needle punched carpet;Glue;Recor sealing;;IN1-8-2;Ceiling;;ISO 5660;TRANSFEU;;TRANSFEU;1;2011-03-15 14:08:44
Scalars
Flux (kW/m2);tig (s);qmax (kw/m2);qtotal (MJ/m2);q180 (kw/m2);q300 (kw/m2);Sample mass (g);Mass loss (g);DHc (MJ/kg);Peak smoke production (m2/m2s);Total smoke produced (m2/m2);Specific extinction area (avg) (m2/kg);MARHE (kW/m2);Area exposed (m2);Observations;Test date (YYYY-MM-DD);Test identifier;Product thickness (mm);Thickness1 (mm);Thickness2 (mm);Thickness3 (mm);Thickness4 (mm);Product density (kg/m3);Density1 (kg/m3);Density2 (kg/m3);Density3 (kg/m3);Density4 (kg/m3);Product area weight (kg/m2);Area weight1 (kg/m2);Area weight2 (kg/m2);Area weight3 (kg/m2);Area weight4 (kg/m2)
50;16;338.53;39.00;;;19.28;16.39;20.94;;584.17;;115.09;0.0088;Glowing. End flame at 804s;2010-11-29;c_LSFIRE_IN1-8-2_50a;10.0;;;;;;;;;;;;;;
VectorData
Time (s);HRR (kW/m2);Mass (g);SPR (m2/(m2*s))
1;1.205162822;19.28;0.055950364
3;0.971548816;18.96330863;0.057952756
5;1.200595158;19.33493903;0.093847546
7;1.257618647;19.16962435;0.249222756
9;1.148816415;19.34188904;0.549421209
11;-0.297433457;19.2063869;1.10375687
13;-0.169547544;19.24037734;2.019325937
15;-10.36425526;19.18721508;2.660820597
17;-13.10911954;19.04284385;5.606021334
19;11.75536292;18.78447133;12.28869904
21;69.94366452;18.40863803;19.91637107
23;141.5985493;18.04434947;28.23238839
25;219.546606;17.93707462;35.39044225
27;318.6814499;17.66852066;36.82881813
29;338.5327656;17.29770853;32.15914898
31;319.2883079;16.9488506;25.99851515
33;266.4043368;16.616931;17.92144318
35;219.014426;16.21347919;11.23647497
37;177.1837264;15.85414228;7.536858316
39;155.0958934;15.44286726;5.751354551
41;137.3991072;15.2034281;4.171869877
43;120.9741302;14.9924268;3.336733447
45;110.7735106;14.75123763;2.407248379
47;100.8797258;14.67853799;1.713226948
49;94.53488884;14.63744722;1.237226332
51;89.63911488;14.56117947;0.89230549
53;85.01198361;14.52057043;0.642693079
55;82.47040861;14.48238848;0.455453241
57;78.12876564;14.48238848;0.328935877
59;76.77519583;14.29239491;0.290319892
61;72.77761026;14.13067398;0.202572645
63;72.86228754;14.04044835;0.139015329
65;69.72762617;13.94688089;0.127561817
67;69.8614634;13.80986048;0.122482847
69;69.2225691;13.74316566;0.099991755
71;68.70199107;13.56505576;0.073421681
73;68.52144972;13.56250624;0.075452529
75;68.07749861;13.43285507;0.044394792
77;67.35193201;13.33120154;0.051385019
79;68.78716312;13.27146106;0.058408561
81;68.98344161;13.19329988;0.094737307
83;68.99640172;13.19329988;0.10682335
85;69.41652374;12.93583601;0.138182591
87;70.371892;12.95049757;0.139020349
89;71.00465258;12.88263688;0.188417821
91;71.49537487;12.76091505;0.208512262
93;72.95093793;12.70424717;0.222951502
95;73.35745249;12.49569011;0.236533344
97;72.48179345;12.3957486;0.27276578
99;72.7538224;12.34019323;0.292470682
101;73.46299163;12.2915518;0.340230316
103;74.46289765;12.18271749;0.385790823
105;74.81820598;12.18271749;0.497805297
107;76.12334169;12.00324076;0.576969317
109;74.70051682;12.00324076;0.659635883
111;74.1016024;12.00324076;0.707677614
113;77.37584203;11.8340852;0.734815115
115;75.51163727;11.94897193;0.769857761
117;76.58459481;11.89448146;0.757121701
119;76.3693548;11.81365152;0.754313443
121;75.45512873;11.96080031;0.740644586
123;74.71592407;11.66295801;0.760298849
125;76.64750607;11.5934127;0.722130404
127;75.06044089;11.5934127;0.72514617
129;74.52373833;11.66335801;0.681098285
131;73.10392519;11.38604507;0.637161068
133;73.73554374;11.19874188;0.595988168
135;72.96348764;11.19874188;0.510613191
137;71.04298073;11.19923419;0.480348422
139;71.67543844;11.07844169;0.434335691
141;71.86644606;11.04011663;0.398392595
143;68.81659968;10.87648752;0.391420524
145;68.90691189;10.87648752;0.398053105
147;68.45483382;10.94568763;0.369762345
149;67.22030496;10.94568763;0.332051125
151;66.97622755;10.94568763;0.328539231
153;65.72241405;10.70625936;0.290802226
155;64.52749002;10.80745856;0.272267883
157;64.01908572;10.64260974;0.243329384
159;63.25337136;10.59797217;0.252335033
161;63.20053336;10.60901786;0.227384586
163;61.60493673;10.59941111;0.226479047
165;60.31134092;10.589001;0.199354597
167;60.19937089;10.58448994;0.175510606
169;59.49743498;10.39305838;0.154666679
171;58.82670378;10.41160264;0.128158586
173;57.70557785;10.31892701;0.077065998
175;57.00439052;10.3201198;0.047637431
177;56.07078319;10.3201198;0.022992845
179;54.75218454;10.23033889;0.003704948
181;53.75965877;10.23033889;7.09016E-15
183;54.06150431;10.16955995;7.09016E-15
185;53.96014838;10.16955995;0.009391312
187;54.11531111;10.08309058;0.011824273
189;54.16022402;10.06504584;0.011824273
191;52.17342936;10.00703517;0.041821275
193;53.58845416;10.06398622;0.056400305
195;51.257913;10.06398622;0.053840088
197;51.13512933;10.06398622;0.05637229
199;51.36425078;9.99239764;0.068881833
201;50.60539138;9.95097594;0.038884831
203;51.13100295;9.97358704;0.024305801
205;50.4672128;9.85795175;0.017474705
207;49.07829991;9.85795175;0.012509543
209;49.32351861;9.85795175;7.09433E-15
211;47.74488463;9.733903;7.09433E-15
213;49.26991265;9.68063272;7.09433E-15
215;47.96992822;9.68063272;7.09433E-15
217;49.38804934;9.61177828;7.09433E-15
219;47.73318531;9.61177828;7.09433E-15
221;47.18555229;9.59361383;7.09433E-15
223;46.70818252;9.60238019;7.09433E-15
225;45.94040736;9.60224317;7.09433E-15
227;46.79429184;9.50300551;8.9321E-05
229;45.93416481;9.52530603;0.019196639
231;45.54989392;9.43651983;0.024127477
233;45.26377899;9.46420593;0.024127477
235;44.88150535;9.46420593;0.040659561
237;44.40369988;9.4790925;0.04057024
239;43.49282205;9.42428087;0.021462922
241;44.45157154;9.42185779;0.016532084
243;44.44761866;9.4807949;0.016532084
245;43.65470924;9.26624023;7.09155E-15
247;44.09614864;9.27785932;7.09155E-15
249;43.72017409;9.27785932;7.09155E-15
251;43.85286373;9.2779465;7.09155E-15
253;42.60533565;9.19719156;0.000446913
255;42.88162742;9.19719156;0.000446913
257;41.84486958;9.11906836;0.012203029
259;42.40513377;9.09402409;0.02195585
261;42.17749332;9.09402409;0.026115574
263;42.69254495;9.09402409;0.02566866
265;41.40270586;9.08072038;0.02566866
267;41.06098856;9.06320994;0.013912545
269;40.78580432;9.0037225;0.004159724
271;40.22153441;8.86135673;7.09502E-15
273;41.46789954;8.80258151;7.09502E-15
275;40.40914757;8.77585595;7.09502E-15
277;40.66776668;8.7459344;7.09502E-15
279;40.35167576;8.75967756;7.09502E-15
281;40.02789062;8.72120426;7.09502E-15
283;39.90437623;8.73143431;7.09502E-15
285;40.61022047;8.75383627;0.00598384
287;40.37508271;8.74428058;0.008721188
289;40.59723076;8.76854556;0.016202074
291;40.43715854;8.75582074;0.035493648
293;39.65641706;8.75582074;0.054983292
295;39.93692317;8.75582074;0.053047779
297;39.37397535;8.72604042;0.051090345
299;39.68136798;8.70622203;0.043609459
301;40.0719617;8.70842684;0.025516489
303;38.55298365;8.70842684;0.006026845
305;38.28239559;8.66445225;0.001978518
307;39.34279928;8.66445225;0.001198604
309;38.86172832;8.54114484;0.001198604
311;38.01371866;8.49091976;7.11323E-15
313;37.64305475;8.5246235;0.005971875
315;38.3959096;8.51343855;0.005971875
317;37.41060213;8.47351108;0.008073831
319;38.3197409;8.45074614;0.019984604
321;37.63987162;8.43726679;0.038778673
323;37.33695804;8.45184662;0.052151995
325;37.33247769;8.4069903;0.052151995
327;37.40643899;8.37913737;0.055585707
329;37.29250249;8.37913737;0.048863037
331;37.02226883;8.35099357;0.041509326
333;37.15988949;8.34801328;0.024054854
335;37.29984722;8.34801328;0.024054854
337;36.35002475;8.18312071;0.018519186
339;36.16254961;8.18312071;0.013331083
341;36.62520421;8.22496933;0.001890725
343;36.29644777;8.09063354;7.11514E-15
345;35.45116839;8.09063354;7.11514E-15
347;36.43670255;8.09063354;7.11514E-15
349;36.16265651;8.09063354;7.11514E-15
351;35.77153499;8.0930023;0.003446841
353;35.68259574;8.0930023;0.016047434
355;35.52303625;8.05826955;0.03048015
357;36.63660935;8.04633876;0.053750627
359;35.7092667;8.10647876;0.068514326
361;35.43730063;8.01647237;0.080781664
363;36.35649219;8.16713799;0.068181071
365;35.53345072;8.05676282;0.053964761
367;35.84478232;8.05676282;0.030694285
369;36.48710037;7.8759207;0.015930586
371;35.43913487;7.88917072;0.000216406
373;35.62149222;7.88917072;0.000216406
375;35.41698298;7.88917072;0.009156921
377;36.0801905;7.79633836;0.028584463
379;36.30778717;7.83010476;0.043402003
381;36.15135423;7.94999438;0.047710257
383;36.09965742;7.81215906;0.047710257
385;36.25360103;7.81215906;0.038553336
387;36.22015432;7.74986665;0.019125793
389;35.92715052;7.74986665;0.004308254
391;35.45547719;7.73131181;7.11653E-15
393;35.90949132;7.73131181;0.002919556
395;35.57051676;7.57126829;0.002919556
397;35.48685574;7.57126829;0.006823515
399;35.34545882;7.54304036;0.030125509
401;35.51432147;7.54304036;0.033291
403;34.49177897;7.54304036;0.038889468
405;34.81308064;7.54304036;0.046477953
407;34.93726183;7.39308291;0.055152892
409;35.05193883;7.54542642;0.031850898
411;35.07691332;7.50671194;0.028685407
413;35.13726364;7.49962058;0.020167383
415;34.95015199;7.4536705;0.012578899
417;35.24177911;7.39794013;7.10543E-15
419;35.10312356;7.39794013;7.10543E-15
421;34.89918116;7.34587274;0.004240701
423;34.49861601;7.45458012;0.007222712
425;34.44515393;7.45458012;0.016979301
427;34.29586274;7.37413336;0.036249144
429;35.11166469;7.29976641;0.051416944
431;34.72221893;7.26331106;0.047176243
433;34.12070447;7.32071693;0.044194232
435;34.43338962;7.32071693;0.034437643
437;34.34421744;7.19292586;0.0151678
439;34.35564723;7.15245368;7.11653E-15
441;33.87627453;7.12293344;7.11653E-15
443;33.62084066;7.10983678;7.11653E-15
445;34.07035858;7.13203778;0.00856771
447;33.40407583;7.36823527;0.019016658
449;33.34776446;7.40034109;0.025678427
451;33.60092178;6.96571347;0.048981021
453;33.20945921;7.24639469;0.05722672
455;33.49110891;6.99463035;0.052133308
457;33.02995222;7.14077673;0.042788599
459;33.55576628;6.94817787;0.03612683
461;34.03334347;6.96171988;0.023540041
463;33.88828998;7.04308571;0.015294342
465;33.69658351;7.04308571;0.011820045
467;33.77371227;7.04308571;0.010715806
469;32.98462427;6.79805503;0.010715806
471;33.32295363;6.86569601;0.016617734
473;33.43673919;6.8460104;0.028643973
475;33.80222715;7.01075681;0.031965118
477;32.99907595;6.8341623;0.052789024
479;32.65244417;6.80373918;0.065860764
481;33.35065496;7.04223331;0.076553923
483;33.5663576;7.04223331;0.076201062
485;33.03900079;6.80249927;0.073744672
487;34.00760735;6.77750981;0.052920766
489;33.91262353;6.73669003;0.040430872
491;32.56917156;6.68714812;0.013119979
493;33.24501162;6.61829417;0.001446602
495;33.06711131;6.70363228;0.000581846
497;32.63714906;6.6205884;0.000581846
499;32.91413485;6.56371956;7.12867E-15
501;32.71462003;6.48443145;0.002653117
503;32.36172039;6.56257148;0.002653117
505;32.89997869;6.56453975;0.014044009
507;32.326682;6.61101916;0.02346749
509;32.75632893;6.54274933;0.047424193
511;32.28251361;6.44961649;0.057308606
513;31.98898966;6.44961649;0.057308606
515;31.68292212;6.51620891;0.045917714
517;31.82607099;6.32617062;0.036494234
519;31.81903765;6.32617062;0.014674526
521;30.87681418;6.33972401;0.002136995
523;31.35023255;6.33972401;0.002136995
525;31.95841675;6.33972401;0.002249953
527;31.11383367;6.34312402;0.002249953
529;31.5101232;6.27836141;0.00720076
531;30.95412514;6.23024932;0.018265409
533;30.76619305;6.31396676;0.018265409
535;31.57508647;6.29577538;0.03254618
537;31.41260861;6.2882095;0.03254618
539;31.33192829;6.28928547;0.025458378
541;31.24071768;6.28633306;0.014393729
543;30.81085912;6.16818335;0.014393729
545;30.49953899;6.03147929;7.13318E-15
547;30.90079315;6.08338225;7.13318E-15
549;30.56010906;6.08338225;7.13318E-15
551;30.1710954;6.34793172;7.13318E-15
553;30.57250764;5.97055659;0.015970646
555;30.4711415;6.00863213;0.035478536
557;30.15902749;6.11907943;0.041492433
559;30.74921656;6.11907943;0.04507707
561;30.09457484;6.11907943;0.045330849
563;30.00373447;6.03717401;0.029360203
565;30.50148067;5.99544221;0.009852312
567;29.58464371;5.96397293;0.003838415
569;29.51842555;5.96397293;0.000253779
571;29.40303961;6.1015419;0.001081475
573;29.7715189;5.82544482;0.001081475
575;28.89154392;5.89497234;0.015011294
577;29.25886062;5.98092199;0.032157794
579;29.37456151;5.90947092;0.034762461
581;29.4851184;5.89605647;0.042995294
583;29.18436006;5.81253999;0.050201721
585;29.08733267;5.83029195;0.036271902
587;28.7035028;5.83029195;0.019125402
589;28.85572631;5.75491346;0.016520734
591;28.345228;5.74559806;0.007206427
593;28.88099125;5.61169256;0.003195977
595;28.48617101;5.61169256;0.005431031
597;28.68393818;5.69960279;0.01865955
599;28.07746582;5.62025026;0.030749064
601;28.06841552;5.89756801;0.041611689
603;28.30015791;5.70214366;0.038415712
605;28.62773064;5.70214366;0.036180658
607;28.28760372;5.69277346;0.022952139
609;28.35134753;5.69277346;0.010862624
611;28.22186031;5.69277346;7.14151E-15
613;28.36966118;5.57296605;7.14151E-15
615;28.35692444;5.44658748;0.009592094
617;28.0527507;5.42758553;0.024586999
619;27.86041035;5.50074959;0.055968131
621;27.74476046;5.50898903;0.074342586
623;27.71580152;5.43095269;0.074342586
625;27.83645679;5.42539851;0.064750492
627;27.47860032;5.46942454;0.049755587
629;27.42351625;5.43787353;0.018374455
631;27.13943619;5.39827443;7.14706E-15
633;27.1593089;5.39827443;7.14706E-15
635;26.65710957;5.33226118;0.006037261
637;26.97363365;5.3354551;0.006388433
639;26.73656339;5.30066289;0.020103668
641;26.5459295;5.26482421;0.027826682
643;26.928846;5.26482421;0.035829943
645;27.06984022;5.29555038;0.029792682
647;27.06059197;5.24250447;0.029441511
649;26.40070836;5.28303097;0.015726275
651;26.61892366;5.28303097;0.011561128
653;26.10154065;5.16109905;0.003557867
655;26.76036251;5.2264312;0.003996508
657;27.00584919;5.1511274;0.010073252
659;26.56774003;5.1511274;0.01199988
661;26.38161049;5.15722452;0.033513399
663;26.37629534;5.06727342;0.033513399
665;26.46765282;5.12736358;0.033074758
667;26.03604454;5.07641526;0.026998014
669;26.13854352;5.04401617;0.025071386
671;26.34753057;5.09608821;7.13873E-15
673;27.36668785;5.02529595;7.13873E-15
675;26.17786945;5.02884018;7.13873E-15
677;25.89726947;5.00046802;0.016030898
679;25.62978198;5.00258341;0.016030898
681;25.94350446;5.00258341;0.032853743
683;26.20129557;4.91746164;0.032853743
685;26.06910155;4.91746164;0.032853743
687;25.75071135;4.89717202;0.016822845
689;25.29874307;4.87506841;0.016822845
691;25.27659353;4.8981693;7.13596E-15
693;25.23924644;4.83820142;7.13596E-15
695;25.82887098;4.87873802;7.13596E-15
697;25.85963323;4.87592167;0.000676755
699;24.96794861;4.87592167;0.020687128
701;25.51805846;4.84414772;0.031871778
703;25.35466164;4.81176291;0.036876852
705;25.44750794;4.81601821;0.036876852
707;25.47989595;4.81601821;0.036200097
709;25.44439946;4.81601821;0.016189724
711;25.26945167;4.74852194;0.005005073
713;24.13322963;4.74852194;7.14151E-15
715;24.44222835;4.71075458;7.14151E-15
717;24.35855078;4.66453912;0.019528684
719;24.79311968;4.66101475;0.029289661
721;24.95173941;4.64277867;0.036426532
723;24.89064826;4.63717898;0.036426532
725;24.52000774;4.66270546;0.036426532
727;24.25893708;4.66270546;0.016897848
729;24.32277036;4.57540628;0.007136871
731;23.86786874;4.56348046;7.1429E-15
733;23.61430327;4.52211661;7.1429E-15
735;24.03065437;4.58500293;7.1429E-15
737;24.41374044;4.51152878;0.005821196
739;23.64976979;4.51152878;0.013404204
741;23.86443415;4.51152878;0.013724447
743;23.78281735;4.51152878;0.018511846
745;23.75308891;4.51081956;0.018511846
747;23.63697783;4.49827635;0.01269065
749;23.256498;4.48007728;0.005107642
751;23.58696306;4.44665794;0.004787399
753;23.2759166;4.42904018;7.14151E-15
755;23.41608613;4.3988286;0.000155195
757;23.04352226;4.3988286;0.000155195
759;23.67966453;4.37830356;0.003045954
761;23.04180923;4.35723382;0.003045954
763;22.99858979;4.36464297;0.003045954
765;23.04195953;4.36464297;0.002890759
767;23.01768249;4.31081884;0.002890759
769;23.05067193;4.31994097;7.14151E-15
771;22.38240211;4.23220477;7.14151E-15
773;22.00815024;4.23220477;0.012569069
775;22.29185098;4.25979841;0.029331733
777;22.24232882;4.25979841;0.036535554
779;22.48425302;4.22114947;0.036535554
781;22.23905978;4.17108176;0.036535554
783;22.35168736;4.23906536;0.023966484
785;21.57485355;4.21857783;0.00720382
787;21.97886381;4.17494875;7.13596E-15
789;21.89366122;4.13037673;7.13596E-15
791;22.3788038;4.13037673;0.002750041
793;21.92966255;4.09103339;0.002750041
795;22.05920965;4.1946725;0.002750041
797;22.24284535;4.20846964;0.002750041
799;21.52381985;4.07984924;0.002884954
801;21.56554983;4.08610069;0.000134913
803;21.56698499;4.02250636;0.000134913
805;21.40899385;4.04993717;0.000837409
807;21.7678427;4.01758328;0.000837409
809;21.43746805;3.95371538;0.014941041
811;22.16590526;4.04609967;0.04782284
813;22.30517264;3.98713371;0.062984712
815;22.23113415;3.98516544;0.062282215
817;22.32796243;3.98516544;0.063726367
819;21.66427417;3.96688361;0.049487823
821;21.41759327;3.98612217;0.016606024
823;21.00056122;3.98612217;0.001444152
825;20.81477525;3.98495229;0.012531095
827;20.91750283;3.980222;0.022357543
829;20.41940691;3.91368696;0.030158935
831;20.35709081;3.91575523;0.05203618
833;20.84533407;3.90730081;0.05203618
835;20.4131288;3.890885;0.040949237
837;20.57934538;3.90655137;0.029678637
839;19.98422035;3.85275977;0.021877245
841;19.56244263;3.85697597;7.13873E-15
843;19.37790516;3.94470912;0.00090634
845;19.64635358;3.88165485;0.020192908
847;19.24371544;3.8667239;0.038184379
849;19.77925958;3.79833533;0.051593079
851;19.90167155;3.76134344;0.055092367
853;19.46441121;3.73267529;0.054186026
855;19.53197785;3.67145532;0.034899458
857;19.03322941;3.72928394;0.016907988
859;18.69857695;3.68066927;0.003499287
861;18.71238781;3.68066927;0.00924048
863;19.02270038;3.64264817;0.00924048
865;18.71182107;3.63686049;0.017895917
867;18.78837977;3.62159961;0.018515817
869;18.44714546;3.63872834;0.032772487
871;18.64294707;3.63872834;0.027275638
873;18.57677603;3.63872834;0.027275638
875;18.10643433;3.62933314;0.018620201
877;18.04529399;3.62933314;0.018000301
879;17.88660259;3.62933314;0.003743631
881;17.87593741;3.54101136;0.005735576
883;17.56599791;3.54443476;0.008186519
885;17.42190679;3.54443476;0.033051342
887;17.12247674;3.53983588;0.033051342
889;17.31504281;3.51572141;0.033051342
891;16.73390645;3.52852224;0.027315765
893;16.56315544;3.54200367;0.024864823
895;15.86125483;3.53539137;7.14984E-15
897;15.75799381;3.52813768;7.14984E-15
899;15.44870662;3.50629544;0.006996343
901;15.6653948;3.497556;0.023796997
903;15.44654455;3.497556;0.031031515
905;15.07328238;3.497556;0.031031515
907;14.67983323;3.45428526;0.031031515
909;14.26236221;3.43551023;0.024035172
911;13.83854432;3.43570767;0.007234518
913;13.88299844;3.46034136;7.14706E-15
915;13.59640449;3.43646039;7.14706E-15
917;13.5449094;3.38823756;7.14706E-15
919;13.1990943;3.37608802;0.02034979
921;12.99372505;3.40989137;0.028233041
923;12.50229559;3.39832555;0.040887044
925;12.70581235;3.40597172;0.040887044
927;12.45599671;3.40597172;0.040887044
929;12.36227486;3.39239721;0.020537254
931;12.06061474;3.35410625;0.012654004
933;12.19856884;3.31862382;7.14706E-15
935;11.74618155;3.27876382;7.14706E-15
937;12.00664972;3.2658138;7.14706E-15
939;12.02392643;3.27473241;0.006718877
941;11.87494429;3.2897608;0.015928065
943;11.63082653;3.24292002;0.018375202
945;11.5896047;3.30066338;0.018375202
947;11.4002666;3.26150226;0.018375202
949;11.12715392;3.23931905;0.011656325
951;10.9467686;3.20986468;0.002447138
953;10.82686726;3.14135784;7.14845E-15
955;10.58226595;3.19226609;0.006213381
957;10.4996527;3.24208059;0.017151089
959;10.30821582;3.17591654;0.04029988
961;10.08391942;3.25311667;0.046075838
963;9.976336395;3.1965584;0.046075838
965;9.911090212;3.26101812;0.039862457
967;9.745794087;3.24318252;0.028924749
969;9.487572418;3.13662658;0.005775958
971;9.452738961;3.11713232;7.15122E-15
973;9.205120656;3.09778373;7.15122E-15
975;9.122428262;3.08027601;0.005642605
977;9.200906364;3.05744664;0.026816295
979;9.021195467;3.05744664;0.032632673
981;8.788123398;3.22962;0.032898184
983;8.728482058;3.06735339;0.032898184
985;8.376602303;3.04151681;0.027255579
987;8.201652442;3.17093769;0.006081888
989;8.129394286;3.0305067;0.00026551
991;8.073802101;3.07342167;7.14919E-15
993;7.926628668;3.10644304;7.14919E-15
995;7.841849566;3.02431422;0.008998527
997;7.570800703;3.02431422;0.013710091
999;7.339372953;3.02431422;0.01382088
1001;7.119827263;3.05317019;0.01382088
1003;6.977453083;3.0370394;0.01382088
1005;6.876336666;3.03458843;0.004822353
1007;6.916267789;3.06593848;0.014039485
1009;6.833960654;2.96401284;0.028981329
1011;6.907741808;3.02108216;0.046437619
1013;6.600804667;3.09080054;0.051027528
1015;6.079866549;3.23805751;0.051027528
1017;6.106262959;3.23805751;0.037098832
1019;6.129264282;2.93890463;0.022046199
1021;6.081195768;2.93890463;0.004589909
1023;6.363230417;2.94856378;7.14845E-15
1025;6.034731104;2.95372196;0.005692823
1027;6.087028903;3.01511452;0.013774352
1029;5.797098646;3.04617227;0.013774352
1031;5.761239807;3.04617227;0.026048342
1033;5.494058907;3.02218264;0.026048342
1035;5.316582657;3.05915674;0.020355519
1037;5.028252665;3.05915674;0.01227399
1039;5.091777877;2.98091767;0.01227399
1041;5.164063846;2.95935161;0.002294838
1043;4.972835999;3.09287603;0.002294838
1045;4.973563265;2.92574259;0.010337014
1047;5.111376483;2.90412476;0.015848026
1049;4.908345382;3.00632348;0.022006023
1051;4.880043405;2.93333747;0.019711186
1053;4.600024997;2.94310271;0.019711186
1055;4.375367145;2.92885846;0.01166901
1057;4.480917857;2.888664;0.006157997
1059;4.26451773;2.82801647;7.14775E-15
1061;4.208273875;2.87875116;7.14775E-15
1063;4.315641121;2.87875116;0.002459259
1065;4.230659149;2.87249971;0.029097064
1067;4.120582883;2.82908282;0.031031235
1069;4.150944015;2.900973;0.048417785
1071;3.8153188;2.88473867;0.059957575
1073;3.884144287;2.8890858;0.057498315
1075;3.74672138;2.8890858;0.030860511
1077;3.517798517;2.84087466;0.028926339
1079;3.359978681;2.83862322;0.01153979
1081;3.249993972;2.80185008;7.14567E-15
1083;3.360928127;2.82934532;7.14567E-15
1085;3.349526245;2.83333715;0.001281038
1087;3.46629419;2.81851318;0.019471018
1089;3.391634454;2.82220364;0.019471018
1091;3.23178481;2.81125784;0.020977497
1093;2.998465462;2.78468291;0.02202473
1095;2.893478253;2.78468291;0.020743692
1097;2.706947337;2.75285481;0.002553712
1099;2.693444753;2.78704813;0.002553712
1101;2.73756456;2.73435686;0.001047233
1103;2.726520003;2.73002753;0.007982592
1105;2.762966583;2.69704318;0.035223265
1107;2.531564419;2.71940972;0.035432466
1109;2.402746289;2.70952429;0.039449969
1111;2.433298655;2.72597384;0.041370587
1113;2.314396811;2.72597384;0.033387994
1115;2.173839594;2.72597384;0.006147321
1117;2.092515159;2.69985761;0.010254886
1119;2.200507042;2.73534565;0.014960166
1121;2.252998219;2.72185197;0.016665401
1123;2.119500134;2.74704759;0.028975562
1125;2.015891722;2.75293558;0.044958176
1127;2.003390763;2.72143758;0.040641411
1129;1.84395137;2.74682467;0.031918628
1131;1.653671886;2.73627546;0.029927969
1133;1.694377682;2.71911389;0.017617808
1135;1.704456293;2.704723;0.001635194
1137;2.040013275;2.704723;0.020545109
1139;1.804341842;2.80702172;0.043058616
1141;1.817768218;2.75779344;0.041423422
1143;1.66663986;2.72985109;0.041423422
1145;1.659256111;2.72985109;0.042481741
1147;1.60274508;2.69905424;0.023571827
1149;1.456005268;2.71857543;0.008563149
1151;1.579507349;2.75827357;0.032530803
1153;1.600536618;2.70496916;0.042758172
1155;1.546028534;2.75950386;0.052674283
1157;1.500270032;2.713776;0.05743093
1159;1.375901714;2.7144255;0.0499261
1161;1.363515102;2.74926923;0.025958446
1163;1.370788442;2.72034066;0.016510314
1165;1.303131387;2.72280332;0.007959426
1167;1.381921192;2.72681294;0.020717958
1169;1.245709209;2.76510771;0.036880986
1171;1.202887912;2.748979;0.040001011
1173;0.974769577;2.74401681;0.039221774
1175;0.970880864;2.68581853;0.036798231
1177;1.103363528;2.60600457;0.023803174
1179;1.117852921;2.63656184;0.018654066
1181;1.065241674;2.65449696;0.027652528
1183;0.805444946;2.58815935;0.04186302
1185;0.575509608;2.58815935;0.04186302
1187;0.589502424;2.70403903;0.037342899
1189;0.597936587;2.63697866;0.026328977
1191;0.590769701;2.6503484;0.014210492
1193;0.934227;2.6503484;0.026396381
1195;0.862227401;2.6503484;0.057281274
1197;0.767501528;2.69810424;0.074021993
1199;0.63780149;2.63755318;0.090762712
1201;0.483811301;2.6512508;0.10750343

File: data/rise_materials/Testdata-1688.txt
Keywords
Material1;Material2;Material3;Material4;Product;Object;Scenario;Method;Reference;Comment;Owner;IsPublic;ImportDate
Needle punched carpet;Glue;Recor sealing;;IN1-8-2;Ceiling;;ISO 5660;TRANSFEU;;TRANSFEU;1;2011-03-15 14:22:34
Scalars
Flux (kW/m2);tig (s);qmax (kw/m2);qtotal (MJ/m2);q180 (kw/m2);q300 (kw/m2);Sample mass (g);Mass loss (g);DHc (MJ/kg);Peak smoke production (m2/m2s);Total smoke produced (m2/m2);Specific extinction area (avg) (m2/kg);MARHE (kW/m2);Area exposed (m2);Observations;Test date (YYYY-MM-DD);Test identifier;Product thickness (mm);Thickness1 (mm);Thickness2 (mm);Thickness3 (mm);Thickness4 (mm);Product density (kg/m3);Density1 (kg/m3);Density2 (kg/m3);Density3 (kg/m3);Density4 (kg/m3);Product area weight (kg/m2);Area weight1 (kg/m2);Area weight2 (kg/m2);Area weight3 (kg/m2);Area weight4 (kg/m2)
50;15;321.69;37.70;;;19.95;16.33;20.35;;700.93;;111.54;0.0088;Glowing. End flame at 813s;2010-11-29;c_LSFIRE_IN1-8-2_50b;10.0;;;;;;;;;;;;;;
VectorData
Time (s);HRR (kW/m2);Mass (g);SPR (m2/(m2*s))
1;5.555353437;19.95;0.023774274
3;6.245374704;19.95306211;0.061034312
5;7.090731387;19.94058438;0.153789291
7;6.703638572;19.94019939;0.373147032
9;5.938711032;19.93965352;0.860906041
11;4.270479817;19.93321004;1.641312487
13;-3.577669346;19.93428729;2.490118576
15;-15.30966598;19.92464607;4.818340058
17;-7.586889496;19.92721335;11.27174489
19;37.19030429;19.75379384;17.58542363
21;115.8879981;19.40276091;26.54067762
23;199.3842094;19.16841694;35.86360077
25;283.4371156;18.80328142;38.7627373
27;321.6903219;18.44280377;34.21495709
29;300.403462;18.09428093;28.94583979
31;248.8210488;17.69546809;20.24518979
33;202.2682691;17.28388589;11.11894703
35;172.6714706;16.87099243;6.528581235
37;148.0911528;16.45749161;5.05739909
39;132.3184552;16.12740022;3.98868454
41;118.3313169;15.83704655;3.259020784
43;110.6703522;15.53704655;2.436529054
45;101.1566167;15.34851323;1.886290282
47;95.69802309;15.12878997;1.327160834
49;90.4639253;15.02878997;0.951798961
51;86.73237816;14.92993789;0.690615441
53;83.2245726;14.89475578;0.526902371
55;79.85251287;14.89475578;0.453134948
57;75.89698069;14.77675817;0.416594291
59;73.5601591;14.65689948;0.380143756
61;73.1354187;14.57901633;0.34863883
63;70.53651662;14.57901633;0.291478853
65;69.44134571;14.40669057;0.246549602
67;69.50784276;14.25759752;0.259293197
69;67.15800555;14.16536727;0.300439029
71;68.00912671;14.05651511;0.358352643
73;68.00482129;13.95185667;0.387299967
75;67.03205851;13.93489559;0.369092296
77;67.72598603;13.84506181;0.349788636
79;67.59548204;13.84506181;0.311388764
81;67.00948297;13.74180105;0.344729168
83;66.84393933;13.74180105;0.364869886
85;68.29213406;13.56356951;0.448400685
87;67.44237501;13.56356951;0.506452705
89;69.22903202;13.56356951;0.588307037
91;70.58596521;13.57214405;0.612304334
93;70.91095035;13.07870576;0.664702278
95;71.20198815;13.07870576;0.73129585
97;71.69680969;12.95919058;0.756427986
99;72.24581285;12.89454152;0.824312797
101;72.24875854;12.89454152;0.910809293
103;72.4929923;12.76323362;0.982374566
105;73.44380979;12.73449895;1.104158838
107;73.90812886;12.68674503;1.279245671
109;75.52341208;12.49618177;1.334688166
111;76.63221534;12.31057633;1.370609162
113;75.64224473;12.15728794;1.436174416
115;75.89085604;12.05668826;1.395076231
117;77.64105121;12.05668826;1.383332572
119;78.50011272;12.0118337;1.445830214
121;76.84013485;11.95893025;1.471239172
123;77.0733916;11.92251224;1.460719225
125;76.39095401;11.8956255;1.501927683
127;75.86776559;11.88490817;1.444214597
129;75.50440296;11.88490817;1.377699877
131;75.87315787;11.75534979;1.352976453
133;74.6801448;11.75534979;1.321545114
135;74.44034338;11.75534979;1.299551378
137;73.34477047;11.6181563;1.30693025
139;73.14625153;11.6181563;1.283764881
141;71.94096562;11.43093725;1.20636907
143;71.24207814;11.43093725;1.150758902
145;71.22960527;11.26101727;1.069335306
147;69.04840779;11.26101727;1.053594043
149;70.05891086;11.26101727;1.000314988
151;69.77170481;11.21468547;0.9798978
153;66.42326496;11.21468547;0.975767749
155;65.91766331;11.11235374;0.916556294
157;67.27616385;11.11235374;0.782490411
159;64.02939418;11.05223081;0.708390763
161;64.94494521;10.89892246;0.681175225
163;64.25460729;10.90254122;0.67127454
165;62.33612275;10.90254122;0.613568799
167;62.51959047;10.89149553;0.640778211
169;60.82907294;10.86425878;0.645346053
171;60.46145824;10.85665412;0.584599555
173;59.64645854;10.85665412;0.475448966
175;58.89248678;10.61759028;0.445718461
177;57.86807883;10.61759028;0.364126625
179;57.02588633;10.61759028;0.334226419
181;56.19483303;10.51545208;0.317857869
183;54.7531089;10.51545208;0.31077074
185;55.05326946;10.51545208;0.288085466
187;53.76525701;10.51545208;0.310920322
189;53.99312267;10.42022714;0.235897024
191;52.85658949;10.33128261;0.176459524
193;52.28213091;10.34790379;0.156800786
195;50.61078697;10.34258984;0.131835367
197;51.04661386;10.35204947;0.112439633
199;49.76493306;10.35204947;0.139722792
201;50.28725315;10.27639887;0.182871469
203;49.65087799;10.31572393;0.169749701
205;50.40116177;10.31572393;0.172142307
207;48.48063388;10.31572393;0.131234984
209;47.16991465;10.19659249;0.096786757
211;46.94283559;10.19659249;0.052316742
213;47.159133;10.225181;0.066023166
215;45.272001;10.225181;0.065692562
217;46.22506563;10.225181;0.079300327
219;45.13762223;10.20284566;0.099120006
221;45.59410788;10.20284566;0.105531449
223;44.59168171;10.20284566;0.074437195
225;44.07300053;10.03753535;0.055467924
227;43.81365303;10.03753535;0.035754767
229;44.44742313;10.03753535;0.015935088
231;42.90982896;9.89023479;0.04776322
233;43.53682455;9.89023479;0.070289644
235;42.06689589;9.89023479;0.093612427
237;42.48177897;9.89023479;0.09860653
239;42.68923461;9.8060143;0.107199739
241;42.00615378;9.77123732;0.059436518
243;40.39730673;9.76223138;0.036910094
245;41.29352054;9.76223138;0.01571045
247;41.42881033;9.77768269;0.03034702
249;40.71053361;9.71314813;0.039766273
251;41.39362896;9.71314813;0.058540857
253;40.7429875;9.64049769;0.080000859
255;40.35488102;9.64049769;0.077877721
257;40.2737165;9.64049769;0.068058481
259;39.30650305;9.54049769;0.055626554
261;38.92731652;9.59095418;0.03685197
263;39.41875825;9.56294244;0.025374414
265;39.06948353;9.56294244;0.029099005
267;38.75036876;9.46753684;0.054374799
269;38.21543788;9.46753684;0.0722512
271;38.47289646;9.46753684;0.105478764
273;38.21937429;9.46753684;0.10111711
275;37.45785465;9.44627687;0.097392519
277;37.92331845;9.39441012;0.068343355
279;37.1688832;9.39441012;0.065777015
281;37.25872889;9.31867314;0.058076225
283;37.36565075;9.32986658;0.080171012
285;37.3790324;9.27013876;0.103090986
287;37.18742687;9.27013876;0.124917743
289;37.22077795;9.27013876;0.123946876
291;36.15543841;9.19549464;0.098420103
293;36.15932234;9.24126452;0.074093449
295;36.37022572;9.25726921;0.066224364
297;35.69357648;9.14755846;0.065778894
299;35.48624259;9.08008623;0.072307424
301;35.97094744;9.10380038;0.081591863
303;35.4733152;9.09110979;0.086942752
305;35.59239757;9.09110979;0.071891863
307;35.13254365;9.10816126;0.044472514
309;34.80938752;9.09872748;0.035202483
311;35.45434938;9.0745173;0.030784112
313;34.86478246;9.06318186;0.030050528
315;34.13683389;9.06318186;0.049750031
317;35.82813335;9.04940203;0.062419471
319;34.81564062;9.04547034;0.050693131
321;34.27642885;9.04547034;0.050009818
323;34.74102028;9.04547034;0.042003586
325;34.93190209;9.04131037;0.026074404
327;34.64941975;9.04131037;0.01547181
329;34.97365378;9.0461131;0.022915861
331;34.09496862;9.03244705;0.047736234
333;33.92336396;9.01715849;0.065404344
335;33.68219037;8.97715849;0.071119414
337;33.08341973;8.97715849;0.069052569
339;33.6725382;8.95922993;0.05724242
341;33.2583753;9.00504187;0.031680558
343;33.25220219;9.00956255;0.041286169
345;32.50779944;8.9797734;0.06905364
347;32.73003109;8.93821612;0.076933661
349;32.57081912;8.93821612;0.075847871
351;32.58988668;9.01334332;0.072406604
353;32.57266745;9.01334332;0.045132883
355;32.94184564;8.95133553;0.008379498
357;32.68005377;8.958499;0.01522784
359;32.3696671;8.93268983;0.02925108
361;32.15241544;8.98135529;0.052955135
363;32.39575654;8.90212343;0.05782258
365;31.98229731;8.91395182;0.064472039
367;32.17621152;8.95263842;0.049743676
369;31.87551733;8.85066598;0.045725577
371;32.2686642;8.85066598;0.024520474
373;32.39302426;8.81739878;0.030276499
375;31.9718727;8.81739878;0.036110168
377;31.62841551;8.81411688;0.063597609
379;31.11596373;8.82913293;0.058420239
381;31.06432386;8.75822769;0.071854638
383;31.8541349;8.73557301;0.069650059
385;30.81372913;8.67421185;0.074676854
387;30.69620619;8.67421185;0.061776769
389;31.47436405;8.65351063;0.076817447
391;31.15619931;8.63603791;0.082789617
393;31.46327267;8.63603791;0.082860999
395;31.05999947;8.62776338;0.0648516
397;31.38793252;8.59496757;0.050264244
399;32.02404351;8.58918383;0.034085559
401;31.63083415;8.58918383;0.028146062
403;31.6876501;8.58918383;0.037888368
405;31.38323886;8.58918383;0.070921292
407;30.97360425;8.57324662;0.088842017
409;30.43311199;8.51486416;0.093957918
411;30.42937435;8.5551982;0.077991893
413;30.89845204;8.54271356;0.061426753
415;30.41117391;8.50488418;0.031614845
417;31.23684963;8.54108119;0.018632421
419;31.49846246;8.56101247;0.033632906
421;30.9711858;8.56101247;0.038676626
423;30.70384914;8.50617857;0.049654327
425;30.2511309;8.50617857;0.046433311
427;30.32489265;8.45893058;0.04149501
429;29.98790296;8.45893058;0.02039034
431;29.88287251;8.43394159;0.01534662
433;30.45722591;8.39548336;0.012752662
435;30.44871344;8.39548336;0.027196781
437;29.94526623;8.29343538;0.052110021
439;29.9027752;8.23300409;0.076747922
441;29.96856038;8.24440459;0.078899018
443;29.62503765;8.10727553;0.068847836
445;29.77120035;8.20490004;0.05621752
447;30.05786961;8.24934402;0.03130428
449;29.99594448;8.1723207;0.027214039
451;29.89088239;8.17697051;0.042981352
453;29.53985773;8.15639259;0.042981352
455;29.88395379;8.17368805;0.042942267
457;30.12172418;8.16327658;0.047187908
459;30.15431069;8.16327658;0.023938768
461;29.94899735;8.16327658;0.006020359
463;30.08658109;8.13330682;0.023951381
465;29.94191307;8.12986322;0.037865268
467;29.3569576;8.16658107;0.069633059
469;29.70169614;8.19763384;0.078375567
471;29.43665911;8.19763384;0.100115666
473;29.42796391;8.07037082;0.089105867
475;28.84853661;7.95401166;0.074683118
477;29.30689501;7.95401166;0.068695029
479;29.41461715;7.82956018;0.091501744
481;29.07560877;7.83136451;0.084984946
483;28.88155344;7.87691314;0.111557153
485;28.76573184;7.87691314;0.110291297
487;28.22080199;7.80758691;0.089194189
489;29.02994217;7.77875337;0.068182464
491;28.69700065;7.77106746;0.072527658
493;28.56035138;7.76664774;0.078658179
495;28.28426332;7.77940962;0.119373058
497;27.86005555;7.77940962;0.13268457
499;27.93178715;7.6811585;0.123110907
501;28.03438605;7.66653588;0.103542412
503;28.37820035;7.66653588;0.070556216
505;28.83453692;7.57114101;0.064311349
507;28.1428398;7.56484341;0.056541758
509;28.63762741;7.5535897;0.07083283
511;28.09682734;7.54678905;0.071737134
513;27.66538752;7.54678905;0.0833642
515;27.92392232;7.53854914;0.048894187
517;27.91892114;7.4687221;0.035258713
519;27.64835501;7.46655287;0.044404313
521;27.51469434;7.47858382;0.085269734
523;27.51343805;7.47858382;0.096410381
525;27.14205214;7.4838053;0.125499812
527;26.9311958;7.41579013;0.141118234
529;26.47921525;7.41810663;0.12531701
531;27.24572252;7.41115278;0.083547285
533;27.24739961;7.40577424;0.058330663
535;26.94628936;7.35541311;0.054292889
537;26.6718624;7.40768931;0.072982928
539;27.48694434;7.38763062;0.103342992
541;26.58501084;7.44348696;0.140171028
543;26.38622566;7.38022148;0.143046653
545;26.71057472;7.24874242;0.126839142
547;26.36721831;7.20795053;0.097290558
549;26.73415365;7.20795053;0.102950321
551;26.467573;7.23315826;0.096094954
553;26.54332203;7.23160009;0.136776727
555;25.89317759;7.20696639;0.158653255
557;26.27846964;7.20696639;0.174712337
559;26.20867647;7.12767973;0.136813668
561;25.87711955;7.15184852;0.117368406
563;25.99797116;7.14253248;0.097536674
565;25.85562128;7.14253248;0.10956088
567;26.2732536;7.1811476;0.138384339
569;25.65285932;7.14119513;0.187072333
571;25.9886065;7.09198256;0.21411591
573;25.60071296;7.17770657;0.214532045
575;25.84672202;7.17770657;0.187486538
577;25.73992591;7.17770657;0.153833204
579;25.77854368;7.11815135;0.11402991
581;26.21905657;6.93432942;0.124547198
583;25.6743959;6.93301692;0.14404587
585;25.77591357;6.99152518;0.171451794
587;25.18858633;6.99152518;0.19037535
589;24.68236961;6.99941702;0.200947797
591;24.95583042;6.99941702;0.163751634
593;25.0519011;6.99941702;0.131195635
595;24.3812306;6.91013226;0.088090337
597;25.05785241;6.91013226;0.097849644
599;24.57894731;6.94840188;0.110500213
601;24.80791367;6.85590718;0.134440836
603;24.41560456;6.75580606;0.154063982
605;24.32904138;6.76809117;0.154605353
607;24.48567914;6.74949018;0.114815909
609;24.55773894;6.746182;0.089097133
611;24.69171131;7.0231661;0.07526304
613;25.02309531;6.69124634;0.073462535
615;24.55782194;6.69124634;0.104466237
617;24.39124702;6.66605735;0.123437303
619;24.33619136;6.61653468;0.110327924
621;23.94357449;6.73924738;0.099260288
623;23.80039646;6.61756401;0.078255643
625;24.1389052;6.55547449;0.080774419
627;24.1383707;6.62657796;0.067575856
629;23.7078199;6.59497263;0.074114959
631;23.51578905;6.88474232;0.091030599
633;23.62311914;6.88474232;0.083458681
635;23.45699773;6.58301443;0.058691204
637;24.09066925;6.58301443;0.060180373
639;23.32132459;6.46153251;0.078379022
641;23.98134909;6.46153251;0.086698223
643;22.83015265;6.46153251;0.11988102
645;23.44581253;6.46153251;0.143589052
647;23.10497348;6.54369081;0.141797333
649;22.47145444;6.54369081;0.117059581
651;22.57213495;6.54369081;0.086235051
653;22.70169012;6.34502703;0.067694185
655;23.05796656;6.34502703;0.05268369
657;23.6363138;6.34502703;0.067159258
659;23.29737507;6.40513867;0.098203934
661;23.45961492;6.3729141;0.128495661
663;23.08803399;6.39417567;0.114996037
665;23.23477267;6.31867122;0.097002128
667;23.04120134;6.20783354;0.071339422
669;23.16325404;6.20783354;0.067683021
671;23.69491906;6.22017251;0.056722561
673;23.32086928;6.33518375;0.087062768
675;23.31284714;6.1916566;0.116367912
677;22.72320038;6.32050199;0.137788565
679;22.42626554;6.31871641;0.110400289
681;22.13797304;6.15407336;0.089458781
683;21.79784288;6.15407336;0.058231973
685;22.1834941;6.06780544;0.037327287
687;21.90366932;6.06780544;0.041184381
689;22.11884558;6.15392817;0.070050471
691;22.13188906;6.12849255;0.086172394
693;21.64259332;6.0680338;0.093756527
695;21.71610185;6.11250695;0.089911814
697;22.20904249;6.05048954;0.064634068
699;22.58549053;5.99721205;0.056684444
701;22.413146;6.0437179;0.058511341
703;22.63994195;6.0437179;0.071236524
705;21.95053832;6.07543333;0.094429328
707;21.69972727;6.04117607;0.112732493
709;21.54298536;5.93960715;0.091816027
711;21.55600031;5.93960715;0.089259123
713;21.37341893;5.89001188;0.064174702
715;21.42935095;5.89001188;0.052952416
717;21.48623096;5.89153352;0.046221925
719;21.49878472;5.97238798;0.077696825
721;21.38858213;5.97238798;0.08324556
723;21.56319654;5.97238798;0.091737203
725;21.98870569;5.93026627;0.08815109
727;21.68258993;5.78065113;0.076578415
729;21.71707797;5.79473096;0.045103515
731;21.55114806;5.76332562;0.021431793
733;20.98044263;5.77953863;0.028276628
735;21.10277702;5.81119878;0.041879917
737;21.52834854;5.80267761;0.069011876
739;21.24560295;5.85462433;0.088995654
741;21.05635477;5.81853533;0.095742345
743;20.84462407;5.7958425;0.083552187
745;21.16808175;5.73042701;0.064679701
747;20.68824844;5.74816117;0.042927206
749;20.72869185;5.68450386;0.022943427
751;20.46394381;5.68450386;0.028727435
753;20.19226296;5.66387979;0.049689139
755;20.01528613;5.66387979;0.042018187
757;19.94876437;5.69049137;0.043943521
759;20.47423541;5.56190078;0.043943521
761;20.86457644;5.56190078;0.048144767
763;20.66296308;5.56190078;0.036546247
765;20.40095261;5.58243351;0.072331729
767;20.11403396;5.62247732;0.093389606
769;20.35346286;5.67801491;0.105900545
771;20.11641899;5.67801491;0.090747388
773;20.42353483;5.4557934;0.078237883
775;20.39052015;5.40641688;0.058003571
777;20.20468781;5.38028895;0.046224625
779;20.41645184;5.38028895;0.061584238
781;19.75641921;5.48020834;0.094052817
783;19.59291999;5.48020834;0.094052817
785;19.89032051;5.48020834;0.097737014
787;19.82075115;5.48020834;0.102711817
789;19.8160689;5.43034817;0.083445313
791;19.93076708;5.43034817;0.077067861
793;20.03454797;5.41944911;0.112821472
795;19.71380967;5.45157368;0.093586104
797;19.77011242;5.45157368;0.072027573
799;19.63824241;5.45157368;0.063423524
801;19.70702188;5.45157368;0.042052673
803;19.72449532;5.29222535;0.023193838
805;19.57483159;5.27904744;0.046126363
807;19.79805256;5.26432002;0.073584824
809;19.35280156;5.35616487;0.073584824
811;18.92084172;5.20113674;0.067285762
813;19.84034275;5.2210036;0.050390985
815;19.33948527;5.2210036;0.050409458
817;19.54905422;5.12256979;0.034596894
819;19.41647064;5.25122384;0.06386194
821;19.20858065;5.17162323;0.07240725
823;19.15813353;5.2198286;0.07240725
825;19.06314052;5.31281288;0.049456254
827;19.15805611;5.26766473;0.060844014
829;19.01882746;5.18018855;0.044950296
831;18.9059193;5.14703954;0.053922512
833;18.52722551;5.19738946;0.057241198
835;18.63615762;5.18776701;0.057241198
837;19.01559971;5.09986831;0.03420754
839;19.05157739;5.18804698;0.020836212
841;19.05575032;5.11077538;0.020156498
843;19.08471798;5.12081979;0.043188236
845;18.99195131;5.12081979;0.051316879
847;18.95603943;5.12971451;0.059005953
849;18.80345272;5.12971451;0.05902026
851;18.47936448;5.05348875;0.044804044
853;18.83067576;5.08259537;0.036349938
855;19.01717586;5.06791521;0.073239056
857;19.01192052;5.06791521;0.119212182
859;19.20569492;5.06791521;0.141118117
861;18.99924624;5.02519223;0.145200284
863;18.80721549;5.0431703;0.128183278
865;18.42482608;5.07785594;0.109042493
867;18.26649935;5.07619728;0.086328499
869;18.03500901;4.9889231;0.071693364
871;17.93457357;4.9889231;0.069335725
873;18.01902247;4.9889231;0.078150001
875;17.72393571;4.86993717;0.052273024
877;17.89292769;4.86993717;0.035416487
879;17.69085993;4.77661539;0.049819705
881;17.69188935;4.65970847;0.065258981
883;17.73515014;4.88452758;0.061538573
885;17.19389642;4.88452758;0.064002148
887;17.526832;4.65819549;0.05843244
889;17.28998911;4.65819549;0.046120547
891;17.39150286;4.70562153;0.035213363
893;17.3578288;4.71098019;0.06310976
895;17.26978026;4.71098019;0.060646185
897;16.95063651;4.76708268;0.052124224
899;17.15617117;4.76708268;0.042747792
901;16.54286842;4.66653444;0.033869577
903;16.81200329;4.66653444;0.016414178
905;16.64052213;4.65045846;0.053437542
907;16.47011595;4.65045846;0.05610547
909;16.89685016;4.70075517;0.05610547
911;16.67210519;4.63617766;0.05610547
913;16.31591874;4.58193431;0.057548631
915;16.12513851;4.58193431;0.050328289
917;16.56738334;4.67517388;0.056353815
919;15.99126042;4.67234888;0.056353815
921;15.89760231;4.53340587;0.070900353
923;15.75251368;4.48924185;0.062803693
925;16.00073786;4.48924185;0.049363597
927;15.53463518;4.57130785;0.06785991
929;15.31843124;4.51042121;0.091020714
931;15.46530933;4.51042121;0.076474176
933;15.32868085;4.58670066;0.066713497
935;15.05434818;4.5192794;0.050350571
937;14.96815709;4.51100487;0.037303198
939;14.53083132;4.39515516;0.046516763
941;14.32497396;4.39515516;0.052874645
943;14.53821188;4.48924185;0.07033131
945;14.26424629;4.3988095;0.072332838
947;14.1001401;4.3988095;0.058190444
949;13.85681147;4.42852877;0.028077785
951;14.12414768;4.45523988;0.031528928
953;14.00569797;4.42408069;0.025228493
955;13.62503142;4.42408069;0.035593374
957;13.42262812;4.42408069;0.035593374
959;13.33872106;4.4202528;0.044542919
961;13.13526725;4.37225272;0.035158569
963;13.12891694;4.31676081;0.024002339
965;12.9101796;4.32468053;0.017689277
967;13.04626845;4.3820037;0.044639022
969;13.00532868;4.3820037;0.057236462
971;12.80733581;4.3820037;0.075676161
973;13.04898904;4.40606335;0.088529985
975;12.60005416;4.29853434;0.084060527
977;12.89376297;4.29853434;0.060214844
979;12.57373138;4.29343962;0.037288372
981;12.28315864;4.29343962;0.033807043
983;12.49437564;4.27062852;0.040094714
985;12.03838723;4.35737914;0.048537495
987;11.93279999;4.3269589;0.067447696
989;11.5034964;4.24136598;0.066565474
991;11.31522048;4.20199572;0.055793507
993;11.57308428;4.19602648;0.041774874
995;11.46734073;4.19602648;0.052672078
997;11.57571302;4.19602648;0.040599197
999;10.63447705;4.1866856;0.066555885
1001;11.07924003;4.1866856;0.061944807
1003;10.79663927;4.1866856;0.071447794
1005;10.91660949;4.18551925;0.051658625
1007;11.0536329;4.13318984;0.041717242
1009;10.7453709;4.10740807;0.041897242
1011;11.04357724;4.10740807;0.054482759
1013;10.57198858;4.20200534;0.056657592
1015;10.61996138;4.2485381;0.084529421
1017;10.50283803;4.2485381;0.087740357
1019;10.28701327;4.2485381;0.063047816
1021;10.37862084;4.2485381;0.052195141
1023;10.67719237;4.2485381;0.03539446
1025;10.46984941;4.2485381;0.026402131
1027;10.54485518;4.2485381;0.037601037
1029;10.07168718;4.0647205;0.064001773
1031;9.871612422;4.36806041;0.088286008
1033;9.906453624;4.36806041;0.096049237
1035;9.769308086;4.06323492;0.080699084
1037;9.46723526;4.07860033;0.066289243
1039;9.395707751;3.95424773;0.047907566
1041;9.279022847;4.02383774;0.04437812
1043;9.213769449;4.10953115;0.043887439
1045;9.079002327;4.13503071;0.052939313
1047;8.879816248;4.11400568;0.0819542
1049;8.739350107;3.96426361;0.072490994
1051;8.882026591;3.97262035;0.050003362
1053;8.957766188;3.97262035;0.05092004
1055;8.871635927;3.97262035;0.037204112
1057;8.960633338;3.9308174;0.022041293
1059;8.331406238;3.93387943;0.042037775
1061;8.236120465;3.92587797;0.042037775
1063;8.303835547;4.007443;0.03384855
1065;8.229518341;3.90663948;0.03384855
1067;8.213849932;3.97725017;0.026296127
1069;8.003360568;3.86098123;0.012542333
1071;7.779355802;3.86907403;0.021990568
1073;7.67832815;4.01168965;0.068851878
1075;7.506490818;3.9392929;0.076190606
1077;7.514383428;3.9392929;0.071494151
1079;7.590285264;3.87870674;0.065251463
1081;7.277980374;3.85079227;0.06278165
1083;7.075141342;3.85079227;0.037433324
1085;7.082335454;3.81026529;0.034103003
1087;6.790318126;3.80123354;0.043511969
1089;6.750082642;3.90488034;0.049186877
1091;6.676948153;3.90488034;0.042208455
1093;6.784302858;3.87373991;0.020786572
1095;6.473385441;3.86093556;0.0403904
1097;6.200629695;3.86476345;0.051256721
1099;6.072445811;3.92617845;0.063315963
1101;5.978194776;3.88407454;0.066772621
1103;5.557545713;3.88407454;0.076374535
1105;5.950276575;3.88407454;0.052762299
1107;5.610529807;3.79378834;0.053703963
1109;5.379988604;3.79378834;0.059423433
1111;5.145340809;3.82962205;0.085042365
1113;5.158445949;3.81027442;0.07534935
1115;5.292677196;3.86770672;0.07534935
1117;5.129550736;3.79123641;0.052529209
1119;5.20917626;4.16259854;0.046436812
1121;5.046868635;3.6050039;0.056093325
1123;4.798839712;3.87122452;0.072976543
1125;4.934052548;3.81161385;0.072976543
1127;5.033849872;3.80749461;0.072976543
1129;5.06085677;3.78975083;0.055615322
1131;4.935812989;3.70649108;0.029081979
1133;5.007267473;3.73638296;0.027958782
1135;4.54145358;3.72214784;0.063280806
1137;4.55366627;3.94482464;0.063280806
1139;4.657849;3.87386779;0.068640548
1141;4.479877232;3.87386779;0.056441786
1143;4.358238205;3.87386779;0.040681766
1145;4.334281087;3.75314212;0.013665147
1147;4.219658678;3.90196399;0.020706357
1149;4.037418138;3.90196399;0.037164006
1151;4.060919637;3.87628767;0.037164006
1153;4.010665979;3.70296367;0.038252149
1155;4.00237434;3.70859589;0.0378256
1157;3.980512776;3.70859589;0.047807746
1159;3.73649602;3.76921971;0.062599242
1161;3.781627053;3.7574527;0.092747571
1163;3.626717176;3.76439694;0.112546627
1165;3.809263314;3.76439694;0.104667771
1167;3.675959908;3.66078668;0.087644414
1169;3.953141806;3.65933379;0.055852933
1171;3.980791329;3.66626409;0.041028612
1173;3.698280775;3.66626409;0.038690299
1175;3.647623323;3.66626409;0.054286418
1177;3.63341659;3.66626409;0.054286418
1179;3.471440724;3.66626409;0.049469013
1181;3.645872116;3.62570057;0.034145005
1183;3.748782305;3.62570057;0.027068967
1185;3.582672396;3.62397797;0.027064284
1187;3.384763144;3.62397797;0.061447041
1189;3.248452783;3.64785493;0.098917202
1191;3.190379444;3.64785493;0.100627236
1193;3.198927325;3.64785493;0.089154389
1195;3.10298345;3.82144703;0.075577342
1197;3.056204066;3.82144703;0.041194585
1199;3.19352973;3.59412263;0.003724424
1201;2.913634085;3.59412263;0.00201439
