Repository: johodges/materials

## A Non-Dimensional Scaling Approach to Modeling Material Pyrolysis

This repository contains the data, scripts, and technical documents required to generate the SPyro cone validation cases.

## Instructions
* Clone this repository with submodules
  ```
  git clone --recurse-submodules https://github.com/johodges/materials
  ```
* Pre-process data
  ```
  python materials/scripts/initialize.py
  ```
* Build latest FDS (example for impi_intel_linux target, but use relevant make target for platform)
  ```
  git clone git@github.com:firemodels/fds.git && cd fds
  cd Build/impi_intel_linux
  ./make_fds.sh
  ln -s fds_impi_intel_linux fds
  cd ../..
  ```
* Run cases
  ```

File: data/rise_materials/Testdata-1689.txt
Keywords
Material1;Material2;Material3;Material4;Product;Object;Scenario;Method;Reference;Comment;Owner;IsPublic;ImportDate
Needle punched carpet;Glue;Recor sealing;;IN1-8-2;Ceiling;;ISO 5660;TRANSFEU;;TRANSFEU;1;2011-03-15 14:28:18
Scalars
Flux (kW/m2);tig (s);qmax (kw/m2);qtotal (MJ/m2);q180 (kw/m2);q300 (kw/m2);Sample mass (g);Mass loss (g);DHc (MJ/kg);Peak smoke production (m2/m2s);Total smoke produced (m2/m2);Specific extinction area (avg) (m2/kg);MARHE (kW/m2);Area exposed (m2);Observations;Test date (YYYY-MM-DD);Test identifier;Product thickness (mm);Thickness1 (mm);Thickness2 (mm);Thickness3 (mm);Thickness4 (mm);Product density (kg/m3);Density1 (kg/m3);Density2 (kg/m3);Density3 (kg/m3);Density4 (kg/m3);Product area weight (kg/m2);Area weight1 (kg/m2);Area weight2 (kg/m2);Area weight3 (kg/m2);Area weight4 (kg/m2)
50;15;326.26;38.83;;;20.81;16.39;21.06;;640.29;;111.20;0.0088;Glowing. End flame at 754s.;2010-11-29;c_LSFIRE_IN1-8-2_50c;10.0;;;;;;;;;;;;;;
VectorData
Time (s);HRR (kW/m2);Mass (g);SPR (m2/(m2*s))
1;2.026258942;20.81;0.057990262
3;1.353514188;20.6872764;0.074433079
5;1.275718703;20.55068532;0.14082835
7;0.421846189;20.69712978;0.358962827
9;5.610191589;20.79245061;0.696780529
11;5.711475326;20.75699382;1.310229477
13;-7.553044977;20.72784954;1.800691227
15;-16.32892563;20.73613321;4.028453288
17;-11.05059418;20.73049762;10.18596995
19;28.64213039;20.00303027;17.97713524
21;114.1330086;19.4324143;25.85354474
23;236.5186352;18.90946154;31.03042503
25;320.2670286;18.18919596;33.47924884
27;326.261747;17.91562309;29.47641552
29;296.3906826;17.77422639;22.88093679
31;233.3033689;17.51245145;15.34246165
33;190.6340256;17.45779239;10.63461439
35;161.7269068;16.50130768;6.618649674
37;144.6864626;16.46234801;4.84864887
39;128.751014;16.3554036;3.688022299
41;117.9459357;16.15871867;2.999240156
43;110.9807711;15.87000667;2.218064073
45;104.1914613;15.90589375;1.683960733
47;98.12726471;15.80145416;1.230310468
49;92.96030198;15.67811214;0.916077053
51;89.42105246;15.41043142;0.713736471
53;83.28220682;15.39695255;0.598246666
55;79.37017103;15.38111214;0.477364704
57;76.39943003;14.97052831;0.39432366
59;74.35070672;15.2296518;0.371896594
61;71.39711016;15.17005027;0.343750512
63;68.15665496;15.01418415;0.3124674
65;68.28155851;14.82924491;0.271819685
67;67.01205948;14.73106639;0.262162857
69;67.42414154;14.70012788;0.236669365
71;66.17856707;14.55348582;0.213244635
73;65.77731535;14.52353769;0.24763458
75;64.96756589;14.47760637;0.254999747
77;64.14066738;14.41021299;0.266510749
79;63.45913744;14.27840605;0.289558907
81;63.55010696;14.14165054;0.351014142
83;64.49707348;14.15519432;0.372518752
85;65.90866909;14.1410592;0.417800219
87;66.16859929;13.92922809;0.474783652
89;67.20435282;13.91044537;0.506061192
91;66.83874211;13.91044537;0.558150603
93;67.13580847;13.7079912;0.566825169
95;68.96585279;13.74621289;0.635586473
97;68.16894255;13.61426941;0.646422278
99;67.34249532;13.52059138;0.688035337
101;67.9366402;13.62584106;0.677155075
103;68.89586113;13.33532425;0.699891921
105;68.83515894;13.19510336;0.684306745
107;69.6353682;13.1559081;0.734315901
109;69.80458467;13.08340222;0.741547655
111;70.70840962;13.02350981;0.783648509
113;70.58497285;12.94844431;0.835407572
115;70.8623848;12.99571554;0.864749533
117;70.75432076;12.94133564;0.829595285
119;68.45326122;12.84087106;0.814267084
121;69.57850799;12.75137668;0.779147405
123;68.85780279;12.60722886;0.730816922
125;68.67349534;12.55088774;0.716208544
127;69.39637165;12.54522155;0.732173671
129;68.68935646;12.47725365;0.796091111
131;68.43733388;12.4209675;0.828373062
133;68.62782432;12.3912213;0.873497702
135;67.88273374;12.35166018;0.904000584
137;67.9783137;12.32441222;0.893139295
139;68.40080188;12.26075426;0.865629509
141;67.82282835;12.15539544;0.805786183
143;66.2453803;12.14265504;0.800955547
145;65.62830057;11.98908508;0.758738488
147;65.91440417;12.06273953;0.801937641
149;65.87391167;11.99079037;0.821053465
151;64.06906284;12.01188704;0.898816943
153;64.52653631;11.94915857;0.880962403
155;63.99517519;11.84692331;0.89386894
157;62.30199882;11.80399248;0.854720309
159;63.88300931;11.70266972;0.779466311
161;62.93433311;11.68502546;0.690694455
163;61.61160959;11.68360334;0.650250881
165;61.36055601;11.60079744;0.633388799
167;60.83949398;11.61072149;0.602385953
169;59.74165192;11.6193066;0.646708162
171;59.16742263;11.5390733;0.688516398
173;57.65451544;11.60180898;0.671841492
175;58.91020724;11.48584197;0.636726938
177;57.77135726;11.39034278;0.606256375
179;57.93585072;11.31385563;0.539457622
181;55.6983708;11.19778622;0.497427986
183;56.23961852;11.27057624;0.48722262
185;54.20725189;11.18164869;0.477913938
187;55.28008012;11.25948584;0.455420805
189;55.26394131;11.27534355;0.457420297
191;53.25309785;11.2033468;0.455602572
193;53.69887905;11.13412121;0.460411497
195;53.01552516;11.04283982;0.439196009
197;52.66953036;10.9849604;0.415913845
199;52.2052059;10.98988204;0.381989306
201;52.20793657;10.89619727;0.374605984
203;51.97389067;10.92653482;0.345808824
205;50.95352818;10.97165605;0.368087604
207;50.71611932;10.7271563;0.380230271
209;49.96542576;10.87857321;0.383588417
211;49.67702315;10.86245972;0.362223043
213;49.58582668;10.8852886;0.370081081
215;47.91976077;10.89033621;0.334420968
217;47.83178486;10.69576666;0.331492378
219;48.01686442;10.74754896;0.334431184
221;47.69866889;10.67712048;0.327097891
223;48.07559481;10.65076467;0.310616548
225;47.11225593;10.6785051;0.333616993
227;47.04759556;10.61798096;0.34430914
229;47.32736865;10.54800056;0.310190788
231;45.93319951;10.29384631;0.302672408
233;46.55265669;10.54105584;0.272299714
235;45.57714579;10.5264938;0.209546456
237;45.26497039;10.44241289;0.155190704
239;45.83633964;10.47442785;0.169438313
241;45.54563381;10.51403657;0.161520605
243;45.17662936;10.44815425;0.187247221
245;44.58760632;10.49773173;0.221059999
247;44.31661984;10.4615711;0.218166329
249;43.47544864;10.34807188;0.201789379
251;44.10598452;10.434385;0.16096648
253;44.29398315;10.2675929;0.129492422
255;43.65653359;10.20774521;0.093618927
257;43.4748122;10.19604375;0.113662053
259;42.83595505;10.26688906;0.126542928
261;42.62226479;10.36561421;0.146140331
263;42.95228461;10.20261972;0.129412858
265;42.53885391;10.17681055;0.113976414
267;42.76133192;10.13105326;0.078949741
269;41.97359088;10.08652627;0.064942773
271;42.51212372;10.05156804;0.052159764
273;41.31916451;10.11420468;0.081470538
275;41.80913237;10.05043006;0.118439534
277;41.06609339;10.07495125;0.122250276
279;40.40451483;9.87703603;0.099015326
281;40.27097443;10.0084598;0.100607275
283;40.39487673;10.08351857;0.068562084
285;40.00271979;9.89545577;0.042538109
287;39.45213261;9.93091592;0.087310387
289;39.17996648;9.83306577;0.109922064
291;39.6188074;9.85161964;0.123766987
293;38.99839966;10.02740694;0.137978115
295;39.20142621;9.90429424;0.149312294
297;38.98024499;9.87129467;0.117923049
299;39.10744001;9.90160482;0.093709421
301;38.67829486;9.81944747;0.064061999
303;39.05588321;9.75920747;0.044205675
305;38.35488307;9.70675162;0.04708569
307;37.62541771;9.74336995;0.058478153
309;37.96625817;9.88091825;0.06969812
311;37.10314779;9.93696545;0.088034776
313;37.18552961;9.80244216;0.100260045
315;37.49936058;9.67099051;0.084166829
317;36.60000375;9.69140352;0.06932875
319;37.03100433;9.6310741;0.054054098
321;36.63751707;9.60955723;0.05755688
323;36.31725994;9.65979866;0.060145185
325;36.64310614;9.60488223;0.079388608
327;36.36590651;9.66918618;0.08624312
329;35.50792535;9.66918618;0.104936767
331;35.87183728;9.52829509;0.093621509
333;35.20188705;9.61816975;0.083507508
335;35.79235882;9.58922643;0.055198085
337;36.01179686;9.52474845;0.035074021
339;35.71777735;9.50092485;0.041221433
341;35.07533702;9.54622781;0.062475063
343;34.72538341;9.5105215;0.099861884
345;34.9973596;9.60445194;0.1238094
347;34.37015231;9.47898828;0.137322547
349;34.43902979;9.44694544;0.117122546
351;34.22340089;9.40985499;0.116234656
353;34.1408575;9.72508675;0.079482342
355;34.26440648;9.39929151;0.086710943
357;34.44233879;9.4939532;0.0803959
359;33.8443009;9.44845938;0.099187234
361;33.97527352;9.69106554;0.103694232
363;32.79353079;9.61549042;0.1294874
365;33.04740554;9.52999749;0.111613344
367;32.63082429;9.46575556;0.108846524
369;33.02127345;9.52275998;0.085414133
371;34.58587269;9.49079935;0.07199667
373;33.8901271;9.50100706;0.063053627
375;33.49044933;9.51813209;0.080594014
377;33.82737264;9.47719356;0.104388851
379;33.219706;9.47719356;0.125474059
381;33.61967573;9.53212009;0.120176174
383;32.70085777;9.38269629;0.103718043
385;33.15882658;9.39517324;0.077644447
387;32.47464883;9.39517324;0.098215097
389;33.06928677;9.4026646;0.11708464
391;33.24368291;9.39088092;0.124002512
393;32.47007179;9.36499723;0.146738788
395;32.35483017;9.39083381;0.163938544
397;31.94949972;9.41174875;0.125203758
399;32.15143635;9.23422202;0.085249007
401;31.33003348;9.48470223;0.07358898
403;32.14648964;9.28104565;0.045126631
405;31.58713892;9.175595;0.044754523
407;32.20994787;9.31984139;0.058651145
409;31.62394864;9.27759084;0.091389202
411;31.25821292;9.27759084;0.108973003
413;31.01418649;9.42049059;0.108973003
415;31.29283657;9.26439562;0.099717842
417;30.68033976;9.26439562;0.091362709
419;30.83353178;9.14189447;0.075828331
421;30.70854058;9.0944766;0.057517593
423;30.77675667;9.19912485;0.072952809
425;30.7545238;9.0974742;0.083856456
427;29.88194144;9.14996708;0.105723126
429;30.25845047;9.02278081;0.101767334
431;29.91314765;9.02278081;0.12244943
433;29.68188647;9.00648608;0.107014214
435;29.58477809;8.93797154;0.090812038
437;29.43238273;8.98185286;0.062862166
439;30.18613599;8.96975092;0.061928694
441;30.17684818;8.90857759;0.035870482
443;30.52499267;8.9101941;0.063154257
445;29.75276287;8.90226572;0.060429636
447;29.40824687;8.91474987;0.06280172
449;29.98944762;8.87652097;0.074469268
451;29.83799867;8.82538531;0.09011757
453;29.72474446;8.79716026;0.070056799
455;30.04039041;8.76695685;0.065738609
457;29.57372972;8.728489;0.070067537
459;29.62260687;8.71244041;0.084454152
461;29.37406846;8.90797727;0.088278436
463;29.22739521;8.73290102;0.121680313
465;28.69145049;8.80510595;0.121680313
467;28.38415475;8.67810382;0.105486409
469;27.86617649;8.71830389;0.06711783
471;28.2067823;8.59185561;0.04492124
473;27.72955996;8.66887304;0.043472927
475;28.56568925;8.65998745;0.071725831
477;28.68283012;8.58102915;0.088997635
479;28.667439;8.65721581;0.088997635
481;28.84626981;8.66661101;0.104052719
483;28.12851801;8.62209123;0.064876152
485;28.06471706;8.50390018;0.050229032
487;27.85810523;8.56264402;0.059674525
489;28.09680587;8.49213381;0.086689773
491;28.21664252;8.55899017;0.123306222
493;28.0049127;8.56690172;0.152607082
495;28.20597451;8.5128776;0.156640033
497;27.64477477;8.5820753;0.152790453
499;26.91024092;8.46902416;0.133868215
501;27.31418971;8.45415106;0.081184033
503;26.88598661;8.4017029;0.060612762
505;26.60220136;8.31684892;0.058353955
507;27.30674305;8.38738653;0.078339513
509;26.95835385;8.39234471;0.095819881
511;26.77408984;8.34594127;0.107600407
513;26.41922464;8.29041698;0.121425341
515;26.5238793;8.27338779;0.106045413
517;27.02090454;8.31193737;0.071143807
519;26.82499093;8.3103965;0.06748799
521;26.853313;8.20304921;0.083482844
523;26.62498388;8.29110176;0.098668906
525;26.81355793;8.23622042;0.123565531
527;26.58190305;8.25377285;0.14149963
529;26.9382075;8.17818716;0.131336338
531;25.98125155;8.14062171;0.116134361
533;26.33886846;8.18858621;0.088670433
535;26.18296001;8.05226869;0.093215206
537;26.57841736;8.03273019;0.104193127
539;25.56442994;8.16210396;0.120747807
541;26.72553896;8.17580109;0.145918566
543;26.5035944;8.10920051;0.156755887
545;26.61530825;8.10198271;0.143707989
547;26.10009334;7.9232055;0.116309563
549;26.09992339;7.9232055;0.104737848
551;26.11017972;7.98928445;0.090113471
553;26.14374652;7.96342095;0.09647662
555;25.87842901;7.98559358;0.111503051
557;25.24594663;7.96086806;0.124837241
559;24.61116677;7.97543058;0.145785639
561;25.11818566;8.06755909;0.136013867
563;25.00752817;7.86348281;0.10853674
565;25.17543556;7.88161889;0.07711681
567;25.81276118;7.79825914;0.062902746
569;25.67828989;7.75075955;0.034298633
571;26.08735871;7.82857939;0.03292782
573;25.80053335;7.777262;0.067787308
575;25.159014;7.80069232;0.087069644
577;24.99461267;7.80069232;0.123966963
579;24.56909792;7.80069232;0.115114339
581;24.74948771;7.81596542;0.119088632
583;25.4165977;7.73957732;0.103406239
585;24.86138771;7.73957732;0.084123904
587;24.72063491;7.73793693;0.045529373
589;25.20525427;7.65864306;0.049164077
591;24.5006703;7.61623818;0.061365478
593;24.39542436;7.58569967;0.076365402
595;24.48526387;7.72507922;0.103385061
597;24.6548577;7.61470741;0.119802197
599;24.30122748;7.64468967;0.145347253
601;24.12388121;7.55842174;0.12464033
603;23.59543058;7.67799741;0.099074671
605;23.90109354;7.56308713;0.072055012
607;23.44769716;7.51289042;0.050523158
609;23.48510649;7.42150229;0.032347715
611;23.39058046;7.59397372;0.046093226
613;23.56279811;7.56726262;0.074901175
615;23.8989808;7.55026692;0.108339259
617;24.10625605;7.55026692;0.132316379
619;24.12089003;7.55026692;0.158249716
621;24.00724893;7.45877687;0.160640625
623;23.41094595;7.35693488;0.129312499
625;23.77145777;7.41593497;0.097684577
627;23.56989454;7.35290603;0.076178132
629;23.2541311;7.36882769;0.07045028
631;23.40540513;7.298892;0.066298754
633;23.48301731;7.32140261;0.101214325
635;23.39393493;7.4648288;0.1280526
637;23.48419567;7.4983654;0.150482345
639;22.94730848;7.42435566;0.138572915
641;23.56480221;7.31437375;0.135409113
643;23.20293596;7.38263252;0.094402357
645;23.56236893;7.16414755;0.072981519
647;23.41407713;7.25771549;0.050080515
649;23.06180734;7.27290686;0.033837084
651;23.45466536;7.28630352;0.015025227
653;22.98434353;7.2123308;0.039995339
655;23.74056484;7.24267845;0.062020176
657;22.93683553;7.22782265;0.074446059
659;23.15949708;7.36142623;0.078569416
661;23.06568716;7.19314808;0.099878273
663;23.06656215;7.2246438;0.084449138
665;22.94795478;7.20174232;0.055196702
667;22.78269626;7.08682243;0.04184477
669;22.98540903;7.05349449;0.042955181
671;22.7813396;7.01530068;0.053221347
673;22.95948525;7.02826945;0.073284762
675;22.71234756;7.31546751;0.086867207
677;22.58705501;7.02723051;0.110495491
679;22.19419971;6.86925958;0.113757916
681;22.2150748;7.15310427;0.097899706
683;22.25502023;6.94843615;0.074767286
685;22.49466084;7.07923924;0.076396151
687;22.03603495;6.96263377;0.049182122
689;21.77138544;6.92211543;0.040488915
691;21.77695159;6.94401499;0.044972157
693;22.05857618;6.91754187;0.061889934
695;22.35814434;6.92634573;0.094199456
697;21.73671059;6.96493233;0.107486678
699;21.79742969;6.9928367;0.115546569
701;22.21580139;6.93060103;0.117111166
703;21.5155461;6.9334169;0.099028689
705;21.93636865;6.91431398;0.051507856
707;21.36463562;6.88608893;0.044692589
709;21.77433796;6.79729793;0.03715021
711;21.60122191;6.79747197;0.036927964
713;21.94596549;6.78060319;0.064026204
715;22.07480948;6.84751435;0.078770906
717;22.4110975;6.86426582;0.091345326
719;22.13968579;6.87612161;0.10500677
721;21.98585317;6.77742386;0.109099148
723;21.70861899;6.78547964;0.078764642
725;21.69885992;6.80045226;0.06401994
727;21.51426063;6.77773251;0.044973566
729;21.0083915;6.76816327;0.035330779
731;21.44075966;6.6804737;0.025132654
733;21.66910281;6.6694559;0.042049907
735;21.41379936;6.65981453;0.052491666
737;21.34972183;6.64773038;0.095654912
739;21.55584332;6.69471796;0.108696709
741;21.31854877;6.64794913;0.114406669
743;21.35866365;6.75709065;0.102926601
745;21.62633749;6.64416595;0.092484843
747;21.02569428;6.64416595;0.071337522
749;20.77069042;6.57119564;0.050670734
751;21.17285155;6.50905131;0.032901601
753;21.06233155;6.50823112;0.054792452
755;21.54920411;6.57711056;0.075210078
757;21.25493345;6.60355819;0.079006483
759;20.86468241;6.63557363;0.089660299
761;21.15662882;6.52127441;0.117940339
763;21.04088609;6.39512709;0.096365389
765;20.87690747;6.42298675;0.09677106
767;20.55369781;6.66542897;0.074637596
769;20.77993777;6.40400307;0.073741255
771;20.4560001;6.38740737;0.066203442
773;20.26021538;6.39632805;0.077588862
775;20.68604131;6.37641648;0.063849542
777;20.65678612;6.36172511;0.086967024
779;20.27277096;6.39792373;0.083020002
781;20.57652392;6.38552083;0.084473996
783;20.3254125;6.37461215;0.077725022
785;20.18652694;6.37421985;0.075265776
787;20.04976419;6.2683942;0.056223563
789;20.46052782;6.3324068;0.066953559
791;20.26594052;6.3490025;0.041379851
793;19.95062924;6.29612645;0.028919316
795;19.55941387;6.31450869;0.029076536
797;20.19095374;6.27069228;0.031379611
799;20.13339896;6.30095819;0.039379557
801;19.77254716;6.21593017;0.055532539
803;19.65284449;6.29568895;0.0905321
805;20.11626333;6.24224896;0.121975878
807;20.09366065;6.23314462;0.144993227
809;20.11332638;6.22531576;0.145738505
811;20.33799582;6.13722572;0.15342224
813;19.74767221;6.18375896;0.139724878
815;19.76724303;6.15045843;0.103499149
817;19.76784244;6.15045843;0.09215861
819;19.24280564;6.0896367;0.076729818
821;19.45508139;6.0896367;0.061497469
823;19.58413287;6.10989539;0.081395335
825;19.58121648;6.10040835;0.085992746
827;19.76982146;6.14292236;0.08196538
829;19.97665635;6.02619766;0.110830135
831;20.23298805;5.8799104;0.141558007
833;19.92581995;6.13626129;0.125024717
835;19.8069551;6.11466222;0.137260639
837;19.89434676;5.88218925;0.130000654
839;19.98522401;6.03069141;0.091279018
841;19.64403474;5.99033702;0.051946778
843;19.50000468;6.02268034;0.030181787
845;19.55708559;6.02268034;0.018428649
847;19.56916414;5.88473204;0.012852031
849;19.44965887;5.906659;0.035530587
851;19.57606583;5.90976574;0.047464216
853;19.54004356;6.02601592;0.070326691
855;19.41572783;5.99542261;0.087905238
857;19.42576403;5.96285044;0.112263613
859;19.12416832;5.96279611;0.110784551
861;18.94242052;5.96279611;0.100942132
863;19.12541474;5.82999542;0.075177873
865;19.06600806;5.82999542;0.062382755
867;19.35019599;5.72654044;0.033154329
869;19.0822716;5.7568429;0.011954835
871;19.13135434;5.79872806;0.018544128
873;19.30117487;5.77797707;0.04303116
875;19.23681561;5.8506743;0.058800092
877;19.04498618;5.84621756;0.086197836
879;18.70372405;5.86648634;0.09192802
881;18.81125784;5.78375544;0.086150178
883;18.90544364;5.69936588;0.076708647
885;19.10319587;5.72844622;0.05107609
887;18.96199115;5.68266922;0.038053088
889;18.65538064;5.60258015;0.049591403
891;18.64519671;5.65488216;0.070908819
893;19.16941587;5.6706668;0.091743122
895;18.96320143;5.7131534;0.13049693
897;18.62752132;5.69551924;0.129695612
899;18.62142966;5.62143691;0.136477203
901;18.75646151;5.62731529;0.112257126
903;18.8108796;5.61802921;0.092636247
905;18.48883294;5.68614326;0.059941162
907;18.63106354;5.59592101;0.055097077
909;18.49590253;5.4914718;0.034981831
911;18.47294774;5.54346323;0.034981831
913;18.25124066;5.5441291;0.037593258
915;18.35788441;5.5441291;0.041974125
917;18.63061932;5.56478057;0.051323061
919;18.55386106;5.46599099;0.071527755
921;18.22361467;5.54000072;0.100510952
923;18.31544244;5.5020973;0.087705405
925;17.85791859;5.5077199;0.085724907
927;17.82372221;5.5077199;0.077731335
929;17.69131336;5.46556118;0.053591798
931;17.50868158;5.39790242;0.024608601
933;18.10453068;5.43918614;0.018543795
935;17.50278954;5.39803944;0.010084703
937;17.99379364;5.43668854;0.006253001
939;17.92518803;5.54126467;0.022302346
941;17.35544063;5.34125377;0.044611858
943;17.5272797;5.44237701;0.073358688
945;17.48489598;5.43009334;0.107945957
947;17.53373633;5.50894202;0.123010792
949;17.53428065;5.44921356;0.121498915
951;17.53237978;5.27310655;0.105355042
953;17.21109079;5.29458591;0.097179668
955;16.894106;5.29399408;0.062592399
957;16.66710944;5.29741187;0.041274563
959;17.10698046;5.35281725;0.040169123
961;16.97881834;5.35962832;0.043868844
963;17.02055556;5.35454273;0.030409172
965;17.50001926;5.42255534;0.054880826
967;16.85502402;5.41079154;0.073521683
969;17.22692375;5.29849553;0.07528092
971;17.1814537;5.18738526;0.079644641
973;17.15933922;5.26100829;0.072532857
975;17.22178738;5.33161161;0.068299631
977;17.31315217;5.35455027;0.049658774
979;17.05406315;5.28910785;0.057848271
981;17.07978749;5.34535394;0.072414454
983;17.10938365;5.37561248;0.106344551
985;17.06739272;5.34359704;0.09951379
987;16.49488746;5.33166033;0.158108708
989;16.25480852;5.27665816;0.153123766
991;16.53319288;5.17211568;0.130947102
993;16.08614966;5.04330329;0.106922833
995;16.07897685;5.05835764;0.093515166
997;16.13691114;5.13403517;0.040693216
999;16.04323456;5.2415815;0.024020964
1001;15.9390821;5.15777463;0.048758857
1003;15.95008788;5.09120145;0.062270837
1005;15.88247227;5.09120145;0.072353863
1007;15.33075605;5.099413;0.080610596
1009;15.40984098;5.06994997;0.08482786
1011;14.96479493;5.02266143;0.053471368
1013;14.86064121;4.98856811;0.049994121
1015;14.42937625;5.07097113;0.039911095
1017;14.8445029;5.0424831;0.025881394
1019;14.13717224;4.96314339;0.03572716
1021;14.20274;5.05234321;0.051596374
1023;14.55429113;4.99540322;0.051593355
1025;14.36416779;5.0836024;0.070021678
1027;14.14869149;5.05696341;0.096749901
1029;13.89385334;5.02846529;0.112107823
1031;13.79916411;5.03338645;0.096238609
1033;13.40242404;5.07436969;0.084273858
1035;13.3658333;4.99944794;0.065845534
1037;13.63914348;4.89824441;0.041831371
1039;12.99126053;4.86817032;0.01068685
1041;13.16305033;4.89848095;0.01765775
1043;13.02544623;4.89848095;0.01346718
1045;12.95120011;4.84881356;0.043976943
1047;12.77508294;4.95076468;0.058736635
1049;12.61493024;4.91000068;0.086040793
1051;12.43064885;4.81275196;0.099736875
1053;12.29072276;4.91004587;0.095954655
1055;12.05409419;4.88549439;0.077517728
1057;12.21296534;4.77162305;0.060043977
1059;12.08718261;4.75263119;0.032739818
1061;12.10522339;4.78848366;0.014460916
1063;11.84795791;4.69811476;0.02612486
1065;11.60050324;4.84512269;0.031703087
1067;11.61030093;4.85109097;0.053218517
1069;11.4223334;4.89212853;0.069690975
1071;11.34959807;4.8249265;0.085612037
1073;10.79917205;4.89937326;0.083597825
1075;10.68294238;4.78021585;0.065946761
1077;10.74556375;4.7820024;0.044431331
1079;10.95222454;4.77457546;0.027958873
1081;10.74707534;4.69435947;0.009649732
1083;10.56880975;4.69435947;0.011404357
1085;10.64684536;4.76012207;0.040304508
1087;10.44219279;4.85307847;0.056406052
1089;10.17313672;4.82375246;0.081658955
1091;10.08341162;4.68093589;0.081658955
1093;9.822327624;4.63802957;0.085712226
1095;9.653804662;4.64457333;0.056812075
1097;9.708532009;4.64540314;0.040710531
1099;9.69562356;4.69101619;0.015463808
1101;9.533186517;4.69101619;0.015463808
1103;9.409715758;4.62597378;0.017461554
1105;9.578636691;4.62597378;0.028103946
1107;9.374561456;4.72150855;0.072329237
1109;9.263581969;4.65291998;0.101543883
1111;8.991675597;4.6081276;0.126790682
1113;8.883875977;4.60260499;0.132253483
1115;8.980562477;4.62098675;0.121611092
1117;8.678914871;4.61365982;0.090670034
1119;8.955410956;4.54812558;0.066411792
1121;8.868701967;4.54692269;0.05528227
1123;8.703835441;4.60019057;0.048022877
1125;8.913025142;4.62996417;0.080163009
1127;8.759476023;4.56658955;0.091961008
1129;8.734932373;4.54263999;0.101144953
1131;8.308832539;4.57516504;0.091537664
1133;8.036608347;4.56594147;0.075878881
1135;8.133806181;4.22378035;0.043738749
1137;8.029776136;4.4111518;0.018656519
1139;8.219409688;4.4371153;0.010022403
1141;8.231123799;4.65217238;0.033988556
1143;8.38696705;4.6492017;0.055725155
1145;8.29137519;4.62722042;0.084543378
1147;8.15564423;4.63041946;0.107937203
1149;7.969608766;4.56174099;0.134487562
1151;7.838325473;4.46850814;0.136999228
1153;7.712478416;4.49430658;0.122155794
1155;7.713545169;4.52803853;0.09333757
1157;7.579176169;4.45717303;0.069943746
1159;7.52952362;4.40965613;0.048681968
1161;7.479991898;4.52566016;0.018174689
1163;7.324160596;4.44205426;0.011281524
1165;7.339155047;4.40676766;0.022589392
1167;7.404436133;4.30928241;0.03714811
1169;7.252731572;4.35453056;0.053075202
1171;7.23888873;4.46233217;0.079628043
1173;7.035994141;4.42297201;0.102231546
1175;6.856636257;4.07083619;0.091560184
1177;6.680441119;4.0674293;0.084178384
1179;6.641748951;4.10487823;0.057450296
1181;6.520854763;4.45729226;0.032449075
1183;6.655913878;4.43224847;0.011109407
1185;6.603200329;4.33021561;0.010998802
1187;6.576751313;4.37044212;0.02145561
1189;6.548972025;4.3818705;0.037595206
1191;6.258220506;4.47420767;0.06086402
1193;6.28682488;4.46910286;0.068974233
1195;6.329834251;4.3688825;0.074362611
1197;6.284033655;4.54021451;0.056728886
1199;6.012812058;4.38034743;0.040589289
1201;6.246955895;4.34770362;0.015288329

File: data/rise_materials/Testdata-1690.txt
Keywords
Material1;Material2;Material3;Material4;Product;Object;Scenario;Method;Reference;Comment;Owner;IsPublic;ImportDate
Needle punched carpet;Glue;Recor sealing;;IN1-8-2;Ceiling;;ISO 5660;TRANSFEU;;TRANSFEU;1;2011-03-15 14:33:21
Scalars
Flux (kW/m2);tig (s);qmax (kw/m2);qtotal (MJ/m2);q180 (kw/m2);q300 (kw/m2);Sample mass (g);Mass loss (g);DHc (MJ/kg);Peak smoke production (m2/m2s);Total smoke produced (m2/m2);Specific extinction area (avg) (m2/kg);MARHE (kW/m2);Area exposed (m2);Observations;Test date (YYYY-MM-DD);Test identifier;Product thickness (mm);Thickness1 (mm);Thickness2 (mm);Thickness3 (mm);Thickness4 (mm);Product density (kg/m3);Density1 (kg/m3);Density2 (kg/m3);Density3 (kg/m3);Density4 (kg/m3);Product area weight (kg/m2);Area weight1 (kg/m2);Area weight2 (kg/m2);Area weight3 (kg/m2);Area weight4 (kg/m2)
75;9;455.70;45.45;;;20.04;17.05;23.68;;839.72;;187.26;0.0088;Distortion. Glowing. End flame at 216s.;2010-11-22;c_LSFIRE_IN1-8-2_75a;10.0;;;;;;;;;;;;;;
VectorData
Time (s);HRR (kW/m2);Mass (g);SPR (m2/(m2*s))
1;3.436661562;20.04;0.321600068
3;5.357063733;20.04;0.62121594
5;0.735916764;19.95004097;1.471091852
7;-11.69727184;19.97957698;2.70081053
9;-8.033657582;19.97115964;8.888203423
11;36.93652959;19.60800274;18.01269177
13;128.0404517;19.00122999;26.08727713
15;257.8100997;18.30567983;33.97888371
17;429.7682023;17.30895941;36.35683636
19;455.7011923;16.53046669;31.79327033
21;412.3092479;16.20424709;24.1096028
23;331.214061;16.20424709;16.76111075
25;262.1873859;15.89001396;8.815176173
27;224.1319155;15.89001396;5.928120182
29;191.0143123;15.45605152;4.927876316
31;168.6034103;15.43293114;3.984858174
33;153.1636797;15.11127111;3.455269849
35;142.8074085;15.11127111;3.115030998
37;133.7535134;14.60878417;2.827640106
39;123.8255393;14.60878417;2.504035648
41;119.3475101;14.67151775;2.257132885
43;115.321236;14.47206986;2.061070235
45;109.5869968;14.2063898;1.917912999
47;106.3945396;14.03774016;1.730390211
49;102.607103;14.03774016;1.616679486
51;100.8009968;13.83101591;1.534246326
53;98.88074527;13.83101591;1.444539924
55;95.74612425;13.65374348;1.344117064
57;93.90797386;13.56797089;1.275335161
59;92.7692436;13.39120451;1.29327742
61;91.06102526;13.41104676;1.30055086
63;89.97705585;13.41104676;1.289373453
65;88.18620913;13.31112874;1.314455001
67;89.20107258;13.04928799;1.40203964
69;89.81959055;13.04928799;1.392756793
71;90.43280663;13.04928799;1.404533426
73;90.68510725;12.82867873;1.507838703
75;89.57915216;12.66406454;1.615406663
77;90.79265779;12.66406454;1.628902778
79;89.96173283;12.47646024;1.741137395
81;92.09212983;12.47646024;1.835925154
83;91.39223803;12.47646024;1.879022451
85;93.62394709;12.29583714;1.896181458
87;94.04747605;12.14454197;2.01828276
89;95.17751245;12.14454197;2.102874308
91;94.6093411;11.98869141;2.169267333
93;93.82071004;11.98869141;2.177093171
95;94.43715125;11.75851864;2.172152256
97;95.71508347;11.75851864;2.124619499
99;94.36635357;11.75851864;2.014541689
101;95.85053417;11.47134083;1.912779944
103;92.75851473;11.42461537;1.845650354
105;92.79128069;11.42461537;1.809852408
107;92.02319798;11.29607179;1.73284168
109;91.01247949;11.29607179;1.69454731
111;90.56701162;11.20189177;1.658047743
113;89.16578078;11.20189177;1.558821476
115;87.95927812;11.10987192;1.413643589
117;86.35998258;11.0727738;1.289848865
119;85.58834912;10.95956811;1.157848867
121;82.18842359;11.0251456;1.023165102
123;81.6111185;10.62141961;0.913380643
125;81.68366933;10.62141961;0.848199081
127;78.64079727;10.62141961;0.781944544
129;76.93986782;10.62141961;0.75217866
131;74.50272107;10.51244656;0.69181705
133;72.98800886;10.47223107;0.650559613
135;69.68329573;10.45241871;0.549554438
137;68.7705609;10.388977;0.478001308
139;67.54496111;10.41190467;0.389328382
141;64.62464077;10.37782456;0.352941385
143;63.96644596;10.37782456;0.345683866
145;61.86062801;10.23175821;0.371694704
147;60.89801453;10.23175821;0.382276476
149;58.59157579;10.20554768;0.376434974
151;58.56103816;10.06251901;0.3548257
153;57.39367588;10.06251901;0.317018544
155;56.30526822;10.06251901;0.284048575
157;55.97151953;10.06251901;0.24047093
159;54.32496465;10.06251901;0.218166234
161;54.63631201;10.06251901;0.205083764
163;52.93132957;10.06251901;0.234909529
165;53.07753277;10.02293601;0.22829215
167;51.12741526;10.00155692;0.255954123
169;50.61273895;10.00155692;0.255543694
171;49.48073184;9.96228686;0.253632955
173;49.39706586;9.96228686;0.213108868
175;49.37400633;9.91441746;0.214437051
177;48.54849506;9.91441746;0.216983387
179;47.50041002;9.85460917;0.243413899
181;47.18837587;9.85460917;0.251978791
183;47.26477474;9.77306649;0.258331044
185;46.73944058;9.73370547;0.251885374
187;45.93137564;9.73370547;0.240840054
189;45.64720086;9.73370547;0.229351647
191;46.07484747;9.91786672;0.259911095
193;45.08536665;9.67945009;0.288105221
195;45.52355465;9.78997088;0.307140376
197;44.79358117;9.78997088;0.304992266
199;44.25048778;9.58741141;0.281162423
201;44.72513836;9.58741141;0.244430903
203;45.06544789;9.58741141;0.232785164
205;43.69913742;9.58741141;0.212667145
207;44.17575618;9.5367276;0.23088279
209;44.61872623;9.5026741;0.271691653
211;43.99582516;9.5026741;0.274664975
213;43.88056844;9.46989113;0.251016909
215;42.93462544;9.45232447;0.253623552
217;43.87738918;9.43000026;0.231746301
219;42.8615122;9.41729268;0.219929511
221;42.80821616;9.41507131;0.225185585
223;42.4260456;9.37395706;0.261065588
225;42.60192498;9.35535563;0.267914889
227;42.45357992;9.28356796;0.248662736
229;43.07937528;9.17172947;0.224892523
231;42.56076329;9.15100991;0.226473055
233;43.02584373;9.11422725;0.20583891
235;42.58908066;9.11422725;0.207409865
237;43.13037387;9.07490818;0.236584914
239;41.4951138;9.07490818;0.263192677
241;41.60246549;8.96980709;0.266957121
243;41.83900872;8.94971761;0.270262863
245;41.90031142;8.94971761;0.264650252
247;41.29743186;8.97184973;0.268310027
249;41.98483354;8.97184973;0.274692582
251;41.70423036;8.97184973;0.278412593
253;41.265178;8.98955896;0.279104287
255;42.40536564;8.98955896;0.273205313
257;40.79184017;8.87704487;0.256835906
259;41.87684827;8.87704487;0.242554428
261;42.04905089;8.87704487;0.252125973
263;42.46502834;8.82138588;0.264085254
265;41.37100745;8.77665802;0.284058281
267;40.85624826;8.77665802;0.297147596
269;41.6451495;8.77665802;0.297452891
271;42.20497146;8.77665802;0.274926912
273;42.41588403;8.71899997;0.261623523
275;40.22697616;8.71899997;0.26642091
277;41.56325157;8.71899997;0.286029596
279;41.37471644;8.70628495;0.290453228
281;41.60804221;8.70628495;0.293744238
283;40.4724402;8.70628495;0.278704549
285;40.68538494;8.68242806;0.257656661
287;41.76844475;8.68242806;0.246371159
289;42.01892275;8.68242806;0.263946082
291;41.3600511;8.53482777;0.267252051
293;40.79042481;8.53482777;0.273887237
295;39.79494403;8.53482777;0.27364256
297;41.44444101;8.535234;0.241662185
299;41.07260539;8.47896158;0.197416137
301;41.01777081;8.53394348;0.212033477
303;41.25281403;8.47888951;0.250787845
305;40.82507369;8.45952289;0.265374851
307;40.69813068;8.49740578;0.293695906
309;40.35573721;8.39898792;0.292587024
311;41.09407727;8.29152754;0.25155573
313;41.20452739;8.49574563;0.220819793
315;41.05383667;8.40114863;0.228374555
317;40.93260174;8.40114863;0.219561371
319;40.90538427;8.30676568;0.247451011
321;40.56928148;8.28909924;0.235903626
323;40.0886192;8.30852619;0.215031616
325;40.39808271;8.30852619;0.180557824
327;41.21644883;8.30852619;0.183366452
329;40.98794339;8.23735544;0.187007412
331;40.19683172;8.45315774;0.231088758
333;40.79839742;8.23067747;0.231977811
335;40.48778121;8.23067747;0.238220241
337;40.82552429;8.23067747;0.223099651
339;41.06413133;8.23067747;0.213725352
341;41.31018509;8.12553559;0.205654913
343;40.87773232;8.12553559;0.230227745
345;40.6511683;8.12553559;0.242416001
347;40.80627225;8.12553559;0.238609675
349;40.73190279;8.00916447;0.233346359
351;40.19906232;7.99633851;0.233738518
353;41.29407229;7.99633851;0.243248545
355;41.13146038;7.99633851;0.250637584
357;40.9707755;7.99633851;0.254754538
359;40.21706073;7.99365266;0.234541667
361;39.83282223;7.96119036;0.204813732
363;40.38821698;7.91507851;0.208265696
365;40.34092704;7.91507851;0.211706312
367;40.10481483;7.91507851;0.221169058
369;40.44484742;7.91507851;0.232441551
371;40.52185866;7.91507851;0.254745939
373;39.98382412;7.81786779;0.22866105
375;41.31119403;7.81786779;0.199919617
377;40.53707264;7.81786779;0.205410301
379;39.86757298;8.01520293;0.245694824
381;40.84142216;7.73203381;0.241138026
383;40.71023795;7.73203381;0.242672555
385;40.5560488;7.73203381;0.256753161
387;40.52953426;7.73203381;0.267506715
389;39.33575163;7.54559373;0.254726109
391;40.13239606;7.561126;0.274466038
393;39.37829863;7.561126;0.310048823
395;40.14721682;7.561126;0.316263642
397;39.68913338;7.561126;0.303343261
399;40.80823635;7.561126;0.263787771
401;39.88390209;7.48265646;0.258005531
403;40.73184622;7.44610916;0.260413351
405;39.99845924;7.46261083;0.27698304
407;40.09006648;7.46524251;0.257291325
409;39.19913546;7.46524251;0.258801567
411;40.42354819;7.46174232;0.234590053
413;39.86565165;7.46174232;0.206712338
415;40.30327027;7.46174232;0.190350926
417;40.59585977;7.46174232;0.227112394
419;39.26118622;7.46174232;0.255812045
421;38.9405526;7.33873274;0.262100515
423;39.7002676;7.33873274;0.253690456
425;39.94303601;7.31484566;0.252539735
427;39.05922466;7.31484566;0.25386474
429;39.70438776;7.31484566;0.268281996
431;39.14743437;7.31484566;0.282254046
433;38.38251212;7.31484566;0.294695489
435;40.11171559;7.32864785;0.271229032
437;39.40612677;7.26706639;0.207698701
439;39.11767941;7.26706639;0.165589846
441;39.45134152;7.26706639;0.174769712
443;39.18648921;7.26117534;0.207112821
445;39.28192656;7.26117534;0.249591322
447;40.33481914;7.26117534;0.308090058
449;39.14227931;7.04795149;0.32865255
451;38.60508644;7.37423645;0.311699533
453;39.26824258;7.06115581;0.251708778
455;39.16360157;7.16591069;0.220714458
457;39.20888946;7.16591069;0.202544752
459;39.08090961;6.81342901;0.211720637
461;38.85887127;6.81342901;0.218079445
463;39.5112597;6.91597764;0.251494934
465;39.16343711;6.91597764;0.280552216
467;39.46068921;6.87701111;0.285217284
469;38.83239406;6.87701111;0.263628106
471;38.83050682;6.87701111;0.233336274
473;38.52530218;6.87701111;0.189258772
475;38.20609951;6.87701111;0.161076116
477;38.65692326;6.67401865;0.169372964
479;38.43628076;6.67243621;0.176674437
481;39.24684134;6.67243621;0.20950591
483;38.92699138;6.5853509;0.233997397
485;38.46988982;6.5853509;0.233257092
487;38.50344458;6.5853509;0.209132104
489;37.57528217;6.61890193;0.195786018
491;38.92939785;6.6148738;0.175527574
493;39.06150525;6.6148738;0.185430332
495;38.07125156;6.62029708;0.198524979
497;38.12829335;6.62029708;0.218971897
499;38.38179417;6.62029708;0.255024924
501;39.31915687;6.56891787;0.273834643
503;37.98737809;6.56891787;0.251470102
505;38.62371508;6.71698021;0.245600842
507;38.40808247;6.51365092;0.238193094
509;37.95602644;6.51365092;0.228531461
511;38.437706;6.43548459;0.223006914
513;37.72674141;6.40664764;0.235848373
515;38.00408985;6.40664764;0.240873966
517;38.10142148;6.40664764;0.234432722
519;37.97950402;6.29413383;0.225517797
521;37.72047189;6.43871414;0.204584746
523;38.42022561;6.38902336;0.19428981
525;38.01767924;6.2829724;0.186798668
527;37.69620523;6.18120404;0.191824379
529;37.68573773;6.23744382;0.209732187
531;37.74477606;6.08935356;0.232295552
533;37.74225225;6.01934659;0.258089708
535;37.49819632;6.17940846;0.24248974
537;37.9449741;6.36517761;0.223868057
539;37.63908271;5.9597265;0.185587176
541;37.20935749;6.02549403;0.167810236
543;37.11578934;6.02549403;0.163315628
545;36.59426295;5.96593791;0.193998896
547;37.78133828;5.96593791;0.207234538
549;37.48834139;5.90292309;0.251304785
551;37.82926608;5.90292309;0.280019748
553;38.08557421;5.83851891;0.258810031
555;37.51649512;5.837123;0.22198097
557;37.85865268;5.81152414;0.220957663
559;38.06204;5.93157801;0.202759031
561;38.28946722;5.92474845;0.209671263
563;37.78438542;5.88892728;0.242446059
565;37.54210176;5.77880411;0.259933706
567;37.97716678;5.74878972;0.250938286
569;38.23055001;5.72949356;0.222651919
571;37.37987432;5.65752209;0.187887525
573;37.30701582;5.69478844;0.174235313
575;37.56754729;5.6740259;0.167229751
577;38.48540072;5.72258446;0.196481774
579;37.20662578;5.62805898;0.235475505
581;38.34544507;5.62805898;0.226342586
583;37.59363185;5.62805898;0.206475181
585;37.91907048;5.6470402;0.210408354
587;37.2938602;5.54662627;0.17895026
589;37.87639447;5.42542989;0.152119681
591;37.66475852;5.49740899;0.15802832
593;37.98289369;5.67424606;0.169075067
595;37.91133922;5.48728978;0.183882121
597;38.04422147;5.40397485;0.204417415
599;37.62780206;5.41635978;0.202072952
601;37.48765329;5.41635978;0.209810201
603;38.29046347;5.43089969;0.199122299
605;37.82456204;5.26188317;0.176911754
607;38.27038577;5.30598922;0.176381969
609;39.02397025;5.28440675;0.195694325
611;38.68149278;5.35921061;0.224451464
613;38.6044608;5.33424965;0.244848864
615;38.54627653;5.32035618;0.255102279
617;37.65815214;5.29436284;0.242185561
619;38.16919915;5.29436284;0.229893451
621;38.39849842;5.18295135;0.215099681
623;38.66010834;5.14169905;0.210278711
625;38.40896444;5.14169905;0.242826231
627;38.54849131;5.18311203;0.246868169
629;38.2057477;5.18311203;0.242835815
631;37.91510107;5.10543146;0.207744069
633;38.05771752;5.12477674;0.18696962
635;38.66251035;5.06345051;0.150439679
637;37.95178029;5.0057969;0.147375483
639;38.1429749;5.05216424;0.167597601
641;38.16498549;5.04103636;0.212245375
643;37.44375196;4.98372652;0.257604926
645;38.27432109;5.01293714;0.266784852
647;37.46624166;5.0017362;0.250652815
649;38.37333281;4.9610791;0.21201567
651;38.04073332;4.9610791;0.191490048
653;37.97634474;4.84960622;0.181020236
655;38.3888234;4.83621987;0.175499977
657;37.93333657;4.86319596;0.200858716
659;36.89147658;4.89958258;0.221045844
661;37.69003283;4.85578027;0.202223618
663;36.92669545;4.85578027;0.16378626
665;36.5223268;4.85578027;0.177793205
667;37.87199539;4.73131286;0.183292754
669;37.16779412;4.73131286;0.194126029
671;37.36975948;4.75567862;0.227703393
673;37.713929;4.74253515;0.242470962
675;37.69349774;4.73595701;0.217108571
677;37.26293418;4.64701732;0.204646267
679;36.98893519;4.62785141;0.205351279
681;37.88137102;4.62785141;0.192210457
683;36.90575952;4.62676777;0.20558748
685;36.62039637;4.6431899;0.198717855
687;36.72239807;4.6431899;0.227022185
689;37.01807025;4.61004191;0.200852681
691;37.00127728;4.61004191;0.174649864
693;36.21364694;4.61004191;0.162247175
695;35.66438399;4.61004191;0.195445873
697;36.13473813;4.51685256;0.18150225
699;36.40313497;4.51506163;0.20420685
701;35.68920872;4.52192162;0.22466568
703;35.54652963;4.44648946;0.211667928
705;35.40501663;4.48536029;0.193172114
707;35.59366527;4.37003452;0.167383862
709;35.57661701;4.34788461;0.18203531
711;35.81727639;4.34788461;0.206861231
713;35.71748964;4.37969648;0.240503775
715;34.65846165;4.36036989;0.258178357
717;34.80569995;4.39533872;0.263564922
719;33.57075154;4.36527774;0.235408484
721;33.3460054;4.31858004;0.209477544
723;33.82701609;4.31858004;0.166386499
725;32.95989129;4.31858004;0.145326852
727;32.59849314;4.2387557;0.137728291
729;32.84125474;4.21979263;0.151603516
731;32.39733893;4.18704712;0.171901502
733;32.68555688;4.22342628;0.216464418
735;32.34680946;4.22342628;0.202336797
737;31.65321453;4.19871728;0.183522597
739;31.84963734;4.19871728;0.144247371
741;31.3440927;4.11060607;0.119057765
743;30.17619047;4.1674502;0.107961407
745;30.28948383;4.1604277;0.136639252
747;30.02129838;4.153048;0.182058507
749;29.63588147;4.23923826;0.224348857
751;29.27539898;4.12677304;0.248177052
753;29.19376014;4.12677304;0.222498914
755;28.26611454;4.1380439;0.201220883
757;27.740774;4.05978896;0.155829529
759;26.74410942;4.02096495;0.122972078
761;26.96511018;3.99042782;0.09792128
763;26.54278528;3.97493772;0.111953973
765;25.84366222;3.99589137;0.120070838
767;25.44815474;3.99589137;0.146336868
769;25.08699257;3.99589137;0.185916021
771;24.60441713;4.06027152;0.225364635
773;25.10646747;4.06027152;0.231749371
775;24.28522696;3.93491745;0.250501937
777;23.40651511;3.93491745;0.237528471
779;23.23090621;3.93491745;0.234415128
781;22.79255902;3.89941161;0.190150378
783;22.27648761;3.84766514;0.188287015
785;22.2210706;3.8581892;0.159999118
787;21.68409027;3.84884006;0.197780567
789;21.55139212;3.84884006;0.208988701
791;21.31784162;3.85932141;0.23632911
793;21.25876066;3.85932141;0.244864922
795;20.56353749;3.85932141;0.23907237
797;20.25691489;3.85932141;0.206882907
799;20.00477609;3.85932141;0.158735885
801;19.29363649;3.85932141;0.127823837
803;18.93919698;3.59868121;0.126458601
805;18.93068853;3.59868121;0.131973271
807;18.83459034;3.59868121;0.167480957
809;18.62357996;3.55736996;0.178631921
811;18.10142174;3.74626877;0.18328333
813;18.43711249;3.74626877;0.165832491
815;17.8037571;3.74626877;0.162005816
817;17.72452516;3.64365714;0.124614234
819;17.21931843;3.65079044;0.114613446
821;17.33741528;3.65079044;0.120602647
823;17.31969391;3.63857527;0.118390021
825;16.89676276;3.66522734;0.15001139
827;16.92396296;3.66522734;0.174021826
829;16.64946432;3.70944228;0.200061658
831;16.57198247;3.70944228;0.226513389
833;16.14803241;3.70944228;0.257866999
835;16.23954879;3.70944228;0.214109162
837;15.81929633;3.63910054;0.181202242
839;15.74888896;3.61375417;0.155214
841;15.62249633;3.68090854;0.126656344
843;15.40983187;3.68090854;0.090854529
845;15.25198961;3.63187702;0.136177289
847;15.44031966;3.63187702;0.177817222
849;15.23942432;3.59765393;0.184818823
851;15.15871618;3.59765393;0.186000297
853;14.75224863;3.60936786;0.185190463
855;14.42934375;3.55316247;0.146685109
857;14.29701213;3.52429509;0.103708911
859;14.21145223;3.52429509;0.105170688
861;14.27634625;3.52429509;0.1187235
863;14.12461488;3.4790232;0.153428128
865;14.12948274;3.4790232;0.195539237
867;13.81558649;3.4790232;0.236736745
869;13.538514;3.4790232;0.248200063
871;13.40162238;3.4790232;0.224693385
873;13.14126383;3.4790232;0.202132282
875;12.88154246;3.4790232;0.184963839
877;12.97237123;3.4790232;0.176630688
879;12.97081367;3.4790232;0.159952926
881;12.8963255;3.4790232;0.172094335
883;12.98070831;3.49069816;0.195753341
885;12.74531513;3.49069816;0.182351473
887;12.2691651;3.44891098;0.168603356
889;12.11102422;3.44891098;0.162838107
891;11.7033361;3.44891098;0.168762425
893;11.5761502;3.64314095;0.135335668
895;11.82788591;3.3860431;0.139478649
897;11.93086228;3.3860431;0.161215701
899;11.82804322;3.3860431;0.203127991
901;11.73836474;3.3860431;0.225487936
903;11.54667998;3.55292599;0.256058443
905;11.22355434;3.47088526;0.258398641
907;11.26598447;3.41433397;0.239978228
909;10.92403739;3.4037704;0.205929847
911;10.76594997;3.38026301;0.170169317
913;10.8887991;3.41656796;0.153772864
915;10.7876166;3.41656796;0.172955196
917;10.92401641;3.29883296;0.194100606
919;10.58186847;3.41022363;0.221810371
921;10.7384181;3.41022363;0.259512015
923;10.53222599;3.41022363;0.261560086
925;10.2687497;3.41022363;0.252817121
927;10.02601443;3.39353414;0.21775797
929;10.04710471;3.39353414;0.190683536
931;9.795789644;3.35640933;0.185133979
933;10.05354251;3.35640933;0.186844686
935;10.09663222;3.35640933;0.1907767
937;10.10398003;3.38523591;0.200239352
939;9.980818573;3.34498412;0.224554608
941;9.879836217;3.34498412;0.197294745
943;9.685973653;3.25161846;0.183570216
945;9.409745075;3.25161846;0.163541677
947;9.510049131;3.10277797;0.157683907
949;9.481591886;3.20724101;0.147462094
951;9.435848688;3.20724101;0.172544637
953;9.501318899;3.18689202;0.179625295
955;9.446357397;3.18689202;0.205705863
957;9.415339861;3.18689202;0.231283824
959;9.271070038;3.18814632;0.196726568
961;8.941222654;3.18814632;0.159622019
963;8.982403858;3.27803901;0.13890386
965;8.887750158;3.26101634;0.124286987
967;8.890370293;3.23693289;0.118241419
969;9.192319491;3.23693289;0.148430645
971;8.882024115;3.2312745;0.187996062
973;8.702933898;3.2312745;0.229306593
975;8.923231165;3.2312745;0.217590705
977;8.550806325;3.2312745;0.197045594
979;8.478772976;3.2312745;0.17557026
981;8.505229677;3.2312745;0.132799373
983;8.353490061;3.1855809;0.09612505
985;8.310332149;3.1855809;0.100852527
987;8.369367835;3.18127946;0.10754731
989;8.392305653;3.19366439;0.139582915
991;8.416042466;3.21322212;0.166355471
993;8.273765366;3.21322212;0.170959489
995;8.377890162;3.19739518;0.199832397
997;8.024839922;3.19739518;0.174166405
999;7.978458496;3.19739518;0.148851674
1001;7.913968968;3.19739518;0.12368381
1003;7.862109826;3.18227822;0.118299875
1005;8.017532693;3.18227822;0.090129311
1007;7.880499728;3.18227822;0.126846613
1009;7.973930932;3.18227822;0.157615341
1011;7.822885944;3.18227822;0.190531106
1013;7.986941335;3.20244243;0.222274737
1015;7.743906391;3.20244243;0.215645875
1017;7.561542503;3.20244243;0.188879865
1019;7.437023857;3.20244243;0.170394286
1021;7.372423209;3.14013339;0.146317434
1023;7.396386607;3.14013339;0.127653569
1025;7.663225563;3.14013339;0.136097585
1027;7.274239806;3.09650082;0.155910576
1029;7.494216737;3.09650082;0.192114928
1031;7.408744857;3.19266563;0.222834699
1033;7.4269902;3.19266563;0.238072472
1035;7.178653129;3.19266563;0.241306843
1037;7.202921621;3.19266563;0.22163777
1039;7.168176754;3.19266563;0.180199476
1041;7.193787455;3.05947683;0.139346992
1043;7.127446434;3.05947683;0.120212844
1045;6.921309632;3.05947683;0.083912124
1047;6.960639312;3.05947683;0.103320618
1049;7.014902483;3.32158074;0.114259216
1051;6.983263726;3.07778972;0.150016448
1053;7.042965359;3.03624;0.174832603
1055;6.964815247;3.03624;0.218594798
1057;6.871732174;3.03624;0.226605778
1059;6.821661992;3.03624;0.208324903
1061;6.658462613;3.05269023;0.186168766
1063;6.686558951;3.05108133;0.149622661
1065;6.662580921;3.01790119;0.122793219
1067;6.530894152;3.02961657;0.095033357
1069;6.50778072;3.02961657;0.111118135
1071;6.558324302;3.02961657;0.137859775
1073;6.619974457;3.02961657;0.165481458
1075;6.488845038;3.02961657;0.189686243
1077;6.594412493;3.01733009;0.193350652
1079;6.352808454;3.01733009;0.181070417
1081;6.296244997;3.01733009;0.136216377
1083;6.359374419;3.01733009;0.104465254
1085;6.038158981;3.01733009;0.073858777
1087;5.983286345;3.01733009;0.065873579
1089;5.880016237;3.01733009;0.079361071
1091;6.050112445;3.01733009;0.099988702
1093;6.162517826;2.95747619;0.126133242
1095;6.412140059;2.97562832;0.165141297
1097;6.272944364;2.97562832;0.185030962
1099;6.238726906;2.97334338;0.192049407
1101;6.09380878;2.94758325;0.179600836
1103;5.933052569;2.94758325;0.162061841
1105;5.837533822;2.91123589;0.119495305
1107;5.718217538;2.91123589;0.113077464
1109;5.768700742;2.91123589;0.08867564
1111;5.663490994;2.93130668;0.090909065
1113;5.812795979;2.93130668;0.124771469
1115;5.962076694;2.93130668;0.157066558
1117;6.091610815;2.93130668;0.179552915
1119;5.955318767;2.93144418;0.20462309
1121;5.888468168;2.93144418;0.219419537
1123;5.900723546;2.90740697;0.19678302
1125;5.853719322;2.90740697;0.173875529
1127;5.715334155;2.90740697;0.150356507
1129;5.539526944;2.9668007;0.107229199
1131;5.641683823;2.9668007;0.097146695
1133;5.672594399;2.95781699;0.08440307
1135;5.653970164;2.96561809;0.094795142
1137;5.661907114;2.96561809;0.129906494
1139;5.616828043;2.95489796;0.185065524
1141;5.93315721;2.94180985;0.202365761
1143;5.74333031;2.94180985;0.214706693
1145;5.75028758;2.94180985;0.229736182
1147;5.784091773;2.92574233;0.184739236
1149;5.583709936;2.92574233;0.148178963
1151;5.567536292;2.92574233;0.118249405
1153;5.789022485;2.92574233;0.110615068
1155;5.562496551;2.92574233;0.115205954
1157;5.865757949;2.94540987;0.156824189
1159;5.830867473;2.94540987;0.192256854
1161;6.112492434;2.94540987;0.231914719
1163;5.919826162;2.94540987;0.261336732
1165;5.889772697;2.94540987;0.235433309
1167;5.826104107;2.88902192;0.206944018
1169;5.578451198;2.98902192;0.178149344
1171;5.601842893;2.92303827;0.14697094
1173;5.746125066;2.92303827;0.110111846
1175;5.545928992;2.92303827;0.124065685
1177;5.780363279;2.92303827;0.135061233
1179;5.857591447;2.92303827;0.152437117
1181;5.991293501;2.92303827;0.182527975
1183;5.959046879;2.92303827;0.200007957
1185;5.844044471;2.89272724;0.204855114
1187;5.914711095;2.89272724;0.200083782
1189;5.494854585;2.91924708;0.168827868
1191;5.598129509;2.91924708;0.156574155
1193;5.611777232;2.91924708;0.127886432
1195;5.634339972;2.91924708;0.107876503
1197;5.513299547;2.91924708;0.098253381
1199;5.769339742;2.91924708;0.11060715
1201;5.638731186;2.91924708;0.096818876
