Repository: johodges/materials

## A Non-Dimensional Scaling Approach to Modeling Material Pyrolysis

This repository contains the data, scripts, and technical documents required to generate the SPyro cone validation cases.

## Instructions
* Clone this repository with submodules
  ```
  git clone --recurse-submodules https://github.com/johodges/materials
  ```
* Pre-process data
  ```
  python materials/scripts/initialize.py
  ```
* Build latest FDS (example for impi_intel_linux target, but use relevant make target for platform)
  ```
  git clone git@github.com:firemodels/fds.git && cd fds
  cd Build/impi_intel_linux
  ./make_fds.sh
  ln -s fds_impi_intel_linux fds
  cd ../..
  ```
* Run cases
  ```

File: data/rise_materials/Testdata-1691.txt
Keywords
Material1;Material2;Material3;Material4;Product;Object;Scenario;Method;Reference;Comment;Owner;IsPublic;ImportDate
Needle punched carpet;Glue;Recor sealing;;IN1-8-2;Ceiling;;ISO 5660;TRANSFEU;;TRANSFEU;1;2011-03-15 14:39:41
Scalars
Flux (kW/m2);tig (s);qmax (kw/m2);qtotal (MJ/m2);q180 (kw/m2);q300 (kw/m2);Sample mass (g);Mass loss (g);DHc (MJ/kg);Peak smoke production (m2/m2s);Total smoke produced (m2/m2);Specific extinction area (avg) (m2/kg);MARHE (kW/m2);Area exposed (m2);Observations;Test date (YYYY-MM-DD);Test identifier;Product thickness (mm);Thickness1 (mm);Thickness2 (mm);Thickness3 (mm);Thickness4 (mm);Product density (kg/m3);Density1 (kg/m3);Density2 (kg/m3);Density3 (kg/m3);Density4 (kg/m3);Product area weight (kg/m2);Area weight1 (kg/m2);Area weight2 (kg/m2);Area weight3 (kg/m2);Area weight4 (kg/m2)
75;9;386.67;44.31;;;19.21;16.15;24.33;;839.33;;159.81;0.0088;Distortion. Glowing. End flame at 237s.
;2010-11-22;c_LSFIRE_IN1-8-2_75b;10.0;;;;;;;;;;;;;;
VectorData
Time (s);HRR (kW/m2);Mass (g);SPR (m2/(m2*s))
1;3.012630929;19.21;0.103774923
3;5.549587934;18.85960018;0.360325143
5;1.896661775;19.24845034;0.935556777
7;-12.34559901;18.94124482;1.779708119
9;-20.48086113;18.84821615;7.391444393
11;7.407850508;18.70381681;14.70856394
13;86.41452054;17.94945039;24.29813615
15;196.0660945;17.83288604;30.75764634
17;368.1951107;16.87694069;32.77686726
19;386.6702663;15.9904878;29.00955334
21;364.9835408;15.51527733;22.90705549
23;299.7180663;15.79645747;14.14427729
25;244.7378234;14.8882991;8.112483242
27;207.4225239;14.8882991;6.005631793
29;178.3111018;14.8882991;4.957449588
31;162.0778766;14.74763666;4.399746413
33;151.5930209;14.47155326;4.057786051
35;138.354265;14.47155326;3.674774549
37;132.1277927;14.31367818;3.556282221
39;129.8493841;14.31367818;3.203269676
41;125.5789977;14.24283306;2.934957145
43;119.2844891;14.05005909;2.763565479
45;115.5092789;14.05005909;2.632924605
47;113.439064;13.65031833;2.461970408
49;110.2572344;13.52110037;2.524050573
51;107.8442705;13.32616232;2.577422108
53;106.2325687;13.03358748;2.440444568
55;104.5011313;12.90290964;2.367935207
57;103.2511287;12.77517561;2.318731699
59;99.06134135;12.57128403;2.174234804
61;98.58660513;12.53021971;2.165721832
63;95.96923672;12.24713641;2.184081121
65;96.636965;12.22322926;2.262136735
67;96.55049344;12.12304983;2.368473205
69;96.97547388;12.01839204;2.460823923
71;95.54110961;11.95494826;2.547431048
73;96.12395786;11.83749275;2.647950353
75;96.20265305;11.80887916;2.728003529
77;96.67989239;11.66311326;2.781711752
79;97.46278719;11.66311326;2.922919202
81;97.26800402;11.47758211;3.004691424
83;99.41988889;11.47758211;3.195959046
85;99.82932397;11.0852493;3.292847001
87;99.92361817;11.0852493;3.292350137
89;101.2486865;11.0852493;3.35455522
91;102.5367229;10.95705185;3.333710712
93;101.5858085;10.95705185;3.277202343
95;102.7128058;10.91493744;3.226631713
97;99.94718482;10.91493744;3.246116907
99;101.4009994;10.81838868;3.181947582
101;99.31680847;10.81838868;3.084596489
103;100.1799707;10.72266174;2.932317943
105;97.8395976;10.72266174;2.803464317
107;96.96940846;10.71476563;2.652069431
109;94.57520752;10.71476563;2.533244599
111;92.66034732;10.4992021;2.379168758
113;92.35016418;10.4992021;2.383950426
115;89.54661907;10.28984075;2.260868401
117;89.85738672;10.28984075;2.146250506
119;86.259741;10.06014749;2.05482906
121;85.32816581;10.06014749;1.933049909
123;82.91013274;9.95346244;1.639429406
125;80.11626592;9.95346244;1.520079347
127;77.61199357;9.79049955;1.409793768
129;75.33061383;9.79049955;1.179715315
131;73.58120677;9.74148222;1.040752185
133;71.54142857;9.47299546;0.909627337
135;69.47418043;9.47299546;0.797373789
137;66.9342262;9.61815289;0.701885209
139;64.05107702;9.61815289;0.63157792
141;63.7143007;9.40560408;0.557570719
143;60.89221134;9.40560408;0.475686033
145;59.86760253;9.30606552;0.385345161
147;56.66631538;9.30606552;0.332909438
149;55.62403594;9.30606552;0.311138783
151;53.68043212;9.12075971;0.297698775
153;53.68462465;9.12075971;0.301783134
155;51.60358937;9.12075971;0.257577655
157;50.9359214;8.95074252;0.198967811
159;50.41609877;9.09252078;0.152875936
161;50.2307933;9.09252078;0.188711785
163;48.67176538;9.09252078;0.179170827
165;46.9299355;9.09252078;0.1865685
167;46.55648554;9.02975487;0.186337047
169;46.04266478;8.99845865;0.188974768
171;45.42335184;8.99845865;0.145183513
173;44.9336167;9.07718968;0.145791657
175;44.15273123;9.07718968;0.180657545
177;43.42213584;8.9456104;0.176259182
179;43.45790422;8.93720235;0.149615486
181;42.52447913;8.93720235;0.144898257
183;42.22261541;8.8304126;0.140340138
185;40.97690744;8.8304126;0.133927578
187;41.84194467;8.8304126;0.153719275
189;40.82058853;8.8304126;0.179090572
191;41.20891532;8.8304126;0.149125824
193;41.32564011;8.72140699;0.132331642
195;41.21936915;8.72140699;0.112842817
197;41.16098091;8.72140699;0.127008224
199;40.32430967;8.72140699;0.142038685
201;40.60638364;8.72140699;0.170244818
203;39.20060236;8.72140699;0.165412263
205;40.40215777;8.72140699;0.163130188
207;40.16608695;8.72140699;0.133657065
209;39.30316827;8.55482678;0.137215484
211;40.36640392;8.55482678;0.149868892
213;40.71433515;8.61314819;0.163231232
215;39.36608699;8.61135726;0.155842879
217;39.43179264;8.50664852;0.147007023
219;38.78868118;8.43541676;0.12802787
221;39.91661275;8.39385164;0.118404641
223;39.39038998;8.39385164;0.137559159
225;39.2155505;8.45293313;0.14437996
227;38.62201929;8.45293313;0.146526314
229;39.24901145;8.36528526;0.140229655
231;38.92079084;8.36528526;0.156315326
233;38.66828615;8.36528526;0.156548966
235;39.3528174;8.38715332;0.171780095
237;39.17034011;8.48780266;0.201413581
239;38.73112913;8.48780266;0.190364559
241;39.4955306;8.48780266;0.178955905
243;38.36019155;8.48780266;0.166687857
245;39.15298682;8.48780266;0.176508144
247;38.74422698;8.29981979;0.182326643
249;39.30724416;8.29981979;0.192066506
251;39.64284604;8.18446277;0.172770778
253;38.58397145;8.18446277;0.157190119
255;38.38597428;8.12089431;0.152333235
257;38.97281557;8.12089431;0.160855623
259;38.14031;8.08060545;0.175900865
261;38.81636933;7.97812621;0.181204608
263;38.83989483;7.97812621;0.173721304
265;38.77298918;7.97331163;0.175613596
267;38.10249075;7.97331163;0.175338846
269;38.10159263;7.97331163;0.186777874
271;39.33693482;7.99322503;0.190886977
273;38.46152114;7.89443792;0.198193934
275;39.13967251;7.84742688;0.160662154
277;38.92784797;7.93635398;0.131510431
279;38.88112964;7.93635398;0.133708631
281;37.88809466;7.93635398;0.136169401
283;38.09843398;7.92637066;0.177555996
285;38.62838341;7.92637066;0.180427804
287;37.20374924;7.84155786;0.158237666
289;38.62786235;7.84155786;0.139974832
291;38.50899076;7.80703309;0.160076415
293;38.56496254;7.80703309;0.158714711
295;38.82081249;7.80703309;0.199458038
297;37.94816333;7.80703309;0.200055367
299;37.69472119;7.70196335;0.168954592
301;38.28917303;7.70196335;0.13178099
303;38.51651631;7.65497365;0.102664687
305;38.52970305;7.65497365;0.094626662
307;38.19432376;7.65497365;0.140830899
309;38.35118993;7.6995959;0.157630686
311;38.32433632;7.6054126;0.180030449
313;38.65776451;7.55461577;0.177007284
315;37.58644661;7.55461577;0.156668649
317;38.35724205;7.55461577;0.142904432
319;37.88947953;7.59373444;0.183711995
321;38.39615513;7.59373444;0.180980642
323;38.90398577;7.63196278;0.181976542
325;38.89835513;7.48342367;0.184345278
327;38.5551056;7.48342367;0.161097801
329;38.44434946;7.48342367;0.130250139
331;39.74606314;7.28377766;0.131885695
333;39.07671051;7.48142028;0.15312108
335;38.84066029;7.3631867;0.199775076
337;38.04944273;7.3631867;0.217833314
339;38.55174117;7.3631867;0.198994605
341;39.08651577;7.3168253;0.17795463
343;38.57768408;7.3168253;0.149609169
345;38.39322665;7.3168253;0.139414219
347;39.63837437;7.3168253;0.157678303
349;39.43647506;7.3168253;0.192248273
351;39.52693205;7.3168253;0.195808589
353;38.70261398;7.2130804;0.194852441
355;38.50206179;7.2130804;0.145276333
357;37.69813536;7.2130804;0.141442677
359;38.87260842;7.2130804;0.146027574
361;38.6387307;7.2130804;0.160837228
363;39.46908037;7.2130804;0.186757188
365;39.13993765;7.2130804;0.187568755
367;38.54120741;7.2130804;0.178297172
369;39.35294742;7.2130804;0.15364933
371;39.38988103;7.03817381;0.162116111
373;39.02292664;7.03817381;0.153850514
375;38.64072838;7.03817381;0.180963266
377;39.03888419;7.03817381;0.174364201
379;38.60325794;7.03817381;0.164113348
381;38.58675537;6.92361971;0.155156424
383;39.26366062;6.9301842;0.163685067
385;39.02611818;6.89785545;0.176718037
387;38.95415513;6.89785545;0.186597052
389;38.06586028;6.89785545;0.200727412
391;38.11408569;6.87011578;0.203829794
393;39.08396555;6.87011578;0.204675404
395;38.61772331;6.87011578;0.215548333
397;38.83890122;6.87011578;0.224759842
399;38.9998025;6.87011578;0.251449291
401;39.08287343;6.87011578;0.25322704
403;38.78909298;6.93407286;0.235279327
405;39.01914408;6.73272666;0.200517426
407;39.34491199;6.76903162;0.192743475
409;38.88027313;6.64805677;0.185973541
411;39.28266853;6.64805677;0.185140501
413;38.45973661;6.64805677;0.210160155
415;38.25989087;6.5912118;0.224393545
417;37.80956446;6.53754194;0.197030628
419;37.58429097;6.53754194;0.172969444
421;39.20895498;6.53754194;0.173916955
423;38.97973641;6.36061092;0.17105002
425;38.37581072;6.53109488;0.172851072
427;38.70495555;6.53109488;0.205325145
429;38.06701969;6.53109488;0.195452193
431;38.46438068;6.49906094;0.196592854
433;38.39632791;6.49906094;0.175403465
435;38.67706284;6.41711097;0.184082822
437;39.17207211;6.41711097;0.191312279
439;39.16700932;6.48529772;0.226699104
441;39.01948326;6.48529772;0.228221217
443;39.26404107;6.41727164;0.240554663
445;38.38148159;6.41727164;0.215807393
447;38.22444889;6.41727164;0.206861048
449;38.01753321;6.41727164;0.209391352
451;38.23724011;6.3448742;0.23689296
453;38.85525537;6.34518632;0.249755135
455;38.75489844;6.34518632;0.256945446
457;39.0327878;6.34518632;0.251826701
459;38.47875832;6.34518632;0.25971611
461;38.15950167;6.14239633;0.240659741
463;38.52938929;6.32552946;0.251786364
465;38.75825612;6.32552946;0.271331225
467;38.84069768;6.32552946;0.261246207
469;38.49547329;6.32552946;0.205427004
471;38.42456236;6.16132675;0.199059305
473;38.40427306;6.16132675;0.164316207
475;37.72186394;6.09546695;0.142852725
477;38.88612763;6.07246668;0.14655135
479;38.46110117;6.07246668;0.188806289
481;38.20530721;6.07246668;0.179387878
483;38.07735045;6.07246668;0.187198491
485;38.15456079;6.07246668;0.169413005
487;38.15330905;6.07246668;0.167437249
489;38.22806568;6.07246668;0.166349518
491;38.19889036;6.07246668;0.1762509
493;38.76313152;6.07246668;0.199893661
495;38.10580872;6.07246668;0.217289845
497;38.08839733;5.88752074;0.195722433
499;37.1864144;5.88752074;0.158008661
501;38.5706321;5.88752074;0.157298001
503;37.82083513;5.89169574;0.143558023
505;38.29347858;5.80376962;0.133822271
507;37.4739331;5.80376962;0.14935772
509;38.30866364;5.80376962;0.148280133
511;38.00508275;5.80376962;0.13248265
513;38.17085379;5.7292497;0.136696813
515;38.24056726;5.7292497;0.157550812
517;37.82531489;5.7292497;0.186259443
519;37.55453724;5.71398017;0.197979492
521;37.54856407;5.71398017;0.183300849
523;38.57083033;5.71398017;0.146056213
525;38.72332956;5.71398017;0.141358656
527;38.29546028;5.56342707;0.1192162
529;38.4983284;5.56342707;0.151218286
531;37.92990412;5.56342707;0.192389764
533;37.90992404;5.62263727;0.212600226
535;38.05001303;5.62278034;0.2015156
537;37.5597665;5.62278034;0.176521117
539;38.54882614;5.50181045;0.12463506
541;38.38028098;5.50181045;0.088928135
543;38.05837241;5.45999376;0.079009674
545;37.08355409;5.45999376;0.082386236
547;38.27310787;5.45999376;0.121341162
549;37.78769502;5.45999376;0.156629893
551;37.49986833;5.45999376;0.157485462
553;38.2199742;5.45999376;0.139288933
555;36.97084832;5.32809159;0.116158868
557;37.53095812;5.29980073;0.101453984
559;37.89332167;5.12106886;0.092148876
561;37.68544816;5.27598053;0.119559841
563;37.76140248;5.27598053;0.158120718
565;38.01257208;5.27598053;0.184813041
567;37.89071955;5.27598053;0.195351556
569;37.40817418;5.27598053;0.190142736
571;37.38526026;5.25471033;0.163413869
573;37.64607613;5.2678538;0.156130713
575;37.5173252;5.2678538;0.159014873
577;37.90047574;5.11896138;0.147390373
579;37.46843063;5.11896138;0.166889017
581;37.6450105;5.17573474;0.182822396
583;36.57315931;5.17573474;0.152273299
585;37.0100535;5.17573474;0.11928408
587;36.82112478;5.17573474;0.089825076
589;37.22682695;5.04578404;0.06896629
591;37.32736091;5.04578404;0.082599098
593;37.71563816;4.9418494;0.118705641
595;37.40968287;4.9418494;0.139062752
597;37.34553487;5.05131698;0.155828932
599;36.92638084;5.01097482;0.154118759
601;37.54595659;4.9524196;0.118871731
603;37.47196592;4.93099781;0.104796457
605;37.36393922;4.98394673;0.13591964
607;37.25519549;4.98394673;0.165010612
609;36.61899584;4.91238904;0.169486518
611;36.82720813;4.91238904;0.168256548
613;37.69038914;4.91238904;0.163211055
615;36.42116997;4.86982387;0.132639758
617;36.74087834;4.86982387;0.112116407
619;36.79709974;4.77123808;0.142579975
621;36.72475944;4.70187641;0.172642901
623;36.51874022;4.70187641;0.166299354
625;36.53162218;4.67923463;0.155554436
627;35.93261017;4.67923463;0.1317922
629;35.76158905;4.6862168;0.085712246
631;36.13883141;4.6862168;0.071468421
633;37.34952382;4.75115196;0.086269647
635;36.51571549;4.75115196;0.107176748
637;37.06996081;4.58837689;0.143595259
639;36.67993746;4.58837689;0.158310173
641;36.02511433;4.58837689;0.131604095
643;36.44844393;4.58837689;0.129318205
645;36.14687265;4.58837689;0.101904884
647;36.71818382;4.54983558;0.10654913
649;36.24747701;4.50683078;0.128423062
651;36.50336423;4.50683078;0.179465411
653;36.47599635;4.43564584;0.180286381
655;36.08782511;4.49987951;0.187442229
657;35.32671054;4.39301059;0.159430784
659;35.58245677;4.39301059;0.139643101
661;35.3198899;4.39301059;0.112610229
663;35.74050879;4.39301059;0.120131161
665;36.23377558;4.38062261;0.133796154
667;35.99486981;4.38167636;0.141354058
669;35.47772261;4.45605355;0.132413075
671;35.55511743;4.45605355;0.111490443
673;35.37081803;4.45605355;0.088351191
675;35.67539002;4.26348175;0.083336514
677;35.29963585;4.26348175;0.099236412
679;34.8486744;4.32898977;0.109060911
681;35.07724109;4.33079199;0.125745275
683;34.97880577;4.33896622;0.147369551
685;35.12809742;4.33896622;0.144178029
687;34.48621777;4.33896622;0.128565549
689;34.71884761;4.31887286;0.144577126
691;34.56883432;4.31887286;0.169644736
693;34.72418205;4.31887286;0.143177727
695;34.51722231;4.30304431;0.129051412
697;34.80290216;4.30304431;0.128909527
699;34.34077077;4.26035263;0.115093231
701;33.87747935;4.26035263;0.120204705
703;34.00560774;4.15207774;0.136334776
705;34.2381739;4.15207774;0.13682207
707;33.28672083;4.05538766;0.119918491
709;33.21615014;4.03065443;0.124624
711;33.51947613;4.03065443;0.104044109
713;33.43850316;4.02501336;0.123551265
715;33.33468224;4.02501336;0.144723147
717;33.14239432;3.88249622;0.154744919
719;32.70344269;3.88249622;0.145758106
721;32.98869401;3.81077951;0.149273211
723;33.17785326;3.81077951;0.152851609
725;32.48372078;3.81077951;0.151440995
727;32.48992806;3.89711971;0.154720118
729;31.89953083;3.89711971;0.140456732
731;32.37209964;3.89711971;0.106649861
733;32.13575101;3.84389801;0.09748862
735;31.70482452;3.79657415;0.100192908
737;31.47150273;3.81247208;0.118468278
739;31.32774982;3.81247208;0.127235109
741;30.7996043;3.81247208;0.130270027
743;31.00450193;3.81247208;0.112490968
745;30.90962029;3.81247208;0.101225228
747;30.56280133;3.81247208;0.094964777
749;29.93087958;3.81247208;0.111375551
751;30.06251638;3.81247208;0.146194133
753;30.4562656;3.73337479;0.160400219
755;30.12825962;3.69210006;0.175043295
757;29.71212943;3.69210006;0.168195048
759;28.70150469;3.69210006;0.151034255
761;28.52168057;3.69210006;0.137555411
763;28.06104268;3.69210006;0.113086721
765;28.64583065;3.69042177;0.087997742
767;29.15658137;3.69042177;0.096446427
769;28.18636867;3.69042177;0.134735925
771;27.57456998;3.59266087;0.144571621
773;27.57572097;3.59266087;0.159722685
775;26.90820256;3.59266087;0.164607197
777;26.84157141;3.59574789;0.134352792
779;26.37761359;3.5372231;0.101877801
781;26.34769771;3.54172292;0.114150947
783;25.63502659;3.46104468;0.141227863
785;26.4967445;3.46104468;0.132796109
787;25.07373915;3.46104468;0.138175487
789;25.68364243;3.60013207;0.141018575
791;24.96645129;3.46030748;0.145434097
793;25.08341191;3.46030748;0.127200341
795;24.48092244;3.40673058;0.142841924
797;24.06269418;3.40673058;0.158537054
799;23.86951776;3.40673058;0.133458963
801;23.57611365;3.40673058;0.085240522
803;23.43564583;3.26136961;0.098025986
805;23.17710744;3.26136961;0.130850588
807;22.63893919;3.26136961;0.136089558
809;22.38473267;3.26136961;0.156271718
811;22.15204397;3.26136961;0.152359831
813;21.94844843;3.26223118;0.121040273
815;21.85576406;3.28684432;0.117043896
817;21.49729356;3.22112484;0.125721463
819;20.67232824;3.22112484;0.131245955
821;21.02822372;3.22112484;0.151426215
823;20.7291325;3.22112484;0.140762451
825;20.02930997;3.21216961;0.09629122
827;20.05504171;3.19781092;0.102542125
829;19.80947237;3.19781092;0.113326716
831;19.3990354;3.19781092;0.122816353
833;19.08950316;3.19781092;0.128826407
835;18.91303994;3.19781092;0.136760914
837;18.97081907;3.2212149;0.13843743
839;18.39128442;3.2212149;0.140192087
841;18.187205;3.2212149;0.14374158
843;17.58784503;3.25556092;0.138837001
845;17.65351391;3.23105104;0.134519859
847;17.19110507;3.38952748;0.107755339
849;17.14657301;3.17106948;0.086301913
851;17.2848557;3.17106948;0.085443239
853;16.72742017;3.165757;0.104747346
855;16.50788705;3.11645881;0.114450319
857;16.27476866;3.11645881;0.092817965
859;16.00288251;3.11645881;0.076025489
861;16.07106257;3.11645881;0.061005292
863;15.91658336;3.08866309;0.078205256
865;15.56468498;3.08866309;0.080724792
867;15.25345225;3.08866309;0.088871975
869;15.05694108;3.08866309;0.101373692
871;14.82723227;3.14195014;0.093755844
873;15.00032524;3.12624537;0.085589102
875;14.85759314;3.12624537;0.10358473
877;14.49062492;3.12624537;0.148619995
879;14.04885037;3.14699731;0.138434523
881;14.21810505;3.14699731;0.137549302
883;14.00598274;3.08978623;0.117802191
885;13.81531288;2.86476289;0.118263379
887;13.60563979;2.86476289;0.105464382
889;13.35051022;2.86476289;0.140030799
891;13.09191228;3.05964358;0.14453085
893;12.96864848;3.05964358;0.138371076
895;13.34897767;3.01344286;0.12433088
897;12.76114892;3.11052741;0.114034294
899;12.44679043;3.11052741;0.120354722
901;12.18479558;3.04944834;0.116808074
903;11.93003917;3.01314095;0.122014904
905;11.98268274;2.98450982;0.122856485
907;11.63379633;3.03308043;0.118824215
909;11.49744766;2.97476565;0.136100642
911;11.20917886;3.02019875;0.158714167
913;11.12156521;3.02019875;0.161040319
915;11.07602671;3.06665944;0.146980404
917;10.86380106;2.99148298;0.141547089
919;10.95588453;2.9541024;0.132477938
921;10.72542614;2.99273176;0.13832514
923;10.7122687;2.96357219;0.175164246
925;10.26530314;3.04240578;0.167839275
927;10.22145742;3.02393268;0.157434497
929;10.43578912;3.01915316;0.138689242
931;10.11549586;3.01915316;0.149672179
933;9.815349887;3.01915316;0.120945616
935;9.548514913;3.01915316;0.124958144
937;9.474357328;2.96481757;0.12740372
939;9.611914374;2.96481757;0.120956065
941;9.572881194;3.01430976;0.10751926
943;9.315834673;3.01430976;0.127072895
945;9.098943425;3.01430976;0.136676058
947;9.133100728;3.01430976;0.136867957
949;9.231892893;3.01430976;0.126813912
951;9.044711644;3.01430976;0.140018751
953;8.712245137;3.01430976;0.145285262
955;8.683900958;3.01430976;0.162784285
957;8.61394863;3.01430976;0.157471811
959;8.811812506;3.01430976;0.145061068
961;8.590629244;2.8717921;0.130332207
963;8.655668452;2.8717921;0.115063365
965;8.365945975;2.8717921;0.114385856
967;8.338295135;2.8717921;0.11771755
969;8.477224292;2.8717921;0.129884546
971;8.507832831;2.8717921;0.118398488
973;8.566508466;2.8717921;0.110558581
975;8.282134062;2.8717921;0.129388768
977;8.225953853;2.8717921;0.132280852
979;8.105367087;3.11368864;0.123288638
981;8.3568231;3.11368864;0.127156348
983;8.122914907;2.92820087;0.144193448
985;8.254136021;2.92820087;0.146576656
987;7.714801238;2.8906815;0.149759682
989;7.769601781;2.8906815;0.14283223
991;7.664315641;2.8906815;0.129004515
993;8.049558604;2.7852188;0.110771577
995;7.933208009;2.7852188;0.088672802
997;7.719438736;2.7852188;0.138717481
999;7.474289813;2.7852188;0.165494114
1001;7.776645406;2.7852188;0.167828222
1003;7.710969167;2.84947617;0.180140285
1005;7.460760585;2.84947617;0.193587129
1007;7.482010636;2.88400445;0.164872045
1009;7.205930175;2.76224743;0.164098714
1011;7.333598509;2.76224743;0.16982734
1013;7.455394445;2.74799958;0.136799753
1015;7.203806673;2.74799958;0.133750021
1017;7.211087335;2.74799958;0.142960348
1019;7.088586871;2.74799958;0.15730481
1021;7.007568209;2.85369541;0.14341069
1023;6.779126969;2.81908927;0.166616966
1025;6.876869872;2.81908927;0.15644583
1027;6.966044132;2.81908927;0.1712209
1029;6.963827587;2.81908927;0.183521939
1031;6.786913161;2.67624255;0.219885753
1033;6.618518218;2.80364721;0.23534855
1035;6.597203979;2.81661003;0.21644054
1037;6.664939734;2.81661003;0.187257749
1039;6.871756424;2.81661003;0.182008948
1041;6.799426493;2.81661003;0.18399584
1043;6.601135498;2.81661003;0.200755216
1045;6.645245494;2.81661003;0.214932695
1047;6.640011886;2.73055048;0.212386676
1049;6.934644154;2.73055048;0.210549192
1051;6.546285062;2.73055048;0.218102485
1053;6.532517154;2.783094;0.210985391
1055;6.243913729;2.783094;0.218801508
1057;6.46836721;2.783094;0.22977326
1059;6.431934751;2.79766351;0.215716711
1061;6.405311416;2.79766351;0.207774376
1063;6.365377355;2.79766351;0.230863898
1065;6.06276428;2.80677031;0.237091648
1067;6.059507039;2.80677031;0.216291328
1069;6.155675031;2.80677031;0.202468894
1071;6.27344897;2.88099766;0.199193741
1073;6.37547866;2.88099766;0.179805542
1075;6.096679997;2.88099766;0.176002649
1077;6.005295087;2.88099766;0.180726411
1079;6.00176541;2.88099766;0.163042877
1081;6.183092946;2.88099766;0.153193447
1083;6.229135827;2.88099766;0.123922917
1085;5.945872924;2.85242822;0.13797635
1087;5.818915348;2.89219264;0.137927171
1089;5.980297162;2.8175159;0.15548863
1091;5.97238186;2.77019204;0.138453481
1093;5.887860897;2.79465435;0.126724969
1095;5.79029156;2.79465435;0.133627988
1097;5.881487347;2.73796166;0.137174489
1099;5.814612576;2.73796166;0.140221737
1101;6.011007358;2.73796166;0.138711572
1103;5.920814794;2.62804698;0.147144933
1105;6.060776451;2.62804698;0.130898893
1107;5.797911943;2.62804698;0.142809177
1109;5.626736469;2.62804698;0.153321143
1111;5.635012505;2.62804698;0.160409902
1113;5.633911965;2.62804698;0.152121749
1115;5.880491878;2.62804698;0.141866209
1117;5.6688242;2.60432988;0.135428055
1119;5.59341932;2.70032272;0.146666103
1121;5.667932589;2.70032272;0.157765827
1123;5.473140877;2.70032272;0.155918471
1125;5.859146842;2.38179616;0.131569706
1127;5.720193296;2.63111265;0.132157636
1129;5.770783838;2.70171917;0.137952396
1131;5.678361187;2.70171917;0.12953873
1133;5.319783348;2.70171917;0.152711169
1135;5.330124089;2.7261634;0.147638042
1137;5.424624848;2.7261634;0.118200334
1139;5.635631681;2.7261634;0.104646579
1141;5.565472956;2.68063901;0.125366903
1143;5.345356139;2.68063901;0.144065654
1145;5.386187628;2.68063901;0.163976902
1147;5.155142844;2.68063901;0.158427547
1149;5.28785268;2.68063901;0.13804157
1151;5.315695851;2.68063901;0.118157828
1153;5.345206548;2.68063901;0.102001513
1155;5.390380903;2.68063901;0.126631724
1157;5.190088411;2.68063901;0.165416784
1159;4.884957862;2.68063901;0.172237193
1161;5.153253158;2.66174778;0.158623266
1163;5.118970234;2.66174778;0.1619771
1165;5.155522714;2.66689676;0.15155585
1167;5.222830065;2.66689676;0.160044337
1169;5.078775394;2.66689676;0.183685284
1171;4.937302957;2.66689676;0.186403507
1173;4.784527337;2.66689676;0.16736238
1175;4.946119953;2.66689676;0.135889482
1177;4.986899963;2.66689676;0.120693258
1179;5.03533886;2.66689676;0.109754371
1181;5.13632932;2.66689676;0.138799215
1183;4.928176341;2.66689676;0.154052639
1185;4.853223246;2.66689676;0.162765846
1187;4.672273103;2.69786773;0.134402258
1189;4.57573892;2.69786773;0.12520515
1191;5.061261133;2.69786773;0.122482355
1193;5.143994804;2.69786773;0.122534175
1195;4.90802938;2.69786773;0.157988105
1197;4.762656869;2.69786773;0.195128409
1199;4.60526032;2.69786773;0.211443337
1201;4.709108757;2.69786773;0.212971622
