Repository: johodges/materials

## A Non-Dimensional Scaling Approach to Modeling Material Pyrolysis

This repository contains the data, scripts, and technical documents required to generate the SPyro cone validation cases.

## Instructions
* Clone this repository with submodules
  ```
  git clone --recurse-submodules https://github.com/johodges/materials
  ```
* Pre-process data
  ```
  python materials/scripts/initialize.py
  ```
* Build latest FDS (example for impi_intel_linux target, but use relevant make target for platform)
  ```
  git clone git@github.com:firemodels/fds.git && cd fds
  cd Build/impi_intel_linux
  ./make_fds.sh
  ln -s fds_impi_intel_linux fds
  cd ../..
  ```
* Run cases
  ```

File: data/rise_materials/Testdata-1692.txt
Keywords
Material1;Material2;Material3;Material4;Product;Object;Scenario;Method;Reference;Comment;Owner;IsPublic;ImportDate
Needle punched carpet;Glue;Recor sealing;;IN1-8-2;Ceiling;;ISO 5660;TRANSFEU;;TRANSFEU;1;2011-03-15 14:44:37
Scalars
Flux (kW/m2);tig (s);qmax (kw/m2);qtotal (MJ/m2);q180 (kw/m2);q300 (kw/m2);Sample mass (g);Mass loss (g);DHc (MJ/kg);Peak smoke production (m2/m2s);Total smoke produced (m2/m2);Specific extinction area (avg) (m2/kg);MARHE (kW/m2);Area exposed (m2);Observations;Test date (YYYY-MM-DD);Test identifier;Product thickness (mm);Thickness1 (mm);Thickness2 (mm);Thickness3 (mm);Thickness4 (mm);Product density (kg/m3);Density1 (kg/m3);Density2 (kg/m3);Density3 (kg/m3);Density4 (kg/m3);Product area weight (kg/m2);Area weight1 (kg/m2);Area weight2 (kg/m2);Area weight3 (kg/m2);Area weight4 (kg/m2)
75;8;417.88;43.96;;;19.30;16.59;23.44;;682.17;;176.86;0.0088;Distortion. Glowing. End flame at 189s.
;2010-11-22;c_LSFIRE_IN1-8-2_75c;10.0;;;;;;;;;;;;;;
VectorData
Time (s);HRR (kW/m2);Mass (g);SPR (m2/(m2*s))
1;4.133786179;19.3;0.087808227
3;5.706408637;19.29470727;0.421157188
5;-1.812892105;19.21344644;1.07786021
7;-10.83909373;18.95958456;3.259467114
9;-6.993091564;18.90595747;9.35245643
11;41.08870115;18.66613051;17.12594968
13;154.8597007;17.93414195;25.83793342
15;295.6575187;17.1821195;29.80430973
17;417.882094;16.25672631;29.80157606
19;416.7438065;15.45363685;25.30355406
21;356.5970294;15.0049247;18.76187683
23;285.0433172;14.77710794;10.75894053
25;233.9570965;14.56472149;7.150799179
27;199.4869519;14.53933455;5.734927198
29;173.2096799;14.27587102;4.706540277
31;156.465491;14.05360909;4.097483482
33;147.9610845;13.87724467;3.684819389
35;138.5494401;13.65820107;3.164993
37;133.3206166;13.580694;2.846550788
39;124.2013724;13.45781574;2.695628149
41;120.3504158;13.32121643;2.294215946
43;113.8475131;13.14561109;1.942775324
45;111.441811;12.9381832;1.781129024
47;108.2236702;12.9381832;1.673379149
49;102.9170687;12.77324232;1.558179212
51;100.4670076;12.65950128;1.574981468
53;99.20391676;12.52063542;1.630096288
55;97.24671502;12.37492023;1.551531873
57;97.0285167;12.37492023;1.455160021
59;94.4856026;12.12616904;1.456672627
61;89.34452664;12.04059717;1.443896754
63;91.06079706;11.96121855;1.380525603
65;89.0213327;11.86137953;1.441347304
67;89.12101711;11.72955622;1.517722141
69;88.57933673;11.60658722;1.570002198
71;88.35488788;11.53467554;1.671780129
73;90.28828417;11.44466182;1.784181235
75;90.81968847;11.35358636;1.930342902
77;92.98279659;11.27537039;2.088240435
79;93.87899659;11.13518014;2.278769994
81;94.03824455;10.98541654;2.405030441
83;94.78257169;10.96669689;2.585226285
85;96.68286233;10.87282854;2.709288404
87;98.0094517;10.76563308;2.924908443
89;98.23699483;10.68439254;3.001621468
91;100.8707965;10.52174917;3.163947176
93;102.9578043;10.42459255;3.173366729
95;102.1706887;10.34523422;3.353974023
97;103.7070086;10.24796306;3.280552826
99;103.2680656;10.20181656;3.188083188
101;98.87987611;10.14215742;3.027013138
103;101.0621142;10.08914741;2.929438821
105;97.40647779;9.93850356;2.657574256
107;95.3558865;9.89075479;2.591005255
109;94.6817118;9.86446679;2.514292991
111;93.88744033;9.67546495;2.434553402
113;92.56358145;9.68445057;2.393542477
115;90.23092258;9.64429045;2.195878535
117;87.78246724;9.57948164;1.973645589
119;86.88544608;9.53640744;1.766657583
121;85.53694672;9.47555471;1.55762177
123;82.74697832;9.37758883;1.339192154
125;80.37377372;9.24246764;1.233107803
127;79.08302315;9.24702104;1.051009508
129;76.52144713;9.27777063;0.918549337
131;74.15906125;9.31472256;0.770727428
133;71.5335984;9.27952839;0.649499036
135;71.21552399;9.15535579;0.524360297
137;67.77500981;9.05815959;0.454788533
139;64.96614182;9.04279067;0.410288305
141;64.39052477;9.02726;0.330893505
143;63.43923927;9.07227673;0.23531481
145;62.02042528;8.88182774;0.202114058
147;61.01294328;8.90964244;0.162434044
149;59.03460478;8.93002064;0.125677083
151;55.76998973;8.90409722;0.144489156
153;55.94862084;8.8780521;0.158248021
155;53.96061946;8.88224144;0.137783894
157;53.30427736;8.76478722;0.113184671
159;51.8981222;8.72189506;0.109823423
161;50.27025943;8.73856007;0.092522149
163;49.84246876;8.74207201;0.082547777
165;49.31241812;8.69599246;0.068092497
167;48.49614312;8.66502988;0.054598498
169;47.67599744;8.57910355;0.052884788
171;46.78953356;8.59348279;0.062125843
173;46.86389936;8.71815198;0.077675195
175;44.99444109;8.65637895;0.095801386
177;46.55336099;8.58679469;0.095289357
179;44.8467551;8.5715053;0.063972527
181;44.66399708;8.52852238;0.072470974
183;44.48250154;8.47590687;0.056079797
185;45.04514923;8.5450358;0.057331096
187;44.2112004;8.47774745;0.056861756
189;44.33639778;8.43740529;0.056861756
191;42.71159656;8.36892387;0.022868159
193;43.10682192;8.30612806;0.055318817
195;43.18215665;8.4140922;0.041372585
197;43.90315543;8.36161075;0.054984205
199;44.31929894;8.46966343;0.065392049
201;43.99551215;8.32792513;0.065392049
203;42.996831;8.25439494;0.051830667
205;42.9992754;8.31578309;0.053403917
207;42.45469851;8.29282499;0.073564818
209;41.65312956;8.29282499;0.063156974
211;41.25973954;8.24710042;0.063156974
213;41.68322905;8.14966942;0.049917564
215;41.13280463;8.13706243;0.056271194
217;41.11391596;8.12124724;0.029743034
219;41.71507054;8.21507556;0.029743034
221;41.03139089;8.13306686;0.045927998
223;41.27761235;8.11200005;0.058017523
225;41.08722434;8.05457757;0.063897086
227;41.33813909;8.13572684;0.095776159
229;40.32672962;8.07955988;0.119017401
231;39.93785206;8.0721933;0.107645302
233;40.13283874;8.07605969;0.086415242
235;41.1809967;7.98648103;0.090512575
237;40.72836758;7.99349316;0.082098187
239;40.00164542;8.03185275;0.058856944
241;40.69445532;7.99682254;0.054044079
243;40.84648636;7.93455467;0.054044079
245;40.62233026;7.88187883;0.030709045
247;40.31624665;7.86455563;0.018816096
249;39.66772737;7.90635455;0.033963049
251;41.08392551;7.88599557;0.033963049
253;40.98028154;7.86259174;0.033963049
255;40.24942897;7.67693903;0.033963049
257;39.92237865;7.67693903;0.066005994
259;39.79397859;7.8099159;0.06255406
261;39.96625823;7.60276186;0.076791504
263;40.56437966;7.77326771;0.076791504
265;40.1236057;7.67120377;0.076791504
267;39.64288867;7.66449538;0.046506187
269;39.8132785;7.62959595;0.050066408
271;39.32618657;7.66754024;0.077359911
273;40.41194761;7.64799158;0.092088092
275;39.99587629;7.64617929;0.104853417
277;40.05003303;7.64617929;0.089138143
279;39.97441939;7.5757041;0.136475452
281;39.56566738;7.48988987;0.143978455
283;39.33690246;7.581189;0.144932839
285;39.04570518;7.59700418;0.136837701
287;39.58409788;7.70550534;0.131979253
289;39.55111968;7.45628867;0.080005243
291;39.74418293;7.46046786;0.067723926
293;38.84556002;7.48534982;0.072275235
295;39.50739424;7.48137346;0.072692724
297;40.56011573;7.44284306;0.075086151
299;40.03710427;7.42389174;0.080925802
301;39.64473877;7.38421738;0.071518431
303;39.50189494;7.4034324;0.079367279
305;38.77588141;7.39751298;0.108258519
307;39.58354304;7.39612614;0.105865092
309;39.5514188;7.3238408;0.094146565
311;38.18318208;7.27998724;0.066801303
313;39.3047887;7.30857009;0.071488708
315;38.84385162;7.27068666;0.060803841
317;39.20718029;7.25461952;0.060803841
319;39.7035751;7.24173922;0.056064177
321;39.54987244;7.18424681;0.089620371
323;39.09329852;7.18653472;0.071256662
325;40.07428394;7.19481251;0.057301
327;39.42757208;7.19481251;0.059067067
329;39.31696766;7.1693044;0.059067067
331;39.37487211;7.07410099;0.046150938
333;39.64613949;7.03810885;0.04306393
335;39.64538345;7.03701614;0.067760226
337;38.74995495;7.03701614;0.092556319
339;39.65315443;7.0542582;0.092556319
341;39.13300831;7.0173367;0.071916253
343;39.25601871;6.96230249;0.07116796
345;39.7784975;6.98193282;0.063032735
347;38.91224703;6.93495274;0.069310671
349;38.42971395;7.01339024;0.079360525
351;39.38218188;6.96559023;0.079360525
353;39.81676405;6.88741642;0.068789406
355;39.2107674;6.88246854;0.046938362
357;39.08522249;6.8652569;0.052488154
359;37.99111973;6.83798829;0.062061632
361;39.31447832;6.89645276;0.074104507
363;38.57612252;6.86795851;0.087737121
365;38.87739888;6.81555599;0.083688708
367;39.41595568;6.72072624;0.045298821
369;38.43229315;6.72072624;0.044834902
371;37.87688216;6.71659776;0.063787313
373;38.15728174;6.74267277;0.085217302
375;38.99442602;6.69856672;0.085217302
377;39.43847193;6.69437792;0.085217302
379;39.49224391;6.61550535;0.068761381
381;39.31537037;6.63259528;0.083763299
383;38.79073116;6.66694809;0.055247599
385;38.69962154;6.65992689;0.055247599
387;38.73321571;6.62644472;0.055247599
389;39.16378728;6.71652996;0.052544107
391;38.56576551;6.72217607;0.029187646
393;37.76209225;6.5847974;0.060324489
395;39.2059883;6.66702976;0.063215249
397;38.85919906;6.64555939;0.063215249
399;38.65092631;6.59442039;0.086579963
401;38.02473268;6.64643751;0.079992484
403;38.3075718;6.69363058;0.060783435
405;38.16848207;6.69618059;0.060851796
407;38.71960229;6.69347898;0.060851796
409;38.12311119;6.54857465;0.037487082
411;38.52901673;6.47876672;0.02661039
413;38.44385506;6.45699261;0.051102236
415;38.06488137;6.44981927;0.086433628
417;39.09505679;6.42981419;0.100933852
419;38.35100292;6.40416517;0.100933852
421;38.06539413;6.38416117;0.122740085
423;37.55480059;6.31960486;0.107945124
425;37.53979767;6.35980449;0.087733172
427;37.92906144;6.37005524;0.101872425
429;38.3780601;6.30833346;0.108943605
431;38.74438302;6.32061803;0.0819608
433;38.3023862;6.24816026;0.069378938
435;38.48344977;6.20600849;0.101242613
437;37.41656362;6.24259583;0.08215241
439;37.99031814;6.23780008;0.078958753
441;39.07229263;6.23571448;0.078958753
443;38.53642547;6.17505338;0.095932277
445;37.65547476;6.15455401;0.067037624
447;37.17961549;6.10121038;0.069678689
449;37.79178176;6.09713367;0.065801167
451;37.65913917;6.06370329;0.065801167
453;38.21727132;6.00526017;0.033237924
455;38.34290692;5.98490119;0.047241362
457;37.87103059;5.98079138;0.054841039
459;37.85212159;6.03807187;0.08154023
461;38.2395822;6.0421395;0.08154023
463;38.28984303;5.94739143;0.08154023
465;37.05768876;5.91459841;0.057430288
467;37.25907523;5.92745042;0.064071533
469;37.01076979;5.92244168;0.042783987
471;37.70290477;5.9378832;0.055828703
473;38.23433248;5.85136168;0.057594577
475;38.24762295;5.79180449;0.063862277
477;37.05857846;5.87412814;0.074220698
479;37.73995875;5.79431233;0.085622278
481;37.19349428;5.82839183;0.087641117
483;37.44167657;5.76223889;0.085875243
485;37.77531185;5.70010127;0.087699319
487;36.88043727;5.72066364;0.054453137
489;37.06568661;5.66006286;0.073845778
491;37.21811141;5.71470258;0.079963508
493;37.91144498;5.74524879;0.079963508
495;37.28646833;5.6287154;0.065482503
497;36.99454984;5.57012067;0.065438261
499;36.56033904;5.66569989;0.047556313
501;37.34338518;5.58114866;0.026375029
503;37.13985264;5.59332112;0.038850708
505;37.25696127;5.54074564;0.034298856
507;36.59506214;5.50509941;0.041381285
509;37.57845749;5.47895447;0.05184869
511;37.20904515;5.50796491;0.061416702
513;36.85169796;5.53644741;0.067626857
515;37.45786639;5.43192474;0.067626857
517;37.515397;5.37582878;0.063125034
519;36.84344252;5.39666392;0.048166726
521;36.8844985;5.4106791;0.06435363
523;37.59833742;5.40195504;0.05539938
525;38.14581944;5.42840373;0.05539938
527;37.05685618;5.34144555;0.049319515
529;37.17418103;5.30304592;0.058138971
531;36.22149056;5.31699064;0.068694522
533;37.27839833;5.33194693;0.074887963
535;36.88529947;5.35582692;0.07676848
537;36.76410783;5.24940175;0.091596534
539;37.48738305;5.24229834;0.094394471
541;37.09838819;5.25059482;0.087754112
543;36.80390062;5.22349702;0.085029695
545;36.60088513;5.25137205;0.106868841
547;37.10448776;5.18145468;0.101201011
549;36.74126656;5.14244865;0.075750603
551;36.35050432;5.14244865;0.063525296
553;37.41022517;5.11672808;0.075040771
555;36.95295712;5.1489259;0.071913394
557;37.12490439;5.06733091;0.06275317
559;36.75653168;4.99396246;0.068037888
561;36.84067647;4.99468204;0.059378617
563;35.96985338;5.01170203;0.04985625
565;36.27856472;5.0465705;0.029263963
567;36.52543255;5.04177475;0.036283444
569;36.64302782;4.99247793;0.030998725
571;36.98549869;4.94758238;0.043641254
573;36.32174718;4.95087011;0.056398974
575;36.28647742;4.95198417;0.075600841
577;36.33873326;4.92895348;0.06858136
579;36.54960344;4.97457768;0.06858136
581;36.08606766;4.85700229;0.047153301
583;36.24252993;4.82261959;0.051057843
585;35.95361385;4.8454768;0.041465947
587;36.25303953;4.89127343;0.065594717
589;35.87877411;4.82991624;0.065594717
591;35.76382077;4.80956954;0.065594717
593;36.94514873;4.75777395;0.036453041
595;35.82476193;4.72233751;0.041525233
597;35.90988338;4.76194194;0.038537895
599;36.06600298;4.74545896;0.041192658
601;36.17504842;4.7297959;0.041192658
603;36.68649877;4.66524226;0.038478358
605;36.24705064;4.67335617;0.032243455
607;36.07148296;4.66731558;0.033732738
609;35.61540425;4.64712048;0.078339823
611;36.36598083;4.62192518;0.079556298
613;36.28220141;4.62124831;0.080512308
615;36.09325376;4.58547183;0.074743341
617;35.57445806;4.55649182;0.052315094
619;35.73275022;4.58664354;0.035134499
621;35.60315245;4.54881189;0.07175231
623;35.2882452;4.54041239;0.075870558
625;35.5942248;4.50443253;0.075207977
627;34.39911968;4.42893899;0.0893097
629;35.26934202;4.44663639;0.059228446
631;35.35910859;4.44672714;0.053783081
633;35.29850631;4.43725628;0.103190099
635;35.21071204;4.43472762;0.110961602
637;34.58354969;4.43042672;0.106344498
639;34.74283052;4.36709657;0.106344498
641;35.27857361;4.36275562;0.097303301
643;34.81215551;4.34844898;0.064049716
645;34.75567531;4.39911182;0.108685919
647;34.08101026;4.33862314;0.098998833
649;34.8059495;4.30716625;0.110293394
651;34.56321026;4.23199726;0.097808818
653;34.43167368;4.26170592;0.076581126
655;34.63929419;4.1991135;0.037687605
657;34.79368828;4.22658496;0.04830438
659;33.58263003;4.21918742;0.059094433
661;34.00534031;4.24711423;0.053548444
663;34.23549402;4.19083571;0.053548444
665;33.95855618;4.15140423;0.038018547
667;34.51559101;4.11384589;0.052791425
669;33.68062898;4.04150983;0.052923285
671;33.279283;4.14171184;0.073146713
673;33.68541036;4.1116909;0.073146713
675;33.12381751;4.10006452;0.073146713
677;33.50370511;4.02510852;0.047757058
679;33.75618839;3.98313664;0.04007935
681;32.86571387;3.98313664;0.03775355
683;33.19355458;4.01188284;0.076400702
685;32.94092637;4.04925915;0.076400702
687;32.66230998;4.00320149;0.076400702
689;33.09600231;3.88319833;0.064460001
691;33.06655707;3.87287765;0.056693096
693;32.96299719;3.88796419;0.05219641
695;32.54012517;3.93275886;0.071085443
697;32.98493446;3.93746386;0.071085443
699;32.67655697;3.88118587;0.068487377
701;32.2398966;3.83169741;0.061377336
703;31.97800061;3.84700548;0.040098754
705;32.37233608;3.84614658;0.02120972
707;31.89283698;3.88429371;0.028331282
709;31.12035449;3.83564387;0.031836441
711;31.60463723;3.79097305;0.032557756
713;31.40363749;3.75057004;0.024705252
715;30.66892723;3.73302477;0.056299482
717;31.30987773;3.72360569;0.06451765
719;30.65625746;3.77885236;0.061012491
721;30.97662875;3.70738374;0.051953338
723;31.37468731;3.66462289;0.04693396
725;30.67100693;3.65968675;0.023838296
727;30.80585117;3.69732729;0.024631119
729;30.10239984;3.6897899;0.050323215
731;30.64049003;3.66622539;0.050323215
733;30.31751232;3.63305657;0.050323215
735;29.68074679;3.60571535;0.044061334
737;30.13094764;3.57861756;0.03815047
739;29.97642555;3.5993107;0.048072576
741;29.53003116;3.56097193;0.048072576
743;29.31268829;3.56755008;0.048072576
745;28.98217609;3.50018272;0.046355777
747;29.14182819;3.50451459;0.066883404
749;28.62049204;3.51305341;0.056058885
751;28.77056722;3.54221545;0.056058885
753;28.58427083;3.50743773;0.056058885
755;28.68925897;3.43936308;0.057716952
757;28.10750517;3.4360241;0.036392358
759;28.04965419;3.46718952;0.011602675
761;27.60089522;3.42263721;0.016216886
763;27.48541293;3.42273756;0.016216886
765;27.69170153;3.38190964;0.047268583
767;27.1035216;3.36344462;0.078612587
769;26.40573988;3.36775513;0.105005544
771;26.73192325;3.41397721;0.128321892
773;26.41799129;3.38213437;0.128321892
775;26.53253681;3.30600399;0.095092242
777;25.73300752;3.26418372;0.058052482
779;25.84426898;3.26418372;0.055881868
781;25.37430036;3.31268196;0.034909754
783;25.44042858;3.34097282;0.034909754
785;25.21668952;3.30263459;0.034909754
787;25.09099574;3.26873658;0.036971459
789;25.18768955;3.2335553;0.028469384
791;24.90062221;3.26885829;0.024486838
793;24.4603799;3.30579154;0.041819609
795;24.29798605;3.26701878;0.041819609
797;24.28488961;3.24857191;0.036028937
799;24.27018531;3.2210823;0.058444979
801;23.97186124;3.23695781;0.070791167
803;23.34214925;3.27533608;0.077253855
805;23.02318056;3.27247325;0.077253855
807;22.85705425;3.25411766;0.077253855
809;23.41410741;3.21203315;0.039117547
811;22.62707063;3.19113075;0.05213343
813;21.74402457;3.21901805;0.061481792
815;22.26450471;3.28946336;0.084473157
817;21.39009788;3.26020096;0.101228534
819;21.6520283;3.18310812;0.101228534
821;21.20773322;3.19143449;0.099765529
823;20.59303506;3.13742359;0.100030101
825;20.36595964;3.08280522;0.115763579
827;20.06543092;3.09822592;0.107268804
829;20.28383235;3.05499105;0.107268804
831;19.61193347;2.99950204;0.095562774
833;18.81276119;3.01756296;0.080219984
835;18.37922649;3.0186861;0.067739548
837;18.17497093;2.99330023;0.077226275
839;17.77021914;3.02766211;0.077226275
841;17.92034516;3.04421503;0.06205734
843;17.56543382;2.99176126;0.050506528
845;16.842837;3.02933187;0.035759063
847;16.52612668;3.00746701;0.052456017
849;16.28082417;3.04383282;0.052456017
851;15.66466692;2.98967886;0.053768252
853;15.9436435;2.9526458;0.047253462
855;15.33266389;2.97298075;0.036740737
857;15.18688284;3.00362091;0.044400677
859;14.92545001;2.97095921;0.06679191
861;14.75940013;2.94297156;0.083030488
863;14.53180196;2.94969222;0.083030488
865;14.21547368;2.91803195;0.08204627
867;14.50516078;2.90799312;0.073716146
869;14.16823201;2.90958388;0.059532818
871;13.50685658;2.95863781;0.068418719
873;13.32591377;2.94167867;0.069051589
875;12.87428971;2.88918539;0.069051589
877;13.56262227;2.87762894;0.052079555
879;13.47004247;2.91694832;0.053516811
881;13.00046375;2.93792332;0.06830784
883;12.88985771;3.01742364;0.08133467
885;12.96988576;2.97088929;0.08133467
887;12.64019754;2.94699061;0.064532605
889;12.84619194;2.89417278;0.054887445
891;12.32379159;2.89417278;0.035911755
893;12.06447832;2.8933742;0.048882721
895;12.07416223;2.97026419;0.112497976
897;11.64886053;2.93119678;0.11612138
899;11.59658041;2.92042075;0.11612138
901;11.57120554;2.87419921;0.094765794
903;11.28455828;2.86163172;0.091945669
905;10.93659012;2.83952452;0.052481458
907;10.94129191;2.85998385;0.05767614
909;10.87609893;2.88999572;0.05767614
911;10.92291646;2.93731958;0.056779671
913;10.81089215;2.83657095;0.057977315
915;10.49258133;2.88244658;0.062667095
917;10.29961941;2.88120173;0.068466288
919;10.03008956;2.90683102;0.092695043
921;9.988269946;2.86369597;0.092695043
923;9.871352193;2.8358423;0.067686857
925;9.86415362;2.77209684;0.042821099
927;9.390661191;2.77779419;0.043520142
929;9.150417264;2.83524763;0.019291388
931;9.253821133;2.92815246;0.022722428
933;9.405531338;2.81249932;0.022722428
935;9.22980952;2.79935531;0.019281341
937;8.615228982;2.79300244;0.038160231
939;8.780139163;2.86767605;0.073944096
941;8.841879157;2.88312665;0.070513056
943;8.838823811;2.84551653;0.073973896
945;8.697174791;2.83027839;0.083569264
947;8.584413569;2.82341787;0.057805687
949;8.509295377;2.84081153;0.062661762
951;8.408519102;2.82486609;0.068976077
953;8.357526112;2.82840846;0.065515237
955;8.578991963;2.78566843;0.055385889
957;8.285486556;2.77621892;0.070179349
959;8.047342355;2.73253778;0.063651891
961;7.749849669;2.80630979;0.061317151
963;7.733270054;2.80630979;0.065322255
965;7.795617015;2.72781143;0.065322255
967;7.711579314;2.66527078;0.043645226
969;7.342950649;2.69774191;0.03822916
971;7.577694593;2.66086952;0.055817661
973;7.087476213;2.69000167;0.051812556
975;7.350089359;2.65709655;0.051812556
977;7.355837627;2.62950391;0.05026449
979;7.157064579;2.59594007;0.03509309
981;6.748318201;2.59792211;0.052079881
983;6.646288004;2.624674;0.089524351
985;6.509773573;2.6198174;0.096067117
987;6.542844249;2.57085421;0.096067117
989;6.739125447;2.50905449;0.09680084
991;6.350260212;2.48921117;0.088724043
993;6.399388186;2.58397099;0.083985549
995;6.182031656;2.61503339;0.092805155
997;6.256900959;2.56307446;0.107907875
999;6.39207;2.5675275;0.093649137
1001;6.261595695;2.51234223;0.079453369
1003;5.980578553;2.51477053;0.073176935
1005;5.862679194;2.56713302;0.065113244
1007;5.875190195;2.53483484;0.050010524
1009;5.975056708;2.63394468;0.050010524
1011;5.675198672;2.4296241;0.054014403
1013;5.512891903;2.43283283;0.07831684
1015;5.582749777;2.53977419;0.082650737
1017;5.555790945;2.39765155;0.085298639
1019;5.730848249;2.46921945;0.085298639
1021;5.734156585;2.45032952;0.076688775
1023;5.391281959;2.41744629;0.052325261
1025;5.381355599;2.50076175;0.045768974
1027;5.226464497;2.52676364;0.053330793
1029;5.253172853;2.48793963;0.053330793
1031;5.564278558;2.62442524;0.044562222
1033;5.163619893;2.46425021;0.047488706
1035;5.076774585;2.5077189;0.063011051
1037;5.220869828;2.54297011;0.065914513
1039;5.05642821;2.52869443;0.065914513
1041;5.257760149;2.50478668;0.066593848
1043;5.177937911;2.42074256;0.037298898
1045;4.864139969;2.49617472;0.034304154
1047;4.917206933;2.49617472;0.065717289
1049;5.134359831;2.49606262;0.065717289
1051;5.010352683;2.53506011;0.062365666
1053;5.08797115;2.47569777;0.084038378
1055;4.925411637;2.47569777;0.082411664
1057;4.753375239;2.49266599;0.054734936
1059;4.826877755;2.51289152;0.058374008
1061;4.830748948;2.43254137;0.060802705
1063;4.934206392;2.51266998;0.039129993
1065;4.657423429;2.44923681;0.043738706
1067;4.5355184;2.48674657;0.047403452
1069;4.495026395;2.54797298;0.043764381
1071;4.59746122;2.56296823;0.056543
1073;4.669880677;2.45533826;0.056610293
1075;4.605810967;2.45403309;0.036024403
1077;4.23133517;2.4565831;0.041900189
1079;4.47144482;2.49571084;0.057155429
1081;4.609506977;2.52265704;0.071090637
1083;4.435900368;2.53135974;0.071023344
1085;4.629386965;2.5037244;0.098226118
1087;4.443718426;2.47823497;0.09934256
1089;4.35840546;2.59491089;0.125367919
1091;4.143794272;2.56887858;0.110516383
1093;4.553387339;2.52990297;0.110516383
1095;4.524905951;2.51777321;0.083313608
1097;4.458355038;2.46292156;0.07492593
1099;4.106604061;2.51725701;0.078649199
1101;4.141215975;2.55551358;0.064122754
1103;4.2794037;2.52609958;0.067060767
1105;4.384904945;2.43946595;0.091280552
1107;4.317672583;2.44548519;0.106085019
1109;4.02913778;2.50326318;0.104357976
1111;3.971438224;2.48148641;0.145619183
1113;4.243544069;2.47749191;0.150178136
1115;4.203760386;2.4713296;0.132620573
1117;3.942201873;2.45991621;0.109570955
1119;3.746473375;2.50128115;0.084864803
1121;3.885634468;2.49114249;0.061890248
1123;4.006072992;2.31228145;0.054393281
1125;4.209992074;2.50367902;0.049156094
1127;4.037515975;2.44852417;0.087361602
1129;3.908515041;2.43519814;0.112662352
1131;3.753871561;2.4936103;0.131699903
1133;4.094743751;2.47612589;0.137980302
1135;4.067686084;2.4857302;0.144728327
1137;3.978969124;2.4857302;0.117684929
1139;3.819877158;2.49090869;0.098594148
1141;3.738320642;2.49444197;0.085126375
1143;3.888003328;2.48731775;0.078845976
1145;4.011900919;2.45381476;0.076576661
1147;3.985919512;2.43938695;0.088223686
1149;4.046446138;2.43468195;0.127310163
1151;3.713858728;2.45370587;0.138406897
1153;3.506248983;2.4903658;0.175971007
1155;3.938270925;2.44264746;0.170067261
1157;3.84253171;2.45628577;0.148374518
1159;3.986468006;2.38958674;0.131937864
1161;3.695056765;2.37488241;0.135069183
1163;3.535035746;2.44259568;0.119084935
1165;3.781630268;2.4110048;0.12873211
1167;3.795423883;2.40236616;0.116741986
1169;3.848899092;2.40561439;0.104396166
1171;3.666472671;2.37297351;0.101170709
1173;3.55720912;2.43472633;0.119543331
1175;3.596424723;2.45248237;0.137867207
1177;3.770577253;2.43215329;0.144386071
1179;3.637868888;2.32772297;0.120517854
1181;3.548529575;2.3564996;0.116557487
1183;3.590854906;2.41013683;0.076605003
1185;3.554033152;2.38187639;0.074705228
1187;3.639885504;2.35129976;0.068186364
1189;3.665579154;2.38111785;0.080032939
1191;3.176618562;2.33336;0.100865919
1193;3.327183051;2.38271714;0.13409688
1195;3.413161491;2.41031032;0.109996252
1197;3.58008902;2.35554034;0.109996252
1199;3.497442674;2.39277733;0.086933248
1201;3.275014147;2.31127361;0.03520161

File: data/rise_materials/Testdata-1693.txt
Keywords
Material1;Material2;Material3;Material4;Product;Object;Scenario;Method;Reference;Comment;Owner;IsPublic;ImportDate
HPL compact;;;;IN1-10;Ceiling panel;;ISO 5660;TRANSFEU;;TRANSFEU;1;2011-03-15 15:18:43
Scalars
Flux (kW/m2);tig (s);qmax (kw/m2);qtotal (MJ/m2);q180 (kw/m2);q300 (kw/m2);Sample mass (g);Mass loss (g);DHc (MJ/kg);Peak smoke production (m2/m2s);Total smoke produced (m2/m2);Specific extinction area (avg) (m2/kg);MARHE (kW/m2);Area exposed (m2);Observations;Test date (YYYY-MM-DD);Test identifier;Product thickness (mm);Thickness1 (mm);Thickness2 (mm);Thickness3 (mm);Thickness4 (mm);Product density (kg/m3);Density1 (kg/m3);Density2 (kg/m3);Density3 (kg/m3);Density4 (kg/m3);Product area weight (kg/m2);Area weight1 (kg/m2);Area weight2 (kg/m2);Area weight3 (kg/m2);Area weight4 (kg/m2)
35;169;107.97;33.85;;;56.73;28.89;10.54;;415.42;;38.74;0.0088;Projection of particles and cracking of the surface. Raising. Glowing. Unidentifiable end flame.
;2010-11-04;c_LSFIRE_IN-1-10_35a;4.0;4;;;;;;;;;;5.67;;;
VectorData
Time (s);HRR (kW/m2);Mass (g);SPR (m2/(m2*s))
1;9.164308227;56.73;0.210187536
3;9.82499131;56.79979016;0.246416734
5;8.394034935;56.68770409;0.281322937
7;7.455673115;56.68770409;0.313691965
9;6.462794736;56.61210898;0.296082122
11;5.944648514;56.69067246;0.261682768
13;4.674395847;56.65825986;0.234854523
15;3.542728927;56.66463052;0.228069354
17;2.852109385;56.66396035;0.228309641
19;2.304797337;56.68148985;0.250164582
21;2.472045148;56.59945337;0.303223709
23;2.393413446;56.57515731;0.301114458
25;2.772959746;56.66535802;0.272803438
27;2.925723384;56.6389293;0.239687208
29;2.538097056;56.64384712;0.245100911
31;2.259969704;56.65373418;0.23319997
33;1.775038534;56.63350684;0.264145385
35;1.658036962;56.65548756;0.290578935
37;1.367625865;56.5749441;0.277035954
39;1.033631878;56.80543922;0.258985778
41;0.887033042;56.80543922;0.22147599
43;0.973783427;56.58162869;0.163858702
45;1.083140316;56.41557627;0.162258688
47;0.903976467;56.57022235;0.200999867
49;0.746605647;56.49519241;0.230815381
51;0.791590106;56.45910752;0.278727074
53;0.409510066;56.40863078;0.338643796
55;0.284758192;56.37661033;0.340104781
57;0.439548107;56.24169069;0.359597804
59;0.512166303;56.18407187;0.407052856
61;0.981086911;56.16676951;0.437213852
63;1.021418456;56.09909808;0.493377947
65;0.798344805;56.06115481;0.617571922
67;0.93743778;56.02772008;0.795349994
69;0.927925119;55.83309664;0.96492901
71;0.882562357;55.66669172;1.150696043
73;0.578991003;55.8241235;1.324216155
75;1.090113143;55.59408587;1.514536166
77;1.4437815;55.36664644;1.643700216
79;1.564017086;55.23471607;1.843855752
81;1.863625467;55.171993;2.028905635
83;1.814840538;55.08885991;2.211851959
85;1.534460714;54.88596457;2.326220688
87;1.585172643;54.81595692;2.387305153
89;1.312538631;54.63318017;2.277413366
91;1.050185286;54.63318017;2.147970683
93;1.72180801;54.36900657;2.005858823
95;2.00253953;54.2451622;1.893038612
97;1.907669177;54.14049197;1.790648466
99;1.796034276;54.08014102;1.737757122
101;1.726475303;53.93506379;1.647884943
103;1.447229327;53.83548066;1.541661326
105;2.120567328;53.65024982;1.377770198
107;2.161948905;53.56932761;1.209122297
109;2.220365283;53.67692175;1.057109269
111;2.33816565;53.48521953;0.984334937
113;2.29565655;53.09460819;0.925986368
115;2.183421254;53.19597524;0.926234485
117;2.189311607;53.16832778;0.963578649
119;2.170120325;53.04199879;0.95423919
121;2.588658419;52.85599278;0.906054564
123;2.52806483;52.85599278;0.84930471
125;2.653852393;53.13526269;0.758969923
127;3.151781313;53.13526269;0.710633464
129;3.364822667;52.2441166;0.715491347
131;3.261736222;52.2441166;0.714229139
133;2.900729893;51.60354458;0.759021287
135;3.081268076;52.09079747;0.807962047
137;3.125183615;51.6508842;0.821764675
139;3.064921301;51.43004633;0.78620776
141;3.067644694;50.63970158;0.800985695
143;3.271644161;50.63611982;0.861011624
145;3.085403914;50.98341312;0.847553678
147;3.277227935;51.42329638;0.852209476
149;3.707985214;50.68128285;0.846437623
151;3.687119608;50.46993187;0.839078635
153;4.050368218;50.46993187;0.758015043
155;4.92292194;50.09952215;0.731150076
157;4.501461175;49.92783352;0.665239629
159;4.936167906;49.01907972;0.657740979
161;4.71549807;49.58073523;0.630077014
163;4.446048778;49.53987181;0.598066039
165;4.845704146;49.53987181;0.609748687
167;5.342511976;49.10105996;0.610236845
169;5.468905348;48.91655983;0.581936713
171;6.284290534;48.42881945;0.545795047
173;6.425387059;48.58521569;0.496683423
175;7.638636333;48.35717091;0.423161731
177;9.370783022;48.35717091;0.39018861
179;7.389791381;48.35717091;0.38363702
181;10.73798749;47.90354936;0.38938091
183;12.04739472;47.75650554;0.413925628
185;12.76455684;47.43069314;0.432849901
187;13.70456712;47.09515761;0.391531198
189;15.12156618;46.86938531;0.350496719
191;17.32222121;46.71167925;0.334429794
193;18.44347841;46.57053253;0.310658949
195;19.73503642;46.57053253;0.289726073
197;20.29657864;46.46477855;0.318778787
199;20.37836492;46.00087833;0.344402816
201;21.54783278;45.88260374;0.339618177
203;22.29997994;45.60085296;0.311648902
205;24.48342174;45.44478671;0.280664017
207;25.68790241;45.14734766;0.2624411
209;27.14553795;45.43200467;0.261013731
211;27.5437815;44.90871457;0.247294459
213;27.03443364;44.90871457;0.28163614
215;26.90646718;44.54296553;0.323847421
217;25.8349129;44.36890103;0.326606556
219;25.39449576;44.10465457;0.318539753
221;25.19649934;44.00060576;0.310304006
223;25.01447702;43.82562734;0.275972334
225;25.71129015;43.6426497;0.257573129
227;25.59011333;43.46078633;0.262759226
229;25.74172925;43.32988774;0.263600122
231;25.93472435;43.63443673;0.31407303
233;26.73793598;42.98545674;0.345887185
235;25.90619564;42.83227797;0.32266159
237;25.79234608;42.58313478;0.309787699
239;26.38149755;42.39216917;0.287529135
241;26.71613473;42.25208904;0.261217312
243;25.94071878;42.12124508;0.264817983
245;25.62076132;41.54367042;0.296295366
247;24.38523296;41.81050596;0.313574557
249;24.20023216;41.55564193;0.326592334
251;24.79664274;41.32687233;0.30134582
253;26.09234604;41.19792372;0.269597619
255;26.36825632;41.01852784;0.269738941
257;26.87737166;40.89621989;0.292259903
259;27.83067149;40.76448022;0.323377659
261;30.27454597;40.61513338;0.309257957
263;30.81680614;40.44721026;0.303351082
265;32.8432956;40.17775456;0.273018947
267;33.41556401;40.01207928;0.22030738
269;36.42564366;39.87302879;0.161829118
271;36.9184057;39.72118982;0.192970943
273;37.41165527;39.53191223;0.225629081
275;38.36895049;39.42014437;0.246900946
277;38.66926176;39.20722804;0.25135078
279;40.3277534;39.0494427;0.266124975
281;41.61340098;38.83985151;0.250533713
283;42.21919727;38.61220316;0.220445868
285;42.57322636;38.45693404;0.202754292
287;41.9689302;38.53196398;0.22298759
289;43.16816925;38.2752421;0.256585553
291;43.88445282;38.2752421;0.25259128
293;44.65111824;37.99985823;0.244980196
295;46.43966989;37.78415085;0.224046604
297;45.31876454;37.6531494;0.202829854
299;46.15392184;37.42160108;0.18216687
301;47.02443215;37.42160108;0.184885404
303;48.33099591;37.42160108;0.224260948
305;49.08682351;36.79870267;0.255725797
307;49.9603788;36.79870267;0.250051307
309;51.31679892;36.30214717;0.230112774
311;51.98685056;36.30214717;0.219824169
313;54.0650995;35.88868245;0.197392923
315;54.18574544;35.88868245;0.19626461
317;56.28476586;35.88868245;0.222748952
319;56.98101701;35.25904641;0.25616843
321;57.62051051;34.91951984;0.273592761
323;59.39598459;34.51098311;0.265896176
325;60.71557125;34.19250566;0.243973158
327;62.09053812;34.07946978;0.229830929
329;64.14380474;33.88740917;0.193142707
331;63.56824653;33.63858902;0.199922984
333;63.39913932;33.50455223;0.211026352
335;64.0583875;33.50455223;0.237938938
337;65.31415124;33.09613764;0.250739002
339;65.19290589;32.92289546;0.255832158
341;67.16954364;32.69518603;0.239476529
343;67.58813593;32.58771296;0.226150523
345;67.59871595;32.38592761;0.256863867
347;67.78285825;32.33883227;0.285608617
349;69.36973959;32.15730426;0.347795256
351;72.19035032;32.04046805;0.387325705
353;72.99899406;31.77438679;0.410993228
355;74.35743223;31.73494835;0.405393851
357;75.3484173;31.2963449;0.40556912
359;78.69789712;31.20660169;0.386483127
361;77.66669237;30.83430413;0.398346774
363;80.17010358;30.98809951;0.464256392
365;84.60938681;30.87590523;0.51406953
367;83.10961387;30.68218071;0.544287907
369;85.60791445;30.55801438;0.561048283
371;89.2086844;30.32797086;0.564792903
373;90.67609726;30.24898042;0.535303398
375;92.54393214;30.15636259;0.513532159
377;97.22153866;30.00540005;0.500663563
379;101.5086239;29.9469723;0.555845668
381;100.4046104;29.77593456;0.630566915
383;102.3523757;29.69866964;0.668397972
385;104.6111989;29.55250117;0.684259456
387;103.4897205;29.7734478;0.693424116
389;105.426847;29.19493671;0.66869077
391;104.4499905;29.14712941;0.671623257
393;105.8802323;28.9772997;0.690403523
395;107.9685473;28.80690964;0.760081601
397;105.4487061;28.72901633;0.858511818
399;104.1058024;28.55942179;0.885631804
401;104.6697477;28.39821273;0.845058264
403;104.3104767;28.26080579;0.838725842
405;103.550943;28.12472849;0.802432399
407;104.3922275;28.01600668;0.753954133
409;101.042446;27.92443562;0.811494479
411;101.3464497;27.79690718;0.852793154
413;100.9915326;27.68265202;0.865930372
415;102.2469257;27.57691573;0.873689782
417;101.0670351;27.44135645;0.85058371
419;98.37406461;27.27373869;0.75530821
421;98.16352527;27.17310931;0.713273649
423;97.0260442;27.17006273;0.686915537
425;93.27693174;27.17006273;0.660994135
427;91.70061504;26.92995269;0.620737089
429;92.35176973;26.86285394;0.631974886
431;91.57718399;26.71028534;0.624707881
433;89.44805102;26.61190166;0.587309909
435;88.17082705;26.55625693;0.552328484
437;85.74836701;26.48120771;0.577734154
439;84.90588386;26.4287617;0.580193974
441;83.79620739;26.33996241;0.541966348
443;81.69676387;26.26353105;0.548226058
445;78.73498867;26.17365499;0.516989386
447;77.02718162;26.08075216;0.46529912
449;77.20276553;25.57791333;0.424729018
451;73.77727411;25.57791333;0.410586002
453;72.60873425;25.94895036;0.38612478
455;72.9119713;25.85480093;0.407144264
457;70.35593482;25.84884116;0.41783007
459;68.31559693;25.7443536;0.375899445
461;67.92333921;25.68248338;0.337019341
463;66.7172806;25.59243535;0.297260941
465;65.26664451;25.55491422;0.274118104
467;63.83034283;25.51635918;0.261524411
469;62.31161435;25.51643953;0.293641308
471;61.87906864;25.47091757;0.315889258
473;60.49301994;25.40670148;0.318307078
475;58.63611713;25.3037573;0.273687871
477;57.89207937;25.27858376;0.242435743
479;57.29300084;25.2279763;0.189271037
481;56.62106836;25.1582365;0.17815343
483;54.77391111;25.14938229;0.224940703
485;54.97196044;25.08578708;0.243303609
487;53.40066962;25.04737346;0.263762121
489;51.63068268;25.2260681;0.248845715
491;52.46717049;24.98235488;0.233087796
493;51.04385487;24.85136467;0.179269911
495;49.22084976;24.81757102;0.163053176
497;49.41676242;24.86415904;0.164577169
499;49.0076445;24.86415904;0.206147815
501;47.4233396;24.86415904;0.197090431
503;48.11824364;24.86415904;0.199134822
505;45.42601277;24.66378367;0.198013857
507;44.84698433;24.64760791;0.146011846
509;45.04902575;24.64760791;0.124484459
511;43.02632918;24.57091192;0.152023415
513;43.29090506;24.5630718;0.19606364
515;43.49722324;24.564545;0.213732296
517;41.69303754;24.564545;0.249736591
519;41.21230496;24.564545;0.251698453
521;40.43101923;24.46530794;0.22327767
523;39.86756182;24.40751983;0.153091842
525;39.48076234;24.35064618;0.169975399
527;39.19792583;24.35064618;0.18734713
529;38.65522187;24.35064618;0.217654471
531;38.16838081;24.36359268;0.238665601
533;38.0875351;24.22582039;0.246045393
535;37.09949398;24.16540195;0.202747329
537;36.61787983;24.20606984;0.173393077
539;35.67204125;24.20213987;0.144171111
541;34.2880395;24.16532105;0.144954175
543;34.35041911;24.19389529;0.165555692
545;33.60768111;24.14501336;0.175300284
547;32.94059302;24.07509035;0.165520342
549;33.46844858;24.02885858;0.173427847
551;32.67781169;23.98919568;0.182707871
553;32.37155305;24.07093645;0.190019806
555;31.10238244;24.03681815;0.21286981
557;30.96066546;24.03398532;0.230073492
559;31.20570246;24.00320717;0.225995544
561;30.54860066;23.96751549;0.210071425
563;30.69740726;23.91047845;0.19662818
565;29.91996744;23.91953677;0.197431798
567;29.42553461;23.93044222;0.23274524
569;29.09925624;23.89712481;0.255314047
571;28.59236761;23.84740985;0.264748001
573;28.44818333;23.83388424;0.278333846
575;29.01665391;23.84980554;0.258741417
577;27.90035864;23.77458382;0.244994813
579;28.01935061;23.77458382;0.233115391
581;27.48033042;23.77458382;0.250991287
583;27.19125003;23.79674079;0.267550561
585;26.9521276;23.74991974;0.279483467
587;26.5704476;23.74588798;0.233378223
589;26.45899699;23.66362757;0.222099978
591;26.34972675;23.66362757;0.214156666
593;26.39223832;23.81896633;0.203248879
595;26.32814736;23.80756267;0.217809363
597;25.44477117;23.87130144;0.239775619
599;25.14603695;23.81659045;0.236253242
601;25.23513553;24.38399038;0.211181718
603;25.38012674;23.70186762;0.179172316
605;25.35252493;23.69084003;0.161912914
607;25.57524538;23.708204;0.194850128
609;25.10521885;23.708204;0.219641294
611;24.90106435;23.74626084;0.244456635
613;24.42805769;23.74626084;0.245004724
615;24.60538876;23.74626084;0.216999002
617;24.1622565;23.74626084;0.175361645
619;24.30439308;23.53572198;0.157785078
621;23.58434686;23.53572198;0.160496646
623;23.83230152;23.53572198;0.198145638
625;23.56876648;23.61848918;0.226937718
627;23.38366687;23.61848918;0.211276967
629;23.29128542;24.14790191;0.197124714
631;23.49226771;24.14790191;0.184254123
633;23.23058926;23.45360514;0.172473287
635;23.35229462;23.49985834;0.179806557
637;22.73714636;23.49985834;0.223411245
639;22.6760106;23.46768949;0.215061006
641;22.53093995;23.39605167;0.175441986
643;22.83881782;23.39605167;0.158935797
645;22.84379963;23.09171804;0.173041623
647;22.27257929;22.48724484;0.156993654
649;22.88132442;22.48724484;0.160728948
651;22.38509684;23.34602118;0.185037382
653;22.5743715;23.34602118;0.178775605
655;22.2412414;23.50301582;0.131357345
657;22.20133183;23.32147709;0.134705719
659;22.78552923;23.32897114;0.17668415
661;22.59772612;23.36958867;0.196186551
663;22.03583293;23.36958867;0.204955303
665;22.09847894;23.23882132;0.223249105
667;21.88401264;23.27628138;0.206960554
669;21.67700737;23.27628138;0.175500556
671;22.6761009;23.27628138;0.167398509
673;21.88139918;23.25327103;0.1874386
675;21.8094377;23.20494624;0.189177765
677;21.05147626;23.20494624;0.182471958
679;21.46299564;23.10981111;0.165869192
681;21.34666756;23.14335084;0.158228821
683;21.23117044;23.14335084;0.15456244
685;21.26605881;23.14335084;0.155899388
687;21.00534722;23.14335084;0.196621786
689;21.18122447;23.16149587;0.213828116
691;21.26353787;23.1520738;0.208016993
693;21.01856828;23.08749289;0.195073167
695;21.38505622;23.08749289;0.189806801
697;20.97906895;23.08749289;0.187796346
699;20.94838137;23.08749289;0.226752293
701;20.58135237;22.62264125;0.235873119
703;20.64517415;22.83936273;0.227253673
705;20.6627746;22.99268186;0.232139122
707;20.83709724;23.01169046;0.198413108
709;20.50764942;23.01169046;0.16840021
711;20.51238132;23.00172947;0.186849819
713;20.52146715;23.03530992;0.211648949
715;20.324844;22.95457306;0.212374748
717;19.94306688;22.95457306;0.20115371
719;20.70953459;22.95457306;0.192888831
721;20.34230416;22.87650726;0.19132701
723;20.09486238;22.83020424;0.201667919
725;20.44568042;22.64000522;0.209644636
727;20.41509896;22.64000522;0.222031308
729;20.44895302;22.70235169;0.208501166
731;20.57215991;22.70235169;0.175376576
733;21.01389746;22.70235169;0.128104256
735;20.98404598;22.70235169;0.139371657
737;20.99555214;22.90606399;0.162785288
739;20.82723661;22.75579144;0.187122008
741;20.64003454;22.75579144;0.19612581
743;20.89923258;22.75579144;0.230205369
745;21.04283259;22.66312486;0.220388207
747;21.04241478;22.66312486;0.227617049
749;21.55691742;23.27356855;0.245380486
751;21.18985689;22.67213121;0.264925677
753;20.40891137;22.66591698;0.256644194
755;21.25118478;22.66591698;0.232202085
757;21.17006299;22.542116;0.219043586
759;21.4813625;22.542116;0.231731215
761;20.83933894;22.58930295;0.246264582
763;20.79654611;22.58930295;0.277803177
765;20.28874717;23.24405896;0.286791823
767;20.53577018;22.61677898;0.274293051
769;20.35118394;21.96904934;0.239182965
771;20.14282587;21.96904934;0.221120608
773;20.95633982;22.52048618;0.201457091
775;20.40801006;22.54579044;0.223199911
777;19.97016432;22.53212287;0.254853965
779;20.18097544;22.53212287;0.268225293
781;19.87991953;22.53212287;0.245743858
783;20.2063849;22.45620044;0.218764527
785;19.65215944;22.42744353;0.190454296
787;20.15692434;22.39804698;0.16549717
789;20.18272227;22.45043245;0.18121846
791;19.77309245;22.43618685;0.217689057
793;19.93540881;22.43368884;0.245010338
795;19.75591889;21.76505097;0.267049712
797;19.22272225;21.76505097;0.262489399
799;19.4336062;22.39086846;0.23793815
801;19.43722568;22.42549408;0.196595318
803;19.1315397;22.34833202;0.168808696
805;19.6013976;22.44654373;0.156472168
807;19.2154912;22.44654373;0.160350602
809;19.49261069;22.2460473;0.175487265
811;19.4676723;22.33656301;0.232527979
813;19.51523404;22.30737967;0.272251348
815;19.48211392;22.29516387;0.283526436
817;19.25682103;22.27031657;0.285221683
819;19.1336704;22.23309116;0.241831011
821;18.65336125;22.23309116;0.186468105
823;18.51335835;22.18914311;0.165620894
825;19.02752223;22.15916746;0.163757457
827;18.92289923;22.2191793;0.185641849
829;18.65260983;22.28243969;0.236234098
831;18.37049727;22.18741599;0.269290015
833;18.97782034;22.19775305;0.288556264
835;18.64801263;22.14179331;0.278461847
837;18.53233735;22.16579794;0.246527141
839;18.31347149;22.05607114;0.206589728
841;18.69647945;22.05607114;0.187943714
843;18.27912533;22.58231515;0.178274523
845;18.7066559;22.58231515;0.178727851
847;18.25158144;22.34842202;0.191764216
849;18.46502293;22.34842202;0.225758046
851;18.29466507;22.34842202;0.251789215
853;18.28148849;22.34842202;0.224330256
855;18.22650971;22.34842202;0.201353442
857;17.97545676;21.99347022;0.185307241
859;18.17831816;22.45633169;0.156818735
861;17.87505733;22.45633169;0.123706901
863;17.65856878;21.91951706;0.138725406
865;17.81258819;21.92901091;0.180867235
867;17.92840339;21.89448601;0.204066
869;17.58368278;21.89448601;0.213481948
871;17.92636572;21.8816504;0.235671169
873;17.73523414;21.92231828;0.224799897
875;17.85961402;21.92231828;0.199561944
877;17.71988312;21.92231828;0.166284106
879;17.39640953;21.17590015;0.173439862
881;17.75328233;21.17590015;0.18352107
883;17.66146022;21.84295338;0.206384548
885;17.53043126;21.84295338;0.225409292
887;17.98145957;22.13746746;0.250532799
889;17.695215;21.83757218;0.233225807
891;17.4059635;21.83757218;0.2038376
893;17.57664447;21.83757218;0.173312262
895;17.31199262;21.75299696;0.146270838
897;17.36736507;21.68924801;0.125753559
899;17.41685387;21.94045421;0.126339148
901;17.42065512;21.9031479;0.152880822
903;17.12623335;21.9031479;0.192247129
905;17.17996095;21.89179567;0.226345397
907;17.30023094;21.89179567;0.242101702
909;17.08957512;21.68867962;0.239651779
911;17.27958563;21.65146438;0.221371617
913;17.10325882;21.65301794;0.193773881
915;17.03383564;21.7681672;0.167014056
917;17.28263781;21.7681672;0.176270661
919;17.27878464;21.7681672;0.203739941
921;17.10960202;21.7681672;0.219222927
923;17.36454301;21.61486842;0.242928217
925;17.16288937;21.5377669;0.264783884
927;16.93288551;21.52150006;0.251984092
929;17.26236038;21.53569584;0.228226249
931;17.00816626;21.55637961;0.215845913
933;16.7422362;21.55637961;0.186701081
935;17.2822503;21.55193214;0.196887072
937;17.27860012;21.55193214;0.217817067
939;17.15793312;21.53823457;0.263047069
941;17.26953866;21.53823457;0.275091604
943;16.98961713;21.53823457;0.288413021
945;16.58941691;21.43910786;0.257333626
947;16.9067705;21.43910786;0.239155602
949;16.73347978;21.33208158;0.218226945
951;16.69990696;21.26863798;0.228161521
953;17.4975112;21.21649625;0.248100012
955;16.96186142;21.315226;0.283708732
957;17.06681847;21.315226;0.33170388
959;17.02966954;21.37485213;0.332856816
961;17.30447572;21.38780935;0.313903803
963;17.01462066;21.38780935;0.282973391
965;17.17411507;21.38780935;0.27294168
967;17.35193058;21.38780935;0.236421535
969;16.92342855;21.38780935;0.228677111
971;17.37421234;21.09910344;0.248110168
973;17.4452777;21.09910344;0.286276729
975;17.69151097;21.09910344;0.294612033
977;17.78988133;21.27341115;0.298292717
979;18.03166536;21.27341115;0.284513025
981;17.21975063;21.22076104;0.278953671
983;17.36541873;21.15814993;0.237171914
985;17.54258378;21.53071963;0.207635281
987;17.2351112;21.55712049;0.216935106
989;17.43845553;21.19326251;0.258634033
991;17.66540743;21.18951575;0.255655621
993;16.97504198;21.17098394;0.268904202
995;17.48293402;21.14537539;0.277004746
997;17.38680413;21.12316807;0.256184002
999;16.94784992;21.12316807;0.197091617
1001;17.38668926;21.04085784;0.183471453
1003;17.28182635;21.04085784;0.194636196
1005;17.36735322;21.04085784;0.227939885
1007;17.37813861;21.07656934;0.23810974
1009;17.32233647;21.07656934;0.278263913
1011;17.20228806;21.07656934;0.306247137
1013;17.40416633;21.05498183;0.290286334
1015;17.28743482;21.0172491;0.241878683
1017;16.702286;21.0172491;0.219125327
1019;16.92650842;21.0172491;0.187298835
1021;16.76472542;21.0172491;0.172954971
1023;16.8183707;21.3106055;0.183702285
1025;17.31832494;21.3106055;0.227571699
1027;17.38397577;21.3106055;0.262736517
1029;17.02042538;20.95309461;0.273402617
1031;16.95399528;20.92616554;0.254038118
1033;17.22190801;20.92616554;0.245409432
1035;16.84352667;20.92616554;0.212664587
1037;17.10415375;20.92616554;0.173927748
1039;16.59663823;20.85666949;0.173846572
1041;16.9458729;20.86379765;0.2033639
1043;17.53796333;20.84778474;0.2360243
1045;17.25724738;20.87645004;0.236039592
1047;17.26089717;20.87569898;0.272023108
1049;17.0617692;20.89210778;0.280246982
1051;16.99689268;20.89210778;0.24031435
1053;16.73846825;20.78395543;0.196477772
1055;17.08303728;20.89718577;0.206146132
1057;16.88672286;20.89718577;0.209003326
1059;16.89648074;20.79274911;0.225843127
1061;17.49175275;20.79599819;0.263121436
1063;16.98807383;20.80181653;0.293280791
1065;16.70846978;20.78107116;0.267178193
1067;16.79696718;20.73494011;0.22637949
1069;16.74053332;20.68967261;0.189989618
1071;16.84741393;20.68967261;0.169751739
1073;16.91896513;20.72197378;0.14666743
1075;16.77701871;20.73673741;0.176571261
1077;16.54714032;20.72296859;0.200814709
1079;16.68251119;20.73410708;0.225882257
1081;16.78793402;20.7510548;0.214690815
1083;16.12772868;20.7510548;0.201929746
1085;16.64997717;20.65348272;0.167607439
1087;16.47225555;20.6338752;0.153595776
1089;16.32693931;20.61352626;0.131885873
1091;16.59162717;20.64263834;0.155825091
1093;16.9601729;20.85992875;0.200171935
1095;16.57486987;20.5959389;0.245492209
1097;16.49482589;20.68483943;0.237084497
1099;16.81190551;20.61583088;0.224385368
1101;15.99000656;20.58397703;0.207573153
1103;16.60520919;20.52567142;0.18697107
1105;16.67923498;20.55898723;0.170854712
1107;16.65307182;20.56649145;0.193497718
1109;16.73265817;20.57045196;0.238660504
1111;16.66105855;20.57382264;0.246753161
1113;16.38150523;20.48092196;0.240274387
1115;16.06089739;20.52274698;0.222560677
1117;16.29030391;20.52274698;0.201687638
1119;16.29208279;20.46927455;0.168890373
1121;16.35765243;20.46927455;0.152397073
1123;16.45261148;20.47021901;0.17114408
1125;16.52969456;20.47021901;0.202128964
1127;16.59687441;20.47021901;0.210682162
1129;16.24823335;20.42567204;0.23588865
1131;16.58691769;20.42567204;0.252254302
1133;16.19326115;20.3271148;0.221066733
1135;15.7534557;20.3271148;0.177240928
1137;15.90599442;20.3271148;0.167940828
1139;16.54699435;20.3271148;0.166586088
1141;16.10111897;20.3271148;0.165730988
1143;15.97776558;20.3271148;0.1977996
1145;16.20959934;20.3271148;0.237054819
1147;16.63564153;20.09249042;0.227400661
1149;16.08906075;20.09249042;0.199446638
1151;15.90028785;19.59692278;0.176904246
1153;15.739426;19.59692278;0.139324612
1155;15.90285209;20.25836017;0.116698736
1157;16.01668944;20.25148594;0.126378159
1159;15.68736642;20.25148594;0.161104757
1161;15.96811656;20.25148594;0.195043072
1163;16.21313483;20.25148594;0.225833409
1165;15.91231864;20.27435325;0.239887454
1167;15.73636997;20.20342525;0.234626123
1169;16.03314621;20.20342525;0.200443709
1171;15.95691661;20.20342525;0.165197673
1173;15.53203121;20.20342525;0.135816207
1175;15.70994908;20.20342525;0.146720324
1177;15.83181049;20.20342525;0.186963064
1179;15.95307827;20.16426056;0.218720507
1181;16.57550864;20.16426056;0.235715863
1183;15.67757069;19.74882978;0.236862922
1185;15.37987742;19.74882978;0.206016612
1187;15.47654726;19.74882978;0.173729518
1189;15.59185262;19.74882978;0.143557079
1191;15.6619446;19.74882978;0.175778879
1193;15.72554619;19.74882978;0.225741228
1195;15.5208886;20.09299828;0.254750789
1197;15.29095181;20.04633954;0.273264113
1199;15.54573422;20.04633954;0.294021227
1201;15.14221355;20.02626435;0.27222694
