Repository: johodges/materials

## A Non-Dimensional Scaling Approach to Modeling Material Pyrolysis

This repository contains the data, scripts, and technical documents required to generate the SPyro cone validation cases.

## Instructions
* Clone this repository with submodules
  ```
  git clone --recurse-submodules https://github.com/johodges/materials
  ```
* Pre-process data
  ```
  python materials/scripts/initialize.py
  ```
* Build latest FDS (example for impi_intel_linux target, but use relevant make target for platform)
  ```
  git clone git@github.com:firemodels/fds.git && cd fds
  cd Build/impi_intel_linux
  ./make_fds.sh
  ln -s fds_impi_intel_linux fds
  cd ../..
  ```
* Run cases
  ```

File: data/rise_materials/Testdata-1694.txt
Keywords
Material1;Material2;Material3;Material4;Product;Object;Scenario;Method;Reference;Comment;Owner;IsPublic;ImportDate
HPL compact   ;;;;IN1-10;Ceiling panel;;ISO 5660;TRANSFEU;;TRANSFEU;1;2011-03-15 15:25:03
Scalars
Flux (kW/m2);tig (s);qmax (kw/m2);qtotal (MJ/m2);q180 (kw/m2);q300 (kw/m2);Sample mass (g);Mass loss (g);DHc (MJ/kg);Peak smoke production (m2/m2s);Total smoke produced (m2/m2);Specific extinction area (avg) (m2/kg);MARHE (kW/m2);Area exposed (m2);Observations;Test date (YYYY-MM-DD);Test identifier;Product thickness (mm);Thickness1 (mm);Thickness2 (mm);Thickness3 (mm);Thickness4 (mm);Product density (kg/m3);Density1 (kg/m3);Density2 (kg/m3);Density3 (kg/m3);Density4 (kg/m3);Product area weight (kg/m2);Area weight1 (kg/m2);Area weight2 (kg/m2);Area weight3 (kg/m2);Area weight4 (kg/m2)
35;203;96.81;33.14;;;56.54;25.48;11.67;;428.30;;38.57;0.0088;Projection of particles and cracking of the surface. Raising. Glowing. Unidentifiable end flame.
;2010-11-04;c_LSFIRE_IN-1-10_35b;4.0;;;;;;;;;;;5.67;;;
VectorData
Time (s);HRR (kW/m2);Mass (g);SPR (m2/(m2*s))
1;4.069263165;56.54;0.200963617
3;4.417117037;56.54;0.190076856
5;4.204524792;56.54;0.203987311
7;4.45637209;56.54;0.230005714
9;4.318724573;56.75054903;0.25929924
11;3.69099334;56.72841617;0.248041294
13;3.29698345;56.60379342;0.238398057
15;2.527019282;56.69516786;0.215520675
17;1.46721648;56.69140825;0.208336984
19;1.062258367;56.66514935;0.201378614
21;0.844756274;56.68638597;0.2221411
23;1.020369503;56.66941414;0.250782689
25;1.269401123;56.32047729;0.251630225
27;1.328914596;56.58166431;0.223721588
29;1.467041666;56.61709242;0.194049049
31;1.407023031;56.62102185;0.181561116
33;1.106971409;56.65820387;0.191260182
35;0.689751979;56.61151782;0.222286744
37;0.817705383;56.75988806;0.21457251
39;0.926870483;56.69993729;0.217714355
41;0.707381162;56.60100826;0.192418669
43;0.392731872;56.52279299;0.168029587
45;0.364018595;56.57531079;0.169348795
47;0.246084949;56.08524489;0.215447367
49;0.038970882;56.11203467;0.229934099
51;0.226539515;56.39358778;0.251074259
53;0.748365415;56.29125056;0.258771897
55;1.010582614;56.2376367;0.252316673
57;1.018611459;56.19370955;0.292253651
59;0.701521281;56.13429396;0.349339343
61;0.643866238;56.12736187;0.456756897
63;0.680673164;56.05218408;0.57224175
65;0.732466549;56.0058157;0.690295252
67;0.774768028;55.7923508;0.816692759
69;1.03673823;55.98507515;0.917051214
71;0.749407414;55.67951742;1.055349201
73;0.229013346;55.62780908;1.194957723
75;0.692249436;55.54263548;1.367044305
77;0.558388274;55.40562764;1.438596812
79;0.781448913;55.24563785;1.601861611
81;0.937683356;55.11530122;1.754298321
83;0.65420333;54.99235416;1.881561922
85;1.092510295;54.85687364;1.962678825
87;1.764486724;54.73580211;2.1224383
89;2.295316915;54.5952302;2.136505465
91;2.782820882;54.46823157;2.102902096
93;2.495947205;54.31104408;2.065482689
95;2.60686651;54.17455856;2.048255378
97;2.481066832;54.07124207;2.046451521
99;2.355813713;53.94200685;2.051882055
101;2.08926523;53.74220256;2.063194505
103;1.916463175;53.62589617;1.99767218
105;2.210287119;53.4203646;1.881698147
107;2.012339011;53.4203646;1.692757876
109;1.939162984;53.4203646;1.632274838
111;2.120635757;53.02678703;1.517087851
113;1.736444131;52.91936325;1.473351719
115;2.020453169;52.73644775;1.384238716
117;2.254671538;52.50937956;1.319645841
119;2.348271868;52.36078272;1.158312859
121;2.821211064;52.2497895;1.063895874
123;2.62392999;52.02046651;0.994803227
125;2.507486011;51.92018374;1.007585652
127;2.779256802;51.80125773;0.966009881
129;3.079421193;51.60925659;0.961370736
131;3.042038589;51.39519544;0.877082817
133;3.576742779;51.25758333;0.791169167
135;4.009187077;51.07387551;0.768073301
137;3.996357179;50.81098333;0.781906546
139;3.586792913;50.65507565;0.766562318
141;3.354645967;50.66713877;0.770109276
143;2.99379921;50.53054397;0.756204025
145;3.299096467;50.30647897;0.67328684
147;3.37075401;50.0994067;0.632336387
149;3.852045104;49.92438596;0.574391346
151;3.85133912;49.79811322;0.596301198
153;4.07012997;49.67005335;0.626307675
155;4.077043377;49.64225375;0.624428056
157;4.210456023;48.96074331;0.590761572
159;4.355160751;49.21684269;0.593372365
161;4.21395096;49.1331439;0.545125682
163;4.393347147;49.04784868;0.527736229
165;4.177875356;48.76791503;0.523356355
167;3.690758068;48.64149497;0.536834462
169;3.682008028;48.49256331;0.539996693
171;3.511154314;48.5668186;0.536733042
173;3.981500194;48.1833981;0.506231943
175;3.837937082;48.1833981;0.501313179
177;4.214508822;48.1833981;0.503046895
179;3.797958552;48.1833981;0.516908493
181;3.831944175;47.31881305;0.518353533
183;3.959770908;47.17120352;0.506564433
185;4.288659233;47.00914267;0.490630224
187;4.444613062;47.00914267;0.458851742
189;4.392007581;46.82228488;0.438980553
191;4.711979382;46.82228488;0.449403876
193;5.154440117;46.4953475;0.459491499
195;5.277368286;46.4953475;0.440063661
197;5.172398693;46.4953475;0.422354834
199;5.594108713;45.95696323;0.389677384
201;5.931734477;45.85995794;0.366810979
203;5.97287918;45.22596926;0.350865654
205;7.937568688;45.59071706;0.344623589
207;11.11433048;45.369899;0.333473268
209;11.97398951;45.13363107;0.30151191
211;14.33241356;45.31692478;0.264101166
213;18.03474726;44.74337437;0.23632127
215;21.42454929;44.68720143;0.227752169
217;24.34462961;44.68720143;0.219968489
219;28.13837207;44.25939628;0.261285496
221;31.45242219;44.17673301;0.278090326
223;32.54362846;44.17673301;0.269287986
225;34.92293397;44.17673301;0.251915487
227;35.70553743;43.6175182;0.232252231
229;35.85191303;43.6175182;0.216345208
231;36.83694367;43.25070578;0.21177003
233;38.36270235;43.25070578;0.219270672
235;38.81600055;43.25070578;0.240203814
237;39.18055597;42.27680375;0.245891285
239;39.36714978;42.27680375;0.227163809
241;40.26906665;41.95683648;0.214440387
243;41.68759279;41.82176524;0.21239737
245;41.85402644;41.66046564;0.218868831
247;41.83700133;41.46026492;0.22193643
249;43.13604794;41.24207345;0.227449437
251;43.30813921;41.40046683;0.211485624
253;44.00796637;40.84304343;0.224657427
255;44.526951;40.66333255;0.213975206
257;44.83827825;40.47616994;0.229290116
259;45.348346;40.25602848;0.246910094
261;45.84849749;39.92549702;0.243533248
263;44.95661505;39.75027646;0.227803904
265;44.6662399;39.59963856;0.198279705
267;45.61312503;39.41211059;0.218870105
269;45.51972575;39.2305649;0.212085697
271;46.94532374;38.87443829;0.239309527
273;46.86272903;38.8000062;0.246771666
275;46.59827183;38.60985862;0.256673957
277;47.90111716;38.24901722;0.224518829
279;49.24208744;38.0955347;0.23039244
281;49.69345036;37.8732188;0.232865199
283;52.35391508;37.50889743;0.241149266
285;52.51913801;37.47051434;0.24073913
287;55.31665071;37.27427412;0.223184097
289;54.66359617;37.03983404;0.198819826
291;56.31835249;36.77314528;0.205917714
293;56.73176028;36.75882789;0.226189387
295;57.23443465;36.709429;0.262969959
297;57.97571819;36.23186603;0.28633917
299;60.13756241;35.98123893;0.30205465
301;62.87014553;35.70403633;0.286518868
303;64.05891788;35.55497127;0.292484157
305;66.85596383;35.37310951;0.282919574
307;67.65357398;35.17624894;0.308707046
309;67.23494152;35.17624894;0.350289592
311;69.49254287;34.71297336;0.369729851
313;72.20816499;34.49662795;0.352861615
315;72.57157826;34.26736604;0.353053219
317;73.78923975;34.08237787;0.348835198
319;75.32271679;33.87380026;0.345479149
321;75.61448595;33.71930524;0.349443295
323;76.83472205;33.50465428;0.3581443
325;78.15515425;33.25314379;0.356769229
327;80.80887824;33.00238651;0.338479589
329;80.65477494;32.80508024;0.337576969
331;82.05950625;32.62321848;0.359149175
333;84.30757888;32.54402661;0.398877055
335;86.26701513;32.31624647;0.424791197
337;88.67360883;32.13366204;0.42981454
339;90.82224754;31.9332481;0.413525987
341;90.49393092;31.74845387;0.409931088
343;92.34123846;31.62315023;0.405300557
345;93.27557071;31.41828883;0.433345276
347;92.82792321;31.29069235;0.480715889
349;91.60840556;31.10608883;0.527658512
351;92.79879208;30.48296488;0.536183178
353;94.02874;30.68217079;0.50968978
355;90.4996343;30.54999345;0.487596638
357;92.53029995;30.54999345;0.478455411
359;93.71842917;29.76745882;0.488984615
361;93.79672835;30.12500935;0.515128913
363;94.74135049;30.12500935;0.558134884
365;95.95001306;29.8110008;0.580576879
367;96.62217985;29.66790676;0.575537136
369;96.34701155;29.49242263;0.588320408
371;96.70530042;29.38457403;0.586239966
373;96.80742143;29.3667231;0.60064623
375;96.38661813;29.16881843;0.644572331
377;95.51400791;29.10180915;0.687452606
379;93.07547708;29.15848941;0.670739659
381;95.34831478;28.79132342;0.670416293
383;95.04287346;28.68251107;0.641751876
385;92.49170352;28.68251107;0.628593997
387;92.39517596;28.51726222;0.631296864
389;92.33323943;28.4271649;0.6020979
391;90.34893223;28.29635791;0.580950857
393;89.50538217;28.16958375;0.55960405
395;88.59096363;28.02622668;0.513295439
397;87.8820174;28.02622668;0.433271408
399;86.35401926;27.85963533;0.408836517
401;85.26270875;27.76137166;0.399519216
403;85.54667881;27.85096219;0.398184889
405;85.2447594;27.59924974;0.384979282
407;85.79220223;27.42330865;0.378210128
409;83.88639011;27.25692194;0.36409572
411;83.71398079;27.42605041;0.320135827
413;82.46344899;27.26846703;0.29382901
415;80.82183216;27.19629028;0.267974588
417;79.19194765;26.8784739;0.256398861
419;78.29013084;27.04645541;0.269181169
421;78.07127674;26.87841283;0.265506387
423;75.07939053;26.83705548;0.236066221
425;75.30424994;26.75623827;0.221767508
427;73.24740475;26.68084352;0.229149218
429;72.31979604;26.61611046;0.207318464
431;72.3273658;26.58037753;0.223845786
433;70.68893994;26.44832234;0.254826138
435;69.18883184;26.39673829;0.277142475
437;68.37265491;26.33806733;0.251361086
439;67.69842932;25.6550044;0.233942325
441;65.76516585;26.21087531;0.201439992
443;65.00854801;26.13226201;0.162562952
445;64.97320036;26.10772864;0.148754797
447;61.92610706;25.98719924;0.179749242
449;61.45968876;25.99009315;0.202207052
451;59.07617533;25.91930871;0.212294154
453;58.36476777;25.90666649;0.219715871
455;58.00173775;25.8302555;0.203185166
457;57.08906062;25.7790068;0.166188831
459;56.03101493;25.76362335;0.144174112
461;55.34894685;25.77109704;0.160105845
463;53.85696541;25.66335076;0.172781253
465;53.82315199;25.66613378;0.165986175
467;51.688055;25.54948185;0.196790079
469;51.10351159;25.51448927;0.203185341
471;50.82471682;25.48961197;0.169592916
473;49.17465433;25.3851362;0.148336653
475;49.1912125;25.34821507;0.144871002
477;47.81753702;25.39900734;0.143415399
479;47.42363731;25.3156814;0.161529126
481;46.58886852;25.30571987;0.181452163
483;45.49975838;25.30571987;0.180124761
485;45.68618288;25.23042583;0.179731604
487;44.7627719;25.13804318;0.139343505
489;42.90498791;25.13285376;0.102626007
491;43.26581804;25.10579397;0.084491299
493;42.50435189;25.10579397;0.121004622
495;41.91381538;25.00194659;0.139099619
497;41.14916531;24.95194717;0.179682148
499;39.50012845;24.99718413;0.198324481
501;39.41049542;24.95484107;0.213925538
503;38.21756917;24.8505678;0.182704792
505;37.95152391;24.80771743;0.154735287
507;37.83094232;24.80771743;0.130921371
509;37.64408876;24.98262299;0.150538071
511;36.18500694;24.88209648;0.162574939
513;35.18219291;24.82287588;0.163979341
515;34.30626098;24.79514432;0.192300916
517;33.20754265;24.8506578;0.19334601
519;33.65455244;24.68274807;0.157739708
521;32.83394104;24.64841656;0.147886853
523;31.97883849;24.76248851;0.149784946
525;31.69153395;24.83298955;0.154786011
527;31.74476958;24.70144167;0.190790094
529;30.93393781;24.76017317;0.208913537
531;30.70918547;24.71497746;0.200124164
533;29.98263959;24.64790924;0.185496473
535;30.44323861;24.65001137;0.166898729
537;29.91995923;24.61777127;0.159350705
539;29.65149526;24.61777127;0.177079165
541;29.27064225;24.67256315;0.193706933
543;28.93067115;24.55720122;0.207476818
545;27.90281828;24.5460622;0.217832371
547;28.34029947;24.51710279;0.186208899
549;27.98409316;24.50622788;0.160947551
551;27.3699662;24.42850707;0.14687235
553;27.19088542;24.48981801;0.181962951
555;27.41070386;24.49155424;0.200588597
557;27.1144103;24.43661933;0.220902215
559;26.56593668;24.43661933;0.218768333
561;26.61653427;24.43661933;0.224880895
563;26.06634045;24.38390868;0.187397461
565;26.63122227;24.28332109;0.180575631
567;26.29613544;24.2597536;0.203316401
569;25.98588002;24.2597536;0.246246106
571;25.61369581;24.09462635;0.264556332
573;25.74654093;24.67204512;0.274074953
575;24.95536796;24.67204512;0.264773772
577;25.82404597;24.25263616;0.248700827
579;25.7049723;24.1536632;0.239768064
581;26.09016522;24.1571662;0.247221632
583;25.00767327;24.2539765;0.271292025
585;25.13253036;24.20147906;0.279203204
587;24.39498589;24.2804379;0.260238318
589;24.51975021;24.12934357;0.219841662
591;25.10289404;24.09312315;0.191790587
593;24.54445695;24.11717813;0.18717639
595;24.73106678;24.6806963;0.19907014
597;24.84750572;24.09135637;0.241073713
599;23.95495478;24.24435944;0.279497251
601;23.74957785;24.24435944;0.285071578
603;24.4941389;23.68159394;0.273878369
605;23.81757961;23.99350948;0.241069042
607;24.43965713;23.99350948;0.217354235
609;24.43549606;23.98261474;0.204584219
611;24.04660852;23.98873737;0.233909689
613;23.77319065;23.83367344;0.239999552
615;23.35100531;23.95053857;0.239609429
617;23.69369255;23.87680827;0.217198263
619;24.11513381;23.87680827;0.210195659
621;23.85750613;23.88997763;0.203564907
623;23.53160392;23.66952011;0.221494601
625;23.61061986;23.87014672;0.262581233
627;23.58515291;23.8234778;0.308266501
629;23.46670458;23.8234778;0.300799014
631;23.22769471;23.8234778;0.270515086
633;23.09962591;23.8234778;0.248790477
635;23.28726313;23.74374701;0.221517003
637;23.08569967;23.79011111;0.221398588
639;23.06641418;23.77085876;0.256846631
641;22.649647;23.86495783;0.283624917
643;22.40934094;23.73572583;0.287255444
645;22.49743405;23.73572583;0.284476956
647;22.48079995;23.65939679;0.244908206
649;22.04305463;23.62636492;0.216518626
651;22.7330667;23.65286756;0.218233929
653;22.93917358;23.40694292;0.228890791
655;22.24760195;23.67067778;0.274260491
657;22.06684773;23.60805703;0.290581953
659;22.4051014;23.56844502;0.286150017
661;21.70311197;23.50316394;0.252520899
663;22.30446906;23.54032828;0.250265737
665;21.96448989;23.55407728;0.24455543
667;21.52682544;23.5409481;0.267808742
669;21.81408332;23.50247394;0.292038217
671;21.99412174;23.50241287;0.330718455
673;21.76176713;23.43283593;0.320849884
675;21.88808384;23.41889461;0.272811314
677;21.9899668;23.40088083;0.268483069
679;21.97847794;23.34733822;0.271454037
681;21.53029703;23.76945841;0.29332338
683;21.5998719;23.40619186;0.315281359
685;21.9314916;23.40776524;0.337060245
687;21.64867322;23.40810059;0.323671257
689;21.09986478;23.31235689;0.306740159
691;21.43765555;23.32107932;0.263275911
693;21.71400854;23.26413442;0.237131583
695;20.58933122;23.26413442;0.237451549
697;21.51221698;23.30319786;0.24686387
699;20.81538473;23.90412305;0.27372987
701;21.0954277;23.2612298;0.283810515
703;21.08879578;23.24007836;0.286716107
705;21.09292944;22.75540867;0.265162471
707;20.65797007;22.07076165;0.250630411
709;20.93587955;23.17217766;0.218466528
711;21.02442046;23.15769741;0.222574389
713;21.02628649;23.17519317;0.236011655
715;21.10980989;23.18226079;0.275664756
717;20.87502954;23.18373292;0.294957054
719;20.63978513;23.08872047;0.290703084
721;20.5179604;23.10073323;0.263373623
723;19.91744633;23.0848821;0.235722585
725;20.49114365;23.05916106;0.220300535
727;20.49489797;23.17503031;0.200178964
729;20.40610528;23.04245709;0.226843567
731;21.09280246;23.04522939;0.255960877
733;20.59487193;23.0537895;0.285210333
735;20.7626567;23.01318268;0.299274332
737;20.42581254;22.96406664;0.293274125
739;20.31874126;23.14793892;0.273219007
741;19.78914414;22.94606357;0.23984088
743;20.50561237;22.91302098;0.213146242
745;20.46238548;22.92272912;0.206915878
747;20.51659089;22.47031881;0.2018759
749;20.70561319;22.92340947;0.20699719
751;20.42736507;22.91640292;0.256626195
753;20.31994866;22.88687458;0.277881247
755;20.05979961;22.87647645;0.271969219
757;19.82152331;22.83306733;0.266156031
759;19.59468482;22.83790051;0.257206773
761;19.8115083;22.79945635;0.222159702
763;19.83237102;22.79945635;0.208139936
765;19.95518061;22.77929116;0.213202108
767;19.95615615;22.77929116;0.244066337
769;20.01757381;22.77929116;0.267254536
771;19.79523878;22.78535325;0.262070822
773;19.48016878;22.73008351;0.253725682
775;19.32178625;22.65147986;0.211886919
777;19.7038815;22.74274556;0.198221257
779;19.92324942;22.71706576;0.18482941
781;19.37710656;22.69048222;0.202017589
783;19.59354388;22.65135879;0.224816616
785;19.28416717;22.63271554;0.265034041
787;19.15027433;22.63271554;0.263894872
789;18.87017078;22.62182027;0.253186437
791;18.79858856;22.60195883;0.234619182
793;19.26874996;22.43126662;0.225556925
795;19.23067365;22.38688251;0.217264249
797;19.05234391;22.44016155;0.232666429
799;19.34810653;22.43957227;0.257789903
801;19.24335261;22.37048336;0.25770792
803;18.45112022;22.3402136;0.236920398
805;19.49690612;22.3402136;0.216321562
807;18.66734495;22.48310353;0.193523421
809;18.89186692;22.48310353;0.185737068
811;18.9668518;22.45803283;0.215511186
813;18.80077451;22.50701655;0.236983505
815;18.46838689;22.48439298;0.253352508
817;18.37361353;22.41272462;0.257960768
819;18.62439713;22.38294236;0.226387331
821;18.46682519;22.4629469;0.194730446
823;18.92137466;22.36034879;0.196294017
825;18.43697618;22.51662183;0.218826374
827;18.46536168;22.51662183;0.234633625
829;18.33397901;22.35146351;0.24570354
831;18.40190545;22.32305213;0.251007745
833;18.43084359;22.32305213;0.246764754
835;18.98173514;22.26789489;0.237344424
837;18.826699;22.27832356;0.226347741
839;18.6618455;22.29524074;0.250487393
841;18.47699285;22.27376466;0.260453295
843;18.92496082;22.27376466;0.264023434
845;17.72826783;22.19913115;0.241370551
847;18.61459511;22.1441357;0.228204673
849;18.2430035;22.14711104;0.217563281
851;18.46529229;22.14711104;0.251301628
853;18.02343552;22.18995123;0.261071205
855;18.56867037;22.19515994;0.283324494
857;17.66266631;22.19515994;0.280981333
859;18.31935428;22.09549698;0.259265646
861;18.26020491;22.06999987;0.219436568
863;18.45710008;22.06999987;0.243274396
865;18.08015471;22.12708673;0.244622579
867;18.10366828;22.08303798;0.25619856
869;17.78333332;22.08303798;0.25601394
871;18.07001938;22.02671236;0.247242455
873;18.42907074;21.94410802;0.217599885
875;18.24187093;22.03187071;0.204933803
877;18.35408543;22.04542685;0.217737714
879;18.10052505;21.99387387;0.227865344
881;17.9517172;22.00636341;0.251444126
883;18.02081279;21.95283045;0.230466962
885;17.87734395;21.91292434;0.20464442
887;17.53414654;21.90241478;0.19927988
889;18.01162774;21.89519501;0.21680703
891;18.46382928;21.905441;0.233510334
893;17.95545922;21.91686448;0.25185882
895;17.50283616;21.89465716;0.261830605
897;17.66949323;22.33414079;0.234422478
899;17.80074362;22.33414079;0.228521979
901;18.32338679;22.2091425;0.214072081
903;17.86375074;21.85846781;0.226630981
905;17.51546558;21.85846781;0.250912777
907;18.24238177;21.7840068;0.259841262
909;18.29236122;21.78584482;0.243233073
911;17.88450111;21.71691823;0.233825337
913;18.37443796;21.7333072;0.240098654
915;18.24514999;21.7333072;0.240030733
917;17.66338746;21.73431219;0.243794294
919;18.11968462;21.68097262;0.265103944
921;17.78775256;21.68048513;0.247138786
923;17.83028563;21.63562423;0.221036481
925;17.20005808;21.60842088;0.235437232
927;18.17767197;21.66470525;0.253227917
929;17.89117145;21.65052983;0.249746479
931;17.39562948;21.65878566;0.263421079
933;17.83608732;21.60090648;0.253796976
935;17.92009459;21.60090648;0.224857475
937;18.06062673;21.53955482;0.223112692
939;17.94642671;21.53917929;0.236462668
941;17.57176431;21.57316527;0.255738677
943;17.94629175;21.55222758;0.270298828
945;17.38377494;21.55222758;0.276356549
947;17.54882071;21.49224627;0.261205104
949;17.89255469;21.49224627;0.2299474
951;17.77493935;21.4897279;0.230390203
953;17.34189665;21.49874497;0.245231941
955;17.12505435;21.4734916;0.258862215
957;17.15594514;21.39300921;0.273501282
959;17.33809784;21.43346389;0.288431699
961;17.59187491;21.35296114;0.256714936
963;17.36982611;21.36648674;0.246373608
965;17.21055239;21.36648674;0.254538449
967;17.25657293;21.43507852;0.271316933
969;16.74284664;21.43507852;0.268410046
971;17.03509122;21.3049117;0.28335064
973;17.36915664;21.3049117;0.275745213
975;17.52267152;21.27147375;0.25573136
977;17.23320854;21.26319864;0.245606681
979;16.74026763;21.90895419;0.256530458
981;16.9492041;21.90895419;0.249760274
983;16.69127212;21.21539242;0.247684099
985;17.08152053;21.19400795;0.256418788
987;17.27535757;21.19400795;0.2456349
989;17.10226712;21.23530476;0.250299989
991;16.73055892;21.21367654;0.275205913
993;16.50506264;21.20435518;0.272592618
995;17.08744269;21.13698215;0.248218414
997;16.93551136;21.13698215;0.244252165
999;17.11191647;21.13990659;0.256913103
1001;17.01093434;21.16345373;0.26144415
1003;16.57207521;21.22623733;0.285265377
1005;16.71663843;21.14217104;0.284242262
1007;16.36952084;21.14217104;0.279129799
1009;16.96241939;21.10343224;0.254446039
1011;16.55927557;21.03029176;0.242686652
1013;16.55074036;21.03570403;0.236345346
1015;16.47970324;21.338715;0.247143792
1017;16.39471004;21.02925623;0.253494945
1019;16.14091998;21.16225588;0.255511217
1021;16.63681204;20.97306239;0.264407405
1023;16.59223497;20.97306239;0.273646286
1025;16.29737509;20.95635895;0.302890939
1027;16.06852598;20.95308898;0.323851235
1029;16.05777683;20.97634254;0.310024076
1031;16.11478779;20.97634254;0.2681763
1033;16.24872883;20.88972734;0.233793009
1035;16.27416703;21.31118701;0.227984283
1037;15.85262713;21.31118701;0.240082877
1039;16.40852246;21.31118701;0.275155985
1041;16.33064096;21.35791699;0.309432883
1043;16.23224886;21.35791699;0.321658992
1045;15.85219311;20.80098966;0.306739156
1047;15.97113599;20.80098966;0.291311119
1049;16.321392;20.80098966;0.292850971
1051;16.33324063;20.80098966;0.317749941
1053;16.01369646;20.43772364;0.362121667
1055;15.68808229;20.43772364;0.366368851
1057;15.81429386;20.72111691;0.355059285
1059;15.67021165;20.70347919;0.323016685
1061;15.78449279;20.64461538;0.288007946
1063;15.93921362;20.64461538;0.288955887
1065;15.96917068;21.30066727;0.314717418
1067;15.39802222;20.69586354;0.351788648
1069;15.09615562;20.69586354;0.384174326
1071;15.20023616;20.69586354;0.384364234
1073;15.27246881;20.63477546;0.340143362
1075;15.26073729;19.94848434;0.307365869
1077;15.29798273;20.57663271;0.289546708
1079;15.12689406;20.59676844;0.293000024
1081;15.13577159;20.58526407;0.289201106
1083;15.5334396;19.72545755;0.287648873
1085;14.90225343;20.52148565;0.286468758
1087;15.15135621;20.47864492;0.262103985
1089;15.26070024;20.3581857;0.265739064
1091;15.46646476;20.3581857;0.29403996
1093;15.10507725;20.51115877;0.306020803
1095;14.63534386;20.53318341;0.316726724
1097;14.5771074;20.47143533;0.300511749
1099;15.11591006;20.47143533;0.259530848
1101;14.97906403;20.29623513;0.252469346
1103;14.83799306;20.29623513;0.270284257
1105;15.358047;20.41963914;0.28641504
1107;14.84527594;20.41963914;0.328423211
1109;14.82261839;20.3405887;0.349830153
1111;14.72998084;20.4172322;0.33475603
1113;15.31872911;20.4172322;0.282985363
1115;15.13018808;20.39858949;0.262049102
1117;15.36357739;20.39858949;0.253712613
1119;15.32028064;20.31869638;0.272312384
1121;15.23054855;20.31869638;0.29703795
1123;15.15760742;20.27265692;0.321552983
1125;15.05451756;20.27265692;0.309170427
1127;14.90716548;20.19901876;0.283467123
1129;15.1206824;20.19901876;0.259212416
1131;15.12854449;20.22520641;0.261975853
1133;14.60862453;20.22520641;0.275528156
1135;15.03055527;20.19960751;0.279639765
1137;15.29226507;20.19960751;0.27977957
1139;14.79158814;20.10819985;0.268541887
1141;14.7588625;20.10819985;0.251169501
1143;14.9732243;20.15119272;0.279783403
1145;14.41943023;20.15119272;0.305591868
1147;14.86840956;20.11241374;0.335980525
1149;14.68751404;20.11241374;0.341264365
1151;15.2192696;20.0054496;0.320992612
1153;15.27567819;20.68286614;0.291661681
1155;15.09342942;20.68286614;0.286547836
1157;14.59200605;20.68286614;0.274633834
1159;15.10083987;20.68286614;0.289764299
1161;14.72898358;20.03614578;0.303571663
1163;14.91456275;19.96889435;0.280995005
1165;15.09234145;19.8002941;0.280319206
1167;15.0881795;19.8002941;0.297505846
1169;14.71915898;20.00669834;0.304813941
1171;14.41943129;20.00701333;0.305438353
1173;14.86253004;20.00701333;0.315076791
1175;14.61325957;19.93465445;0.287707364
1177;15.57581728;19.93465445;0.271440854
1179;15.05108394;19.93465445;0.27450584
1181;14.97540121;19.99147721;0.291649399
1183;14.79913738;20.51090484;0.296010516
1185;14.69819924;20.51090484;0.306241692
1187;14.63299331;19.84674926;0.288719877
1189;15.05986912;19.84674926;0.281354076
1191;14.93239836;19.84550052;0.278751922
1193;14.80812759;19.84550052;0.294617969
1195;14.86732354;19.84550052;0.308089338
1197;14.34494814;19.84052485;0.31436148
1199;14.78415271;19.79004864;0.295793943
1201;14.52764955;19.74545132;0.271519683

File: data/rise_materials/Testdata-1695.txt
Keywords
Material1;Material2;Material3;Material4;Product;Object;Scenario;Method;Reference;Comment;Owner;IsPublic;ImportDate
HPL compact ;;;;IN1-10;Ceiling panel;;ISO 5660;TRANSFEU;;TRANSFEU;1;2011-03-15 15:31:19
Scalars
Flux (kW/m2);tig (s);qmax (kw/m2);qtotal (MJ/m2);q180 (kw/m2);q300 (kw/m2);Sample mass (g);Mass loss (g);DHc (MJ/kg);Peak smoke production (m2/m2s);Total smoke produced (m2/m2);Specific extinction area (avg) (m2/kg);MARHE (kW/m2);Area exposed (m2);Observations;Test date (YYYY-MM-DD);Test identifier;Product thickness (mm);Thickness1 (mm);Thickness2 (mm);Thickness3 (mm);Thickness4 (mm);Product density (kg/m3);Density1 (kg/m3);Density2 (kg/m3);Density3 (kg/m3);Density4 (kg/m3);Product area weight (kg/m2);Area weight1 (kg/m2);Area weight2 (kg/m2);Area weight3 (kg/m2);Area weight4 (kg/m2)
35;262;121.85;32.73;;;56.73;21.52;13.53;;464.78;;35.62;0.0088;Projection of particles and cracking of the surface. Raising. Glowing. Unidentifiable end flame.
;2010-11-04;c_LSFIRE_IN-1-10_35c;4.0;;;;;;;;;;;5.67;;;
VectorData
Time (s);HRR (kW/m2);Mass (g);SPR (m2/(m2*s))
1;4.876155882;56.73;0.167383945
3;4.993971507;56.61122613;0.183593278
5;5.780208319;56.36798164;0.206251359
7;5.697787574;56.36798164;0.225462408
9;4.801237297;56.5115996;0.235255775
11;4.099078186;56.76721202;0.232739945
13;3.550467236;56.76721202;0.217726061
15;2.718608521;56.64951761;0.186796632
17;1.948053567;56.66286;0.178840827
19;1.362482443;56.63952608;0.180822912
21;1.187107938;56.63952608;0.208393519
23;1.147560701;56.63952608;0.213268291
25;1.275858022;56.68821837;0.232669629
27;1.023054937;56.6462712;0.222432297
29;1.23556349;56.61364593;0.21220122
31;1.061575629;56.53695797;0.216237417
33;1.026579271;56.53695797;0.232463452
35;0.447014943;56.8493219;0.249424323
37;0.495992634;56.59542911;0.263734138
39;0.590429769;56.67362295;0.270257754
41;0.486497121;56.62529226;0.230563806
43;0.673135026;56.49553848;0.223466491
45;0.767483783;56.49553848;0.229173175
47;0.929135895;56.71175264;0.264960271
49;0.552870139;56.71175264;0.327966988
51;0.541528679;56.4588386;0.397202798
53;0.973551205;56.4588386;0.470510399
55;1.17765165;56.29276957;0.513631108
57;1.148383016;56.2416398;0.533911182
59;0.971564628;56.2416398;0.567131811
61;0.668936654;56.19170788;0.630709895
63;0.287065585;56.12689661;0.631516164
65;0.472272557;56.12689661;0.685634962
67;0.297082764;56.12689661;0.770607105
69;0.725618459;55.82049031;0.916160837
71;0.64005424;55.77808618;1.093759166
73;0.397637029;55.42759631;1.330803351
75;0.493606696;55.55234067;1.587291214
77;0.283050924;55.4106893;1.790520164
79;0.25110703;55.28845635;1.952979961
81;0.734241189;55.1643077;2.009070049
83;0.836797709;55.02416222;1.977673813
85;0.935619977;55.01327016;2.018487866
87;1.21986472;55.10356515;2.071600971
89;1.265180218;54.86566491;2.060392191
91;1.304260789;54.61983563;2.028801078
93;1.623543711;54.52858707;2.035600253
95;2.526236752;54.35739987;1.923097582
97;3.089852683;54.05319588;1.792650341
99;2.783779853;53.92899955;1.640334115
101;2.313871195;53.89846301;1.638388559
103;2.065675596;53.80365894;1.601228842
105;1.66239167;53.36250337;1.579053802
107;1.644818504;53.19148599;1.515328781
109;1.650585292;53.06381718;1.43495851
111;1.269170923;53.06381718;1.329449959
113;1.157561845;52.73984656;1.238244283
115;1.061759226;52.72889772;1.12829253
117;0.919155807;52.58010052;1.090672668
119;0.812629793;52.39168917;1.062669287
121;1.203850476;52.19287272;0.943929106
123;1.125409696;52.02515853;0.87698188
125;1.163539832;51.88167932;0.840818911
127;1.368227151;51.74219062;0.798137461
129;1.624048941;51.61296826;0.791571739
131;1.619514016;51.61296826;0.804937003
133;1.895711722;51.21002594;0.821214653
135;1.728230864;51.0323679;0.774915663
137;1.364885;50.80088225;0.768187377
139;1.762690329;50.54350306;0.755041016
141;2.049100895;50.52399411;0.795972801
143;2.316624259;50.37098033;0.805312032
145;2.312801734;50.18793037;0.788284407
147;1.829463301;49.9838179;0.755726325
149;1.83914547;49.84909915;0.756375276
151;1.500533303;49.6914247;0.731963969
153;1.085433186;49.53515113;0.713373117
155;1.514778928;49.35286294;0.710119932
157;1.497743071;49.20016631;0.680975969
159;2.31291168;49.03434049;0.643619629
161;3.028454255;48.86350579;0.59749424
163;3.462743503;48.7101138;0.592989817
165;3.198468938;48.7101138;0.63509029
167;3.011435448;48.3893119;0.673902365
169;3.126283172;48.20935084;0.649062168
171;3.196240454;48.20935084;0.626904514
173;3.210791052;47.84329913;0.601497395
175;3.207217312;47.86504949;0.559023918
177;2.795109423;47.53700265;0.524085422
179;3.141880501;47.4143422;0.560879812
181;4.585939075;47.22297588;0.574283517
183;4.742692577;46.5948184;0.561602405
185;5.236534537;46.83211704;0.552983475
187;5.079960429;46.65791915;0.553662917
189;4.585706255;46.55772745;0.537153665
191;4.959058183;46.4065233;0.552753047
193;5.501312305;46.35284837;0.528891131
195;5.685591977;46.03678054;0.505448173
197;6.144532174;45.87242204;0.474691245
199;6.512288716;45.87242204;0.481389359
201;6.996209924;45.53195315;0.483979452
203;7.172527197;45.42311028;0.52665868
205;5.986598922;45.29547201;0.513948371
207;6.626394143;45.1236141;0.502719281
209;7.120558284;44.89828162;0.486952647
211;7.030236392;44.74734479;0.480082911
213;7.014472225;44.67745124;0.476724717
215;6.976431336;44.52961617;0.51018053
217;6.938802483;44.3542424;0.531764304
219;6.444463506;44.12845349;0.5130635
221;6.752757924;44.03418407;0.463292663
223;7.771399942;43.88184046;0.435316927
225;8.147969893;43.67534622;0.414580351
227;8.274659534;43.54068908;0.426109598
229;8.590561978;43.43735973;0.434291399
231;8.717720555;43.26079829;0.462980677
233;8.178656396;43.08184865;0.418703678
235;8.34333916;42.92979111;0.408740385
237;7.946663111;42.92979111;0.396571123
239;8.133937237;42.57957445;0.372457664
241;7.273769069;42.4831113;0.373192678
243;7.134214546;42.33128572;0.442565064
245;7.784889517;42.17975212;0.443812009
247;8.645192437;41.95032574;0.400558789
249;8.950575743;41.95032574;0.383858802
251;10.12882973;41.6449255;0.370678256
253;11.29407305;41.46652443;0.318359675
255;10.89417465;41.37987601;0.332356629
257;11.92821712;41.22635653;0.376330333
259;12.90565135;41.06688477;0.383998348
261;13.875395;40.82874614;0.332914055
263;15.50280894;40.64578135;0.302540605
265;16.89869694;40.48763762;0.26967211
267;17.17462478;40.36929017;0.23822565
269;17.52464499;40.19788922;0.256475842
271;17.6157976;40.02344169;0.282577198
273;18.86731264;39.88587243;0.280175441
275;21.32267042;39.66884452;0.253095635
277;24.55895202;39.47220788;0.239338445
279;24.54638774;39.28257779;0.224531177
281;26.3356832;39.14124999;0.234245363
283;26.8399372;39.22822091;0.283374338
285;28.27812774;38.85265873;0.325463475
287;28.24698708;38.69386893;0.335020802
289;28.75072077;38.83451477;0.319198438
291;28.88432873;38.22359859;0.297316593
293;29.35825926;38.07749976;0.28414997
295;31.45132677;37.88565236;0.309255395
297;31.65073355;37.71088822;0.320631881
299;32.70023381;37.54158886;0.343393307
301;32.56498637;37.34125475;0.323812723
303;34.35564141;37.08798821;0.286156473
305;36.49808233;36.92365381;0.215968813
307;39.91687779;36.72682324;0.23347894
309;43.99401503;36.54742842;0.226860173
311;47.00114409;36.31158692;0.278325199
313;50.56160343;36.09111011;0.316637327
315;54.10241633;35.96152186;0.347899261
317;54.33005941;36.09991343;0.323071623
319;55.82326627;35.49281204;0.314740795
321;59.78284703;35.22397883;0.314752363
323;62.05726121;35.06094299;0.333905087
325;63.14988637;34.87099684;0.374009703
327;65.91730146;34.71025705;0.390171552
329;68.3535343;34.44261205;0.426186655
331;70.82182455;34.22916054;0.40137805
333;71.82497843;34.15221169;0.419655429
335;71.78085055;33.88365331;0.400277617
337;74.98018535;33.88365331;0.421838483
339;74.13663374;33.64067186;0.445064306
341;75.2861995;33.21554633;0.449729307
343;78.52771156;33.01296974;0.399926107
345;78.58876705;32.75945998;0.400412696
347;80.70826185;32.60846797;0.40502006
349;81.22405468;32.47738723;0.39326795
351;80.48056993;32.27785669;0.435507079
353;81.10130403;31.9735043;0.481641905
355;81.02703788;31.81921125;0.484009499
357;83.18159558;31.66412588;0.467654561
359;84.14146376;31.46645372;0.469131034
361;85.52335996;31.27244848;0.492501891
363;87.22470957;31.08979441;0.51803083
365;87.87620724;30.9471268;0.566663534
367;90.42699812;30.76223774;0.584000423
369;92.37447702;30.76223774;0.569936192
371;90.61136654;30.41422124;0.551058024
373;93.12031458;30.65410629;0.565273597
375;94.697782;30.12782264;0.610177894
377;100.6863236;30.09188775;0.653831918
379;102.8196062;29.87462841;0.735751174
381;106.8297023;29.87462841;0.76749592
383;109.0698236;29.51322773;0.797980616
385;112.047257;29.30965686;0.775938095
387;115.2265337;29.10706902;0.810429484
389;116.3813568;29.08467902;0.772841434
391;119.6586629;28.92921705;0.770139161
393;116.6611736;28.71104379;0.682777942
395;119.0797152;28.63970008;0.642870061
397;118.3851233;28.46673325;0.585674091
399;119.0608432;28.36902028;0.541671217
401;121.8455847;28.18492354;0.528887958
403;119.4995016;28.02008182;0.532498153
405;118.3857623;27.86475271;0.497604937
407;117.4616084;27.68768448;0.466930879
409;117.1110239;27.58468995;0.511166137
411;112.2677738;27.5108375;0.531178472
413;110.6244379;27.40039124;0.555686897
415;109.0107032;27.18429762;0.587323341
417;106.5460161;27.07409457;0.602470572
419;103.7241327;26.91926152;0.607583655
421;103.5703708;26.85437633;0.603416517
423;99.36035218;26.82995599;0.625398229
425;97.1209469;26.71267514;0.638750698
427;96.73402725;26.52813215;0.650324959
429;94.83452247;26.45516363;0.627211072
431;91.54449412;26.3607292;0.629415591
433;88.69809416;26.35143839;0.662830868
435;86.60849587;26.21359485;0.682420647
437;85.7004507;26.13205711;0.683369969
439;82.61634822;26.03954213;0.659329706
441;80.56962355;26.03954213;0.650598175
443;79.93730921;25.81604874;0.620558049
445;76.24520669;25.81016932;0.604233076
447;75.26547436;26.07750951;0.606809917
449;73.48634165;25.75747957;0.615134813
451;69.74626197;25.73755705;0.558467956
453;70.6156985;25.63181057;0.479727926
455;68.89342518;25.52450143;0.470661577
457;67.69473848;25.47625753;0.42574046
459;65.96959228;25.45511627;0.421428551
461;63.6160049;25.36587181;0.41585412
463;64.57630297;25.23641427;0.417610697
465;60.29974308;25.23641427;0.365198919
467;59.57923886;25.19585942;0.375153836
469;58.42933534;25.19823583;0.361729398
471;58.91429575;25.08461013;0.354837186
473;56.82503988;25.04829863;0.330668448
475;55.82692455;25.0080877;0.342401441
477;55.4317205;24.9388354;0.317270426
479;53.68720911;24.92147197;0.310045116
481;53.42308693;24.98807411;0.321845069
483;52.42261392;24.89395522;0.338728386
485;51.4687851;24.80427308;0.301334062
487;50.45897042;24.761697;0.316687276
489;49.03653509;24.761697;0.308862091
491;48.40199504;24.71568754;0.31085445
493;47.75490803;24.70271961;0.314701559
495;47.2565097;24.67255057;0.301119739
497;46.99714306;24.60092239;0.251243225
499;46.56390062;24.48480939;0.247308924
501;44.85642979;24.59992758;0.238322145
503;43.42237158;24.52564924;0.211138319
505;42.56938105;24.45331125;0.214538469
507;42.38582281;24.42277685;0.223452666
509;41.38831829;24.38430269;0.19530456
511;41.53939724;24.38811052;0.19636889
513;40.96620638;24.35118939;0.213276134
515;40.49074641;24.32911492;0.223333274
517;39.7648114;24.28156262;0.214417603
519;39.03013719;24.24126062;0.2250233
521;37.88665909;23.86618488;0.224524047
523;36.7754886;24.22481111;0.239218742
525;36.87511395;24.18831641;0.269670834
527;36.45588253;24.16033199;0.278444144
529;35.97021626;24.14926368;0.254853279
531;36.08426045;23.8004554;0.220904403
533;35.29680613;24.01754331;0.235808923
535;35.07433179;24.02082239;0.241014908
537;33.3518326;24.04079526;0.250699388
539;33.45974211;24.04079526;0.269122525
541;33.10862358;24.06311509;0.268357331
543;33.01440073;23.99780346;0.246516452
545;33.12682733;23.96475123;0.244236618
547;32.00300962;23.9415282;0.24950648
549;31.61809414;23.93083543;0.269296238
551;30.89744063;24.05358052;0.283266716
553;31.01915557;23.83489995;0.287468786
555;31.27410066;23.79085066;0.276123141
557;30.55300815;23.83935813;0.300172356
559;30.3093868;23.83935813;0.292513269
561;29.16725473;23.78611819;0.279299766
563;29.60891765;23.73243255;0.255077413
565;29.83615244;23.74094231;0.262385465
567;29.37005121;23.10110528;0.247152177
569;29.20049689;24.08533312;0.247162691
571;28.72496712;24.08533312;0.285663862
573;28.40381961;23.81863258;0.28718261
575;28.47459284;23.67116286;0.260263008
577;28.35051876;23.67116286;0.247178519
579;28.2685108;23.67116286;0.261503941
581;27.65528225;23.74157123;0.251977582
583;28.21417682;23.75351274;0.26228494
585;27.71476385;23.75351274;0.272933756
587;27.29045654;23.75351274;0.266628103
589;27.42764846;23.75351274;0.237190469
591;27.62432455;23.61976202;0.248035622
593;27.10448113;23.64807055;0.272861015
595;27.46445451;23.65871296;0.294714454
597;26.31715946;23.6212438;0.297176313
599;26.07890728;23.61294887;0.294451997
601;26.20401879;23.61294887;0.250980266
603;26.39642816;23.61294887;0.239415721
605;26.50988357;23.51225949;0.229693044
607;25.98749136;23.51225949;0.239774235
609;25.34377451;23.51225949;0.252643115
611;25.42934355;23.50626704;0.247718672
613;25.37011735;23.50626704;0.220274429
615;25.94386251;23.50626704;0.210171288
617;24.86742784;23.50626704;0.218663557
619;24.87704645;23.50626704;0.223701502
621;25.04914113;23.4364576;0.222600212
623;24.7053575;23.4364576;0.225061573
625;25.00957024;23.32201869;0.236417711
627;24.50063867;23.91591805;0.24816434
629;24.20775661;23.34211317;0.238781841
631;24.39603304;23.14536564;0.245648213
633;24.57956164;23.3023201;0.255131168
635;23.81318004;23.3023201;0.250090195
637;23.73361728;23.3023201;0.244808909
639;23.57520732;23.3023201;0.265937003
641;23.96264118;23.25732528;0.249569319
643;23.67233973;23.25732528;0.236065502
645;24.20790503;23.25732528;0.230474173
647;23.2392544;23.20551891;0.228027468
649;23.1982975;23.16213979;0.20908206
651;23.07697124;23.16213979;0.242625392
653;23.5702226;23.16213979;0.238148739
655;23.25609815;23.16213979;0.235188129
657;23.63352112;23.16213979;0.236093836
659;23.09914968;23.16213979;0.261064149
661;22.49855495;23.16213979;0.259711384
663;22.92451392;23.16213979;0.260413392
665;23.03912639;22.8698832;0.254746165
667;22.97205055;22.8698832;0.245601398
669;23.05319801;23.21906702;0.212393935
671;22.77315006;22.99757343;0.218034629
673;22.25974686;22.99757343;0.204377683
675;23.07541638;22.88435273;0.190797416
677;22.82471195;22.92088815;0.171337793
679;23.06551255;22.97324255;0.189429169
681;22.34742111;22.92543633;0.189229536
683;22.24887777;22.88149847;0.212311697
685;22.87343099;22.84362431;0.217544051
687;22.71525121;22.84362431;0.218989672
689;22.32312998;22.85299602;0.226580648
691;22.41607025;22.84148093;0.217119272
693;22.44949626;22.82070556;0.187416842
695;22.51984417;22.73030343;0.180332234
697;22.58628046;22.76035944;0.207814427
699;22.17770705;22.73521696;0.181519825
701;22.11404265;22.78215962;0.188557213
703;22.08727723;22.74779811;0.204607986
705;22.39598092;22.69330944;0.204923162
707;22.07738681;22.64698659;0.198645016
709;21.83123327;22.67354977;0.228578196
711;21.55905253;22.71629943;0.206951529
713;21.4695803;22.65179941;0.217977164
715;22.05785749;22.58622422;0.242088807
717;21.70696552;22.5721913;0.238377544
719;21.48116737;22.63061905;0.240004054
721;21.17729194;22.62027234;0.246129627
723;21.77453104;22.6090819;0.230709751
725;21.7074127;22.51583568;0.207839248
727;21.75745036;22.51583568;0.222998608
729;21.63485221;22.52805094;0.212390915
731;21.24103;22.48757698;0.202829167
733;21.39235553;22.49905081;0.215697069
735;21.32127065;22.42057894;0.218002913
737;21.49553553;23.00573551;0.197719177
739;20.46392064;22.40885064;0.201746309
741;20.98202611;22.48749501;0.202277377
743;21.00526069;22.48749501;0.188615458
745;21.24965498;22.38768849;0.196406389
747;20.80050081;22.3502804;0.197827723
749;20.77262021;22.36388689;0.194412652
751;20.77780727;22.64700641;0.211182523
753;21.20553854;22.64700641;0.229162159
755;21.94604133;22.27600206;0.245606241
757;21.10323835;22.23704041;0.263103337
759;20.26847054;22.30067686;0.262652665
761;20.59523903;22.26474144;0.251480892
763;20.91609279;22.26474144;0.246558918
765;21.17460941;22.18322352;0.230003016
767;20.50473994;22.19902428;0.218478814
769;20.82164743;22.22209356;0.214345744
771;20.72915262;22.19045346;0.241458406
773;20.34615211;22.19045346;0.229879676
775;20.82770179;21.45947234;0.237823509
777;21.05532246;21.45947234;0.24514443
779;20.60273377;22.11758726;0.258967533
781;20.45424215;22.10451861;0.241525198
783;20.71125523;22.0684814;0.257758597
785;20.40762802;22.04940102;0.227151642
787;20.92785627;22.03448524;0.203743627
789;20.59276967;22.11196069;0.21134629
791;20.51401383;22.06651052;0.24977195
793;20.53553008;21.9538491;0.242318585
795;20.48003706;22.02669602;0.253123406
797;20.51621674;21.87138673;0.24808845
799;20.40730956;21.95711908;0.210097806
801;20.80731215;21.89601117;0.191266554
803;20.66869552;21.93491175;0.228997265
805;20.54874834;21.94813254;0.245460396
807;20.28151227;21.8503885;0.236411189
809;20.81565702;21.88876087;0.254619201
811;20.58152039;21.88876087;0.259286599
813;20.59558576;21.87975452;0.250239954
815;19.77903509;21.92931733;0.27681106
817;20.04903386;21.87162137;0.293462673
819;20.63791918;21.78807257;0.251802909
821;20.16576461;21.75200482;0.228338142
823;20.27293324;21.72859912;0.237042135
825;20.32728466;21.7723843;0.224370481
827;19.78953956;21.7393326;0.234190245
829;19.46142992;21.78015263;0.255944304
831;20.15356313;21.6883989;0.232636542
833;19.81198968;21.69097781;0.207031178
835;20.3346508;21.69097781;0.214452385
837;20.11371583;21.70177237;0.216961139
839;19.994749;21.71487101;0.235147936
841;19.83068121;21.66600891;0.27434717
843;19.73897728;21.64490782;0.253045883
845;20.15627029;21.5940352;0.223966808
847;19.89623828;21.57260947;0.236628032
849;19.82140691;21.57260947;0.255897098
851;19.75054637;21.59512108;0.26533012
853;19.55276067;21.60639242;0.280592745
855;20.16441115;21.56646649;0.274310305
857;19.9551038;21.56646649;0.243679327
859;19.78118255;21.49723561;0.23633694
861;19.42049133;21.54509219;0.236702016
863;19.41281101;21.48160842;0.236157728
865;19.61921442;21.49114298;0.240568323
867;19.57980644;21.41655072;0.236238518
869;19.67185616;21.40619331;0.215904517
871;19.23647906;21.76152921;0.211978965
873;19.11600139;21.41525002;0.23759999
875;19.29018829;21.41525002;0.242464275
877;19.46329282;21.41525002;0.234323625
879;19.33395218;21.41525002;0.209515189
881;19.48363286;21.33975294;0.194771499
883;19.68142903;21.33975294;0.197732536
885;18.92133337;21.3590969;0.220294041
887;18.98887025;21.341479;0.240529767
889;19.17973413;21.341479;0.250926275
891;19.65515295;21.2219846;0.240223602
893;19.19797279;21.26303766;0.2364203
895;18.94092772;21.25408166;0.234537018
897;18.9729778;21.25408166;0.26009578
899;18.77500096;21.22313156;0.277821295
901;19.15308355;21.25140097;0.266054253
903;19.09648482;21.25140097;0.231898234
905;19.03913926;21.1579019;0.221188945
907;19.11916624;21.17473712;0.205369997
909;19.34432082;21.17473712;0.205887689
911;18.84561425;21.16207508;0.237123492
913;18.55419838;21.09314849;0.231501417
915;18.70045617;21.09314849;0.213274017
917;18.98168067;21.13084158;0.211404529
919;18.44989648;21.05598521;0.23963348
921;19.32619522;21.07442489;0.243195884
923;18.86025533;21.07442489;0.27733444
925;18.51091568;21.03199987;0.287279149
927;18.82313541;20.92031344;0.270044001
929;18.93519726;20.95689869;0.251235347
931;18.17535009;20.95689869;0.267651827
933;18.5320331;21.01858569;0.268502937
935;18.58105443;20.93993114;0.270572982
937;18.51631207;20.93993114;0.279565726
939;18.90388764;20.91399689;0.258968636
941;18.56128928;20.91399689;0.247048361
943;18.49950376;20.25741625;0.253201256
945;17.85567694;20.25741625;0.268798795
947;18.20231683;20.25741625;0.251700981
949;18.21236558;20.83017541;0.250344068
951;19.0435607;20.80437348;0.225351361
953;18.7827436;20.83979087;0.229354529
955;18.76954323;20.8153191;0.248076738
957;18.32962663;20.85911393;0.289455137
959;18.37289513;20.78362757;0.303671565
961;18.53730255;20.73945667;0.296892327
963;18.42647314;20.77809369;0.290136471
965;18.67455951;20.73361851;0.269450154
967;18.38015514;20.75756207;0.254175213
969;18.25193768;20.70766443;0.250168891
971;17.7825797;20.76266899;0.268060234
973;17.8943826;20.68143607;0.230805774
975;18.38890202;20.80255528;0.227196863
977;18.32385618;20.80255528;0.243900542
979;18.02789584;20.80255528;0.260742761
981;17.82726035;20.67400309;0.272812362
983;17.69787269;20.67400309;0.293555669
985;17.95747794;20.67400309;0.27086497
987;17.84821966;20.55603171;0.279534645
989;18.31825333;20.56975018;0.283740887
991;18.06590212;20.62202422;0.291684443
993;17.62855784;20.57242069;0.28794083
995;17.65070261;20.5390031;0.296961064
997;18.08917396;20.51908058;0.253229584
999;18.78643119;20.50441766;0.243445818
1001;17.80550412;20.47011669;0.246407974
1003;17.84671671;20.64210852;0.288501038
1005;17.66949443;20.49905628;0.296207704
1007;17.71377544;20.44644741;0.294511484
1009;18.21270867;20.79369088;0.293906338
1011;18.78294356;20.458165;0.274196068
1013;18.01703151;20.44492385;0.264705361
1015;17.46135942;20.4305454;0.302199955
1017;18.20010854;20.37632244;0.322474284
1019;17.26681846;20.39231499;0.307311133
1021;17.379842;20.54505448;0.28358704
1023;18.00849626;20.22103404;0.278194444
1025;18.16211244;20.22103404;0.265456338
1027;17.93156272;20.28261926;0.274559659
1029;17.19380973;20.28261926;0.297314252
1031;17.38605875;20.27137846;0.312973319
1033;17.55254335;20.27576485;0.278699831
1035;17.84507759;20.22975593;0.253196298
1037;18.07337012;20.22975593;0.283954344
1039;17.72082652;20.22975593;0.288268391
1041;17.56594474;20.22629364;0.301046233
1043;17.26163399;20.20481756;0.314854614
1045;17.97320619;20.20481756;0.320853411
1047;18.17381017;20.12987977;0.262389043
1049;18.00764121;20.15735687;0.270574525
1051;17.55359415;20.15735687;0.298460357
1053;17.45632707;20.1570933;0.28577068
1055;17.26944087;20.11310508;0.273851819
1057;17.12957795;20.06421243;0.273556629
1059;17.89954087;20.06421243;0.266921933
1061;17.89329292;20.01454783;0.238545876
1063;17.55596796;20.0847237;0.269519944
1065;16.96628233;20.08942509;0.278232893
1067;17.2634969;20.03307965;0.261161006
1069;17.14806211;20.03059235;0.226328032
1071;17.21411818;20.08064212;0.221734544
1073;17.83419776;20.01448783;0.222412808
1075;16.91796509;19.96050808;0.226697858
1077;17.69165452;19.96590965;0.259163964
1079;17.49548248;20.54865981;0.257833029
1081;17.45724984;20.54865981;0.239662142
1083;17.34332773;20.54865981;0.226900599
1085;17.24601433;20.54865981;0.220852207
1087;17.3779418;20.54865981;0.216637164
1089;17.30251986;19.90600013;0.242684502
1091;17.0879718;19.90600013;0.233225046
1093;17.00204204;19.63922833;0.226676223
1095;17.21406823;19.81768833;0.21936742
1097;17.29143672;19.81768833;0.238384388
1099;16.85151013;20.07575698;0.24968489
1101;16.87128486;20.15874757;0.256751571
1103;17.03341944;20.15874757;0.245232243
1105;17.02242844;20.15874757;0.23441134
1107;17.02737558;19.71455291;0.199370846
1109;16.96759297;19.70523102;0.195811375
1111;17.15555777;19.73837433;0.257247443
1113;16.80342324;19.75078244;0.272685323
1115;16.30279109;19.69345183;0.278508143
1117;17.07760831;19.69345183;0.29546642
1119;17.33351568;19.69345183;0.290732321
1121;17.33474202;19.69345183;0.257665561
1123;16.50942835;20.18999178;0.270145297
1125;16.88456209;19.67669696;0.28475245
1127;16.777794;19.62604772;0.269410171
1129;16.72424426;19.62604772;0.238206024
1131;16.84249791;19.62604772;0.220660307
1133;17.00142709;19.61022821;0.198809899
1135;17.10058804;19.61022821;0.213933319
1137;16.97290875;19.57385564;0.26028166
1139;16.81974347;19.17121065;0.266324567
1141;16.32801273;19.5471805;0.245987893
1143;16.93439794;19.11884553;0.226501715
1145;16.48612303;19.54462195;0.194965729
1147;16.90249619;19.54462195;0.179089105
1149;16.93721712;19.16995173;0.191938317
1151;16.45534602;19.16995173;0.235983746
1153;16.59884807;18.78130913;0.256399376
1155;16.4127705;19.43127053;0.254747923
1157;16.74013551;19.43127053;0.207806978
1159;16.50456749;19.41452585;0.209236647
1161;16.5037358;19.42981769;0.210857825
1163;16.73355264;19.43515925;0.227945177
1165;16.49793662;19.38131183;0.229257318
1167;16.45032154;19.3706903;0.259174954
1169;16.42495414;19.34176143;0.259109641
1171;17.20987085;19.30019033;0.257026225
1173;16.89221995;19.37754471;0.269971487
1175;16.59733448;19.9210284;0.294550358
1177;16.6105307;19.9210284;0.282437228
1179;16.17687061;19.9210284;0.277432083
1181;16.1387878;19.9210284;0.239004856
1183;16.49007232;19.21332067;0.201311719
1185;16.89527438;19.19788633;0.20633329
1187;17.02627369;19.19688134;0.246648347
1189;16.49519369;19.34505122;0.272414466
1191;16.33423143;19.34505122;0.308796603
1193;16.50872289;19.34505122;0.308603617
1195;16.46879899;19.34505122;0.282995827
1197;16.54672797;19.34505122;0.231628766
1199;16.78948247;19.11221505;0.181919987
1201;16.9086792;19.12678636;0.140916339
