Repository: johodges/materials

## A Non-Dimensional Scaling Approach to Modeling Material Pyrolysis

This repository contains the data, scripts, and technical documents required to generate the SPyro cone validation cases.

## Instructions
* Clone this repository with submodules
  ```
  git clone --recurse-submodules https://github.com/johodges/materials
  ```
* Pre-process data
  ```
  python materials/scripts/initialize.py
  ```
* Build latest FDS (example for impi_intel_linux target, but use relevant make target for platform)
  ```
  git clone git@github.com:firemodels/fds.git && cd fds
  cd Build/impi_intel_linux
  ./make_fds.sh
  ln -s fds_impi_intel_linux fds
  cd ../..
  ```
* Run cases
  ```

File: data/rise_materials/Testdata-1696.txt
Keywords
Material1;Material2;Material3;Material4;Product;Object;Scenario;Method;Reference;Comment;Owner;IsPublic;ImportDate
HPL compact ;;;;IN1-10;Ceiling panel;;ISO 5660;TRANSFEU;;TRANSFEU;1;2011-03-15 15:34:50
Scalars
Flux (kW/m2);tig (s);qmax (kw/m2);qtotal (MJ/m2);q180 (kw/m2);q300 (kw/m2);Sample mass (g);Mass loss (g);DHc (MJ/kg);Peak smoke production (m2/m2s);Total smoke produced (m2/m2);Specific extinction area (avg) (m2/kg);MARHE (kW/m2);Area exposed (m2);Observations;Test date (YYYY-MM-DD);Test identifier;Product thickness (mm);Thickness1 (mm);Thickness2 (mm);Thickness3 (mm);Thickness4 (mm);Product density (kg/m3);Density1 (kg/m3);Density2 (kg/m3);Density3 (kg/m3);Density4 (kg/m3);Product area weight (kg/m2);Area weight1 (kg/m2);Area weight2 (kg/m2);Area weight3 (kg/m2);Area weight4 (kg/m2)
35;219;84.49;31.46;;;56.89;25.03;11.49;;348.54;;34.17;0.0088;Projection of particles and cracking of the surface. Raising. Glowing. Unidentifiable end flame.
;2010-11-04;c_LSFIRE_IN-1-10_35d;4.0;;;;;;;;;;;5.67;;;
VectorData
Time (s);HRR (kW/m2);Mass (g);SPR (m2/(m2*s))
1;4.21022951;56.89;0.050514547
3;5.193831363;57.1319352;0.100585632
5;6.351281628;57.08296435;0.116511544
7;7.30702276;57.224755;0.156207764
9;7.250420954;57.224755;0.189576783
11;6.081315824;57.04991211;0.194540714
13;5.051427452;57.04991211;0.136010569
15;4.285446725;56.79521886;0.113589297
17;2.828946555;57.28041473;0.063749473
19;2.271345992;57.14206602;0.064464636
21;2.387989296;57.26575771;0.085696757
23;2.438115066;56.74603276;0.123584733
25;2.351312156;56.93786086;0.15948228
27;2.072196189;57.24777178;0.191992094
29;1.658354004;57.20910102;0.185240912
31;1.507415629;57.26570092;0.160559927
33;1.31952429;57.25260227;0.135229799
35;1.089822615;57.23578634;0.108278337
37;1.050324953;57.19826949;0.084761667
39;0.993028189;57.21704774;0.107600231
41;1.047762141;57.30360615;0.114949924
43;1.136684925;57.21188242;0.145794933
45;1.194857507;57.21188242;0.180808818
47;0.822565537;57.15818982;0.204642441
49;0.09552481;57.1132266;0.205421328
51;-0.042071382;57.1132266;0.26940152
53;-0.343765385;57.06601341;0.415501122
55;0.237672783;56.81070527;0.532713599
57;1.046262223;56.80386854;0.646552396
59;0.934465378;56.76555939;0.76505554
61;0.598964556;55.96418865;0.895218429
63;0.754973355;55.96418865;0.9363236
65;0.37484491;56.64238519;1.07711687
67;0.502276506;56.40285693;1.220800994
69;0.281152085;56.39652484;1.333163067
71;-0.060776501;56.19644519;1.381906775
73;-0.040174918;55.52606894;1.391743126
75;0.340160079;55.52606894;1.41191762
77;0.487037173;55.29653221;1.484640489
79;0.605903579;55.74127062;1.675178631
81;0.642993758;55.32190343;1.821938272
83;0.232372064;54.99317946;2.006680528
85;0.349313152;55.46315891;2.10454865
87;0.195229959;55.37806352;2.101296457
89;0.240742478;55.23822232;2.007835649
91;0.39957168;55.06232998;1.884577804
93;0.733354136;54.9406922;1.780847308
95;0.523848522;54.93822954;1.665788029
97;0.587761614;54.67262452;1.611445508
99;0.629982713;54.59091053;1.549358077
101;0.526215261;54.48033088;1.502113424
103;0.579526143;54.06685544;1.392306329
105;0.568431836;53.86215851;1.283379874
107;0.608266362;54.01304069;1.14838671
109;0.675610294;53.91592558;1.02788241
111;0.782852878;53.91592558;0.974598537
113;0.633623368;53.61101069;0.94950844
115;0.033643264;53.19591259;0.921408889
117;0.229484215;53.34295587;0.89112357
119;-0.160619795;53.34295587;0.845535511
121;0.203928353;53.34295587;0.743703285
123;0.662165635;52.90088905;0.644981919
125;0.843992565;52.74724742;0.575031707
127;0.965824454;52.19608487;0.555860164
129;0.858261651;52.51142253;0.527795462
131;0.621516884;52.33036969;0.572361397
133;0.439788153;52.15120523;0.591512006
135;0.808425634;52.46266917;0.576127349
137;0.956248732;51.68750108;0.561955976
139;1.433844665;51.50714413;0.537512833
141;1.204497119;51.47640723;0.542655112
143;0.955775709;50.65347364;0.572480701
145;0.790771312;51.12270417;0.616514957
147;0.92575123;51.03786539;0.643337192
149;0.894140119;51.03786539;0.641557568
151;1.209703773;50.56305543;0.644903239
153;1.251796902;50.5677895;0.575092564
155;1.039656319;50.5677895;0.537291912
157;1.35971102;49.99850174;0.49735245
159;1.927484773;49.99850174;0.484940839
161;2.065647462;49.99850174;0.472023514
163;2.092326895;49.09015615;0.520753721
165;1.830678682;49.89487774;0.527714087
167;1.692448787;49.47242059;0.501024624
169;1.662310079;48.59564867;0.48994188
171;1.612411021;48.90918902;0.42873847
173;1.642549297;48.14964921;0.387069741
175;1.960430702;48.5454639;0.38475285
177;1.684105331;48.4373394;0.43459254
179;1.70718271;48.22461753;0.441542578
181;1.860196849;48.08562865;0.47598842
183;1.821970446;47.98326143;0.487138307
185;1.780301262;47.74442798;0.439976155
187;2.071552226;47.14749222;0.384015973
189;2.749936679;47.41025155;0.350193203
191;2.981339361;47.41025155;0.317486705
193;3.476396527;46.43437704;0.313344155
195;3.284706513;46.43437704;0.361715757
197;3.105345444;46.77331165;0.390717018
199;2.787958605;46.63605846;0.393802604
201;2.923619331;46.41413738;0.412971301
203;2.853498719;46.26699016;0.378325644
205;3.038777387;46.0759458;0.345709567
207;3.574048096;45.73525031;0.321408717
209;3.282931168;45.78690293;0.363504533
211;3.423939088;45.78690293;0.366114267
213;3.603538118;45.22390868;0.403971823
215;3.26120689;45.08312195;0.414991844
217;2.948839261;44.87314238;0.381185764
219;3.756128393;44.72066432;0.321549316
221;5.822759827;44.45775231;0.265993925
223;7.843514536;44.45775231;0.218131069
225;9.222492015;44.17793384;0.201403272
227;10.0825187;44.06979113;0.21267641
229;10.870619;44.03419213;0.239238383
231;12.0976909;43.7172152;0.270603051
233;14.21884489;43.97674013;0.265778323
235;14.86584871;43.35101027;0.248682795
237;15.21754439;43.12950972;0.210458112
239;15.8055689;42.96210464;0.183439288
241;16.81171283;42.7603075;0.137736893
243;17.95535338;42.66940662;0.13377981
245;20.21880625;42.44535288;0.15138898
247;21.4632044;42.37827395;0.193449268
249;22.7331166;42.18221587;0.226710818
251;24.75259909;41.99899448;0.264471243
253;27.50089908;41.92227706;0.28036509
255;29.67526444;41.46221038;0.231874144
257;32.85098894;41.67130657;0.207154829
259;34.90869737;41.28486841;0.165253558
261;39.0624402;41.14462971;0.13209728
263;42.79990963;40.92764359;0.135383123
265;45.64157815;40.70906159;0.163984586
267;48.92501327;40.53163444;0.183096264
269;50.29364899;40.37401998;0.225487695
271;51.01920493;40.1705359;0.255240852
273;52.78216253;39.94419092;0.231612262
275;52.89815142;39.75912937;0.208576355
277;53.6822317;39.45508073;0.193361303
279;54.01514685;39.25930872;0.153119325
281;55.53363609;39.27102524;0.132420077
283;55.15593153;39.20839377;0.144846427
285;54.76173;38.45695014;0.174302991
287;56.41262042;38.73795736;0.210139722
289;56.25667484;38.50218764;0.228684009
291;56.94631933;38.16490408;0.233700629
293;55.75174898;37.88667613;0.233599116
295;57.06734471;37.70478277;0.209088257
297;54.86175057;37.57822878;0.177344432
299;55.13231655;37.28174222;0.17511932
301;54.8791988;37.09340266;0.184418201
303;55.45091971;36.95745928;0.203618278
305;57.26701563;36.72100706;0.237584072
307;57.54827159;36.49321835;0.254853727
309;58.1387819;36.27786561;0.258578449
311;58.80852493;36.07379599;0.273360323
313;58.89198471;35.8009905;0.232699593
315;59.32935208;35.66394999;0.207770609
317;59.58372222;35.53170354;0.201337921
319;60.76884814;35.53170354;0.202739048
321;60.45838867;35.00234117;0.17933477
323;61.03056521;34.89599577;0.249548553
325;60.79403457;34.75966347;0.295787321
327;63.38045624;34.59693138;0.314873276
329;62.47528308;34.35039657;0.34660394
331;63.6172846;34.05854444;0.350626324
333;64.61177728;33.84624149;0.289702441
335;64.72589356;33.67911176;0.257888815
337;65.47342752;34.22937914;0.232143758
339;66.2735894;33.3347188;0.212816904
341;65.59411974;33.02057578;0.210859344
343;66.69953885;32.8081898;0.230417427
345;66.8541135;32.74289693;0.249422693
347;67.37556106;32.65313443;0.272824188
349;67.54165767;32.65313443;0.269898251
351;70.27272572;32.2104494;0.268006609
353;70.33842977;31.97593913;0.250327716
355;71.61207459;31.72799165;0.227716872
357;72.0322749;31.63479525;0.21753299
359;72.76162216;31.39530824;0.219180376
361;73.3746455;31.28818981;0.238554391
363;75.90026171;31.15141234;0.292827623
365;74.90399151;30.95545658;0.300053603
367;77.27924216;30.8471312;0.300111762
369;77.55987165;30.65424078;0.288788855
371;79.81559092;30.50773427;0.283892179
373;79.31580781;30.37822638;0.28451785
375;80.62196426;30.23949892;0.326250317
377;80.86901676;30.16755681;0.360662599
379;80.03815744;30.16755681;0.385714926
381;83.07266349;29.86554066;0.400208208
383;82.99593102;29.80016797;0.387699375
385;82.9021873;29.65280861;0.35341739
387;82.48714602;29.51710523;0.323714463
389;83.6586134;29.45596679;0.378219577
391;82.45893019;29.37688528;0.425835554
393;84.49267914;29.22462418;0.451801213
395;83.23971117;29.16263235;0.506221487
397;82.82832485;29.05884604;0.547155014
399;83.53580159;28.89619431;0.508404124
401;82.42226556;28.78997051;0.476074905
403;84.02446924;28.63327052;0.473304582
405;84.08395154;28.57886381;0.452543033
407;83.02965068;28.48274586;0.469672538
409;82.65895964;28.39428118;0.522998257
411;83.99800224;28.23595584;0.555266396
413;84.08438706;28.16603283;0.555479841
415;82.17698322;28.00981979;0.572640305
417;81.70968628;27.97829969;0.547435037
419;82.67668619;27.96382962;0.488139126
421;82.77433362;27.64151434;0.417358061
423;80.10467948;27.72964292;0.38977807
425;79.63833806;27.58035608;0.372241375
427;80.00945929;27.50640346;0.356658882
429;79.11117286;27.44502074;0.360641078
431;78.00635608;27.35132827;0.397914928
433;77.66241441;27.27998456;0.409383708
435;76.7927014;27.08878966;0.394331865
437;75.82933009;27.08516451;0.376880101
439;73.87443528;26.93530714;0.338665233
441;73.81246811;26.87572226;0.316436587
443;72.15058697;26.90877449;0.315463359
445;70.71889028;26.9718822;0.318845287
447;69.07688611;26.72117421;0.343129128
449;69.55403866;26.62260732;0.369524108
451;66.62179823;26.59308916;0.376761974
453;66.53238188;26.60936671;0.34806354
455;65.31102531;26.3833528;0.301537924
457;64.45575336;26.27958631;0.272762984
459;63.81396129;26.27958631;0.227027361
461;60.60678625;26.22174784;0.208326325
463;60.61451519;26.23064331;0.206078479
465;60.84667079;26.27871364;0.220905933
467;59.0279045;26.12017455;0.220608546
469;57.47099257;26.04532783;0.262729358
471;56.10851959;26.0406559;0.263927856
473;55.03465802;26.0406559;0.257922938
475;54.42071341;25.94006831;0.256350155
477;53.19480188;25.8038694;0.229811715
479;53.62631274;25.82375228;0.179388572
481;51.91592925;25.74793056;0.141493961
483;51.26129238;25.74793056;0.117938096
485;49.8823467;25.67535739;0.132700954
487;48.77312588;25.62832313;0.146732316
489;48.60791253;25.56268633;0.167714386
491;47.28483111;25.56665755;0.230561125
493;46.99880802;25.555488;0.263557614
495;45.77260463;25.47375686;0.228724093
497;44.77798921;25.27374739;0.22601711
499;43.65669954;25.24751903;0.197042342
501;43.32454616;25.33441869;0.119592382
503;43.29041695;25.30712373;0.091704635
505;41.61902482;24.91111887;0.106787882
507;41.91599346;25.23396289;0.108299513
509;40.5352695;25.24347817;0.131318196
511;39.87634296;25.21453858;0.167113425
513;39.5163069;25.17686692;0.190429791
515;38.27527138;25.15682226;0.185333096
517;37.84000143;25.12598304;0.212142395
519;37.09847565;25.10618266;0.210999074
521;37.0454583;25.13371012;0.18171738
523;35.56559913;24.89065742;0.148613738
525;35.17590415;25.0306138;0.119810351
527;35.12962893;24.90657979;0.081335987
529;34.57497287;24.90657979;0.072203473
531;33.88979586;25.52281076;0.10707547
533;33.44936051;25.1596642;0.14819277
535;33.22910364;25.1596642;0.169362432
537;33.44941258;25.02554599;0.185661844
539;32.08373557;24.95539048;0.199301696
541;32.21633885;24.95539048;0.185311387
543;31.31060255;24.95539048;0.134336476
545;30.98119589;24.86434817;0.121418904
547;30.25258655;24.85934142;0.103179953
549;30.71117101;24.79248642;0.066705578
551;30.08281708;24.79660925;0.064274385
553;30.49751502;24.76488718;0.082212593
555;29.4405567;24.78040348;0.131968378
557;28.82626521;24.81648194;0.160567165
559;28.98976611;24.7395631;0.192843265
561;29.54018795;24.73170369;0.207982434
563;27.8440304;24.72550928;0.235268238
565;28.81801562;24.67916501;0.186814864
567;28.78683428;24.58225239;0.163330339
569;27.73617979;24.55785187;0.139250558
571;28.00545799;24.62477866;0.116788389
573;27.49849052;24.58160364;0.126966243
575;26.80796103;24.58160364;0.140407253
577;27.00513865;24.58246667;0.174580886
579;26.89796831;24.55101889;0.204158762
581;26.71476821;24.55101889;0.244617074
583;26.43374944;24.55101889;0.2344337
585;27.04772567;24.46922508;0.261387749
587;25.54454883;24.46922508;0.21967877
589;25.55565242;24.46922508;0.200271097
591;25.79734197;24.46922508;0.17375373
593;25.56917811;24.3455875;0.149566703
595;25.14143082;24.32534034;0.153340367
597;25.35529822;24.32534034;0.187274314
599;25.0396244;24.3665059;0.220882202
601;25.09091927;24.3665059;0.26673114
603;24.64010908;24.29282703;0.296583537
605;24.74682187;24.25765338;0.286950789
607;23.91083496;24.1985651;0.261523592
609;23.53039616;24.19307086;0.227314968
611;23.85038712;24.15354082;0.169255022
613;24.03156132;24.08728421;0.154889558
615;23.68824753;24.15476867;0.154135695
617;23.50402027;24.13393223;0.164321406
619;23.60410196;24.09886036;0.201857053
621;24.09678582;24.09886036;0.252782156
623;23.38542826;23.90620351;0.277570313
625;23.29954828;23.90620351;0.266647894
627;23.4535061;24.04789613;0.2683162
629;23.06222626;23.98224915;0.231243135
631;22.92372397;23.98767107;0.173449913
633;22.45212765;23.93210723;0.126813283
635;22.94328082;23.93188331;0.112970747
637;23.36334113;23.88824062;0.128700637
639;22.82094048;23.89564306;0.158721275
641;22.70222871;23.88504243;0.183483451
643;23.35007304;23.88504243;0.22627028
645;23.01762389;24.11825467;0.255942305
647;22.56949022;24.11825467;0.247167715
649;22.15365742;23.82062384;0.230452634
651;21.75554397;23.8343123;0.209327792
653;21.96848273;23.73110456;0.170568509
655;22.03984209;23.73643541;0.13495737
657;22.06072987;23.72792619;0.121887821
659;21.50030299;23.7536258;0.140568751
661;21.92249917;23.73892217;0.176007663
663;21.95452999;23.73892217;0.206046672
665;21.81453245;23.72819886;0.248661431
667;21.71348167;23.72819886;0.261721363
669;21.59187234;23.64292455;0.258335996
671;21.34019305;23.58007987;0.224341363
673;21.34668792;23.59069121;0.197201401
675;21.42577489;23.51260452;0.159179694
677;21.47936983;23.50248067;0.113369349
679;21.11323975;23.52334765;0.068943522
681;21.27289129;23.49419484;0.073063621
683;21.50963262;23.50456244;0.102743981
685;21.292028;23.50655314;0.132789468
687;21.31389882;23.50194282;0.175549453
689;21.36791287;23.61462459;0.200260046
691;21.3484233;23.49871356;0.238794983
693;21.05765986;23.49091523;0.240605233
695;20.64698463;22.60795265;0.207191514
697;20.69694445;22.85278176;0.18179993
699;21.01750266;23.35858521;0.17971003
701;20.68385596;23.33969822;0.136317021
703;20.69336501;23.33969822;0.08789789
705;20.81057983;23.32310621;0.089618747
707;21.02421103;23.27232519;0.109976999
709;20.84203807;23.28725168;0.132721216
711;21.09774069;23.27941263;0.169135253
713;20.61379975;23.25062519;0.210290483
715;20.67191648;23.22692538;0.2422269
717;20.52707158;23.23667315;0.22140877
719;20.68808575;22.75977876;0.201926406
721;20.41318365;22.75977876;0.163509662
723;20.56616207;22.75977876;0.129240262
725;20.28255563;23.15907395;0.100001472
727;20.44778465;23.13916108;0.112291664
729;20.36042907;23.10842418;0.114359826
731;20.18966045;23.0932443;0.123518077
733;20.53990791;23.02974927;0.155462475
735;20.41792415;23.18489625;0.192009349
737;20.25291362;23.03411585;0.21772982
739;20.28643497;23.02578931;0.234914576
741;20.14339489;23.02578931;0.256667207
743;20.6060128;23.01375619;0.258124427
745;20.36706152;23.00836427;0.235241175
747;20.08833131;23.00836427;0.206196248
749;20.02241586;23.12113872;0.187366731
751;20.24752894;23.12113872;0.167122976
753;20.47394263;23.12113872;0.146976244
755;20.35098148;22.94288068;0.138120095
757;20.26643488;22.94288068;0.159830568
759;20.85285279;22.86878503;0.166640125
761;19.84255704;22.85652852;0.182475892
763;20.27032979;22.85652852;0.223595458
765;20.8455942;22.82027809;0.246587715
767;20.46211019;22.72195441;0.249366617
769;20.05936936;22.7251226;0.252332676
771;19.95349561;22.72408708;0.248696011
773;19.90880286;22.74084141;0.234558046
775;20.03751642;23.02332236;0.226884689
777;19.91047849;22.69459892;0.218524005
779;20.10526731;22.63157157;0.199923589
781;20.25177936;22.64160434;0.189302506
783;20.06356221;22.64160434;0.169185135
785;19.71778444;22.62673839;0.150776258
787;19.68435351;22.57471827;0.14894944
789;19.11591099;22.58827441;0.158256538
791;19.45195666;22.63979739;0.165271301
793;19.89851686;22.61139566;0.178381013
795;19.77303194;22.61139566;0.203013683
797;19.50060097;22.59177742;0.234599106
799;19.69707404;22.58890387;0.251999514
801;19.80534325;21.7273563;0.259645896
803;19.60128043;22.4511514;0.234056138
805;19.25661574;22.44986141;0.211420453
807;19.4635889;22.34437904;0.183994529
809;19.70886249;22.41668757;0.162574221
811;19.27679008;22.37058758;0.129811889
813;19.33533428;22.23772936;0.129699219
815;19.37684495;22.42021147;0.126136011
817;19.11433573;22.36758225;0.107476499
819;19.13157502;22.46565147;0.119528185
821;18.74049415;22.34600439;0.173385421
823;18.9424498;22.35371111;0.196996735
825;19.02071501;22.34323209;0.221137429
827;18.95593833;22.3666169;0.256083461
829;19.2791914;22.31485124;0.271057082
831;19.12171589;22.31485124;0.263163454
833;19.05832701;22.26121649;0.266682742
835;18.77222134;22.20466748;0.234228554
837;18.87465146;22.25502208;0.198668463
839;18.61938169;22.18782155;0.166500357
841;19.10878652;22.12261064;0.118828453
843;18.46665803;22.16260782;0.096549556
845;18.36145734;22.11802067;0.104807049
847;19.01299754;22.16651743;0.121287161
849;18.68665731;22.16651743;0.143133296
851;18.54394984;22.18476532;0.182520878
853;18.96540116;22.11905727;0.211043221
855;18.52285785;21.9737904;0.234473227
857;18.94495194;22.10518613;0.23441746
859;19.07989478;22.06800197;0.203193812
861;19.16366078;22.00929994;0.18383189
863;19.04548294;21.47903489;0.168418749
865;19.05632342;21.47903489;0.136437266
867;18.75582913;21.47903489;0.11553999
869;19.1691858;21.98589423;0.118630359
871;18.85696629;21.96588011;0.119325561
873;18.8346563;21.96588011;0.132889606
875;18.96817736;21.57619072;0.178545071
877;18.88890263;21.94079977;0.204458943
879;18.40567678;21.94079977;0.237675187
881;18.67938571;21.94079977;0.246475633
883;19.18885771;21.87755867;0.231112167
885;18.44958113;21.80676352;0.214922925
887;18.36111221;21.83825148;0.190856093
889;18.56330298;21.75807338;0.163584068
891;18.44690873;22.15412003;0.149793006
893;17.98697012;21.74326849;0.131661444
895;18.88549062;21.76602438;0.122136859
897;18.72848336;21.80202088;0.122701886
899;18.71890381;21.77163916;0.140764887
901;18.7108995;21.77163916;0.175876923
903;18.41742632;21.7649985;0.1985762
905;18.76799281;21.7432176;0.224462959
907;18.72114078;21.70737325;0.261770497
909;18.15582817;21.70737325;0.263422461
911;18.39036527;21.70737325;0.235566995
913;18.33426028;21.70737325;0.212060345
915;18.30444437;21.70737325;0.161215389
917;18.51156251;21.58728956;0.129489431
919;18.15993773;21.60008393;0.12306267
921;18.28854485;21.62277874;0.135583448
923;18.25848726;21.59002061;0.17187083
925;18.5195007;21.59590003;0.222884511
927;18.92891691;21.60963885;0.275202749
929;18.4704215;21.60152552;0.313371046
931;18.98171213;21.49298639;0.321046922
933;18.29925215;21.52989734;0.32216933
935;18.33988697;21.87360834;0.289511732
937;18.9289593;21.48729019;0.229339157
939;18.20173672;21.48729019;0.196174964
941;18.36215637;21.43684398;0.186528681
943;18.31855779;21.39195202;0.178935705
945;18.02631649;21.39195202;0.201623415
947;18.18202491;21.39195202;0.245066877
949;18.28333586;21.39195202;0.266495376
951;18.37192315;22.02438928;0.281892144
953;18.12280163;21.3868751;0.298794296
955;18.39145321;21.3396169;0.268614075
957;18.41473394;21.3396169;0.239927359
959;18.02483041;21.2743251;0.198978428
961;18.1304464;21.2743251;0.170197738
963;17.76138961;21.23643969;0.141757342
965;18.14559768;21.24010556;0.166045237
967;18.05547725;21.24476623;0.1930224
969;18.18114115;21.24476623;0.226246024
971;18.23934616;21.24476623;0.25574816
973;17.78348432;21.24476623;0.271438951
975;17.81755667;21.17914926;0.253215148
977;17.50727946;21.17274217;0.209015916
979;17.96179037;21.05153081;0.168762265
981;17.47047766;21.11842706;0.122156408
983;17.72989984;21.13124125;0.106025773
985;17.92971194;21.06484267;0.122257913
987;18.12866004;21.63799987;0.161456663
989;18.12880472;21.63799987;0.21195212
991;18.07777994;21.05323651;0.247125838
993;17.60155685;21.01008132;0.270095533
995;17.51109222;21.01008132;0.262769666
997;17.70399968;20.92227738;0.227561296
999;17.82948937;20.94015885;0.178620631
1001;17.53508806;20.94015885;0.147518537
1003;17.84533699;20.90376646;0.127040746
1005;17.6174353;20.91205229;0.126941102
1007;17.5296646;20.92699913;0.143843661
1009;17.99115446;20.92699913;0.164683567
1011;17.87419244;20.90661965;0.173655359
1013;17.24253887;20.90661965;0.161456985
1015;17.44324126;20.86788139;0.124535427
1017;17.22589716;20.86788139;0.094647511
1019;17.34112566;20.80615313;0.083614837
1021;17.66248969;20.80615313;0.106955027
1023;17.43793785;20.81138327;0.147060553
1025;17.67122048;20.79018094;0.202192105
1027;17.33096611;20.83840341;0.249564989
1029;17.64658003;20.83840341;0.247428884
1031;17.08387742;20.81150488;0.215834466
1033;17.07538784;20.76922236;0.175262791
1035;17.58364961;21.35904282;0.166136609
1037;17.33888245;21.35904282;0.157995581
1039;17.0839083;20.78989648;0.178656806
1041;17.24089429;20.80500618;0.201395379
1043;16.87987491;20.80500618;0.197426794
1045;16.97615078;20.80336101;0.162021945
1047;17.19614791;20.66871566;0.127555908
1049;17.32408266;20.66269428;0.094248814
1051;17.21424036;20.69602027;0.070960229
1053;17.41661486;20.68308394;0.090677361
1055;16.89526565;20.68308394;0.125567509
1057;16.77827357;20.71040944;0.152473065
1059;16.76230478;20.66760889;0.166864472
1061;16.83035117;21.05809112;0.168522679
1063;17.09310533;20.54491522;0.130559217
1065;16.98270411;20.51503118;0.11273745
1067;16.83163592;20.51503118;0.089568665
1069;16.87839486;20.51503118;0.094315979
1071;16.70148873;20.50664357;0.111142525
1073;16.63893888;20.46437176;0.164669073
1075;17.08451689;20.62996722;0.14579325
1077;16.61345799;20.62996722;0.139853909
1079;16.96824485;20.44473317;0.135820343
1081;17.2238111;20.44193033;0.140125962
1083;16.83151134;20.48038467;0.131118211
1085;16.88593695;20.43256827;0.168056166
1087;16.77241018;20.39050967;0.201187699
1089;16.59183244;20.43314737;0.188819512
1091;16.22320434;20.35687887;0.161155203
1093;16.56939233;20.35687887;0.134297439
1095;16.98285535;20.26195642;0.125509844
1097;16.71063079;20.26195642;0.117453179
1099;17.01711282;20.35665494;0.155578669
1101;17.09025181;20.27441596;0.192906779
1103;16.18628395;20.27478131;0.206229216
1105;16.58679602;20.27942163;0.186467726
1107;16.41364839;20.23355522;0.175026237
1109;16.71611529;20.21152039;0.147094793
1111;17.01301777;20.22497475;0.12898621
1113;16.88353288;20.23095595;0.141638395
1115;16.60016186;20.2454153;0.184743972
1117;16.81923079;20.24058212;0.203592083
1119;16.62328747;20.19901049;0.213608754
1121;16.37981993;20.18102724;0.21602941
1123;16.8826092;20.18102724;0.177134478
1125;16.61600387;20.0982804;0.136858979
1127;16.52200742;20.0982804;0.131320052
1129;16.77663297;20.11048549;0.142777227
1131;16.65655703;20.11048549;0.166166804
1133;16.10146826;20.05659681;0.20720351
1135;16.66788567;20.05659681;0.206541289
1137;16.48431434;20.06115624;0.168396944
1139;16.26827771;20.01237502;0.148419057
1141;16.74578455;20.01237502;0.131863572
1143;16.40045264;20.01237502;0.127571108
1145;16.45990515;20.08097697;0.158767327
1147;16.46679963;20.04366048;0.213204666
1149;16.21470994;19.99939798;0.23482349
1151;16.10979717;19.96936179;0.21992404
1153;16.54337237;19.92013379;0.188768633
1155;16.20624978;19.93146567;0.16513188
1157;16.21700341;19.93057264;0.17136415
1159;16.59866788;19.90071913;0.190211317
1161;16.73890912;19.90071913;0.197102155
1163;15.78987333;19.85401914;0.19349855
1165;16.1462758;19.81965763;0.189083835
1167;16.3772726;19.82799435;0.173173996
1169;16.28591542;19.85090185;0.152732988
1171;16.44686536;20.50210503;0.171623811
1173;16.27422647;19.85242541;0.214566467
1175;15.92204154;19.78083794;0.206012153
1177;15.92675361;19.75475155;0.179216377
1179;16.01432244;19.70144144;0.142496774
1181;15.45171099;19.69172366;0.154882195
1183;16.11905582;19.73806793;0.138825481
1185;16.0325767;19.68373247;0.196210936
1187;15.84234115;19.71170725;0.214554561
1189;15.67558804;18.99682689;0.224782389
1191;15.56331695;19.69366346;0.181545994
1193;15.93074864;19.67861483;0.161522486
1195;16.10061303;19.662063;0.140110729
1197;15.95367009;19.71734292;0.150853168
1199;16.05575862;19.70857977;0.181192971
1201;15.86647428;19.68691084;0.210672882
