Repository: johodges/materials

## A Non-Dimensional Scaling Approach to Modeling Material Pyrolysis

This repository contains the data, scripts, and technical documents required to generate the SPyro cone validation cases.

## Instructions
* Clone this repository with submodules
  ```
  git clone --recurse-submodules https://github.com/johodges/materials
  ```
* Pre-process data
  ```
  python materials/scripts/initialize.py
  ```
* Build latest FDS (example for impi_intel_linux target, but use relevant make target for platform)
  ```
  git clone git@github.com:firemodels/fds.git && cd fds
  cd Build/impi_intel_linux
  ./make_fds.sh
  ln -s fds_impi_intel_linux fds
  cd ../..
  ```
* Run cases
  ```

File: data/rise_materials/Testdata-1697.txt
Keywords
Material1;Material2;Material3;Material4;Product;Object;Scenario;Method;Reference;Comment;Owner;IsPublic;ImportDate
HPL compact ;;;;IN1-10;Ceiling panel;;ISO 5660;TRANSFEU;;TRANSFEU;1;2011-03-15 15:38:18
Scalars
Flux (kW/m2);tig (s);qmax (kw/m2);qtotal (MJ/m2);q180 (kw/m2);q300 (kw/m2);Sample mass (g);Mass loss (g);DHc (MJ/kg);Peak smoke production (m2/m2s);Total smoke produced (m2/m2);Specific extinction area (avg) (m2/kg);MARHE (kW/m2);Area exposed (m2);Observations;Test date (YYYY-MM-DD);Test identifier;Product thickness (mm);Thickness1 (mm);Thickness2 (mm);Thickness3 (mm);Thickness4 (mm);Product density (kg/m3);Density1 (kg/m3);Density2 (kg/m3);Density3 (kg/m3);Density4 (kg/m3);Product area weight (kg/m2);Area weight1 (kg/m2);Area weight2 (kg/m2);Area weight3 (kg/m2);Area weight4 (kg/m2)
35;184;111.86;30.40;;;56.63;27.79;9.84;;324.86;;37.69;0.0088;Projection of particles and cracking of the surface. Raising. Glowing. Unidentifiable end flame.
;2010-11-04;c_LSFIRE_IN-1-10_35e;4.0;;;;;;;;;;;5.67;;;
VectorData
Time (s);HRR (kW/m2);Mass (g);SPR (m2/(m2*s))
1;8.992431153;56.63;0.051787575
3;10.21698415;56.63;0.079396079
5;10.21183242;56.0870172;0.100529599
7;9.705561277;56.29278019;0.109905282
9;8.285103763;55.96135784;0.102261373
11;6.539908745;55.95304523;0.077935721
13;5.405547833;55.9301372;0.052675684
15;4.016918463;55.90867827;0.053017507
17;2.714141966;55.99394348;0.066509813
19;2.143609115;55.9922817;0.100822801
21;2.094665501;55.95836323;0.129073881
23;1.920207533;55.93789214;0.129163472
25;1.425057317;55.97775057;0.108995871
27;1.404141158;55.93001559;0.082955188
29;1.175137818;56.10028566;0.065021367
31;0.984554825;56.00491964;0.068269854
33;0.5217846;55.95637896;0.115040733
35;0.312094291;55.98018752;0.15130381
37;0.196857443;55.98523122;0.174275487
39;-0.054209648;55.85154319;0.153616502
41;-0.170966;55.89245482;0.116096823
43;-0.242352505;55.91249574;0.063715192
45;-0.119147792;55.83806151;0.033467812
47;-0.178118793;55.80212876;0.072148725
49;0.005178492;55.80037913;0.131879398
51;-0.260608838;55.73330395;0.222169241
53;-0.53606205;55.286262;0.323753661
55;-0.459750666;55.68572059;0.371239226
57;-0.902130124;55.56304728;0.379084843
59;-0.762978948;55.48046223;0.386173725
61;-0.660234317;55.42300947;0.383929405
63;-0.669460995;55.41117296;0.41885296
65;-0.874441406;55.37117524;0.528879118
67;-0.961060468;55.24714767;0.644437699
69;-1.341780364;55.21907807;0.77694712
71;-1.534261326;55.09102945;0.924577964
73;-0.921750196;55.20100053;1.026728341
75;-1.246643997;54.86001308;1.119691982
77;-1.112766811;54.8445991;1.308161843
79;-1.132692731;54.67290672;1.46508241
81;-0.987912535;54.60876509;1.64743737
83;-1.07788593;54.50160059;1.900920871
85;-0.569613916;54.34960467;2.075909915
87;-0.729476619;54.23210954;2.074821418
89;-1.016511708;54.08132271;2.112709052
91;-0.835743166;53.61155164;2.032543983
93;-0.57486869;53.61155164;1.856789001
95;-0.702723299;53.691351;1.735222672
97;-0.6948377;53.66562728;1.697445649
99;-0.86189767;53.47980395;1.645613101
101;-1.013797564;53.25954464;1.579986645
103;-1.090136308;53.16235131;1.486210754
105;-1.14093305;53.04672741;1.3933799
107;-1.131288601;52.80831235;1.267914866
109;-0.747606907;52.78474701;1.126523363
111;-0.914017712;52.31878806;1.061706255
113;-0.983316854;52.59426353;1.025614705
115;-0.764343058;52.40184293;1.00313262
117;-0.723839067;52.40184293;0.979926367
119;-0.813048476;52.04462293;0.945179428
121;-0.685235813;51.98720017;0.94952813
123;-0.693775249;51.7155502;0.936502807
125;-0.645179434;51.15040455;0.958632852
127;-0.398150869;51.44162882;1.006746203
129;-0.771679657;51.3112654;1.042701607
131;-0.535572125;51.17599756;0.985164737
133;-0.378534673;51.03115979;0.961657363
135;0.028494845;50.84037149;0.862462185
137;0.127336086;50.84037149;0.73985856
139;0.468766816;50.54649223;0.698132085
141;0.640359152;50.39746789;0.694265056
143;0.176099557;50.29285873;0.705524326
145;0.233637362;50.22940495;0.712073895
147;0.243708862;50.04195413;0.715359017
149;0.123648761;49.94256707;0.692416541
151;0.533050254;49.86586143;0.663345376
153;0.473682297;49.47287368;0.629677866
155;0.796011338;49.47287368;0.58671721
157;1.207947346;49.15566425;0.600410778
159;0.833225974;49.01460378;0.585093834
161;1.09475552;49.01460378;0.578626757
163;1.01163738;48.64069534;0.599967717
165;0.836254869;48.64069534;0.611255864
167;0.920306151;48.21575195;0.581587422
169;0.961809013;48.00304294;0.541914888
171;0.93050466;47.87764501;0.516922509
173;1.235213986;47.66202924;0.438869057
175;2.036507995;47.66202924;0.45632811
177;2.242755366;47.43762782;0.446660251
179;2.610478614;47.21791708;0.442468521
181;3.338146014;47.05428392;0.379555262
183;3.809335737;46.88009728;0.35692182
185;6.241455775;46.67815925;0.288401896
187;7.286205976;46.43989205;0.249507983
189;8.774880398;46.38394946;0.225102869
191;11.08265986;46.41794616;0.251570777
193;13.69176199;46.10762114;0.266297726
195;14.84123195;46.08674184;0.254400625
197;16.6892957;45.73253307;0.22608685
199;19.50067724;45.53079004;0.176280832
201;22.10559944;45.46414986;0.135441754
203;23.4445375;45.13731426;0.097787722
205;25.25056862;45.13731426;0.101275351
207;26.11594779;44.94573954;0.121949808
209;26.88650607;44.78456047;0.189723773
211;28.0780987;44.68110791;0.241462796
213;28.9777777;44.1806788;0.251519578
215;29.18016059;43.36142972;0.240654592
217;28.3637822;43.36142972;0.217103547
219;29.40454557;42.86656117;0.15199996
221;29.88358352;43.44265567;0.107381059
223;30.93086072;43.2646312;0.11672266
225;31.15806428;43.09101134;0.154332386
227;32.40280022;42.93457224;0.178956372
229;32.32787323;42.74055468;0.219599424
231;32.33391664;42.51484345;0.21589795
233;33.60859611;42.37226531;0.179414149
235;34.09698948;42.16004326;0.125348537
237;34.38712325;41.98675286;0.097702196
239;33.4733365;41.88043746;0.084234061
241;33.33274697;41.71520092;0.113253386
243;34.45295743;41.55033617;0.155171921
245;35.14257047;41.35185883;0.183028117
247;36.00821813;41.17658202;0.199855556
249;36.03606464;40.97290775;0.185974926
251;37.08417372;40.7414821;0.153194937
253;37.91843237;40.6160665;0.103056344
255;38.41395957;40.43554402;0.092247673
257;38.55967593;40.28947465;0.095682955
259;38.59634882;40.14662276;0.13118348
261;38.25355587;39.98318942;0.169068818
263;37.75985074;39.75706409;0.202626241
265;38.0650162;39.58033121;0.199050734
267;36.88221911;39.35095841;0.174501905
269;36.87252787;39.19875409;0.12809397
271;36.5582392;39.05947163;0.104150017
273;36.71522076;38.87372812;0.102744746
275;36.6786666;38.6613716;0.096772032
277;38.08164279;38.42113031;0.139485002
279;37.75549282;38.3423954;0.188035418
281;37.322664;38.13106317;0.186674593
283;37.25667817;37.90967833;0.184026353
285;37.47924233;37.69857109;0.183568889
287;37.98126909;37.3934671;0.148058318
289;39.61309532;37.16691534;0.15520634
291;40.08567659;36.99236335;0.1758771
293;41.52870088;36.8521434;0.21368655
295;42.40917962;36.65850298;0.242190094
297;43.60836832;36.38277251;0.262707746
299;44.93423603;36.12848758;0.207994384
301;46.83567923;35.86774467;0.17395273
303;49.12668046;35.66455093;0.12336707
305;49.51735706;35.46715198;0.124175348
307;51.77195771;35.30545541;0.145375955
309;50.66744127;35.06707196;0.180648757
311;52.00642853;34.89236783;0.20340472
313;53.42333247;34.70622896;0.219846496
315;52.57020367;34.45288098;0.180531921
317;55.77043125;34.33940743;0.131723679
319;54.28504608;34.33940743;0.090589343
321;56.60116343;33.95761709;0.102106611
323;56.60985421;33.77354928;0.111075285
325;58.46154537;33.42727865;0.128609574
327;59.6303328;33.14848285;0.169803232
329;59.27937358;32.93626026;0.171122038
331;61.17466067;32.69804127;0.144246919
333;62.18138189;32.49817484;0.133624643
335;63.32033616;32.51427024;0.151146441
337;65.43942594;32.13789111;0.171316714
339;66.15388173;32.04609881;0.228574181
341;67.99014301;31.80929999;0.260001673
343;68.85541128;31.45191071;0.288405137
345;70.19929348;31.70616457;0.293870976
347;72.13254659;31.10070512;0.272483205
349;73.49588282;31.01143762;0.301738113
351;73.30219578;30.87050893;0.379961815
353;74.90009572;30.82858052;0.419685863
355;75.46324299;30.65801152;0.490012499
357;77.04881053;30.53840355;0.5741231
359;78.68974203;30.36585082;0.581559576
361;78.83244474;30.29347908;0.599988084
363;82.02644209;30.13620748;0.644006381
365;84.85658175;30.01450863;0.687973674
367;85.94326108;29.88072738;0.700088663
369;86.38987983;29.89997973;0.770918892
371;90.8027675;29.89997973;0.736653255
373;93.01134354;29.89997973;0.739236034
375;93.049942;29.48997301;0.72811314
377;95.92320019;29.32561504;0.753291299
379;98.85641131;29.22715904;0.73586148
381;101.4323659;29.09353797;0.834277822
383;101.4119161;29.09353797;0.837963045
385;103.6553686;28.77364838;0.842704308
387;106.5864861;28.57167982;0.818866718
389;106.8117587;28.44738064;0.840713903
391;106.8280211;28.44738064;0.812198426
393;106.7913462;28.44738064;0.825655827
395;107.0729675;28.02119494;0.847867052
397;106.3419039;27.80853414;0.917328707
399;105.984243;27.65737767;0.913024699
401;108.5632433;27.50166285;0.899931345
403;109.1861223;27.34357215;0.904185424
405;108.1311615;27.34357215;0.88943866
407;107.5144685;27.07296038;0.844396984
409;108.2786998;27.01354693;0.903016425
411;109.0697015;26.71347701;0.93411552
413;110.5145187;26.56146769;0.939048063
415;110.8740649;26.40043058;1.00864993
417;111.1783495;26.2585044;1.041268833
419;111.863913;26.14248247;1.045126347
421;107.8902589;26.14248247;1.008233771
423;108.6508255;25.8984671;1.002533412
425;103.7821993;25.81916381;0.911613393
427;101.1566061;25.72947042;0.895297941
429;99.25041276;25.58060732;0.852817868
431;94.92856869;25.55551681;0.830212995
433;92.92548788;25.47240354;0.780275048
435;89.48463279;25.40002377;0.706557235
437;85.59861764;25.316678;0.576361436
439;85.52749314;25.16336959;0.440371886
441;83.8007457;25.09977385;0.366552151
443;80.1159134;25.06111648;0.324476646
445;75.46551559;25.04544803;0.347757151
447;73.64000401;24.98260335;0.382413238
449;72.07788001;24.91366605;0.435523366
451;69.04095108;24.87405351;0.449734374
453;68.60436123;24.76608223;0.404824325
455;65.66116996;24.67502921;0.351853858
457;63.04078007;24.60606137;0.293155841
459;60.60988383;24.61101615;0.242119539
461;58.35474588;24.51561745;0.218305026
463;57.2996205;24.71034643;0.233913504
465;55.05796776;24.50144149;0.239063379
467;55.45264646;24.36099708;0.257272077
469;52.59861751;24.34682112;0.245622376
471;51.34102368;24.33400694;0.230971967
473;49.3606978;24.24364552;0.193111243
475;48.52287365;24.29492528;0.153744164
477;47.06035357;24.1943677;0.12352863
479;46.25944106;24.1347105;0.100604749
481;45.492588;24.06426999;0.100954039
483;44.51817888;24.30549377;0.148535197
485;42.34964499;24.03216221;0.200623003
487;42.53283729;24.25983039;0.219200101
489;41.14852897;24.19797999;0.231075916
491;39.81393713;24.17167074;0.200237623
493;39.66692471;24.10497698;0.155346124
495;38.753029;24.13420157;0.105116941
497;38.28723205;24.03312649;0.08712262
499;37.53209501;24.15930333;0.07084198
501;36.67349411;24.15930333;0.110020274
503;35.8257748;24.04849922;0.13894446
505;35.07243681;24.04849922;0.180195979
507;34.273501;23.97560195;0.188144578
509;34.10634046;23.85362882;0.184877734
511;33.9789483;23.87980682;0.140567042
513;32.51759145;23.82550243;0.112341863
515;31.83627381;23.80464456;0.105371132
517;31.18733797;23.80261422;0.111372491
519;30.85596379;23.80261422;0.13085768
521;30.14122775;23.83756394;0.167713098
523;29.64260534;23.75451336;0.19414396
525;29.93237025;23.71096281;0.168225541
527;28.83901145;23.71336922;0.134711844
529;28.80109643;23.68743443;0.117744779
531;27.97525596;23.27669432;0.107019386
533;27.733157;23.62598046;0.113516183
535;27.25900509;23.66983582;0.163378913
537;26.78513377;23.6487251;0.207346221
539;26.66798522;23.57945297;0.212722904
541;26.81632164;23.5558137;0.203410835
543;25.5303908;23.58201206;0.165529179
545;25.23047597;23.567137;0.10608717
547;25.01163632;23.44441173;0.089085208
549;24.96538658;23.46086124;0.108099672
551;25.17822218;23.4819934;0.12947502
553;24.6826177;23.49706185;0.183372161
555;24.20183105;23.39303125;0.21908767
557;24.29493529;23.96766165;0.215500684
559;23.4367584;23.62423351;0.194658925
561;23.37212986;23.42929132;0.149119236
563;24.24215459;23.48886548;0.098350416
565;24.11226415;23.35098069;0.079442895
567;23.07716067;23.52282093;0.098381982
569;22.72657577;23.33513975;0.12202189
571;22.2850469;23.30605873;0.176702193
573;22.58307905;23.24511315;0.193822168
575;22.09961543;23.20889326;0.195933279
577;22.83224186;23.20025226;0.156892963
579;21.10051901;23.20569614;0.143703821
581;21.72598053;23.15001016;0.114798161
583;22.61316716;23.15331977;0.128436301
585;21.67411517;23.18602594;0.140394243
587;21.58773843;23.28966065;0.176599803
589;21.43570228;23.14487109;0.181696987
591;21.31213239;23.09331704;0.181445994
593;20.90489813;23.6377784;0.143759976
595;20.25619098;23.05010131;0.128583696
597;20.43365397;23.01745568;0.105520165
599;20.96172372;22.97775207;0.110582589
601;21.00120864;22.93999952;0.127638359
603;20.48192468;23.00922182;0.185282769
605;20.42105336;23.02473652;0.210808606
607;20.30962152;22.9659327;0.199438051
609;19.85698351;22.9327085;0.176879903
611;20.2822037;23.00278205;0.15137445
613;20.11854711;22.83075861;0.104795256
615;20.53477244;22.80740433;0.108367032
617;20.31999947;22.7358474;0.153274641
619;19.60219325;22.89906699;0.157985963
621;19.42977702;22.8969954;0.161580253
623;19.58811219;22.84526938;0.152841232
625;19.58474642;22.78720753;0.114229136
627;19.75301796;22.78720753;0.079406218
629;19.56454674;22.73835452;0.113400991
631;19.78001351;22.73835452;0.14561136
633;18.76165121;22.85810339;0.184425181
635;19.11840976;22.72559016;0.195577153
637;19.14681275;22.72559016;0.179406107
639;19.21949686;22.50503996;0.125893877
641;19.05284142;22.70996296;0.115010674
643;19.28032363;22.70996296;0.102542716
645;19.19276286;22.69240561;0.129202224
647;19.03806958;23.21360429;0.192436441
649;19.82514141;22.64669186;0.217128782
651;18.90862232;22.56490984;0.180644064
653;19.07967691;22.5961953;0.151691848
655;18.62984956;22.5488364;0.135178014
657;19.1588663;22.51269686;0.100483784
659;18.95579299;22.22464078;0.114440974
661;19.13527897;22.55715115;0.162855463
663;18.41859762;22.03192232;0.191014662
665;18.44345311;22.9481407;0.180182253
667;18.52471822;22.1995883;0.149437951
669;18.95042614;22.1995883;0.117248664
671;18.75568191;22.1995883;0.11357528
673;18.52437691;22.4644835;0.129090342
675;18.3190816;22.48676207;0.145656702
677;18.01100233;22.46655616;0.15906692
679;18.14076632;22.36764374;0.157248916
681;18.48778549;22.3468373;0.117592968
683;18.38476326;22.27769642;0.097213546
685;18.42290009;22.34538445;0.111138022
687;18.22991913;22.34538445;0.135144436
689;18.25749017;22.3320817;0.146061274
691;17.91147993;22.35347689;0.175182828
693;18.02418049;22.35347689;0.161967493
695;17.9185612;22.35347689;0.138245904
697;18.41204277;22.28180853;0.128993829
699;18.32036553;22.30450335;0.150906228
701;18.49012805;22.23913012;0.145152035
703;18.65060214;22.29340451;0.181769013
705;18.54208444;22.2713188;0.188011342
707;18.36894165;22.25831122;0.178207525
709;18.23543779;22.19846277;0.147328894
711;18.37260867;22.35518312;0.144375507
713;18.32508814;22.16476018;0.127302301
715;18.37330337;22.18463127;0.141670177
717;18.20204943;22.16487108;0.162512949
719;18.00351071;22.18963748;0.169066996
721;18.03741583;22.18963748;0.146096744
723;17.90595761;22.18963748;0.153510077
725;18.09444171;22.11719717;0.115214801
727;18.04179066;22.09265469;0.116802575
729;18.00842035;22.06754275;0.136417268
731;17.45590003;22.07701678;0.155999111
733;17.76660015;22.05662658;0.142449544
735;17.48958849;22.02139187;0.134769979
737;18.08445175;22.02139187;0.11497523
739;17.99869254;21.89201629;0.082212482
741;17.66768788;21.99106157;0.106790457
743;17.70752166;21.94322428;0.114122737
745;17.58663629;21.93552773;0.143587481
747;17.63766474;21.94617925;0.132191205
749;18.08262361;21.9123347;0.132836153
751;18.11896266;21.86137047;0.082696376
753;18.12142956;21.77372028;0.067735567
755;17.74878819;21.83964153;0.088433864
757;17.3244479;21.95034333;0.121587606
759;17.1050541;21.84609952;0.12625304
761;17.21027313;21.84609952;0.143230583
763;17.13399635;21.78849302;0.138459229
765;17.07855887;21.73301007;0.09217434
767;17.16788451;21.50767705;0.096986837
769;17.47280938;21.75769558;0.11668877
771;17.09547547;21.72228676;0.13248359
773;16.81540439;21.76298518;0.122983604
775;16.64640331;21.73839127;0.138016391
777;16.5612876;21.70428369;0.100675906
779;16.51338384;21.64648487;0.072062905
781;16.89303589;21.64648487;0.074939415
783;16.87094223;21.66218545;0.107355887
785;16.57487485;21.63502281;0.133800456
787;16.50849059;21.64009974;0.132016022
789;16.02916933;21.64009974;0.134000023
791;16.29762756;21.43348925;0.100760445
793;16.38048009;21.58616874;0.083547073
795;16.28374545;21.53784448;0.05663119
797;16.35660925;21.55646737;0.071269547
799;16.24954388;21.55646737;0.108079058
801;16.02967759;21.57932505;0.11811155
803;16.28377286;21.49558286;0.099268743
805;16.49154221;21.49558286;0.079273683
807;16.09504683;21.33840554;0.065369651
809;16.31801135;21.33840554;0.062581895
811;16.43655067;21.33840554;0.066521422
813;16.07228901;21.49052629;0.106234528
815;16.22926708;21.44993929;0.110066082
817;16.08315345;21.3786154;0.105488796
819;16.32537847;21.38342876;0.069573155
821;15.92843528;21.40420413;0.0668613
823;15.88114656;21.34067856;0.082799269
825;15.81682207;21.34067856;0.11969313
827;16.2375046;21.38040199;0.138747441
829;16.21111906;21.34891403;0.147570375
831;16.0729689;21.28853684;0.137076946
833;15.66667397;21.26754825;0.081425871
835;16.02281557;21.32217835;0.043815998
837;16.4587783;21.28055583;0.04782259
839;16.25982147;21.27935745;0.078684336
841;15.78794984;21.84917396;0.106683638
843;15.57256047;21.2295107;0.11099689
845;15.43160058;21.19846899;0.106642319
847;15.30015541;21.17620113;0.077323009
849;15.70317573;21.17741933;0.056610259
851;15.60223424;21.15574986;0.046317174
853;15.77389933;21.15203364;0.081763915
855;15.23606874;21.19691543;0.121292397
857;15.45069758;21.16226892;0.150501679
859;15.41030183;21.06528612;0.145777682
861;15.24462855;21.07334802;0.131614069
863;15.37365161;21.04687591;0.091854076
865;15.52932426;21.00569053;0.052325594
867;15.48375634;21.01080817;0.033198619
869;15.31609481;21.02955319;0.04783792
871;15.43342296;21.02303414;0.066268437
873;15.40491149;21.01595634;0.11074971
875;15.0990989;21.01586473;0.16554325
877;15.50060536;21.01698169;0.171110503
879;15.01801934;21.01698169;0.154367186
881;15.07874733;20.92688223;0.127158405
883;15.69032554;20.94283514;0.107649809
885;15.62641637;20.9539238;0.077599732
887;15.25477171;20.9539238;0.101764742
889;14.63989463;20.33861694;0.132776553
891;14.56020571;20.92691384;0.154908538
893;14.79694106;20.89432928;0.140461287
895;15.01595314;20.8625156;0.115717824
897;14.68702185;20.8625156;0.099519872
899;14.84766112;20.80900299;0.094849985
901;15.07386212;20.81712596;0.120763148
903;14.49533546;20.57292578;0.147344268
905;14.56001427;20.57292578;0.159988079
907;14.50877734;20.76521727;0.150419551
909;14.07109263;20.76521727;0.111843593
911;14.27759828;20.74925472;0.089010248
913;14.50824313;20.7518947;0.072094902
915;14.23663365;20.76628334;0.100231124
917;14.40223287;20.74490797;0.119929506
919;14.49619589;20.71926889;0.131190128
921;13.92708739;20.70735791;0.105978326
923;13.91093944;20.70990629;0.091226932
925;14.18719683;20.68797325;0.058183335
927;14.05070367;20.69801567;0.047582548
929;14.0766994;20.69801567;0.073792381
931;13.85026065;20.6491332;0.104534367
933;13.82937595;20.63851221;0.120869318
935;13.62622041;20.62154467;0.129713092
937;13.81520855;20.6130151;0.108205584
939;13.61279798;20.6130151;0.071032109
941;13.90658556;20.55150005;0.057941781
943;14.19496432;20.50200849;0.0475421
945;14.14467935;20.81627311;0.061234213
947;14.06332715;20.57311917;0.083599445
949;13.40680322;20.49013876;0.092719725
951;13.76304273;20.2520312;0.087748313
953;13.31528861;20.46360558;0.083399391
955;13.68152755;20.46360558;0.060473368
957;13.52033323;20.43224887;0.046545403
959;13.55183238;20.42071396;0.066392478
961;13.52227091;20.44395681;0.080890485
963;13.54147063;20.41816558;0.109489286
965;13.4217186;20.39978591;0.102142985
967;13.50042636;20.41440811;0.092657841
969;13.51665935;20.26442967;0.07748875
971;13.71403969;20.31000199;0.054997044
973;13.64458512;20.32574061;0.046573136
975;13.10344601;20.39525648;0.083361477
977;13.21731076;20.38394443;0.108148571
979;13.32411009;20.36073158;0.105581927
981;13.07987263;20.26571859;0.104249897
983;12.79943875;20.27844224;0.081433272
985;13.46820936;20.30442739;0.058174594
987;13.28948452;20.32500937;0.076012706
989;12.98316338;20.2816715;0.11547777
991;12.8149506;20.27733546;0.139767435
993;12.79438677;20.23763185;0.137545748
995;13.09124785;20.16593296;0.124016086
997;13.36138698;20.18955188;0.09271717
999;13.08931221;20.19246614;0.089913919
1001;12.78377672;20.18483013;0.10520939
1003;12.44497671;20.14819399;0.103046656
1005;12.223515;20.11480694;0.103046656
1007;12.71700542;20.11480694;0.091130067
1009;13.12813617;20.07284906;0.049161224
1011;12.94198879;20.04797176;0.049628742
1013;12.80642388;20.07429119;0.089342146
1015;12.89794539;20.0959912;0.102258759
1017;12.44267594;20.02918655;0.13102785
1019;12.19035916;20.02918655;0.133104257
1021;12.98111843;20.03028315;0.098012477
1023;13.20434467;19.99986072;0.069381882
1025;13.32316851;20.03235367;0.100604319
1027;12.6689535;20.03235367;0.114723766
1029;11.89248618;20.01407632;0.125783817
1031;12.50623204;19.98161336;0.141481412
1033;12.52303614;20.01013671;0.144633715
1035;11.9586917;20.01013671;0.105716649
1037;12.66374926;19.95530411;0.079803797
1039;12.93686822;19.96187352;0.110060252
1041;12.04847075;19.98102408;0.133416342
1043;12.33527056;19.98102408;0.139944542
1045;12.53049637;19.92048403;0.15085443
1047;12.7092492;19.82221125;0.133878743
1049;12.45032199;19.83610221;0.089774996
1051;12.57402924;19.81209758;0.071414451
1053;12.61950047;19.88688376;0.088074496
1055;12.79181854;19.91021822;0.10975238
1057;12.34807743;19.84633802;0.138643525
1059;12.19704082;19.80101963;0.151411369
1061;12.20894465;19.79807537;0.13277704
1063;12.26999444;19.78152354;0.097795737
1065;12.22833019;19.79914143;0.075856643
1067;11.88815939;19.80578209;0.074066183
1069;12.28367696;19.80025785;0.088466314
1071;11.86323041;19.77892373;0.114075691
1073;11.64149092;19.72188723;0.120026457
1075;12.2957565;19.71320497;0.104155794
1077;12.27689493;19.65173118;0.079854213
1079;11.75992258;19.679219;0.072553018
1081;11.86346987;19.13600745;0.058006584
1083;11.94115186;19.71848547;0.078159359
1085;11.94217185;19.71503282;0.092590989
1087;11.60252106;19.6355356;0.096210364
1089;11.63389083;19.55964263;0.088839641
1091;11.92396414;19.55964263;0.067402495
1093;11.8782474;19.6320733;0.050597083
1095;11.65172203;19.06802478;0.073817706
1097;11.87300919;19.51092302;0.104865351
1099;11.56692923;19.56173458;0.105866707
1101;11.48155779;19.56173458;0.114376253
1103;11.30074261;19.45373384;0.102636071
1105;11.97207678;19.59943731;0.080305126
1107;11.63972165;19.4152795;0.057208748
1109;11.51536019;19.45935879;0.075062334
1111;11.71068873;19.72068831;0.099787979
1113;11.10825548;19.43184098;0.101228358
1115;11.24570561;19.43184098;0.085907051
1117;11.3486962;19.43184098;0.075293586
1119;11.26559374;19.37573875;0.055679653
1121;11.55752187;19.31733136;0.051778711
1123;11.54208747;19.40951151;0.076704435
1125;11.13051459;19.42638798;0.094025231
1127;11.22873331;19.36016191;0.097292686
1129;11.22628036;19.3282877;0.084899609
1131;11.51520814;19.29856651;0.093152906
1133;11.06845289;19.25747219;0.103448917
1135;11.07409628;19.32742413;0.109586131
1137;11.30497717;19.3660815;0.108032287
1139;10.92453296;19.31375656;0.103177565
1141;11.00621083;19.32486505;0.070690715
1143;11.19222811;19.27653115;0.058831063
1145;11.14887147;18.78510615;0.068637057
1147;10.99689325;19.22815653;0.086418684
1149;10.82587302;19.24904333;0.09035953
1151;11.23853925;19.24904333;0.094274478
1153;11.15435809;19.20049622;0.091202431
1155;10.95411263;19.17778158;0.099048218
1157;10.94344968;19.21225505;0.08077726
1159;10.96287633;19.20414226;0.096509484
1161;10.75572192;19.26025467;0.088767733
1163;10.87389891;19.26025467;0.088717242
1165;11.15977138;19.13000535;0.085108213
1167;11.22801008;19.19547019;0.107405521
1169;11.06549917;19.18650347;0.113152956
1171;10.91605553;19.17125181;0.130025505
1173;10.68665793;19.17125181;0.108345579
1175;11.06504567;19.11407334;0.077634125
1177;11.12465935;19.06704925;0.085665464
1179;10.96271153;19.10504609;0.095532952
1181;11.2810109;19.12596342;0.118232458
1183;10.99830106;19.09240387;0.137594393
1185;10.90945484;19.04471979;0.130805084
1187;11.10777314;19.03349881;0.105610537
1189;11.00990576;19.00871257;0.084192158
1191;10.57951645;19.06392124;0.082697169
1193;10.9828131;18.67246509;0.097944023
1195;10.88491727;18.99926908;0.110461981
1197;11.04825629;18.93560209;0.100347319
1199;10.83546455;18.92200523;0.086477705
1201;11.20806824;18.8892171;0.047126747

File: data/rise_materials/Testdata-1698.txt
Keywords
Material1;Material2;Material3;Material4;Product;Object;Scenario;Method;Reference;Comment;Owner;IsPublic;ImportDate
HPL compact ;;;;IN1-10;Ceiling panel;;ISO 5660;TRANSFEU;;TRANSFEU;1;2011-03-15 15:41:50
Scalars
Flux (kW/m2);tig (s);qmax (kw/m2);qtotal (MJ/m2);q180 (kw/m2);q300 (kw/m2);Sample mass (g);Mass loss (g);DHc (MJ/kg);Peak smoke production (m2/m2s);Total smoke produced (m2/m2);Specific extinction area (avg) (m2/kg);MARHE (kW/m2);Area exposed (m2);Observations;Test date (YYYY-MM-DD);Test identifier;Product thickness (mm);Thickness1 (mm);Thickness2 (mm);Thickness3 (mm);Thickness4 (mm);Product density (kg/m3);Density1 (kg/m3);Density2 (kg/m3);Density3 (kg/m3);Density4 (kg/m3);Product area weight (kg/m2);Area weight1 (kg/m2);Area weight2 (kg/m2);Area weight3 (kg/m2);Area weight4 (kg/m2)
35;195;104.27;33.21;;;56.74;29.04;11.00;;113.07;;37.72;0.0088;Projection of particles and cracking of the surface. Raising. Glowing. Unidentifiable end flame.
;2010-11-10;c_LSFIRE_IN-1-10_35f;4.0;;;;;;;;;;;5.67;;;
VectorData
Time (s);HRR (kW/m2);Mass (g);SPR (m2/(m2*s))
1;4.711248256;56.74;0
3;4.768826198;56.34512066;0
5;5.835103515;56.34512066;0
7;6.697393731;56.54426817;0
9;6.753686328;56.00177394;0
11;5.921117989;56.56142321;0
13;4.412429946;56.61485814;0
15;3.265676161;56.70344904;0
17;2.346758457;56.5908653;0
19;1.572799759;56.55728003;0
21;1.22785819;56.55950376;0
23;1.186176565;55.864592;0
25;0.767873633;56.53222434;0
27;0.572695632;56.50672562;0
29;0.621392713;56.50921024;0
31;0.524597027;56.51207682;0
33;0.548845471;56.26522219;0
35;0.218775631;56.56706585;0
37;0.309770659;56.50252458;0
39;0.388166502;56.54154998;0
41;0.178242774;56.58264644;0
43;0.147053387;56.63981526;0
45;0.073246869;56.63981526;0
47;-0.2856834;56.63981526;0
49;-0.631926383;56.45626923;0
51;-0.763415743;56.32793562;0.099823439
53;-0.567121226;56.38368535;0.190721983
55;-0.380062421;56.44159881;0.422343548
57;-0.076554747;56.31384698;0.663074626
59;0.228006203;56.21660436;0.864080744
61;0.647399653;56.15706288;0.952079305
63;0.616592045;56.15706288;1.030318927
65;0.312463885;56.15706288;0.938270985
67;0.370100617;56.15706288;0.810029405
69;0.384212297;56.15706288;0.703285406
71;0.462670418;55.68199739;0.604092349
73;0.204828553;55.5694174;0.588092831
75;0.25888886;55.55085076;0.606411176
77;0.223178036;55.45622777;0.706689497
79;0.320007188;55.35703838;0.808656514
81;0.334994486;55.30411774;0.896746951
83;0.756098429;55.24832354;0.950612121
85;1.121659799;55.11926243;0.995456936
87;0.955243788;55.07923525;1.051318688
89;0.998179084;54.84125947;1.087220316
91;0.903796689;54.90130882;1.153192799
93;1.054863019;55.119361;1.148180397
95;1.156631952;54.65054082;1.131556026
97;1.289321925;54.42687011;0.979097554
99;1.27582895;54.39604;0.859679587
101;1.318925119;54.30601715;0.703101484
103;1.386699616;54.1804419;0.61627857
105;1.358421826;54.1804419;0.512597241
107;1.56270726;54.06847101;0.497651189
109;1.344815736;53.91255315;0.498662202
111;0.940763117;53.82938471;0.498030495
113;0.841773245;53.70522428;0.471128969
115;0.722706418;54.13238604;0.488678382
117;0.872231321;53.60678007;0.466461297
119;1.101498312;53.37883064;0.443052689
121;1.265559671;53.29656273;0.453451789
123;1.206367374;53.13584919;0.473346469
125;1.848252726;53.0156964;0.443496558
127;2.040444618;53.0156964;0.451723329
129;2.156819139;53.0156964;0.38944623
131;2.214048393;52.59393567;0.400287023
133;2.250390454;52.19806151;0.370489014
135;2.020475924;52.10130586;0.396468906
137;1.99371785;52.10130586;0.382622685
139;1.735811933;51.77818112;0.441802458
141;1.473085684;51.65734584;0.394264775
143;1.33731565;51.5831034;0.365503256
145;1.408136141;51.5831034;0.37097223
147;1.333367092;51.28886361;0.377013231
149;1.243144395;51.17556576;0.395714305
151;0.268466387;50.93802017;0.389240999
153;1.039289112;50.87020571;0.411241368
155;1.359493739;50.87020571;0.375532711
157;1.366495343;50.51049734;0.349618358
159;1.384702743;50.34684168;0.290775211
161;1.216015;50.18856563;0.318732131
163;1.080353455;50.01435166;0.282405758
165;1.238950383;49.95948478;0.300139607
167;2.146029904;49.73625764;0.294916917
169;2.269735903;49.61896929;0.28399666
171;2.320592578;49.59413592;0.249611036
173;2.886417122;49.30417431;0.259971078
175;2.937505213;49.13917777;0.212869953
177;2.861804097;49.02432637;0.17553286
179;2.700108611;48.80402902;0.144235544
181;2.831385999;48.63522466;0.097953293
183;2.650033999;48.4739497;0.052317127
185;3.179654414;48.30715639;0.026259695
187;2.839728485;48.18596807;0.018422891
189;1.683657155;48.09134562;0.045227032
191;3.128895503;47.9457375;0.078571098
193;3.453449346;48.01367356;0.082866135
195;4.704584176;47.61495318;0.072420047
197;6.594406004;47.49341704;0.069301474
199;8.24178355;47.41940499;0.037639103
201;10.3161255;46.70498289;0.004295038
203;11.64282756;46.7250719;-1.02002E-16
205;12.54022054;46.84468748;-1.02002E-16
207;13.85327803;46.87067388;-1.02002E-16
209;14.71734712;46.03548703;0.001700337
211;15.73717779;45.90465675;0.001700337
213;17.56517231;45.61521535;0.001700337
215;17.34671429;45.73666488;0.001700337
217;18.1008361;45.25023353;0.001700337
219;19.54932493;45.06754938;-1.02002E-16
221;19.21281354;45.52305813;-1.02002E-16
223;18.88480156;45.31859262;-1.02002E-16
225;18.66750242;45.23908263;-1.02002E-16
227;18.47375252;44.971662;-1.02002E-16
229;19.02975517;44.62309891;-1.02002E-16
231;19.4693399;44.03504475;-1.02002E-16
233;19.93437116;43.89282047;-1.02002E-16
235;21.88632521;43.89282047;-1.02002E-16
237;23.23664172;43.78222153;-1.02002E-16
239;24.46090385;43.6685278;0.00279944
241;25.15874483;43.31059959;0.00279944
243;25.43693044;43.27553523;0.00279944
245;26.14835415;43.27553523;0.00279944
247;28.1629868;43.27553523;0.00279944
249;29.04215674;42.69197936;-1.02002E-16
251;29.37657216;43.16767109;-1.02002E-16
253;29.31512172;42.39082516;0.011850617
255;30.02447896;41.99429852;0.011850617
257;30.4836237;42.12741602;0.011850617
259;31.01820674;42.02639558;0.011850617
261;30.59828188;41.18455089;0.011850617
263;31.80823047;41.93371668;-1.01308E-16
265;32.2667251;41.44438309;-1.01308E-16
267;32.6986863;41.32793528;-1.01308E-16
269;31.85000025;41.32793528;-1.01308E-16
271;32.19826859;40.93519235;-1.01308E-16
273;32.43994149;40.79712702;-1.01308E-16
275;33.56138034;40.62137664;-1.01308E-16
277;33.88552598;40.35320986;-1.01308E-16
279;34.63165975;40.11545212;-1.01308E-16
281;34.63582765;39.98366264;-1.01308E-16
283;34.7253725;39.71541014;-1.01308E-16
285;34.96270988;39.58014765;-1.01308E-16
287;34.46427067;39.48749286;-1.01308E-16
289;35.2830124;39.13429925;-1.01308E-16
291;37.47627903;38.98493152;-1.01308E-16
293;37.68245833;38.76722005;-1.01308E-16
295;38.36625333;38.57666425;0.00364357
297;39.13638615;38.61968016;0.00364357
299;38.05459809;38.52849964;0.00364357
301;39.4913173;38.10586516;0.009031252
303;41.79474321;37.86938723;0.009031252
305;44.49037742;37.5913441;0.005387682
307;44.97423512;37.35007692;0.005387682
309;46.86478179;37.15082709;0.005387682
311;47.3306706;37.10843903;-1.00614E-16
313;48.99300565;36.86964576;-1.00614E-16
315;49.46750074;36.86964576;-1.00614E-16
317;49.29760419;36.19140262;-1.00614E-16
319;49.37718858;36.2432647;-1.00614E-16
321;49.87179522;35.77571416;0.001506781
323;50.93330209;35.77571416;0.001506781
325;51.14097591;35.31837371;0.001506781
327;52.55198496;35.09490496;0.001506781
329;54.20592768;34.80364533;0.001506781
331;56.01349871;34.60585798;-1.00614E-16
333;58.30662243;34.35990602;-1.00614E-16
335;58.85226498;34.16237421;-1.00614E-16
337;59.33454236;33.96792594;0.002684832
339;60.75258754;33.79461358;0.002684832
341;61.55334715;33.61106487;0.002684832
343;63.4578314;33.41336859;0.002684832
345;66.5853746;33.2401473;0.002684832
347;65.97321131;33.04566207;0.004700297
349;68.22061667;33.42939329;0.004700297
351;68.75589945;32.65115826;0.004700297
353;69.57252366;32.37058015;0.004700297
355;73.15824144;32.09741198;0.004700297
357;72.53337945;32.00830358;-1.00614E-16
359;75.96231347;31.78652929;-1.00614E-16
361;76.79633669;31.648007;-1.00614E-16
363;78.69532309;31.49236396;-1.00614E-16
365;79.25434688;31.38112646;0.010440466
367;80.77516859;31.24758145;0.041041093
369;81.32957394;31.07556765;0.070565429
371;83.80368189;30.89989763;0.095276427
373;85.54701113;30.72043103;0.115639415
375;86.57856618;30.58134196;0.11594795
377;89.34477769;30.37752306;0.115794299
379;93.01070039;30.13933246;0.13934957
381;93.84576893;30.03598543;0.169190514
383;95.92782127;29.88006811;0.179763514
385;95.24078361;29.76592545;0.250551271
387;97.01262501;29.60153855;0.303396667
389;99.93054382;29.44704193;0.348587995
391;99.48563689;29.27854292;0.400213944
393;102.0725957;29.13674959;0.483092957
395;101.1032563;29.01743197;0.500586815
397;102.2404953;29.01743197;0.528915146
399;101.6595946;28.7082973;0.532368334
401;102.7460344;28.53045658;0.509027521
403;104.2654016;28.39241108;0.449896787
405;101.7507648;28.22666509;0.438157092
407;103.5057259;28.04384762;0.415937527
409;103.170492;27.83590803;0.431269873
411;100.9724654;27.8515363;0.475482614
413;102.4510322;27.85639948;0.56471689
415;102.531206;27.64081049;0.612307856
417;100.9291432;27.46730366;0.653503224
419;100.6688254;27.46730366;0.630258934
421;100.2480483;27.46730366;0.600908381
423;101.0146379;27.11422041;0.58904161
425;100.7636953;26.96185645;0.555728736
427;100.7004973;26.82354738;0.514926975
429;100.5571768;26.72630477;0.495432406
431;99.649988;26.58007522;0.490500998
433;95.41475254;26.49450091;0.452485528
435;94.95135306;26.44516737;0.432389529
437;95.5317983;26.37893808;0.431311607
439;96.85175202;26.23214872;0.444763869
441;92.49017907;26.14145623;0.411905404
443;91.61666897;26.06449185;0.38778894
445;90.89614458;25.90678847;0.358710958
447;87.32793072;25.84216202;0.30202981
449;87.29297485;25.70159868;0.266654736
451;85.73485242;25.70159868;0.244406056
453;86.46728683;25.57599397;0.221465582
455;84.67029098;25.49424945;0.230778648
457;82.76865859;25.49127197;0.253149568
459;81.36135015;25.4019809;0.254012599
461;80.51679769;25.31618158;0.253128292
463;78.09677755;25.20069965;0.2372983
465;76.75314543;25.12184635;0.203686976
467;76.92500161;25.12184635;0.157703692
469;72.52815546;24.99674843;0.104445866
471;73.19563927;24.91562157;0.067669458
473;70.64249859;24.88305469;0.036520086
475;70.48221203;24.88305469;0.029215807
477;69.06228503;24.74047012;0.045224871
479;68.37081486;24.72839522;0.067301565
481;67.00088618;24.63640363;0.084422458
483;65.14219208;24.63586631;0.096831801
485;64.02982655;24.56045817;0.079890211
487;63.099353;24.47612134;0.055457836
489;60.90166076;24.41850252;0.033381142
491;59.83618389;24.34063492;0.016260249
493;59.88438849;24.30275701;0.003850906
495;58.30139505;24.26744837;-2.06779E-16
497;56.53530874;24.26395607;-2.06779E-16
499;56.14270904;24.19156183;-2.06779E-16
501;54.80381691;24.18779472;-2.06779E-16
503;53.61326466;24.39544931;-2.06779E-16
505;54.08961526;24.16532061;-2.06779E-16
507;52.11642914;23.87958361;-2.06779E-16
509;51.42113598;23.86793513;-2.06779E-16
511;49.28625269;23.81865464;-2.06779E-16
513;48.54831931;23.89242887;-2.06779E-16
515;48.01701212;23.85473578;-2.06779E-16
517;46.19043758;23.65223847;-2.06779E-16
519;45.77763131;23.7815294;-2.06779E-16
521;45.38044246;23.77771032;-2.06779E-16
523;43.85408531;23.78682811;-2.06779E-16
525;43.58967278;23.78381206;-2.06779E-16
527;43.04101091;23.7549014;-2.06779E-16
529;41.40976459;23.73577816;-2.06779E-16
531;41.41847967;23.64022249;-2.06779E-16
533;40.19922385;23.73044677;-2.06779E-16
535;39.70792846;23.65316739;-2.06779E-16
537;39.06142731;23.57604229;-2.06779E-16
539;38.10732505;23.49805363;-2.06779E-16
541;38.01948438;23.52020095;-2.06779E-16
543;37.39299033;23.47494149;-2.06779E-16
545;36.62253553;23.44148105;-2.06779E-16
547;36.1402088;23.41649982;-2.06779E-16
549;35.49518301;23.48079948;-2.06779E-16
551;35.43527662;22.50903386;-2.06779E-16
553;34.3711846;23.42412511;-2.06779E-16
555;33.52848742;23.30956782;-2.06779E-16
557;33.07075948;23.35576263;-2.06779E-16
559;33.19704453;23.29827612;-2.06779E-16
561;32.35014559;23.25436611;-2.06779E-16
563;32.03958968;23.23224879;-2.06779E-16
565;31.89579472;23.24866937;-2.06779E-16
567;31.43529401;23.2434687;-2.06779E-16
569;31.39163822;23.21589839;-2.06779E-16
571;30.87896862;23.22852132;-2.06779E-16
573;30.41089249;23.2174932;-2.06779E-16
575;30.00996868;23.14256183;-2.06779E-16
577;30.07929514;23.13701723;-2.06779E-16
579;29.35375165;23.1175806;-2.06779E-16
581;28.40013432;23.050559;-2.06779E-16
583;28.37879628;23.02169869;-2.06779E-16
585;28.62492322;23.03765106;-2.06779E-16
587;28.4469736;23.00222081;-2.06779E-16
589;29.09284429;23.03486966;-2.06779E-16
591;28.21594816;22.99986637;-2.06779E-16
593;26.89182107;23.09394936;-2.06779E-16
595;27.39960264;22.99298999;-2.06779E-16
597;27.3174323;22.96926715;-2.06779E-16
599;27.09719013;22.97958385;-2.06779E-16
601;27.40166333;22.89868092;-2.06779E-16
603;26.34883852;22.82969005;-2.06779E-16
605;26.80046823;22.78466362;-2.06779E-16
607;26.72318254;22.87287738;-2.06779E-16
609;26.30471862;22.86790117;0.00640803
611;26.14430118;22.87014472;0.00640803
613;26.0648932;22.8426853;0.00640803
615;25.49024285;22.83356591;0.00640803
617;25.84273415;22.76819965;0.00640803
619;25.85989585;22.6826864;-2.06779E-16
621;25.9063832;22.73307421;-2.06779E-16
623;24.9790666;22.64528688;-2.06779E-16
625;24.55950601;22.61917852;-2.06779E-16
627;25.09968977;22.71090707;-2.06779E-16
629;24.59506335;22.62130047;-2.06779E-16
631;24.95835892;22.64355011;-2.06779E-16
633;25.25902662;22.61200858;-2.06779E-16
635;25.38133468;22.69559219;-2.06779E-16
637;25.14436478;22.65883284;-2.06779E-16
639;24.94540624;22.63219574;-2.06779E-16
641;25.01133136;22.63219574;0.001332546
643;24.90867538;22.55924275;0.001332546
645;24.90191687;22.34910996;0.001332546
647;24.62660676;22.47592216;0.001332546
649;24.05151929;22.55250994;0.001332546
651;24.64406386;22.40122383;-2.06779E-16
653;24.3874387;22.42228527;-2.06779E-16
655;24.54081505;22.44902202;-2.06779E-16
657;24.25778832;22.50349248;-2.06779E-16
659;24.01022278;22.37142925;-2.06779E-16
661;23.90467365;22.37363155;-2.06779E-16
663;24.08286509;22.38940125;0.00876877
665;24.6650662;22.4440742;0.00876877
667;24.5032949;22.36133272;0.00876877
669;24.02945304;22.33099922;0.00876877
671;23.50268185;22.18545109;0.00876877
673;23.73181575;22.23765657;-2.06779E-16
675;23.53887468;22.23061895;-2.06779E-16
677;23.87368349;22.23061895;-2.06779E-16
679;23.93223127;22.19335228;-2.06779E-16
681;23.58702211;22.19450995;-2.06779E-16
683;23.73484755;22.26398832;-2.06779E-16
685;24.01255363;22.23169626;-2.06779E-16
687;23.66765798;22.21585478;-2.06779E-16
689;23.239103;22.17682991;0.003336257
691;23.34690756;22.16190235;0.003336257
693;23.20288778;22.11083312;0.003336257
695;22.97700365;22.04613596;0.003336257
697;22.89597548;22.26876954;0.003336257
699;22.83153052;22.00064186;-2.06779E-16
701;22.49849265;22.02468881;-2.06779E-16
703;22.46607715;22.01326479;-2.06779E-16
705;22.62680188;22.04254081;-2.06779E-16
707;22.0312903;22.01588442;-2.06779E-16
709;22.50514428;22.02604898;0.012172195
711;22.69695677;22.10455567;0.018010748
713;22.66813511;21.99679225;0.018010748
715;22.27508161;21.9823629;0.018010748
717;22.46896388;21.14190087;0.018010748
719;22.41480336;21.87477197;0.005838553
721;21.90728573;21.8813521;-2.07473E-16
723;21.91835995;21.81372085;-2.07473E-16
725;21.99575752;21.81372085;-2.07473E-16
727;21.5024586;21.84820665;-2.07473E-16
729;21.46434238;21.8213874;-2.07473E-16
731;21.81318472;21.79184782;-2.07473E-16
733;21.62312371;21.83181714;0.002930801
735;22.19286161;21.79451779;0.002930801
737;21.63355929;21.79451779;0.008190426
739;21.5241963;21.76086556;0.008190426
741;21.63801691;21.7591379;0.008190426
743;21.69419869;20.8084664;0.005259625
745;21.27068722;21.67240591;0.005259625
747;20.83451084;21.68764686;-2.07473E-16
749;20.80596977;21.61995508;-2.07473E-16
751;20.82416596;21.63031304;-2.07473E-16
753;20.67529292;21.63031304;-2.07473E-16
755;20.85648592;21.62572361;-2.07473E-16
757;19.95153613;21.66075744;-2.07473E-16
759;20.49336628;21.63116589;-2.07473E-16
761;20.84331508;21.63919779;-2.07473E-16
763;20.65011007;21.61805546;-2.07473E-16
765;20.37025038;21.58810927;-2.07473E-16
767;20.12455992;21.5389702;-2.07473E-16
769;19.81716074;21.48701758;-2.07473E-16
771;20.0403921;21.49091701;-2.07473E-16
773;19.82934158;21.47550195;-2.07473E-16
775;19.85466917;21.43656869;-2.07473E-16
777;19.78175897;21.42163042;-2.07473E-16
779;19.63499151;21.46025029;-2.07473E-16
781;19.78683222;21.47515803;-2.07473E-16
783;19.59339302;21.42867822;-2.07473E-16
785;19.95212732;21.43294354;-2.07473E-16
787;19.88193099;21.40871338;-2.07473E-16
789;19.74892676;21.37876719;-2.07473E-16
791;19.76726663;21.38073646;-2.07473E-16
793;19.39625944;21.35544023;-2.07473E-16
795;19.12492147;21.28220386;-2.07473E-16
797;19.35739647;21.28220386;-2.07473E-16
799;19.22698607;21.26861557;-2.07473E-16
801;19.12489823;21.26761004;-2.07473E-16
803;19.37768865;21.26761004;-2.07473E-16
805;18.93432482;21.26350811;-2.07473E-16
807;19.41303385;21.26624077;-2.07473E-16
809;19.25427394;21.22114256;-2.07473E-16
811;18.78459752;21.21075461;-2.07473E-16
813;18.61865707;21.19405974;-2.07473E-16
815;18.7352411;21.21434922;0.005673426
817;18.94782091;21.18372161;0.005673426
819;18.55368852;21.16694692;0.005673426
821;18.89829514;21.15165347;0.005673426
823;18.86603613;21.14323479;0.005673426
825;18.74326685;21.08831809;-2.07473E-16
827;18.80125814;21.02135755;-2.07473E-16
829;18.40879217;21.02807964;-2.07473E-16
831;18.44275778;21.02578412;-2.07473E-16
833;18.27912574;21.02578412;-2.07473E-16
835;18.31513863;21.21819669;-2.07473E-16
837;17.967928;21.00918997;0.001299517
839;18.40861783;21.02668733;0.001299517
841;18.28821539;21.04744395;0.001299517
843;18.25915352;20.43446046;0.001299517
845;18.48951953;20.98430088;0.001299517
847;17.92651507;20.92646885;-2.07473E-16
849;17.73158017;20.91233307;-2.07473E-16
851;17.75703868;20.89251019;-2.07473E-16
853;17.97580021;20.90222797;-2.07473E-16
855;17.5189633;20.85461246;-2.07473E-16
857;17.483313;20.90146672;-2.07473E-16
859;17.62694588;20.88054832;0.003957319
861;17.70442213;20.89489678;0.003957319
863;17.85474822;20.89489678;0.003957319
865;17.58878894;20.81949774;0.003957319
867;17.91960318;20.81668419;0.003957319
869;17.37939642;20.76664191;-2.07473E-16
871;17.50965739;20.77548595;-2.07473E-16
873;17.51249301;20.72382904;-2.07473E-16
875;17.42278224;20.71004843;-2.07473E-16
877;17.65366951;20.69769978;-2.07473E-16
879;16.83414923;20.68536185;-2.07473E-16
881;17.07041424;20.71737963;-2.07473E-16
883;17.28583405;20.69023574;-2.07473E-16
885;17.48130159;20.6566644;0.002420497
887;16.98532278;20.65974098;0.003172296
889;17.07749321;20.68913914;0.003172296
891;17.21521471;20.66744877;0.003172296
893;17.14435068;20.73327146;0.003172296
895;16.57595268;20.57116026;0.000751799
897;16.74657091;20.57911127;-2.07386E-16
899;16.39255521;20.58970225;-2.07386E-16
901;16.7361493;20.58149678;-2.07386E-16
903;16.910131;20.57649004;0.000216914
905;16.79855443;20.60168394;0.000216914
907;16.94454315;20.55909446;0.000216914
909;16.90756266;20.5246092;0.000216914
911;16.89115469;20.4889352;0.000216914
913;16.58758556;20.45729349;-2.07386E-16
915;16.45058332;20.42581303;-2.07386E-16
917;16.69929407;20.42639213;-2.07386E-16
919;16.86777025;20.41390152;-2.07386E-16
921;16.39060535;20.45476494;-2.07386E-16
923;16.39914622;20.44863106;-2.07386E-16
925;16.90643988;20.41829916;-2.07386E-16
927;16.34824514;20.38238195;-2.07386E-16
929;16.46154612;20.40246839;-2.07386E-16
931;16.64450094;20.35647662;-2.07386E-16
933;16.32175962;20.33714231;-2.07386E-16
935;16.35600062;20.28982037;-2.07386E-16
937;16.21379385;20.28068115;-2.07386E-16
939;16.17689711;20.29509068;-2.07386E-16
941;16.17575504;19.9596789;-2.07386E-16
943;16.3410871;20.36135051;-2.07386E-16
945;16.16029582;20.37791252;0.000887594
947;16.30075978;20.29425765;0.000887594
949;16.25629422;20.26235077;0.000887594
951;16.50130083;20.19386721;0.000887594
953;16.51590743;19.92689773;0.000887594
955;16.30122008;20.18415853;-2.07299E-16
957;16.00120976;20.12923112;-2.07299E-16
959;16.51890126;20.15172451;0.00079888
961;15.90886532;20.15209897;0.00079888
963;16.08950631;20.15209897;0.00079888
965;16.03049166;20.14350832;0.00079888
967;16.23393086;20.14657473;0.00079888
969;16.2650745;20.1410912;-2.07299E-16
971;15.8508822;20.09859333;-2.07299E-16
973;16.02666779;20.03306474;-2.07299E-16
975;16.17055972;20.01838093;-2.07299E-16
977;16.09561372;20.01838093;0.000477438
979;15.80022364;19.98151873;0.002674475
981;15.81303248;19.98685011;0.002674475
983;15.89368745;19.99042383;0.006756551
985;16.36126617;20.02791496;0.009223205
987;15.8469178;19.95107326;0.008745767
989;15.72895358;19.9822489;0.006548729
991;15.3530812;19.96470118;0.006548729
993;15.5458227;19.88969803;0.002466653
995;15.42446346;19.89228765;-2.06779E-16
997;15.79521136;19.89228765;-2.06779E-16
999;15.65082564;19.90391417;0.006091278
1001;15.7373867;19.84118842;0.009607039
1003;15.80916947;19.85949738;0.009607039
1005;15.5186663;19.82652443;0.009607039
1007;15.69108596;19.82488998;0.009607039
1009;15.37869449;19.81751754;0.003515761
1011;15.54451708;19.79737002;-2.06779E-16
1013;15.44274721;19.75583696;-2.06779E-16
1015;15.77093364;19.76715919;0.00179503
1017;15.4753605;19.75535857;0.010969849
1019;15.78428389;19.79323648;0.017160028
1021;15.34416986;19.75181539;0.018680815
1023;15.64813964;19.76253869;0.018680815
1025;15.4124297;19.69390299;0.016885785
1027;15.20960246;19.6500037;0.007710966
1029;15.02256699;19.62701263;0.001520788
1031;15.08230426;19.61003331;-2.0782E-16
1033;15.80281957;19.64534142;-2.0782E-16
1035;15.6868401;19.64534142;-2.0782E-16
1037;15.56638069;19.66651428;0.009922071
1039;15.50475029;19.6277637;0.009922071
1041;15.60194096;19.66024915;0.009922071
1043;15.27043234;19.59672038;0.009922071
1045;15.4895281;19.57389217;0.009922071
1047;14.90206911;19.53998547;-2.08167E-16
1049;15.22773378;19.52612398;-2.08167E-16
1051;15.53442219;19.52862253;-2.08167E-16
1053;15.04574686;19.5228749;-2.08167E-16
1055;15.25588884;19.52701808;-2.08167E-16
1057;15.16781477;19.50447486;-2.08167E-16
1059;14.74021672;19.50447486;-2.08167E-16
1061;14.71064544;19.43898592;-2.08167E-16
1063;15.05652634;19.45079565;-2.08167E-16
1065;15.01823495;19.38914614;-2.08167E-16
1067;15.1994651;19.42229159;-2.08167E-16
1069;15.32796472;19.45208564;0.019711706
1071;15.20486086;19.47040532;0.019711706
1073;14.96096676;19.41692967;0.019711706
1075;14.95405395;19.41541683;0.019711706
1077;15.167575;19.34911629;0.019711706
1079;14.90662863;19.30051507;-2.08167E-16
1081;14.76650591;19.30051507;-2.08167E-16
1083;15.26444154;19.30922785;-2.08167E-16
1085;15.38994125;19.31881385;0.001225611
1087;15.34920756;19.30663823;0.007435749
1089;14.99818017;19.33327481;0.007435749
1091;15.12726107;19.27280332;0.007435749
1093;14.7971292;19.26867996;0.007435749
1095;14.87495288;19.23001027;0.006210139
1097;14.75727545;19.2033737;-2.08167E-16
1099;14.49614828;19.196905;-2.08167E-16
1101;14.67917755;19.2232764;-2.08167E-16
1103;14.85462726;19.22361175;0.011162697
1105;14.78992089;19.21218774;0.011162697
1107;14.83259083;19.20336352;0.011162697
1109;14.96879957;19.18218048;0.011162697
1111;14.70132334;19.18218048;0.011162697
1113;14.57961493;19.09564188;-2.08167E-16
1115;14.57113356;19.09847472;-2.08167E-16
1117;14.55766727;19.49987204;-2.08167E-16
1119;14.74889301;19.09905382;-2.08167E-16
1121;14.81527347;19.09905382;-2.08167E-16
1123;14.74933598;19.09368172;0.003186265
1125;14.72010319;19.08917265;0.003186265
1127;14.61885439;19.0076092;0.003186265
1129;14.79942728;19.058657;0.003186265
1131;14.46962969;19.058657;0.003186265
1133;14.66971233;18.99536179;-2.08167E-16
1135;14.62155574;19.01727608;-2.08167E-16
1137;14.31743009;18.9540323;-2.08167E-16
1139;14.49817684;18.94652861;-2.08167E-16
1141;14.15100504;19.59937803;0.004748078
1143;14.4146648;18.99108736;0.008980714
1145;14.74949993;18.99108736;0.008980714
1147;14.4385454;18.91539315;0.008980714
1149;14.77124003;18.9287259;0.008980714
1151;14.67410703;18.9023545;0.004232637
1153;14.77213253;18.88053128;-2.07473E-16
1155;14.07101039;18.85715504;-2.07473E-16
1157;14.41129991;18.83874376;-2.07473E-16
1159;14.5951338;18.83070115;-2.07473E-16
1161;14.36503723;18.83219417;-2.07473E-16
1163;14.32853782;18.86268893;-2.07473E-16
1165;14.29132396;18.84473461;0.000646019
1167;14.60458729;18.84503943;0.000646019
1169;14.72841338;18.85388453;0.000646019
1171;14.22971946;18.79268181;0.000646019
1173;14.57391893;18.73861849;0.000646019
1175;13.91274343;18.56921735;-2.07473E-16
1177;14.24425506;18.53711814;-2.07473E-16
1179;14.35864123;18.53959526;-2.07473E-16
1181;14.49353996;18.53938205;-2.07473E-16
1183;14.23616637;18.62021319;-2.07473E-16
1185;14.29808882;18.60883953;-2.07473E-16
1187;14.4765299;18.63442986;-2.07473E-16
1189;14.51450077;18.7079807;-2.07473E-16
1191;14.4968899;18.65955305;-2.07473E-16
1193;14.53701508;18.66584979;-2.07473E-16
1195;14.51043177;18.62286495;-2.07473E-16
1197;14.27687915;18.59460357;-2.07473E-16
1199;14.67373177;18.58969861;-2.07473E-16
1201;14.22410177;18.57810103;-2.07473E-16
