Repository: johodges/materials

## A Non-Dimensional Scaling Approach to Modeling Material Pyrolysis

This repository contains the data, scripts, and technical documents required to generate the SPyro cone validation cases.

## Instructions
* Clone this repository with submodules
  ```
  git clone --recurse-submodules https://github.com/johodges/materials
  ```
* Pre-process data
  ```
  python materials/scripts/initialize.py
  ```
* Build latest FDS (example for impi_intel_linux target, but use relevant make target for platform)
  ```
  git clone git@github.com:firemodels/fds.git && cd fds
  cd Build/impi_intel_linux
  ./make_fds.sh
  ln -s fds_impi_intel_linux fds
  cd ../..
  ```
* Run cases
  ```

File: data/rise_materials/Testdata-1701.txt
Keywords
Material1;Material2;Material3;Material4;Product;Object;Scenario;Method;Reference;Comment;Owner;IsPublic;ImportDate
HPL compact ;;;;IN1-10;Ceiling panel;;ISO 5660;TRANSFEU;;TRANSFEU;1;2011-03-15 15:54:16
Scalars
Flux (kW/m2);tig (s);qmax (kw/m2);qtotal (MJ/m2);q180 (kw/m2);q300 (kw/m2);Sample mass (g);Mass loss (g);DHc (MJ/kg);Peak smoke production (m2/m2s);Total smoke produced (m2/m2);Specific extinction area (avg) (m2/kg);MARHE (kW/m2);Area exposed (m2);Observations;Test date (YYYY-MM-DD);Test identifier;Product thickness (mm);Thickness1 (mm);Thickness2 (mm);Thickness3 (mm);Thickness4 (mm);Product density (kg/m3);Density1 (kg/m3);Density2 (kg/m3);Density3 (kg/m3);Density4 (kg/m3);Product area weight (kg/m2);Area weight1 (kg/m2);Area weight2 (kg/m2);Area weight3 (kg/m2);Area weight4 (kg/m2)
50;78;138.97;46.73;;;56.70;36.05;11.76;;351.42;;65.82;0.0088;Projection of particles and cracking of the surface. Raising. Glowing. Unidentifiable end flame.
;2010-11-03;c_LSFIRE_IN-1-10_50b;4.0;;;;;;;;;;;5.67;;;
VectorData
Time (s);HRR (kW/m2);Mass (g);SPR (m2/(m2*s))
1;3.89245254;56.7;0.167272754
3;3.674182648;56.19011323;0.186301664
5;3.907135295;56.66075216;0.181446725
7;3.902701918;56.52828721;0.199139687
9;4.161544166;56.26072028;0.190189523
11;3.964347898;56.41107694;0.180681969
13;3.200956329;56.41107694;0.144560723
15;2.747023104;56.58459402;0.140200934
17;2.265884429;56.68070811;0.134400711
19;1.70085658;56.66905237;0.170476797
21;1.895283281;56.65352811;0.187047546
23;1.586630948;56.61582831;0.446201841
25;1.72633678;56.56305639;0.85575816
27;1.648828713;56.56305639;1.161022334
29;2.355021706;56.36599776;1.40881348
31;2.506514748;56.53135288;1.562918211
33;2.481580558;55.87237137;1.468511827
35;2.30214755;55.78009484;1.28828789
37;2.151824245;55.68170405;1.264724492
39;2.029000239;55.65344094;1.343807482
41;2.492565913;55.47726656;1.757210361
43;2.685742118;55.47726656;2.374852963
45;3.250768069;55.15250937;2.908265046
47;2.988905028;54.83805898;3.337012891
49;3.177792801;54.64464307;3.823623763
51;3.330087361;54.74279098;4.051247677
53;3.226998626;54.55641762;3.821077575
55;3.194804622;54.41683645;3.75630598
57;3.17348302;54.39721092;3.620985813
59;3.484812293;54.33058343;3.210688079
61;3.773902605;54.12932318;2.796674184
63;3.810204238;54.02520888;2.648979618
65;3.774397319;54.02520888;2.20625666
67;3.743442271;53.61921114;1.864867701
69;3.779819374;53.27076079;1.669472069
71;3.795797247;53.24316869;1.538308271
73;4.13615455;53.08163831;1.395236014
75;3.745731782;53.08163831;1.353594449
77;3.168545995;52.60550542;1.178789068
79;3.573699714;52.39732432;0.952068277
81;8.370510486;51.78641988;0.69305501
83;15.82090109;51.96777168;0.448544335
85;24.05370482;51.44150762;0.25327193
87;33.08603902;51.19061425;0.205651601
89;37.76744342;50.91346491;0.251416072
91;41.29466673;50.60960424;0.272741489
93;45.12701525;50.35408861;0.307303808
95;50.84180343;50.14190127;0.327248188
97;54.86881535;49.78773061;0.340995016
99;57.17613122;49.57141532;0.300344119
101;61.08467949;49.31037102;0.282974053
103;64.01852211;49.04205463;0.270916966
105;67.64854437;48.73191475;0.243221869
107;68.74452807;48.46628716;0.222741836
109;71.56677297;48.27820882;0.230193556
111;72.70287912;48.01242962;0.239346553
113;71.9004877;47.69415021;0.228800305
115;69.35534659;47.48955152;0.252415059
117;68.03826858;47.27367395;0.260720353
119;67.00876144;47.01511827;0.282697666
121;63.139729;46.76375675;0.276805769
123;64.77336045;46.48141663;0.281225522
125;63.43659837;46.25620753;0.254752223
127;63.16517503;46.04956274;0.233442893
129;61.27913146;45.86804599;0.219949812
131;63.24653955;45.6849988;0.215190183
133;61.50848184;45.38582979;0.200825514
135;63.18647181;45.14805427;0.235767887
137;61.1830476;44.97040497;0.24968642
139;61.56722699;44.66537793;0.247437307
141;58.70775659;44.42391165;0.273317076
143;58.23090131;44.10404149;0.295041964
145;57.47338565;43.89849688;0.26073213
147;57.18852349;43.62494648;0.235909748
149;57.41178658;43.40138952;0.213741808
151;55.77903503;43.12578768;0.17652976
153;55.12933125;42.93049009;0.151529248
155;56.99405995;42.73312826;0.186471172
157;54.52416835;42.48954328;0.215864846
159;57.29345356;42.28560704;0.236079478
161;56.38544047;41.97728906;0.268016307
163;56.69258474;41.76283837;0.260628059
165;57.21399773;41.48670807;0.232627121
167;57.01318067;41.31807322;0.214233983
169;56.84730695;40.98173875;0.189612549
171;58.56343064;40.81673488;0.181402442
173;58.47536828;40.56871234;0.199189699
175;60.428465;40.29124644;0.220794522
177;61.91341108;40.11535071;0.238769788
179;62.34435427;39.8580703;0.25042642
181;63.11057937;39.61276165;0.219094653
183;63.20313216;39.40875282;0.185074954
185;63.51088124;39.12652107;0.167293937
187;64.24495518;38.84790214;0.144430105
189;65.59597908;38.73465114;0.14435217
191;66.82216236;38.4342501;0.186355982
193;65.2851218;38.19685145;0.246475142
195;66.28585408;37.93454415;0.25543797
197;67.47138701;37.68863444;0.259541718
199;70.42862873;37.41529702;0.270756964
201;72.06415259;37.13052754;0.240008456
203;75.61070053;36.84799258;0.208582186
205;77.02058807;36.52919111;0.185496221
207;78.13757142;36.33040293;0.188620475
209;82.82523711;36.0232209;0.202252387
211;87.042097;35.73364339;0.239259788
213;90.79764566;35.39847477;0.253480297
215;90.7173603;35.10365844;0.269652596
217;95.37396242;34.90077221;0.274363967
219;93.37709494;34.2691127;0.24817133
221;96.44542096;34.23857663;0.205770341
223;96.72955443;33.90428826;0.194569272
225;96.68884468;33.51601889;0.205773147
227;99.04760092;33.33952209;0.196459733
229;98.74010523;33.08968993;0.217563179
231;101.5531526;32.82653975;0.255761139
233;103.2721575;32.49683467;0.295449657
235;104.9744955;32.15274182;0.297852611
237;106.0254504;31.89500607;0.356267302
239;106.9518016;31.67612369;0.38824285
241;106.4744989;31.3465211;0.402054126
243;107.9245891;31.10212954;0.405314979
245;108.866534;30.86113781;0.434478096
247;112.4314362;30.61317612;0.407391159
249;114.7537806;30.3985813;0.411717133
251;113.4679514;30.14648366;0.419941241
253;115.1184451;29.9420798;0.450841486
255;117.4029511;29.34101027;0.491192708
257;119.2692291;29.35960608;0.570618752
259;122.6835443;29.14535663;0.587029292
261;126.714418;28.91870304;0.59564594
263;128.4053766;28.74250944;0.62280396
265;133.5522841;28.52415446;0.645962078
267;131.6558411;28.33369426;0.688883724
269;131.7419348;28.13966073;0.769865309
271;136.9348337;27.98353091;0.841385655
273;136.5276507;27.77124642;0.942391018
275;135.6216698;27.68700266;0.994657412
277;137.363727;27.50815709;0.990288572
279;136.8080831;27.30729346;1.01887669
281;136.5820405;27.09905418;1.067506594
283;137.4829269;26.94344056;1.03281322
285;138.9713446;26.77910395;1.024697227
287;132.7262625;26.64560714;1.055441134
289;133.8259633;26.475302;1.024390776
291;129.3014039;26.33203113;0.996354518
293;129.3973026;26.25059148;0.991801012
295;126.2796378;26.12369256;0.984864523
297;125.0733157;25.90030642;0.964055102
299;121.3525141;25.83640029;0.920550546
301;117.1312667;25.75119674;0.874609385
303;114.7959624;25.65723978;0.791071631
305;111.6549521;25.49930835;0.706477118
307;110.8419654;25.36739002;0.636845706
309;105.226457;25.33985877;0.591698375
311;102.501197;25.22460492;0.572326092
313;102.2013861;25.08467304;0.573269774
315;98.4833747;25.01625514;0.583485957
317;96.3383573;24.88926495;0.551919565
319;94.55359628;24.83960567;0.544860547
321;90.41891054;24.77072176;0.516929146
323;90.01042449;24.35130991;0.449846537
325;86.81067609;24.58947832;0.39674192
327;85.63672229;24.57853148;0.370220171
329;84.55737721;24.10702351;0.335388964
331;83.28730942;24.40782278;0.3163473
333;81.43898824;24.34115471;0.344686706
335;80.35294772;23.7138591;0.323128287
337;77.37276256;24.19441248;0.309082363
339;75.088342;24.07744777;0.290349076
341;72.28719187;24.07398708;0.24486076
343;72.26188687;23.98758886;0.185356141
345;69.00577646;23.93990308;0.16914646
347;68.76149287;23.88086423;0.165871949
349;68.23789203;23.90669583;0.185116707
351;65.43929952;23.82647006;0.205835717
353;64.57074153;23.75794166;0.22407764
355;63.14961434;24.28206408;0.225762669
357;61.14784649;23.55798071;0.182813143
359;60.93846047;23.59042888;0.141613588
361;59.25537132;23.57946015;0.098805825
363;58.28690279;23.56560778;0.094649454
365;56.69527881;23.51576648;0.10167477
367;56.15587;23.49341532;0.154944344
369;54.87971961;23.49104787;0.190986434
371;53.84016319;23.37472053;0.228435998
373;53.33500643;23.41472692;0.238549715
375;52.41519671;23.37356697;0.22745471
377;52.36604476;23.31975999;0.183890622
379;51.81541901;23.32061035;0.138811064
381;49.87447462;23.27506835;0.106343336
383;49.44260013;23.25991295;0.103929655
385;48.40313921;23.26591244;0.128331131
387;48.28570914;23.3357177;0.162575743
389;47.62487769;23.30870265;0.216536238
391;46.72752065;23.25452093;0.253637647
393;45.77018641;23.18645642;0.221751326
395;45.79412398;23.18773116;0.205768843
397;45.68909739;23.14456782;0.18284024
399;45.15433214;23.08905051;0.14896822
401;44.28164903;23.06501038;0.140024384
403;43.425368;23.01291212;0.160706885
405;43.70108191;22.92130339;0.186620767
407;42.47179476;22.96049945;0.215168934
409;42.42548009;23.02339295;0.232270694
411;41.3030341;22.92154413;0.220068941
413;41.24160579;22.86214176;0.229033275
415;41.54300471;22.85301574;0.199242358
417;41.70996462;22.85301574;0.166204261
419;40.61913258;22.91561671;0.163924849
421;40.40343553;22.88030411;0.174211436
423;40.20165855;22.75606517;0.174305194
425;39.16630902;22.81932272;0.219922036
427;38.92397218;22.81809816;0.245180985
429;39.86023522;22.73937079;0.249909637
431;38.32357679;22.67562748;0.253813298
433;37.89028401;22.64260225;0.236381712
435;37.65215518;22.59776061;0.185256183
437;37.35618986;22.53690093;0.165054073
439;37.84182618;22.57323471;0.139894908
441;36.6614794;22.49215911;0.142600398
443;36.86188823;22.47044532;0.162764033
445;37.30530919;22.47566599;0.186670008
447;37.27023864;22.44901552;0.196327962
449;36.32667923;22.44048577;0.219791677
451;35.87681027;22.41292463;0.197585911
453;35.74713405;22.32194258;0.173855754
455;36.1702254;22.37771399;0.134784304
457;35.68006171;22.34659019;0.110096843
459;35.14768007;22.33440918;0.09893317
461;36.02253151;22.33379157;0.10561752
463;35.71852696;22.33045258;0.134341855
465;35.77190253;22.31483971;0.155769884
467;34.75365523;22.323157;0.175830256
469;34.40208129;22.29333838;0.170150929
471;33.54261858;22.2758956;0.171168056
473;34.63228625;22.28961558;0.130419234
475;34.14396853;22.25891724;0.137030671
477;33.72798793;22.23159845;0.119771461
479;33.73211316;22.23159845;0.125500881
481;33.84633154;22.21989092;0.121048895
483;33.50772794;22.19683247;0.15764017
485;33.7981855;22.1646875;0.176268879
487;33.63369;22.15884014;0.192717652
489;33.59662264;22.15386183;0.187358976
491;32.93304259;22.11431078;0.189998603
493;32.40609249;22.08192293;0.150750976
495;32.35641412;22.07486115;0.097976983
497;32.93549157;22.06213245;0.075297627
499;32.22768749;22.03965105;0.05632749
501;32.22780416;22.02526326;0.06153548
503;32.62622524;22.02526326;0.089682803
505;32.3923465;22.02271325;0.134364067
507;31.46650177;21.95684537;0.143817115
509;32.10303637;21.93990758;0.157584175
511;31.94824063;21.91886159;0.134422741
513;31.25749283;21.86797775;0.103503449
515;31.15668137;21.89213959;0.064505629
517;31.70346979;22.13338221;0.058835977
519;31.91479869;21.85846632;0.062065193
521;31.88788633;21.8513832;0.091232768
523;31.87014424;21.34278238;0.143197166
525;31.89882006;21.79894224;0.192242742
527;31.2245534;21.79978299;0.201183532
529;31.7657774;21.73683771;0.18664823
531;30.62109225;21.73683771;0.162007249
533;30.86427401;21.73683771;0.120033407
535;31.19673254;21.59183677;0.096860898
537;30.63171893;21.59596526;0.103126598
539;31.05438127;21.63586061;0.128718266
541;30.95141122;21.56741283;0.167059351
543;30.64440338;21.54785403;0.190507896
545;31.17318085;21.46695192;0.184337748
547;30.69137217;21.46035403;0.176521022
549;30.21274579;21.31399827;0.160965942
551;29.53978503;21.40284401;0.125185192
553;29.07532627;21.32594708;0.118545996
555;29.91072169;21.30530624;0.121118321
557;29.94958982;21.44411499;0.14533778
559;30.28868417;21.25532401;0.173112166
561;30.44647236;20.93668749;0.215426966
563;30.82225706;21.18801858;0.21821766
565;30.3452122;21.18801858;0.214365678
567;29.89467026;21.13216711;0.177013783
569;30.08952523;21.12728915;0.135917827
571;29.83812401;21.10883374;0.101371137
573;30.15981852;21.13822745;0.094061363
575;29.90537688;21.13246017;0.113279456
577;30.08665661;21.10016359;0.152471583
579;29.33915896;21.08847689;0.183422963
581;29.5487059;21.04772263;0.181859493
583;29.81336432;21.02418749;0.180372976
585;29.01669998;20.96843797;0.15807501
587;29.428511;20.96221535;0.132814207
589;29.49765415;20.96772;0.12021223
591;28.87971103;21.00147334;0.131160146
593;28.88333501;20.96181179;0.167394983
595;29.12146239;20.9757138;0.178949143
597;28.9299561;20.96521109;0.204170738
599;29.00722911;20.91160589;0.210115408
601;28.59942898;20.92332248;0.189620847
603;28.68155499;20.90481583;0.142547401
605;28.53071877;20.86013486;0.151696305
607;28.73852424;20.88770668;0.158930412
609;28.87748018;20.85201988;0.183246619
611;28.93424172;20.84962201;0.200362739
613;29.09448944;20.80999035;0.207227747
615;28.33411031;20.77095496;0.190709724
617;28.20961485;20.75015185;0.165990665
619;29.04543265;20.71532502;0.16500872
621;28.05566451;20.75208371;0.173019299
623;28.28820448;20.73874807;0.217937666
625;28.85328383;20.71305793;0.252532252
627;28.32546175;20.6737188;0.250362147
629;28.48251287;20.67711864;0.210357842
631;28.07665747;20.77840054;0.190580226
633;28.42305837;20.77840054;0.14375569
635;28.95458129;20.73786888;0.105366396
637;28.15889867;20.76976029;0.128868377
639;27.77771175;20.84447074;0.147688814
641;27.83864716;20.74891661;0.161793327
643;28.15611964;20.72797205;0.157622913
645;27.17136392;20.92385683;0.139832425
647;27.6286067;20.67416507;0.110829655
649;28.61433364;20.49280045;0.112449346
651;28.11977852;20.49043247;0.123472321
653;27.2564417;20.5055489;0.144571405
655;27.97185593;20.47343436;0.160782573
657;27.5530312;20.42993738;0.14556279
659;28.29064113;20.39533368;0.13916645
661;28.16769035;20.39849063;0.13492446
663;27.51523577;20.39469631;0.132851083
665;27.36294017;20.40508799;0.147625856
667;27.21439461;20.369856;0.161627151
669;26.53496816;20.33893612;0.133829696
671;27.19950506;20.25608934;0.096744426
673;27.47748003;20.24977597;0.096727807
675;27.07805487;20.27745883;0.10298512
677;27.37387262;20.28464337;0.121243017
679;26.5894184;20.26442746;0.15983528
681;27.0098437;20.17936537;0.160941355
683;27.42606677;20.16534164;0.137629636
685;26.63965171;20.1117973;0.110018499
687;26.98293571;20.19527077;0.103593013
689;26.76230019;20.11295086;0.107103887
691;27.10863401;20.10453214;0.138697666
693;26.38766623;20.10453214;0.147651408
695;26.11188513;20.08914294;0.134392614
697;26.56484391;20.05732252;0.108934517
699;27.1405846;20.01603072;0.07970023
701;26.42730765;20.05321432;0.066657918
703;26.34577449;20.05306218;0.081927154
705;26.50430147;20.05315347;0.106436705
707;26.45537084;20.04264061;0.114816699
709;26.20226141;19.97243178;0.113336182
711;26.47770746;19.94373683;0.093532236
713;26.07768429;19.90053238;0.065607276
715;26.65578529;19.94287633;0.053110386
717;26.15125125;19.93003659;0.084719987
719;26.19098627;19.90817227;0.117902603
721;26.27453613;19.90990235;0.156912556
723;25.42768854;19.86715378;0.156128048
725;25.35214647;19.88753144;0.149254
727;25.86085776;19.82577176;0.119635237
729;26.07513448;19.84380226;0.102186002
731;26.26021177;19.85023734;0.099651942
733;26.09742888;19.78433903;0.142194006
735;25.17933732;19.2276574;0.18513685
737;26.15727365;19.75298303;0.201127575
739;25.40642871;19.6841509;0.18014347
741;25.84824943;19.66604033;0.158601191
743;25.93156537;19.67156472;0.122425571
745;26.04671335;19.68405962;0.119167348
747;25.40229547;19.70002587;0.143181167
749;25.77761253;19.65552694;0.156583622
751;25.75505632;19.61769529;0.165151132
753;24.74374613;19.6081844;0.156351093
755;25.52456442;19.58982026;0.116962929
757;25.55643499;19.56004274;0.077664746
759;25.24764148;19.56004274;0.083119443
761;25.82696459;19.56227834;0.101768103
763;25.01604699;19.5783663;0.123268133
765;25.52202334;19.56912819;0.149560504
767;24.78193297;19.49170545;0.137302408
769;25.41982583;19.452306;0.109899411
771;25.04220443;19.42966178;0.092740177
773;24.61303596;19.39827589;0.105809788
775;25.12536965;19.41095334;0.118627704
777;24.67887858;19.43681484;0.138748916
779;24.841348;19.43994136;0.161509344
781;25.10780181;19.32196615;0.150279529
783;25.26536742;19.37747278;0.13484165
785;25.02505343;19.37857617;0.121504832
787;24.35810904;19.36796189;0.135552288
789;24.35329358;19.3414326;0.133646275
791;24.4674603;19.444009;0.13169263
793;24.46131863;19.37542882;0.126529194
795;24.55797477;19.34399275;0.09819532
797;24.98070228;19.34399275;0.068080492
799;24.66506293;19.33965181;0.083936088
801;24.74554005;19.3186971;0.08846523
803;24.58010235;19.28973951;0.09490223
805;24.63424205;19.2487114;0.092027566
807;24.2367831;19.22367999;0.100111717
809;24.39659496;19.23795673;0.084611915
811;23.84996164;19.18049689;0.087960941
813;24.66998846;19.21857036;0.103598523
815;23.67449292;19.2105157;0.138444849
817;23.95244236;19.18257982;0.142021254
819;23.63338476;19.1110354;0.129759486
821;24.10472293;19.10311312;0.108938447
823;23.66342731;19.11216921;0.114891152
825;23.87358345;19.11933241;0.112424862
827;23.51936176;19.12669899;0.121806053
829;23.75707198;19.13864832;0.123401818
831;23.3559647;19.04798069;0.125413764
833;23.96285205;19.01307379;0.079680826
835;24.00402504;19.06823718;0.054248096
837;23.75083384;19.01703039;0.033274932
839;23.68872352;18.9974417;0.042419756
841;23.76147008;18.93971869;0.074949593
843;23.82559096;18.98680714;0.074949593
845;23.93266146;18.96773464;0.069904089
847;24.06644314;18.79582967;0.063075231
849;23.72012629;18.81094557;0.055311849
851;23.7069486;18.84359606;0.058544455
853;23.77799414;18.911478;0.094626389
855;23.27587377;18.96327252;0.126029719
857;23.4557566;18.87753303;0.12685132
859;23.39197483;18.72446835;0.115740098
861;23.2793622;18.71056633;0.087698941
863;23.62607026;18.6900771;0.062940298
865;23.60112656;18.71175032;0.049891368
867;23.9186156;18.73735826;0.084469688
869;23.88301646;18.71550354;0.11608428
871;23.81396221;18.70945281;0.133676922
873;23.25504432;18.72988065;0.122903152
875;23.7105175;18.59308596;0.103491948
877;23.27117221;18.62926814;0.081264546
879;24.01564154;18.62820532;0.094506618
881;23.42520925;18.62128501;0.078973253
883;23.43133565;18.64346321;0.116377736
885;22.63232212;18.63461958;0.12495049
887;23.48721753;18.57809017;0.108365186
889;23.271067;18.59436924;0.062694095
891;23.49556232;18.5149634;0.059614587
893;23.05100925;18.55953333;0.048129302
895;23.37324273;18.58237933;0.075872758
897;22.89886508;18.54997173;0.104971386
899;23.22937982;18.50482635;0.13641909
901;22.68573855;18.47715311;0.137296945
903;22.76346398;18.47715311;0.116684059
905;23.31951837;18.44590921;0.115575838
907;23.02725483;18.49365584;0.130142036
909;23.1006365;18.45977065;0.154391857
911;22.7611572;18.41804432;0.163565953
913;22.63226685;18.41275213;0.179979721
915;22.94308434;18.32089144;0.151675575
917;23.08515965;18.38478689;0.116090209
919;23.16492593;18.53093073;0.083390187
921;22.5603636;18.38774153;0.109652936
923;22.38523098;17.59521998;0.128227601
925;22.8175123;18.33684755;0.12996225
927;22.71392848;18.30758622;0.122719516
929;22.61767786;18.26474637;0.11835835
931;23.13142949;18.25602445;0.084861838
933;23.0096517;18.26687093;0.070170173
935;23.22477581;18.28453738;0.103482931
937;22.90624371;18.26073959;0.163699344
939;23.08842202;18.28649005;0.171010772
941;22.49542561;18.20362406;0.180357051
943;22.76156025;18.15460215;0.171909933
945;22.50935113;18.12085895;0.149262038
947;23.03972181;18.1451014;0.12398461
949;22.89812275;18.16621732;0.132883205
951;22.56122354;18.10270674;0.164829364
953;22.78175605;18.15405499;0.197051782
955;22.30173331;18.20023383;0.208133061
957;22.49290855;18.11596071;0.183577362
959;22.23351952;18.06654485;0.17295678
961;22.76610841;18.03554384;0.139744576
963;22.30034383;18.0605144;0.114657054
965;22.4782463;18.05964482;0.144804251
967;22.15911686;18.04589441;0.176307736
969;22.59190943;18.00009031;0.187579068
971;22.07161045;18.00420812;0.187919807
973;22.8325472;17.94263047;0.179160355
975;22.34057648;17.9105661;0.13581514
977;22.32009235;17.9334121;0.128923851
979;22.45092251;17.89750377;0.138804418
981;22.26046716;17.90988817;0.174207187
983;22.09942216;17.92039034;0.201728311
985;22.44405643;17.90589153;0.237211128
987;21.78928467;17.86278904;0.227567223
989;22.18456634;17.74510689;0.203663735
991;22.08310081;17.75637829;0.171023577
993;22.38113429;17.7914069;0.154842066
995;21.71240049;17.54253507;0.14813934
997;22.64739251;17.78473961;0.170831215
999;21.74926031;17.78950494;0.225920399
1001;22.02340095;17.78876614;0.245763715
1003;22.24342259;17.72361623;0.236862562
1005;21.88205386;17.73041537;0.207190092
1007;22.29863919;17.67216602;0.167064916
1009;22.11218162;17.69713712;0.106789461
1011;22.27784213;17.75860374;0.093515486
1013;22.4748484;17.75853275;0.114652031
1015;22.03544183;17.7454197;0.135719343
1017;22.027095;17.75106581;0.156950993
1019;21.88120117;17.66271599;0.162926083
1021;21.91682498;17.98677442;0.151251735
1023;22.05827623;17.58771141;0.137435439
1025;22.24383079;17.56206237;0.126709647
1027;22.49867794;17.53468273;0.14175617
1029;21.70446197;17.60537732;0.162407395
1031;22.19501176;17.63571107;0.176927942
1033;22.11750995;17.55535398;0.193172219
1035;21.56545391;17.54370838;0.191747446
1037;22.48073968;17.48796794;0.170302612
1039;22.35655593;17.579708;0.134413036
1041;21.48234685;17.48060243;0.119972147
1043;22.05607248;17.47729388;0.121238634
1045;22.0321666;17.59444969;0.141570359
1047;21.9936487;17.59444969;0.15612611
1049;21.61950139;17.4864199;0.164070634
1051;21.71998404;17.47756719;0.149810043
1053;21.86124166;17.39369923;0.121175486
1055;22.45614943;17.37475859;0.095436081
1057;22.10187359;17.36908205;0.102581662
1059;21.72785462;17.36148327;0.138320597
1061;21.49502314;17.37101444;0.180616375
1063;21.80515884;17.35984394;0.194057545
1065;21.75290821;17.3225493;0.204081931
1067;22.10188545;17.25927146;0.178770715
1069;21.53568472;17.25741968;0.154478492
1071;22.10719788;17.23278274;0.148715653
1073;21.8979191;17.21372039;0.168192341
1075;21.7470394;17.26612131;0.176804502
1077;21.39726722;17.22049977;0.177652931
1079;21.91409468;17.25932217;0.171949452
1081;21.74383561;17.23603044;0.137135281
1083;21.88120214;17.17630404;0.118780341
1085;21.56103774;17.21472182;0.099438206
1087;22.1139594;17.21942682;0.104060975
1089;21.74917445;17.18072559;0.150233277
1091;21.79143978;17.17999694;0.184607436
1093;21.80122327;17.11367372;0.177168997
1095;21.43566247;17.10758295;0.176496301
1097;21.31774889;17.09617009;0.164823119
1099;21.55934614;17.05591014;0.123882843
1101;21.36214169;17.02285449;0.100334722
1103;21.66203886;17.05682082;0.113771253
1105;21.73575599;17.10015658;0.133111706
1107;21.33248462;17.05339055;0.178109308
1109;21.61301947;17.03415685;0.188478634
1111;21.25456032;17.04569141;0.174871473
1113;21.18258328;17.0151041;0.145827706
1115;21.19799619;16.97594753;0.131559909
1117;21.34789242;17.00307362;0.072785835
1119;21.32700724;16.91610957;0.068627459
1121;20.99636086;16.91041328;0.104388989
1123;21.41532181;16.97339806;0.129198093
1125;21.0742284;16.93841002;0.123245454
1127;21.61727767;16.88216406;0.141050856
1129;20.91819501;16.88206263;0.119233793
1131;21.00864385;16.8735537;0.077575954
1133;21.25965832;16.77054225;0.058564167
1135;21.43820533;16.82205331;0.046395382
1137;21.63233743;16.79510925;0.035207381
1139;21.72710583;16.83784768;0.046467808
1141;21.81427863;16.83784768;0.082100242
1143;21.25693328;16.81461627;0.100602859
1145;21.40277312;16.76046499;0.104500994
1147;21.54363351;16.72229971;0.097883594
1149;20.85421562;16.73994586;0.076284842
1151;21.32399604;16.6719027;0.06098165
1153;21.6246916;16.72872518;0.065985257
1155;21.1706018;16.66744059;0.084673962
1157;21.46551697;16.68241449;0.111409944
1159;21.48458747;16.69997951;0.13539379
1161;21.21370002;16.60432396;0.131118192
1163;21.65007578;16.63047851;0.095581566
1165;20.72667989;16.54151107;0.068893354
1167;20.92326051;16.59346733;0.058255813
1169;21.22324013;16.61363254;0.062753254
1171;21.59183999;16.65819233;0.099927405
1173;21.05806035;16.59429741;0.131247106
1175;21.61112608;16.58119451;0.146415995
1177;21.76803066;16.56926545;0.136836662
1179;20.94831303;16.55644601;0.113561788
1181;21.04249294;16.55061787;0.071167235
1183;20.79820069;16.48719804;0.055597462
1185;20.68416927;16.48305994;0.078770651
1187;21.28979696;16.58935913;0.107518639
1189;21.24157301;16.64023229;0.140701666
1191;20.92162876;16.4763617;0.162680949
1193;20.97570202;16.44675713;0.168419599
1195;20.77190948;16.19994901;0.150107917
1197;20.27350792;16.38273035;0.128115272
1199;20.95239497;16.33296965;0.10300028
1201;20.83575978;16.34765103;0.083462204

File: data/rise_materials/Testdata-1702.txt
Keywords
Material1;Material2;Material3;Material4;Product;Object;Scenario;Method;Reference;Comment;Owner;IsPublic;ImportDate
HPL compact ;;;;IN1-10;Ceiling panel;;ISO 5660;TRANSFEU;;TRANSFEU;1;2011-03-15 16:08:43
Scalars
Flux (kW/m2);tig (s);qmax (kw/m2);qtotal (MJ/m2);q180 (kw/m2);q300 (kw/m2);Sample mass (g);Mass loss (g);DHc (MJ/kg);Peak smoke production (m2/m2s);Total smoke produced (m2/m2);Specific extinction area (avg) (m2/kg);MARHE (kW/m2);Area exposed (m2);Observations;Test date (YYYY-MM-DD);Test identifier;Product thickness (mm);Thickness1 (mm);Thickness2 (mm);Thickness3 (mm);Thickness4 (mm);Product density (kg/m3);Density1 (kg/m3);Density2 (kg/m3);Density3 (kg/m3);Density4 (kg/m3);Product area weight (kg/m2);Area weight1 (kg/m2);Area weight2 (kg/m2);Area weight3 (kg/m2);Area weight4 (kg/m2)
50;75;116.13;45.37;;;56.71;35.66;11.55;;313.25;;116.13;0.0088;Projection of particles and cracking of the surface. Raising. Glowing. Unidentifiable end flame.
;2010-11-03;c_LSFIRE_IN-1-10_50c;4.0;;;;;;;;;;;5.67;;;
VectorData
Time (s);HRR (kW/m2);Mass (g);SPR (m2/(m2*s))
1;6.297339687;56.71;0.138331985
3;6.336236499;57.140861;0.123005137
5;5.561826083;56.94515185;0.102140942
7;4.958623987;56.97169448;0.088569969
9;3.912189086;56.92167114;0.092892861
11;3.056397432;56.60635438;0.122473701
13;2.216768567;56.6083882;0.15588481
15;1.463680854;56.58656818;0.180318967
17;0.825756625;56.58084894;0.186546869
19;0.37713853;56.50004665;0.161031665
21;0.443457531;56.52481544;0.127134285
23;0.489030225;56.42227961;0.357342193
25;0.657533781;56.41998583;0.737076086
27;0.982970846;56.74882293;1.024580931
29;1.220309599;56.40946604;1.295898615
31;1.035547431;56.24970044;1.671298716
33;0.921680472;56.24970044;1.821534744
35;1.343802228;56.07097178;1.785209005
37;1.377249181;55.98171821;1.944664475
39;1.04907796;55.82402967;2.154134168
41;1.566219449;55.77456577;2.372600446
43;2.371821271;55.61290515;2.49953028
45;2.255625663;55.52129694;2.78645781
47;2.366342192;55.36157459;2.870695368
49;2.270690295;55.22849042;3.072953657
51;2.989732355;55.0787802;2.977200686
53;3.217896339;54.9625372;2.901333024
55;3.873838563;54.77496757;2.689169483
57;4.17959978;54.57338704;2.491356464
59;3.786613639;54.40011392;2.137816626
61;4.178832805;54.26168257;2.00671059
63;4.169315473;54.05834153;1.890136833
65;3.515622589;53.97254865;1.758833497
67;2.613849895;53.65915734;1.701412352
69;3.283249056;53.46944501;1.616518628
71;2.601303463;53.46944501;1.395244407
73;2.577835351;53.0673286;1.10779939
75;4.662850872;53.02267806;0.840550422
77;9.364182632;52.77352065;0.601174646
79;13.90250867;52.547632;0.383044807
81;16.94304634;52.43802373;0.281507367
83;22.23283719;52.25087421;0.267720299
85;29.99952708;52.25087421;0.274511868
87;37.21766584;51.77369238;0.266463738
89;43.77015214;51.5477984;0.267765062
91;49.15007034;51.23334961;0.249471287
93;52.05655831;51.11049484;0.2253975
95;54.28219048;50.71911122;0.200390547
97;53.81900084;50.55480557;0.191279652
99;53.89578853;50.31024426;0.203426754
101;54.14898161;50.08960137;0.226048706
103;54.02350503;49.96463431;0.238536328
105;53.31609429;49.6719922;0.236931643
107;51.78292919;49.39251117;0.228008648
109;51.37570011;49.31413718;0.194732146
111;52.07093621;48.94679423;0.174003063
113;53.97707251;48.67184845;0.15330681
115;57.52341745;48.31682903;0.158066525
117;60.34343527;48.16980655;0.174574354
119;63.12138065;47.89782342;0.213821188
121;64.12934198;47.72623286;0.213130598
123;66.07924247;47.44721945;0.233473949
125;63.35785341;47.10476645;0.221309211
127;62.54149281;46.82320357;0.19424394
129;62.04135979;46.77721744;0.163748379
131;61.12726858;46.73877084;0.158494107
133;60.52790696;46.27781629;0.172608968
135;60.24845718;45.98213893;0.205265531
137;61.11454516;45.98213893;0.215656557
139;59.61567722;45.59386369;0.228709487
141;60.39682163;44.96253194;0.218521776
143;59.79541544;44.73911537;0.169560096
145;60.77009069;44.50178985;0.127936483
147;60.71915806;44.25872748;0.112882974
149;60.87508778;44.02318755;0.110741754
151;62.58423861;43.80811177;0.135762483
153;60.88595251;43.63270821;0.172621388
155;60.63932864;43.33428706;0.228515841
157;60.99744564;43.14254785;0.238525269
159;61.78475372;42.86678267;0.237401792
161;62.0445471;42.66479591;0.215480273
163;61.58425939;42.43738431;0.220155922
165;61.93889232;42.15634882;0.190201794
167;63.55386928;42.13306723;0.193695709
169;65.10245958;41.73957079;0.207580144
171;65.76226543;41.47966885;0.246398276
173;68.92811657;41.39344519;0.245912536
175;67.90214638;41.14409453;0.220138942
177;68.5732812;40.76096735;0.20178101
179;67.19822884;40.4896456;0.167972306
181;69.45479688;40.56686602;0.154836178
183;69.32899492;40.16113679;0.122231224
185;71.92040997;39.68948576;0.141724998
187;72.14775103;39.4176174;0.179165232
189;72.52000883;39.17924775;0.21033786
191;74.8006299;38.89213003;0.20030587
193;75.32562951;38.69385805;0.214435856
195;76.22240731;38.41718219;0.240635789
197;76.454684;38.13947395;0.221785882
199;79.49131524;37.85329734;0.206273891
201;78.91124199;37.61907539;0.193368559
203;79.04690058;37.36629927;0.199476945
205;80.25387697;37.19110763;0.17987177
207;80.61677466;36.87506222;0.20072618
209;83.61778932;36.59543066;0.222979532
211;85.36618731;36.39465884;0.227819018
213;85.11042096;36.12361735;0.223648965
215;86.2995394;35.80819062;0.21976195
217;84.82957133;35.56208072;0.205545636
219;88.70839287;35.23941874;0.183039567
221;90.99827421;35.04278609;0.184543903
223;89.85528188;34.7403176;0.194090823
225;94.62963398;34.51885531;0.209605537
227;95.18339746;34.25741706;0.243599104
229;94.35164894;34.06631948;0.267387457
231;96.4553559;33.78672155;0.29780842
233;99.53605272;33.51523592;0.306235198
235;98.36703706;33.25562971;0.273534803
237;102.0504101;32.99742848;0.248098904
239;101.064729;32.71794905;0.23275214
241;100.8713396;32.51298843;0.226935773
243;103.7896567;32.30701731;0.265641125
245;103.7313052;31.98559963;0.35038285
247;105.3019445;31.77949666;0.400405823
249;105.9132336;31.53707966;0.433530421
251;110.8292422;31.32899251;0.493456174
253;111.8943618;31.05889266;0.501571357
255;110.7081281;30.81287404;0.469845647
257;111.9042292;30.47312266;0.43570147
259;114.8636423;30.3202603;0.418033024
261;113.4129789;30.05651545;0.37251052
263;112.7048572;29.87567717;0.37208822
265;111.279858;29.67093114;0.401695894
267;112.4194821;29.47347002;0.450623054
269;116.1333909;29.27779769;0.516147721
271;111.2515407;29.05585017;0.566027556
273;113.3555125;29.07450683;0.570120976
275;110.8085825;28.53818365;0.543289239
277;111.5254287;28.43827844;0.48329212
279;110.6987409;28.26014178;0.440529268
281;109.5195038;28.13763345;0.397600594
283;112.3417539;27.99928004;0.359627744
285;109.8155293;27.90355456;0.341488925
287;108.6500048;27.72555882;0.396504261
289;107.8046856;27.64331952;0.410315893
291;108.2363953;27.51261561;0.439090562
293;108.5124298;27.4042826;0.482594623
295;107.1898433;27.27852604;0.498916208
297;106.4236689;27.13220071;0.478175878
299;107.2944898;26.95346618;0.47729267
301;106.8326794;26.82192258;0.427842634
303;106.5341717;26.74633082;0.399095545
305;107.8546209;26.6161431;0.388814401
307;106.1672293;26.47870037;0.378694484
309;104.8705821;26.39352725;0.352591886
311;104.4766996;26.30124111;0.391523238
313;101.6588267;26.18250682;0.396538464
315;98.3745091;26.02974587;0.421836219
317;95.56215702;25.99010354;0.435823831
319;94.26199707;25.85929821;0.47093793
321;91.86205459;25.77285035;0.441649957
323;90.44195834;25.64801514;0.409373534
325;86.84993704;25.00085913;0.38479116
327;87.6436675;25.50389445;0.379303532
329;86.12560927;25.37824945;0.363593327
331;84.12409703;25.3506472;0.41737465
333;82.99246397;25.27967983;0.438037477
335;82.17662454;25.18345791;0.488785776
337;79.68834675;25.10883768;0.481445677
339;78.57020164;25.06031222;0.470279969
341;77.62182742;24.98427525;0.392634853
343;77.28795248;24.96096377;0.345816243
345;75.72046845;24.87236038;0.286051748
347;74.65119233;24.73124504;0.273155524
349;72.71401867;24.67171081;0.222012907
351;72.2789665;24.68474325;0.253977372
353;70.59678631;24.63188645;0.277344148
355;70.22647749;24.57045026;0.279306944
357;68.56210839;24.54326332;0.260623693
359;66.27600986;24.44907521;0.266471811
361;66.0642289;24.45654215;0.215687668
363;64.22671487;24.31111682;0.182462575
365;63.16051409;24.31735919;0.131793054
367;62.31851457;24.30836396;0.104149044
369;60.58808515;24.22459743;0.091875004
371;60.92142408;24.22408177;0.09580883
373;58.76450632;24.20525216;0.12734904
375;58.84542535;24.08405914;0.153819644
377;56.79093712;24.10677382;0.191035199
379;56.86655938;24.02242063;0.237002746
381;55.6960287;24.03672727;0.245022605
383;55.23782911;24.06447098;0.237996493
385;55.47122015;24.01201934;0.245808015
387;54.37981838;23.9253286;0.207540325
389;52.88827458;23.84931192;0.169911046
391;52.46141341;23.78383852;0.144774853
393;51.57235551;23.79072894;0.111078994
395;50.79276808;23.71795035;0.072503817
397;49.94836603;23.74890119;0.074428172
399;49.6949354;23.70929996;0.077223617
401;49.65067879;23.69796771;0.090779959
403;48.04707365;23.70287449;0.10738118
405;48.50150509;23.67787296;0.130763469
407;46.59520381;23.60083511;0.133864788
409;46.02322712;23.61260188;0.14764743
411;45.8815531;23.551439;0.147065131
413;45.15136727;23.4805928;0.134953414
415;44.27614246;23.4805928;0.107070518
417;43.68489591;23.44392539;0.104166149
419;42.46815597;23.36963933;0.089335627
421;42.73660037;23.35779088;0.085833172
423;42.61900675;23.26062839;0.117604171
425;41.57758898;22.96966564;0.161505326
427;42.08125023;23.29518137;0.185705538
429;41.17032041;23.29048651;0.193633391
431;40.373038;23.2555289;0.202736865
433;39.93882918;23.24438882;0.17082528
435;39.22777908;23.16826111;0.128947692
437;39.33719523;23.15815341;0.085976161
439;38.81974894;23.14423111;0.049389684
441;39.23058016;23.14541511;0.032753816
443;38.81606204;23.07911163;0.029841984
445;39.37831508;23.18763734;0.051053211
447;37.42671564;23.10682491;0.094340392
449;37.41650904;23.0770175;0.123434389
451;37.49394226;22.98909205;0.122303587
453;37.57728683;22.90032692;0.141881627
455;35.94594555;22.90576057;0.121811789
457;36.45013583;22.84013504;0.085439749
459;36.48499483;22.88191261;0.063045768
461;35.96941636;22.85676909;0.090973216
463;35.77632896;22.89690733;0.092150247
465;36.16319323;22.88452294;0.133976661
467;35.38271106;22.83301241;0.155203535
469;35.53175107;22.84431424;0.173666697
471;35.7349331;22.78785582;0.16140835
473;34.36012424;22.77844582;0.129151176
475;34.55061607;22.7067199;0.090479887
477;34.83666616;22.69263533;0.081388257
479;33.87780245;22.63688528;0.062230508
481;34.89767584;22.67045712;0.046884579
483;34.38267834;22.55460594;0.059573234
485;34.67140941;22.64548603;0.076981198
487;33.64762136;22.57455869;0.094813185
489;34.34114111;22.61646758;0.11665965
491;32.82139711;22.56521969;0.136446684
493;32.5335421;22.53189126;0.125158873
495;32.92035347;22.51311236;0.123441989
497;32.85397335;22.45699825;0.09464102
499;33.01416428;22.43834052;0.074232801
501;33.52254242;22.45984132;0.065053049
503;32.67237932;22.49975643;0.084222698
505;32.19213747;22.42692766;0.090581523
507;31.85251262;22.55057941;0.10984628
509;31.70752846;22.48462025;0.120011586
511;31.56357274;22.34847254;0.128002778
513;32.0605733;22.29004116;0.106120579
515;31.19206587;22.31186599;0.077750593
517;31.07075119;22.30749515;0.050506431
519;30.87243828;22.29025415;0.04564206
521;31.19733422;22.35704286;0.02149713
523;30.79551335;22.3116941;0.053766988
525;31.16972632;22.33806111;0.093662427
527;30.06297533;22.35203412;0.151582278
529;30.06768314;22.29298566;0.181945275
531;30.06370879;22.29927928;0.187069492
533;29.73937191;22.18628185;0.167988818
535;29.88907411;22.1816377;0.138517679
537;30.30202278;22.13664285;0.084108415
539;29.72680646;22.22838237;0.082538019
541;29.75872523;22.19741125;0.108690294
543;29.3165334;22.21817326;0.1354426
545;28.96170896;22.00469463;0.157696815
547;29.50212976;22.02395877;0.179683169
549;29.31393121;22.11097353;0.138914766
551;30.40593245;22.00737542;0.100730797
553;29.32046811;22.00755799;0.081580415
555;29.23992115;22.11983691;0.103731309
557;29.42775333;22.07645097;0.123051681
559;28.59385732;22.09997544;0.149197445
561;28.76517096;22.09997544;0.180134606
563;28.35423914;21.91821581;0.187990125
565;28.6649142;21.91161898;0.139119663
567;28.71914809;21.92843507;0.116267835
569;28.79681426;21.96141972;0.115567148
571;28.58537149;21.96141972;0.127862471
573;28.66733851;21.92936603;0.141050589
575;27.87938304;22.06480537;0.170049679
577;28.00034199;21.81098566;0.165004258
579;28.37366981;21.84085393;0.154875978
581;27.91792728;21.79017294;0.137696057
583;27.62573507;21.79217633;0.115651325
585;28.12359274;21.80638208;0.103294959
587;27.77397737;21.77700972;0.120832667
589;28.06293427;21.81435507;0.157576603
591;27.61541992;21.78640904;0.149976625
593;27.89002981;22.18439963;0.153729316
595;27.76260954;21.67978637;0.13729146
597;28.30466206;21.74614002;0.114993546
599;27.28884548;21.67020448;0.088377411
601;27.70474743;21.69666277;0.111897579
603;27.54085425;21.69666277;0.149295518
605;27.82960542;21.65918611;0.177763324
607;27.61303912;21.6560393;0.197144401
609;27.38817907;21.71265946;0.183642466
611;26.97690978;21.71265946;0.156868498
613;27.37736027;21.5225126;0.114304842
615;27.48110163;21.56789125;0.131367313
617;27.47909524;21.47075918;0.133501167
619;26.58841637;21.43637808;0.160923901
621;26.77304927;21.54317318;0.199664469
623;26.38463054;21.5253151;0.184719095
625;26.59984422;21.50092052;0.146366378
627;26.27239911;21.47831687;0.133969553
629;26.60574109;21.50890365;0.137177042
631;26.82824055;21.48005762;0.129996775
633;26.41864311;21.48162595;0.146631678
635;26.34312044;21.44479627;0.148440349
637;26.58343555;21.21234657;0.147536922
639;26.18816599;21.21298394;0.118091324
641;27.00594909;21.23132778;0.090217521
643;26.97175227;21.2289598;0.111565366
645;26.43866545;21.18986409;0.136668538
647;26.50232418;21.19130057;0.171055192
649;26.20728552;21.19226197;0.200608576
651;25.57379189;21.11776344;0.198837681
653;26.39089713;21.10698742;0.180457285
655;25.98424136;21.06832677;0.164744585
657;26.50009587;21.05685305;0.151233035
659;26.03772384;21.05935235;0.139767203
661;26.02302418;21.06906556;0.180279059
663;26.48700271;21.08304871;0.205134175
665;26.15252266;20.98579493;0.202639653
667;25.63537023;21.02839137;0.172150099
669;26.46915329;20.98589582;0.154902233
671;25.92242552;21.00104268;0.133706927
673;25.84859215;20.94934959;0.1204003
675;25.77940964;21.01179789;0.133384979
677;26.00780998;20.98946701;0.16898202
679;25.76839746;20.96682333;0.208258674
681;25.86554297;20.89722198;0.201378655
683;25.80257447;20.86097895;0.188916482
685;25.14976532;20.83902334;0.180580323
687;25.44753452;20.82578912;0.169817679
689;24.84282518;20.79976589;0.165455095
691;25.27797179;20.84511465;0.199396653
693;25.87309146;20.82115512;0.216770303
695;24.82372033;20.78381991;0.23739777
697;25.23832251;20.75166533;0.215057812
699;24.72860778;20.71757783;0.187704661
701;24.14771491;20.72399209;0.129976651
703;25.17690313;20.691119;0.110568786
705;24.65652432;20.73230938;0.115943805
707;24.642273;20.7002557;0.153366345
709;25.40340136;20.67743959;0.179116071
711;24.48540584;20.71326731;0.211552288
713;24.59205407;20.64075189;0.225175221
715;24.94461813;20.59621292;0.200942755
717;24.66968146;20.60461082;0.189416868
719;23.97506988;20.59922788;0.174775493
721;24.36976464;20.58057016;0.172082238
723;24.51561895;20.65235692;0.166351832
725;24.44934937;20.5610626;0.208582893
727;24.07049956;20.64405992;0.219064395
729;24.68754176;20.53474577;0.241292324
731;24.9288446;20.5584827;0.232342645
733;24.39668817;20.54329527;0.227013032
735;24.00913332;20.475424;0.172329272
737;23.78944092;20.49894847;0.131008549
739;23.61218742;20.48567368;0.107396957
741;23.77556484;20.49444632;0.107940374
743;24.69140745;20.48051388;0.127687666
745;24.78979604;20.45018012;0.15430045
747;24.99402057;20.43952581;0.17391129
749;23.6702082;20.42447023;0.197390633
751;24.06302367;20.39530018;0.181916863
753;24.10514058;20.33736472;0.168799975
755;23.15465726;20.39900376;0.151195474
757;23.95587661;20.29422166;0.131039739
759;23.84918002;20.31336515;0.102245599
761;23.24166203;20.31843421;0.141912237
763;23.87724124;20.34124018;0.15781797
765;24.15317054;20.31620823;0.177950833
767;23.24311292;20.28129065;0.217690562
769;23.70239871;20.26602261;0.235913749
771;23.62698862;20.24632289;0.206552057
773;23.23201148;20.18147672;0.1870585
775;23.05249728;20.17452598;0.175966357
777;23.33902548;20.19061341;0.149428752
779;23.99821385;20.1765694;0.138314147
781;23.08633703;20.19428656;0.16543282
783;23.07706701;20.18584809;0.197235721
785;22.91780439;20.2019558;0.209467093
787;23.43547558;20.15970314;0.222284441
789;23.09338609;20.07176809;0.199785689
791;22.98914601;20.08600426;0.185078298
793;22.55039668;20.06616255;0.168537197
795;22.78373796;20.06173086;0.154421064
797;22.84626448;20.14974705;0.157265147
799;23.22519012;20.07343731;0.201272628
801;23.26510846;20.06760971;0.219997683
803;23.00177273;20.02158301;0.214567972
805;22.5809262;20.01113101;0.210239536
807;23.00701231;19.97373495;0.211492334
809;22.62736644;19.97537374;0.168039797
811;22.49409039;19.92572514;0.134208156
813;22.60581072;19.96342441;0.139467178
815;22.83740322;19.94770103;0.14413018
817;22.59303668;19.93805829;0.14692905
819;23.02101148;19.94841901;0.16830788
821;22.48703629;19.90724945;0.209505425
823;22.30178988;19.86980321;0.193525578
825;22.35530286;19.82292668;0.182230513
827;22.12372564;19.73255318;0.141446226
829;22.64041984;19.74824613;0.128156866
831;22.40436894;19.79071125;0.118291976
833;22.35321078;19.79071125;0.141782544
835;22.73795332;19.80194154;0.185757257
837;22.57534346;19.80634281;0.230253682
839;22.05962805;19.81135155;0.237565523
841;22.39675303;19.75200949;0.211696542
843;22.24061392;19.74627263;0.176060043
845;22.07970059;19.73603362;0.117097575
847;22.0120066;19.71276164;0.081731094
849;21.61873747;19.72101808;0.086460292
851;21.82543468;19.7095748;0.107535376
853;22.65326097;19.73980713;0.133688186
855;22.57483996;19.66759545;0.180653251
857;22.68038506;19.6988292;0.220700781
859;22.77570109;19.67346362;0.230126437
861;22.20876294;19.58604422;0.211468504
863;21.85022933;19.56679984;0.18568929
865;22.29268459;19.59596028;0.150485713
867;22.00466553;19.55986939;0.113802542
869;22.05104805;19.57583511;0.103799995
871;22.31486716;19.73581103;0.109664109
873;22.31641988;18.98379284;0.149017222
875;22.92413552;19.5610838;0.164425337
877;22.77914022;19.50037626;0.193674097
879;22.83027528;19.55747204;0.195336837
881;22.21169493;19.43084537;0.174891143
883;21.92887876;19.50248054;0.146618
885;22.31998297;19.46062236;0.124848987
887;21.93310892;19.47120621;0.086534548
889;22.17708803;19.44512212;0.074291524
891;21.61468059;19.44428244;0.114343303
893;21.89753159;19.44411002;0.142060938
895;22.16039078;19.4008255;0.175322796
897;22.53915894;19.39569559;0.208711494
899;22.09193523;19.39556427;0.213255133
901;21.73818675;19.35224932;0.17385087
903;21.79484295;19.29311012;0.135773316
905;21.43260258;19.32559833;0.094387422
907;22.0281762;19.02505475;0.084586
909;21.51784177;19.34392242;0.097551856
911;21.69778157;19.31526803;0.125395953
913;22.30469107;19.32080258;0.150882708
915;22.4419846;19.30872192;0.183760961
917;21.85713206;19.26524417;0.207828163
919;22.03609057;19.28221238;0.208707249
921;22.73825768;19.25424608;0.188220429
923;21.79530779;19.20249266;0.163584298
925;21.54847871;19.18425024;0.151637002
927;21.34484876;19.14770401;0.115477804
929;21.84648666;19.16056456;0.085287401
931;21.54890963;19.15406862;0.085767783
933;21.67529618;19.16896246;0.094040451
935;21.42257077;19.19582591;0.115038331
937;21.835717;19.17215945;0.138685846
939;21.96383287;19.14234189;0.167750276
941;21.54557048;19.18073991;0.190145875
943;22.10305345;19.11079478;0.198286653
945;21.39129737;19.0842751;0.177170125
947;22.30587659;19.02767469;0.167090965
949;21.54095695;19.02767469;0.14697561
951;21.42239618;19.03034588;0.121321313
953;21.0914917;18.98842738;0.116205246
955;21.66915456;19.02558056;0.117149033
957;21.20238941;19.06424175;0.114269053
959;21.14605352;19.00277513;0.120338287
961;21.26871106;19.06434264;0.134467533
963;21.31991505;19.03362454;0.15070074
965;21.60389554;19.02594462;0.162529362
967;21.66427496;18.96019844;0.161890883
969;21.34208387;18.96338529;0.149892354
971;21.08549341;18.93427609;0.142510919
973;21.42882719;18.97695367;0.118780598
975;21.28456062;18.96864652;0.091441233
977;20.68013416;18.97875421;0.096964177
979;21.36239643;18.93837362;0.11780106
981;21.50268134;18.94113609;0.133928065
983;21.37221492;18.92494723;0.169238018
985;21.61761006;18.90339625;0.202119514
987;21.5544167;18.93660351;0.208011857
989;21.48381185;18.83116375;0.195255189
991;21.30394981;18.86566656;0.161255247
993;21.4350893;18.84332608;0.123935931
995;20.83412323;18.81049303;0.090335847
997;20.94210849;18.8292415;0.080038848
999;21.22115488;18.8305771;0.087076758
1001;20.99506097;18.84889052;0.126359277
1003;21.13970062;18.84889052;0.153465023
1005;21.20539393;18.82612512;0.193525485
1007;20.55000495;18.76773378;0.213537449
1009;20.88082308;18.78672567;0.211499614
1011;20.70086156;18.73858455;0.175043226
1013;20.40241158;18.76636829;0.163804378
1015;20.67802379;18.61938478;0.149830365
1017;21.03378915;18.61938478;0.148337986
1019;20.70446862;18.82329219;0.16299824
1021;21.09691607;18.59233929;0.202485197
1023;20.82704929;18.57491627;0.214770938
1025;20.52824723;18.55795819;0.18510145
1027;20.66945066;19.02120972;0.150245071
1029;20.65349897;18.71349174;0.121283976
1031;20.34006464;18.74545415;0.086984172
1033;21.13082799;18.69049414;0.061747179
1035;20.37607378;18.5347081;0.093764755
1037;20.93973382;18.55267721;0.150841388
1039;20.80908218;18.51933918;0.166613192
1041;20.69521482;18.45524141;0.185252405
1043;20.30695759;18.45095171;0.195634091
1045;20.68491167;18.47615555;0.178699923
1047;21.11748327;18.44975704;0.115372584
1049;20.55571486;18.44552713;0.119358856
1051;20.66149391;18.45874106;0.123041156
1053;20.87647895;18.4027177;0.134857827
1055;20.56565818;18.39105182;0.149188066
1057;20.90879405;18.4644571;0.174727237
1059;20.5293818;18.36069778;0.166678049
1061;20.51566492;18.36901561;0.153905213
1063;20.42093918;18.38249271;0.125193091
1065;20.42170256;18.34710057;0.106533421
1067;20.81562428;18.33243948;0.116432839
1069;20.57410638;18.39105289;0.128493968
1071;20.90698436;18.31786967;0.161063674
1073;20.6658272;18.31461076;0.198969591
1075;20.625605;18.12750929;0.206603733
1077;20.54579285;18.38299823;0.194833991
1079;19.71615888;18.21703296;0.174304015
1081;20.34639219;18.21785236;0.139191797
1083;20.30207149;18.21910788;0.112410709
1085;20.26716854;18.16761764;0.137461581
1087;20.51817633;18.26527604;0.147050745
1089;20.5422838;18.21785343;0.18411628
1091;19.93435727;18.18816719;0.197181439
1093;20.55255839;18.16680785;0.192791798
1095;20.07487561;18.32604444;0.164312196
1097;20.19037786;18.14269725;0.135036829
1099;19.72363373;18.1446195;0.100189467
1101;20.19608287;18.07528132;0.090896896
1103;20.07013596;18.10968164;0.10678089
1105;19.85081104;18.10549283;0.129400853
1107;20.19144774;18.09038761;0.162332766
1109;20.308204;18.63930763;0.195235877
1111;20.33666661;18.0559969;0.214782683
1113;20.05839798;18.01693108;0.194684703
1115;19.97923295;18.01140668;0.165848043
1117;19.88537903;17.99308259;0.156558155
1119;20.14295008;18.00416181;0.131540751
1121;19.63050235;18.00385861;0.118829674
1123;20.23802299;17.98675961;0.12255333
1125;20.05207737;18.03850181;0.156030338
1127;19.90001402;17.96297197;0.146966244
1129;20.23886699;17.98668808;0.164275085
1131;19.64506738;17.94771354;0.155591411
1133;19.84329783;17.93259711;0.160283457
1135;19.33479281;17.86724542;0.122870472
1137;19.69508234;17.87799048;0.111350955
1139;19.32667502;17.93061454;0.10496277
1141;19.72887387;17.84421739;0.109412131
1143;19.15353627;17.89430158;0.126095733
1145;19.62926651;17.85877759;0.145287517
1147;19.54686534;17.84690939;0.174835903
1149;19.44467871;17.80939163;0.162860888
1151;19.55293569;17.82162442;0.152172485
1153;19.60623631;17.67415567;0.138650726
1155;19.12554532;17.37628328;0.109996207
1157;19.46496963;17.82345645;0.091377449
1159;19.66051272;17.30386822;0.079717058
1161;19.45643518;17.67889056;0.07903629
1163;19.27063415;17.70701808;0.086912771
1165;19.44372866;17.73351694;0.116397959
1167;19.07055477;17.74117605;0.151508304
1169;19.29677682;17.6794564;0.159401322
1171;19.44789901;17.57594957;0.156876723
1173;19.20314549;17.63863061;0.144656861
1175;18.86945815;17.63863061;0.130781513
1177;19.70108535;17.63863061;0.089790904
1179;18.93993039;17.79141237;0.095996594
1181;19.43039162;17.67005761;0.123160628
1183;19.7549323;17.64901268;0.141443137
1185;19.45866362;17.58477292;0.178660264
1187;18.71574918;17.6314877;0.182963486
1189;19.07337905;17.53616685;0.182258661
1191;18.70542584;17.55851694;0.151802124
1193;18.9629201;17.48657804;0.121837139
1195;19.12059051;17.45713468;0.084462498
1197;19.10543208;17.50716762;0.079515915
1199;19.48153546;17.52157622;0.068713282
1201;19.27582364;17.36046756;0.072820118
