Repository: johodges/materials

## A Non-Dimensional Scaling Approach to Modeling Material Pyrolysis

This repository contains the data, scripts, and technical documents required to generate the SPyro cone validation cases.

## Instructions
* Clone this repository with submodules
  ```
  git clone --recurse-submodules https://github.com/johodges/materials
  ```
* Pre-process data
  ```
  python materials/scripts/initialize.py
  ```
* Build latest FDS (example for impi_intel_linux target, but use relevant make target for platform)
  ```
  git clone git@github.com:firemodels/fds.git && cd fds
  cd Build/impi_intel_linux
  ./make_fds.sh
  ln -s fds_impi_intel_linux fds
  cd ../..
  ```
* Run cases
  ```

File: data/rise_materials/Testdata-1703.txt
Keywords
Material1;Material2;Material3;Material4;Product;Object;Scenario;Method;Reference;Comment;Owner;IsPublic;ImportDate
HPL compact ;;;;IN1-10;Ceiling panel;;ISO 5660;TRANSFEU;;TRANSFEU;1;2011-03-15 16:11:31
Scalars
Flux (kW/m2);tig (s);qmax (kw/m2);qtotal (MJ/m2);q180 (kw/m2);q300 (kw/m2);Sample mass (g);Mass loss (g);DHc (MJ/kg);Peak smoke production (m2/m2s);Total smoke produced (m2/m2);Specific extinction area (avg) (m2/kg);MARHE (kW/m2);Area exposed (m2);Observations;Test date (YYYY-MM-DD);Test identifier;Product thickness (mm);Thickness1 (mm);Thickness2 (mm);Thickness3 (mm);Thickness4 (mm);Product density (kg/m3);Density1 (kg/m3);Density2 (kg/m3);Density3 (kg/m3);Density4 (kg/m3);Product area weight (kg/m2);Area weight1 (kg/m2);Area weight2 (kg/m2);Area weight3 (kg/m2);Area weight4 (kg/m2)
75;37;192.15;65.52;;;56.73;40.24;15.18;;289.27;;108.32;0.0088;Projection of particles and cracking of the surface. Raising. Glowing. Unidentifiable end flame.
;2010-11-08;c_LSFIRE_IN-1-10_75a;4.0;;;;;;;;;;;5.67;;;
VectorData
Time (s);HRR (kW/m2);Mass (g);SPR (m2/(m2*s))
1;4.73167533;56.73;0.107851343
3;4.344605987;56.77391815;0.073900128
5;4.221235592;56.71102572;0.044129399
7;4.300272556;56.64807297;0.048782948
9;3.793059782;56.66289901;0.084607425
11;2.671013868;56.66983641;1.406644185
13;4.481431616;56.59671511;1.930475892
15;28.08431714;56.86843828;2.329879267
17;40.13591968;56.25325429;2.85534646
19;32.15036622;56.25325429;3.387612195
21;22.49028445;55.96782875;2.611677185
23;18.89048074;55.96782875;2.529100963
25;23.04594465;55.63718683;2.489680695
27;26.97974625;55.38586108;2.077106577
29;28.52771896;55.17672713;1.55440238
31;29.23854329;55.14239728;1.064837259
33;30.42170081;54.79967845;0.668408892
35;44.25339036;54.79967845;0.342003298
37;55.03228949;54.27162185;0.208354602
39;62.38749039;54.02835716;0.185074947
41;69.1556675;53.90591182;0.157495483
43;74.75426676;53.77184491;0.152006961
45;76.15947794;53.23144823;0.176902207
47;78.43347309;53.23144823;0.204907547
49;80.59528996;52.76651359;0.209231561
51;83.67522983;52.48979556;0.193709967
53;86.88807205;52.48979556;0.186135326
55;86.36893621;51.84248101;0.163937376
57;85.92913964;51.84248101;0.167701425
59;86.70425398;51.38057789;0.165187202
61;88.34646322;50.97347943;0.200781955
63;88.74679065;50.58462714;0.178780507
65;90.40645826;50.63128053;0.169144271
67;87.14328742;50.36046804;0.163614276
69;91.00028328;50.36046804;0.19303167
71;90.61559337;49.9082477;0.205866746
73;90.15569122;48.98598615;0.254527982
75;90.42808432;48.39991592;0.256295376
77;89.60660451;48.39991592;0.222860886
79;89.40213009;48.90040962;0.205114205
81;93.4853123;48.90040962;0.1861192
83;93.58243149;48.39176609;0.176751411
85;91.80199623;48.07847727;0.19882368
87;93.27768912;48.07847727;0.213563928
89;93.35294114;47.4527564;0.204575967
91;93.46170449;47.4527564;0.200240693
93;90.56457256;46.76300822;0.201152971
95;89.47293487;46.40547669;0.193533625
97;90.73688505;46.10288489;0.214283165
99;90.22872921;46.10288489;0.213258115
101;91.64283851;45.30238982;0.183809872
103;92.35816809;45.30238982;0.160257096
105;91.36751214;45.30238982;0.142068311
107;93.73769891;44.41868872;0.181169056
109;91.43575095;44.08748631;0.186937556
111;92.27473403;43.74135002;0.247472842
113;94.95146141;43.74135002;0.238735131
115;98.89256446;43.01551148;0.228734936
117;100.6029509;42.64650625;0.179094426
119;103.3933999;42.64650625;0.202524574
121;102.1538832;42.14356968;0.194629711
123;105.264655;41.70488623;0.22732386
125;106.0921984;41.42229682;0.249404406
127;106.8661893;41.14157735;0.245482777
129;107.8527795;40.73725898;0.211503798
131;109.9162858;40.47781718;0.194568775
133;106.919371;40.24036301;0.217661208
135;110.2237774;39.96109497;0.233194865
137;112.0646274;39.63591981;0.246479528
139;110.1974097;39.35030156;0.261908593
141;113.520965;38.81873036;0.260144209
143;114.2852983;38.59546326;0.250416271
145;114.5144048;38.24127072;0.255958973
147;115.4756533;37.94108854;0.255820901
149;118.6699995;37.64205405;0.268698521
151;123.2564951;37.33038641;0.263444361
153;121.9165866;36.9109831;0.22782641
155;126.0730479;36.53687838;0.223165502
157;128.8940444;36.17491569;0.264731158
159;128.7506676;35.99186691;0.305675361
161;127.9385135;35.60747246;0.347084106
163;133.3927983;35.17493796;0.367650072
165;136.6015165;34.76847688;0.386768112
167;136.8978266;34.36601083;0.357165203
169;139.6114969;34.04144314;0.349293805
171;140.1021436;33.76417742;0.361457325
173;141.1001936;33.35715797;0.46504007
175;144.7317877;32.89905451;0.557957241
177;147.8870596;32.67666766;0.668821608
179;149.4303371;32.24594972;0.792489305
181;151.8776615;31.90518516;0.9388714
183;150.1419738;31.57542671;0.986229241
185;153.2260066;31.18931446;1.041794453
187;157.6408556;31.18931446;1.127945081
189;159.9455272;30.44647781;1.171457403
191;162.4856933;30.13747388;1.152984901
193;162.6908259;29.68215157;1.274427291
195;165.5082822;29.42876264;1.382490743
197;163.2537236;29.42876264;1.456245797
199;164.568277;28.79239439;1.538582856
201;167.4207713;28.52276589;1.61076286
203;167.0329128;28.26922483;1.619036095
205;169.6548756;27.97584125;1.572673324
207;169.1924565;27.9694366;1.639015473
209;170.8013342;27.9694366;1.612214569
211;170.6399491;27.19488149;1.599324824
213;175.1761919;26.85972034;1.597417002
215;182.352981;26.5805612;1.665569512
217;185.3970433;26.5805612;1.651581647
219;192.1493519;26.2164542;1.708158771
221;189.8540737;25.98796537;1.76227803
223;188.9441276;25.78035972;1.777108743
225;187.9094374;25.54961394;1.738534022
227;185.2316807;25.25646204;1.740836068
229;180.886105;25.25646204;1.761235588
231;174.1213952;25.25646204;1.757751095
233;165.5493255;25.431264;1.726985748
235;158.6816631;25.431264;1.687989239
237;154.0071886;24.51323678;1.523553693
239;148.9271687;24.39171333;1.367892078
241;143.8721242;24.28667126;1.243413965
243;139.2126007;24.28667126;1.169820084
245;130.7554427;24.28667126;1.14811307
247;128.2488769;23.99871814;1.10164203
249;124.5768127;23.87266104;0.996730767
251;120.5735168;23.80225257;0.88521018
253;115.7492649;23.67106556;0.744979042
255;109.442802;23.58075345;0.603667388
257;107.3908733;22.62202535;0.527219585
259;104.9881837;23.48262155;0.436621254
261;100.7421552;23.41326415;0.356849202
263;97.54299058;23.46365048;0.276421787
265;93.64816291;23.23628479;0.224768392
267;89.90865377;23.20520317;0.156399088
269;87.64426842;23.14393085;0.144964543
271;84.9562402;23.69344661;0.132338584
273;82.31380556;23.00008614;0.130699133
275;80.62855275;23.00008614;0.099656706
277;78.11940464;22.99643328;0.121079285
279;76.29886978;22.87022404;0.130655618
281;76.05777529;22.83375895;0.127849666
283;73.14476055;22.73492883;0.118723781
285;71.40756275;22.72476029;0.094323322
287;69.38461036;22.52597692;0.090417393
289;67.83704897;22.64327259;0.07563849
291;67.11140273;22.58717983;0.07563849
293;66.06192563;22.50595424;0.075765669
295;65.87493296;22.48509081;0.080628535
297;62.77231914;22.52421801;0.059750418
299;62.51804873;22.49057624;0.065028918
301;60.65835315;22.45178426;0.068097734
303;60.44525701;22.41329656;0.061490164
305;59.91980228;22.41329656;0.068930176
307;58.39608668;22.32302556;0.076556162
309;57.47784799;22.29222792;0.096164889
311;58.04339281;22.27905456;0.093096074
313;57.8961211;22.22690773;0.093096074
315;56.60298379;22.0233174;0.093803554
317;56.59059413;22.15859126;0.100057691
319;55.02807491;22.15859126;0.086020488
321;56.16407968;22.12593116;0.086020488
323;56.28536933;22.08792869;0.086020488
325;54.69420239;22.05003886;0.07565531
327;54.63941786;22.6401482;0.088591432
329;55.03829186;22.0032344;0.065100111
331;53.42227124;21.98982883;0.074449819
333;53.78481052;21.98982883;0.074449819
335;52.66200791;21.98982883;0.064690812
337;52.23205357;21.87641822;0.048439941
339;52.82473474;21.84532539;0.070216715
341;53.02851365;21.84532539;0.085928512
343;51.26322378;21.80259871;0.085928512
345;51.43014907;21.77322581;0.118827697
347;51.39250239;21.74743638;0.104358555
349;49.58093504;21.54089302;0.085351867
351;49.30498455;21.73551801;0.096177943
353;50.21864112;21.66501612;0.096177943
355;48.95969113;21.62564817;0.074261085
357;49.00462893;21.5716693;0.055031857
359;47.86506273;21.57030328;0.090143807
361;48.7570926;21.6059794;0.100150632
363;48.49958401;21.52671609;0.100150632
365;47.80267284;21.48033601;0.092447798
367;48.77775246;21.48498016;0.120939141
369;47.10030729;21.29141745;0.119004112
371;47.36110544;21.53469868;0.10899378
373;47.85555899;21.43152816;0.10899378
375;46.96162815;21.43152816;0.105714287
377;46.57945481;21.28790711;0.097842672
379;46.7098055;21.35212392;0.088673456
381;45.96690835;21.34287673;0.081860951
383;46.76918076;21.38317512;0.082077282
385;46.48610354;21.22251539;0.086349629
387;45.06419641;21.23864339;0.09775634
389;44.85356169;21.24120408;0.095569383
391;44.82911623;21.25155465;0.093529077
393;44.40091122;21.17306963;0.113074252
395;45.13533257;21.14050082;0.108801905
397;44.11633374;21.15235834;0.087609629
399;44.13910451;21.07930858;0.098385368
401;44.45047559;21.07930858;0.096457962
403;44.3400969;21.07930858;0.087172393
405;43.99762613;21.02734377;0.087172393
407;43.66049044;20.93495728;0.093539829
409;43.20428039;20.99949918;0.056917592
411;42.9014637;21.02004819;0.051361021
413;43.66087343;20.9091481;0.044362159
415;43.19937246;20.9314683;0.044362159
417;42.87953446;20.8749613;0.070686044
419;42.8123421;20.7575135;0.082536667
421;43.40662969;20.89322294;0.080775791
423;42.88760653;20.84384926;0.077298716
425;42.35673796;20.86445913;0.09630149
427;41.78621801;20.85668845;0.070669539
429;42.45862923;20.85668845;0.092375262
431;43.52290979;20.78280862;0.074588851
433;42.82545009;20.73063136;0.090157075
435;42.44059633;20.63823579;0.097199968
437;42.00559329;20.76802635;0.102169156
439;42.07368967;20.73821947;0.104714453
441;41.71645404;20.66355973;0.104714453
443;41.26694668;20.69506627;0.093803413
445;41.81479196;20.92593322;0.119816978
447;41.6369986;20.61513516;0.125891041
449;42.48700579;20.65289474;0.113436097
451;42.16687636;20.44914374;0.113436097
453;41.50069328;20.44914374;0.140420286
455;41.48152289;21.00694636;0.12082882
457;41.03429082;21.00694636;0.13592174
459;41.15887023;21.00694636;0.108138842
461;40.86162861;21.00694636;0.108138842
463;40.55471602;21.00694636;0.103741691
465;40.24518485;20.42250288;0.101876421
467;41.17623496;20.42250288;0.104283622
469;40.90339246;20.06273576;0.138886593
471;41.09323566;20.06273576;0.142218414
473;41.15104479;20.4000124;0.123860579
475;40.90951024;20.30739423;0.121521237
477;40.82861365;20.4111717;0.118743489
479;39.89067678;20.32758933;0.092235824
481;40.78724052;20.32758933;0.091179118
483;40.47091668;20.28460908;0.094993705
485;41.0835456;20.22514745;0.109712841
487;39.7589412;20.2744715;0.093789834
489;40.53283146;20.28772493;0.102546227
491;40.82972287;20.22704888;0.122655084
493;40.94744923;20.22704888;0.123796696
495;40.41035933;20.14535727;0.102249165
497;40.03496499;20.15810572;0.117718356
499;40.61103426;20.15810572;0.109610741
501;40.4203575;20.13401594;0.087226769
503;40.2031259;20.13401594;0.076926457
505;40.92186081;20.03650167;0.079173057
507;39.49837118;20.08360987;0.082663202
509;40.27792695;20.13599958;0.087730434
511;39.69913636;20.03600522;0.087730434
513;40.48892714;20.03600522;0.096037874
515;39.9937634;20.03600522;0.110390076
517;40.85657983;19.96572807;0.097866773
519;39.50300785;19.99645471;0.104420988
521;40.48105895;20.03804972;0.104420988
523;39.8120537;19.89589451;0.09908034
525;40.02563509;19.87716632;0.099529621
527;40.0221968;19.87716632;0.082508081
529;39.90438468;19.96212539;0.085345501
531;40.01791342;19.85989543;0.099198029
533;39.55645157;19.81391037;0.095749779
535;39.87137071;19.78737094;0.110255578
537;39.36871645;19.78737094;0.145200387
539;40.01047393;19.81005519;0.154049228
541;39.61659064;19.02381392;0.1401967
543;40.14430851;19.71515125;0.145162362
545;39.89736936;20.11043168;0.124742133
547;39.8911977;19.71129607;0.11866
549;39.18175974;19.78402288;0.096150585
551;40.07925577;19.73348442;0.112354696
553;40.69890085;19.70316188;0.125304684
555;39.06892354;19.70316188;0.129394515
557;38.46205047;19.71123575;0.126562729
559;38.93509759;19.67532742;0.146413854
561;39.01438131;19.65143943;0.13953638
563;39.95807833;19.65143943;0.124130793
565;39.0364009;19.5794813;0.118438876
567;39.18656102;19.5794813;0.119241567
569;39.12484457;19.59095448;0.128380789
571;39.68644774;19.57843877;0.130026396
573;39.06679143;19.55097959;0.126322312
575;39.41684906;19.49106208;0.103279077
577;38.22908194;19.46417941;0.109510501
579;38.33513617;19.46417941;0.096654025
581;39.32691742;19.46417941;0.131466647
583;39.56813666;19.85630449;0.12959985
585;39.34308189;19.43221914;0.14051685
587;39.4619672;19.41848848;0.123058968
589;38.34081556;19.41848848;0.141810769
591;39.77261422;19.17252538;0.125201772
593;39.02996572;19.34653036;0.125201772
595;39.25470232;19.26472824;0.116267919
597;38.49184496;19.28050126;0.134588339
599;38.33208733;18.99164866;0.135664941
601;39.49224471;19.31470941;0.139586303
603;39.3102039;19.31470941;0.149343256
605;39.69579333;19.24380396;0.151111898
607;39.14921357;19.21443267;0.119937552
609;39.00666078;19.22116081;0.103519189
611;39.11926482;19.22116081;0.098840999
613;39.2779247;19.22186917;0.090639939
615;38.59800546;19.16842625;0.078965062
617;39.02142099;19.16842625;0.07923858
619;38.38219675;19.16842625;0.077885888
621;38.51287487;19.17402218;0.089673212
623;38.72518972;19.16419794;0.129761997
625;38.38956938;19.10673917;0.138955895
627;38.97187217;19.09041846;0.125150264
629;38.60824601;18.96096153;0.107159246
631;38.80989185;18.96096153;0.091487497
633;37.67962554;19.00819144;0.078686624
635;38.5387095;18.95837095;0.071037147
637;37.92033615;18.94865828;0.073518886
639;37.87264986;18.91390351;0.076676591
641;38.17583472;18.91390351;0.089158234
643;38.47278497;18.91419657;0.078107531
645;38.25016056;18.9063864;0.078506461
647;38.76813605;18.9063864;0.076610528
649;37.73694984;18.79316903;0.063710245
651;38.1224717;18.82712362;0.061692439
653;37.27900938;18.82712362;0.075065262
655;37.3408421;18.80928636;0.10384128
657;37.68866476;18.8161661;0.112063471
659;38.06277764;18.64327358;0.112063471
661;37.86259979;18.58380234;0.1003229
663;37.89161287;18.56379941;0.119696123
665;37.40016513;18.55437927;0.148081265
667;37.80052713;18.56992061;0.174663201
669;37.61032623;18.56992061;0.182428584
671;37.82403064;18.49439077;0.159170703
673;37.681086;18.58444932;0.130986304
675;37.48980288;18.43954233;0.109481628
677;37.27495941;18.45730966;0.113933376
679;37.15430157;18.44302383;0.135969422
681;37.23195742;18.79925019;0.135969422
683;37.50191146;18.35160994;0.118604381
685;37.71242443;18.33445008;0.081004544
687;37.54358313;18.33326609;0.070128089
689;36.80826455;18.37758193;0.061080526
691;37.38750869;18.2859353;0.116757908
693;36.69002594;18.26676244;0.111768201
695;37.50218136;18.27837708;0.135603222
697;37.94912882;18.22288059;0.10803892
699;37.53416991;18.17613698;0.092145808
701;38.32700594;18.22285977;0.0434141
703;37.36551598;18.23108578;0.086948299
705;37.09946974;18.23108578;0.087398938
707;37.65256553;18.18570766;0.111671243
709;37.85101798;18.18025426;0.115001929
711;37.30088198;18.09697563;0.108056255
713;37.29137729;18.13470479;0.067988156
715;37.25745878;18.40849113;0.055211162
717;36.82119147;18.17370868;0.075679951
719;37.13478353;18.13775978;0.100746654
721;37.45820114;18.14198916;0.121264719
723;36.96535457;18.0979162;0.117798619
725;37.54590292;18.00221261;0.117083584
727;37.11729551;18.00221261;0.108737715
729;37.43271246;18.00221261;0.104646151
731;37.05629845;18.02100112;0.122300464
733;36.83658023;17.99146755;0.124088867
735;36.6916323;17.99352112;0.117889509
737;37.3904103;17.90341239;0.075230341
739;37.39988407;17.83283096;0.067331574
741;36.9544361;17.91125299;0.049963817
743;37.85319306;18.50924297;0.077657781
745;37.05285671;17.87640747;0.080426107
747;37.40765335;17.80802161;0.079192753
749;37.48944578;17.77437023;0.05792494
751;37.08846835;17.77009067;0.051230013
753;37.58596252;17.77427948;0.060708982
755;37.62732423;17.7887169;0.080720237
757;37.52869892;17.72783854;0.083952686
759;36.58426245;17.68249085;0.087015656
761;36.93553603;17.66954062;0.090439428
763;37.53590746;17.68152999;0.081589009
765;36.75348738;17.69906405;0.08598554
767;36.71601971;17.6561137;0.099347194
769;36.211408;17.73975692;0.096284224
771;37.90921052;17.62837106;0.078750758
773;36.82063446;17.61377135;0.051861611
775;37.73047227;17.46792378;0.046896573
777;36.57170515;17.55750671;0.066484436
779;36.51667591;17.57464575;0.102345079
781;36.7138388;17.54623478;0.110806578
783;36.81131981;17.50389244;0.121186064
785;37.69852475;17.47114106;0.096339045
787;36.92206644;17.42829266;0.073964061
789;36.70103392;17.45842303;0.051986785
791;36.16192766;17.49255057;0.059734236
793;36.30676729;17.44580643;0.050400355
795;36.5459599;17.37722786;0.062475703
797;36.52237364;17.34848326;0.06532864
799;36.6817297;16.85257164;0.065930981
801;36.26111309;17.32609314;0.07882448
803;35.69703222;17.15358496;0.095940599
805;35.95207711;17.57874327;0.109931478
807;36.43987821;17.32614331;0.092996206
809;36.41754753;17.23756235;0.094726621
811;36.62685846;17.20782646;0.095675304
813;36.36395897;17.18231942;0.104920245
815;36.37444748;17.25228376;0.078691857
817;36.57375471;17.21874288;0.092495866
819;36.21946591;17.13293452;0.076279742
821;36.30861595;17.13842849;0.047419826
823;35.86663073;17.07636614;0.030591597
825;36.83206057;17.17783702;0.056905106
827;36.12790211;17.17783702;0.072844288
829;35.81936323;17.07540475;0.084570885
831;35.82215263;17.02685953;0.083379668
833;36.60683139;17.05214345;0.096427713
835;35.98113679;17.06759351;0.103404841
837;36.67043803;17.02652537;0.080585495
839;36.46034505;16.9900512;0.068858898
841;35.75614288;16.98942397;0.072448888
843;35.55681166;16.92962818;0.079464536
845;35.69280768;17.05635307;0.064856593
847;36.67592818;16.95593434;0.090117796
849;35.38365751;16.92745237;0.090117796
851;36.1772319;16.87290766;0.087549203
853;35.37774309;16.89154457;0.088723645
855;35.11345125;16.89154457;0.090074793
857;35.80650069;16.87774398;0.063996428
859;35.38468007;16.86390282;0.063996428
861;35.66835032;16.8319212;0.067034143
863;35.48543687;16.77152807;0.061801232
865;35.06820084;16.79555753;0.080945786
867;34.85458916;16.79250253;0.120130598
869;36.15110894;16.78990181;0.129627122
871;36.0067725;16.75036197;0.12556801
873;35.38066929;16.66702195;0.126497946
875;34.84272757;16.67105916;0.106718693
877;34.81392465;16.71180327;0.098071712
879;35.38392487;16.69139571;0.09143423
881;35.01405683;16.59449746;0.09143423
883;35.72727437;16.63653713;0.084649255
885;35.40999903;16.55925746;0.095416864
887;34.76496536;16.62566022;0.108176504
889;35.04946946;16.62566022;0.134405802
891;35.90487557;16.60990695;0.150727145
893;35.20242925;16.56044145;0.143036779
895;35.23555441;16.51272577;0.124025967
897;35.34061551;16.47071706;0.117822671
899;35.62111816;16.53864758;0.10360112
901;35.1784525;16.55144621;0.098674874
903;34.97411384;16.13899578;0.102324251
905;35.12915511;16.40976717;0.095382222
907;34.8203464;16.41491683;0.078161015
909;34.48164676;16.38272222;0.083988596
911;35.01415784;16.4686021;0.111201826
913;34.49852847;16.37357592;0.0924529
915;34.75439251;16.33744605;0.089023801
917;34.41941262;16.2812823;0.09383711
919;35.39289296;16.31313314;0.114048352
921;34.5913207;16.29009497;0.106387058
923;34.45422738;16.3100269;0.13547591
925;34.89475284;16.27513014;0.132894932
927;34.6365487;16.24435173;0.112066063
929;34.78835148;16.19881186;0.089918578
931;34.95124378;16.21259217;0.092918019
933;34.74345495;16.25127257;0.120204474
935;34.31777483;16.20814072;0.136079836
937;34.80381168;16.15755208;0.137066989
939;35.07185113;16.06251576;0.120505925
941;34.77113664;16.07872436;0.117164454
943;34.2474547;16.05818549;0.103662102
945;34.20863085;16.14290167;0.105347094
947;33.79510916;16.08204306;0.13212856
949;34.59834551;16.08556407;0.129931498
951;33.99465814;16.0183622;0.101499503
953;34.23084646;16.01325257;0.072371434
955;33.81288169;15.96150022;0.086684488
957;33.90158201;15.96150022;0.078673246
959;34.74250877;16.0058262;0.079755674
961;34.31598232;15.9832028;0.079414121
963;33.77566465;15.92943692;0.071205655
965;34.31968045;15.95161459;0.057652234
967;34.1302683;15.90912011;0.059456986
969;34.10861429;15.96282514;0.076204862
971;34.08989908;15.87516499;0.074794712
973;34.02490979;15.88693177;0.078342029
975;34.0619488;15.80808429;0.081084712
977;33.84774766;15.84916257;0.093559255
979;33.89288165;15.85349284;0.102616898
981;33.5657957;15.8594523;0.126794602
983;34.02005182;15.80595973;0.124092868
985;34.55508825;14.95987195;0.11676394
987;34.14906341;15.73437634;0.100295275
989;34.28253505;15.77286458;0.109250179
991;34.14023018;15.76424408;0.123916756
993;33.3553866;15.71048835;0.121438903
995;34.47701286;15.65847336;0.109462059
997;34.21011606;15.64759645;0.098920337
999;33.57698213;15.612002;0.082784412
1001;33.68362947;15.64597794;0.101958319
1003;33.16883808;15.61934776;0.139333965
1005;33.58583605;15.64329661;0.185499478
1007;33.32514535;15.56520768;0.202306549
1009;32.88028399;15.58480598;0.183168312
1011;33.64767152;15.58480598;0.156779386
1013;33.5462204;15.52503955;0.152801832
1015;33.27790604;15.59955729;0.1346807
1017;33.0664928;15.56362921;0.135938931
1019;33.65226514;15.47101104;0.149871631
1021;33.66668259;15.46902793;0.130422376
1023;33.26172919;15.4063485;0.103159662
1025;33.05705233;15.37933397;0.1055257
1027;33.25200889;15.42861745;0.123281277
1029;33.3267111;15.43077297;0.128048631
1031;33.44090593;15.48295023;0.115447319
1033;33.52224094;15.32010455;0.104247317
1035;34.09144687;15.31340684;0.072079998
1037;33.40401607;15.34173667;0.042772773
1039;32.05509336;15.35191536;0.047162504
1041;32.62369394;15.29638897;0.057935688
1043;33.40285959;15.31139384;0.067401631
1045;33.85010711;15.27044688;0.07077127
1047;32.96179632;15.26683512;0.047267239
1049;32.77610511;15.26706786;0.033556984
1051;32.56811249;15.23664336;0.047167653
1053;32.63074304;15.22126483;0.07952723
1055;33.85308029;15.21827976;0.078492236
1057;33.60742457;15.15313145;0.078492236
1059;33.10249016;15.19770993;0.093509936
1061;33.90050827;15.14381273;0.101565691
1063;32.6677878;15.17139363;0.098101413
1065;32.64415319;15.09990152;0.115358844
1067;33.18233767;15.15666207;0.115358844
1069;33.54909108;15.07127863;0.090392926
1071;32.68757737;15.07127863;0.068885655
1073;33.19626235;15.05329937;0.078883785
1075;32.47611743;15.05527234;0.080555992
1077;33.08739148;15.04449685;0.0928258
1079;33.70646332;14.99171265;0.101465964
1081;33.53468755;14.94931906;0.102686362
1083;32.77667209;14.9424596;0.088054487
1085;32.6070388;14.93998059;0.089142299
1087;32.48969277;15.09768621;0.108995585
1089;31.98460366;14.95414577;0.100355421
1091;32.75027255;14.91022441;0.088202685
1093;32.71853572;14.88096362;0.077202619
1095;32.78807844;14.82208865;0.081365915
1097;32.75043907;14.88295687;0.090190971
1099;32.09453416;14.90420411;0.111025502
1101;33.15861673;14.83997662;0.111025502
1103;33.53363819;14.7762349;0.088298072
1105;32.79072035;14.75182057;0.095631637
1107;32.83231779;14.78488583;0.093361168
1109;32.32434338;14.75892344;0.099659235
1111;32.71748806;14.6481947;0.105511108
1113;32.69897535;14.73652264;0.111525336
1115;32.39467782;14.66776257;0.077982091
1117;31.81103158;14.68221068;0.096096432
1119;32.53282386;14.68619717;0.104410458
1121;31.7296698;14.73358829;0.118359388
1123;32.01306361;14.66525313;0.123639244
1125;32.47813519;14.61817536;0.136227027
1127;32.84313403;14.59750464;0.079435006
1129;32.06230097;14.62903146;0.087305208
1131;32.15509615;14.57863499;0.112082881
1133;32.28496359;14.58346116;0.124735108
1135;32.65794583;14.53809319;0.116197799
1137;32.26999642;14.51628972;0.119350321
1139;32.5937484;14.49306952;0.098687771
1141;32.19367849;14.47960256;0.073974397
1143;32.09244624;14.50572668;0.089144828
1145;32.27565815;14.49880584;0.095946245
1147;32.07523752;14.45033162;0.104765429
1149;31.9607135;14.40327413;0.111751422
1151;32.00894086;14.41596173;0.120725563
1153;31.98543669;14.40358801;0.117651016
1155;31.71397548;14.41595159;0.121658554
1157;32.13902632;14.41595159;0.120126645
1159;32.82944462;14.41595159;0.095014164
1161;31.77986279;14.33485784;0.081178216
1163;31.1101244;14.33485784;0.088446106
1165;32.46102161;14.30888585;0.099479499
1167;31.89808399;14.3136816;0.114372875
1169;31.77538696;14.28666707;0.109845087
1171;31.74320995;14.23265831;0.105927611
1173;31.01920037;14.21714793;0.105754702
1175;31.21331411;14.2344391;0.106232208
1177;31.97904628;14.2344391;0.088078826
1179;31.60728577;14.22181236;0.097379501
1181;32.73590057;14.167581;0.087239878
1183;31.76998052;14.12682674;0.061092416
1185;31.47880053;14.1308837;0.067189597
1187;31.11401764;14.1472343;0.100825979
1189;31.39435578;14.39209402;0.100870628
1191;31.91260433;14.06683878;0.107281702
1193;31.39280384;14.09540082;0.095507918
1195;30.78844058;14.05026558;0.09406946
1197;31.35730278;14.05026558;0.095026771
1199;31.4979552;14.04088654;0.127454932
1201;31.38884579;14.02683292;0.161871146
