Repository: johodges/materials

## A Non-Dimensional Scaling Approach to Modeling Material Pyrolysis

This repository contains the data, scripts, and technical documents required to generate the SPyro cone validation cases.

## Instructions
* Clone this repository with submodules
  ```
  git clone --recurse-submodules https://github.com/johodges/materials
  ```
* Pre-process data
  ```
  python materials/scripts/initialize.py
  ```
* Build latest FDS (example for impi_intel_linux target, but use relevant make target for platform)
  ```
  git clone git@github.com:firemodels/fds.git && cd fds
  cd Build/impi_intel_linux
  ./make_fds.sh
  ln -s fds_impi_intel_linux fds
  cd ../..
  ```
* Run cases
  ```

File: data/rise_materials/Testdata-1704.txt
Keywords
Material1;Material2;Material3;Material4;Product;Object;Scenario;Method;Reference;Comment;Owner;IsPublic;ImportDate
HPL compact ;;;;IN1-10;Ceiling panel;;ISO 5660;TRANSFEU;;TRANSFEU;1;2011-03-15 16:15:37
Scalars
Flux (kW/m2);tig (s);qmax (kw/m2);qtotal (MJ/m2);q180 (kw/m2);q300 (kw/m2);Sample mass (g);Mass loss (g);DHc (MJ/kg);Peak smoke production (m2/m2s);Total smoke produced (m2/m2);Specific extinction area (avg) (m2/kg);MARHE (kW/m2);Area exposed (m2);Observations;Test date (YYYY-MM-DD);Test identifier;Product thickness (mm);Thickness1 (mm);Thickness2 (mm);Thickness3 (mm);Thickness4 (mm);Product density (kg/m3);Density1 (kg/m3);Density2 (kg/m3);Density3 (kg/m3);Density4 (kg/m3);Product area weight (kg/m2);Area weight1 (kg/m2);Area weight2 (kg/m2);Area weight3 (kg/m2);Area weight4 (kg/m2)
75;34;188.17;65.62;;;56.64;40.82;14.63;;326.00;;103.95;0.0088;Projection of particles and cracking of the surface. Raising. Glowing. Unidentifiable end flame.
;2010-11-08;c_LSFIRE_IN-1-10_75b;4.0;;;;;;;;;;;5.67;;;
VectorData
Time (s);HRR (kW/m2);Mass (g);SPR (m2/(m2*s))
1;7.637461307;56.64;0.016594907
3;6.031192394;56.39723671;0.039840542
5;4.59099879;55.83251202;0.049278387
7;3.820477324;56.57871701;0.052301286
9;3.409555324;56.40943678;0.052301286
11;3.164434344;56.4526423;1.128115855
13;3.115668213;56.4526423;2.240502479
15;4.007291543;56.4526423;2.438322725
17;9.516923108;56.32725727;2.856933818
19;23.22916746;56.12668297;3.723595643
21;29.70843286;56.04717036;3.278048272
23;26.64513191;55.72966178;2.402742421
25;29.86425987;55.65156324;2.434024009
27;37.93106673;55.42693172;2.144895196
29;39.20785437;55.20161906;1.329499819
31;42.16221964;54.99142283;0.700343191
33;45.63893228;54.51232676;0.459592634
35;52.41499992;54.28276497;0.273753755
37;60.8941726;54.15042439;0.184770066
39;69.34075545;53.91087609;0.179012962
41;73.80875788;53.91087609;0.170320028
43;75.00767952;53.34581952;0.166870415
45;76.91567604;53.21628946;0.158767513
47;76.43355792;52.90894995;0.15046319
49;78.13565968;52.67172158;0.164133456
51;78.40570867;52.49312264;0.187580343
53;80.22770623;52.49312264;0.18318248
55;78.98166428;51.83508117;0.158045571
57;79.49929465;51.83508117;0.144350242
59;82.2935623;51.10780401;0.126164309
61;77.8389115;51.18022708;0.169178026
63;77.04442324;50.64681157;0.188556699
65;79.67712891;50.53799494;0.188550242
67;80.77884682;50.21738598;0.186208167
69;82.56053362;50.04553813;0.194035815
71;82.24439143;49.94380675;0.185981463
73;82.60906303;49.53701204;0.165102347
75;82.79491285;49.53701204;0.18413542
77;81.76986274;48.86922747;0.196282154
79;82.95000753;48.1486276;0.178925729
81;88.0127964;48.1486276;0.165637559
83;87.55356536;48.30880224;0.207397164
85;86.92475111;47.99042606;0.215408373
87;85.80445039;47.99042606;0.196802815
89;86.09541068;47.19094401;0.187134369
91;86.15820794;47.03446615;0.170258759
93;87.36014175;46.75366478;0.148553233
95;87.86242642;46.49669398;0.171184865
97;89.87674179;46.00089125;0.21461299
99;93.09955694;45.62435876;0.197438425
101;95.88109607;45.27362637;0.193309139
103;95.05892385;45.02038905;0.209473472
105;97.18184406;45.02038905;0.183674817
107;96.51319511;44.44706429;0.167558054
109;98.97366544;44.11311756;0.186542546
111;96.67043185;43.65798849;0.188550206
113;97.4689784;43.09658104;0.189142943
115;98.85551204;43.03014946;0.200289198
117;99.12564472;43.03014946;0.208864274
119;99.78149939;42.48726309;0.187046316
121;99.94147371;42.21658458;0.168933269
123;101.3883059;41.84158199;0.148774575
125;100.7719079;41.58870872;0.156203493
127;103.7701046;41.58870872;0.169710823
129;101.9158589;40.94693725;0.208492024
131;104.2459983;40.6162569;0.230580055
133;103.2821462;40.40363237;0.23261276
135;103.7491211;39.98358529;0.216098083
137;106.8076649;39.66425694;0.227692439
139;106.6367322;39.36270928;0.248045809
141;108.422962;39.04484944;0.250768557
143;108.008301;38.75936572;0.255919532
145;108.7448644;38.35918811;0.22659698
147;109.0490076;38.01327069;0.217592547
149;106.710428;37.70862639;0.227821758
151;107.6600111;37.55124479;0.23134646
153;108.4501166;37.23111573;0.234154139
155;110.9089027;36.92551912;0.230816593
157;110.9416361;36.55628327;0.191652527
159;109.4625289;36.27244262;0.176440613
161;110.5742597;36.0493458;0.199921641
163;110.690994;35.48728284;0.236774663
165;113.0594352;35.33426087;0.257857598
167;111.2268455;35.33426087;0.265164962
169;115.9333781;34.60331216;0.259050264
171;115.0650675;34.15266869;0.242787742
173;118.1357029;33.89698385;0.231135465
175;116.280997;33.59254079;0.258094326
177;119.2875534;33.16652144;0.26567007
179;125.0620482;32.85855738;0.287189324
181;128.8161602;32.46344883;0.330639349
183;132.8435333;32.46344883;0.404739304
185;134.8532469;31.82678913;0.43196936
187;138.0540268;31.40436232;0.513815761
189;147.6836847;30.97163512;0.613403628
191;153.4069124;30.54256131;0.69195949
193;157.7692389;30.14946736;0.787043628
195;163.0539409;29.8820136;0.94042143
197;164.6275744;29.49647734;1.086901498
199;164.5345899;29.09794974;1.181513153
201;167.6773586;29.09794974;1.32523199
203;172.1373532;28.35158247;1.380069579
205;169.5467012;28.35158247;1.484743244
207;170.5381881;27.85685483;1.548639944
209;168.8558101;27.58014374;1.628341754
211;173.8428138;27.29596572;1.677716024
213;175.4017572;26.97242989;1.863949649
215;178.0062306;26.80208738;1.928849475
217;177.5294985;26.53253094;2.076075406
219;185.4392408;26.3514738;2.193257261
221;188.1733828;26.08472948;2.365743542
223;185.0916199;26.08472948;2.404095335
225;185.3653201;25.93977284;2.457145351
227;181.5860243;25.33729085;2.46286738
229;176.626643;25.40473561;2.41464171
231;176.9057837;25.08420512;2.266090258
233;170.5898593;24.98978535;2.086346129
235;161.847999;24.98978535;1.9561618
237;157.4928951;24.50006592;1.7705692
239;149.2882264;24.40845985;1.676711275
241;142.1812635;24.29188322;1.581253112
243;140.847724;24.18680005;1.531988684
245;136.0375343;24.0309665;1.388978675
247;131.7472743;24.02554406;1.294778436
249;129.0178394;23.3832991;1.179362473
251;128.1532229;23.5830129;1.124831495
253;121.2734119;23.68487879;1.061466847
255;121.1602458;23.56172509;1.039644719
257;115.3089867;23.40938212;0.961085353
259;112.522946;23.31433565;0.859132396
261;107.6255287;23.31433565;0.728126608
263;107.4339799;23.19042394;0.622435933
265;102.8400091;23.15157164;0.536110131
267;97.71681144;23.15157164;0.46213093
269;98.50827093;22.9593141;0.390353502
271;93.85420091;22.8671817;0.288443824
273;90.87189187;22.82231977;0.201937312
275;88.83354209;22.74458476;0.160450342
277;85.99946347;23.42765444;0.132862346
279;83.99797272;22.64882031;0.123513752
281;82.38787893;22.54309977;0.127497482
283;80.27689847;22.54309977;0.103353337
285;77.48806563;22.50377239;0.075143322
287;74.07180355;22.49600225;0.063411227
289;73.68575748;22.41501954;0.076604
291;71.94061329;22.28859838;0.063916725
293;70.60419759;22.27724585;0.066498397
295;68.94143487;22.309228;0.08804136
297;66.86379458;22.19938966;0.104468712
299;64.99987337;22.22081946;0.093348655
301;64.46544213;22.18784548;0.124424568
303;63.29849642;22.05784246;0.131406947
305;62.40212053;22.05055756;0.112526016
307;60.77805263;22.03084769;0.096477112
309;60.49415276;21.97551401;0.109162817
311;61.59104723;22.03764683;0.090779336
313;60.1432623;22.01094672;0.092916691
315;58.33391389;22.01094672;0.081594114
317;57.82255085;21.40214068;0.085772395
319;56.58512247;21.87775632;0.080164015
321;58.08628921;21.86879205;0.093569185
323;57.24580158;21.8233835;0.088671557
325;56.03276455;21.73329506;0.088945828
327;55.6419721;21.75654568;0.115066554
329;54.10684825;21.69650701;0.106799982
331;53.35149732;21.7238653;0.105569481
333;54.68187943;22.28539125;0.096800648
335;53.94374345;21.58269284;0.102278932
337;53.95102916;21.57830172;0.099043771
339;52.50844409;21.54572223;0.087134972
341;52.29605502;21.53283285;0.091001034
343;52.59331267;21.53283285;0.091001034
345;52.46996697;21.47308724;0.080942928
347;52.10136729;21.40565262;0.048573303
349;50.93442367;21.37058397;0.074081595
351;51.07834142;21.4342248;0.054922578
353;51.25972035;21.38001373;0.071543606
355;50.57072355;21.29302138;0.071543606
357;50.72271498;21.28372294;0.086111372
359;50.03945513;21.51403367;0.07925845
361;50.7423285;21.25430094;0.105691544
363;48.4690287;21.25430094;0.113899635
365;49.00265985;21.19659928;0.113899635
367;49.05009012;21.11312794;0.093809729
369;49.02961716;21.06414767;0.068019598
371;47.75286092;21.08749919;0.072181327
373;47.08890031;21.09545189;0.100355762
375;47.92673416;21.00782218;0.102707245
377;47.50917211;21.01829393;0.099213411
379;47.88278117;20.98668597;0.109151943
381;47.21164935;20.9837009;0.095442957
383;47.10816635;20.95011999;0.063333234
385;46.38571851;20.99949474;0.085679111
387;46.7781985;20.93648114;0.088751978
389;46.92419409;20.86502;0.08686753
391;46.68688176;20.89045604;0.063631828
393;46.16770222;20.91025612;0.082498521
395;46.30389945;20.85816;0.100357065
397;45.70057183;20.83390795;0.110330684
399;45.27569325;20.80584128;0.098587195
401;46.78909627;20.73989386;0.113437415
403;44.98108189;20.72445394;0.119045082
405;44.2749568;20.72445394;0.115026627
407;44.5652812;20.38510452;0.108546802
409;45.02260029;20.61478748;0.118910089
411;44.99713807;20.52942432;0.100835589
413;44.88613264;20.51059471;0.064328046
415;44.21555442;20.51059471;0.034017957
417;44.36408844;20.57004673;0.050564562
419;43.8132302;20.57004673;0.060880027
421;45.01015398;20.52136006;0.061048713
423;44.7648508;20.52136006;0.066402247
425;43.56832511;20.63448667;0.076398428
427;43.50195058;20.63448667;0.082898753
429;43.22810913;20.41015569;0.070256187
431;43.20480305;20.40727205;0.08285891
433;43.88043848;20.36617402;0.079909171
435;43.39360685;20.35378962;0.069156934
437;43.50489601;20.37137439;0.071747732
439;43.25373882;20.32969931;0.096952933
441;43.54449064;20.3278582;0.084181523
443;43.00802927;20.3278582;0.084999084
445;42.90110342;20.32944682;0.083678754
447;43.60912505;20.29485433;0.090105802
449;43.33576525;20.29922517;0.096723783
451;43.2208234;20.28582921;0.136667613
453;42.35106155;20.28582921;0.149443061
455;43.37551922;20.20957124;0.162222573
457;42.7624552;20.17130614;0.128775498
459;43.30644394;20.19086387;0.121769357
461;41.952302;20.16920186;0.110479866
463;41.78641889;20.18978131;0.121075441
465;41.73442096;20.14477739;0.137353824
467;42.6435991;20.12782999;0.133358854
469;42.49339724;20.05469908;0.101321258
471;42.28030923;19.98448172;0.09605779
473;42.22981438;19.98448172;0.087321302
475;41.02393521;20.0491544;0.096483223
477;42.69634659;19.91309104;0.13339532
479;41.61240126;20.00767149;0.132579689
481;41.82170192;20.10837368;0.115717016
483;42.1203412;20.10837368;0.101137159
485;42.34090128;20.10837368;0.097339446
487;41.04097971;20.02412298;0.107687014
489;41.17331787;20.05672222;0.144202648
491;41.69709299;19.81586929;0.150324721
493;40.62585386;20.06989559;0.143810646
495;41.2943855;19.97959469;0.125760945
497;40.67893318;19.79345834;0.106440926
499;41.11434053;19.84259021;0.088057574
501;40.8180487;20.36533433;0.106450659
503;40.93378794;20.36533433;0.11069548
505;41.653433;19.65644373;0.08884493
507;41.69561799;19.68924582;0.086031456
509;40.96661738;19.62769913;0.112928153
511;41.12286146;19.72639793;0.123746298
513;40.88765555;19.66172524;0.139447141
515;42.05812835;19.62752724;0.15102101
517;41.08241718;19.54934756;0.143106548
519;41.10648817;19.54567495;0.136197871
521;41.80050459;19.56178213;0.161669336
523;41.15771146;19.57585603;0.159252229
525;41.29034915;19.57585603;0.156252277
527;41.25109665;19.45089165;0.15453644
529;41.22963268;19.453826;0.151340496
531;40.79489727;19.45459469;0.133675034
533;40.27244359;19.49040159;0.172846306
535;41.26116593;19.40294376;0.17551792
537;40.86836971;19.36486069;0.165185189
539;40.36600527;19.34321843;0.149415005
541;40.62217342;19.33038938;0.14390653
543;40.36073544;19.34571773;0.140021506
545;40.32255536;19.32017012;0.164703584
547;41.04574335;19.28146996;0.177329214
549;40.43799291;19.27175675;0.15929969
551;40.15106377;19.22140086;0.13641329
553;40.18328696;19.25248248;0.112805171
555;39.63957748;19.23370411;0.131546392
557;40.21294104;19.23370411;0.124830944
559;40.5070981;19.18583683;0.130114033
561;40.93902468;19.10137368;0.148230442
563;40.91179744;19.12634424;0.156363636
565;39.89956179;19.15481607;0.138732055
567;40.24685893;19.1045002;0.170045867
569;40.28472499;19.03334226;0.18337843
571;40.67027817;19.00857401;0.15160427
573;39.83180083;19.00727899;0.139003061
575;39.90546132;19.02672515;0.149717112
577;39.91905534;19.0374195;0.134768158
579;40.46729201;18.98572801;0.123768248
581;39.75272338;18.91120066;0.120761707
583;40.17971105;18.91120066;0.112907052
585;39.66662339;18.91209106;0.103082739
587;40.20129069;18.91107895;0.095883107
589;39.25043304;18.88135321;0.112415682
591;40.22106012;18.87094231;0.120044156
593;39.50006374;18.78663076;0.105999362
595;39.88603723;18.78787561;0.121567329
597;40.04497712;18.74434874;0.14054431
599;39.47363711;18.78619571;0.158010875
601;39.6313681;18.77430722;0.15081048
603;40.47336603;18.72820099;0.149182404
605;39.07548244;18.74059499;0.119494133
607;39.49821676;18.7063767;0.114081249
609;39.28907937;18.80761483;0.126659941
611;39.2116267;18.68501843;0.132627543
613;39.89791208;18.788766;0.137588462
615;39.35386153;18.64662147;0.129182109
617;39.11436714;18.58568226;0.117100245
619;38.92764485;18.61791744;0.088196796
621;38.75251919;18.6233607;0.103249565
623;39.04116845;18.53558953;0.118852628
625;39.38117566;18.52244606;0.121361208
627;40.37582268;18.49438954;0.109484698
629;39.34123169;18.48862225;0.099331576
631;38.92580943;19.09782224;0.093112411
633;39.97281441;18.48085211;0.079536888
635;39.09165532;18.43356189;0.071081014
637;40.12015587;18.41418619;0.060047347
639;40.3789223;18.33126094;0.07175485
641;38.87962879;18.37901718;0.112412502
643;39.44452669;18.37901718;0.137104506
645;38.9497154;18.35262989;0.143062374
647;39.35453976;18.33456949;0.157359339
649;39.95195871;18.29517111;0.157609834
651;39.18730803;18.28859457;0.110050469
653;38.70445452;18.27058489;0.116941018
655;38.9786109;18.26915855;0.147115317
657;39.09585457;18.21485619;0.140088594
659;39.11296184;18.21485619;0.119180463
661;39.28699493;18.18957228;0.125690817
663;39.603845;18.12569871;0.113958083
665;38.70825185;18.73569835;0.13388419
667;39.02223196;18.73569835;0.16562791
669;39.71174433;18.08235441;0.17627657
671;39.45787354;18.01038668;0.175557512
673;39.22044985;18.00636976;0.16664606
675;38.81433898;18.05809168;0.147587911
677;39.04867988;18.03213997;0.148455968
679;38.82606508;18.01933066;0.153462708
681;37.97335224;17.96414859;0.143508109
683;38.4498522;17.91175888;0.134372091
685;38.74050436;17.92793705;0.115184699
687;38.7363146;17.91419679;0.139960676
689;37.53616795;17.91419679;0.155323726
691;38.9007602;17.9112224;0.149414157
693;39.05608971;17.84064097;0.15812273
695;38.28525435;17.87842084;0.147006632
697;38.31959586;17.83166709;0.131156897
699;38.27496291;17.84232087;0.127974767
701;38.04409574;17.85077962;0.145707112
703;38.23046847;17.7372377;0.125182802
705;38.16028984;17.75840434;0.112408096
707;37.94612661;17.67755294;0.090442992
709;38.38625267;17.72145401;0.097746028
711;38.75591745;17.73448538;0.108931219
713;37.93987908;17.67292908;0.131314142
715;38.25676944;17.62852196;0.127266355
717;38.39036273;17.58932589;0.11858498
719;38.61753913;17.62054951;0.091961274
721;38.06357875;17.62872481;0.098182129
723;37.92886615;16.98409265;0.084474688
725;38.74305498;17.61437813;0.096451969
727;38.08874514;17.52178078;0.111574512
729;37.40911204;17.54656878;0.120225983
731;37.30397829;17.54495987;0.115885088
733;38.04503438;17.58728247;0.129532023
735;37.92714051;17.48624611;0.120310241
737;38.79047702;17.460517;0.107845782
739;37.78465849;17.45254455;0.118954639
741;37.50629169;17.40008384;0.141699827
743;37.86742522;17.44230554;0.143159583
745;38.51214284;17.37074244;0.14356617
747;38.16973938;17.32977519;0.128496216
749;38.22896107;17.56621726;0.126586565
751;38.31970599;17.35411853;0.119244167
753;36.09034889;17.33607895;0.15103258
755;36.68402851;17.30499733;0.184821902
757;36.98881968;17.27139613;0.196451992
759;37.98167723;17.24702236;0.175458085
761;37.75381373;17.19991417;0.134901518
763;37.80510884;17.21013289;0.107740116
765;37.52701799;17.22776784;0.127018706
767;37.52518534;17.20189674;0.144850213
769;37.71310468;17.20624729;0.13570878
771;37.544398;17.14485327;0.149414279
773;37.56519768;17.14485327;0.141636944
775;38.34296375;17.10150896;0.130855193
777;37.01654658;16.65285714;0.155010993
779;37.18662688;17.13277261;0.172579754
781;37.55007704;17.0974819;0.174874446
783;37.50283278;16.99890427;0.150433767
785;38.2281775;16.98181541;0.105069663
787;36.77827572;16.98181541;0.078805584
789;37.65911915;17.05654508;0.091835971
791;37.37199201;16.9872181;0.084014107
793;37.36717611;16.97693906;0.100106603
795;37.82118711;16.92579366;0.12306608
797;36.62463372;16.85845032;0.101951559
799;37.34650513;16.8941558;0.142514432
801;37.64010637;16.89433783;0.186975702
803;37.1898012;16.8662306;0.217285793
805;37.19656948;16.87566036;0.231402436
807;37.3470503;16.87566036;0.229408823
809;38.04620099;16.77516048;0.176137319
811;37.97667672;16.81237344;0.142071922
813;37.24407369;16.79063083;0.155075911
815;37.44904173;16.76053035;0.155966689
817;37.57907901;16.91402688;0.173254509
819;37.56613107;16.67211113;0.161920952
821;36.80703465;16.69569539;0.169919747
823;36.65883351;16.63650654;0.158667022
825;35.81276909;16.72773894;0.15046022
827;37.00406148;16.6680136;0.165425545
829;37.31591395;16.61350947;0.161049181
831;37.10470998;16.64602757;0.157497957
833;36.68010218;16.58386433;0.165286438
835;36.87567147;16.60345302;0.178653197
837;36.99775616;16.6252661;0.156176855
839;37.25389111;16.56729166;0.160612982
841;36.93843223;16.51590338;0.14757976
843;36.89580209;16.5420985;0.148010334
845;36.62020345;16.53614919;0.14253659
847;36.63103335;16.60367509;0.173753119
849;37.2296819;16.41574834;0.164455925
851;37.26043581;16.45922396;0.185287292
853;36.89867636;16.40466912;0.175528257
855;36.80086088;16.44010129;0.171872429
857;36.22344827;16.41927896;0.146406174
859;36.56733458;16.41927896;0.156882285
861;36.3140702;16.3017308;0.154693193
863;35.68522371;16.33657631;0.15168813
865;35.7402364;16.30205482;0.156767958
867;36.49224702;16.33219587;0.157632616
869;36.41351299;16.33219587;0.156267567
871;37.07047105;16.28169851;0.149168529
873;36.2428383;16.28169851;0.153667662
875;36.03631841;16.33978451;0.160268152
877;36.4381807;16.14943961;0.147584456
879;36.46674989;16.21133968;0.157158727
881;36.58132971;16.17257867;0.17793437
883;36.4541025;16.17216337;0.168093602
885;35.87504909;16.17216337;0.140358021
887;36.16558487;16.14360079;0.154231588
889;36.24966718;16.1060542;0.175384416
891;35.60205885;16.10869496;0.166830813
893;36.52711607;16.14995474;0.165229472
895;36.99000221;16.04484114;0.163424534
897;36.13734036;16.03569537;0.140700738
899;36.91638914;16.03569537;0.123013548
901;37.08191644;15.98686724;0.137848133
903;35.7838022;15.9825674;0.162651088
905;36.10811684;15.98599713;0.167079713
907;36.3218707;15.99463684;0.17513668
909;36.01485651;15.93285848;0.167017073
911;35.91566357;15.93285848;0.139740675
913;36.04668032;15.8517642;0.107735326
915;35.63214228;15.92042337;0.117545043
917;35.65990415;15.91393865;0.133069584
919;36.2059168;15.83772126;0.119476453
921;35.89850301;15.86791302;0.096661086
923;35.78693461;15.86791302;0.090726792
925;36.16705372;15.86791302;0.086348513
927;35.7271354;15.80962524;0.117789979
929;35.43186439;15.80962524;0.133249448
931;36.25974313;15.7454474;0.137110009
933;36.59003322;15.6975198;0.128234648
935;36.33003001;15.64735554;0.125830552
937;35.40601934;15.73979115;0.10265251
939;35.38404341;15.71545848;0.100141095
941;36.1663447;15.69965451;0.121712119
943;36.27288885;15.64553418;0.13956192
945;36.38896731;15.61196394;0.13078949
947;35.69661943;15.59138396;0.108177862
949;35.9563403;15.60775431;0.144040113
951;36.46265483;15.60775431;0.138992414
953;35.98273546;15.6564917;0.107181383
955;35.14068988;15.6564917;0.099733867
957;35.27178543;15.49287786;0.110867657
959;34.92921761;15.02374802;0.106440418
961;35.66637214;15.49053017;0.135327831
963;34.99452431;15.50160886;0.162104963
965;35.279586;15.41284533;0.163126495
967;34.97731541;15.39598975;0.156180846
969;35.1193859;15.39797339;0.145888273
971;34.4002896;15.38537654;0.157024161
973;34.64092594;15.43091747;0.151324708
975;35.4461116;15.36654799;0.164153533
977;35.6598935;15.579709;0.161144259
979;34.61101299;15.25662904;0.168449143
981;35.0723563;15.30978744;0.132574386
983;34.68919309;15.29971978;0.134478405
985;35.45786586;15.29833348;0.121761932
987;35.46568956;15.29833348;0.130308299
989;34.68729641;15.20714218;0.126571246
991;34.55167402;15.20926728;0.16282181
993;34.41796278;15.2648038;0.18285624
995;35.19595419;15.15483414;0.185135537
997;35.06424676;15.19504231;0.174594924
999;34.90102633;15.19504231;0.170807634
1001;34.79023055;15.19504231;0.158602107
1003;34.51987826;15.16456763;0.176513251
1005;34.30444969;15.13331359;0.192035556
1007;34.53392096;15.06726475;0.183301594
1009;34.4004813;15.02999093;0.174547697
1011;34.14772596;15.06357131;0.17656668
1013;34.48101182;14.78593033;0.17242353
1015;35.55653506;15.02480069;0.184148816
1017;34.52439014;15.00724689;0.220591693
1019;34.35838618;14.96367998;0.200863712
1021;34.27878402;14.9225307;0.176626003
1023;34.23944879;14.93713094;0.186506219
1025;34.40052876;14.98158717;0.182246532
1027;34.45032978;14.94052918;0.159181152
1029;34.37807317;14.86563777;0.156287712
1031;34.66796622;14.91921147;0.17770539
1033;35.48717614;14.81394628;0.152374989
1035;34.66513542;14.89407863;0.170661732
1037;34.11393024;14.87753639;0.162195824
1039;34.42367559;14.83034812;0.164172778
1041;34.80821521;14.80530656;0.12434998
1043;33.84512583;14.76688879;0.14064323
1045;33.85887878;14.76688879;0.147842013
1047;33.96813981;14.76467348;0.160584084
1049;33.80709185;14.72445517;0.158905707
1051;33.50081192;14.69672214;0.165160738
1053;33.46398442;14.6630905;0.154228293
1055;33.05721356;14.6630905;0.138899504
1057;33.88635862;14.69846182;0.148740076
1059;34.23285353;14.64032564;0.183175228
1061;34.10243227;14.62507843;0.169220554
1063;34.31594859;14.57621933;0.13955826
1065;34.81847759;15.20904468;0.127518113
1067;34.49899556;14.64687229;0.140592735
1069;34.29258204;14.64687229;0.122264664
1071;33.62210779;14.58526474;0.13018974
1073;33.64776366;14.53591027;0.126102114
1075;33.55747554;14.457508;0.130844628
1077;33.94082952;14.46998313;0.115415979
1079;33.60145753;14.53146897;0.135000329
1081;34.30892428;14.47608565;0.125911651
1083;34.21477431;14.47608565;0.129452045
1085;33.62060598;14.40256987;0.113101308
1087;34.14641815;14.45921886;0.14638989
1089;34.01541997;14.45056793;0.144620932
1091;33.4927352;14.42760022;0.171195199
1093;33.85325188;14.35202073;0.165402056
1095;33.51747062;14.33087545;0.17012374
1097;33.39256351;14.34230753;0.134270318
1099;34.49955901;14.31534425;0.145022162
1101;33.26767614;14.31534425;0.12383688
1103;33.59170851;14.29512887;0.112452252
1105;34.25426488;14.26351076;0.112069278
1107;33.25184636;14.27219158;0.136884865
1109;33.4189558;14.28549626;0.141355127
1111;34.24426324;14.24543009;0.166539031
1113;33.72817124;14.23268164;0.203886771
1115;33.69538015;14.15864966;0.190781292
1117;33.7688995;14.1446569;0.141483553
1119;33.38106191;14.17898676;0.145486689
1121;33.86114571;14.1642141;0.156737215
1123;34.39498092;14.16249363;0.169540385
1125;33.09398517;14.14366508;0.174075715
1127;33.44057991;13.55912178;0.191037474
1129;33.28517547;14.08651005;0.158988596
1131;33.77192911;14.01625318;0.159419815
1133;32.72740324;14.11551781;0.159898296
1135;32.85133648;14.11551781;0.177804381
1137;33.31102008;13.99595665;0.172583468
1139;32.81961177;13.92536455;0.162157915
1141;33.70387248;13.96986242;0.160211842
1143;32.81181133;13.98610145;0.157276667
1145;32.9893622;13.94788653;0.171303356
1147;32.58183857;14.09772006;0.180977546
1149;32.9985368;13.95357214;0.170342627
1151;32.97862596;13.86848229;0.14403793
1153;33.46979058;14.4872236;0.122100535
1155;32.88299371;13.93369199;0.123378874
1157;33.09886257;13.87400829;0.142574989
1159;33.25545348;13.8956292;0.180135714
1161;33.80131313;13.85408543;0.191403369
1163;33.18949827;13.79903414;0.190448721
1165;33.37113299;13.81358313;0.160809947
1167;33.49016874;13.86414188;0.166466906
1169;32.3014115;13.80118913;0.174866257
1171;33.07164505;13.97137043;0.183693927
1173;32.03833402;13.7819661;0.19266788
1175;32.50454416;13.71185977;0.194003549
1177;32.62929253;13.57739463;0.17524366
1179;32.92206756;13.69807946;0.14606959
1181;33.3640953;13.7159669;0.15158725
1183;32.79255325;13.67485873;0.144199604
1185;32.65600128;13.69487287;0.156511453
1187;33.01478799;13.68516927;0.144936309
1189;33.31718715;13.60038316;0.138449859
1191;33.06300912;13.55647141;0.12131519
1193;33.58114516;13.57877186;0.136373043
1195;33.49908186;13.57877186;0.16177583
1197;32.65408634;13.57913592;0.1973433
1199;32.95356666;13.54800305;0.237041444
1201;32.4098409;13.46599809;0.262596121

File: data/rise_materials/Testdata-1705.txt
Keywords
Material1;Material2;Material3;Material4;Product;Object;Scenario;Method;Reference;Comment;Owner;IsPublic;ImportDate
HPL compact ;;;;IN1-10;Ceiling panel;;ISO 5660;TRANSFEU;;TRANSFEU;1;2011-03-15 16:19:27
Scalars
Flux (kW/m2);tig (s);qmax (kw/m2);qtotal (MJ/m2);q180 (kw/m2);q300 (kw/m2);Sample mass (g);Mass loss (g);DHc (MJ/kg);Peak smoke production (m2/m2s);Total smoke produced (m2/m2);Specific extinction area (avg) (m2/kg);MARHE (kW/m2);Area exposed (m2);Observations;Test date (YYYY-MM-DD);Test identifier;Product thickness (mm);Thickness1 (mm);Thickness2 (mm);Thickness3 (mm);Thickness4 (mm);Product density (kg/m3);Density1 (kg/m3);Density2 (kg/m3);Density3 (kg/m3);Density4 (kg/m3);Product area weight (kg/m2);Area weight1 (kg/m2);Area weight2 (kg/m2);Area weight3 (kg/m2);Area weight4 (kg/m2)
75;36;216.53;64.63;;;56.72;39.98;15.68;;407.55;;107.49;0.0088;Projection of particles and cracking of the surface. Raising. Glowing. Unidentifiable end flame.
;2010-11-08;c_LSFIRE_IN-1-10_75c;4.0;;;;;;;;;;;5.67;;;
VectorData
Time (s);HRR (kW/m2);Mass (g);SPR (m2/(m2*s))
1;6.799484669;56.72;0.073707996
3;6.639903517;56.72;0.11351611
5;5.620481258;56.65267642;0.148744111
7;5.166290622;56.79014957;0.175808626
9;4.72692827;56.25759776;0.187708541
11;1.062668154;56.3319938;0.237748691
13;16.72488881;56.08279314;0.825573304
15;57.23408196;56.11381124;1.095547013
17;52.06934927;55.86973996;1.439692565
19;35.50911943;55.82326913;1.933184134
21;24.02525989;55.70302629;2.144223688
23;20.21838782;55.70302629;2.048600121
25;24.67056913;55.26331472;2.3687942
27;30.1382883;55.08881383;2.296387299
29;28.72577076;54.94680382;1.924043178
31;26.38395911;54.66249822;1.700484688
33;30.26958204;54.4682501;1.202748034
35;40.45971364;54.19645326;0.619825425
37;52.79274706;54.01196586;0.399853202
39;61.25448509;53.78864004;0.328042445
41;68.65086753;53.49272567;0.318875492
43;72.12670757;53.35936979;0.327933129
45;78.37783755;52.9734716;0.306957663
47;79.53971466;52.65383791;0.241584657
49;82.17996768;52.38037185;0.23055394
51;84.71802689;52.42650852;0.221145011
53;83.15941256;52.18764509;0.219176126
55;82.0243299;51.96966111;0.233062281
57;81.66978338;51.67118392;0.241714796
59;82.38175373;51.30398296;0.252765579
61;80.13357027;51.30398296;0.282982362
63;81.08119956;51.03602368;0.328747956
65;81.51868387;50.77547102;0.323273171
67;82.01362199;50.54906565;0.333080878
69;82.53266975;50.28353521;0.288741922
71;82.96798125;50.01009958;0.253218896
73;84.16955243;49.72790466;0.229077374
75;83.67979343;49.50911836;0.253637227
77;85.08137769;49.26783998;0.255645499
79;86.11709926;49.01531796;0.257200499
81;87.03862122;48.58696746;0.244536815
83;87.53503468;48.32501889;0.2258953
85;86.25152474;47.95501649;0.218903134
87;87.66232251;47.95501649;0.226436774
89;89.01837539;47.95501649;0.227818177
91;87.93681888;47.08550299;0.236146642
93;89.47170506;46.58374561;0.227708468
95;91.86464839;46.27471873;0.252819155
97;91.6008443;46.00944345;0.260946545
99;92.38804775;45.60201137;0.276864758
101;91.65688063;45.31547604;0.283293383
103;91.53507662;44.92276484;0.290201768
105;91.65454777;44.65210448;0.277387558
107;91.03711363;44.44788746;0.294119803
109;90.09172262;44.22652126;0.288622179
111;91.58247126;43.79302804;0.277628778
113;92.32145818;43.57903695;0.282851346
115;90.95705671;43.27064744;0.286337393
117;93.44251902;42.94656552;0.267444254
119;94.49585271;42.63752583;0.269178436
121;97.46008523;42.32642243;0.282944668
123;99.1211642;42.01046242;0.294266485
125;98.64475209;41.95350169;0.289337486
127;100.3637668;41.5226188;0.29509647
129;102.7135863;41.13588734;0.328841181
131;101.5115718;41.13588734;0.347431243
133;106.539919;40.60289567;0.363052441
135;104.8993612;40.29956294;0.380943599
137;106.3899724;39.9846049;0.38994835
139;107.6520563;39.68121131;0.365985803
141;109.2853702;39.35506515;0.352227356
143;112.2054086;38.95376441;0.341622177
145;110.2515046;38.67604388;0.358807309
147;113.7398352;38.34127722;0.366792034
149;115.3040568;37.98202789;0.39210297
151;115.3065722;37.62746488;0.410789644
153;117.0587518;37.16990697;0.440735363
155;117.6410384;36.97151755;0.434279252
157;117.1256432;36.67835337;0.427231474
159;117.535887;36.29292761;0.435670591
161;116.3762796;35.95876788;0.477958395
163;115.9436126;35.72310465;0.466280195
165;118.867243;35.36601031;0.467199711
167;117.750458;35.0725125;0.52163955
169;118.8420281;34.68183511;0.590973063
171;121.6717913;34.43047252;0.585518734
173;128.268839;34.12018906;0.608078282
175;127.6761907;33.70337793;0.65790956
177;133.6000107;33.39063573;0.649309738
179;135.7426427;33.03494425;0.620996044
181;141.4792756;32.76388941;0.648423743
183;144.8557504;32.28468337;0.706429261
185;146.6496149;31.94241935;0.718475569
187;152.7225277;31.58370383;0.777971048
189;154.004204;31.18970668;0.818779491
191;163.9620462;30.80509977;0.940595762
193;168.4723158;30.14539015;1.009542332
195;179.1040302;30.07669307;1.010115532
197;190.7035338;29.57496452;1.099811041
199;192.5043065;29.19747171;1.158653657
201;200.0961958;28.83870708;1.233282164
203;208.8297713;28.49116154;1.307125603
205;214.9137413;28.01090015;1.511098797
207;213.0282587;27.62415748;1.575624381
209;215.1674033;27.37346963;1.643639217
211;216.5320569;27.00506065;1.593881047
213;211.0023247;26.71476143;1.549967589
215;201.9419728;26.45451251;1.412347816
217;198.7807669;26.23948957;1.344243297
219;193.3131133;25.91568042;1.282691373
221;187.5565579;25.70947976;1.291302559
223;180.0008255;25.56377579;1.251272653
225;177.4793385;25.33323126;1.252470873
227;171.8194461;24.96152441;1.242203166
229;164.5153998;25.0994417;1.264424646
231;162.1162583;24.85010065;1.202744023
233;157.3236153;24.71289226;1.196617161
235;150.6193618;24.55030067;1.165210922
237;147.5331691;24.38155586;1.127929292
239;142.2914235;24.19771436;1.109514386
241;138.5547717;24.15335689;1.065131994
243;132.9059098;24.04095892;1.073564864
245;130.8334628;23.91451802;1.053071557
247;126.2533714;23.48501876;0.98555882
249;121.9460319;23.74033101;0.893527441
251;117.1976909;23.62754923;0.850467648
253;113.366527;23.50227043;0.774930724
255;108.4407469;23.46010958;0.69280739
257;108.3100353;23.47282761;0.605516258
259;104.3992207;23.29562511;0.578226271
261;102.777934;23.2219684;0.527069355
263;97.86502314;23.21933618;0.422776097
265;97.52132899;23.09032605;0.383561643
267;94.15005635;23.03200678;0.382185788
269;90.6095197;22.9873461;0.308352552
271;88.41072525;22.95901787;0.256940041
273;84.68289259;22.82775933;0.249003207
275;82.89250834;22.83194813;0.24034942
277;80.56766309;22.78377712;0.189512967
279;78.51012564;22.67558931;0.206529968
281;76.19150247;22.64335413;0.213079687
283;75.15297849;22.58579553;0.165238036
285;73.23067447;22.54058876;0.166523376
287;70.35994578;22.54443273;0.185818314
289;68.63742586;22.44562183;0.147976993
291;67.5044256;22.46999559;0.123924904
293;66.56412974;22.31640778;0.166477172
295;64.71782063;22.31453678;0.131105849
297;63.14997896;22.37391887;0.132350878
299;62.37917901;22.29600182;0.184158538
301;60.99959562;22.26671968;0.187832163
303;59.956754;22.28365693;0.159647714
305;60.30431947;22.20915894;0.196114127
307;59.53001367;22.16438777;0.216625583
309;58.03286798;22.13333657;0.169072213
311;57.31062893;22.11229058;0.170531798
313;57.16804039;22.06742865;0.213954308
315;55.88361298;22.07071746;0.191572796
317;54.63085086;22.04179083;0.180814809
319;54.0334748;21.9373557;0.236392283
321;54.25923411;21.96610031;0.246050166
323;54.72276922;21.98697281;0.210148326
325;54.20212857;21.87880422;0.27142761
327;52.6141815;21.85338793;0.278880506
329;53.66786815;21.83447771;0.243534068
331;50.78986339;21.79565584;0.266478856
333;52.06695423;21.69716843;0.294297536
335;51.74055343;21.74182857;0.218037097
337;50.91871475;21.72469007;0.194715324
339;49.96463411;21.6731283;0.210223183
341;49.38452844;21.68488599;0.195406146
343;48.86040224;21.68270058;0.146374966
345;49.22944558;21.65768944;0.174549192
347;49.10231792;21.57787097;0.193087827
349;48.21853348;21.57504818;0.146619537
351;47.8203057;21.57757844;0.171317848
353;47.765632;21.54434129;0.217444795
355;47.92619726;21.51375398;0.211906393
357;46.94815596;21.54618187;0.184863378
359;46.62813873;21.41898242;0.197964786
361;46.57518439;21.31863415;0.175075531
363;47.1932137;21.42623637;0.141109569
365;46.9205309;21.4400172;0.136064021
367;45.44009079;21.32405659;0.148481294
369;45.96709747;21.38390256;0.151909779
371;45.58336309;21.34918943;0.141045562
373;45.29096181;21.43568534;0.158131716
375;44.47290245;21.18670781;0.157320193
377;45.71808323;21.17946241;0.156512606
379;44.60857827;21.27513611;0.142227955
381;44.66160587;20.73554548;0.160328168
383;45.32700204;21.26457308;0.165029046
385;44.1257624;21.25028725;0.172907467
387;44.75516187;21.17482894;0.197437985
389;44.08665966;20.90990544;0.224119796
391;43.79383744;21.10208131;0.203641468
393;43.08016165;21.10689681;0.215762613
395;43.85589524;21.05316029;0.251317514
397;43.25269274;21.07331482;0.241741626
399;43.57014189;20.98581749;0.220918307
401;43.52667203;20.99687643;0.235123812
403;42.64202423;20.97594361;0.23931948
405;43.22692175;21.0505932;0.21030261
407;42.76681283;21.02958831;0.201408935
409;41.49765971;20.94824154;0.220673768
411;42.84773146;20.9003748;0.227875267
413;43.01818615;20.95721542;0.188922616
415;42.16726204;20.95191255;0.187925528
417;41.77505948;20.87817577;0.219477235
419;42.44736;20.88397295;0.234125373
421;42.20582802;20.88397295;0.215850083
423;42.35969771;20.88034144;0.235007181
425;41.09415515;20.80854506;0.244130829
427;41.61555562;20.87032503;0.225803638
429;41.38887551;20.80105838;0.190186001
431;41.40475815;20.70180335;0.205505079
433;41.04779966;20.6786739;0.230712411
435;41.25694749;20.70733629;0.215638732
437;40.08549691;20.70733629;0.177850482
439;41.36694131;20.7466546;0.206937999
441;40.64926094;20.68198245;0.202059149
443;40.80728819;20.70786316;0.176409655
445;41.35085122;20.73615242;0.165306425
447;40.85280952;20.63294079;0.209683977
449;41.07141792;20.49326567;0.220809397
451;40.70845926;20.66242419;0.215708391
453;40.12530739;20.6068583;0.216095928
455;40.17638562;20.59849136;0.24338625
457;39.96744555;20.54094131;0.221356932
459;40.06945199;20.54872105;0.173518659
461;39.76606743;20.55761433;0.191867321
463;39.93181413;20.47701596;0.227995699
465;40.02003644;20.48800337;0.222692262
467;40.71992629;20.49917388;0.218932465
469;40.14329219;20.42434226;0.236632009
471;39.40645927;20.39625478;0.25370078
473;39.74685326;20.37374294;0.228011436
475;40.63324309;20.39319978;0.214168448
477;39.81879799;20.3848937;0.228943377
479;39.84350364;20.27938562;0.227193549
481;39.81687286;20.34698198;0.193417861
483;39.79650873;20.33635862;0.189430269
485;39.92249362;20.26557488;0.216078752
487;39.30433712;20.31304714;0.243407104
489;40.56208059;20.2700669;0.245656624
491;39.408929;20.2520065;0.229026088
493;39.4603579;20.24507551;0.22962026
495;38.99489621;20.19026817;0.228834647
497;39.85151976;20.22082506;0.168510994
499;39.2594921;20.10108133;0.156210955
501;38.47596009;20.13729233;0.175012969
503;39.06798356;20.08059264;0.201887317
505;38.46304817;20.14732903;0.172429855
507;39.39844343;20.14970715;0.177413388
509;39.20092501;20.15275147;0.198156834
511;39.13632479;19.99518731;0.208880128
513;39.0725881;20.02464988;0.189303917
515;38.59498939;20.02782659;0.189370028
517;38.67535622;20.05398168;0.214168473
519;39.09697389;19.95897577;0.220120073
521;38.63328628;20.01801302;0.200322263
523;38.71245518;19.97743065;0.169071463
525;38.79263502;19.94094634;0.196183196
527;39.62120548;19.90578641;0.219713582
529;38.40168513;19.86898768;0.216449617
531;38.77782631;19.86898768;0.20643626
533;38.79624274;19.86399016;0.233124332
535;38.12502768;19.80212104;0.205885653
537;38.03356054;19.75085393;0.204005745
539;38.88776382;19.81007321;0.199160002
541;38.09295945;19.79162901;0.208926453
543;37.94849624;19.74038218;0.237913324
545;38.07931934;19.71974188;0.249543018
547;37.4327002;19.8367541;0.218574714
549;37.48528011;19.71459275;0.204734179
551;37.83558287;19.67021606;0.231026453
553;37.81948019;19.6667148;0.228336459
555;37.8393477;19.72625757;0.244493108
557;37.89049027;19.69112806;0.243390903
559;38.44094234;19.64467699;0.233232868
561;37.29527712;19.58370788;0.226982084
563;37.48313696;19.58679437;0.208138725
565;38.05550691;19.59690206;0.187910831
567;37.44699596;19.56597204;0.206357614
569;37.60626362;19.49069575;0.265350986
571;36.8219672;19.49952871;0.267171589
573;38.80072064;19.48274359;0.252938974
575;37.59427504;19.44856587;0.258026043
577;37.49576742;19.40740645;0.260648931
579;37.09337806;19.40997728;0.236306153
581;37.4573454;19.44175712;0.227737574
583;37.67467271;19.46113336;0.256470277
585;36.9224393;19.29843981;0.261948239
587;37.72959054;19.32894492;0.267549629
589;37.69332124;19.36639009;0.278113214
591;37.24074215;19.35849824;0.278844452
593;37.82498004;19.32035325;0.27919838
595;37.30928306;19.2652726;0.309205648
597;36.45640811;19.09556746;0.326922086
599;36.97693119;19.09197492;0.299149303
601;37.32455129;19.01029451;0.310449848
603;36.90863968;19.00108789;0.312671576
605;36.85876365;18.98965528;0.281237319
607;37.122453;19.00302135;0.271765356
609;36.61815369;18.93053796;0.284300467
611;37.51147391;18.94517717;0.29785051
613;36.59500281;18.95989858;0.291420845
615;37.00131574;18.927815;0.315713796
617;36.90094391;18.9748933;0.296132974
619;37.21312736;18.97119026;0.289047304
621;36.85110669;18.83245571;0.276410626
623;36.76842355;18.86353733;0.277710325
625;36.61060506;18.95386866;0.264912806
627;37.0778768;18.91396476;0.242746714
629;37.49857342;18.8943355;0.253060254
631;37.55934393;18.84039774;0.269526341
633;36.64199621;18.85661702;0.293335053
635;36.43771986;18.83224325;0.294535043
637;37.09319969;18.73395923;0.30045551
639;36.62207552;18.68758982;0.308526064
641;37.00007558;18.6612842;0.292616852
643;37.52674339;18.67229189;0.264550842
645;36.0277496;18.70447583;0.258774172
647;36.60613964;18.6947322;0.261654237
649;37.26959105;18.60717348;0.287673018
651;36.56713686;18.58737233;0.284348092
653;36.71737392;18.64935408;0.285188423
655;37.1312697;18.66857818;0.254961659
657;36.84369341;18.60579838;0.268558493
659;37.25477333;18.53269684;0.252533129
661;36.65128486;18.54301699;0.26537513
663;36.21468001;18.6254159;0.263663084
665;36.37320073;18.55864801;0.261137396
667;36.64873508;18.52161655;0.263674058
669;36.24937577;18.4434374;0.269641633
671;35.99542009;18.4728498;0.277360596
673;35.94461881;18.5090213;0.26220627
675;36.00079962;18.43213665;0.261569309
677;36.7089491;18.33467201;0.25430824
679;35.84435816;18.39926356;0.24521148
681;35.94943775;18.39363773;0.230166165
683;36.71056535;18.40959332;0.244915386
685;36.38236729;18.4268247;0.265336092
687;36.50664975;18.38806369;0.292158383
689;36.4719921;18.3324866;0.295887431
691;36.4380178;18.32552518;0.287952969
693;36.65609459;18.29766083;0.275136823
695;36.05934868;18.26933047;0.268085297
697;36.02400187;18.23240096;0.26024666
699;36.52799562;18.21650677;0.256964322
701;35.86492163;18.24249958;0.249660249
703;36.272616;18.2256536;0.262342671
705;35.89415396;18.18384613;0.24288497
707;36.777289;18.16966067;0.235906238
709;36.50675711;18.13515946;0.250882183
711;35.58361683;18.14088617;0.256795232
713;36.47030674;18.15996881;0.241807014
715;36.16168951;18.10906629;0.27045424
717;36.13992987;18.09711749;0.277714443
719;36.08068839;18.11804177;0.273336974
721;35.83791012;18.10330969;0.287742473
723;36.39136958;18.05888175;0.315361901
725;36.0712116;18.07281419;0.301090446
727;36.35205102;17.95189608;0.301308364
729;35.72621228;17.90563717;0.293054192
731;35.85744035;17.96745771;0.310533322
733;34.82649814;17.95983917;0.311000194
735;35.47704947;17.99262045;0.336953469
737;35.80798703;17.83786999;0.304347637
739;35.58324366;17.83347834;0.305299569
741;35.40704885;17.79994813;0.294949906
743;35.89475559;17.86010852;0.272623638
745;35.7497166;17.85518092;0.256867267
747;35.97978114;17.79999938;0.282329608
749;36.10848362;17.77546333;0.296589203
751;35.92682592;17.84894869;0.276339271
753;35.19453137;17.82427172;0.287376857
755;36.14927927;17.75081679;0.284987751
757;35.53614152;17.76272556;0.279215466
759;34.66907685;17.63815566;0.26047665
761;35.6823205;17.64772741;0.276923865
763;36.70161687;17.72901332;0.256321361
765;35.4984557;17.6762793;0.2615431
767;36.15739987;17.63384568;0.257195127
769;35.25992872;17.62399101;0.260854774
771;35.52504578;17.60502047;0.266217422
773;35.52333559;17.6029258;0.288336989
775;35.59953426;17.57285628;0.285340803
777;35.16941402;17.5301691;0.291393536
779;35.74620715;17.48855434;0.299877396
781;35.63161172;17.53739315;0.285732496
783;34.90327022;17.51444572;0.279471196
785;35.00438592;17.50603822;0.283555414
787;35.0659179;17.44944902;0.281993459
789;34.73875686;17.42159535;0.284834102
791;34.60079412;16.9072582;0.287292523
793;34.96958261;17.48960648;0.263470114
795;35.50166143;17.4217272;0.249353473
797;35.43591972;17.3567812;0.261758073
799;35.06607165;17.3867904;0.251745328
801;35.44534584;17.40095558;0.253166771
803;35.52780669;17.40650027;0.280349719
805;34.99063489;17.36418728;0.310956237
807;34.70246848;17.24500993;0.293186688
809;35.08713029;17.3109675;0.295862613
811;34.40175147;17.30508971;0.276148112
813;34.62188848;17.32165224;0.282387391
815;35.02177174;17.24734695;0.257008101
817;35.08785164;17.22664633;0.236312271
819;35.73113585;17.18770276;0.217678404
821;35.18117018;17.20735177;0.227799388
823;34.81946003;17.19548357;0.215259463
825;35.68325977;17.19074868;0.226912654
827;35.00394383;17.13626429;0.230619929
829;35.36377436;17.09402284;0.252613944
831;34.44682383;17.09560132;0.268555875
833;35.07288692;17.14905385;0.271213135
835;34.99926771;17.07523433;0.24464394
837;34.9346017;17.072695;0.255646435
839;35.12821392;17.01027819;0.241088282
841;35.118797;17.01260507;0.218103856
843;35.70999149;17.04558866;0.222328688
845;34.14437175;17.02673929;0.247717482
847;35.04855438;17.00397443;0.243344365
849;35.12499095;16.98133075;0.227707085
851;34.84336852;16.93194585;0.223361493
853;34.52826601;16.95519648;0.218173085
855;34.39202941;16.9614997;0.237260128
857;34.71609207;16.90879664;0.242167525
859;35.08938203;16.86276087;0.231342047
861;34.96019415;16.76863522;0.217982997
863;34.794452;16.80777097;0.242917251
865;34.26330776;16.87720897;0.232726318
867;34.99627865;16.81489359;0.235167972
869;34.5103706;16.79114705;0.215327923
871;34.91772938;16.78903263;0.222305997
873;35.05679893;16.72376262;0.212867127
875;34.57801659;16.4411935;0.239499935
877;34.00043083;16.69646464;0.246722921
879;34.09880791;16.71880459;0.278037573
881;34.95913376;16.7127341;0.260241941
883;35.32140716;16.66433088;0.246452492
885;34.67329569;16.66273265;0.247386524
887;33.64467377;16.63166117;0.268280301
889;34.19370496;16.60500057;0.266479106
891;33.5079789;16.55670838;0.31468426
893;34.18681512;16.55987547;0.29605671
895;34.52132946;16.5270942;0.247912952
897;34.25163497;16.49956348;0.245739914
899;34.49235999;16.51698651;0.249968607
901;33.94592086;16.54944429;0.220087313
903;33.70644246;16.50357026;0.221109616
905;34.24759291;16.45072521;0.233318777
907;34.22470206;16.40197768;0.20827892
909;34.64841239;16.47548278;0.217947992
911;33.67757114;16.87061215;0.244583946
913;34.34064721;16.4195112;0.242646657
915;34.40880206;16.39220362;0.271951266
917;34.13183623;16.38353294;0.292918476
919;33.78463395;16.35630596;0.316526502
921;33.49652252;16.33812439;0.286543278
923;34.03836799;16.36996509;0.311771463
925;33.85681005;16.35953391;0.270518536
927;34.01693723;16.25665591;0.243057439
929;34.86236781;16.25596837;0.225335257
931;34.61819791;16.22697074;0.243920209
933;33.31747125;16.30876271;0.260420172
935;34.09013889;16.28843629;0.269727187
937;33.87180388;16.22001946;0.276384829
939;33.76631077;16.20083647;0.241658564
941;33.32601624;16.06578467;0.236305939
943;33.40610044;16.14853804;0.217737601
945;33.34224332;16.22354154;0.228270291
947;34.75609198;16.12769596;0.232774103
949;34.40243045;16.1449156;0.241668709
951;35.04917371;16.09767555;0.237510421
953;34.00044513;16.06474214;0.24665314
955;34.43131396;16.06674553;0.260512401
957;33.53178643;16.11356067;0.264078488
959;34.39521325;16.0596939;0.259051065
961;34.52960956;15.95476234;0.235576218
963;33.49011799;15.97195262;0.237381349
965;33.05954343;16.00280203;0.239792147
967;33.37362491;15.99647852;0.229003387
969;34.26811029;15.9915712;0.22632541
971;34.68752686;15.86467389;0.252712626
973;34.19160164;15.88997809;0.257077442
975;33.58097236;15.91251074;0.269172714
977;33.61473186;15.92033159;0.286127962
979;33.99950082;15.90976856;0.281706882
981;34.3485208;15.90340448;0.270122321
983;33.59770285;15.79449709;0.266546585
985;32.81667136;15.80912722;0.230011944
987;33.37191557;15.82273564;0.228274839
989;34.00531094;15.77848066;0.237092744
991;33.80460662;15.78466218;0.228571677
993;33.10749621;15.77092244;0.195787673
995;34.71973988;15.71904892;0.209210237
997;34.09180836;15.72490695;0.21080429
999;33.62588465;15.7042768;0.226356449
1001;33.58202135;15.68882727;0.219838528
1003;33.77082748;15.61430953;0.212312721
1005;33.36940805;15.66597113;0.185606645
1007;34.0201283;15.62089621;0.191656477
1009;33.55960416;15.57933216;0.204902546
1011;32.97200692;15.61996524;0.231504204
1013;33.61961745;15.60060983;0.223133673
1015;33.5542506;15.51429542;0.237475501
1017;34.6801395;15.41868258;0.232562091
1019;33.6204173;15.50292313;0.255608771
1021;32.61718573;15.4977329;0.270725624
1023;32.81229021;15.4994934;0.280819766
1025;33.32351777;15.46236105;0.265629226
1027;32.9117549;15.41817652;0.25457656
1029;33.15313873;15.28292242;0.232493923
1031;33.73067125;15.37781675;0.251499283
1033;32.95390691;15.34740293;0.264318313
1035;32.86891936;15.3698443;0.265884864
1037;33.49950752;15.35749033;0.258803664
1039;34.00365173;15.16829793;0.240496938
1041;33.26778916;15.24999968;0.215004416
1043;32.63725454;15.20576445;0.24513531
1045;33.61123897;15.30409919;0.268772344
1047;32.7495203;15.35006397;0.252577634
1049;32.92695553;15.24111602;0.239567756
1051;33.53971994;15.17868907;0.238727288
1053;33.07641639;15.1897683;0.229601667
1055;33.11470827;15.28261921;0.249957121
1057;32.2674412;15.12146304;0.267388546
1059;33.58911865;15.18215937;0.269645818
1061;32.83497869;15.112013;0.266160798
1063;33.35805727;15.09307235;0.277241848
1065;32.41153973;15.0978681;0.279580574
1067;32.48085704;15.14303377;0.308608318
1069;33.17924669;15.15130035;0.320152007
1071;32.35471799;15.1213109;0.301124134
1073;32.76569554;15.03242673;0.294298751
1075;33.10879323;15.02347261;0.285954808
1077;33.06925887;15.02885501;0.293748939
1079;33.12736331;15.0083866;0.318941368
1081;32.51965846;14.94777087;0.313537484
1083;32.85390144;14.86823532;0.270686197
1085;32.72426708;14.86020148;0.255895324
1087;32.86267495;14.93498239;0.243770267
1089;32.85825894;15.04621718;0.215849952
1091;32.68943288;15.02612297;0.215247899
1093;32.83886264;14.90499294;0.233512363
1095;32.43486942;14.82341343;0.234681591
1097;32.41996047;14.90109773;0.22366665
1099;32.57942101;14.89679789;0.255472257
1101;32.8848389;14.90656128;0.269596051
1103;33.57808298;15.00382413;0.251394066
1105;32.52349031;14.90420397;0.239805457
1107;32.9151879;14.78567413;0.249725548
1109;32.0577085;14.80504983;0.239286494
1111;32.01484182;14.77973549;0.251641927
1113;32.31163383;14.79827098;0.251957954
1115;32.48422514;14.75015068;0.243882372
1117;32.95972156;14.59723066;0.250372129
1119;32.50512026;14.70665477;0.250056806
1121;32.87772715;14.75931779;0.256665366
1123;32.54619428;14.73647179;0.265325211
1125;32.42411048;14.67065569;0.26289432
1127;32.40273939;14.72441143;0.215133121
1129;32.33335243;14.64303369;0.222475263
1131;32.52984249;14.69108353;0.208298876
1133;32.91725594;14.66263199;0.210036496
1135;32.81109867;14.66978558;0.22590025
1137;32.70763667;14.48781722;0.250286871
1139;33.36487719;14.59050252;0.227218572
1141;32.47316139;14.45990216;0.242516601
1143;32.88627301;14.54070285;0.282049484
1145;32.11627131;14.54529628;0.283884816
1147;32.77164113;14.54856427;0.27793922
1149;33.19270795;14.53046384;0.270951669
1151;32.81316859;14.38673016;0.283744519
1153;32.81800162;14.4375115;0.265539489
1155;32.90790431;14.47924744;0.254276235
1157;32.93351788;14.53808238;0.256130725
1159;33.02734071;14.38598122;0.258520467
1161;33.4248326;14.34495365;0.246396771
1163;32.34030255;14.389088;0.277760918
1165;32.68266294;14.53098003;0.26259793
1167;32.56612715;14.47030345;0.245393343
1169;32.36827385;14.39376204;0.239669871
1171;32.15136603;14.2558266;0.242310924
1173;31.98231488;14.28528918;0.223126322
1175;32.02385612;14.32049928;0.264390542
1177;32.97420351;14.32256353;0.277980495
1179;33.135573;14.21976667;0.304472817
1181;32.95352834;14.19245908;0.306765959
1183;33.10199248;14.25480489;0.318531537
1185;32.160232;14.22020172;0.311067691
1187;33.22479384;14.26587344;0.330321094
1189;32.42321458;14.17190953;0.297275996
1191;32.46260483;14.13035563;0.28431289
1193;33.10547226;14.09162504;0.276220021
1195;31.88209358;14.05304553;0.261987975
1197;32.49131166;14.15338366;0.233676844
1199;32.42395881;14.03567322;0.230771956
1201;33.47981699;14.02762977;0.204039288
