Repository: johodges/materials

## A Non-Dimensional Scaling Approach to Modeling Material Pyrolysis

This repository contains the data, scripts, and technical documents required to generate the SPyro cone validation cases.

## Instructions
* Clone this repository with submodules
  ```
  git clone --recurse-submodules https://github.com/johodges/materials
  ```
* Pre-process data
  ```
  python materials/scripts/initialize.py
  ```
* Build latest FDS (example for impi_intel_linux target, but use relevant make target for platform)
  ```
  git clone git@github.com:firemodels/fds.git && cd fds
  cd Build/impi_intel_linux
  ./make_fds.sh
  ln -s fds_impi_intel_linux fds
  cd ../..
  ```
* Run cases
  ```

File: data/rise_materials/Testdata-1707.txt
Keywords
Material1;Material2;Material3;Material4;Product;Object;Scenario;Method;Reference;Comment;Owner;IsPublic;ImportDate
Transparent polycarbonate;;;;IN3-1;Polycarbonate sheet;;ISO 5660;TRANSFEU;;TRANSFEU;1;2011-03-15 16:52:08
Scalars
Flux (kW/m2);tig (s);qmax (kw/m2);qtotal (MJ/m2);q180 (kw/m2);q300 (kw/m2);Sample mass (g);Mass loss (g);DHc (MJ/kg);Peak smoke production (m2/m2s);Total smoke produced (m2/m2);Specific extinction area (avg) (m2/kg);MARHE (kW/m2);Area exposed (m2);Observations;Test date (YYYY-MM-DD);Test identifier;Product thickness (mm);Thickness1 (mm);Thickness2 (mm);Thickness3 (mm);Thickness4 (mm);Product density (kg/m3);Density1 (kg/m3);Density2 (kg/m3);Density3 (kg/m3);Density4 (kg/m3);Product area weight (kg/m2);Area weight1 (kg/m2);Area weight2 (kg/m2);Area weight3 (kg/m2);Area weight4 (kg/m2)
35;136;275.87;37.94;;;32.05;26.38;12.55;;3525.60;;82.82;0.0088;Flashing from 118s. Intumescence after ignition. End flame at 538s.
;2010-11-10;c_LSFIRE_IN-3-1_35a;2.3;2.3;;;;;;;;;;3.09;;;
VectorData
Time (s);HRR (kW/m2);Mass (g);SPR (m2/(m2*s))
1;5.045639233;32.05;0
3;4.92694282;31.91173271;0
5;4.685345581;32.01356207;0
7;4.655304954;32.01356207;0
9;5.171050379;31.92234244;0
11;5.51146698;31.794649;0
13;4.906844056;31.76321033;0
15;4.159457029;31.73718285;0
17;3.341413308;31.79460722;0
19;2.498065153;31.85582869;0.006438172
21;1.873953818;31.85694725;0.006438172
23;1.774618062;31.79576489;0.006438172
25;1.371152892;31.80154198;0.006438172
27;1.413286488;31.76360354;0.006438172
29;1.468539048;31.81125708;0
31;1.637896599;31.82208325;0
33;1.292530033;31.84659519;0
35;1.324789603;31.74397351;0
37;1.029555827;31.8640122;0
39;0.961245052;31.84421932;0
41;0.830176535;31.79958986;0
43;0.603213847;31.78167678;0
45;0.840432233;31.79827951;0
47;0.85103258;31.78145286;0
49;0.955516873;31.78145286;0.00095897
51;0.889438516;31.83465368;0.016685756
53;0.617927338;31.82383877;0.016685756
55;0.557507622;31.83124175;0.016685756
57;0.642776612;31.76944974;0.016685756
59;0.641141495;31.75888715;0.015726786
61;0.889444246;31.74898669;0
63;0.888664113;31.77486148;0.007052076
65;0.930668515;31.77994858;0.034674549
67;0.922553902;31.79903004;0.074105322
69;0.731854175;31.79586185;0.115409841
71;0.775212178;31.82970747;0.164978078
73;0.688867649;31.68894217;0.17913849
75;0.855542008;31.72413617;0.195211137
77;0.833183914;31.68049027;0.216364624
79;0.943578255;31.69439248;0.206514414
81;0.720860264;31.69439248;0.224684214
83;0.706648419;31.72696954;0.297562295
85;0.497466735;31.56657743;0.335562717
87;0.634923202;31.9052024;0.380469298
89;0.647520556;31.9052024;0.423581368
91;0.942001212;31.71623499;0.424620028
93;0.933096728;31.63266208;0.419132553
95;1.126218708;31.64225772;0.450642835
97;1.138778682;31.67651852;0.449755787
99;0.755673519;31.6931716;0.46587258
101;0.866851713;31.66824073;0.533419646
103;0.906234448;31.73329253;0.53300062
105;1.003158641;31.66190435;0.501769544
107;1.073779475;31.54771508;0.497860555
109;0.789625479;31.56181122;0.517729565
111;1.193704596;31.545411;0.488589841
113;0.825348374;31.5477483;0.508232685
115;1.145600869;31.59422489;0.568125955
117;1.439319743;31.558095;0.603197832
119;1.525375793;31.56140408;0.584051945
121;1.843832736;31.53344698;0.694453307
123;2.403725393;31.53509215;0.665912785
125;3.009693884;31.49561086;0.658867799
127;2.97468713;31.59685041;0.896273672
129;3.67587738;31.50335723;1.181568775
131;3.35513465;31.4883686;1.200096178
133;4.221682501;31.46709394;1.517640295
135;3.317107009;31.39155455;1.666953175
137;2.620554994;31.29268873;2.653826012
139;6.990226791;31.22633837;5.275993716
141;24.12753332;31.1143948;8.68430593
143;43.72383317;31.12146242;11.67910314
145;60.26480494;30.99120775;15.6233843
147;76.22279307;30.63606041;20.66256176
149;94.52490938;30.3349255;25.67134633
151;118.5892209;29.98833881;30.10648237
153;136.4753275;29.69765292;33.14481856
155;160.706042;29.29482954;36.20288129
157;172.7854127;28.79132374;37.22752113
159;178.9769765;28.6088952;38.09761756
161;186.8689281;28.02258686;39.51564729
163;200.5635103;27.553749;41.75486848
165;215.4344469;27.16802494;44.12383118
167;223.4485112;26.66466111;45.68331365
169;230.9346443;26.42499142;45.43285907
171;227.967306;25.83402401;45.62736575
173;223.2217318;25.30880803;47.15964238
175;226.8108345;24.7338037;48.80961719
177;230.5149062;24.17297587;50.82405592
179;244.698533;23.44384959;51.89371488
181;252.0567977;23.20011354;51.57218531
183;257.2543554;22.47349107;51.00148304
185;247.0760594;21.7324895;50.17579192
187;253.1460402;21.57654539;48.67480102
189;255.8761397;21.57654539;48.76001301
191;258.6679128;21.21975289;50.17681592
193;262.3990426;20.77960196;50.36074231
195;267.9943746;20.37041185;50.00559124
197;275.8705018;19.73453844;50.69617686
199;272.1180751;19.4229382;50.14968782
201;270.6550767;19.07643034;47.68550201
203;267.1861598;18.33679706;46.53637227
205;257.7657001;18.04785218;43.34116428
207;249.4565675;17.52519397;39.14985871
209;230.3263261;16.93792308;35.05274817
211;226.5276398;16.00671084;32.25755635
213;213.5514425;15.25769219;28.51383336
215;210.1938496;14.83770841;25.50140913
217;203.7932876;14.49405741;22.73959012
219;193.2096636;14.21050021;20.95265089
221;181.2030593;13.95221889;18.73214642
223;175.0935833;13.71914004;16.52620085
225;168.5290765;13.39945295;15.70480812
227;164.0756587;13.22912985;14.90382615
229;159.1698074;13.07001755;13.79483133
231;147.9011456;12.88501117;12.52315514
233;143.1144777;12.88501117;11.59779049
235;135.3095876;12.88501117;10.00729996
237;128.9443113;12.53255631;8.282230705
239;119.6055639;12.32176782;6.366928332
241;112.145185;12.245517;4.513041745
243;98.12339417;12.22570645;2.891327795
245;86.946069;12.34299158;1.569803512
247;76.55167655;12.12118514;0.971891015
249;68.07877411;12.15472541;0.739668129
251;62.13376152;12.07422159;0.658148016
253;56.63457855;12.07422159;0.578085266
255;50.00475017;11.89328768;0.471534391
257;44.44926182;11.97819021;0.406833036
259;41.37072053;11.97819021;0.358469264
261;39.52460302;12.09263073;0.298140743
263;36.42607068;12.13198077;0.221150711
265;35.09749665;12.14715154;0.16521179
267;34.2846323;12.00018486;0.119622845
269;33.88172116;12.00018486;0.076653037
271;33.2736061;12.00018486;0.067789459
273;33.06019205;11.91620803;0.075443873
275;32.10490022;11.96558014;0.054416581
277;32.13298706;11.95810484;0.054416581
279;31.37944265;11.85950527;0.050642579
281;31.64877517;11.85950527;0.019428858
283;31.57912014;11.81197226;0.021640308
285;31.69801507;11.81197226;0.029224844
287;31.24656821;11.8016052;0.029224844
289;31.29025701;11.64229897;0.029224844
291;31.30006483;11.76546352;0.029224844
293;31.14622673;11.67498639;0.007602811
295;31.03336798;11.77710075;0.023099836
297;31.31215312;11.82721374;0.035867277
299;30.87012209;11.87016751;0.046425874
301;30.93278268;11.66139007;0.046425874
303;29.9041993;11.61877112;0.046425874
305;31.01226651;11.56468852;0.023326038
307;31.10093613;11.5755854;0.02392211
309;31.79908462;11.5771486;0.021467818
311;30.86101379;11.56551137;0.030613284
313;32.52358085;11.50936629;0.030613284
315;33.28677449;11.48587915;0.030613284
317;33.31127215;11.50606685;0.017249772
319;32.84119108;11.46666806;0.012976669
321;33.60722674;11.4702016;0.013851439
323;34.28158716;11.48164651;0.013851439
325;34.93110877;11.41008744;0.013851439
327;35.45972663;11.34009103;0.013851439
329;35.28630977;11.33823265;0.010020236
331;35.75907285;11.37442362;0.011495698
333;35.23098477;11.37350969;0.011495698
335;35.50708327;11.3320602;0.011495698
337;35.98080449;11.23613008;0.011495698
339;36.2313973;11.21054028;0.011495698
341;35.82331799;11.20687549;0.008950235
343;35.70680789;11.18303425;0.010824847
345;36.62070687;11.15780981;0.017150605
347;36.33571482;11.1670101;0.017150605
349;36.89413058;11.08242417;0.017150605
351;36.0649677;11.0912982;0.014484728
353;36.62303186;11.06161719;0.039390449
355;36.80311937;11.06588198;0.042020803
357;36.5408867;11.06588198;0.042020803
359;36.32130706;11.04136842;0.042020803
361;36.83094772;10.98846224;0.035736445
363;36.9058209;10.92244723;0.008956112
365;36.26502834;10.91919922;0.008170351
367;36.73581921;10.87115782;0.008170351
369;37.08193881;10.90822306;0.008170351
371;36.14788583;10.84869657;0.008170351
373;37.09708356;10.78818652;0.008170351
375;36.68607756;10.75049343;0.011906124
377;36.11206437;10.75897157;0.023133768
379;36.7103474;10.7437917;0.027811228
381;35.86696638;10.79570146;0.029634556
383;36.36017958;10.6903182;0.029634556
385;37.56719323;10.70717431;0.017728432
387;37.9058382;10.72346257;0.028883213
389;36.29587486;10.54034511;0.036594017
391;37.60105324;10.57452555;0.068982243
393;37.24129981;10.59457075;0.077657515
395;36.22327909;10.62276141;0.090330813
397;37.25292779;10.50115042;0.067948388
399;37.38618108;10.46555946;0.071641161
401;37.60621453;10.46555946;0.079872045
403;37.77681865;10.40015355;0.136770639
405;38.78638884;10.38001728;0.154756204
407;38.83663717;10.33773369;0.171776067
409;38.5166862;10.60700243;0.164070827
411;38.5258904;10.19786517;0.177959379
413;38.9957818;10.19466645;0.168154286
415;39.54685929;10.22247087;0.247096454
417;39.96132838;10.15691282;0.304523046
419;40.24563792;10.10881999;0.360420211
421;41.15942984;10.07281171;0.351027595
423;41.53072833;10.04823708;0.337992402
425;40.37951378;10.00658349;0.321743365
427;40.75407308;9.98951469;0.335869398
429;40.22534527;10.02137069;0.375072558
431;39.95602042;9.99389198;0.451866378
433;40.09105365;9.90498984;0.566468661
435;41.8040793;9.84345283;0.627446116
437;42.36205125;9.75138249;0.679378158
439;42.12124142;9.89006281;0.698478824
441;42.53949824;9.61631554;0.75653257
443;42.79929737;10.4014264;0.777562831
445;42.81935976;9.69811095;0.753244083
447;42.32865002;9.62201228;0.776400728
449;42.73104578;9.55380407;0.798186412
451;43.28415839;9.52808356;0.762520333
453;42.37535456;9.53901044;0.731411238
455;43.11221113;9.51948328;0.765683012
457;42.47433943;9.44289764;0.760193233
459;41.33808792;9.44289764;0.71514608
461;41.24931321;9.3670036;0.688260258
463;41.33229142;9.26214748;0.638435038
465;40.7167984;9.30564927;0.592019245
467;39.04980371;9.2687185;0.530201112
469;38.76274355;9.31608919;0.488275878
471;39.39730762;9.15230711;0.430810438
473;37.7579535;9.12077736;0.415382828
475;36.98989167;9.09124849;0.366313706
477;36.02947623;9.04853847;0.307716878
479;33.68761556;9.00409222;0.346492818
481;32.38736551;9.00409222;0.339662363
483;32.92000915;9.04619581;0.314708584
485;32.65563457;8.9849122;0.255518996
487;32.13553298;8.95517922;0.241956188
489;33.37981505;8.91876594;0.185669253
491;31.49123945;8.83889051;0.177101282
493;32.00949839;8.83889051;0.150193497
495;31.3188553;9.03300503;0.173254539
497;31.5764389;8.8025683;0.159702901
499;30.85592993;8.86069337;0.123244807
501;30.64543625;8.7741671;0.10041987
503;30.28209087;8.7992694;0.106087283
505;30.67117306;8.7787276;0.111138298
507;30.63108277;8.75003979;0.11221283
509;30.16796326;8.70459712;0.108791834
511;29.97557131;8.7159906;0.104847496
513;29.58202013;8.61658746;0.078894716
515;28.90489684;8.71416275;0.076565328
517;28.36435754;8.66682528;0.080387562
519;27.98535783;8.67681734;0.097081353
521;28.91177362;8.56407128;0.078470327
523;29.26360862;8.48483495;0.097935529
525;29.01490411;8.50040214;0.081721983
527;28.29779258;8.55115477;0.096718563
529;28.13373584;8.51379704;0.095139912
531;27.93071018;8.4517945;0.097184191
533;27.66165553;8.40842288;0.072133776
535;27.50048315;8.44247261;0.08694653
537;27.25287485;8.33472258;0.074148381
539;26.88819815;8.40562326;0.086048358
541;26.94769502;8.36910659;0.096825808
543;27.58937183;8.3474773;0.099010657
545;27.94805262;8.268729;0.080743739
547;27.07233702;8.25769176;0.096216443
549;26.52759617;8.22122706;0.089380299
551;27.32175198;8.2288336;0.083701038
553;26.97751299;8.21299266;0.077244133
555;27.83198567;8.15211404;0.062859921
557;27.31363234;8.12243302;0.043885156
559;26.82330329;8.18123738;0.043934543
561;27.44973486;8.17465725;0.04917955
563;26.67322898;8.1264846;0.04917955
565;27.04129871;8.05211412;0.047840832
567;26.32049721;8.02874806;0.043123771
569;25.7579538;8.01612727;0.04417067
571;25.7353866;8.01728494;0.048573556
573;25.43920575;8.03135;0.054067546
575;24.79399993;7.98700393;0.054569255
577;24.59731479;7.9446807;0.050070044
579;23.87999348;7.97581455;0.053829851
581;23.97693312;7.90468191;0.051455034
583;24.23300941;7.96113128;0.056144687
585;24.01481396;7.88181298;0.055642978
587;23.3248701;7.86944451;0.050624126
589;23.66387336;7.80155023;0.035713346
591;23.63414;7.77418456;0.039047476
593;23.38528058;7.79476922;0.042172547
595;22.94611621;7.7938644;0.054946848
597;23.14223952;7.76138109;0.054946848
599;23.18337184;7.70665885;0.0522273
601;22.72222358;7.71107632;0.062907282
603;23.13036078;7.68517313;0.065661788
605;22.79155612;7.69265807;0.070444445
607;22.07758177;7.64113509;0.070444445
609;21.85104326;7.65639747;0.063039709
611;22.67507619;7.63500282;0.086762524
613;22.25187394;7.5832843;0.081803415
615;21.91070269;7.65170572;0.07948299
617;21.70126331;7.60639751;0.091653128
619;21.6778234;7.54138803;0.091653128
621;22.04152246;7.46818379;0.038510781
623;22.2248066;7.48618794;0.031812842
625;21.64701871;7.46251759;0.04674634
627;21.11764922;7.48366849;0.055056129
629;21.32863417;7.44499184;0.055056129
631;21.27867666;7.45156286;0.055056129
633;21.49586325;7.42517217;0.050649957
635;20.88225275;7.40917909;0.049474822
637;20.75347842;7.38727551;0.040695492
639;20.89252823;7.4176567;0.069368954
641;20.78145895;7.28800363;0.071460964
643;20.99814176;7.26501256;0.071460964
645;20.75970934;7.30902328;0.072167849
647;20.61098832;7.22679287;0.100233846
649;20.25367405;7.25750941;0.089333007
651;19.92634082;7.25532853;0.096452149
653;20.32508522;7.20831409;0.096452149
655;19.98715179;7.19409634;0.068815003
657;19.84905094;7.19409634;0.04024925
659;20.27030531;7.10667811;0.045419196
661;20.0399131;7.20117629;0.056294087
663;19.4721808;7.14753886;0.060372001
665;19.81558857;7.10515509;0.058307367
667;19.32573128;7.10515509;0.048708434
669;19.6075533;7.02096237;0.041049283
671;19.24755445;7.01493081;0.046777264
673;19.33141157;7.04737448;0.04269935
675;19.2147492;7.03343477;0.04269935
677;19.07264852;6.99629935;0.0550762
679;18.81765397;6.97959645;0.047522856
681;18.85931044;6.92844793;0.03974127
683;19.32275414;6.98681622;0.047964156
685;18.77781616;6.97933128;0.047964156
687;18.33350153;6.89120002;0.033985397
689;18.16467313;6.82170343;0.026255324
691;18.23685814;6.87269927;0.019524825
693;18.039906;6.88162527;0.020286528
695;18.1410868;6.92142317;0.038421095
697;18.14815696;7.01855007;0.038421095
699;18.04407209;6.76679905;0.038421095
701;17.45563356;6.71000575;0.027119156
703;17.33933816;6.08166292;0.018134567
705;17.71642456;6.74162711;0.004476269
707;17.38920374;6.73388931;0.022483235
709;17.31839842;6.76042303;0.022483235
711;16.77814343;6.79323205;0.022483235
713;16.94666461;6.72659937;0.022483235
715;16.71593421;6.69649247;0.018006965
717;16.68844176;6.7412039;0.003846137
719;16.6916103;6.64622733;0.004154264
721;16.70565411;6.92492993;0.015897819
723;16.43167251;6.68190026;0.01953427
725;16.13450641;6.59114885;0.01953427
727;16.27093008;6.7665103;0.015688133
729;16.10866089;6.52559455;0.015380005
731;16.14317325;6.59695862;0.010614338
733;15.65157498;6.49693728;0.011598678
735;15.89298845;6.42396822;0.011598678
737;15.76016912;6.71118806;0.011598678
739;15.95208469;6.46018918;0.011598678
741;16.05069912;6.39709004;0.004620791
743;16.06770747;6.42168342;-2.36894E-15
745;16.21594629;6.52318814;-2.36894E-15
747;15.65891143;6.55735037;0.008077686
749;15.34891502;6.57352667;0.008077686
751;14.98652678;6.50045314;0.008077686
753;14.98811314;6.4026775;0.008077686
755;14.90260187;6.45553172;0.008077686
757;15.00552577;6.44666732;0.007219349
759;14.57502157;6.54099514;0.029625455
761;14.51402914;6.4457443;0.029625455
763;14.52250682;6.44244486;0.029625455
765;14.67823882;6.38751905;0.029625455
767;14.55913851;6.38800654;0.022406106
769;14.8745985;6.30486274;-2.37033E-15
771;14.6453354;6.37391469;0.004296487
773;14.38013781;6.42254323;0.004296487
775;14.03004278;6.40817335;0.004296487
777;13.41650652;6.27305871;0.004296487
779;13.95861495;6.16770277;0.004296487
781;13.92886205;6.25852383;0.002749708
783;13.95072478;6.25852383;0.009305367
785;13.52956329;6.18994116;0.009305367
787;13.45743793;6.20487729;0.009305367
789;13.44328539;6.1414953;0.009305367
791;13.13579596;6.10986484;0.00655566
793;13.4913233;6.1187512;-2.37033E-15
795;13.1204627;6.42125485;0.010497717
797;12.95556162;6.24696374;0.017464169
799;12.81085429;6.23388599;0.017464169
801;12.40209106;6.28103436;0.017464169
803;12.59840186;6.15686482;0.017464169
805;12.80152655;6.14746418;0.006966451
807;12.45255154;6.1225542;0.000435959
809;12.82938911;6.24051808;0.000435959
811;12.42772271;6.16434655;0.011592431
813;12.50497136;6.11977815;0.011592431
815;12.18010995;6.18616762;0.011592431
817;12.14470708;6.06329878;0.011156472
819;12.15858888;6.02869192;0.011156472
821;11.9542576;6.02128037;0.009997654
823;11.73595637;6.1375814;0.009997654
825;11.69149965;6.15728267;0.009997654
827;11.23506247;6.01168795;0.009997654
829;11.69083648;6.02242357;0.009997654
831;11.74557653;6.0759394;-2.36894E-15
833;11.35882867;6.07919919;0.009387162
835;11.41619958;6.03718988;0.018526579
837;11.06409661;6.11861888;0.018526579
839;11.00824645;5.98628511;0.018526579
841;11.14328209;6.06165201;0.018526579
843;10.76906079;5.97364289;0.009139417
845;10.84019906;6.0302653;0.015480079
847;10.25316745;6.02878192;0.01574047
849;10.18758676;6.00015465;0.01574047
851;10.35649591;6.02723693;0.01574047
853;10.3357295;5.99975018;0.01574047
855;10.07846218;5.98850885;0.000260391
857;10.05638982;5.87301245;-2.37076E-15
859;10.20412738;5.87301245;0.012758539
861;9.828445762;5.87821259;0.012758539
863;9.992188224;5.87161103;0.012758539
865;9.770776869;5.84366733;0.012758539
867;9.779370723;5.86157075;0.012758539
869;9.771966432;5.92420382;0.00842714
871;9.643189302;5.92967824;0.00842714
873;9.42324394;5.90980715;0.00842714
875;9.008547267;5.90980715;0.00842714
877;9.15624865;5.79824073;0.00842714
879;9.097251669;5.84586427;-2.37033E-15
881;8.958838134;5.83849183;0.004749861
883;8.960217791;5.8781558;0.004749861
885;8.80296916;5.88638966;0.004749861
887;8.597652897;5.79714038;0.004749861
889;8.28132823;5.76002692;0.004749861
891;8.817398279;5.7657017;-2.37033E-15
893;8.346772944;5.82444819;-2.37033E-15
895;8.31338171;5.85138691;0.004875091
897;7.786885618;5.74103922;0.004875091
899;7.841989192;5.75639267;0.004875091
901;8.045531919;5.77959695;0.004875091
903;8.042675411;5.52653611;0.004875091
905;7.846610567;5.68657412;0.012430285
907;7.726359181;5.74995986;0.027573316
909;7.482412437;5.64083895;0.027573316
911;7.285704789;5.63426793;0.027573316
913;7.336994239;5.63426793;0.027573316
915;7.318951884;5.65137958;0.015143031
917;7.308315278;5.70304559;0.015326275
919;7.030404972;5.68354896;0.021701152
921;7.077562388;5.64921638;0.035142304
923;6.818189967;5.56543294;0.035142304
925;6.978776396;5.56543294;0.035142304
927;6.777357403;5.61466202;0.021305872
929;6.92093581;5.64708426;0.017817706
931;6.710426696;5.66271199;0.004376554
933;6.550817874;5.66271199;0.004376554
935;6.188318862;5.53261481;0.004376554
937;6.507997819;5.5938679;0.002886711
939;6.428907313;5.59146149;0.002193687
941;6.255968056;5.57907534;0.02053443
943;5.872637733;5.65125262;0.03324177
945;5.868584684;5.59976928;0.03324177
947;5.98470704;5.51228676;0.03324177
949;5.773007138;5.52158722;0.031048083
951;5.969644831;5.54080046;0.012893083
953;5.875344784;5.50987982;0.010844316
955;5.349291317;5.48788517;0.018309746
957;5.469781392;5.49935204;0.018309746
959;5.173241064;5.47298868;0.018309746
961;5.429028012;5.52566023;0.018124004
963;5.426277854;5.52102098;0.00746543
965;5.349912095;5.5146846;0.00671826
967;5.082544724;5.51075463;0.014856943
969;4.74411118;5.53295338;0.014856943
971;4.869802303;5.49046569;0.014856943
973;5.150592911;5.50228559;0.014856943
975;4.941057368;5.46978085;0.008138683
977;5.087623852;5.45065011;-2.3731E-15
979;4.61199374;5.49361245;-2.3731E-15
981;4.428821939;5.51611602;0.010780044
983;4.441029961;5.51876671;0.010780044
985;4.339935902;5.47988595;0.010780044
987;4.655704186;5.40997205;0.010780044
989;4.624689331;5.42004661;0.010780044
991;4.49883233;5.41288792;0.011831187
993;4.255859403;5.43589666;0.011831187
995;4.278897911;5.43589666;0.011831187
997;4.080599988;5.45431812;0.011831187
999;4.153049091;5.40752653;0.011831187
1001;4.142360904;5.37821141;-2.3731E-15
1003;4.120717277;5.28665053;-2.3731E-15
1005;3.971282122;5.28665053;0.009541962
1007;3.658250008;5.35028913;0.019553634
1009;3.621524018;5.3745509;0.019553634
1011;3.567757893;5.37378912;0.019553634
1013;3.674675998;5.33169731;0.019553634
1015;3.634526947;5.33169731;0.010011672
1017;3.446317791;5.3582005;0.002532259
1019;3.20724516;5.37266199;0.011044331
1021;3.002451253;5.32754556;0.011044331
1023;2.942080849;5.35100216;0.011044331
1025;3.113642969;5.29264298;0.011044331
1027;3.22708337;5.3025654;0.008512072
1029;2.816260923;5.32510862;-2.37171E-15
1031;2.700926172;5.3086275;-2.37171E-15
1033;2.721238719;5.35719925;0.003432767
1035;2.560197208;5.31969848;0.003432767
1037;2.756801965;5.25255688;0.003432767
1039;2.904583793;5.27023852;0.003432767
1041;2.48237825;5.25818397;0.005331471
1043;2.498911648;5.28534822;0.005412162
1045;2.308070894;5.27914256;0.005412162
1047;2.043237989;5.34964414;0.005412162
1049;2.413855854;5.29102353;0.005412162
1051;2.489447196;5.25394919;0.003513458
1053;2.148459646;5.24437498;-2.37171E-15
1055;1.935517555;5.26950728;-2.37171E-15
1057;1.845410348;5.30431825;-2.37171E-15
1059;1.795594807;5.27413795;0.001335181
1061;1.820327392;5.17235038;0.001335181
1063;1.866241358;5.24061001;0.001335181
1065;1.818137011;5.19473234;0.001335181
1067;1.740407394;5.22568298;0.007985123
1069;1.649852912;5.2494444;0.007393148
1071;1.529719517;5.22632262;0.007393148
1073;1.546432717;5.22790672;0.007393148
1075;1.737680419;5.15307071;0.007393148
1077;1.650956746;5.15226982;0.000743206
1079;1.431643113;5.17347215;0.005479638
1081;1.21639997;5.15670871;0.010830928
1083;1.236726217;5.2169043;0.01744082
1085;1.205543755;5.2169043;0.01744082
1087;1.190737644;5.147322;0.01744082
1089;1.253548424;5.13345247;0.015521264
1091;1.187653861;4.93760225;0.010169974
1093;0.735800841;5.19651143;0.003560082
1095;0.668213608;5.11911687;0.004142504
1097;0.768713496;5.17261073;0.004142504
1099;0.83249837;5.15369267;0.000582423
1101;0.785773126;5.11798063;0.000582423
1103;0.737706317;5.06207983;0.000582423
1105;0.616296405;5.08789141;9.97168E-05
1107;0.503210584;5.13797333;9.97168E-05
1109;0.412734548;5.13380015;0.00139834
1111;0.444113999;5.12648878;0.00139834
1113;0.689066989;5.05131741;0.00139834
1115;0.433972854;5.04655656;0.001298623
1117;0.352571517;5.10877553;0.005759263
1119;0.131232972;5.1545407;0.01211301
1121;0.155333338;5.05123867;0.01211301
1123;0.159303461;5.08311234;0.01211301
1125;0.422257537;4.99166986;0.01211301
1127;-0.005932618;5.03979376;0.007652371
1129;0.175325132;5.04367498;0.012860657
1131;-0.373837433;5.10176898;0.01879268
1133;-0.492386634;5.06503909;0.01879268
1135;-0.309564401;5.06503909;0.01879268
1137;-0.115709358;4.9952559;0.01879268
1139;-0.123470799;4.90354288;0.005932023
1141;-0.020939321;4.95452105;-2.3731E-15
1143;-0.197637363;4.96157099;-2.3731E-15
1145;-0.370774571;4.9979532;0.00248643
1147;-0.34667427;4.98914023;0.00248643
1149;-0.182977597;4.9531807;0.00248643
1151;-0.176699938;4.94184829;0.00248643
1153;-0.28550676;4.94184829;0.00248643
1155;-0.385097137;4.88561267;0.00507608
1157;-0.548589337;4.99028505;0.00507608
1159;-0.624959733;5.06319357;0.00507608
1161;-0.345324539;4.91691635;0.00507608
1163;-0.472790622;4.97740818;0.006661202
1165;-0.568048975;4.94069973;0.013900686
1167;-0.589983854;4.94449845;0.016880196
1169;-0.567029638;4.97139805;0.016880196
1171;-0.575752317;5.00416797;0.016880196
1173;-0.544336929;4.87743988;0.015295074
1175;-0.540853109;4.84222391;0.002979509
1177;-0.526944585;4.92706484;-2.37241E-15
1179;-0.531902317;4.93050731;0.01103214
1181;-0.543842346;4.9560355;0.01103214
1183;-0.526296899;4.91673742;0.01103214
1185;-0.504425144;4.822453;0.01103214
1187;-0.52815651;4.9259377;0.01103214
1189;-0.512363532;4.89128262;0.002566939
1191;-0.503414401;4.90288075;0.002566939
1193;-0.468834294;4.96582721;0.002566939
1195;-0.482830886;4.91094479;0.002566939
1197;-0.470978143;4.85730736;0.002566939
1199;-0.480637917;4.90230164;-2.3731E-15
1201;-0.467948971;4.90946087;-2.3731E-15

File: data/rise_materials/Testdata-1708.txt
Keywords
Material1;Material2;Material3;Material4;Product;Object;Scenario;Method;Reference;Comment;Owner;IsPublic;ImportDate
Transparent polycarbonate;;;;IN3-1;Polycarbonate sheet;;ISO 5660;TRANSFEU;;TRANSFEU;1;2011-03-15 16:58:05
Scalars
Flux (kW/m2);tig (s);qmax (kw/m2);qtotal (MJ/m2);q180 (kw/m2);q300 (kw/m2);Sample mass (g);Mass loss (g);DHc (MJ/kg);Peak smoke production (m2/m2s);Total smoke produced (m2/m2);Specific extinction area (avg) (m2/kg);MARHE (kW/m2);Area exposed (m2);Observations;Test date (YYYY-MM-DD);Test identifier;Product thickness (mm);Thickness1 (mm);Thickness2 (mm);Thickness3 (mm);Thickness4 (mm);Product density (kg/m3);Density1 (kg/m3);Density2 (kg/m3);Density3 (kg/m3);Density4 (kg/m3);Product area weight (kg/m2);Area weight1 (kg/m2);Area weight2 (kg/m2);Area weight3 (kg/m2);Area weight4 (kg/m2)
35;143;298.16;38.14;;;31.75;27.70;11.96;;3696.72;;84.52;0.0088;Flashing from 119s. Intumescence after ignition. End flame at 802s.;2010-11-10;c_LSFIRE_IN-3-1_35b;2.3;;;;;;;;;;;3.09;;;
VectorData
Time (s);HRR (kW/m2);Mass (g);SPR (m2/(m2*s))
1;7.539647482;31.75;0
3;7.573385077;31.72674537;0.004425574
5;7.606867234;31.87066547;0.004425574
7;7.825236227;31.80518081;0.004425574
9;7.953763724;31.7734266;0.004425574
11;7.086142035;31.67830111;0.005371485
13;5.635696141;31.68671658;0.000945911
15;3.972034675;31.73461656;0.003668192
17;2.781913481;31.72322308;0.003668192
19;2.157724614;31.73762082;0.003668192
21;1.828684946;31.68775211;0.002722281
23;1.204224147;31.68775211;0.002722281
25;1.010350297;31.72743483;0.00334281
27;0.96248558;31.73623869;0.00334281
29;1.061006401;31.76700665;0.00334281
31;1.181655089;31.70208932;0.00334281
33;1.232762517;31.68662498;0.00334281
35;0.831543909;31.76972913;0.009362166
37;0.717305618;31.74532808;0.009362166
39;0.604223646;31.72875589;0.009362166
41;0.831095352;31.72315075;0.009362166
43;0.711093533;31.6286424;0.009362166
45;0.567006844;30.764307;0.009669033
47;0.183139186;31.73891938;0.030372802
49;0.37331141;31.71746151;0.030372802
51;0.781576965;31.71791848;0.030372802
53;0.537940346;31.66496193;0.030372802
55;0.561966179;31.65051116;0.036526782
57;0.34668173;31.66653478;0.044586142
59;0.438612987;31.69629722;0.077601688
61;0.4381262;31.70313234;0.115482736
63;0.504221864;31.69510152;0.139554046
65;0.471944579;31.69510152;0.163948076
67;0.406976433;31.63203131;0.186570328
69;0.181073688;31.71972382;0.220845259
71;0.184090718;31.66792441;0.244795807
73;0.18204276;31.66993493;0.267354626
75;0.229502149;31.21615428;0.294313925
77;0.277050565;31.60271404;0.310582856
79;0.202847617;31.58472168;0.341110442
81;0.182231426;31.63817322;0.38643252
83;0.181045888;31.64126909;0.437973764
85;0.182732867;31.64655065;0.499918009
87;0.329058899;31.56665326;0.548266104
89;0.813152051;31.56832896;0.533672726
91;0.628206653;31.56407542;0.549373106
93;0.408810121;31.53809027;0.561388474
95;0.291941724;31.59622177;0.559156511
97;0.365087217;31.58001547;0.520434407
99;0.396728092;31.55070946;0.526477987
101;0.698998823;31.52298807;0.495071638
103;0.658259972;31.41577643;0.475505773
105;0.918805771;31.48544605;0.484773316
107;0.764255191;31.54579378;0.515256637
109;0.648367629;31.52609144;0.54263962
111;0.645611371;31.45113275;0.554025664
113;0.968347938;31.43384111;0.601516065
115;0.772664794;31.41704445;0.602065099
117;0.828648579;31.43774054;0.713099542
119;0.914029963;31.45297988;0.75261878
121;1.298815524;31.41625214;0.758284756
123;1.51978037;31.42231477;1.078838024
125;2.186391125;31.32938248;1.047112474
127;3.081870116;31.33248959;1.280552339
129;2.95699341;31.29477615;1.379742106
131;3.462353919;31.33628617;1.490713957
133;3.847083086;31.2615407;1.379626042
135;5.364692758;31.31090262;1.630037831
137;6.247121443;31.20739595;1.699442261
139;4.841671815;31.22747918;1.723980156
141;4.129989965;31.13732723;2.718826939
143;3.026599085;31.14116559;5.549598696
145;15.07547212;31.1368092;8.935043815
147;38.92499817;30.73336492;12.5158772
149;60.25775136;30.6032565;15.54419772
151;79.75172537;30.35362903;19.33101219
153;98.88210256;30.00350344;22.50247257
155;115.2592379;29.85483159;26.46853965
157;132.9371257;29.56995012;29.84828691
159;150.6826447;29.07288142;33.87186409
161;164.7968716;28.58099089;35.48032517
163;174.8504989;28.25234191;35.89084578
165;180.7758399;27.86149861;37.08217595
167;194.3821106;27.44240411;38.72791644
169;210.6323145;26.94289846;41.55495527
171;218.2473189;26.55400461;43.73139093
173;228.139515;26.06016463;46.6660384
175;232.0981098;25.51437632;47.92401499
177;237.8651009;25.14086591;49.88059123
179;235.8203974;24.67419929;49.82256553
181;242.6226743;24.10729758;51.22489141
183;249.725148;23.50622721;50.37928244
185;256.0873375;22.97309879;51.3601308
187;257.322051;22.51471799;51.92984483
189;250.3510464;21.85554345;53.17591309
191;268.7029865;21.30983442;55.78727697
193;274.5970749;20.74470001;58.31978252
195;277.0052454;20.49225096;59.09120647
197;292.632069;20.0664622;58.18246493
199;298.1637897;19.07683689;56.19867319
201;295.9767508;19.13636606;52.48435325
203;288.7048052;18.61443934;49.32946542
205;283.5397963;18.10048345;45.86723641
207;279.1844722;17.51523367;42.17337307
209;264.1011516;17.29377619;39.70172528
211;247.8910729;17.64647276;36.38051556
213;232.2385883;17.04083643;34.27146416
215;223.395522;16.89552291;31.31332237
217;219.0186583;16.87144904;29.71630085
219;213.6920864;16.74890249;27.83038506
221;207.351455;16.48402743;26.24415912
223;198.887661;16.0956657;23.67437797
225;195.7593429;15.91271167;21.6495299
227;183.7215262;15.78448976;18.83189714
229;178.2850206;15.72222689;16.07021168
231;171.5093416;15.64433245;14.21709501
233;163.4420206;15.35592847;12.57186646
235;158.5671013;15.28934338;10.74060773
237;150.8146257;15.85540159;9.429861507
239;138.2255115;15.27711012;8.549956819
241;130.7055781;14.83310444;7.533263612
243;127.9000442;14.58922514;6.59076703
245;124.7347075;14.40115979;5.906073256
247;120.4590236;14.62389098;5.322666618
249;115.70781;14.08392112;4.449807497
251;110.6259232;14.16248835;3.592507607
253;98.81887074;14.68982413;2.99526584
255;89.61387093;14.06722308;2.322883571
257;77.28309642;13.77639679;1.832930332
259;69.94055858;13.679702;1.613760237
261;62.72189057;13.03512733;1.364983029
263;58.20190025;13.19529353;1.177889544
265;54.93407986;12.88645715;1.126327892
267;51.81791832;12.77173155;0.999485451
269;49.83731756;12.70308424;0.830901349
271;47.92385427;12.50356237;0.730278038
273;46.39114015;12.35384257;0.617987676
275;43.48470903;12.55409075;0.482554195
277;42.71493904;12.09074499;0.410907597
279;42.00721855;11.9245115;0.337484441
281;40.03345319;12.06417448;0.270965555
283;38.40518025;11.76426721;0.238137742
285;37.83188419;11.55531806;0.208563838
287;37.28183986;11.62322715;0.224479497
289;35.56109015;11.9891537;0.234135474
291;34.29761613;11.61476021;0.254435691
293;33.49571281;11.88127949;0.246681881
295;32.69786836;11.51937428;0.206173067
297;32.87973422;11.21155778;0.175146072
299;31.75916155;11.12105172;0.1792172
301;31.71094537;11.2401468;0.163695031
303;31.4230807;10.84659227;0.173501126
305;31.02967477;10.75108;0.188493099
307;30.92064979;10.9500909;0.161255876
309;31.53776873;10.69384142;0.135579144
311;31.30719738;11.14133402;0.126924527
313;31.24081992;10.80999985;0.124799331
315;31.15963903;10.57949455;0.140252595
317;31.07582065;10.57079194;0.160114042
319;31.00117444;10.47358361;0.156911823
321;31.28031792;10.43430696;0.145728039
323;31.90795636;10.32806067;0.129837998
325;31.31367245;10.30300069;0.123508509
327;31.57613265;10.29161846;0.131906614
329;31.79288465;10.27807196;0.13971525
331;31.75684595;10.27470181;0.147998911
333;31.99201906;10.15279778;0.141172287
335;31.84496857;10.18157398;0.104908373
337;32.22156996;10.18163505;0.083350331
339;32.03154856;10.06043174;0.095078641
341;32.28176533;10.27142005;0.120935826
343;32.73545015;10.24748667;0.135086815
345;33.94134996;10.23008252;0.15894856
347;34.99530672;10.14956852;0.148011455
349;34.67792031;10.09437861;0.117126287
351;34.43189524;10.07693428;0.074441297
353;35.54311344;10.06800882;0.074982138
355;35.73134396;10.02263954;0.067634824
357;35.73228463;10.26350225;0.100791297
359;35.78210326;9.95700221;0.101466803
361;36.24916489;9.96514553;0.094584019
363;36.498347;9.93806379;0.076835874
365;36.12934758;9.92383747;0.06766854
367;37.005948;9.91688235;0.042852714
369;37.25100043;9.8471313;0.065476574
371;37.11263735;9.89215558;0.071630206
373;37.08284314;9.74355606;0.066501578
375;38.03488026;9.75141599;0.062262634
377;38.71896736;9.70374102;0.054281444
379;38.47968963;9.80332522;0.052521099
381;38.75942215;9.77029334;0.062419904
383;38.41012789;9.84290776;0.076619365
385;38.13615636;9.63238659;0.072573201
387;38.94868568;9.6247704;0.093939469
389;38.61848663;9.52494245;0.08676737
391;39.65315437;9.46176188;0.082129661
393;39.65017641;9.46176188;0.088348548
395;39.33764526;9.52528745;0.094239498
397;39.70528625;9.41583279;0.064698465
399;39.77722672;9.32851581;0.057589655
401;39.65702838;9.36181233;0.047117203
403;39.45935878;9.39470278;0.061765517
405;39.71365765;9.36434088;0.069808749
407;38.99314954;9.3682912;0.092223728
409;40.05446402;9.28839595;0.099687617
411;38.83834629;9.19391974;0.100199158
413;39.09376386;9.19604276;0.065132496
415;40.2394707;9.201882;0.066370851
417;39.53439667;9.18642784;0.068552691
419;40.78564488;9.19093637;0.079134884
421;39.1821246;9.13608127;0.104015636
423;39.60864816;8.93797947;0.128671213
425;39.29635069;9.00773052;0.108733644
427;39.40268998;8.92787705;0.095062928
429;39.77395144;8.85638923;0.074914788
431;40.00717382;8.929714;0.07123137
433;40.39713021;8.8948741;0.071860685
435;39.00119783;8.82566144;0.090645858
437;38.42132389;8.96782387;0.098016684
439;38.38410201;8.72243333;0.09107684
441;37.96412503;8.73545216;0.065504257
443;38.68002119;8.73462984;0.070808568
445;38.87228909;8.68843825;0.093781815
447;39.72675136;8.77106348;0.110026029
449;38.16050289;8.6986221;0.134362604
451;38.79565078;8.64388003;0.151294854
453;38.54949404;8.56211676;0.129134943
455;38.10866281;8.4939707;0.097854563
457;38.44851587;8.52722704;0.077948666
459;38.06844703;8.46767109;0.091183235
461;38.43080436;8.50350741;0.10679133
463;37.38732957;8.49710031;0.137345127
465;37.50535295;8.48510738;0.16306735
467;37.5834147;8.46778359;0.174816736
469;37.74017048;8.37222042;0.146976841
471;37.12895981;8.32262653;0.134997967
473;35.85546906;8.357985;0.130046433
475;36.73592171;8.28287203;0.121294773
477;36.12727228;8.28520826;0.134320421
479;35.16166396;8.25249084;0.147221606
481;35.92321542;8.2087153;0.152014513
483;35.96541377;8.1440626;0.117982958
485;35.52036581;8.10165794;0.118479054
487;36.01537157;8.1281097;0.123132057
489;36.1216843;8.10367811;0.15334597
491;35.82422407;8.04015308;0.171010338
493;35.05737898;8.01758897;0.205299098
495;34.50207381;7.98899545;0.203464962
497;34.99451872;7.92014868;0.181436134
499;34.0534867;7.85760775;0.160039092
501;33.94003235;7.86564072;0.155767758
503;33.68002655;7.89366693;0.173638255
505;33.91616288;7.91854369;0.174980276
507;33.94940834;7.88365397;0.17152971
509;32.87642583;7.75370733;0.16494555
511;33.21384928;7.69524852;0.164717901
513;32.22486553;7.71089714;0.155263449
515;32.8381502;7.71519246;0.168345273
517;32.29114681;7.64586998;0.193503013
519;31.65842526;7.6772567;0.207701079
521;31.31039096;7.65261189;0.197330968
523;30.9566104;7.59026543;0.182451598
525;30.46626714;7.51218837;0.172373363
527;30.50412535;7.55009361;0.171450996
529;30.64882331;7.48105505;0.181790342
531;29.88427314;7.47224155;0.200536364
533;29.35613834;7.51328497;0.213661042
535;29.52969169;7.51328497;0.222060912
537;28.78474687;7.38862954;0.219847597
539;29.50162985;7.28789731;0.202841512
541;29.43110917;7.34748326;0.205063593
543;29.23162941;7.26632909;0.21986392
545;28.97425306;7.27339671;0.255401638
547;28.23516548;7.24701567;0.259416966
549;27.16318891;7.23495202;0.261404369
551;27.70793314;7.15704854;0.243949469
553;27.70332549;7.16991575;0.231292884
555;28.40091;7.13397872;0.224679418
557;28.12915159;7.11128337;0.252470555
559;28.54958935;7.15855281;0.294921981
561;28.01082109;7.12586593;0.314867981
563;27.59684134;7.08044522;0.316181754
565;26.9681103;7.04115732;0.290843997
567;27.15086104;6.95330142;0.249943879
569;27.17113136;6.95749388;0.242708461
571;26.9514694;6.95968708;0.259962669
573;26.89528816;6.97137574;0.28376926
575;27.20262522;6.93278801;0.324943747
577;27.45354216;6.95026448;0.357114561
579;26.59827661;6.7970557;0.357448445
581;26.30606264;6.83695324;0.330030877
583;26.03283423;6.77368107;0.327421153
585;26.18042082;6.73991848;0.313223905
587;26.18301791;6.68465839;0.321665467
589;26.14848763;6.77175251;0.320246541
591;25.68825332;6.70016398;0.345692053
593;25.29184995;6.68732997;0.344594553
595;24.71545593;6.59253769;0.3124228
597;25.20898741;6.58257617;0.285371646
599;24.97851952;6.47130599;0.253943125
601;24.56381251;6.55840975;0.242067055
603;25.13273188;6.52318468;0.238528186
605;24.87288344;6.53320728;0.278776885
607;24.56224289;6.46637103;0.263159352
609;24.24079412;6.44870277;0.263846421
611;23.98120728;6.36527558;0.256776151
613;24.50210978;6.37842405;0.224513294
615;25.43784418;6.35000196;0.194703105
617;25.3537834;6.36498951;0.243481393
619;25.18605492;6.41936676;0.263823392
621;25.02434135;6.36313167;0.261355332
623;24.16148778;6.39837764;0.274336065
625;23.57665966;6.31374135;0.263759112
627;23.72836623;6.25153578;0.228741324
629;23.6509439;6.24245764;0.207230355
631;23.60218925;6.27916556;0.228874625
633;23.14206132;6.2361518;0.245240777
635;23.14185702;6.24849884;0.277948011
637;22.48321615;6.22750008;0.2849369
639;22.99555705;6.13514528;0.28575175
641;23.34825261;6.09273098;0.284707534
643;23.42999583;6.05014364;0.270551525
645;23.40253692;6.04559546;0.263411045
647;23.31437178;6.06448245;0.257633598
649;22.82748582;6.04829705;0.281042528
651;23.18073031;6.03626447;0.264954554
653;22.74497708;6.25090739;0.255631564
655;22.23645466;5.97545977;0.234699526
657;22.45991546;5.92422072;0.242384092
659;22.97584718;5.86115265;0.251575666
661;21.23558301;5.9262007;0.271176067
663;21.27426311;5.94047898;0.300013699
665;20.95378592;5.89957592;0.321581562
667;20.97704888;5.80964896;0.305643775
669;20.92856114;5.79618442;0.274467129
671;20.51064472;5.86496048;0.278313195
673;20.81917374;5.74724196;0.279368393
675;20.53578113;5.81442213;0.297669249
677;19.64872522;5.81517481;0.334269258
679;19.97163464;5.79165714;0.340616861
681;19.61440628;5.69780021;0.329430967
683;19.20754248;5.56766125;0.310991517
685;18.77511981;5.60707129;0.296802253
687;19.62277819;5.68280301;0.282525932
689;19.38714167;5.64795293;0.300336229
691;19.53980867;5.65282735;0.308444338
693;18.98735079;5.63156395;0.361193139
695;18.62659355;5.53028316;0.358636347
697;18.7592174;5.59020446;0.359268351
699;18.96992787;5.59020446;0.36180879
701;18.73751985;5.53406045;0.354335244
703;18.54330386;5.54088432;0.30377379
705;18.26155734;5.57411977;0.271750443
707;18.14329946;5.41071536;0.246297457
709;18.09465748;5.45658339;0.212965559
711;17.69676853;5.42447561;0.19110773
713;17.96979053;5.39849046;0.194623292
715;18.05300661;5.42900504;0.211183539
717;17.98686613;5.41777334;0.238774114
719;17.85572639;5.37341923;0.247716396
721;17.2020506;5.33574811;0.230265302
723;17.11648967;5.31638273;0.19514768
725;17.38475462;5.27958373;0.157225334
727;17.22105964;5.29784019;0.119628467
729;16.98552283;5.29100721;0.120371007
731;16.10428866;5.32769424;0.142529122
733;15.88575807;5.30397515;0.169179619
735;15.38303772;5.25280627;0.182239283
737;15.37526026;5.16171253;0.175984696
739;15.49899572;5.14125966;0.157201185
741;15.15138287;5.17311459;0.124642197
743;15.10406498;5.17311459;0.122289427
745;14.38671472;5.1449057;0.130330006
747;14.1914406;5.12839512;0.113138002
749;14.24507201;5.13061885;0.122754955
751;14.13062962;5.04973897;0.135179965
753;14.07392737;5.0524593;0.122087909
755;13.51580616;5.13633649;0.131368534
757;13.39033655;5.06763275;0.18301562
759;12.95495747;5.10222033;0.178714902
761;12.9862293;5.02788146;0.185375845
763;12.98789751;5.00719663;0.181604368
765;12.84705976;4.93888932;0.166890323
767;12.44345798;5.00237417;0.16036936
769;12.38843083;4.97758686;0.175314034
771;11.80941754;4.98983266;0.164079757
773;11.6233914;4.99172157;0.15175966
775;11.58709013;4.91599039;0.150862788
777;11.74822869;4.88700795;0.112067562
779;11.43872692;4.94487855;0.105217514
781;11.97403026;4.96835605;0.124118569
783;11.4455125;4.94439106;0.154271886
785;11.12118679;4.93369829;0.152082475
787;10.70843227;4.87760677;0.173775947
789;10.5060448;4.75740845;0.143389616
791;10.4613475;4.75123332;0.128410735
793;10.4214718;4.83655156;0.11855241
795;10.2635335;4.81100195;0.130611287
797;9.85150188;4.79570046;0.132029306
799;9.604658848;4.82128008;0.147084521
801;9.381503596;4.79084747;0.135300086
803;9.713672774;4.7370804;0.113460762
805;9.439088592;4.63824886;0.091056621
807;8.900199199;4.71918929;0.101048902
809;8.597069159;4.75816058;0.121174392
811;8.19727904;4.71647806;0.155179354
813;7.942293907;4.71274041;0.158517376
815;7.464617763;4.70278799;0.156751729
817;7.175370771;4.63554674;0.126480389
819;6.992542103;4.59563046;0.083944001
821;7.088887424;4.68862543;0.061058806
823;6.988743624;4.64005796;0.067767237
825;6.846916066;4.60650858;0.095549812
827;6.70995326;4.70042658;0.114870956
829;6.273961681;4.65524962;0.140307342
831;6.143040222;4.67233984;0.120223343
833;6.10308108;4.52843206;0.107225682
835;6.101079789;4.53495112;0.083290579
837;5.89217911;4.61159622;0.092618271
839;5.786550183;4.61445048;0.106350828
841;5.765818711;4.5536249;0.133795699
843;5.393523095;4.58317413;0.142038459
845;5.361873243;4.52334443;0.140218901
847;5.125823813;4.50700688;0.109388534
849;5.00925082;4.48794632;0.094771036
851;5.099859511;4.49376466;0.089432556
853;5.175555932;4.52420692;0.104350243
855;4.943325477;4.53539897;0.120305839
857;4.897167311;4.47457285;0.140794645
859;4.532616332;4.51060149;0.128661611
861;4.831533709;4.38951068;0.10512936
863;4.67993995;4.4257011;0.089005088
865;4.773333094;4.39240512;0.078090727
867;4.346025929;4.40351467;0.08411848
869;4.500034811;4.43927813;0.094310141
871;4.162476825;4.36574069;0.115978458
873;3.985967183;4.36992298;0.113796358
875;4.081013879;4.32070408;0.124048679
877;4.222353969;4.30894525;0.110231656
879;4.123599944;4.32216604;0.130071956
881;3.725780734;4.47258376;0.128581907
883;3.771349802;4.33502147;0.138343004
885;3.684867147;4.39508581;0.123742341
887;3.865220241;4.33935001;0.114490542
889;3.893685339;4.28098279;0.102372358
891;3.91816454;4.31473574;0.099080049
893;3.775232346;4.33224328;0.110359941
895;3.47408496;4.32901402;0.126204192
897;3.446895804;4.30498796;0.126154435
899;3.089945193;4.31376128;0.095431081
901;3.290148787;4.2491793;0.081242725
903;3.30177335;4.23489191;0.077516327
905;3.481503745;4.26738433;0.072139337
907;3.322099612;4.26146527;0.093258885
909;3.214354949;4.27212751;0.139034951
911;2.931999877;4.23879135;0.149410353
913;2.687802196;4.1976665;0.125814645
915;3.0023778;4.2039627;0.112211495
917;2.787597191;4.20804481;0.099594935
919;2.965367064;4.22870821;0.080204589
921;2.638148788;4.2269018;0.096944282
923;2.60824687;4.2112221;0.102162309
925;2.664938659;4.22347754;0.099509024
927;2.775562126;4.08355169;0.085365148
929;2.87462761;4.17836165;0.085012149
931;2.802386686;4.10962791;0.076102735
933;2.578525525;4.21127407;0.085393557
935;2.283765462;4.1983881;0.105635573
937;2.296473423;4.14100499;0.104793531
939;2.130796532;4.12588618;0.081135171
941;2.395126412;4.1033735;0.083227237
943;1.958389041;4.08832487;0.121901884
945;2.100022657;4.13130863;0.124120673
947;1.737093991;4.13130863;0.147709241
949;1.805878956;4.09916978;0.15708609
951;1.765933366;4.07855566;0.139744362
953;2.106148311;4.02732572;0.103163041
955;1.920159398;4.03176407;0.099347546
957;1.816339363;4.04796127;0.093793807
959;1.525404997;4.10986256;0.112136143
961;1.514745433;4.10483599;0.112603275
963;1.329674291;4.07698335;0.097058574
965;1.663982164;4.01058317;0.085104943
967;1.518170649;4.00141396;0.078421441
969;1.487462193;4.00409465;0.07238179
971;1.236674698;4.05097731;0.094301462
973;1.070062116;4.04524093;0.09390547
975;0.903776095;4.01075674;0.09197579
977;1.048422706;3.95043044;0.076674327
979;1.153659015;3.97229384;0.056015853
981;0.98508214;3.94112087;0.035087882
983;0.850762554;3.9263251;0.052295943
985;0.720347707;4.02122666;0.069703264
987;0.616815735;3.99860202;0.091611021
989;0.703023764;4.00463358;0.096585539
991;0.911452927;3.85691797;0.085173914
993;0.690336551;3.85240033;0.071498758
995;0.675839593;3.90204618;0.074976188
997;0.276087977;3.95387291;0.08813913
999;0.353214496;3.96544907;0.095156765
1001;0.328871983;3.94019516;0.101431714
1003;0.413475413;3.91071611;0.10229047
1005;0.454495473;3.87416033;0.089956504
1007;0.255603824;3.90529366;0.082342649
1009;0.22663156;3.89229787;0.094597955
1011;-0.142016583;3.94645226;0.107694946
1013;-0.06247377;3.90104066;0.096838466
1015;-0.058970721;3.85853582;0.080082682
1017;0.067435199;3.77299525;0.052454595
1019;-0.075475449;3.83307781;0.061123033
1021;-0.097701012;3.8564428;0.069735476
1023;-0.277347672;3.85169051;0.102350163
1025;-0.363624109;3.89314161;0.125329189
1027;-0.318043078;3.80976424;0.130018277
1029;-0.235599821;3.80905443;0.113703021
1031;-0.303877647;3.80905443;0.105187857
1033;-0.474467699;3.83302906;0.101139936
1035;-0.630175504;3.83302906;0.098642686
1037;-0.629382016;3.82207111;0.121924084
1039;-0.700256451;3.79191278;0.114490336
1041;-0.593418496;3.77507595;0.103072599
1043;-0.47778539;3.76508389;0.079419307
1045;-0.664602108;3.81924738;0.081692406
1047;-0.851795887;3.78804388;0.092855476
1049;-0.929941953;3.85802689;0.106487664
1051;-0.895785598;3.73533377;0.121769733
1053;-0.803878218;3.74666618;0.123806985
1055;-0.840645057;3.73466627;0.106810363
1057;-0.934907488;3.71172771;0.098464089
1059;-1.250349169;3.79377705;0.105784581
1061;-1.255747352;3.76569031;0.11019904
1063;-1.033708211;3.74161229;0.120429175
1065;-1.087930671;3.65436602;0.123227673
1067;-1.163772318;3.61254903;0.112478521
1069;-1.141909626;3.88418829;0.111058499
1071;-1.33475124;3.70050833;0.123788608
1073;-1.306772382;3.72252387;0.146554417
1075;-1.333002299;3.70857184;0.1391883
1077;-1.29707945;3.69964637;0.127063831
1079;-1.282884228;3.67028893;0.110055175
1081;-1.263263159;3.67952832;0.101302421
1083;-1.257935424;3.69506445;0.101384361
1085;-1.2496449;3.67735655;0.129210793
1087;-1.277554358;3.67406622;0.133110409
1089;-1.248957702;3.60861049;0.140484318
1091;-1.25128035;3.62055201;0.127355801
1093;-1.233917196;3.63400743;0.13363188
1095;-1.188644431;3.61904988;0.12770864
1097;-1.205413744;3.62019844;0.140345046
1099;-1.197842933;3.68862789;0.142559843
1101;-1.214339821;3.66462273;0.149491738
1103;-1.189386769;3.58023983;0.129234673
1105;-1.149992171;3.60726051;0.141413617
1107;-1.135711081;3.65242836;0.153717963
1109;-1.132075393;3.41390241;0.142780162
1111;-1.136747934;3.71998621;0.129708996
1113;-1.161682836;3.51030878;0.1284276
1115;-1.141655655;3.56946831;0.112923075
1117;-1.100753508;3.60553659;0.111022728
1119;-1.071433831;3.62117343;0.134887402
1121;-1.060785829;3.58658853;0.133496516
1123;-1.091903232;3.55638145;0.121720038
1125;-1.083287495;3.57325792;0.126725029
1127;-1.060596549;3.55867536;0.129402028
1129;-1.017899877;3.59596185;0.128338853
1131;-1.019265714;3.58902547;0.140628099
1133;-0.999473268;3.57440327;0.136951106
1135;-1.01291555;3.48215186;0.128545053
1137;-0.998598588;3.52709418;0.119859835
1139;-1.025252512;3.44429538;0.124807725
1141;-0.985381548;3.59486525;0.134425505
1143;-0.932820092;3.58137018;0.146486244
1145;-0.953555453;3.58380712;0.137396358
1147;-0.940747549;3.49088554;0.138191265
1149;-0.94419605;3.46325576;0.128004587
1151;-0.920671708;3.52550098;0.13580812
1153;-0.899871102;3.509712;0.13528073
1155;-0.886443469;3.50945914;0.132320374
1157;-0.876855784;3.46761216;0.120973961
1159;-0.8877172;3.48774789;0.120358024
1161;-0.906941039;3.58462087;0.118594265
1163;-0.901420466;3.49207375;0.140920827
1165;-0.879592665;3.58345409;0.167491592
1167;-0.875152613;3.37882412;0.156259454
1169;-0.828927769;3.67251855;0.152462367
1171;-0.835200538;3.45754081;0.128150893
1173;-0.855625895;3.43021531;0.119680705
1175;-0.82108821;3.49225643;0.121449275
1177;-0.819229028;3.41651614;0.138466701
1179;-0.816100482;3.45501226;0.13282613
1181;-0.799757167;3.43012424;0.138711112
1183;-0.791515694;3.35725643;0.121925605
1185;-0.806547329;3.44203522;0.124936176
1187;-0.803206374;3.48410453;0.136854831
1189;-0.776056352;3.48951788;0.133251138
1191;-0.779301122;3.47199266;0.117825372
1193;-0.785822818;3.41127047;0.108538762
1195;-0.78055258;3.42993514;0.090535093
1197;-0.756093496;3.40051716;0.086638169
1199;-0.75328156;3.42861301;0.101096499
1201;-0.739683333;3.44148665;0.128036241
