Repository: johodges/materials

## A Non-Dimensional Scaling Approach to Modeling Material Pyrolysis

This repository contains the data, scripts, and technical documents required to generate the SPyro cone validation cases.

## Instructions
* Clone this repository with submodules
  ```
  git clone --recurse-submodules https://github.com/johodges/materials
  ```
* Pre-process data
  ```
  python materials/scripts/initialize.py
  ```
* Build latest FDS (example for impi_intel_linux target, but use relevant make target for platform)
  ```
  git clone git@github.com:firemodels/fds.git && cd fds
  cd Build/impi_intel_linux
  ./make_fds.sh
  ln -s fds_impi_intel_linux fds
  cd ../..
  ```
* Run cases
  ```

File: data/rise_materials/Testdata-1710.txt
Keywords
Material1;Material2;Material3;Material4;Product;Object;Scenario;Method;Reference;Comment;Owner;IsPublic;ImportDate
Transparent polycarbonate;;;;IN3-1;Polycarbonate sheet;;ISO 5660;TRANSFEU;;TRANSFEU;1;2011-03-15 17:08:43
Scalars
Flux (kW/m2);tig (s);qmax (kw/m2);qtotal (MJ/m2);q180 (kw/m2);q300 (kw/m2);Sample mass (g);Mass loss (g);DHc (MJ/kg);Peak smoke production (m2/m2s);Total smoke produced (m2/m2);Specific extinction area (avg) (m2/kg);MARHE (kW/m2);Area exposed (m2);Observations;Test date (YYYY-MM-DD);Test identifier;Product thickness (mm);Thickness1 (mm);Thickness2 (mm);Thickness3 (mm);Thickness4 (mm);Product density (kg/m3);Density1 (kg/m3);Density2 (kg/m3);Density3 (kg/m3);Density4 (kg/m3);Product area weight (kg/m2);Area weight1 (kg/m2);Area weight2 (kg/m2);Area weight3 (kg/m2);Area weight4 (kg/m2)
35;136;300.85;42.59;;;32.22;27.84;13.48;;3877.61;;88.27;0.0088;Flashing from 114s. Intumescence after ignition. End flame at 783s.
;2010-11-10;c_LSFIRE_IN-3-1_35c;2.3;;;;;;;;;;;3.09;;;
VectorData
Time (s);HRR (kW/m2);Mass (g);SPR (m2/(m2*s))
1;5.898914897;32.22;0.210223275
3;5.578880428;32.33532176;0.180256989
5;5.425834315;32.33972797;0.17819049
7;4.997432211;32.18425582;0.18977841
9;4.807178437;32.19052042;0.210626461
11;4.358554659;32.25711238;0.222577318
13;3.563056655;32.24017484;0.228354491
15;2.982439774;32.21052597;0.214759986
17;2.452901884;32.27724008;0.192980936
19;2.127907377;32.27724008;0.174070731
21;1.580011107;32.24463355;0.201847037
23;1.93619768;32.23012224;0.225121275
25;2.060818105;32.21572396;0.213145426
27;2.245318502;32.19251165;0.209252265
29;1.716769795;32.16973594;0.204627044
31;1.691920779;32.1634001;0.202599567
33;1.560150358;32.22876207;0.201239741
35;2.048124114;32.21152025;0.217653261
37;2.144820841;32.19354718;0.218027666
39;2.072291737;32.30796573;0.227476235
41;1.622206592;32.17193771;0.223120413
43;1.568938102;32.19864285;0.235895003
45;1.593998498;32.19449967;0.23319599
47;1.587289092;32.16173297;0.234212132
49;1.560521442;32.10415807;0.227503482
51;1.589297356;32.09957989;0.223249478
53;1.550670182;32.12799074;0.231364412
55;1.591599304;32.13887476;0.248026156
57;1.548731701;32.19708929;0.266785224
59;1.55916746;32.14242759;0.290958199
61;1.573013707;31.31858811;0.298773909
63;1.582665977;32.13176589;0.327353475
65;1.596462588;32.15556587;0.361734848
67;1.59310071;32.16060315;0.390469641
69;1.597133905;32.11167944;0.408736469
71;1.582652862;32.10357629;0.404490505
73;1.575978109;32.07288921;0.421907211
75;1.5946485;32.0875532;0.459161675
77;1.576885732;32.17067504;0.494451898
79;1.607626705;32.13354123;0.538678691
81;1.550679087;32.18424243;0.612983624
83;1.611041538;32.13801066;0.611533002
85;1.568049736;32.00665456;0.633836409
87;1.611238684;31.90476681;0.703882251
89;1.586465745;32.08501608;0.730311962
91;1.577976952;32.06452303;0.750200339
93;1.582775656;32.05477472;0.794285994
95;1.567735704;31.99942355;0.779938208
97;1.718707857;31.97675927;0.747821363
99;2.048403819;31.97404804;0.753191661
101;2.317157169;32.00933258;0.736858732
103;2.279849084;32.00674349;0.748203446
105;2.323220644;32.02147605;0.766489403
107;2.491962981;31.96118993;0.761079454
109;2.56538713;31.94493381;0.755372812
111;2.268342582;31.94140027;0.825025413
113;2.197313796;31.96435008;0.846362783
115;2.50095912;31.96435008;0.860634849
117;2.541273295;31.95659032;0.885669612
119;2.30641569;31.91773045;1.079193722
121;2.579935048;31.85015278;1.032579891
123;2.746852133;31.85694612;1.068405749
125;2.389344536;31.84998939;1.121329602
127;2.813313779;31.88264574;1.224070929
129;3.726041128;31.84018054;1.188053997
131;4.380629284;31.85752469;1.35498698
133;4.36024172;31.76494811;1.640445401
135;3.333895832;31.75206214;1.835103171
137;1.56430446;31.77059449;2.8005735
139;5.116885965;31.7098214;5.924953442
141;19.80738948;31.57683943;9.365231452
143;42.2265353;31.41073398;13.08727641
145;64.34528664;31.41073398;18.04244648
147;82.35736744;30.93158049;23.1650759
149;98.61082255;30.66205514;26.50235365
151;118.7775503;30.38537164;29.03752188
153;141.2846908;29.99676707;33.51834641
155;162.6834229;29.59234138;35.70703376
157;176.8287385;29.35416311;38.4612403
159;188.1846797;28.76342605;39.99616274
161;205.2212901;28.20597426;41.51600201
163;202.5343874;27.89985242;40.45808077
165;202.3366475;27.47814365;40.60893735
167;206.3839864;26.97284484;39.61878839
169;204.5560319;26.49181583;39.32888611
171;217.9004531;26.07905395;40.39211781
173;223.0479724;25.40333614;42.25428361
175;224.821369;24.90065695;44.88223771
177;228.2922212;24.71290452;46.31274095
179;240.228335;23.93063667;48.87220517
181;245.9256096;23.41917452;50.6573035
183;246.3363988;22.91113447;52.01084185
185;256.1221002;22.28077523;51.79160589
187;281.5245537;23.36210747;53.98288537
189;282.6921688;22.47442797;53.40439381
191;284.5066749;21.80988198;54.75955584
193;284.5353672;20.82162571;55.27318513
195;300.8488263;20.85358392;55.89831863
197;299.6410858;20.24984946;53.88337561
199;298.684115;19.42525883;53.87215548
201;288.8040889;18.86391886;50.14233743
203;283.9968944;18.43617915;46.20148348
205;265.9432161;18.13597807;41.8294402
207;248.50487;17.94746403;37.53301676
209;237.4496242;17.54854968;32.36299875
211;226.8545528;17.58128186;29.13358746
213;218.6947096;17.08161145;26.41029733
215;212.4052292;16.95851402;24.65173084
217;207.0935445;16.3510051;23.13200307
219;204.163682;15.90501388;21.87140689
221;198.8596128;15.34053732;19.91225554
223;192.1008759;15.42362305;18.60908174
225;184.8965183;14.51572949;17.17796139
227;181.8868548;15.45001523;16.16394887
229;179.2633101;14.85931632;15.14951593
231;178.4730259;14.31364708;13.94124489
233;170.730627;14.15180384;12.62138252
235;164.9835284;13.8570585;11.59387676
237;160.177579;13.94931249;10.30764286
239;155.5934169;13.76993109;9.000893059
241;147.3033261;13.44499359;8.188961013
243;136.4195758;13.03376953;7.042326706
245;123.7033824;13.10159084;5.717291471
247;115.9062694;13.03058505;4.826133199
249;104.6785725;13.30988314;4.361856652
251;93.90776511;13.04787166;4.027869257
253;89.09418958;13.40355685;3.814781139
255;83.04848054;12.52844425;3.566690195
257;79.88614175;12.84545118;3.529503402
259;76.24120223;12.50921226;3.319672794
261;72.2957899;13.05858019;3.00778339
263;71.01824001;12.9446478;2.924024896
265;66.81358748;11.98309329;2.869896538
267;66.49244575;11.88636688;2.707667708
269;65.38328457;11.71043586;2.688396477
271;63.06947644;11.53292508;2.673030916
273;61.48338376;11.45425319;2.553730573
275;62.17871435;11.8744723;2.477026375
277;61.7396006;12.03213304;2.360716761
279;59.38289238;11.28235557;2.242147651
281;58.8305849;11.44571766;2.130952064
283;59.6713681;10.74217207;1.84095274
285;58.67929768;10.89507657;1.755816217
287;57.48056947;11.23486478;1.621386219
289;56.03053228;10.72758298;1.399761943
291;57.07240745;11.02195005;1.281389874
293;56.52851003;10.97412347;1.189372757
295;55.54154465;11.12819431;0.958304421
297;52.98179327;10.4872909;0.782484211
299;52.34611501;11.06011896;0.678140373
301;51.84278734;10.92840426;0.575305915
303;50.52056003;10.82510438;0.496174513
305;49.686248;10.70766067;0.415775314
307;48.73370206;10.75374191;0.3836089
309;46.95496687;10.77670137;0.349521112
311;45.91642799;10.68209338;0.315390059
313;45.43306397;10.72940193;0.283499276
315;44.00029908;10.61324714;0.266171108
317;44.22237428;10.48897689;0.236587737
319;44.14879744;10.35449278;0.242655676
321;43.54483523;10.31665773;0.260039275
323;43.4947521;10.13637846;0.25638476
325;43.5773503;10.12854959;0.250379595
327;43.72155218;9.99422942;0.237897769
329;43.50136622;9.95786864;0.213288326
331;44.11937421;9.97126299;0.193998062
333;43.79258859;9.8312134;0.211731404
335;43.01210171;9.87738571;0.234089275
337;44.32613746;9.74378499;0.239121316
339;43.92580068;9.65749282;0.242194101
341;43.93655111;9.67612642;0.236876715
343;43.11963253;9.68053478;0.228322861
345;43.91005487;9.66331385;0.216498163
347;43.36331032;9.65051038;0.203535601
349;44.73663342;9.59857115;0.187434889
351;43.60865201;9.524333;0.191465225
353;44.16209354;9.61129534;0.20196847
355;43.79516802;9.60250059;0.207858784
357;43.99142411;9.38721963;0.22608746
359;43.00380791;9.38513893;0.254111852
361;44.29542783;9.43695655;0.239115496
363;44.39348237;9.35639113;0.230576269
365;43.99319954;9.47404804;0.235008038
367;42.35887777;9.46381223;0.24984391
369;42.73976361;9.40059256;0.215556173
371;43.11491145;9.37184529;0.203357564
373;43.23524374;9.32735993;0.211421177
375;43.87969843;9.31601895;0.225040012
377;43.24991701;9.28224458;0.209221112
379;43.01308847;9.23807314;0.222686799
381;43.02367021;9.12176622;0.235251902
383;43.18246304;9.22308558;0.217332489
385;41.99764607;9.16733853;0.207671631
387;43.78324222;9.12292389;0.251466728
389;43.07393254;9.2178367;0.26733976
391;41.71129818;9.14095749;0.265409513
393;43.21275937;9.11739161;0.253725447
395;42.35228886;9.05411087;0.261969075
397;42.01835141;9.00728981;0.246634302
399;43.00849594;9.06297579;0.235753909
401;42.23350746;9.02148559;0.235533149
403;41.28825924;8.87830959;0.241380953
405;42.22479206;8.80117807;0.226876795
407;42.23946646;8.88915451;0.210697474
409;41.84910484;8.89034271;0.230968171
411;42.51217918;8.86051974;0.249948153
413;41.35009104;8.86051974;0.249125201
415;41.39037518;8.75601343;0.245893042
417;41.44956717;8.73643537;0.255554726
419;41.74983585;8.73080881;0.241878707
421;40.97540368;8.70284368;0.227140707
423;41.30948199;8.61530277;0.221407042
425;40.73238328;8.57798575;0.245753681
427;41.06444992;8.6819767;0.233137939
429;40.89031106;8.62408788;0.227465847
431;39.93002444;8.67789459;0.22501399
433;40.82565455;8.5163807;0.241114807
435;40.19788462;8.5163807;0.223310268
437;40.57804343;8.56166963;0.229083082
439;40.1580394;8.58617086;0.233893133
441;40.4090187;8.50367741;0.229080001
443;39.73778506;8.42087915;0.232354085
445;39.81049602;8.39062974;0.236939917
447;40.01799836;8.42019076;0.233335914
449;39.10379808;8.41539026;0.218253909
451;40.18551955;8.37399113;0.210759266
453;39.61742104;8.30909629;0.204435236
455;39.71224328;8.30909629;0.205393434
457;39.5075705;8.34320227;0.213750814
459;39.32319909;8.28761646;0.222503593
461;38.60417649;8.17436469;0.25935385
463;37.7572331;8.26142774;0.272014499
465;38.50850368;8.14178174;0.276612608
467;38.28938368;8.16208247;0.257656273
469;39.33666525;8.17342345;0.246101624
471;37.94817009;8.13103164;0.241471765
473;38.15806338;7.9316002;0.234394403
475;38.23373279;8.17317113;0.242731181
477;37.94394503;8.04380413;0.236905973
479;37.11558052;8.06652948;0.25574652
481;37.39484737;7.952172;0.250654191
483;37.55873079;7.94837328;0.266052862
485;36.93192018;7.87454012;0.268902838
487;37.6828681;7.87474423;0.273371422
489;37.86527463;7.81994163;0.260791142
491;37.2683617;7.81106813;0.267182499
493;36.8135183;7.80807351;0.274956013
495;36.45627604;7.85528188;0.243138131
497;36.17109434;7.86621787;0.229276392
499;36.03182136;7.79785967;0.237264977
501;36.14687386;7.76023782;0.227866846
503;35.40389794;7.74672454;0.215746689
505;36.2357789;7.7637928;0.226232897
507;36.28849493;7.77550288;0.238767537
509;35.4264432;7.78198229;0.239718749
511;35.07941209;7.65419081;0.249641632
513;34.53848406;7.68362701;0.243746855
515;34.52224466;7.68755698;0.24898231
517;34.53381234;7.64768997;0.238848448
519;34.80814524;7.56450493;0.248235319
521;34.12540811;7.57496252;0.24231974
523;34.20678315;7.61795807;0.250689129
525;33.55403162;7.54523436;0.236365077
527;33.86747419;7.5581289;0.256409346
529;33.89759475;7.37391109;0.245101737
531;34.08413013;7.40815153;0.247861644
533;34.06528769;7.43067278;0.23677232
535;32.46726796;7.41753074;0.235653142
537;33.26587532;7.28731464;0.209630662
539;33.32936967;7.31419175;0.203254968
541;33.26173781;7.24835245;0.205178327
543;32.23365862;7.2262362;0.213477839
545;31.9126238;7.32660254;0.206567386
547;32.93562387;7.25685149;0.217009293
549;32.35695986;7.24880941;0.225487391
551;31.74731355;7.20174408;0.21882858
553;31.47181006;7.23310293;0.21318814
555;31.84585307;7.25278224;0.227013692
557;31.30871516;7.21452987;0.233707556
559;32.46053744;7.18888007;0.226943739
561;31.61843794;7.16054959;0.234084748
563;30.69094985;7.16119833;0.221091308
565;30.82157344;7.1233022;0.212114669
567;30.81834222;7.12442077;0.202703999
569;30.32762534;7.00491458;0.209081306
571;29.84378126;7.04246678;0.196768854
573;30.11356921;7.04240571;0.198894686
575;30.03007129;6.92661628;0.19948489
577;30.04287212;6.94887556;0.192227175
579;29.40733836;6.7989073;0.212365165
581;28.9738602;6.87455866;0.223947429
583;28.42877342;6.96463722;0.216332021
585;28.93549439;6.96491151;0.203697188
587;28.54034725;6.83553594;0.221187676
589;28.70026242;7.39163506;0.206061547
591;28.7821279;6.863035;0.194920644
593;27.74086527;6.86108555;0.201636978
595;27.98086054;6.86294339;0.212618937
597;28.56697032;6.86121627;0.220029316
599;27.33050519;6.7587178;0.228984333
601;27.00029915;6.7959309;0.243467729
603;27.03270016;6.78828471;0.239162973
605;27.08675595;6.75179;0.243218974
607;26.31251039;6.64142302;0.226559076
609;26.59067693;6.56189741;0.223490371
611;26.30630026;6.62580815;0.215557986
613;26.23250002;6.70638268;0.221146523
615;25.97063026;6.68451018;0.211391968
617;25.69532205;6.64531335;0.224174129
619;25.66603487;6.64531335;0.205688579
621;25.69003304;6.58145458;0.205519777
623;24.98180874;6.57322928;0.219652039
625;25.01439675;6.57394285;0.229997
627;24.20021655;6.54031151;0.2369716
629;24.76089997;6.52229023;0.224376598
631;24.26218851;6.45655165;0.203667103
633;24.10770186;6.42353852;0.191303457
635;24.38801147;6.40489527;0.192197956
637;24.1679244;6.44350979;0.185614854
639;23.61176381;6.50455715;0.185010192
641;22.93368407;6.4000787;0.188264089
643;23.07695088;6.32491806;0.170697349
645;22.92409978;6.25508451;0.1796845
647;23.07257299;6.29318474;0.175469508
649;22.6644746;6.37405445;0.193729762
651;22.67732284;6.31470367;0.202025997
653;21.9417357;6.30445072;0.205200089
655;21.7164839;6.27940092;0.184332393
657;21.98434668;6.41630108;0.19041482
659;21.9699641;6.2018735;0.186842302
661;21.33278216;6.3461236;0.191288271
663;21.29127992;6.23874214;0.184989983
665;21.52167026;6.19524141;0.175869413
667;21.28545158;5.97466014;0.174400516
669;20.66901908;6.05690984;0.186566191
671;20.48045933;6.1509698;0.20529158
673;20.47898738;6.15069552;0.212705917
675;20.7102821;6.11082905;0.211031144
677;20.56345874;5.97829386;0.20831835
679;20.09509497;5.99724193;0.198780033
681;20.04150713;6.00692917;0.184629258
683;19.20809669;6.04260103;0.179856521
685;19.54151038;6.04260103;0.187878428
687;19.57767531;5.9117544;0.207078734
689;19.36497865;5.87656093;0.202119612
691;19.25546297;5.97839779;0.199882783
693;18.99232405;5.97038625;0.210196657
695;19.35501527;5.92511875;0.214477786
697;18.71188321;5.96213953;0.18139396
699;18.67932225;5.81993906;0.201206301
701;18.26991157;5.69199544;0.19514623
703;18.34509281;5.81511713;0.19296767
705;18.31929644;5.95822295;0.186940017
707;18.20052014;5.80287134;0.209231266
709;18.1168534;5.7985278;0.192079531
711;18.13382787;5.83740696;0.182603581
713;17.63862254;5.81037771;0.178465655
715;17.83886411;5.80707881;0.186571362
717;17.68833032;5.74335074;0.187319528
719;17.44113805;5.27082881;0.190493866
721;17.25901802;5.80229224;0.214125881
723;17.55437413;5.6970129;0.210472405
725;17.57374184;5.64869882;0.204710241
727;17.20248149;5.65566573;0.197745277
729;17.11264808;5.70319178;0.199465293
731;17.48890295;5.71112082;0.18031121
733;17.26990149;5.71486812;0.178483614
735;16.91140728;5.66000445;0.207058408
737;17.19467857;5.63282252;0.200273583
739;16.97277779;5.59670281;0.205293863
741;16.97618343;5.68968385;0.211941362
743;16.22437649;5.66270282;0.217643397
745;16.59261189;5.60672112;0.186984559
747;16.40894252;5.60672112;0.183389329
749;16.80887264;5.56424682;0.180778561
751;16.26385126;5.57882081;0.185684865
753;16.64789807;5.58085329;0.188753219
755;17.5324596;5.59728138;0.182815597
757;17.03039078;5.56665752;0.187136174
759;17.13928713;5.53756525;0.17651946
761;17.72971368;5.63024201;0.165940967
763;17.41570999;5.63024201;0.158165764
765;17.71236109;5.52126788;0.152377681
767;17.72165317;5.52018414;0.131768071
769;17.6442188;5.37004177;0.129593455
771;17.32114137;5.44536741;0.14251682
773;16.81956825;5.49014741;0.156930578
775;16.56876169;5.55092961;0.170391003
777;16.42859461;5.43956675;0.174663592
779;16.19898698;5.41161072;0.172540627
781;15.66944303;5.41490051;0.167853436
783;14.99560751;5.34406572;0.164835028
785;14.72714018;5.40129616;0.166866623
787;14.77781937;5.31337168;0.170677674
789;14.11759157;5.3086194;0.161774906
791;13.87862446;5.34857801;0.164133414
793;13.95328795;5.31725344;0.174970817
795;13.09196247;5.32596569;0.185769955
797;12.7777965;5.3249907;0.188027846
799;12.52430256;5.32858531;0.182157533
801;12.90525969;5.24624454;0.178175244
803;12.82601648;5.29772681;0.178982516
805;12.17607231;5.26495743;0.184153861
807;11.43154316;5.31765844;0.183599228
809;11.49374635;5.24575705;0.191948759
811;11.52937378;5.24290278;0.186072324
813;11.38914898;5.21231803;0.180812052
815;11.15926553;5.14904639;0.17919655
817;10.77288009;5.23697087;0.172434875
819;10.97312878;5.21860191;0.174318294
821;10.68266806;5.17805991;0.181534486
823;10.83380271;5.171093;0.185236215
825;10.41395214;5.19977974;0.179568627
827;10.24880755;5.21300106;0.195897426
829;9.966542299;5.22025082;0.195166185
831;9.910650649;5.15560884;0.177523411
833;9.814416148;5.12325731;0.177039758
835;9.451231485;5.17861705;0.191055893
837;9.444889995;5.16295932;0.201192692
839;9.278142238;5.15535652;0.203857442
841;9.278728776;5.09040972;0.214112865
843;9.320428983;5.09041829;0.219360732
845;9.101150563;5.09621521;0.216158834
847;8.825327867;5.11781343;0.194943498
849;8.88648674;5.13316688;0.190164645
851;8.837350908;5.02014974;0.174874828
853;9.156651824;5.03871049;0.159241496
855;8.8868793;4.99217604;0.157872619
857;8.711396349;5.05626088;0.15812461
859;8.573607087;5.06220137;0.159950664
861;8.271466623;5.02368704;0.170907169
863;8.406250698;4.99982598;0.173740075
865;8.70889272;5.00770734;0.176021976
867;8.28875333;5.02447025;0.189848119
869;8.254877262;5.03212554;0.209427227
871;7.889761607;4.98628805;0.218298446
873;8.126603109;4.9093692;0.207127008
875;8.117312377;4.88198317;0.207021441
877;8.02562152;4.9082635;0.221048406
879;7.890978288;4.9474389;0.215951744
881;7.474360092;4.96622571;0.215756127
883;7.666720065;4.95248689;0.217195896
885;7.746077613;4.89299308;0.211890485
887;7.734989309;4.86045888;0.209604585
889;7.665613046;4.89039489;0.224399719
891;7.337248929;4.91842967;0.215804898
893;7.225851729;4.88606903;0.224990616
895;7.398234972;4.86551545;0.214511228
897;7.397215066;4.79912437;0.204116913
899;7.011568205;4.86246511;0.1972032
901;7.098086983;4.912059;0.195852874
903;6.964295095;4.87545554;0.187563629
905;6.838901932;4.81351568;0.204828911
907;6.646288573;4.83386463;0.213851626
909;6.213175655;4.81939885;0.210532923
911;6.382515457;4.85495767;0.211534568
913;6.494631318;4.694032;0.21725567
915;6.679889763;4.61650404;0.211700576
917;6.260683519;4.63381551;0.217052761
919;5.947911611;4.65694586;0.221756258
921;5.973279679;4.78907552;0.226473258
923;6.143117149;4.78128576;0.241894395
925;6.265107976;4.71817591;0.247278784
927;5.858932178;4.71817591;0.236694439
929;5.872417671;4.80989053;0.213748562
931;5.979912981;4.7215091;0.215389413
933;5.87581946;4.72881136;0.20733852
935;5.74057892;4.7084142;0.203928016
937;5.613705474;4.74070466;0.210840616
939;5.595000923;4.75292045;0.215040002
941;5.90213304;4.70146015;0.204855227
943;5.596858053;4.70146015;0.203805633
945;5.382380555;4.6870292;0.211838788
947;5.436157883;4.71081204;0.190279603
949;5.597126472;4.72065143;0.187360579
951;5.637526122;4.69088952;0.20473671
953;5.547870799;4.64224009;0.224316612
955;5.030732669;4.64224009;0.214962825
957;5.358621831;4.67304716;0.220859368
959;5.194005172;4.6337373;0.244832103
961;5.104252054;4.57094459;0.255580899
963;4.972716855;4.60957142;0.234381004
965;4.853501941;4.65579194;0.246896194
967;4.697417597;4.62513755;0.246594886
969;5.017563435;4.64590435;0.231027938
971;4.639189128;4.61184712;0.211265986
973;4.666578782;4.57407313;0.223961586
975;4.485356788;4.61109445;0.206170966
977;4.687183861;4.61711315;0.210255783
979;4.681436135;4.57470045;0.200832538
981;4.498460835;4.54395445;0.207187384
983;4.330799296;4.53744825;0.210281556
985;4.454316109;4.58742892;0.205341671
987;4.470200549;4.59636349;0.19997733
989;4.320380212;4.56145288;0.211318389
991;3.958095399;4.55439436;0.230616196
993;4.04939031;4.5421266;0.200702826
995;4.135543711;4.43199481;0.200206482
997;3.968910395;4.41100622;0.199604261
999;3.751055223;4.38438144;0.211982199
1001;3.679560853;4.40308575;0.20629381
1003;4.021103717;4.43936671;0.215457364
1005;4.011450168;4.42874412;0.217110181
1007;3.500634208;4.34789584;0.248768417
1009;3.556644736;4.36005056;0.252454804
1011;3.677876416;4.41478352;0.245148986
1013;3.622451837;4.42818698;0.252664757
1015;3.577741518;4.35550292;0.283765775
1017;3.588074931;4.33181597;0.271119266
1019;3.55726526;4.31256308;0.269084774
1021;3.63713283;4.38890283;0.246892171
1023;3.620338227;4.33946215;0.235415602
1025;3.208690947;4.32264622;0.219503778
1027;3.513842815;4.33081901;0.227753917
1029;3.38020173;4.37980326;0.20942546
1031;3.607821032;4.36353643;0.21926252
1033;3.405552339;4.3216498;0.241182506
1035;3.291374378;4.2589878;0.250013936
1037;3.337082452;4.33115436;0.214806986
1039;3.265692738;4.30315012;0.213285331
1041;3.182587097;4.28286225;0.216013808
1043;3.236233008;4.287614;0.225295511
1045;2.853322581;4.26308277;0.216347141
1047;3.087221029;4.32162355;0.222443418
1049;3.14891795;4.24514023;0.230010281
1051;2.931574992;4.23553602;0.239745408
1053;2.884380318;4.2385735;0.237159542
1055;2.820153001;4.30100032;0.239226939
1057;2.919064837;4.26417936;0.246918433
1059;2.933476214;4.2401442;0.251501789
1061;2.655809642;4.22545289;0.259375943
1063;2.46661247;4.2055909;0.268943113
1065;2.54243399;4.26912772;0.261525369
1067;2.654599152;4.23312908;0.259653331
1069;2.793533985;4.20351074;0.266914259
1071;2.488572689;4.15796896;0.274517016
1073;2.25076231;4.18577285;0.257399122
1075;2.570307226;4.2286859;0.257895447
1077;2.575680085;4.19056799;0.261033295
1079;2.346492339;4.17024101;0.254154277
1081;2.148285305;4.14387765;0.250377402
1083;2.075722055;4.17546739;0.254938317
1085;2.245056677;4.20876338;0.250795905
1087;2.187535977;4.16447891;0.25380341
1089;1.909459554;4.19186494;0.27431498
1091;1.787099249;4.18022825;0.271951362
1093;1.962817919;4.18050253;0.258656478
1095;1.951981025;4.18539839;0.261022471
1097;1.721423505;4.18539839;0.272107599
1099;1.386104546;4.14659745;0.268020578
1101;1.527519359;4.04970412;0.265484944
1103;1.812454805;4.14794636;0.262687758
1105;1.82722446;4.14535728;0.249356676
1107;1.602263944;4.1110472;0.262298522
1109;1.375698776;4.07043181;0.255606868
1111;1.474303646;4.13663592;0.242114424
1113;1.652570229;4.11186094;0.252813376
1115;1.353321622;4.09099396;0.27896022
1117;1.114013599;4.02846268;0.275126434
1119;1.321334207;4.07509248;0.270521302
1121;1.213693915;4.08635525;0.268376096
1123;1.42795458;4.03402013;0.253692675
1125;1.19738811;4.04654878;0.250369574
1127;1.0123691;4.03695315;0.250475639
1129;1.089361114;4.07972316;0.251881462
1131;1.226432636;4.07801692;0.248923492
1133;0.933115984;4.05034804;0.268759158
1135;0.934390454;4.00911015;0.271049055
1137;0.736601842;4.0485727;0.234786394
1139;0.818199849;4.04187953;0.213326061
1141;0.907463288;3.99229475;0.206618624
1143;0.791554459;4.00020612;0.206531362
1145;0.724756655;3.96570104;0.2017253
1147;0.518664332;4.02421128;0.2280393
1149;0.816743175;4.03998205;0.235265004
1151;0.800086736;4.01910222;0.254722456
1153;0.593890009;3.95991269;0.26242539
1155;0.587234268;3.9913069;0.250855882
1157;0.57789562;4.00684303;0.243770607
1159;0.586957345;3.99686436;0.247297635
1161;0.577596644;3.96611836;0.245584879
1163;0.618083419;3.92465012;0.238653607
1165;0.639017369;3.96373391;0.260377935
1167;0.648817105;3.97376454;0.259607559
1169;0.656628177;3.96490015;0.24989553
1171;0.656791405;3.87814192;0.247878074
1173;0.66589094;3.93083382;0.249755641
1175;0.701716434;3.93083382;0.249020739
1177;0.710136594;3.92540279;0.255381246
1179;0.701390137;3.9440546;0.261158341
1181;0.703897334;3.92702599;0.252297767
1183;0.717295967;3.89020557;0.24710423
1185;0.728251122;3.8885604;0.245223586
1187;0.711354763;3.93708769;0.246364571
1189;0.733143954;3.93942446;0.259101726
1191;0.756661216;3.89263341;0.25912083
1193;0.740667307;3.89606731;0.26202767
1195;0.741897489;3.85623084;0.264555579
1197;0.757834746;3.87109626;0.263803063
1199;0.783235821;3.92239585;0.266552763
1201;0.808122576;3.93147345;0.283070084
