Repository: johodges/materials

## A Non-Dimensional Scaling Approach to Modeling Material Pyrolysis

This repository contains the data, scripts, and technical documents required to generate the SPyro cone validation cases.

## Instructions
* Clone this repository with submodules
  ```
  git clone --recurse-submodules https://github.com/johodges/materials
  ```
* Pre-process data
  ```
  python materials/scripts/initialize.py
  ```
* Build latest FDS (example for impi_intel_linux target, but use relevant make target for platform)
  ```
  git clone git@github.com:firemodels/fds.git && cd fds
  cd Build/impi_intel_linux
  ./make_fds.sh
  ln -s fds_impi_intel_linux fds
  cd ../..
  ```
* Run cases
  ```

File: data/rise_materials/Testdata-1711.txt
Keywords
Material1;Material2;Material3;Material4;Product;Object;Scenario;Method;Reference;Comment;Owner;IsPublic;ImportDate
Transparent polycarbonate;;;;IN3-1;Polycarbonate sheet;;ISO 5660;TRANSFEU;;TRANSFEU;1;2011-03-15 17:12:38
Scalars
Flux (kW/m2);tig (s);qmax (kw/m2);qtotal (MJ/m2);q180 (kw/m2);q300 (kw/m2);Sample mass (g);Mass loss (g);DHc (MJ/kg);Peak smoke production (m2/m2s);Total smoke produced (m2/m2);Specific extinction area (avg) (m2/kg);MARHE (kW/m2);Area exposed (m2);Observations;Test date (YYYY-MM-DD);Test identifier;Product thickness (mm);Thickness1 (mm);Thickness2 (mm);Thickness3 (mm);Thickness4 (mm);Product density (kg/m3);Density1 (kg/m3);Density2 (kg/m3);Density3 (kg/m3);Density4 (kg/m3);Product area weight (kg/m2);Area weight1 (kg/m2);Area weight2 (kg/m2);Area weight3 (kg/m2);Area weight4 (kg/m2)
50;65;291.47;47.29;;;32.18;31.82;13.05;;4647.58;;124.77;0.0088;Flashing from 54s. Intumescence after ignition. Unidentifiable end flame.
;2010-11-11;c_LSFIRE_IN-3-1_50a;2.3;;;;;;;;;;;3.09;;;
VectorData
Time (s);HRR (kW/m2);Mass (g);SPR (m2/(m2*s))
1;3.71019809;32.18;0
3;4.696029096;32.007003;0
5;5.899541819;32.007003;0
7;6.322845315;32.007003;0
9;6.113702118;32.14915237;0.00532957
11;5.450633548;32.22899845;0.00673906
13;4.552130429;32.2046396;0.010964277
15;3.571404784;32.2396605;0.014710567
17;2.679051389;32.19432622;0.014710567
19;2.040235621;32.19811553;0.009380997
21;1.553546905;32.18851284;0.007971506
23;1.411496502;32.15916735;0.003746289
25;1.485679415;32.14243418;2.77556E-18
27;1.204438176;32.1135443;2.77556E-18
29;0.882818278;32.12919406;0.004617711
31;0.900437642;32.12466303;0.010078098
33;1.033744831;32.25812202;0.021663667
35;1.033247527;32.15098659;0.054276545
37;1.025387527;32.1592465;0.099792501
39;0.864440427;32.16675827;0.148783558
41;0.880912909;32.16877218;0.206406705
43;0.888627648;32.26132951;0.25868497
45;0.880048733;32.1411668;0.321010288
47;0.880918535;32.14366038;0.356330322
49;0.884561381;32.14578926;0.437741853
51;0.878334945;32.06417954;0.509929039
53;0.835798809;32.09018064;0.668868057
55;0.617636304;32.10649938;0.778030961
57;0.487538618;32.4790672;0.920589025
59;-0.060500299;31.99854256;1.04435947
61;0.510248207;32.02222066;1.250677205
63;-0.988756006;32.02264633;1.5450146
65;-1.762367779;32.04484155;3.223950162
67;0.327153785;32.04484155;6.604935905
69;17.59363301;31.94175051;12.87200347
71;48.73995452;31.66982185;19.52970968
73;82.3240618;31.40752153;27.45637375
75;110.6862437;31.01190288;35.19597446
77;136.9623608;30.64159708;40.77443019
79;157.9421041;30.05014771;44.52131684
81;174.989544;29.62939106;47.41441258
83;184.4770062;29.23647882;47.52001202
85;191.4843148;29.23647882;47.83576286
87;202.8607971;28.63371713;48.8149034
89;207.5603631;28.01959287;48.37453358
91;214.3299446;27.45426599;48.66007591
93;217.5312488;27.06264252;50.04323803
95;223.9205528;26.4781461;49.55459412
97;223.0599337;25.9534059;50.46668581
99;220.8238661;25.45712936;53.04067499
101;224.9586335;24.80006334;55.75784322
103;231.3767374;24.82270775;59.73021464
105;249.9983919;24.54313722;63.53041874
107;269.628376;25.23577093;66.37721169
109;281.6318248;24.93377817;65.96169134
111;288.5831167;24.29722445;66.83835618
113;279.0227537;23.77076724;65.93177154
115;291.4710038;24.35213009;65.1435909
117;283.1177938;23.80409907;63.42269705
119;278.0338053;23.32774952;61.27259663
121;271.3858612;22.81245782;57.4826998
123;258.060416;23.16468206;55.29440177
125;248.9172632;22.19621739;51.77918697
127;242.5302211;22.34221143;48.64393716
129;239.0312306;22.5205932;48.40035173
131;231.8501834;22.45825702;47.93357197
133;225.6601657;22.34253102;45.05772638
135;222.6740276;21.77585411;43.79403757
137;216.0604748;21.75116771;41.43962722
139;215.4011854;21.64786778;39.55590338
141;211.6880708;20.88806582;35.28249854
143;206.3697783;20.98772217;32.78617383
145;201.1295951;20.82335812;30.07457618
147;188.8579321;20.18701373;27.99416442
149;184.429084;19.70303078;24.99217478
151;179.0185752;19.37972624;23.02056068
153;181.2283339;19.09002829;22.27430278
155;175.2734995;19.22006199;20.83307132
157;172.6563531;18.73542944;19.52875145
159;165.9552142;18.30201139;18.49035564
161;165.0270319;18.14424651;18.76119621
163;159.0466383;18.000141;17.34129212
165;155.3755318;18.1229307;17.21184532
167;159.0546751;17.52447476;16.68071732
169;153.7486079;16.79840385;15.85051056
171;153.1506649;16.25139784;14.92902538
173;149.0849087;16.01469448;14.32541159
175;145.8558725;16.316903;13.39904879
177;144.9026234;15.98183709;12.41857023
179;142.0118205;15.65100636;11.62409423
181;139.1371846;15.82844989;10.67295568
183;137.2124274;15.58239117;9.656800754
185;135.531212;15.83158449;8.649996987
187;129.3465388;15.59602699;8.077307057
189;131.1576314;15.06128468;6.847908847
191;124.8519154;15.06128468;5.837106196
193;121.4814839;15.30786412;4.542583468
195;113.235215;14.75702858;3.359655567
197;102.4371803;14.65332887;2.295984679
199;94.89175357;14.27447282;1.762465517
201;88.88794245;13.84848716;1.333692073
203;80.88107718;13.69295717;1.15221188
205;77.78962807;13.96748679;1.082177929
207;72.96694818;13.76115728;1.145629295
209;69.20646796;13.80548128;1.04855676
211;67.64272178;13.54317118;1.058068709
213;65.01165961;13.17549712;1.049652169
215;62.65741178;13.17549712;1.122678469
217;62.72523242;12.83848542;1.088213639
219;61.78249192;12.65937888;1.109881567
221;61.05047092;12.01683895;1.117551209
223;60.80085232;12.00654603;1.146279706
225;60.36836977;11.64532649;1.092288505
227;59.39899937;11.73011009;1.083859564
229;58.95503552;11.25086025;0.998259831
231;59.57749627;11.2919182;0.836253469
233;57.12239917;11.13258806;0.664836169
235;58.13220423;10.84362234;0.45740791
237;55.97327079;11.02668286;0.260839655
239;54.28773502;10.52777063;0.162563085
241;54.7415334;10.65147118;0.08836948
243;53.5726361;10.6825116;0.085990404
245;52.93347817;10.42379351;0.097188165
247;51.49390708;9.97545701;0.127652332
249;52.85358173;9.67085825;0.159433534
251;52.91391119;9.82186252;0.195362943
253;52.64119967;9.54461733;0.209980799
255;52.27346491;9.33333169;0.197727034
257;52.96357225;9.47735294;0.179316063
259;51.61245002;9.29977215;0.136893799
261;51.29829597;9.51993953;0.09127174
263;50.61046077;9.40570654;0.054187618
265;50.83565538;9.20450499;0.029176945
267;50.80970473;9.15121913;0.015526708
269;50.77705243;9.17782391;-5.86475E-15
271;50.14649248;9.17782391;-5.86475E-15
273;49.90719654;8.64631768;0.01492888
275;49.21455046;8.57363357;0.028812663
277;49.69372696;8.49003953;0.046327494
279;49.22911758;8.05434328;0.052522342
281;49.2964472;7.71347549;0.081706622
283;49.89160676;7.80398938;0.077570659
285;50.01347119;7.99540814;0.063686876
287;48.71556592;7.69808906;0.046172045
289;49.23777132;7.34109452;0.039977197
291;50.6068352;7.87457257;0.010792917
293;49.02801774;7.76793501;-5.8703E-15
295;50.01649956;7.3207842;0.001837462
297;50.22357169;6.92591795;0.014628815
299;48.96867447;6.56360201;0.089130152
301;49.06792811;7.36639215;0.112062958
303;49.44721753;7.10068915;0.134548414
305;48.48067717;6.92977451;0.152105875
307;49.37114115;6.92387504;0.1623757
309;49.53872518;7.26706315;0.088360956
311;49.17910732;6.98886121;0.070379929
313;48.43826212;6.78237647;0.047894473
315;48.51468861;6.63386293;0.02849955
317;48.26950448;6.47998788;0.011476771
319;48.01332442;6.50634352;0.01371667
321;48.23280039;6.44934559;0.015604554
323;48.57460368;6.4074803;0.047546337
325;48.62509721;6.34089359;0.05863272
327;47.55606768;6.31427484;0.083512013
329;47.23668799;6.25421488;0.093573421
331;48.13307043;6.23533036;0.093416266
333;48.40761476;6.1958886;0.06220816
335;47.72393538;6.07122749;0.051121778
337;47.3122599;6.02442637;0.020204085
339;47.01181683;5.96183271;0.007416186
341;47.29920243;5.98330279;0.000733677
343;47.49460449;5.90821018;0.014900559
345;46.83904994;5.93064337;0.038947323
347;47.12605955;5.87930159;0.062852018
349;47.53344501;5.91740538;0.078234016
351;47.4023934;5.8146197;0.079742677
353;47.75834243;5.82011436;0.064842118
355;46.673404;5.76993729;0.051754021
357;46.67105828;5.72572119;0.027849326
359;46.40700502;5.66671578;0.019223938
361;45.77658873;5.68248959;0.017715277
363;46.25799838;5.61135047;0.021819374
365;45.38767964;5.57466647;0.02787149
367;44.85973983;5.58039321;0.037446173
369;45.01128458;5.63258632;0.046028455
371;44.78655677;5.5779392;0.046028455
373;44.22498666;5.54847178;0.041924358
375;45.13949249;5.53509155;0.024913575
377;44.04750487;5.44190535;0.015338893
379;43.57953064;5.36909403;-5.85643E-15
381;43.66708573;5.31030198;0.003434594
383;44.2120544;5.4525091;0.008806233
385;43.18274113;5.38854699;0.008806233
387;42.79504006;5.43692994;0.031559876
389;42.91515681;5.45851125;0.051745627
391;42.99256965;5.4957637;0.071339264
393;43.0081617;5.45609948;0.086815645
395;43.39246156;5.43065774;0.086815645
397;42.96885406;5.36797317;0.064062002
399;42.9792685;5.29612335;0.043876252
401;42.33847015;5.27635702;0.02084802
403;41.43744762;5.2524848;0.002208011
405;41.96122774;5.24069548;0.011262276
407;41.55026812;5.14894831;0.024978908
409;41.99077363;5.19095585;0.03295271
411;41.83316328;5.15475848;0.057377236
413;40.66674224;5.13625043;0.065709487
415;40.46630344;5.15692907;0.08154261
417;40.98978351;5.1798184;0.090114528
419;40.66102332;5.12760443;0.089097027
421;40.08150614;5.10303275;0.089778564
423;40.27438461;5.04615674;0.094393542
425;40.03335455;5.02746367;0.069506154
427;40.1828082;4.98391656;0.047217604
429;40.36134028;4.96070423;0.053680587
431;40.12580141;4.90541861;0.032056065
433;38.69568313;4.8725667;0.028052904
435;39.17542635;4.86697097;0.028052904
437;39.17606172;4.86236989;0.056308773
439;39.42914663;4.84724634;0.062574114
441;38.89664445;4.80586982;0.090790125
443;38.03507653;4.86846348;0.100240437
445;38.69902631;4.79724308;0.119642551
447;38.46059156;4.7520842;0.104523665
449;38.33668074;4.71075688;0.099868428
451;38.51393376;4.68086379;0.084406468
453;38.22752758;4.64119957;0.063804077
455;37.85820787;4.62322682;0.044401963
457;37.2846231;4.5904963;0.03126498
459;38.05610654;4.52501441;0.016235593
461;37.45244085;4.51244541;-5.83145E-15
463;36.66922638;4.50116304;0.008792621
465;36.946401;4.51550744;0.029847963
467;36.95803634;4.49072346;0.041876116
469;36.99985871;4.49585287;0.085352054
471;36.57300701;4.4564416;0.111407535
473;36.56240057;4.42913354;0.119665979
475;35.69308054;4.40200784;0.099343633
477;35.56645937;4.34393611;0.08731548
479;35.05847757;4.29774301;0.043839542
481;34.94011636;4.26824565;0.017784061
483;35.00995985;4.24424241;0.008683955
485;34.83892816;4.20912847;0.023573497
487;34.47594969;4.21174344;0.051215781
489;34.95476718;4.26104992;0.068480057
491;33.97742585;4.23172528;0.097962264
493;34.98412273;4.19597497;0.100797834
495;35.30889879;4.17176853;0.107391602
497;34.17772077;4.16228028;0.0817569
499;33.95840915;4.08364008;0.064492624
501;33.8901343;4.06279727;0.035010417
503;33.66158931;4.00809935;0.035248717
505;33.31805662;4.00453196;0.020333068
507;33.38377726;4.02289027;0.034657247
509;33.54324504;4.00814106;0.058080621
511;32.69857371;3.97252176;0.076105751
513;32.74804038;3.97336401;0.065080923
515;32.4237623;3.95712495;0.057780264
517;32.84143865;3.90977677;0.080749784
519;32.73547539;3.85794837;0.05732641
521;31.95220122;3.82439699;0.045527951
523;31.88020519;3.81119911;0.045527951
525;31.7778565;3.7672258;0.045527951
527;31.29827925;3.68818078;0.032459756
529;31.47062901;3.74787604;0.050270349
531;31.30128193;3.87406817;0.059359966
533;31.30816189;3.69326207;0.09836759
535;31.44268988;3.74231347;0.103849976
537;31.34064573;3.69463052;0.077616891
539;30.81366662;4.01693679;0.059806298
541;30.80707288;3.62735397;0.049751994
543;30.54523928;3.55938758;0.01074437
545;29.82579209;3.55909293;0.005261984
547;29.85954335;3.53019396;0.009640141
549;30.67162543;3.54311858;0.025274829
551;30.03617219;3.50589661;0.044170688
553;29.26951044;3.51011426;0.074711954
555;28.93266607;3.4998966;0.085455947
557;28.91502245;3.49159445;0.092627208
559;28.45339045;3.4436591;0.096089015
561;28.66904214;3.4436591;0.071931172
563;28.42507924;3.37220447;0.041389907
565;28.28349435;3.35078679;0.030645914
567;28.54911904;3.33861352;0.051021416
569;27.7385009;3.33501565;0.051680313
571;27.6046076;3.35608038;0.072890056
573;27.6487343;3.28830864;0.094658693
575;27.24398933;3.3208167;0.094658693
577;26.95477247;3.30419155;0.062733772
579;26.99578992;3.21960054;0.042978379
581;26.58779644;3.19776629;0.027007788
583;26.43979379;3.20260105;0.037667815
585;26.65897893;3.23968292;0.059799863
587;26.71398652;3.10659934;0.075755058
589;26.47479792;3.15389886;0.077049017
591;26.1238567;3.11426512;0.081681405
593;25.66562888;3.11426512;0.049252741
595;25.52171091;3.07791374;0.0291706
597;25.40351053;3.09500413;0.047519815
599;25.12837437;3.01190296;0.067575438
601;25.15099894;3.03629176;0.08504219
603;25.05317322;3.03632171;0.107538458
605;24.83760943;3.04373295;0.105488551
607;24.10455993;3.02947037;0.075330361
609;24.64164409;3.00016712;0.053980778
611;24.19581149;2.92152692;0.026642487
613;24.12988126;2.89977449;0.00414622
615;24.14171581;2.91417932;0.012092302
617;24.61632332;2.93042747;0.032436817
619;24.10412593;2.93529325;0.042351262
621;23.63336763;2.88372741;0.045155547
623;23.36349486;2.87642901;0.045155547
625;23.43509561;2.79584228;0.037209464
627;23.05920984;2.86652418;0.012718729
629;22.65834412;2.68736996;0.002804284
631;22.60570546;2.77147487;0.024847689
633;22.29080612;2.7762091;0.061204277
635;22.3022469;2.7762091;0.064825289
637;21.87924843;2.74947912;0.073216021
639;21.26797863;3.01963185;0.073216021
641;21.09195814;2.67782395;0.048368332
643;20.89366267;2.70142184;0.012011744
645;21.34007425;2.65649719;0.010691937
647;21.48931719;2.6367608;0.02266335
649;22.13790845;2.66558972;0.040251651
651;21.97933534;2.69434857;0.067563936
653;21.36439845;2.6506282;0.067799012
655;21.31072558;2.6551496;0.065497807
657;21.05322646;2.6551496;0.053287078
659;21.34733095;2.50477241;0.035698777
661;20.66173337;2.52717565;0.008386492
663;20.87759411;2.53136282;0.020885971
665;20.13144845;2.49259004;0.042633121
667;20.03022601;2.54269652;0.050251133
669;19.86607224;2.52687404;0.071057521
671;20.07608313;2.51222589;0.071057521
673;19.35583662;2.40492095;0.065424153
675;18.90555774;2.43372847;0.044826272
677;18.68838607;2.40781882;0.029056845
679;18.58373005;2.41049529;0.016259758
681;18.05537157;2.42988729;0.034212592
683;18.33287063;2.41845305;0.053777951
685;17.98536473;2.40004608;0.064396553
687;18.28402636;2.48124083;0.085846516
689;18.26558015;2.42460814;0.109937005
691;18.23817253;2.38123162;0.124065168
693;17.57850051;2.32961658;0.105470161
695;17.45685694;2.32688877;0.093702289
697;17.48969901;2.24121487;0.074824882
699;17.03949559;2.24774376;0.059751018
701;17.170515;2.28520851;0.047910372
703;17.35577011;2.30418447;0.066996441
705;17.51521738;2.28089032;0.092904294
707;17.52921543;2.26304003;0.123205057
709;17.12447265;2.24706568;0.11250064
711;16.96618754;2.23367583;0.10552219
713;16.74623044;2.22659026;0.079492333
715;16.24685967;2.12139334;0.055671417
717;16.12755012;2.14505219;0.024660111
719;15.67538518;2.14208107;0.023321314
721;16.15755339;2.12831741;0.036143136
723;15.7188204;2.10455803;0.051015202
725;15.95305884;2.18285438;0.077219158
727;16.30410663;2.11646927;0.117850077
729;15.92072069;2.13029389;0.130192526
731;15.8514816;2.05514192;0.115666788
733;15.66602785;2.06382963;0.10364302
735;15.91818721;2.05574995;0.076439993
737;15.34855654;2.01755525;0.034445936
739;15.08186953;1.9992087;0.018519459
741;14.75158177;1.99109853;0.006961474
743;14.63026896;1.98528088;0.041186305
745;14.40691362;2.0015809;0.058787326
747;13.90669258;2.00016057;0.078062383
749;14.56152127;1.9890611;0.101081049
751;14.53442739;1.99406966;0.129369209
753;13.82989677;1.98354772;0.095052158
755;13.91533791;1.96957123;0.07821597
757;13.86606427;1.90637009;0.058442039
759;13.55497013;1.86715346;0.034024688
761;13.27867654;1.86597646;0.022478537
763;13.38871121;1.88513477;0.039353806
765;13.30266727;1.88042086;0.059148864
767;12.92462789;1.85414703;0.082265916
769;13.07647265;1.89408451;0.106038159
771;13.15819246;1.8936797;0.108603138
773;12.76214231;1.8694524;0.092049518
775;13.01888684;1.88745509;0.070401761
777;12.42792798;1.8122935;0.047284709
779;12.19033307;1.78294801;0.03641817
781;12.17766289;1.77792127;0.024375164
783;12.44293848;1.76055708;0.026690162
785;12.47995977;1.7541314;0.049004552
787;12.49193312;1.78344695;0.063564276
789;12.44415807;1.78116619;0.07479558
791;12.31851985;1.78573946;0.067531598
793;11.66225924;1.7544175;0.067480633
795;11.54708832;1.70268107;0.045166243
797;11.64615791;1.68063345;0.032780636
799;11.40949016;1.67790618;0.021828047
801;11.7919082;1.64768742;0.024234235
803;11.51433429;1.67952703;0.043040063
805;11.40960413;1.68475752;0.060880814
807;11.61355633;1.69066609;0.079992562
809;11.12095169;1.69486235;0.066808144
811;11.10775602;1.62945104;0.064401955
813;10.92415553;1.60506224;0.039126617
815;10.90911693;1.57373065;0.037515201
817;10.83835481;1.54296805;0.016229335
819;10.66882076;1.5848943;0.044427331
821;10.86966659;1.57838627;0.051093227
823;11.0335533;1.52688086;0.084763427
825;10.53218575;1.58131462;0.068534093
827;10.55191962;1.57707878;0.076781251
829;10.25787735;1.53902687;0.048583255
831;10.38390507;1.48644819;0.047082951
833;10.17659104;1.44920804;0.01341275
835;9.771781652;1.42969411;0.026226117
837;9.716586384;1.45091981;0.03355772
839;10.0778902;1.45224869;0.055401286
841;9.924534873;1.49006959;0.071869476
843;9.88988742;1.48810221;0.095276337
845;9.816584194;1.40485184;0.10355905
847;9.529010565;1.4689471;0.095526293
849;9.590197125;1.43668182;0.095867407
851;9.305336222;1.373378;0.075541586
853;9.152136379;1.3913315;0.074944843
855;8.988269019;1.34270631;0.071401285
857;9.154705637;1.35073466;0.093722386
859;9.230088844;1.38573631;0.103898957
861;9.132641299;1.3783256;0.134101506
863;8.854812547;1.38465074;0.131879959
865;8.975303321;1.38670636;0.123598072
867;8.812392008;1.32986137;0.094697679
869;8.470819996;1.31808329;0.078202115
871;8.686833078;1.27914046;0.069808843
873;8.656063603;1.27914046;0.063088985
875;8.557359952;1.31074852;0.089411698
877;8.569115905;1.2391634;0.132380009
879;8.528810519;1.28694688;0.161524813
881;8.442734948;1.2909394;0.165568042
883;8.37729499;1.33116245;0.176646118
885;8.28448217;1.23473292;0.145918422
887;8.013780152;1.25770139;0.110369305
889;8.016183237;1.21840295;0.065358815
891;7.95190512;1.15717828;0.059057509
893;7.965180197;1.19108527;0.06208074
895;7.656954131;1.21786766;0.102569356
897;7.897045074;1.2451848;0.12527161
899;7.748504455;1.26323883;0.135820407
901;7.759918222;1.22094787;0.114961245
903;7.770240854;1.24849924;0.094797085
905;7.503718224;1.18329168;0.049442818
907;7.389345581;1.1470034;0.018354657
909;7.092914176;1.13711997;0.00780586
911;7.16774592;1.12014241;0.015096548
913;7.115446173;1.14901036;0.023579908
915;6.9397916;1.16257294;0.023579908
917;7.044920132;1.10903063;0.023579908
919;7.074078978;1.09293435;0.040261134
921;6.981644391;1.08627499;0.054674818
923;7.067727101;1.13891409;0.045789859
925;6.72952622;1.12065898;0.04760338
927;6.75134367;1.12929589;0.064331513
929;6.375786338;1.09811618;0.047650287
931;6.322308599;1.07142577;0.037823132
933;6.510198648;1.00378505;0.042410452
935;6.299870963;0.99896205;0.049541298
937;6.359763019;1.05747067;0.049207235
939;6.32571956;1.04865195;0.052313248
941;6.167556211;1.05566425;0.071170213
943;6.188748559;1.03677974;0.081473183
945;5.82925022;1.00451499;0.072528817
947;5.513344205;1.00743425;0.056134746
949;5.817086737;0.94286465;0.053028733
951;5.888120756;0.96376575;0.022294552
953;5.824977717;0.95187536;0.0056699
955;5.853485227;1.01536207;0.020510458
957;5.621952676;0.98793209;0.023348768
959;5.422771212;0.94422401;0.038439938
961;5.181306014;0.92616089;0.038439938
963;5.393774146;0.90976996;0.032770038
965;5.593085097;0.88841272;0.025088124
967;5.486491639;0.87511484;0.023830979
969;5.287020187;0.88625389;0.040395279
971;5.349860937;0.9301871;0.072953693
973;4.998917568;0.91944323;0.085365076
975;4.865676199;0.8975785;0.078206432
977;4.805410383;0.88848598;0.09128032
979;5.063609265;0.87635227;0.059624851
981;4.992958355;0.84393566;0.040493724
983;4.96436085;0.86687365;0.069015492
985;4.681355699;0.89569294;0.105445299
987;4.510076687;0.90487691;0.094482466
989;4.442778874;0.89005817;0.094482466
991;4.270976869;0.86575173;0.084687445
993;4.600836603;0.78639067;0.043754294
995;4.416409782;0.77579921;0.024329046
997;4.5123258;0.80072598;0.033169701
999;4.374288367;0.81399391;0.051499446
1001;4.398392826;0.98663102;0.070736356
1003;4.09131767;0.8274351;0.093207033
1005;4.184858352;0.79672116;0.100124281
1007;3.813140328;0.77190669;0.088355091
1009;3.973588798;0.72569273;0.070025346
1011;4.052580363;0.69573013;0.054549808
1013;3.960631078;0.69204136;0.05072079
1015;4.102072033;0.70642533;0.066580273
1017;3.822389665;0.75785748;0.086119167
1019;3.823311903;0.76436497;0.107905944
1021;3.498499783;0.73567938;0.101900058
1023;3.505765371;0.70329271;0.083258399
1025;3.646794565;0.68179322;0.049839927
1027;3.567211975;0.67290444;0.038828458
1029;3.723464272;0.67298679;0.0308073
1031;3.618070343;0.69624992;0.0389155
1033;3.7093801;0.71226705;0.077046986
1035;3.560107756;0.7202954;0.073818896
1037;3.361320095;0.72044727;0.075413294
1039;3.418928537;0.69247024;0.074398946
1041;3.420416192;0.65341511;0.068183288
1043;3.360741843;0.61584982;0.051385408
1045;3.463116975;0.57851876;0.069160193
1047;3.363324294;0.60911078;0.077458954
1049;3.340632041;0.61312522;0.093512085
1051;3.16209057;0.63591081;0.112547475
1053;3.368775124;0.63661027;0.091213869
1055;2.997595037;0.58099096;0.074444214
1057;3.093503537;0.603099;0.055259946
1059;2.955568067;0.5594305;0.030485641
1061;3.025182612;0.60605783;0.038134779
1063;3.141503177;0.58581396;0.050896147
1065;3.024942575;0.56871447;0.090848851
1067;2.774635423;0.62243058;0.121479387
1069;2.742322628;0.59518295;0.121818202
1071;2.515683314;0.58882733;0.091853378
1073;2.41253962;0.57532571;0.07909201
1075;2.562859608;0.51020905;0.034999447
1077;2.628466512;0.50311439;0.029119268
1079;2.43745933;0.53269411;0.061357924
1081;2.487018304;0.56701768;0.069890343
1083;2.343929898;0.54177754;0.082528443
1085;2.073246189;0.52642084;0.082528443
1087;2.129839273;0.51018178;0.057778086
1089;2.237401535;0.48114966;0.021903101
1091;2.073445266;0.49379085;0.037571885
1093;2.29531275;0.47631436;0.040544249
1095;2.180906382;0.50542563;0.059342554
1097;2.167475002;0.53658663;0.064053961
1099;1.945898709;0.49959888;0.066756107
1101;1.764198694;0.51532082;0.04538137
1103;1.81863748;0.44784481;0.029770906
1105;1.699297448;0.39114848;0.016437553
1107;1.851986921;0.40893834;0.040878735
1109;1.768533498;0.43229292;0.060192421
1111;1.797730968;0.46078707;0.089182882
1113;1.631770085;0.47073093;0.123894625
1115;1.756730906;0.52318821;0.125903186
1117;1.501510853;0.4557999;0.107839027
1119;1.372168626;0.3907533;0.087493171
1121;1.534196096;0.41276081;0.064491967
1123;1.591092282;0.35510405;0.029780224
1125;1.654097575;0.41163567;0.057574178
1127;1.477533163;0.40460198;0.084547873
1129;1.283236026;0.62207175;0.089133883
1131;1.219234493;0.43854854;0.10920918
1133;1.003618649;0.49184753;0.122161982
1135;1.006517896;0.40497577;0.086894516
1137;1.146635659;0.32753129;0.05849625
1139;1.334874439;0.32855589;0.066378202
1141;1.596603489;0.33236659;0.073193973
1143;1.413787629;0.35170726;0.096695782
1145;1.474033327;0.33766981;0.108001681
1147;1.444640802;0.36004256;0.111029532
1149;1.045464806;0.35581582;0.108870286
1151;0.993375911;0.28850077;0.08217996
1153;1.091858611;0.27862642;0.05687761
1155;1.072985957;0.28691895;0.061881301
1157;0.978818577;0.04358871;0.079404002
1159;1.008838008;0.31956711;0.120933805
1161;1.137583078;0.29615158;0.147530976
1163;1.136571666;0.28468686;0.167956216
1165;0.936330429;0.27275743;0.166527019
1167;0.834409567;0.27838311;0.168064892
1169;0.697246673;0.21366217;0.113823815
1171;0.711043904;0.22790283;0.097902229
1173;0.808479473;0.22397983;0.073354694
1175;1.026419388;0.27323497;0.081770908
1177;1.149548562;0.21557768;0.093966494
1179;1.037942511;0.24284617;0.12906665
1181;1.060050319;0.24805526;0.149351736
1183;0.724141354;0.24249055;0.16823104
1185;0.68398312;0.25818201;0.158673186
1187;0.793778709;0.160545;0.121043662
1189;0.613429299;0.2155472;0.08803268
1191;0.488287548;0.16639581;0.059845824
1193;0.636689435;0.17166587;0.034833168
1195;0.646146514;0.18425572;0.055257259
1197;0.490597084;0.20350494;0.057968019
1199;0.478202149;0.20350494;0.06490795
1201;0.386268406;0.22953599;0.062146772

File: data/rise_materials/Testdata-1712.txt
Keywords
Material1;Material2;Material3;Material4;Product;Object;Scenario;Method;Reference;Comment;Owner;IsPublic;ImportDate
Transparent polycarbonate;;;;IN3-1;Polycarbonate sheet;;ISO 5660;TRANSFEU;;TRANSFEU;1;2011-03-15 17:15:10
Scalars
Flux (kW/m2);tig (s);qmax (kw/m2);qtotal (MJ/m2);q180 (kw/m2);q300 (kw/m2);Sample mass (g);Mass loss (g);DHc (MJ/kg);Peak smoke production (m2/m2s);Total smoke produced (m2/m2);Specific extinction area (avg) (m2/kg);MARHE (kW/m2);Area exposed (m2);Observations;Test date (YYYY-MM-DD);Test identifier;Product thickness (mm);Thickness1 (mm);Thickness2 (mm);Thickness3 (mm);Thickness4 (mm);Product density (kg/m3);Density1 (kg/m3);Density2 (kg/m3);Density3 (kg/m3);Density4 (kg/m3);Product area weight (kg/m2);Area weight1 (kg/m2);Area weight2 (kg/m2);Area weight3 (kg/m2);Area weight4 (kg/m2)
50;68;291.72;46.98;;;32.13;31.36;13.15;;4382.72;;125.96;0.0088;Flashing from 57s. Intumescence after ignition. Unidentifiable end flame.
;2010-11-11;c_LSFIRE_IN-3-1_50b;2.3;;;;;;;;;;;3.09;;;
VectorData
Time (s);HRR (kW/m2);Mass (g);SPR (m2/(m2*s))
1;8.329338629;32.13;0.099727783
3;8.737659462;32.13;0.080994134
5;8.739201869;32.0511983;0.067103751
7;8.683334398;32.00528059;0.049860158
9;7.373958684;32.05759563;0.020524375
11;6.008394874;32.025525;0.006333321
13;4.121486498;32.04223091;0.020081758
15;2.952988881;32.04660952;0.041665849
17;2.124452809;31.9957239;0.073324482
19;2.126384605;32.01980788;0.084483479
21;2.132298874;32.01980788;0.099317787
23;2.141375517;32.01980788;0.094992593
25;2.129493132;32.00428487;0.076424319
27;2.143986007;31.95725273;0.062611226
29;2.125629554;31.95760674;0.077233398
31;2.138718809;31.66321387;0.105755232
33;2.114931588;32.01702927;0.141194264
35;2.155673376;32.01027846;0.178354643
37;2.123658419;31.96480568;0.181309837
39;2.083719117;31.9162115;0.200755557
41;2.141244095;31.9162115;0.206929043
43;2.118774535;31.88807992;0.242880155
45;2.15233079;31.89930079;0.292832521
47;2.152269213;31.89930079;0.428512903
49;2.139612857;31.87941306;0.553399289
51;2.12196371;31.90136068;0.717340444
53;1.985210965;31.8854259;0.866659177
55;1.939185195;31.86236438;1.024698917
57;1.702214186;31.84253762;1.121122742
59;1.415095288;31.78996001;1.241936279
61;0.708047794;31.72046367;1.359449535
63;0.260160975;31.72211662;1.732969831
65;-1.004567694;31.7765493;2.130914362
67;0.373546926;31.65995184;4.289330543
69;7.706042237;31.61427692;7.002607778
71;28.78585216;31.41952428;12.14399804
73;55.85615266;31.15681808;19.20331304
75;83.4496549;31.10900358;27.90381924
77;110.2770845;30.63558858;34.82647128
79;132.9771408;30.25453999;40.65541717
81;154.4866144;29.68427353;44.20882298
83;175.1095592;29.27978855;46.19260062
85;187.4959702;28.76414836;46.40730305
87;199.7142714;28.27054403;46.20186466
89;203.631366;27.84236972;45.79904952
91;210.4387953;27.37897237;46.79699611
93;215.6004499;26.88347231;46.19606911
95;220.6326011;26.43291669;46.77722623
97;220.5191274;25.89695241;48.13543719
99;227.5616271;25.24914254;50.82320634
101;234.1761246;24.899648;51.60706385
103;248.825618;24.36964362;51.76186154
105;250.4321683;24.39944473;53.53652735
107;253.7046438;23.54951423;54.9081019
109;258.7747275;23.10630775;55.04534884
111;260.9525066;22.62508888;54.79597391
113;268.8915844;22.48545086;57.1695001
115;273.4943532;21.92141863;57.21532102
117;273.7966254;21.3110933;56.35578544
119;282.3271882;20.70747814;57.99648616
121;285.9890486;20.05358591;59.92365485
123;288.4742438;19.904015;59.3249934
125;289.8545825;19.33189465;59.04954535
127;291.7209769;19.35811382;58.38780867
129;290.4561402;18.90204536;55.95582325
131;288.0413952;18.90204536;51.63243439
133;284.0292289;19.6099896;48.61006078
135;277.5895602;18.97321402;43.68929939
137;258.8912439;18.19832748;39.19127
139;246.4948198;18.60549052;34.35845338
141;227.0159364;17.94118573;31.96257197
143;217.6283651;18.36227381;29.51647415
145;209.6621179;18.10049792;26.73842929
147;200.647958;17.53673243;24.77511895
149;190.6994576;17.17646448;22.22204371
151;176.9390271;16.78377673;19.50468825
153;167.9118357;16.50902227;17.06049869
155;160.1608488;16.01328702;15.7465322
157;155.1075256;16.34125012;14.77387079
159;153.3533579;16.20577743;14.28402405
161;148.6571907;15.85182359;14.03630156
163;144.6948155;15.60053059;13.82587109
165;143.244212;15.28967106;13.84327532
167;141.6318788;15.44469805;13.62604282
169;139.440272;15.37189625;13.82334816
171;141.262821;15.18177163;13.35392181
173;140.1974734;14.90993122;12.88816314
175;137.9210366;14.71456429;12.70948446
177;138.0501051;14.62584666;12.53830614
179;140.5078922;14.49017643;11.97454727
181;140.2220023;14.59738854;11.61419759
183;140.475157;14.70552397;11.24325918
185;135.1865852;14.49207579;10.38696381
187;135.9250759;14.38160618;9.401848804
189;133.2787861;14.38100658;8.160975097
191;131.6681618;14.21058199;7.305432115
193;125.7846167;14.16847492;6.113807563
195;120.7547555;13.97631927;5.065974526
197;115.6233516;14.08779158;3.906096985
199;107.922731;13.89195809;3.154228805
201;99.33902734;13.47941059;2.276990092
203;93.31666906;13.77497583;1.636794712
205;85.82176155;13.53791431;1.179683207
207;79.62088982;13.24960833;0.962042874
209;73.04738575;13.31897997;0.911669386
211;68.39566938;13.04622065;0.868572597
213;63.67971899;12.99715725;0.833721818
215;61.30428634;12.83035324;0.802337563
217;59.27282458;12.92511873;0.752680054
219;55.47824902;12.48951566;0.677701862
221;54.22856684;12.57882753;0.577789574
223;53.19275291;12.56903494;0.547439889
225;52.27149839;12.47207417;0.537673
227;52.33966272;12.37068885;0.534316931
229;51.22763662;12.53597109;0.527552547
231;49.96131804;12.15036207;0.526340635
233;49.29850971;11.69008736;0.4612007
235;48.51813685;11.89083583;0.44818183
237;50.19431703;11.93871985;0.393685333
239;48.98376538;11.95261759;0.385616929
241;49.75070396;11.88314329;0.358078
243;49.88222811;12.02058343;0.386597974
245;48.54218206;12.22440654;0.353821451
247;49.7197277;11.38467291;0.384107993
249;50.25835389;12.1153885;0.380324677
251;48.87086391;11.78330883;0.36238067
253;48.48368339;11.79610069;0.291798673
255;48.30385406;11.5940923;0.261508212
257;48.2880996;11.41961322;0.223423903
259;49.24896259;10.74810505;0.176983676
261;49.90187722;11.11097916;0.17675832
263;48.95826201;11.32431017;0.233216588
265;48.13244209;10.77188437;0.252991084
267;49.64923074;10.66290764;0.255916492
269;48.62263028;10.52736581;0.221809897
271;48.66664187;10.33085128;0.197667074
273;47.76672104;10.20255433;0.133676437
275;48.34216722;9.79371944;0.087659496
277;46.98342148;10.21695494;0.101082786
279;46.64352977;10.03802823;0.116816527
281;48.25384087;9.52661538;0.122449294
283;47.04607883;9.9382259;0.138979214
285;47.73785673;9.78341235;0.165291895
287;47.44219514;9.64092156;0.137071293
289;47.50217617;9.73766737;0.156765354
291;47.13503438;9.29955896;0.150103419
293;47.38484321;9.63260308;0.151629079
295;46.44502486;9.78496315;0.129500541
297;46.2671616;9.39013874;0.112381694
299;46.2674874;9.48896881;0.07374681
301;46.77922567;9.40269574;0.078079687
303;45.86252606;9.21248719;0.080429547
305;46.39739498;9.16079141;0.097372691
307;45.70827441;9.16079141;0.128100713
309;46.0924899;9.03259269;0.163072369
311;46.04296655;8.91036496;0.189887697
313;46.8352794;8.7861462;0.18331028
315;46.25863929;8.66487202;0.157984966
317;46.78663709;8.4812434;0.127607001
319;46.58883343;8.28880414;0.095030078
321;46.85131206;8.31365818;0.048513994
323;45.70313274;8.11126275;0.050037768
325;46.40707294;8.11126275;0.072727486
327;45.42605491;8.11126275;0.095525374
329;46.1686888;7.91756666;0.117782266
331;46.60167813;7.77794831;0.133186114
333;45.29296264;7.61072779;0.133454059
335;45.7900417;7.74312955;0.110204124
337;45.32092939;7.46855489;0.088285202
339;44.8568037;7.75567984;0.071853751
341;45.30074762;7.11496463;0.048447014
343;44.41106434;6.88784992;0.040026189
345;43.82348901;6.87893975;0.07141106
347;44.39009738;6.87410498;0.088096905
349;45.55861628;6.87360926;0.133508988
351;44.80932205;6.88714136;0.170681699
353;44.37164384;6.53270885;0.206527436
355;43.82172209;6.54182223;0.209076777
357;44.01696695;6.50214732;0.2155793
359;44.47218359;6.47560023;0.163382063
361;43.36975492;6.39319959;0.138268889
363;43.67467744;6.34040915;0.117600443
365;43.23082719;6.22838121;0.08150792
367;43.42463232;6.210309;0.071265437
369;43.1850837;6.21029135;0.080985617
371;42.95101348;6.23283362;0.110970249
373;42.98718823;6.18296244;0.13222238
375;42.44340803;6.18767582;0.174449282
377;42.89757259;6.15069823;0.178521619
379;42.1370006;6.07221151;0.194624452
381;42.13151137;6.02318257;0.182408554
383;42.64992667;5.93663808;0.169519758
385;41.30624491;5.95879747;0.128928852
387;41.87931278;5.95305896;0.129683977
389;41.88675939;5.88795246;0.126997082
391;41.19028213;5.88219631;0.119475947
393;40.601326;5.86084869;0.118632015
395;40.84568695;5.82709463;0.151002799
397;40.97988462;5.83211229;0.156312092
399;41.29647231;5.82209516;0.164676701
401;41.39522918;5.80037375;0.169070983
403;40.0868878;5.71997151;0.165539635
405;40.25528719;5.6812089;0.136721835
407;39.67305828;5.64804469;0.12734119
409;40.11078927;5.59330772;0.092994944
411;40.51548594;5.6382527;0.090709854
413;39.21868484;5.57223444;0.071053489
415;39.27818901;5.56216865;0.096381179
417;39.92942557;5.55107826;0.130303702
419;39.29406552;5.58699167;0.157751777
421;38.70652295;5.2824701;0.164291903
423;38.58351486;4.97279481;0.172329661
425;39.52968191;4.85857216;0.144624654
427;38.24760318;4.78870987;0.099160052
429;38.67309247;4.7302508;0.085268409
431;39.34133491;4.6999415;0.08798578
433;38.68372845;4.88860393;0.112265005
435;38.80506665;4.72924688;0.139205687
437;39.22372194;4.54856413;0.170128819
439;38.1366489;4.78185496;0.193220182
441;37.44541489;4.84703436;0.199943269
443;38.51117227;5.00120995;0.17221323
445;37.49685516;5.00013615;0.135783466
447;37.99050095;4.82690368;0.1326786
449;38.00067981;4.54982081;0.120328938
451;37.54085928;5.13685216;0.118036512
453;37.77289164;4.93404722;0.12372464
455;37.44344994;4.90562182;0.161802896
457;36.96459617;4.7581457;0.161510489
459;36.15544504;4.97606367;0.158643727
461;35.46865134;4.86376193;0.122376664
463;35.85957563;4.7737292;0.125597244
465;35.64097485;4.74814628;0.099015772
467;36.22739822;4.71888368;0.083125923
469;35.52451161;4.7248131;0.089350692
471;35.05526896;4.80978593;0.11501568
473;35.55708254;4.75771581;0.141422
475;35.0094976;4.63553171;0.143820847
477;34.93360047;4.61179104;0.135490212
479;34.7126272;4.57626372;0.107834071
481;34.4335856;4.49265988;0.096068281
483;34.85700441;4.54138454;0.054156998
485;34.26511288;4.50091336;0.077600085
487;34.43740757;4.51452782;0.093268997
489;34.4916459;4.53285191;0.13767297
491;34.24955296;4.45056464;0.156097216
493;34.4755988;4.41836086;0.157053441
495;33.19401066;4.41890845;0.133985714
497;33.47447255;4.36673513;0.102427851
499;33.77364108;4.26386014;0.066495242
501;33.21673128;4.29627676;0.05493208
503;33.45044097;4.13723592;0.07400811
505;33.18078808;4.38231697;0.087166277
507;32.89300462;4.28053716;0.122573341
509;32.86497396;4.20080445;0.144023907
511;32.84757526;4.10940648;0.134513535
513;32.79307047;4.10336422;0.111870699
515;32.52078797;4.07646045;0.097930078
517;31.13582168;4.05885348;0.093806444
519;31.89200536;4.09467598;0.082961206
521;31.85316015;4.07027862;0.118704552
523;31.83627858;4.03605933;0.134642263
525;31.09177594;4.08936688;0.154277849
527;30.77347071;4.03021173;0.160760543
529;30.20659737;3.98000632;0.155449489
531;30.12836742;3.98648334;0.12225857
533;30.63819292;3.98648334;0.108704804
535;30.32713196;3.90800624;0.093529749
537;30.34699433;3.89919606;0.070350174
539;30.3429693;3.8722233;0.08969867
541;29.77488308;3.83198261;0.122782807
543;29.2631583;3.81549222;0.165766042
545;29.52332396;3.83230828;0.184950002
547;29.49718645;3.80409755;0.19376214
549;29.20543869;3.800266;0.180669867
551;28.52575378;3.76463494;0.161112891
553;28.06280801;3.72526377;0.120004225
555;29.00546856;3.71303916;0.100631607
557;28.49810162;3.5802636;0.120872993
559;28.26392602;3.67906318;0.150817743
561;27.75067176;3.68980651;0.164405665
563;28.36849882;3.61602514;0.173174149
565;27.96451392;3.63845832;0.172471743
567;27.30400361;3.63845832;0.147384354
569;26.51050686;3.63845832;0.127740164
571;26.97258944;3.63845832;0.125671607
573;27.06295921;3.3866516;0.152000013
575;27.4415552;3.53234268;0.178086909
577;26.86723551;3.46011158;0.216701613
579;26.34926007;3.32142371;0.236717849
581;25.94514551;3.34222374;0.232827809
583;25.6778577;3.34222374;0.210046419
585;25.84038025;3.25383272;0.186906163
587;25.68748789;3.13428552;0.157642526
589;25.56643968;3.28635308;0.155533479
591;25.58538525;3.28635308;0.166847561
593;25.34856186;3.36520451;0.188824002
595;25.15148356;3.22863644;0.223203872
597;24.93009341;3.21960487;0.238919233
599;25.62777805;3.1067042;0.207416693
601;24.66300349;3.06996994;0.173091463
603;24.69984624;2.97761688;0.153754358
605;24.97879306;3.07899241;0.140525345
607;25.10802038;3.05074211;0.13066493
609;25.1689223;3.04731483;0.152954133
611;24.5813095;3.06514747;0.171531639
613;24.15685217;3.00865596;0.186909462
615;23.64406446;2.95689066;0.160571987
617;23.4517897;2.86262156;0.133834776
619;23.92503073;2.90656707;0.118827324
621;24.13435991;2.9318548;0.113711052
623;23.5105173;2.90536867;0.112309352
625;23.93193674;2.85835578;0.138057112
627;23.04724586;2.90150663;0.168445154
629;23.19903528;2.87945955;0.18817907
631;23.10793673;2.90741466;0.18294275
633;23.28149042;2.77675461;0.165033595
635;23.10480342;2.84787341;0.138750376
637;22.79073656;2.73449467;0.11600565
639;22.76805149;2.77188027;0.077787089
641;22.36693323;2.71513689;0.083964736
643;22.87064547;2.73595831;0.10288702
645;22.84227862;2.70055345;0.122339262
647;22.47082574;2.76121983;0.13933228
649;22.80214352;2.70475827;0.136992992
651;22.20529784;2.71658769;0.113087182
653;22.42239623;2.57533672;0.07285937
655;21.82275452;2.56843404;0.048161597
657;21.67066873;2.59693621;0.026705104
659;21.77454872;2.58619288;0.044584765
661;21.65945436;2.56435008;0.082920791
663;21.80782076;2.61143249;0.119597429
665;21.54124136;2.60277472;0.154292775
667;21.26012786;2.57029768;0.187970658
669;21.10099895;2.51718104;0.2079312
671;20.82178583;2.48615533;0.187812203
673;20.98382947;2.46572001;0.154001421
675;20.24279671;2.4099408;0.136548502
677;20.5759137;2.40187341;0.116078131
679;20.20170678;2.43054938;0.103222843
681;20.22446571;2.39862849;0.119872807
683;20.12124869;2.41821193;0.14853835
685;20.08356253;2.42427665;0.156295119
687;19.6367417;2.36377069;0.182871799
689;19.62126329;2.36084288;0.165584657
691;19.26408557;2.27782567;0.128937517
693;18.78816436;2.21743255;0.105230594
695;18.85532757;2.2480636;0.075915186
697;18.89123393;2.22141651;0.030222201
699;18.90184259;2.20636355;0.049964826
701;18.75785024;2.22318871;0.076965774
703;18.55996263;2.20469136;0.105603777
705;17.87631827;2.20098119;0.134165624
707;17.81625388;2.18303999;0.162277661
709;17.57989621;2.14722658;0.13409277
711;17.70896819;2.14722658;0.114541582
713;17.4062285;2.12568378;0.087312266
715;17.26897121;2.0782757;0.057974348
717;17.19765326;2.13733031;0.062596671
719;16.77927714;2.14986776;0.096244029
721;16.94210052;2.11277734;0.130559284
723;16.85042977;2.1218303;0.153671346
725;16.55329281;1.96858947;0.158754715
727;16.06151315;2.0414195;0.128724451
729;15.98988522;1.97131782;0.105066427
731;15.65890838;2.04598528;0.077523192
733;15.74392653;2.04365266;0.076911809
735;15.63155695;1.88898242;0.101252402
737;15.69248771;1.9624424;0.140644661
739;15.28013038;1.91847925;0.163928606
741;15.04510293;1.92025198;0.169686239
743;14.99397417;1.83714332;0.153958298
745;14.59409067;1.88570702;0.124820524
747;14.96423314;1.81712512;0.084176084
749;14.57452413;1.77427854;0.083111785
751;14.53893408;1.8717316;0.102055507
753;14.58526208;1.87545032;0.126294065
755;14.10956228;1.84342943;0.160078378
757;13.98014182;2.35183271;0.18413546
759;13.81422825;1.8271909;0.165689984
761;13.56992201;1.82178662;0.13559232
763;13.64181939;1.7428138;0.103178051
765;13.39599303;1.70465012;0.112719987
767;13.50361706;1.66327199;0.119153565
769;13.73514084;1.75041595;0.145989576
771;13.02551056;1.74383893;0.168456037
773;13.14364828;1.73904321;0.193830528
775;13.1686137;1.68978004;0.168181648
777;12.45396432;1.64279764;0.156186595
779;13.01320003;1.64279764;0.116626738
781;13.072601;1.66854579;0.097375151
783;12.93923244;1.65344096;0.1105869
785;12.76037154;1.64200726;0.140321338
787;12.95772921;1.71091429;0.162794047
789;12.46631609;1.68891962;0.18014278
791;12.21078131;1.66177306;0.193847336
793;11.66109732;1.59440774;0.161204788
795;12.15232765;1.62231472;0.111413902
797;11.80361425;1.48988248;0.084206011
799;11.45353316;1.57039755;0.10800265
801;11.64514474;1.57249595;0.115039307
803;11.37485629;1.54847239;0.142685256
805;11.16686149;1.60256176;0.171933373
807;10.66931253;1.47818835;0.16529052
809;10.69486253;1.4828798;0.128293559
811;10.60875776;1.45323056;0.111454096
813;10.72002821;1.49507393;0.087852194
815;10.63394173;1.47603754;0.114066041
817;10.48534127;1.47892685;0.131497531
819;10.80085849;1.57699649;0.154544262
821;10.46120967;1.47901776;0.144805707
823;10.11875476;1.47133272;0.148135765
825;9.947688815;1.37337164;0.09841227
827;9.887236755;1.37401015;0.088948574
829;9.849518816;1.36136842;0.095627605
831;10.14892032;1.45432949;0.10979229
833;10.09492439;1.35007803;0.118827052
835;9.642101706;1.42013266;0.147550368
837;9.851512869;1.34349246;0.168793095
839;9.530357482;1.31582024;0.150839293
841;9.457557269;1.2827956;0.127969361
843;9.268356815;1.30569402;0.116224991
845;9.506071629;1.31776623;0.092628276
847;9.333517632;1.29161433;0.093149902
849;9.468570149;1.31546355;0.11222613
851;9.399558584;1.32020741;0.161533885
853;9.002222265;1.26017953;0.175289009
855;8.994374037;1.25758648;0.197684215
857;8.998075369;1.23258966;0.164856202
859;8.705277218;1.19901796;0.134955171
861;8.651218518;1.17005108;0.109898943
863;8.937750339;1.20946182;0.115629851
865;8.87006943;1.18416126;0.130715694
867;8.692099802;1.16399973;0.166625752
869;8.806539656;1.49703329;0.192791938
871;8.394194423;1.16668423;0.17688793
873;8.412672902;1.14363447;0.141097263
875;8.332539641;0.72459493;0.110533378
877;8.23085532;1.14560239;0.083448026
879;8.407067512;1.03081615;0.06548076
881;8.341401003;1.15068902;0.083398317
883;8.324094227;1.1404719;0.121134628
885;8.061054697;1.04833168;0.143617998
887;7.92301806;1.06344507;0.138161958
889;7.662952376;1.02254448;0.133812674
891;7.675028129;0.99128402;0.11225421
893;7.546715493;1.01740544;0.098163116
895;7.737055826;0.98286048;0.070876073
897;7.590667836;0.91551281;0.101262078
899;7.565422177;0.99201397;0.129478022
901;7.561717826;1.09207719;0.173731833
903;7.233815108;1.00993324;0.165835325
905;7.079626972;1.00993324;0.178376135
907;6.921946894;0.89437802;0.160820273
909;6.902611985;0.95513585;0.138276202
911;6.955376206;0.92430961;0.108245708
913;7.133199102;0.97010592;0.126824503
915;6.998834086;0.95380643;0.139987033
917;6.775560344;1.0058065;0.159660896
919;6.613579156;0.98109684;0.171043401
921;6.473845193;0.9453353;0.159361836
923;6.355438438;0.90577322;0.13326191
925;6.450812987;0.88913042;0.105520064
927;6.510627097;0.89429995;0.082052924
929;6.329294541;0.85559776;0.076437709
931;6.205825202;0.95169092;0.110598827
933;6.107271001;0.8918978;0.125635372
935;5.694887964;0.91298018;0.156503812
937;5.82183015;0.91278018;0.15042995
939;5.815106678;0.91148125;0.140235396
941;5.993069678;0.91148125;0.10294426
943;5.789255194;0.83085762;0.08759351
945;5.773483189;0.7954009;0.071055654
947;5.190207031;0.79454902;0.10167169
949;5.354908746;0.81173033;0.114196133
951;5.418690479;0.78178591;0.121681908
953;5.503693216;0.73808799;0.121563521
955;5.470936045;0.74459549;0.110837329
957;5.265879609;0.75596876;0.093689189
959;5.085391161;0.93114758;0.098294431
961;4.89210122;0.78414955;0.103781062
963;4.83906204;0.73525109;0.12191496
965;5.070193802;0.67180449;0.11735356
967;5.144383573;0.69874677;0.088308534
969;5.054211971;0.61953919;0.079007264
971;5.074538204;0.65723816;0.107311477
973;4.871437505;0.98477652;0.11588663
975;4.535322956;0.74310565;0.123674118
977;4.609742163;0.67030556;0.146578296
979;4.643060876;0.59774932;0.144998336
981;4.479358702;0.58345679;0.106351422
983;4.496882266;0.62006967;0.079429421
985;4.594984362;0.6270638;0.099530644
987;4.67398641;0.55377761;0.119422956
989;4.351874858;0.58800974;0.133632197
991;4.334411892;0.61626004;0.142282359
993;4.136821996;0.60832313;0.132566575
995;3.983292424;0.57088084;0.092842958
997;4.2400979;0.54697921;0.078407059
999;4.31334909;0.58171508;0.076095511
1001;4.263256886;0.55860382;0.093828742
1003;4.194462928;0.51337703;0.131387782
1005;4.098545573;0.59071616;0.165906564
1007;3.952886927;0.59071616;0.164477762
1009;3.716466487;0.55992468;0.141393023
1011;3.73091302;0.5305102;0.122457666
1013;3.777529379;0.44312293;0.08970324
1015;3.767007307;0.44312293;0.071404805
1017;3.784277239;0.41687959;0.083255644
1019;3.591258388;0.5436776;0.117229237
1021;3.475628074;0.52524977;0.155806994
1023;3.38434931;0.53787813;0.167939586
1025;3.327423091;0.53787813;0.167149563
1027;3.240014901;0.42961276;0.131690174
1029;3.191539813;0.4434486;0.090048514
1031;3.18097157;0.42484698;0.052161745
1033;3.369260028;0.42484698;0.056329292
1035;3.437000042;0.48358448;0.080447042
1037;3.350735782;0.45517375;0.107924658
1039;2.952766633;0.50430643;0.14050464
1041;2.899443328;0.44075074;0.148185207
1043;2.686232663;0.40210096;0.144826496
1045;2.638298964;0.48384063;0.119514137
1047;2.882646894;0.48796309;0.120142501
1049;2.681856987;0.51705618;0.101156678
1051;2.677411872;0.45080797;0.094355192
1053;2.411976386;0.56228832;0.118596239
1055;2.197752494;0.18488733;0.13893601
1057;1.893177599;0.5365792;0.128476094
1059;1.910339498;0.44344432;0.131137424
1061;1.919416406;0.56949046;0.115371268
1063;1.95097739;0.48046522;0.080125975
1065;2.134970302;0.43760154;0.069651234
1067;1.802758065;0.50246472;0.08007843
1069;1.85500275;0.46110798;0.095289942
1071;1.607665142;0.53171823;0.126124443
1073;1.675324906;0.5449161;0.134435725
1075;1.373242148;0.56327441;0.11108164
1077;1.39579113;0.49530963;0.085485342
1079;1.504715606;0.47339356;0.052955135
1081;1.501185248;0.49696043;0.053516057
1083;1.480125842;0.52156153;0.046028048
1085;1.628862442;0.53302572;0.070444853
1087;1.399731623;0.4438962;0.085091351
1089;1.299734654;0.47108233;0.121916386
1091;1.241835625;0.44243684;0.090520963
1093;1.132552697;0.49928022;0.103211878
1095;1.13564656;0.38766993;0.078048414
1097;1.194592619;0.38614907;0.057081019
1099;1.335592287;0.44192828;0.038355771
1101;1.237853665;0.43641544;0.044071395
1103;1.156149145;0.42273147;0.050387908
1105;0.932260792;0.39849561;0.072734181
1107;0.987636047;0.45980049;0.078240401
1109;0.979226174;0.36268166;0.069715116
1111;0.931960659;0.32551317;0.064939293
1113;0.934695364;0.34049661;0.058142068
1115;0.839640763;0.37025867;0.04920619
1117;0.851306739;0.36283888;0.060807038
1119;0.878666818;0.36372926;0.089604283
1121;0.900074979;0.38973731;0.107587079
1123;0.949458864;0.45113364;0.115779732
1125;0.933959958;0.24002429;0.102584652
1127;0.938677936;0.37209183;0.085477584
1129;0.900555327;0.31208588;0.049804856
1131;0.919426302;0.38071056;0.043673393
1133;0.964596723;0.31755915;0.052274699
1135;0.988721832;0.39386459;0.082504138
1137;1.015302937;0.32777681;0.10541981
1139;1.011649367;0.39172715;0.141726422
1141;1.006419038;0.25084142;0.15459659
1143;1.012953258;0.18853279;0.11802736
1145;1.044136556;0.30857999;0.104786287
1147;1.066092643;0.28898799;0.08673876
1149;1.065492625;0.32083509;0.070265716
1151;1.102391594;0.30331902;0.062905416
1153;1.078514724;0.41017744;0.089458961
1155;1.065100334;0.38167045;0.113169552
1157;1.085677047;0.37626617;0.135835153
1159;1.090556202;0.35195224;0.115994542
1161;1.093933002;0.34534474;0.117280996
1163;1.076387307;0.34534474;0.118590614
1165;1.034086791;0.34215169;0.113180033
1167;1.018861149;0.21096651;0.124935243
1169;1.012926903;0.31658642;0.160524245
1171;1.009353261;0.39631058;0.18614549
1173;1.036270781;0.3356966;0.169526345
1175;1.018070347;0.30622116;0.150562254
1177;1.002151038;0.27662487;0.119630666
1179;1.018684497;0.28374039;0.120321397
1181;1.012181595;0.3363704;0.115677905
1183;1.042898435;0.31089604;0.139137921
1185;1.054607414;0.32680836;0.139610048
1187;1.06101963;0.2986495;0.151479205
1189;1.074480914;0.33580944;0.131516071
1191;1.03420079;0.2315061;0.112708643
1193;1.045929261;0.28057782;0.092122857
1195;1.10044496;0.27403984;0.110881295
1197;1.116485008;0.30179496;0.133595472
1199;1.089473963;0.15281991;0.157527601
1201;1.101033095;0.25780988;0.178710522
