Repository: johodges/materials

## A Non-Dimensional Scaling Approach to Modeling Material Pyrolysis

This repository contains the data, scripts, and technical documents required to generate the SPyro cone validation cases.

## Instructions
* Clone this repository with submodules
  ```
  git clone --recurse-submodules https://github.com/johodges/materials
  ```
* Pre-process data
  ```
  python materials/scripts/initialize.py
  ```
* Build latest FDS (example for impi_intel_linux target, but use relevant make target for platform)
  ```
  git clone git@github.com:firemodels/fds.git && cd fds
  cd Build/impi_intel_linux
  ./make_fds.sh
  ln -s fds_impi_intel_linux fds
  cd ../..
  ```
* Run cases
  ```

File: data/rise_materials/Testdata-1713.txt
Keywords
Material1;Material2;Material3;Material4;Product;Object;Scenario;Method;Reference;Comment;Owner;IsPublic;ImportDate
Transparent polycarbonate;;;;IN3-1;Polycarbonate sheet;;ISO 5660;TRANSFEU;;TRANSFEU;1;2011-03-15 17:17:34
Scalars
Flux (kW/m2);tig (s);qmax (kw/m2);qtotal (MJ/m2);q180 (kw/m2);q300 (kw/m2);Sample mass (g);Mass loss (g);DHc (MJ/kg);Peak smoke production (m2/m2s);Total smoke produced (m2/m2);Specific extinction area (avg) (m2/kg);MARHE (kW/m2);Area exposed (m2);Observations;Test date (YYYY-MM-DD);Test identifier;Product thickness (mm);Thickness1 (mm);Thickness2 (mm);Thickness3 (mm);Thickness4 (mm);Product density (kg/m3);Density1 (kg/m3);Density2 (kg/m3);Density3 (kg/m3);Density4 (kg/m3);Product area weight (kg/m2);Area weight1 (kg/m2);Area weight2 (kg/m2);Area weight3 (kg/m2);Area weight4 (kg/m2)
50;65;332.79;48.41;;;31.87;31.17;13.66;;4709.92;;138.09;0.0088;Flashing from 56s. Intumescence after ignition. Unidentifiable end flame.
;2010-11-11;c_LSFIRE_IN-3-1_50c;2.3;;;;;;;;;;;3.09;;;
VectorData
Time (s);HRR (kW/m2);Mass (g);SPR (m2/(m2*s))
1;4.611351188;31.87;0.030432092
3;5.804244898;31.83454689;0.049605451
5;5.902558366;31.76597741;0.049605451
7;7.450838843;31.81254069;0.049605451
9;7.078202253;31.63721172;0.041002869
11;6.168757319;31.76302898;0.026815021
13;4.492464583;31.76376257;0.033658467
15;3.171155079;31.81555165;0.061308183
17;2.377259408;31.52923044;0.064758447
19;1.50638279;31.5544138;0.064758447
21;1.486863471;31.36524141;0.064343081
23;1.300656546;31.48885893;0.052633404
25;1.284356667;31.51787592;0.064311676
27;1.301730472;31.5279972;0.111226804
29;1.300024946;31.52603036;0.128414504
31;1.293372057;31.51834588;0.146633752
33;1.311308089;31.47940403;0.153312979
35;1.303352095;31.48615902;0.130153705
37;1.301662338;31.4610163;0.141268577
39;1.288885735;31.49816533;0.209026818
41;1.288777701;31.49420664;0.259479594
43;1.299052747;31.47487796;0.318447227
45;1.305120232;31.47487796;0.406926965
47;1.302493788;31.44999106;0.486478911
49;1.291454713;31.48572188;0.566518417
51;1.319028657;31.49209184;0.723710182
53;1.279383363;31.46553404;0.862073257
55;1.191238767;31.46553404;0.953158179
57;0.978758415;31.41145248;1.045665244
59;1.162152877;31.36325946;1.212877549
61;-0.150683923;31.21826201;1.552117991
63;-0.008186137;31.37569197;2.016211031
65;-1.852690364;31.33791668;2.712959654
67;-2.821805115;31.28445044;4.155327809
69;6.087371127;31.33108406;7.544638059
71;27.65757916;31.13091978;12.6381513
73;57.0064579;30.91117203;20.8999632
75;84.6550337;30.64216421;29.74063474
77;114.5079439;30.22214121;37.33222291
79;139.5078627;29.79545179;42.87659547
81;157.2889308;29.31709572;47.40812735
83;174.0544302;28.82898101;47.66637409
85;188.8209247;28.38770729;46.38208863
87;199.5167804;28.19813111;45.34626498
89;208.7167252;27.72448556;46.04857647
91;210.9397196;27.22818307;45.26378764
93;224.0313121;27.22818307;46.80737071
95;229.1939173;26.27522956;48.35315935
97;236.9421514;25.75388074;51.75324324
99;245.1853906;25.28142832;56.0129435
101;256.9761044;24.67819179;58.39003641
103;266.0445102;23.85494857;60.54132361
105;274.5987581;23.17500377;62.02333471
107;281.4993473;22.93563192;63.31422467
109;280.5526061;22.07063544;62.30682305
111;286.4094764;21.19320362;62.49911622
113;285.4427463;20.28262355;62.73317155
115;289.5743608;19.41805802;65.35197345
117;301.5133277;18.55477934;65.74062117
119;315.684896;17.84006238;65.49066892
121;317.649793;16.87524165;65.782707
123;322.2579267;16.55220023;65.69773275
125;330.6763737;15.67725099;63.41651174
127;332.3997939;14.80765261;60.13554344
129;332.7948741;15.67618164;56.53111522
131;330.0139942;15.28853411;53.81229317
133;315.7792998;14.81742591;49.37363269
135;301.537793;14.81742591;45.54566602
137;283.7434779;13.90807631;43.12536355
139;270.7243736;13.47721198;40.96738596
141;256.8791217;13.06096426;37.9829707
143;241.879354;12.61662956;35.78778348
145;234.5719472;12.33594732;33.94620203
147;228.921693;11.98399205;32.0067328
149;223.5427647;12.54691593;29.56196013
151;224.615149;12.03586356;27.18003572
153;219.1449599;11.91162943;23.98593373
155;216.7878538;11.7643735;20.43515631
157;203.5464064;11.69633586;17.01881299
159;191.684097;11.12096202;14.74910587
161;181.8757462;10.44524578;12.75691091
163;170.1094024;10.53249893;11.62843419
165;168.2180835;10.53249893;11.07763227
167;159.8558087;9.56237153;11.05829766
169;156.3927853;9.56237153;10.34351511
171;156.8426202;9.18756393;9.575459718
173;155.2639637;9.05087306;8.631958762
175;145.2896813;9.10077554;7.671698948
177;138.6226939;9.28062433;6.159428016
179;124.0039639;8.82008236;5.0749635
181;114.8429195;8.68032894;4.422503559
183;105.445982;8.58227095;3.805032554
185;98.36025237;8.52336165;3.212393018
187;91.20097734;8.45882381;3.053960455
189;86.31010921;8.45607909;2.819750015
191;80.93021828;8.33821151;2.388080548
193;77.81239806;8.31142812;2.23394566
195;75.63792356;8.25176751;2.200670826
197;72.09527578;8.15910152;2.098468922
199;71.84821918;8.13293136;2.096684707
201;70.24092048;8.1542519;2.192088273
203;70.99093928;8.1542519;2.220660906
205;70.45141454;8.05109992;2.037414462
207;71.32038066;7.97099826;1.817757529
209;70.18949912;7.92789922;1.547776091
211;68.68073286;7.93372627;1.305222416
213;67.41396197;7.88905741;1.061265565
215;68.88393072;7.83901633;0.946084403
217;65.24881248;7.83449287;0.814298789
219;65.75267291;7.74569908;0.700817889
221;64.79128982;7.64412631;0.57439633
223;63.5806538;7.55692318;0.491637453
225;63.41679601;7.58500078;0.41888674
227;63.07659769;7.54774964;0.408959377
229;62.64545333;7.52170713;0.356214579
231;61.48720558;7.4525265;0.322622785
233;60.23750787;7.33152761;0.274389038
235;61.26092261;7.2964392;0.231412927
237;60.21435361;7.30920881;0.175702668
239;59.34739918;7.37120982;0.20385966
241;58.01711495;7.423621;0.206990081
243;58.84756989;7.22544231;0.192977199
245;58.37550479;7.13585814;0.168176196
247;58.25195761;7.08749631;0.14276743
249;58.92544535;7.08749631;0.128465899
251;59.18771141;7.0862318;0.115756499
253;58.22020001;7.00729461;0.12719207
255;56.75763737;6.94911525;0.132776155
257;57.70911189;6.9718988;0.143088037
259;57.09985308;6.88451592;0.133314953
261;58.24268305;6.91283111;0.149172465
263;58.81062547;6.9176599;0.168282121
265;57.24716318;6.94141202;0.177227337
267;58.08677158;6.76411152;0.163834051
269;57.55439531;6.7426227;0.15798649
271;57.16884311;6.68934298;0.153059517
273;57.55948829;6.68814673;0.141181809
275;58.00481684;6.6743997;0.159941976
277;56.69292223;6.64012043;0.156806716
279;57.46348396;6.5837391;0.150836202
281;58.88653338;6.55065661;0.126976957
283;56.54495594;6.48192041;0.131126095
285;57.91633693;6.50508014;0.119320004
287;58.47775246;6.53920206;0.139369045
289;57.18202117;6.48637563;0.138845945
291;57.48197417;6.36828975;0.136665424
293;57.95871202;6.28859135;0.135215526
295;56.80346733;6.26890733;0.143787147
297;56.03853602;6.2699056;0.177148818
299;56.72796162;6.16549797;0.235018503
301;57.20999188;6.25268286;0.26883646
303;57.11462064;6.16607266;0.270055098
305;56.8205084;6.09727706;0.260360064
307;56.88897104;6.0397198;0.251490982
309;56.54361319;6.00428544;0.255622225
311;55.52598052;6.10015099;0.26405303
313;55.39477007;6.01042979;0.27193648
315;56.81327832;5.97999302;0.254677658
317;54.62543274;5.9126792;0.278032584
319;56.57400539;5.87766842;0.265657414
321;54.99850621;5.85818291;0.299947883
323;55.46646899;5.85433155;0.306473213
325;55.44859138;5.7861195;0.320080127
327;54.67229515;5.73766961;0.277953612
329;55.12545845;5.63395494;0.276743093
331;55.09462614;5.63395494;0.252574643
333;54.38812747;5.66093632;0.257317629
335;53.93337895;5.63723422;0.259606528
337;54.03944637;5.93650218;0.255185496
339;53.08776713;5.54250344;0.22888795
341;53.60098348;5.48165752;0.246566825
343;53.00581054;5.51513703;0.247286687
345;53.36281502;5.55963761;0.276251648
347;53.44471789;5.44668791;0.281051898
349;52.9735436;5.35664107;0.294417187
351;52.25029335;5.32030848;0.306496546
353;52.10315747;5.33731447;0.32194921
355;51.80032698;5.31517386;0.293092401
357;51.56949864;5.24558788;0.299108854
359;51.23857992;5.17952762;0.301294832
361;51.82619432;5.10821395;0.26411208
363;51.40277344;5.10821395;0.268899467
365;50.9190288;5.14961291;0.301866043
367;50.52089435;5.13384173;0.304448943
369;51.04912402;5.04255019;0.291693682
371;50.75098503;4.98053979;0.309038648
373;50.25029867;4.95837834;0.299776886
375;50.32271349;4.98445992;0.304914737
377;50.24067665;4.98445992;0.316846335
379;49.88655051;4.92163153;0.321521114
381;49.73012601;4.78072251;0.271529534
383;49.67366563;4.87883989;0.258415855
385;48.29545281;4.82331825;0.248256243
387;48.15362442;4.82331825;0.267313984
389;47.60217257;4.79792753;0.278962471
391;47.68584555;4.72830247;0.280954232
393;48.43452206;4.65333595;0.272915207
395;47.36859001;4.61876075;0.286254225
397;46.56550392;4.64035013;0.285759131
399;46.67267835;4.60112328;0.278417692
401;46.48765911;4.57623587;0.301768551
403;46.90497509;4.45389223;0.296969371
405;45.95246853;4.44598163;0.254295108
407;46.05359487;4.44639636;0.254738612
409;45.23204809;4.43579002;0.283057544
411;44.73165714;4.43183133;0.2530416
413;44.28015918;4.40729977;0.261819727
415;44.98334526;4.2836437;0.277660441
417;45.14765492;4.28318989;0.247691344
419;44.2064257;4.23282319;0.25276448
421;42.33769222;4.29760956;0.300269826
423;43.324119;4.23906549;0.339591486
425;42.82626723;4.19950415;0.314686178
427;42.74083417;4.20668273;0.291776691
429;42.35826167;4.09475005;0.250360481
431;42.26021892;4.07729963;0.246798893
433;41.96164381;4.04370186;0.239239762
435;42.34111054;4.06796666;0.255249538
437;42.31339561;4.0597893;0.278307996
439;41.59366167;4.01879673;0.282835741
441;40.77900344;3.91826182;0.288897413
443;41.44221074;3.91890163;0.277934577
445;41.24285485;3.95486951;0.305992304
447;40.70190823;3.91460585;0.312095571
449;40.494955;3.85737422;0.308971904
451;40.40889654;3.84967984;0.286332567
453;40.14550778;3.79073303;0.268195433
455;39.7809575;3.86868289;0.263668105
457;39.23856603;3.76294251;0.28533442
459;38.96654179;3.86144493;0.285320777
461;39.31166834;3.54123053;0.269406171
463;38.57847133;3.72681728;0.249505421
465;38.3470334;3.64762322;0.230395494
467;39.05529543;3.62781103;0.209739798
469;37.6294313;3.5991822;0.227506464
471;37.6632368;3.56573239;0.240682761
473;38.22842476;3.57471003;0.250907595
475;36.88144934;3.45418527;0.233799089
477;37.28599226;3.55277626;0.233327062
479;36.93413223;3.49923969;0.255941111
481;35.93391879;3.53955389;0.259440217
483;35.71102466;3.53673884;0.24171936
485;35.45027949;3.42054894;0.265008126
487;35.26551755;3.41652825;0.259301772
489;35.3956066;3.42128044;0.245248024
491;34.94909675;3.43170964;0.245541261
493;35.2623434;3.38584608;0.25374603
495;35.07814167;3.32973152;0.222529427
497;34.90304631;3.26389947;0.218373537
499;34.38011841;3.25111788;0.203947569
501;34.48389632;3.3174152;0.207147317
503;34.06572378;3.27336843;0.231348716
505;34.29158512;3.17521249;0.239152272
507;33.47386537;3.14056903;0.23720457
509;33.76515383;3.14408537;0.247058135
511;32.82511788;3.18811182;0.294160226
513;32.95077152;3.13973019;0.290171197
515;32.59731953;3.14912204;0.283864126
517;32.17474417;3.09953478;0.271265528
519;32.19751905;2.99811102;0.276470392
521;32.30251185;3.04341135;0.235765165
523;31.81069593;3.05091608;0.248262777
525;31.84806348;3.0040454;0.275030049
527;31.28433422;2.93571507;0.274304219
529;31.33281779;2.92293661;0.257104591
531;30.69025666;2.95294041;0.264484072
533;30.9060751;2.86713049;0.259168159
535;30.49638498;2.90127898;0.265650959
537;29.66114825;2.88433238;0.270326147
539;29.93835226;2.83554436;0.278744019
541;29.82840607;2.77860919;0.287609087
543;29.58869949;2.80429637;0.267863223
545;28.48300132;2.77108414;0.260621612
547;28.33672707;2.78442843;0.266031552
549;28.26957792;2.6983309;0.246734732
551;28.42606807;2.64165312;0.251049267
553;27.99680322;2.65741492;0.294286818
555;27.27020763;2.70641031;0.289686529
557;27.81622428;2.64750153;0.282361369
559;27.53583518;2.58392131;0.306490475
561;26.55042523;2.59525968;0.279835368
563;27.08652372;2.60415657;0.261056758
565;26.54859258;2.61636347;0.264887253
567;25.79836795;2.53664424;0.264369446
569;26.24060743;2.48625669;0.251211506
571;26.00454301;2.48625669;0.251826116
573;25.34111681;2.49944102;0.244231756
575;25.22387242;2.52521729;0.255369706
577;25.64610863;2.48212086;0.248941809
579;25.52805971;1.66428319;0.229061844
581;24.22542236;2.37403121;0.234768292
583;23.46885987;2.39984551;0.220405273
585;23.8259861;2.41361338;0.192466393
587;23.80622656;2.35903947;0.198724719
589;23.61643017;2.31081466;0.231547948
591;23.29205582;2.3339624;0.242601389
593;23.1463727;2.32014764;0.268257048
595;22.51654921;2.36338266;0.294657667
597;22.54791892;2.33775488;0.299694447
599;22.58507976;2.23090056;0.249776888
601;22.39174518;2.22016657;0.216971687
603;22.09053026;2.19338317;0.190145068
605;21.9689418;2.20558956;0.196215798
607;21.34252766;2.22529181;0.22231378
609;20.86322876;2.20649613;0.2413877
611;20.59590477;2.18817769;0.23321191
613;20.68605258;2.0845021;0.225401562
615;20.64958529;2.11650869;0.212906775
617;20.32526811;2.11650869;0.221155696
619;19.90324812;2.16043719;0.253710545
621;19.64295215;2.09332239;0.276736655
623;19.01324669;2.15262454;0.272854547
625;19.42218789;2.044327;0.233119423
627;19.35980065;2.044327;0.20056838
629;18.98294898;2.0182548;0.181094939
631;18.92438644;2.03385665;0.200887992
633;18.64844166;2.07847602;0.228936688
635;18.41705525;2.06119389;0.253760911
637;17.75651773;1.96893429;0.260162175
639;17.89523362;1.87385079;0.255726967
641;17.77691782;1.89561783;0.246043417
643;17.6231257;1.89561783;0.250537326
645;17.27527341;1.92745561;0.285624929
647;16.83770611;1.92745561;0.272943568
649;17.01326347;1.93687716;0.262378967
651;17.00937568;1.88793231;0.252202065
653;16.57500331;1.92982572;0.231600632
655;16.87555834;1.90016006;0.217479686
657;16.18362663;1.91372942;0.259347231
659;15.84599174;1.86393427;0.280113275
661;15.46487638;1.70507152;0.2719769
663;15.67783212;1.84857834;0.274353966
665;15.58394307;1.72707615;0.254851828
667;15.18846545;1.74553369;0.235703665
669;15.15369453;1.81846773;0.236822398
671;14.84082053;1.82380972;0.252244364
673;14.64226783;1.74574106;0.221860451
675;14.87166821;1.81853598;0.212408558
677;14.77962822;1.93608938;0.173451408
679;14.63977807;1.72242451;0.182485378
681;14.55292662;1.71413721;0.187215424
683;14.20236244;1.72386721;0.223650998
685;14.2879956;1.70035215;0.23485814
687;14.08314836;1.6885011;0.241956486
689;14.09421599;1.52670502;0.208820023
691;14.09233245;1.61436404;0.186183744
693;14.02126157;1.64882097;0.189676968
695;13.66995888;1.62126751;0.215328974
697;13.54874705;1.64144337;0.23112814
699;13.39500807;1.60019342;0.229224444
701;13.59176354;1.53404407;0.220446194
703;13.42438259;1.48459539;0.226852336
705;13.44989007;1.59178785;0.210375409
707;13.0109221;1.64492741;0.226429496
709;12.78620083;1.57441402;0.246697906
711;12.59663276;1.54951827;0.263585888
713;12.59981058;1.50309201;0.240482133
715;12.57777446;1.50445499;0.223072896
717;12.48046156;1.46542666;0.208378966
719;12.39808461;1.53064547;0.224433293
721;12.08998966;1.43864013;0.239695608
723;11.92283778;1.49498291;0.247779389
725;11.66794908;1.4375262;0.257522501
727;11.80794759;1.4375262;0.249528319
729;11.75343869;1.42963644;0.238440714
731;11.6991184;1.37817352;0.236477133
733;11.10581687;1.44580464;0.250640253
735;11.31095824;1.44423429;0.257882234
737;10.97810587;1.41097153;0.263004876
739;11.03459085;0.57217856;0.242587606
741;11.05519862;1.34743247;0.225371619
743;10.74153972;1.34687811;0.20410297
745;10.75177768;1.42992404;0.214469404
747;10.44508746;1.35395925;0.240348418
749;10.18756506;1.37778848;0.264175266
751;10.31605527;1.30518894;0.271135533
753;10.39703469;1.28406431;0.273333112
755;10.55174206;1.26766322;0.26688421
757;10.33992902;1.24879928;0.290986357
759;10.01761422;1.33445238;0.297392739
761;9.864154317;1.33438413;0.306015782
763;9.429973002;1.26839473;0.296801511
765;9.476663468;1.24533243;0.279399272
767;9.636843887;1.24533243;0.252461514
769;9.558669821;1.34687499;0.243486175
771;9.249229015;1.26696089;0.266784052
773;9.065201641;1.33711842;0.278849255
775;8.902988264;1.27942518;0.293751431
777;8.851075792;1.2370368;0.293894432
779;8.737020593;1.20074328;0.283747283
781;8.59935706;1.20714293;0.253179955
783;8.801526783;1.19293011;0.269080669
785;8.675302209;1.23619536;0.295742392
787;8.310087112;1.1967226;0.3089118
789;8.076578724;1.23109929;0.31408831
791;8.145471444;1.17839218;0.294703641
793;8.129266689;1.15735664;0.273168528
795;8.112362032;1.14077371;0.250590125
797;8.171219616;1.15848204;0.244368139
799;7.602150661;1.25859388;0.264210851
801;7.552890357;1.13607518;0.267058062
803;7.652429927;1.18626422;0.259428686
805;7.714235793;1.07936822;0.256878242
807;7.489621581;1.12656454;0.211602663
809;7.191975392;1.03279348;0.217505995
811;7.078687739;1.03887583;0.241575626
813;7.098571337;1.17178516;0.241915584
815;7.058117787;1.03951928;0.23669435
817;7.014867267;0.9688871;0.244976829
819;6.911246157;0.96420577;0.227865935
821;6.629574455;1.03076672;0.244449059
823;6.905288154;1.0397527;0.267458614
825;6.749773584;1.04800978;0.25960094
827;6.857996276;1.06234973;0.267200462
829;6.843533885;1.02741867;0.245152002
831;6.57699317;1.05623768;0.244014741
833;6.189260891;1.07943595;0.254065607
835;6.233928954;1.09686553;0.230149353
837;6.258636295;1.03171497;0.217839656
839;6.14918473;1.05380817;0.216327176
841;6.005116657;0.94706014;0.198566896
843;5.894423611;0.99571739;0.217797833
845;5.642084156;1.02841746;0.251311635
847;5.913904303;1.04565217;0.259651023
849;5.86447975;0.93508196;0.266034075
851;5.566449234;0.89807726;0.262901139
853;5.42236378;1.05823473;0.24240565
855;5.59229794;0.98641776;0.249808509
857;5.634673763;0.98641776;0.247071927
859;5.64682816;1.0418003;0.242017924
861;5.510674782;1.0144839;0.236163436
863;5.273448805;1.01932206;0.23300758
865;5.023296051;1.04844587;0.230526605
867;5.097561719;1.01601256;0.240704375
869;5.17239044;1.00840676;0.236554618
871;5.101083606;0.98622811;0.233807281
873;5.13659566;0.97822842;0.238116135
875;4.726793421;1.00507954;0.241606881
877;4.757448231;1.03650572;0.241871611
879;4.87865045;1.03911289;0.245129135
881;5.053079229;1.00833017;0.225203466
883;4.78086803;0.89263471;0.214151527
885;4.228074876;0.93989928;0.22855988
887;4.315846037;0.92490754;0.23385428
889;4.445657437;0.96496385;0.232199115
891;4.499204091;0.95443774;0.232932793
893;4.520073098;0.86437892;0.207933734
895;4.20229595;0.82007685;0.197775295
897;4.128849646;0.83827702;0.198530921
899;3.885064642;0.9464469;0.228683967
901;4.092993321;0.89261387;0.239792404
903;4.195571093;0.86908944;0.246844801
905;4.081929665;0.82008571;0.217583024
907;4.053586407;0.79099108;0.232692289
909;3.854002096;0.85472865;0.223972151
911;3.881345207;0.87094374;0.226877335
913;4.147237545;0.71679202;0.235162092
915;4.114274692;0.82790722;0.237801519
917;4.078944202;0.7575121;0.228501012
919;3.592953101;0.7575121;0.245885521
921;3.665809858;0.83015905;0.259353873
923;3.409367978;0.83015905;0.251572139
925;3.514620825;0.76512676;0.240397637
927;3.711232956;0.79219724;0.237064861
929;3.51986694;0.83144492;0.21399989
931;3.414371234;0.88833841;0.227944811
933;3.053375769;0.8511055;0.24507857
935;3.244915471;0.74263915;0.261588949
937;3.284521765;0.74263915;0.246290804
939;3.437292907;0.74333783;0.242667645
941;3.059029889;0.81126541;0.232361786
943;3.032945765;0.74061239;0.248537191
945;2.873996803;0.74004084;0.248781437
947;2.865485915;0.77437012;0.261682459
949;2.879650356;0.58676912;0.262878953
951;2.990469599;0.65321493;0.229077459
953;2.938793092;0.71037465;0.222215618
955;2.575529342;0.65746017;0.26030691
957;2.62200595;0.77046823;0.258348289
959;2.484503222;0.68902234;0.23691422
961;2.75159745;0.68622865;0.236600023
963;2.783845242;0.66454132;0.205467834
965;2.805921325;0.68421387;0.172746256
967;2.459559542;0.65266942;0.206283497
969;2.40429441;0.70042896;0.238123086
971;2.274274788;0.63079557;0.248306727
973;2.279903805;0.66274277;0.258199972
975;2.402545486;0.63704673;0.249118627
977;2.125661086;0.58521597;0.22164693
979;2.124214456;0.56755818;0.220419783
981;1.835561374;0.58186791;0.233129257
983;1.922076727;0.58776374;0.24660396
985;2.042284018;0.57341546;0.267247096
987;1.972188528;0.68368035;0.262448402
989;2.094457234;0.60134561;0.248418845
991;2.027538614;0.5727845;0.254575059
993;1.580239804;0.58252335;0.246671576
995;1.494322249;0.66143866;0.226037941
997;1.618085163;0.67867338;0.306299846
999;1.560416677;0.63471466;0.305812917
1001;1.800165017;0.58490232;0.308108047
1003;1.666137079;0.56688034;0.29605409
1005;1.433786962;0.66305121;0.327485584
1007;1.395589991;0.62580058;0.256438495
1009;1.307625682;0.60563306;0.251498547
1011;1.315724419;0.68505532;0.230678582
1013;1.521566862;0.63194233;0.216281874
1015;1.421004481;0.55105914;0.184849568
1017;1.504298534;0.43268826;0.18382966
1019;1.462163381;0.50679563;0.216703513
1021;1.182387824;0.64237986;0.228628403
1023;1.054436363;0.51399504;0.251207381
1025;0.973830193;0.55583791;0.238801218
1027;1.093013847;0.55583791;0.226083109
1029;0.961911102;0.47029422;0.209957251
1031;1.275029612;0.48348741;0.205689687
1033;1.021063004;0.49948628;0.222572289
1035;0.812095596;0.52674328;0.25848907
1037;0.52194081;0.5397588;0.267858139
1039;0.825861358;0.48908678;0.245891053
1041;0.777928098;0.47229701;0.240012625
1043;0.964344414;0.48782175;0.234570768
1045;0.875549405;0.49158454;0.22556201
1047;0.661129396;0.50321937;0.240986261
1049;0.514940062;0.42716548;0.295457512
1051;0.367688466;0.55880041;0.308206559
1053;0.492780116;0.50798042;0.292154126
1055;0.481763878;0.44125951;0.28815196
1057;0.580448825;0.38242784;0.269874895
1059;0.639064372;0.4145527;0.240342912
1061;0.313542244;0.44498895;0.264035126
1063;0.317250016;0.5027838;0.293114217
1065;0.342780124;0.50196267;0.292123321
1067;0.327529586;0.395422;0.274167491
1069;0.461405455;0.40412403;0.255558584
1071;0.487972501;0.3847943;0.241510841
1073;0.348499625;0.42362778;0.23179765
1075;0.385122392;0.43626973;0.265884818
1077;0.393066501;0.49460643;0.28237074
1079;0.385180936;0.43209222;0.288908803
1081;0.373094712;0.36523168;0.268746366
1083;0.366270208;0.41691083;0.256525135
1085;0.38638223;0.3551078;0.236462862
1087;0.386160614;0.40386613;0.259459554
1089;0.416536556;0.37545299;0.289086599
1091;0.433715413;0.44967029;0.295178684
1093;0.436381675;0.39003886;0.297214495
1095;0.422027159;0.36130008;0.280852281
1097;0.409081593;0.34924167;0.243863189
1099;0.426732425;0.38817205;0.227208571
1101;0.441488206;0.4576606;0.24840032
1103;0.436891749;0.38273264;0.241775273
1105;0.449995673;0.38273264;0.230638954
1107;0.451811876;0.29206058;0.22472814
1109;0.442922667;0.43078499;0.203079274
1111;0.44024119;0.42230283;0.198417776
1113;0.46060974;0.38901037;0.219421405
1115;0.460180693;0.37655807;0.234522252
1117;0.450842913;0.39971831;0.225437812
1119;0.436357482;0.36552814;0.230413873
1121;0.449712262;0.20643666;0.221756382
1123;0.468074354;0.35172171;0.231202295
1125;0.485224799;0.36061859;0.243831598
1127;0.503855229;0.37823835;0.281380088
1129;0.501594754;0.341974;0.282745513
1131;0.501245346;0.2545135;0.253303824
1133;0.490633164;0.28301521;0.229344726
1135;0.524232042;0.30648025;0.225045245
1137;0.541074036;0.37619387;0.210172121
1139;0.545438953;0.31389588;0.21435482
1141;0.541390535;0.28724847;0.234725522
1143;0.5351761;0.27054727;0.208543771
1145;0.527416418;0.29579002;0.180745372
1147;0.550096268;-0.12297421;0.19832144
1149;0.564006619;0.36219728;0.217415411
1151;0.559839414;0.3571903;0.222569859
1153;0.568581042;0.28361646;0.245356467
1155;0.561323536;0.27896482;0.25068923
1157;0.5809012;0.22222816;0.224180813
1159;0.578404076;0.23830362;0.224021641
1161;0.578002768;0.30451237;0.246039932
1163;0.597301276;0.25795898;0.262056346
1165;0.592153174;0.34242729;0.295421971
1167;0.593604266;0.32248797;0.292870812
1169;0.581724252;0.24065653;0.250805346
1171;0.591545512;0.20650491;0.21521143
1173;0.61468405;0.23426574;0.195812613
1175;0.625637462;0.23194617;0.183642479
1177;0.640670865;0.20728748;0.228298057
1179;0.623862853;0.25683306;0.263667964
1181;0.632636296;0.24869426;0.260965035
1183;0.649796279;0.25413368;0.255982476
1185;0.649098952;0.17763537;0.245233574
1187;0.650701961;0.20637414;0.232706057
1189;0.66829368;0.24379357;0.229032036
1191;0.658443655;0.27463569;0.293594938
1193;0.661628288;0.24552908;0.319549747
1195;0.653861071;0.23769872;0.304862945
1197;0.665080716;0.25086221;0.287700812
1199;0.6745868;0.23793578;0.280529044
1201;0.677119043;0.1669988;0.228980854

File: data/rise_materials/Testdata-1714.txt
Keywords
Material1;Material2;Material3;Material4;Product;Object;Scenario;Method;Reference;Comment;Owner;IsPublic;ImportDate
Transparent polycarbonate;;;;IN3-1;Polycarbonate sheet;;ISO 5660;TRANSFEU;;TRANSFEU;1;2011-03-15 17:20:43
Scalars
Flux (kW/m2);tig (s);qmax (kw/m2);qtotal (MJ/m2);q180 (kw/m2);q300 (kw/m2);Sample mass (g);Mass loss (g);DHc (MJ/kg);Peak smoke production (m2/m2s);Total smoke produced (m2/m2);Specific extinction area (avg) (m2/kg);MARHE (kW/m2);Area exposed (m2);Observations;Test date (YYYY-MM-DD);Test identifier;Product thickness (mm);Thickness1 (mm);Thickness2 (mm);Thickness3 (mm);Thickness4 (mm);Product density (kg/m3);Density1 (kg/m3);Density2 (kg/m3);Density3 (kg/m3);Density4 (kg/m3);Product area weight (kg/m2);Area weight1 (kg/m2);Area weight2 (kg/m2);Area weight3 (kg/m2);Area weight4 (kg/m2)
75;32;343.06;50.95;;;31.95;31.43;14.28;;4487.98;;166.53;0.0088;Intumescence after ignition. Unidentifiable end flame.
;2010-11-09;c_LSFIRE_IN-3-1_75a;2.3;;;;;;;;;;;3.09;;;
VectorData
Time (s);HRR (kW/m2);Mass (g);SPR (m2/(m2*s))
1;6.805591032;31.95;0.06883858
3;6.851391003;32.17747248;0.109306189
5;6.253731211;31.99575604;0.138121386
7;5.751590064;31.96122404;0.154526682
9;5.192113567;31.77586885;0.151460386
11;4.03702428;32.30361493;0.178328671
13;2.953976578;31.80315083;0.202194791
15;2.285646634;31.80585676;0.205371774
17;1.933647113;31.808082;0.230109394
19;1.766959337;31.73996458;0.259760118
21;1.414670922;31.64230346;0.311989224
23;0.793109349;31.73755584;0.407093231
25;0.750741753;31.7419048;0.536780884
27;0.518421604;31.66159719;0.848438141
29;-2.431450183;31.71230768;1.311587874
31;-6.361937184;31.68956292;2.029618747
33;-7.895195595;31.64884751;6.20352515
35;7.50676088;31.50485869;13.62031207
37;39.92490933;31.38597843;21.82767012
39;79.40187871;30.99431701;31.4772797
41;114.0605671;30.70140025;41.25183936
43;140.7813834;30.34198901;48.60042369
45;167.1110231;29.81013088;52.47237577
47;188.3131728;29.3213234;54.95253938
49;209.4342;28.73165072;57.15749101
51;219.2942366;28.21567019;58.03833671
53;241.2261975;27.6290514;58.9792134
55;248.7167523;26.97053629;60.15165345
57;262.4059991;26.42408399;63.09464936
59;279.0390637;25.7892946;63.68730083
61;287.1841299;25.3314245;64.82728399
63;292.0339357;24.53357915;65.88369423
65;296.6092466;24.06306489;69.14371489
67;315.6099069;23.5196657;69.5564213
69;333.8789635;23.14957013;70.84895537
71;336.6994829;22.35700809;70.92864916
73;343.0580328;21.67920624;69.63540314
75;341.7695126;21.15680568;64.31938197
77;337.1627146;20.48952536;60.79342552
79;317.5661244;20.07977115;55.86692291
81;300.8696297;19.19831264;51.45651697
83;279.8081203;19.16141746;47.38945403
85;264.1831646;18.96256084;44.42082677
87;255.3451942;18.56890564;41.20639834
89;245.8220443;18.31915269;38.74429597
91;232.579841;17.85901115;37.57466755
93;220.75324;17.53791798;35.55289543
95;217.1182317;17.24146861;34.62069695
97;213.4672241;16.91084654;33.3359339
99;216.669995;16.31545381;32.87875286
101;212.4866098;15.67288082;31.16081895
103;212.9983525;15.45500552;30.12087147
105;209.3526656;14.88052216;28.34354444
107;205.4186758;14.10386189;26.16260356
109;196.0296178;13.70014474;24.09671606
111;188.5182446;13.28992802;23.11725465
113;190.8089419;13.01295738;21.82724501
115;184.4284731;12.05165709;20.602789
117;182.3139661;12.05165709;20.24866042
119;182.5727963;11.45172154;20.12235978
121;179.9032741;12.39091044;19.3756233
123;182.0337207;12.11861695;18.49993225
125;178.8122784;11.75265907;18.14070388
127;177.9120721;11.37007777;16.96925198
129;174.8422498;11.06256743;15.33974089
131;172.1890806;11.07656882;13.80779009
133;170.2238958;10.3980194;13.29048705
135;168.1274348;10.15967873;12.00902691
137;164.0907712;10.1875394;11.79076922
139;159.6907295;10.0982665;11.16999397
141;161.6980264;9.85908558;11.25953255
143;161.1438168;9.61908148;10.47337297
145;156.5513612;9.36618138;9.615669441
147;156.9591718;8.62654255;7.824969075
149;145.1005061;9.24321007;6.053628674
151;137.9367839;9.94024688;3.913925813
153;124.3757677;9.41804416;2.172325191
155;113.2525441;9.34008152;1.056816657
157;105.6996706;9.34008152;0.449698772
159;94.47242615;9.0143879;0.288021543
161;88.92439069;9.41561871;0.214302414
163;85.70376527;9.36910858;0.179661033
165;82.69865516;9.34535272;0.18950916
167;78.23875132;9.03574254;0.192161195
169;77.06667942;9.03574254;0.198888744
171;75.35719217;8.73756377;0.185563543
173;75.71981688;8.37485402;0.196900594
175;72.42389465;8.78205669;0.173627673
177;73.2038231;8.55524608;0.169473661
179;70.14384324;8.45506525;0.164369917
181;68.98258617;8.45506525;0.170987128
183;70.21118161;8.32757316;0.166468139
185;67.87443762;8.08322723;0.16576645
187;67.7431935;7.97058325;0.150134768
189;66.48021392;7.993025;0.136268337
191;66.68683724;7.26016079;0.143203834
193;65.76512451;6.8350996;0.183611721
195;64.2151873;7.9944154;0.210216119
197;64.34885247;7.6664384;0.223619815
199;64.84122088;7.58637035;0.219027664
201;65.93232974;7.55657016;0.243075278
203;64.12272806;7.7333036;0.224808922
205;64.17120577;7.52495457;0.216228991
207;64.23884518;7.48116253;0.203183314
209;65.04918924;7.47371685;0.204871237
211;63.75815955;7.36170692;0.1896247
213;63.11214417;7.26680461;0.174546865
215;62.8347922;7.31515765;0.156693915
217;63.95605193;7.27626718;0.152625677
219;63.13591121;7.27626718;0.158797278
221;62.71268644;7.12655555;0.165349021
223;61.94816871;7.12655555;0.18630704
225;63.22851823;7.12655555;0.184615364
227;61.69703629;7.18258643;0.172825668
229;62.70295921;7.18258643;0.177014878
231;63.62185972;7.18258643;0.202034997
233;61.41233437;7.03321694;0.196227607
235;61.06589074;7.03321694;0.199781653
237;61.83371575;6.70275395;0.200098904
239;62.34119225;6.1759793;0.206641033
241;60.92129104;6.87607125;0.181535416
243;63.04041423;6.81175018;0.183150244
245;60.70839557;6.8585702;0.173713612
247;61.05023104;6.82993393;0.18158171
249;59.70189303;6.71635766;0.171895821
251;61.0967577;6.70724622;0.206388951
253;61.39929816;6.70853017;0.200770734
255;61.43805519;6.69435799;0.207491209
257;60.58527824;6.6075444;0.229076015
259;60.44661541;6.55314702;0.240755586
261;60.3397479;7.17731046;0.223761245
263;59.78870418;6.56657041;0.208554916
265;59.91476602;6.50108859;0.212145365
267;59.46415496;6.41699045;0.183557125
269;59.60557888;6.48687463;0.18424548
271;58.45064133;6.37542418;0.159710802
273;59.53846632;6.37542418;0.163397143
275;58.80754462;6.41784184;0.141538965
277;58.09645431;6.41784184;0.170125717
279;58.40194064;6.59596076;0.179544352
281;57.45322467;6.29164809;0.185335736
283;58.87354277;6.22310815;0.180084207
285;57.89560052;6.13825857;0.176157239
287;58.55729741;6.1412654;0.16261459
289;56.20521639;6.14156629;0.163666346
291;56.07073613;6.13658382;0.149007962
293;58.10953576;6.11677608;0.146416935
295;57.23645075;6.49824992;0.166764103
297;57.48384898;5.97657885;0.173643211
299;56.44494506;5.95439886;0.162657878
301;56.62700605;5.97210985;0.179205683
303;57.32864246;5.9501197;0.171617122
305;55.72836227;5.85273303;0.152209213
307;55.195983;5.77154283;0.134301885
309;54.29010035;5.7902977;0.136333395
311;54.10046937;5.80367931;0.134607863
313;55.28155159;5.80312881;0.15035033
315;55.56129892;5.80312881;0.148997094
317;54.59403468;5.60608633;0.163228486
319;53.09746697;5.66947511;0.16255468
321;54.13938217;5.68090169;0.163475338
323;55.0513073;5.60774045;0.164260315
325;54.05740268;5.55420557;0.176585485
327;52.9522204;5.47701478;0.162632292
329;54.47124415;5.47701478;0.166768445
331;53.16753849;5.47701478;0.168122895
333;53.13470975;5.48268947;0.156949193
335;51.71636567;5.31081583;0.151440327
337;52.67184891;5.31081583;0.18008483
339;50.97640505;5.37427653;0.182008039
341;52.13537909;5.37427653;0.161700409
343;51.30953062;5.27081591;0.15664183
345;50.14269201;5.27081591;0.176422334
347;51.26708772;5.27081591;0.167167417
349;49.92636757;5.2298599;0.151177457
351;50.37559669;5.13967882;0.173286503
353;50.74571237;5.11553218;0.187078756
355;50.5048153;5.2667652;0.199235076
357;50.46149968;5.1152408;0.185484582
359;50.31871467;5.1152408;0.184346593
361;49.95276933;4.96601303;0.198585798
363;50.92830984;4.99655567;0.218834482
365;49.58609529;4.93228589;0.212340394
367;49.21314238;4.92669317;0.217461772
369;49.78871519;4.9065068;0.210764962
371;48.18465556;4.9065068;0.183952081
373;48.22335573;4.9065068;0.184453264
375;47.42439986;4.85077734;0.17236032
377;47.75460817;4.82859418;0.156203597
379;47.90395407;4.76206954;0.171588815
381;47.47558056;4.68661379;0.197053767
383;48.79851915;4.72995422;0.206228035
385;46.69534205;4.69497326;0.212318169
387;47.26495702;4.69497326;0.22547169
389;47.00705994;4.63168707;0.220729294
391;46.72405412;4.63080607;0.227388254
393;46.61198412;4.60163782;0.209978736
395;46.48209288;4.7346395;0.216370743
397;45.89124661;4.7346395;0.214360197
399;46.07980259;4.7346395;0.212780205
401;46.230288;4.7346395;0.230061827
403;46.30255773;4.7346395;0.242352633
405;46.57516443;4.47144202;0.22780406
407;46.25291853;4.38406947;0.218756273
409;45.7236251;4.39057387;0.224721145
411;45.49954121;4.30721871;0.207099374
413;45.23351432;4.34536885;0.194780208
415;45.02234663;4.34536885;0.196728346
417;44.76507447;4.25354634;0.209778233
419;44.78629035;4.21803286;0.233214018
421;44.0930853;4.21803286;0.224655944
423;44.53857952;4.24614878;0.227005718
425;45.06046327;4.16219236;0.220612066
427;44.04223329;4.06099665;0.209503528
429;44.75489142;4.07044759;0.196674952
431;44.07727098;4.07044759;0.203385446
433;44.52985956;4.14706673;0.207705507
435;41.89360115;4.10151904;0.202728977
437;43.11868374;4.00000128;0.225316495
439;42.34259848;4.31970081;0.227591118
441;42.45504658;4.02487292;0.207751003
443;41.87208383;4.02487292;0.177294171
445;43.21398951;3.93989378;0.187371047
447;41.44387344;3.8952604;0.191178212
449;41.30124068;3.8952604;0.183548837
451;40.78923738;4.09586021;0.180636499
453;40.72369906;3.89335721;0.187245111
455;40.07080146;3.78726892;0.192524911
457;40.7129871;3.78010298;0.195531632
459;40.59775913;3.75217691;0.210769847
461;39.72684806;3.82172953;0.204534205
463;40.32052412;3.82172953;0.209746351
465;40.27660121;3.69322963;0.224366636
467;39.87038749;3.69322963;0.1991435
469;39.42552095;3.67846518;0.180615609
471;39.05850248;3.65436137;0.175751228
473;39.43882478;3.65538356;0.174715426
475;38.29016578;3.65538356;0.188106914
477;37.19829862;3.62889163;0.207625413
479;37.13819769;3.62889163;0.220236555
481;37.59326307;3.54261955;0.23235946
483;37.22548909;3.50331766;0.257039776
485;36.30430183;3.50607542;0.24001834
487;36.72339901;3.60611937;0.249371013
489;36.16465207;3.48012446;0.231251615
491;35.71833125;3.42088581;0.242474693
493;35.57402389;3.72587165;0.234793766
495;34.76217576;3.72587165;0.230418295
497;35.0119492;3.43410771;0.213763157
499;34.67566011;3.34133175;0.214398635
501;33.83255958;3.35941662;0.213217211
503;33.2425143;3.32936737;0.225565859
505;32.88391131;3.33381785;0.217996514
507;33.63957463;3.31410054;0.187248216
509;32.67261257;3.28103177;0.191863596
511;32.2090391;3.23355973;0.206595846
513;32.10270964;3.27177015;0.201302871
515;31.86246794;3.28549125;0.169370544
517;31.87051086;3.20805086;0.184342348
519;30.54400878;3.2222352;0.186202001
521;29.50526182;3.14453358;0.168381659
523;29.02153073;3.20445493;0.165845482
525;28.76470071;3.18161023;0.20465385
527;29.54285035;3.12214365;0.208801033
529;28.59276526;3.0908316;0.210194218
531;27.97219005;3.09218483;0.21743517
533;27.10298004;3.09822863;0.219078238
535;27.54037471;3.10754155;0.209416231
537;27.12125714;3.06584308;0.216458507
539;26.84908449;2.97907232;0.236914373
541;26.17984547;3.05774537;0.232820049
543;25.73687691;3.06228576;0.224665938
545;25.12097056;3.06228576;0.230767626
547;24.87176631;3.0328769;0.215349341
549;24.5029115;3.1056172;0.209120486
551;23.62971979;2.92835231;0.225182368
553;23.1239779;2.9916808;0.204182291
555;23.74569702;2.99175325;0.183345074
557;22.97193246;2.90491004;0.188606404
559;22.22961086;2.88836244;0.19439645
561;22.17104526;2.91280945;0.175799832
563;22.15082839;2.91280945;0.187224477
565;22.152912;2.87275559;0.184600118
567;21.44510175;2.80437588;0.213780162
569;21.12082076;2.82283884;0.195337905
571;20.65754014;2.8472298;0.212863778
573;20.6246614;2.86175364;0.215072516
575;20.48326179;2.81626623;0.241674608
577;20.10766589;2.75393032;0.227633985
579;19.63369138;2.78675795;0.240772693
581;19.39912998;2.82276111;0.217699688
583;19.5781139;2.81439265;0.215956224
585;19.2760648;2.73019562;0.206916783
587;18.69987647;2.73056579;0.196720182
589;18.89520918;2.72637706;0.217554662
591;18.68815097;2.70421505;0.219225541
593;18.59961902;2.70573962;0.217097634
595;18.15790982;2.66889512;0.209873525
597;17.74938489;2.66889512;0.226113039
599;18.16040704;2.67502935;0.217705327
601;17.80494577;2.6719231;0.204253141
603;17.71020365;2.67451799;0.197062501
605;17.21832586;2.61175215;0.207496285
607;16.83944953;2.69009469;0.220096263
609;17.05716477;2.64979124;0.189378964
611;17.0803146;2.57220119;0.213315115
613;17.16526437;2.62623739;0.22704884
615;16.80110667;2.53544607;0.227918763
617;16.29930171;2.52643404;0.22360787
619;16.70644088;2.56456302;0.228550048
621;16.47546234;2.56061173;0.216796929
623;16.40947627;2.48535799;0.190837302
625;15.72433437;2.49068049;0.194801075
627;15.50587859;2.50848191;0.202936344
629;15.67440939;2.5107796;0.182545794
631;15.84143391;2.46583369;0.17481835
633;15.92408345;2.40878115;0.195053441
635;16.01466691;2.40107423;0.203020059
637;15.5964743;2.44145913;0.201741124
639;15.17637971;2.46088454;0.22719777
641;15.13670676;2.4831063;0.223566514
643;15.3702115;2.48675352;0.216580103
645;15.18175187;2.37968588;0.197283858
647;14.85715094;2.3751751;0.193270632
649;14.67277396;2.45228445;0.210417622
651;14.37306732;2.41509993;0.21124251
653;15.00648341;2.39064393;0.209617139
655;14.41756479;2.34926698;0.207404292
657;14.33640794;2.36062482;0.204229821
659;14.11334087;2.39904571;0.188571459
661;13.97070504;2.34186096;0.174742653
663;14.2233057;2.34586883;0.184804561
665;14.04950317;2.32806741;0.184293942
667;13.72031711;1.86687876;0.200783702
669;13.64474868;2.35488985;0.197649974
671;14.19013446;2.3438456;0.205650514
673;13.66036586;2.29186648;0.200825444
675;13.50894302;2.23885248;0.232332563
677;13.81607339;2.28984271;0.22168759
679;13.8067461;2.24633994;0.200038846
681;13.85454686;2.26813231;0.207027598
683;13.62347519;2.26813231;0.210360158
685;13.21271025;2.22958186;0.203441598
687;13.13842681;2.23462515;0.187410737
689;13.36733438;2.21141926;0.182660027
691;13.28644699;2.18232928;0.175227505
693;12.9063267;2.10403486;0.200881139
695;12.94836739;2.24125435;0.19152944
697;13.32582623;2.24125435;0.182563131
699;13.36450323;2.20529032;0.183424096
701;12.8674462;2.20328824;0.226897987
703;12.56134192;2.10392698;0.21910418
705;12.79069349;2.27743254;0.224648829
707;12.79048606;2.18811502;0.214378411
709;12.45438251;2.02944636;0.243804324
711;12.22713762;2.22981771;0.253731773
713;12.52990597;2.09557121;0.23920371
715;12.5046866;2.16855159;0.200620601
717;12.45661894;2.05960719;0.219890441
719;12.33592811;2.01921859;0.208853083
721;12.32651869;2.01515043;0.171217759
723;12.0281196;2.08000349;0.154648437
725;12.36764774;2.05170725;0.158774446
727;11.91754701;1.99023489;0.154683869
729;11.69786921;2.01115472;0.167349454
731;11.91481616;2.05247139;0.178340641
733;11.97810363;1.9773858;0.197046227
735;11.71833726;2.03214383;0.20896182
737;11.56283617;1.94520226;0.202798613
739;11.62588124;2.00823832;0.19372975
741;11.72849117;1.98477437;0.167987451
743;11.47128451;1.93899876;0.149987397
745;11.18431492;1.89323161;0.139691549
747;11.47152608;1.94100455;0.150949609
749;11.38207523;2.00834091;0.148041122
751;11.63381538;1.94476335;0.152257641
753;11.4824451;1.88819255;0.162925226
755;11.2726415;1.88819255;0.190097272
757;11.03717164;1.90931439;0.191798402
759;11.05493249;1.95177382;0.200696794
761;11.23503526;1.86291584;0.191457504
763;10.88788849;1.82574929;0.197465971
765;10.86630401;1.86857783;0.185963658
767;10.78132965;1.88118631;0.189667362
769;10.776765;1.86347479;0.163823285
771;10.46513977;1.83130817;0.167632821
773;10.93054842;1.80564965;0.161263448
775;10.21346506;1.84407054;0.176968774
777;10.5968532;1.84177655;0.158477807
779;10.85805465;1.81810266;0.164465354
781;10.63679878;1.79215171;0.156312263
783;10.26820106;1.74136295;0.174607926
785;10.12639723;1.7815157;0.166602159
787;10.26105952;1.81645753;0.16337263
789;10.04528891;1.77168295;0.144662235
791;9.873672742;1.03681628;0.192284128
793;9.952066627;1.71890057;0.191998487
795;10.14047528;1.73491937;0.174907729
797;10.269745;1.7409637;0.176477332
799;9.823201606;1.68936268;0.195021166
801;9.761098928;1.70838883;0.190857518
803;9.793758903;1.57810261;0.17325112
805;9.804224203;1.70657183;0.185906136
807;9.515279882;1.70657183;0.184563508
809;9.293469203;1.65680527;0.21472495
811;9.341934965;1.65680527;0.218292603
813;9.441642421;1.65613527;0.218344657
815;9.0472843;1.64782709;0.230057416
817;9.144084883;1.63954007;0.252830821
819;9.368522807;1.65790044;0.230200354
821;9.211921745;1.64893072;0.206407107
823;9.300466429;1.60178919;0.233100433
825;8.944752873;1.54552775;0.223991348
827;8.94900076;1.59397122;0.219941453
829;9.088130311;1.59528532;0.218496449
831;8.705665101;1.57197208;0.209167296
833;8.422296312;1.57197208;0.183899012
835;8.447516917;1.53153166;0.204669232
837;8.894569665;1.5466869;0.207758866
839;8.616294867;1.56094052;0.198573466
841;8.488356381;1.49418426;0.215013922
843;8.189119053;1.42118273;0.235759295
845;8.31441096;1.53749455;0.223709211
847;8.70719923;1.52143663;0.211185556
849;8.36617472;1.52143663;0.215778945
851;8.1204713;1.43006202;0.222185673
853;7.977713274;1.42034932;0.20254673
855;8.096462915;1.45862849;0.208832717
857;8.14981872;1.44664347;0.192286883
859;8.178189232;1.40582918;0.183055025
861;7.846911536;1.42872519;0.194596955
863;8.03106581;1.40448864;0.21522782
865;8.076798831;1.42667181;0.191786468
867;8.037884918;1.40854834;0.206030876
869;7.640862151;1.31173067;0.227709444
871;7.704551139;1.27065461;0.230838582
873;7.838256063;1.410662;0.212881049
875;7.902622877;1.33861339;0.20598529
877;7.417284409;0.90006849;0.207792207
879;7.246321426;1.3855233;0.213776509
881;7.40274789;1.32417945;0.200646404
883;7.615379792;1.34728221;0.185449178
885;7.30559564;1.37166947;0.188972896
887;7.11799066;1.30359012;0.193068721
889;7.041288247;1.32806728;0.190754443
891;7.417564807;1.30667892;0.190113653
893;7.234477356;1.25519001;0.182335194
895;7.108268536;1.26459283;0.181159641
897;6.692489456;1.25152111;0.194316652
899;6.750739887;1.28245507;0.18899295
901;6.929905431;1.32078553;0.153055478
903;6.978596021;1.24726417;0.161677547
905;6.902452902;1.20796228;0.16363003
907;6.594099049;1.16815802;0.156559828
909;6.464284137;1.21077609;0.149144903
911;6.880857556;1.24170952;0.163005994
913;6.71524104;1.16377628;0.1539998
915;6.199913737;1.16377628;0.152590931
917;6.402178076;1.16377628;0.146641043
919;6.424053418;1.22068181;0.133971149
921;6.284569888;1.15518889;0.132373055
923;5.878713888;1.11019486;0.179364436
925;6.068493119;1.12925962;0.198643008
927;6.347402575;1.16049394;0.179510783
929;5.934539519;1.12906184;0.174230977
931;5.737658749;1.13108508;0.185922089
933;6.004141689;1.10107496;0.181988708
935;6.047878856;1.10107496;0.149815328
937;5.793501291;1.12322428;0.128208276
939;5.708964994;1.08080768;0.139811922
941;5.524469598;1.04507528;0.135542746
943;5.713300064;1.07791243;0.108727019
945;5.830181615;1.09287836;0.122002748
947;5.57749853;0.66200178;0.145603467
949;5.433050568;1.04419481;0.175703807
951;5.682462379;1.08117256;0.180864052
953;5.790200923;1.06724998;0.176694847
955;5.525592649;0.72932069;0.176501358
957;5.461413203;0.96288457;0.202675903
959;5.225255197;1.56870984;0.178994234
961;5.424447102;1.02103175;0.168573972
963;5.48375812;1.00921438;0.172957919
965;5.533805766;0.9739119;0.191707674
967;5.734732998;0.96886861;0.191540532
969;5.681371705;0.96886861;0.184649545
971;6.092021856;1.01729463;0.173645452
973;6.24278884;0.91151623;0.204476031
975;6.089397867;0.55076339;0.1980945
977;6.525447902;0.98951822;0.185389519
979;6.207413173;0.94009168;0.176873627
981;5.756755436;0.95851605;0.175092697
983;5.544400798;0.92972114;0.156098459
985;5.333883653;0.92003858;0.15399417
987;5.491430707;0.92967407;0.139514292
989;5.250820637;0.9053984;0.12535319
991;4.702327295;0.88194397;0.13733202
993;4.660550665;0.89916528;0.140007651
995;4.873635321;0.89794108;0.120516131
997;4.866577667;0.89794108;0.117768096
999;4.518734032;0.67436912;0.162522898
1001;4.438112017;0.86775063;0.176421869
1003;4.886107468;0.755636;0.159470679
1005;4.73592166;0.7389858;0.16112929
1007;4.613663449;0.642542;0.160873452
1009;4.452835438;0.65459999;0.135668711
1011;4.131694238;0.65459999;0.125623453
1013;4.135891894;0.65459999;0.143768044
1015;4.242864219;0.67796875;0.130592089
1017;4.378481758;0.63759284;0.136207761
1019;3.937511587;0.63657065;0.142984927
1021;3.768472955;0.63953887;0.17510815
1023;3.786606076;0.66560141;0.168781786
1025;3.762585715;0.58937306;0.167980164
1027;3.836378481;0.56020481;0.151728624
1029;3.328134022;0.56273095;0.161065392
1031;3.384460614;0.56273095;0.146338792
1033;3.697535018;0.56273095;0.129526984
1035;3.636693865;0.61339913;0.139808295
1037;3.220649273;0.54670369;0.157497594
1039;2.993077069;0.59875525;0.171686084
1041;3.303666201;0.18197312;0.146758245
1043;3.425063678;0.57210415;0.154737093
1045;3.144721891;0.48841848;0.148595665
1047;2.94860439;0.48841848;0.156085522
1049;2.827022922;0.56923005;0.154358462
1051;2.994579481;0.56923005;0.149424157
1053;3.070302093;0.56923005;0.141186216
1055;2.713727406;0.49344432;0.15555479
1057;2.627760616;0.55549203;0.159938556
1059;2.40488757;0.60047707;0.140985573
1061;2.654365887;0.60047707;0.13492619
1063;2.726364916;-0.25337934;0.131781655
1065;2.529581516;0.43044739;0.138466936
1067;2.345506247;0.49696304;0.148921095
1069;2.435215197;0.78157743;0.136559372
1071;2.36693306;0.78157743;0.144138027
1073;2.411750925;0.44508281;0.141307092
1075;2.168032772;0.46057808;0.146453733
1077;2.003498807;0.41275755;0.131864883
1079;2.057706225;0.51775014;0.15097979
1081;2.184554207;0.42530522;0.166647917
1083;2.057783122;0.41387863;0.167981719
1085;1.846454571;0.42095785;0.161466996
1087;1.629331948;0.4736625;0.157487001
1089;1.799312199;0.6991202;0.158722334
1091;1.984079561;0.79402198;0.163170151
1093;1.820933185;0.79402198;0.170826646
1095;1.584769699;0.41092733;0.168907029
1097;1.342755178;0.4085133;0.170887868
1099;1.725966643;0.44033619;0.1398099
1101;1.70921757;0.41655919;0.10693715
1103;1.488119437;0.41655919;0.12215166
1105;1.206161399;0.61896171;0.1260023
1107;1.180502882;0.36607132;0.128355529
1109;1.155300906;0.36769531;0.134844316
1111;1.395981694;0.36507874;0.14257324
1113;1.202634349;0.49081136;0.126320226
1115;1.008087729;0.33278362;0.1317892
1117;0.749388837;0.79007017;0.143155346
1119;0.879833796;0.37304742;0.144228394
1121;0.855792074;0.36741556;0.144405009
1123;0.909511808;0.30459896;0.143911133
1125;0.76579596;0.33730709;0.155517463
1127;0.673588045;0.34390085;0.170069734
1129;0.676546741;0.34390085;0.202339931
1131;0.788816266;0.34956708;0.208194488
1133;0.785511623;0.2960634;0.221061961
1135;0.404749587;0.29794914;0.216923817
1137;0.421228707;0.3047539;0.203803384
1139;0.596798349;0.31516676;0.171642902
1141;0.623352514;0.33552393;0.168521728
1143;0.448460701;0.33552393;0.179232053
1145;0.414299487;0.24780924;0.189128052
1147;0.418707794;0.29510096;0.182757347
1149;0.417412535;0.30823296;0.201698849
1151;0.435894305;0.22732304;0.208397342
1153;0.424775018;0.24129691;0.185568887
1155;0.421846394;0.19485975;0.189561052
1157;0.436645703;0.29736904;0.196902558
1159;0.440034769;0.25103077;0.203174936
1161;0.448638644;0.22763662;0.196406157
1163;0.453567024;0.29212427;0.202877798
1165;0.443308959;0.20292732;0.185387398
1167;0.448092742;0.2495062;0.183904059
1169;0.461097687;0.25643523;0.157499089
1171;0.455340108;0.52885362;0.1782279
1173;0.453978596;0.20678025;0.17812758
1175;0.462540897;0.20233875;0.192308623
1177;0.452017088;0.20639845;0.178770539
1179;0.455862683;0.24741422;0.181825238
1181;0.45861071;0.15836745;0.16385166
1183;0.4602831;0.14014509;0.173871183
1185;0.473927641;0.16021036;0.164177127
1187;0.499822315;0.54555141;0.163006944
1189;0.496691504;0.20693096;0.183335336
1191;0.498614335;0.15054948;0.184939403
1193;0.484066218;0.09295596;0.172676059
1195;0.476223672;0.12992526;0.176875699
1197;0.489337228;0.13075866;0.191076191
1199;0.490654525;0.1865172;0.19683377
1201;0.499200139;0.2144914;0.222649499
