Repository: johodges/materials

## A Non-Dimensional Scaling Approach to Modeling Material Pyrolysis

This repository contains the data, scripts, and technical documents required to generate the SPyro cone validation cases.

## Instructions
* Clone this repository with submodules
  ```
  git clone --recurse-submodules https://github.com/johodges/materials
  ```
* Pre-process data
  ```
  python materials/scripts/initialize.py
  ```
* Build latest FDS (example for impi_intel_linux target, but use relevant make target for platform)
  ```
  git clone git@github.com:firemodels/fds.git && cd fds
  cd Build/impi_intel_linux
  ./make_fds.sh
  ln -s fds_impi_intel_linux fds
  cd ../..
  ```
* Run cases
  ```

File: data/rise_materials/Testdata-1716.txt
Keywords
Material1;Material2;Material3;Material4;Product;Object;Scenario;Method;Reference;Comment;Owner;IsPublic;ImportDate
HPL Melamine;polyester film ;;;IN1-7;Partition;;ISO 5660;TRANSFEU;;TRANSFEU;1;2011-03-17 08:50:43
Scalars
Flux (kW/m2);tig (s);qmax (kw/m2);qtotal (MJ/m2);q180 (kw/m2);q300 (kw/m2);Sample mass (g);Mass loss (g);DHc (MJ/kg);Peak smoke production (m2/m2s);Total smoke produced (m2/m2);Specific extinction area (avg) (m2/kg);MARHE (kW/m2);Area exposed (m2);Observations;Test date (YYYY-MM-DD);Test identifier;Product thickness (mm);Thickness1 (mm);Thickness2 (mm);Thickness3 (mm);Thickness4 (mm);Product density (kg/m3);Density1 (kg/m3);Density2 (kg/m3);Density3 (kg/m3);Density4 (kg/m3);Product area weight (kg/m2);Area weight1 (kg/m2);Area weight2 (kg/m2);Area weight3 (kg/m2);Area weight4 (kg/m2)
35;25;95.90;10.34;;;194.18;60.87;1.59;;453.75;;38.22;0.0088;Projection of particles. Raising of the surface. End flame at 90s. 
;2011-02-24;c_LSFIRE_IN-1-7_35a;13.4;13.4;;;;;;;;;;19.13;;;
VectorData
Time (s);HRR (kW/m2);Mass (g);SPR (m2/(m2*s))
1;7.971847708;194.18;0.066506796
3;11.20761368;194.1256568;0.086997388
5;10.96377538;194.5036497;0.106158557
7;11.4997677;194.0940189;0.120485943
9;10.11482435;194.1336725;0.111034148
11;7.854124997;194.186802;0.118950628
13;5.977486542;194.3205286;0.116345967
15;4.432466031;194.1381609;0.107317127
17;1.94984057;194.2241717;0.13150589
19;2.987601871;194.1999579;0.177201261
21;2.474464534;194.1739247;0.24603895
23;1.767292005;194.0056072;0.586848019
25;3.078666602;194.1564556;1.325298935
27;11.81375309;194.182076;2.211981812
29;23.33426289;194.1181258;3.060936714
31;35.1613979;193.2489574;3.901338428
33;48.38173208;193.8716395;4.959479875
35;65.26176202;193.6465296;5.756899882
37;81.59012802;193.5209751;6.034513666
39;93.5815525;193.2485412;6.533887577
41;95.51218587;193.1948578;6.609809154
43;95.90335798;193.0685053;6.212829259
45;92.38506716;193.0128685;5.434776208
47;81.72157023;192.7836656;4.692567098
49;73.79946714;192.9148093;3.726707613
51;65.35031673;192.7573919;2.962973416
53;55.94286396;192.6034961;2.232166155
55;48.64376371;192.6155203;1.646490106
57;43.20100199;192.556358;1.276095632
59;36.84052477;192.5418293;0.969090044
61;31.59040883;192.6498494;0.847822079
63;27.23782721;192.4356111;0.658719541
65;22.78318928;192.3267902;0.591984826
67;20.78183127;192.4683038;0.591341736
69;17.91443658;192.430528;0.561773007
71;16.01902933;192.234537;0.543343231
73;13.82160838;192.2907995;0.573327953
75;12.46123461;192.2326789;0.560248653
77;11.71329593;192.166892;0.570753908
79;10.56575471;192.1099584;0.605684322
81;9.958597736;191.9393642;0.671014371
83;8.899090052;191.960775;0.69304709
85;8.553095651;191.8764427;0.748023785
87;7.243179938;191.8861283;0.833411427
89;6.71700173;191.7856097;0.933375409
91;6.230605663;191.876793;1.016012873
93;5.767513375;191.6408527;1.153917699
95;5.203426856;190.9886114;1.237314333
97;4.800945643;191.4283723;1.29611683
99;4.839369674;191.4735256;1.295417448
101;4.593611776;191.5046733;1.270733535
103;4.878569969;191.3114301;1.230540494
105;3.482811439;191.1966929;1.267469864
107;4.005733108;190.9244207;1.229542979
109;3.709957712;191.1549993;1.28988139
111;3.576672036;190.9769995;1.331371717
113;3.532651465;191.0455687;1.37600826
115;3.917336954;190.8847153;1.339414063
117;3.934130265;190.9037875;1.399148063
119;3.669500154;190.8154029;1.357560331
121;3.626927755;190.7205049;1.331942468
123;3.622106531;190.7233113;1.305257423
125;3.590266622;190.586228;1.333520456
127;3.403814011;190.5721672;1.327074085
129;2.975827454;190.4169785;1.32793667
131;3.016377771;190.3539433;1.295725486
133;2.825501853;190.215948;1.244625681
135;2.841339671;190.1632865;1.169228074
137;2.85097971;190.2306726;1.087200516
139;2.831977387;189.875169;1.024885734
141;2.611551923;189.9499293;0.996208046
143;2.488475792;189.9184037;1.020715879
145;2.608262669;189.8073464;0.997790591
147;2.535785544;189.6844095;1.012462984
149;2.506778528;189.5986706;0.994557453
151;2.634496714;189.5330729;0.989019515
153;2.630830433;189.5024439;0.931061656
155;2.49668856;189.3931512;0.945842198
157;2.249264531;189.2993148;0.96170805
159;2.22539216;189.2014922;0.959380198
161;2.148768976;189.1522115;0.954214271
163;2.012733193;189.0589291;0.930142462
165;2.20595782;189.0325495;0.969349594
167;2.242998464;188.9529185;0.911715711
169;2.257414783;188.8954696;0.912842891
171;2.302554712;188.8009606;0.920270713
173;2.746216378;188.6404885;0.959046723
175;2.849300036;188.6963731;0.928986325
177;2.927281078;188.5613259;0.959475149
179;2.916729992;188.4787511;0.980324941
181;2.880537175;188.3830198;1.008913685
183;2.956399773;188.3747965;0.96897516
185;3.201151952;188.3531138;0.939005291
187;3.354392324;188.1932238;0.928667214
189;3.543302879;188.2042023;0.885035289
191;3.500745697;187.9111595;0.830691645
193;3.829098296;187.8967924;0.830517735
195;3.492673344;187.7940446;0.828251049
197;3.511015401;187.7267175;0.828004997
199;3.583437114;187.6411668;0.803594444
201;3.350798851;187.5821453;0.788250955
203;3.544577434;187.1765394;0.747635986
205;3.603923687;187.3658438;0.692312262
207;3.653111875;187.7327707;0.626869277
209;3.717672656;187.2690476;0.615771068
211;3.522005789;187.124562;0.605095502
213;3.277502912;187.0826599;0.645561098
215;3.396798659;187.0031862;0.614019042
217;3.028739945;186.8805522;0.630010516
219;3.279934027;186.8255991;0.623821209
221;3.390782493;186.7946716;0.613900614
223;3.394928185;186.7101153;0.604098284
225;3.53132293;186.6014241;0.659957724
227;3.453682131;186.5282678;0.648403323
229;3.486701972;186.4963536;0.672877155
231;3.355381396;186.4564324;0.69278882
233;3.471210825;186.3847263;0.665626118
235;3.485883866;186.2230435;0.652127286
237;3.250420661;186.0090999;0.647927732
239;3.315322033;186.0704053;0.606460063
241;3.459323701;185.8796149;0.541020276
243;3.731380581;185.911887;0.532780844
245;3.532306677;185.7595362;0.491461217
247;3.276012358;185.6516976;0.460449547
249;3.42173684;185.5868116;0.426395844
251;3.239243193;185.8992847;0.41337415
253;3.295235743;185.4530341;0.383444219
255;3.222340062;185.3614932;0.391940975
257;3.125887867;185.4102508;0.396586371
259;2.933370414;185.2361036;0.410311933
261;2.888644456;185.592484;0.415736625
263;2.865571679;185.0427738;0.427649404
265;3.211225088;185.0398846;0.409601479
267;3.828254704;184.9323803;0.405764141
269;3.878857956;184.9011267;0.401155202
271;4.317671996;184.8186936;0.405031596
273;4.294587064;184.7966809;0.374850094
275;4.075821412;184.5681394;0.357966413
277;3.903443194;184.5734412;0.35039518
279;3.93243449;184.3677611;0.323422228
281;3.759428201;184.3830045;0.29164563
283;3.648385831;184.0677564;0.253225283
285;3.885305546;184.1096078;0.210463426
287;4.176973241;184.0321784;0.172789136
289;4.162801975;184.1089836;0.160535259
291;3.892900987;183.9585508;0.150533566
293;3.824830735;183.7655278;0.15458912
295;3.156349278;183.7225248;0.184680286
297;3.712828323;183.7018055;0.213111229
299;3.94347985;183.6113334;0.228734692
301;4.29967497;183.5921277;0.231927364
303;4.577411024;183.5108733;0.242679676
305;4.298058936;183.4163841;0.246378171
307;4.470878594;183.3755552;0.207227846
309;4.181600732;183.2317302;0.188288738
311;3.799710637;183.0697958;0.173015867
313;3.223484332;183.1983683;0.147549289
315;3.406830489;183.1457537;0.123640725
317;3.377236644;182.8336189;0.120844116
319;3.443325923;182.6723537;0.113181916
321;3.309598208;181.5044788;0.118226226
323;3.377041508;182.6849919;0.135749233
325;3.618565061;182.5503212;0.171540216
327;3.59796366;182.4311227;0.213389012
329;3.5849399;182.4425464;0.234506088
331;3.543074192;182.0781826;0.258198411
333;3.547900951;182.286509;0.262468974
335;3.525799004;182.1930698;0.2446542
337;3.548570449;181.9848305;0.223502377
339;3.816161875;182.0183952;0.189400087
341;4.138039782;181.9027464;0.154745233
343;4.480569384;181.7959258;0.133231389
345;4.795455855;181.7612424;0.14248134
347;5.129155848;181.6270435;0.142583392
349;5.421203486;181.4745785;0.148421376
351;5.595662615;181.5389105;0.147871109
353;5.456312202;181.3950946;0.1727594
355;5.413877008;181.2796152;0.167360017
357;5.180391666;181.138959;0.178569044
359;4.965183513;181.1386842;0.195824985
361;4.907977977;181.0740222;0.214936283
363;4.881403539;180.111988;0.200933556
365;4.89532226;180.966486;0.198822124
367;5.448881004;180.8935692;0.194622593
369;5.257314556;180.5745237;0.188233784
371;5.139173226;180.6811198;0.150465667
373;5.388289651;180.5977514;0.144659059
375;5.292798511;180.5953853;0.123375155
377;5.123183157;180.1579397;0.082032841
379;5.101392269;180.2388132;0.055175945
381;4.765104405;179.7310647;0.063046946
383;5.013869706;180.0779836;0.074758973
385;4.965646152;179.9561161;0.077123912
387;4.965131877;179.9033084;0.106957989
389;5.223375767;179.824921;0.120854023
391;5.102978027;179.8515009;0.138687757
393;5.174903145;179.7335136;0.136287975
395;5.198663997;179.5593112;0.163734668
397;4.997545736;179.5492588;0.1380249
399;5.042027863;179.425002;0.157753957
401;5.02413144;179.3036299;0.144795592
403;5.34839914;179.5186429;0.122604848
405;5.411516754;178.9044357;0.08412713
407;5.083180416;179.3973352;0.093735777
409;5.092808073;178.9812143;0.059022679
411;5.246278941;178.8736456;0.0546104
413;5.293576549;178.9036103;0.070618594
415;5.302476108;178.6887947;0.101177079
417;5.233293467;178.7255011;0.117283818
419;5.151679674;178.7777354;0.157157992
421;5.198787473;178.6667094;0.182287413
423;4.850144782;178.3481091;0.175187948
425;4.816337635;178.2745594;0.152704822
427;5.068145245;177.8824046;0.11679146
429;5.413117305;177.9281085;0.091369028
431;5.568015679;178.0310906;0.068999467
433;5.710052972;177.9317037;0.052843861
435;5.719889659;177.9008584;0.047395777
437;5.598979823;177.8231489;0.060364819
439;5.306813441;177.7240421;0.055588463
441;5.48533456;177.6519184;0.078336659
443;5.385673508;177.5324495;0.114665643
445;5.534480995;177.4917991;0.128308532
447;5.409595158;177.3902986;0.145999862
449;5.565671512;177.2805104;0.14417408
451;5.405941499;177.0394174;0.123129936
453;5.237219003;176.9960849;0.09482763
455;5.305004826;176.9160968;0.081512972
457;5.392631807;176.8323888;0.057517212
459;5.263617772;176.7747206;0.061810238
461;5.155038939;176.6132077;0.061098506
463;5.265614205;176.6083879;0.074688171
465;5.334924862;176.4048586;0.102658356
467;5.265649683;176.44167;0.135341359
469;5.400675206;176.1395692;0.145068881
471;5.328351057;176.2723605;0.173727193
473;5.553933661;176.2139947;0.183297051
475;5.454623743;176.1334105;0.156599984
477;5.580550512;176.0108331;0.135384754
479;5.802244116;175.7780447;0.12760257
481;5.63134757;175.6890088;0.09951202
483;5.405252469;175.6251447;0.083484908
485;5.603101878;175.5889837;0.068457552
487;5.56621676;175.4721242;0.058980174
489;6.008510125;175.3120324;0.061041288
491;6.231701032;175.2373873;0.081039885
493;6.134025119;175.1441692;0.10120262
495;6.390768287;175.0136893;0.123981781
497;6.221495497;174.6987437;0.155811862
499;6.088552053;174.9826791;0.17287075
501;6.342707311;174.8352444;0.182159437
503;5.706882294;174.7469187;0.181383899
505;5.974826776;174.5642694;0.180003063
507;5.558139639;174.5130126;0.161806583
509;5.703990408;174.4681066;0.146026887
511;5.654604175;174.2832285;0.1232518
513;5.775231733;174.3259054;0.085060065
515;5.592078097;174.065849;0.082039796
517;5.59102372;173.9553505;0.088637745
519;5.819969957;173.8516489;0.092276094
521;5.816383186;173.763796;0.112964719
523;5.899102654;173.618425;0.145803197
525;5.729691968;173.606368;0.166534738
527;5.779401402;173.5046319;0.15869051
529;5.801579018;173.3504012;0.174875058
531;5.5814492;173.2583057;0.141377992
533;5.770566211;173.1552042;0.126755217
535;5.626181412;173.0249773;0.103255511
537;5.864114174;172.913874;0.100612484
539;5.705555128;172.8268964;0.089610743
541;5.922220869;172.6954536;0.106703974
543;5.943199039;172.734141;0.136686683
545;6.151138758;172.6178317;0.166952023
547;5.729330487;172.4951663;0.188124356
549;6.028140075;172.2812866;0.198038599
551;6.223759876;172.2084245;0.20367227
553;6.188814055;172.1032592;0.183571133
555;5.960629135;171.9737978;0.161903842
557;6.183941112;171.9704407;0.148002461
559;6.137929634;171.7601707;0.127966214
561;6.518837945;171.6299884;0.148221483
563;6.773281571;171.5744115;0.156612231
565;6.983228558;171.5901731;0.17268043
567;7.190974;171.3899627;0.195305766
569;6.80615337;171.2312572;0.233337624
571;7.286639841;171.2108132;0.2273617
573;7.097705929;171.0853743;0.221959125
575;6.892254433;170.9443339;0.201133723
577;6.835046699;170.5763377;0.182283944
579;6.687200215;170.7475188;0.151212496
581;6.964445346;170.6069352;0.126795343
583;6.787855709;170.5830737;0.129193297
585;6.907043727;169.9720809;0.147342544
587;7.013621228;170.3230666;0.163100823
589;7.24285735;170.3272163;0.172832739
591;7.200409134;170.1930217;0.189940177
593;7.387049855;170.0544525;0.174868264
595;7.250286147;169.6909688;0.161536157
597;7.485557744;169.8213167;0.126087618
599;7.403066923;169.4519946;0.089934073
601;7.291787656;169.5460711;0.063062976
603;7.227867639;169.4874072;0.063740461
605;7.283081857;169.4031209;0.056483101
607;7.688138599;169.0747202;0.061172391
609;7.978231535;169.0749404;0.088718417
611;7.726436415;169.0908999;0.122811891
613;7.857949194;169.0185057;0.157365921
615;7.957080347;168.942975;0.180292593
617;7.876801375;168.6729848;0.191191252
619;7.482633712;168.657438;0.181279245
621;7.171560701;168.3816311;0.153524694
623;7.284176992;168.4275552;0.124546415
625;7.223841436;167.9797142;0.098112367
627;7.268139745;168.1072439;0.090132842
629;7.271398013;167.9731321;0.090897536
631;7.216999388;167.8579236;0.109772684
633;7.453130997;167.8363179;0.125101195
635;7.14639398;167.6800342;0.144231247
637;7.247243532;167.6181898;0.156527165
639;7.120759971;167.4509377;0.166984137
641;7.15804649;167.3040038;0.160690884
643;7.084282773;167.1687636;0.120697646
645;7.366160499;167.0936398;0.107294582
647;7.229041587;166.9890194;0.121805069
649;7.105207861;166.8384589;0.122171687
651;7.402990263;166.7593786;0.152473668
653;7.448939859;166.6435643;0.184944593
655;7.512987164;166.5267049;0.194728492
657;7.523753199;166.4218976;0.160661109
659;7.398678159;166.2735542;0.144558856
661;7.012375912;166.1183103;0.094091183
663;7.241138712;166.0173547;0.082202127
665;7.447061266;165.928314;0.064816996
667;7.477769968;165.8214542;0.090365911
669;7.647423579;165.6777941;0.110730387
671;7.760175002;165.5899858;0.149254778
673;7.758229452;165.5077743;0.167180019
675;7.728498015;165.3736015;0.177756126
677;7.799214906;165.2960623;0.162682171
679;7.675495177;165.0326754;0.135295895
681;7.75681549;165.0366378;0.091522811
683;7.488219099;164.901535;0.071097045
685;7.601763058;164.7767237;0.057947761
687;7.823491589;164.488221;0.065985041
689;7.832156586;164.4109349;0.090262825
691;7.878401817;164.3995983;0.120597454
693;8.011190602;164.1542462;0.132182314
695;7.654896164;164.181701;0.160473348
697;7.716606807;164.0430432;0.147521425
699;7.776461115;163.6483234;0.133621645
701;7.56916787;163.1095036;0.119611613
703;7.768817583;163.6943297;0.10876588
705;7.950654123;163.2406619;0.095995372
707;8.09042555;163.486405;0.106772134
709;8.105658056;163.2009347;0.123301756
711;8.082558186;163.2380597;0.139177279
713;8.092068419;163.1016306;0.153621274
715;7.981956803;162.9875655;0.149820415
717;7.771298878;162.7500985;0.146415326
719;7.983095856;162.4793984;0.127236642
721;7.837812043;162.3066423;0.114930582
723;7.997002363;162.4787321;0.121393367
725;7.969418614;162.1565831;0.14115489
727;8.09577687;162.0666128;0.173590365
729;8.091543763;161.9931671;0.195537335
731;7.918806006;161.9177584;0.203814575
733;8.083594622;161.8626171;0.189927013
735;7.930762569;161.6875616;0.182487362
737;7.702740682;161.4022017;0.139893996
739;7.700882296;161.3915319;0.135889249
741;7.93414047;161.2273877;0.115936472
743;8.278338685;161.1358366;0.12779874
745;8.29614208;160.9802903;0.140958938
747;8.167113151;160.836129;0.179771388
749;8.446663327;160.7273313;0.195073142
751;8.19473909;160.6874885;0.228729718
753;8.189667584;160.5312115;0.220808416
755;8.421236235;160.5998083;0.196529964
757;8.258736808;160.1614821;0.181595138
759;8.132892121;159.9994902;0.155509464
761;8.164277828;159.938433;0.145068536
763;7.98354152;159.7007517;0.162755037
765;8.192553169;159.7408694;0.18699945
767;8.300292236;159.7057932;0.18116844
769;7.921593327;159.4891128;0.225448333
771;8.113394759;159.410962;0.25280227
773;8.440550106;159.2259456;0.268826896
775;8.28707369;159.1378953;0.255751702
777;8.435753474;159.0389424;0.256663469
779;8.561154746;158.8283578;0.230619508
781;8.546587144;158.6293765;0.193993821
783;8.550332117;158.5024883;0.151493746
785;8.358929406;158.3559735;0.128428276
787;8.681337172;158.1887325;0.146075952
789;8.2814631;158.0127625;0.140943932
791;8.593034891;159.0047125;0.153379001
793;8.346283007;157.9229301;0.190105907
795;8.77147129;157.7849933;0.216996145
797;8.481400844;157.6899753;0.207554764
799;8.571998243;157.4339408;0.20500247
801;8.625004438;157.4382608;0.18641086
803;8.794969231;157.5320619;0.158946543
805;8.858902407;157.3077876;0.14171325
807;8.788185882;157.1531215;0.118545223
809;8.933150489;156.8672811;0.108376903
811;8.812478312;156.9744694;0.115617285
813;9.122589831;156.50915;0.101740502
815;9.157541312;156.5494332;0.101046173
817;9.273296481;156.5187384;0.121203942
819;9.059973483;156.4037501;0.133470503
821;9.111091524;156.2432296;0.137390725
823;8.939425403;156.0961791;0.149599896
825;8.782070537;155.9188398;0.143053209
827;8.812019016;155.7684806;0.115598307
829;9.084296932;155.6382968;0.095850897
831;9.002407458;155.4743026;0.077262191
833;8.94425494;155.4186866;0.096653936
835;8.979000233;155.256144;0.132531643
837;8.959954713;155.1623768;0.167344549
839;8.972511284;155.0388927;0.193289422
841;8.927404067;155.1477934;0.220943063
843;9.045564596;154.7964511;0.194729937
845;9.192250189;154.7068117;0.166362869
847;9.263343235;154.5140084;0.135824827
849;9.090642766;154.2407835;0.124707237
851;9.274249769;154.5160789;0.102559512
853;9.109464736;154.0920815;0.116015387
855;8.963286965;153.9843986;0.130946544
857;8.913341341;153.9280946;0.141890473
859;8.849867574;153.7482517;0.143657108
861;8.780999402;153.6656285;0.168466387
863;8.941591352;153.5999484;0.18149057
865;8.925330237;153.4680237;0.152280375
867;8.904984248;153.2861926;0.143933514
869;8.741102619;153.1387081;0.134994217
871;8.814467704;153.0487658;0.101167565
873;8.747938404;152.8789865;0.076256219
875;8.781856487;152.8153978;0.070525934
877;8.863184375;152.6920995;0.076663006
879;9.10684741;152.4867489;0.072878697
881;9.076325572;152.4063137;0.100525697
883;8.857782132;152.4341595;0.105960411
885;8.863373581;152.2683426;0.144420889
887;9.260977523;152.2521566;0.131481611
889;9.146799694;151.9600143;0.126380307
891;8.971834769;151.7909298;0.106299891
893;9.113296196;151.582828;0.091500921
895;8.901727385;151.4364234;0.079240532
897;8.877556983;151.3514341;0.110915685
899;9.169144928;151.4134962;0.137177678
901;8.894723666;151.0848062;0.169222221
903;8.993582754;151.0810983;0.17819642
905;9.094360735;150.8058784;0.170968519
907;8.946292263;150.4958788;0.130795602
909;8.685608166;150.4487373;0.096356358
911;8.757461643;150.2923167;0.062170231
913;8.821546008;150.3458075;0.044784326
915;8.649159809;150.2859881;0.053084185
917;8.5541275;150.0958335;0.086913146
919;8.937840755;150.0746739;0.112549437
921;8.832444194;149.8469535;0.144741839
923;9.345484014;149.8347087;0.169900266
925;9.010681743;149.7613037;0.183684172
927;8.70341373;149.5771888;0.190112615
929;9.271617191;149.4857189;0.171284942
931;8.968211496;149.2819719;0.130325019
933;8.85587899;149.2337369;0.111943482
935;8.855790958;148.9968389;0.100020385
937;9.143405557;148.8605255;0.067633517
939;9.16616966;148.7294679;0.081798158
941;8.851038794;148.8043385;0.088290364
943;8.861470267;148.5733637;0.107576858
945;9.159864149;148.4555757;0.113789267
947;9.164338642;148.3451551;0.127389312
949;9.179017948;148.3386136;0.135658828
951;9.036615222;148.1443447;0.167362009
953;9.16235355;147.961227;0.161021076
955;8.977651743;147.8667727;0.168988241
957;8.762192517;147.6716859;0.149471331
959;9.071951192;147.6014653;0.150431887
961;9.021728568;147.4501214;0.128844927
963;9.081410673;147.4121899;0.105548663
965;8.897605264;147.2049962;0.085145497
967;8.730066517;147.0189342;0.092642871
969;8.633065345;147.0110244;0.084777439
971;8.685124914;146.8760667;0.092358814
973;8.702985096;146.6865305;0.100636395
975;9.059450028;146.778626;0.125391893
977;9.043604936;146.4066127;0.158237524
979;9.041884057;146.4303034;0.158922983
981;8.900475046;146.3658616;0.133763104
983;8.984875291;146.1785836;0.130136122
985;8.760477858;145.9931477;0.095723709
987;8.876452453;145.9306791;0.057726752
989;8.937861067;145.8694144;0.03032078
991;8.850214954;145.5818195;0.045336027
993;8.863494984;145.4645947;0.075450543
995;8.623208971;145.3468822;0.10049168
997;8.906474255;145.3608327;0.128601821
999;9.101083148;145.1514921;0.167575367
1001;9.052392288;145.2667083;0.175588852
1003;9.030827733;145.0558276;0.148993464
1005;8.833249533;144.8238966;0.124973448
1007;8.71416886;144.521911;0.10931399
1009;8.601656394;144.6188142;0.074234011
1011;8.757971081;144.4480511;0.064825057
1013;8.624328294;144.289395;0.086537077
1015;8.842925358;144.1273547;0.107265723
1017;8.846844098;144.0874291;0.127377254
1019;8.905513757;143.9865635;0.163153664
1021;9.421199295;143.8255688;0.184814478
1023;9.365886345;143.7399398;0.19378614
1025;9.299463202;143.6061028;0.181384356
1027;9.294978439;143.4784371;0.178852799
1029;8.933003049;143.3300995;0.1647884
1031;8.989665329;143.1755161;0.142626032
1033;8.734036344;143.0188961;0.107431241
1035;8.693386554;142.8903071;0.101853362
1037;8.510876092;142.7650477;0.095896234
1039;8.751574155;142.698039;0.093695601
1041;8.764943362;142.5381644;0.105412278
1043;8.417734109;142.4744731;0.139973125
1045;8.83040601;142.3823777;0.180772575
1047;8.786639486;142.2579984;0.201041154
1049;8.792135336;142.1709739;0.213056542
1051;9.031934256;142.0384579;0.229498051
1053;8.988745424;141.9066294;0.220271141
1055;9.088903542;141.6902452;0.187386972
1057;8.868258836;141.5955436;0.17809632
1059;8.753715162;141.419773;0.154691538
1061;8.905878239;141.3407396;0.153626312
1063;8.673383;141.2748592;0.155304855
1065;8.844327544;141.2952756;0.150539899
1067;8.975916561;140.7102623;0.150980357
1069;8.906248879;141.0726809;0.174678654
1071;9.007855215;140.883089;0.165273553
1073;8.945787913;140.7681554;0.16330852
1075;9.068577531;140.6573772;0.152255485
1077;8.832972312;140.5092593;0.125203901
1079;8.78487995;140.3699589;0.106337395
1081;8.754716155;140.2609019;0.073496802
1083;8.854125143;140.1962593;0.048749064
1085;9.029154907;140.0717581;0.067243935
1087;8.743798701;139.9700128;0.06875413
1089;8.880713725;139.8520526;0.108740463
1091;8.882871758;139.6971856;0.139710609
1093;8.847372367;139.5364658;0.173935675
1095;9.044356074;139.4495709;0.171712816
1097;8.851547224;139.3838164;0.177596581
1099;8.802534096;139.3136785;0.129196313
1101;8.722004228;138.9270813;0.104045417
1103;8.671638261;138.8125527;0.082435946
1105;8.918532206;138.6099815;0.071160521
1107;8.991934282;138.6843213;0.052937618
1109;9.17077439;138.6380314;0.087980693
1111;9.264224825;138.4544463;0.115533789
1113;9.497038723;138.6027128;0.129024514
1115;9.698962542;138.1248263;0.158554831
1117;9.585467236;138.1915602;0.199380042
1119;9.867813291;138.1225584;0.165137387
1121;9.712357029;137.8173807;0.148633272
1123;10.20440859;137.821646;0.133401669
1125;10.01810387;137.6959811;0.140120109
1127;9.948750053;137.5823132;0.134001631
1129;10.55592831;137.4734333;0.16426576
1131;10.37888722;137.4188223;0.19866618
1133;10.6032306;137.3127962;0.209479446
1135;10.76626945;137.0875712;0.184225666
1137;10.46615741;137.0448309;0.174340227
1139;10.72296209;136.8957423;0.146761229
1141;10.70372151;136.6868063;0.109087699
1143;10.61305905;136.6306822;0.103181963
1145;10.77646945;136.4271917;0.097513948
1147;10.76241225;136.3784969;0.101796916
1149;11.025078;136.3057093;0.135789193
1151;10.84371579;136.3461851;0.167140548
1153;10.69967389;136.0365223;0.186282103
1155;10.58299996;136.0050282;0.196761296
1157;10.35898808;135.8616623;0.197387521
1159;10.67215507;135.6576603;0.171784056
1161;10.60459441;135.6178528;0.132912441
1163;10.55112933;135.3794094;0.094842662
1165;10.01445071;135.2690435;0.08063598
1167;10.0157629;135.2034264;0.07665263
1169;9.795965915;135.1112569;0.070154603
1171;9.886251942;134.9712481;0.094094453
1173;10.10784326;134.9304971;0.13011734
1175;10.2010624;134.751397;0.134505639
1177;10.12664003;134.7621829;0.143544833
1179;10.16789316;134.639471;0.139746232
1181;9.958022023;134.5059723;0.127126148
1183;10.02571898;134.2680984;0.106832307
1185;10.34399539;134.0491192;0.111322561
1187;9.742627593;133.9938593;0.100542577
1189;9.8663392;133.8421646;0.123707896
1191;10.09000634;133.8813198;0.143373899
1193;10.52043881;133.7234616;0.170479601
1195;10.63717799;133.6309698;0.191827809
1197;10.63001013;133.5303171;0.209368672
1199;11.06923144;133.4696998;0.220339541
1201;10.72433086;133.2908939;0.225394562

File: data/rise_materials/Testdata-1717.txt
Keywords
Material1;Material2;Material3;Material4;Product;Object;Scenario;Method;Reference;Comment;Owner;IsPublic;ImportDate
HPL Melamine;polyester film ;;;IN1-7;Partition;;ISO 5660;TRANSFEU;;TRANSFEU;1;2011-03-17 08:58:09
Scalars
Flux (kW/m2);tig (s);qmax (kw/m2);qtotal (MJ/m2);q180 (kw/m2);q300 (kw/m2);Sample mass (g);Mass loss (g);DHc (MJ/kg);Peak smoke production (m2/m2s);Total smoke produced (m2/m2);Specific extinction area (avg) (m2/kg);MARHE (kW/m2);Area exposed (m2);Observations;Test date (YYYY-MM-DD);Test identifier;Product thickness (mm);Thickness1 (mm);Thickness2 (mm);Thickness3 (mm);Thickness4 (mm);Product density (kg/m3);Density1 (kg/m3);Density2 (kg/m3);Density3 (kg/m3);Density4 (kg/m3);Product area weight (kg/m2);Area weight1 (kg/m2);Area weight2 (kg/m2);Area weight3 (kg/m2);Area weight4 (kg/m2)
35;21;87.55;457.05;;;193.51;60.60;1.60;;457.05;;39.87;0.0088;Projection of particles. Raising of the surface. End flame at 84s.;2011-02-24;c_LSFIRE_IN-1-7_35b;13.4;;;;;;;;;;;19.13;;;
VectorData
Time (s);HRR (kW/m2);Mass (g);SPR (m2/(m2*s))
1;3.946066302;193.51;0.122166957
3;5.355802468;193.5023394;0.093158139
5;6.377404771;193.6804165;0.071606974
7;7.324481216;193.3813486;0.060529346
9;7.492592956;193.5342844;0.065048473
11;5.339021268;193.4819219;0.084876871
13;5.06285549;193.0746621;0.106906344
15;3.814017831;193.4427633;0.113475705
17;3.338440227;193.4922642;0.12603093
19;2.350390362;193.5054201;0.204910511
21;2.735629027;193.3367769;0.549936319
23;7.74986417;193.4192927;1.148270581
25;16.10384013;193.4031445;2.149352415
27;28.30746192;193.3775202;3.358954165
29;44.2683769;193.1873278;4.676111985
31;59.92700084;193.0861564;5.646080923
33;72.76233849;193.0743282;5.998206148
35;82.907007;192.8124617;5.877257795
37;87.2172775;192.2908779;5.446021805
39;87.55028271;192.6564;4.695712764
41;85.66605681;191.8849385;3.954149397
43;84.74461427;192.4231457;3.561796383
45;78.36609393;192.2627602;3.194850015
47;74.77048804;192.3082986;2.663671526
49;69.92775341;192.0476427;2.307341016
51;63.87952237;191.953649;1.935347974
53;53.59537475;192.1074379;1.537088264
55;46.94230435;191.7352059;1.191988735
57;41.27781681;191.8659878;1.092209242
59;37.95838146;191.9998794;0.969889018
61;32.7600186;191.7341327;0.881050291
63;28.21204411;191.5426987;0.889462548
65;24.91389401;191.5528242;0.86785847
67;21.83991726;191.6217273;0.882764107
69;19.41089302;191.5732449;0.891129595
71;17.46691805;191.5008822;0.919387392
73;15.70723113;191.4741445;0.878734064
75;14.66880405;191.4360867;0.8854618
77;13.9443349;191.4062595;0.862552738
79;12.92060329;191.333752;0.832844319
81;11.70360389;191.243025;0.921419958
83;10.21415758;190.8739846;1.039052511
85;8.202610365;191.0352817;1.091366845
87;7.065572726;191.0922114;1.168834306
89;6.057064623;191.0532255;1.321791352
91;5.149744064;191.1674672;1.333601695
93;4.88895262;190.9229353;1.330392257
95;4.517531581;190.6385407;1.408410656
97;4.345382927;190.7602698;1.441771159
99;3.931427642;189.9999291;1.426983497
101;3.765568987;190.7511348;1.451616078
103;3.648155536;190.7090633;1.436281116
105;3.671846903;190.4689302;1.35755353
107;4.146728798;190.3465677;1.330076332
109;4.177349401;190.1727002;1.32067445
111;3.929463826;190.2285567;1.271774114
113;3.699339136;190.1213872;1.278588182
115;3.354761312;190.1932584;1.345057728
117;3.493089811;190.1301094;1.355436914
119;3.620166672;190.0481719;1.319326952
121;3.817417541;189.8949569;1.279810377
123;3.864618065;189.807044;1.265000671
125;4.210654759;189.6816786;1.214258177
127;4.401014677;189.7853893;1.228933258
129;4.534418282;189.7517139;1.194336244
131;4.21991643;189.6613212;1.224946671
133;4.126550229;189.5604798;1.221889332
135;4.048380693;189.4039982;1.195940575
137;4.041127147;189.200795;1.140733543
139;4.128089178;188.5647779;1.171836155
141;3.73209735;189.2029768;1.182257998
143;3.102344094;189.2264788;1.1698469
145;3.026155412;188.6921717;1.191919706
147;3.18249676;188.9809487;1.192370589
149;3.286815605;188.9364873;1.164792939
151;3.125348409;188.867006;1.142354245
153;2.998084097;188.6928278;1.169707419
155;2.58876643;188.7571593;1.145592997
157;2.577486672;188.6898012;1.169181701
159;2.355916661;188.6020809;1.201163136
161;2.449697516;188.4543259;1.217989194
163;2.294678833;188.3850966;1.239142106
165;2.03225736;188.3010088;1.245039607
167;2.042007763;188.2750888;1.264348512
169;2.030006197;188.240855;1.269816753
171;1.912510892;188.1357962;1.24035361
173;1.88505569;188.0459851;1.18783762
175;1.870895955;187.8616891;1.153198963
177;1.911182226;187.8109268;1.091405686
179;1.810609029;187.8194923;1.071596069
181;1.820976177;187.7373854;1.084114506
183;1.728640158;187.653372;1.084981606
185;1.715180177;187.6348538;1.081718495
187;1.919248558;187.4539067;1.101159759
189;1.866284171;187.342036;1.041502564
191;1.734403619;187.2852437;0.9995387
193;1.676571517;187.2348389;0.941316202
195;1.558988736;187.2922327;0.93502865
197;1.854981315;187.1510138;0.874896939
199;1.796240262;187.0142378;0.868277597
201;1.839656606;186.8852167;0.874546325
203;1.872729181;186.8711245;0.897482468
205;1.869496826;186.7922179;0.929020421
207;1.648248512;186.7486096;0.947502099
209;1.730319111;186.6904097;0.910885641
211;1.755512582;186.5892112;0.845005642
213;1.914278093;186.555261;0.758409751
215;2.0102458;186.3974313;0.702995789
217;1.99105616;186.2842275;0.634970731
219;1.719867401;186.4824506;0.617630051
221;1.690598218;186.2330485;0.601183923
223;1.808564456;186.1355879;0.610484884
225;1.831452371;186.0171094;0.546058446
227;2.01881672;186.0320228;0.509597991
229;2.110030435;185.8861075;0.490630498
231;2.085435971;185.8991497;0.489333302
233;2.065632141;185.8317045;0.497993519
235;1.877777241;185.6950935;0.481829762
237;1.898778024;185.5887456;0.463298434
239;1.896008702;185.5187267;0.429103385
241;2.280012011;185.4329516;0.386329581
243;2.181011217;185.3764936;0.359715653
245;2.134877427;185.3365134;0.374931415
247;2.060855959;185.2747367;0.42444594
249;2.045582656;185.1463022;0.414945141
251;2.038460523;185.0917342;0.383221526
253;2.23873587;184.8897964;0.335091367
255;2.277342949;184.9943646;0.294119315
257;2.26306536;184.9038383;0.26614001
259;2.267891179;184.788323;0.259452438
261;2.182136334;184.7483791;0.289222735
263;2.05193;184.7282332;0.304856088
265;2.163351753;184.5222047;0.323069541
267;2.296484662;184.4187136;0.267834686
269;2.355447383;184.4693656;0.266657478
271;2.340335614;184.3252386;0.270230824
273;2.379226722;184.2149516;0.26242319
275;2.204415416;184.0862881;0.271539719
277;2.330092949;184.1970982;0.314237628
279;2.32773758;184.0054199;0.311432557
281;2.421933983;183.9065053;0.304527715
283;2.504546381;183.676997;0.30074448
285;2.514349122;183.707131;0.314242769
287;2.600844532;183.6550714;0.303978153
289;2.423291195;183.5644073;0.298899929
291;2.466202895;183.5843606;0.296751374
293;2.507777575;183.5008596;0.279396499
295;2.585353421;183.2929465;0.237775508
297;2.731584157;183.2508203;0.231062833
299;2.790875945;183.131453;0.236137752
301;2.783881054;183.1082296;0.223988734
303;2.782811922;183.0838552;0.247506101
305;2.492893914;182.9951216;0.271389882
307;2.599337823;182.9110337;0.260084409
309;2.647746512;182.751585;0.240555516
311;2.751355374;182.6200832;0.21949192
313;3.005560367;182.480822;0.222754308
315;2.911151712;182.4431532;0.224692534
317;2.848738345;182.417646;0.241489101
319;2.798933234;182.3188649;0.246549566
321;2.743272292;182.3290915;0.260377235
323;2.790201263;182.2281959;0.213702734
325;3.030192082;182.0265615;0.176640358
327;3.258666471;181.9256107;0.147563659
329;3.244605149;181.9187412;0.158288819
331;3.159598691;181.9041622;0.155281062
333;2.887145773;181.8608805;0.172500389
335;2.839232763;181.7045411;0.182646413
337;3.01453456;181.6229844;0.17729198
339;3.132253739;181.4310627;0.154109993
341;3.157647793;181.366947;0.148012653
343;3.223043603;181.3336528;0.160947068
345;3.189117333;181.3041513;0.168447704
347;3.042461635;181.252697;0.191684507
349;3.118776586;181.1522374;0.187877124
351;3.09334411;181.0154203;0.172585821
353;3.360596948;180.943297;0.158325084
355;3.48131015;180.840343;0.158111811
357;3.448897045;180.7783041;0.171550789
359;3.332570386;180.7191457;0.18764378
361;3.318303184;180.6818664;0.216533184
363;3.301851303;180.5468701;0.227562689
365;3.324928616;180.4587051;0.211376878
367;3.430182;180.2829079;0.174049089
369;3.517297661;180.2388921;0.170180473
371;3.753075512;180.1844064;0.193493187
373;3.348706938;180.1294577;0.204723931
375;3.212151627;180.1112603;0.210178604
377;3.371213697;179.9471021;0.222699176
379;3.376362048;179.8642113;0.226929153
381;3.364238962;179.9652946;0.180951055
383;3.389145201;179.6439715;0.157662294
385;3.686098232;179.4978085;0.165551719
387;3.630045206;179.4486879;0.162497302
389;3.702175809;179.4530079;0.162933538
391;3.506611294;179.3982014;0.192049219
393;3.421999893;179.0412408;0.199702913
395;3.580711558;179.1361471;0.16908172
397;3.675080393;179.0791027;0.156067122
399;3.736017472;178.9351407;0.144465133
401;3.568708519;178.9119953;0.131759155
403;3.871523606;178.8589496;0.125213819
405;3.83919057;178.833993;0.159901638
407;3.710032595;178.729301;0.165310023
409;3.549175081;178.6397003;0.178637311
411;3.733598588;178.4281596;0.156041684
413;4.007110337;178.4499246;0.138233746
415;4.064611904;178.2589159;0.114199304
417;4.082800197;178.2098505;0.114457044
419;4.068790733;178.1491834;0.125483757
421;3.982907115;178.1869074;0.146498852
423;4.121455166;178.0980267;0.16440633
425;3.993074869;177.9370925;0.160125649
427;4.178454005;177.7727466;0.138249654
429;4.395176044;177.6559975;0.090821215
431;4.353810492;177.6023518;0.096337187
433;4.439092592;177.4654664;0.110175123
435;4.564032149;177.5538467;0.137534423
437;4.593583191;177.3875696;0.158413137
439;4.340562727;177.3836677;0.172845246
441;4.812259952;177.1525036;0.147780771
443;4.639923818;177.0778536;0.117808597
445;4.694597591;177.0361672;0.134413555
447;4.813766416;176.987322;0.162953056
449;4.351102421;176.9619576;0.167003325
451;4.511185786;176.9168047;0.183831131
453;4.57448823;176.7319446;0.1876708
455;4.64607394;176.6354745;0.130042233
457;4.751526102;176.5226055;0.103101977
459;4.725331566;176.4261804;0.105629713
461;4.843603117;176.384329;0.122477634
463;4.8243668;176.332132;0.161280121
465;4.60385012;176.1618427;0.202572299
467;4.778269173;176.0602048;0.195266906
469;4.761402047;175.9947276;0.179093833
471;4.833069626;175.8830242;0.140571002
473;5.134132064;175.8078192;0.113587686
475;5.062458888;175.6957753;0.112741843
477;5.011962154;175.6916977;0.135527609
479;5.245581463;175.5946779;0.174444352
481;5.20819136;175.5348962;0.201064194
483;5.201919654;175.4288009;0.187497977
485;5.333927557;175.2841466;0.158889485
487;5.376981082;175.2657382;0.138098831
489;5.318583089;175.1582247;0.126691436
491;5.29755033;174.8498844;0.124360377
493;5.293555517;174.8824353;0.147564481
495;5.215090948;174.9811941;0.1674054
497;5.034951455;174.7434538;0.170647363
499;5.214668304;174.7406468;0.160277736
501;5.147928135;174.5564351;0.148131607
503;5.463684359;174.5017665;0.160793161
505;5.308278187;174.4325973;0.164921859
507;5.433353508;174.3822763;0.174408926
509;5.330215769;174.2703431;0.178293118
511;5.38868875;174.2880077;0.173675057
513;5.461304843;174.0811456;0.142154948
515;5.516394758;173.9136801;0.104559213
517;5.673421132;173.8498935;0.098161991
519;5.653246931;173.7791836;0.120840807
521;5.615636628;173.7548372;0.155126972
523;5.540897771;173.6638154;0.165715748
525;5.410267328;173.6276379;0.179036268
527;5.835063825;173.4699902;0.172781357
529;5.602779431;173.1834646;0.138900335
531;5.598502006;173.1751876;0.113629742
533;5.71457544;173.0959925;0.111513865
535;5.621823743;173.1806858;0.129519417
537;5.673756324;172.6281217;0.142067222
539;5.688598235;172.8440095;0.145672638
541;5.798629304;172.7685563;0.130345799
543;5.986620599;172.5407319;0.125832321
545;5.901998443;172.6003035;0.123725023
547;5.932013593;172.5698434;0.126504177
549;5.705548508;172.4970646;0.136093051
551;5.706627784;172.3409686;0.158378428
553;5.610625435;172.2634623;0.149741758
555;5.757395272;172.1350248;0.135146622
557;5.788601157;171.9661285;0.117864744
559;6.254061537;171.8188922;0.103251453
561;6.061347769;171.7837768;0.119311071
563;6.368349047;171.742839;0.140233244
565;5.998233289;171.6453179;0.178181622
567;5.745349467;171.6082379;0.179339878
569;5.852295042;171.5571084;0.16702378
571;6.297570142;171.2574133;0.126130157
573;6.087912946;171.1441094;0.123468895
575;6.253013415;171.0736695;0.111107172
577;6.190983935;170.9991569;0.139574104
579;6.043867724;170.9057414;0.160886004
581;6.078519309;170.778922;0.174630116
583;6.166604585;170.6897109;0.150294714
585;6.261122935;170.6570773;0.122253789
587;6.408356634;170.3497332;0.093039389
589;6.460565087;170.2802233;0.101098306
591;6.249061219;170.1923879;0.116241953
593;6.295613735;170.1745577;0.142086849
595;6.159815478;170.0023373;0.132621591
597;6.320741848;169.9399263;0.115741716
599;6.42555741;169.915575;0.107997034
601;6.442561613;169.7872532;0.09915486
603;6.596531887;169.5730439;0.105923609
605;6.484001338;169.5101157;0.142429321
607;6.520185982;169.3931464;0.167615364
609;6.465064224;169.3084261;0.161318914
611;6.646978109;169.2061505;0.131183047
613;6.380262849;169.0573513;0.101613459
615;6.525314056;168.8902545;0.078342621
617;6.594670123;168.8631515;0.095567093
619;6.677768473;168.8681102;0.086038747
621;6.856538064;168.7231519;0.114932456
623;6.65975531;168.5759161;0.128147935
625;6.511192294;168.4405061;0.118213971
627;6.628863567;168.3134166;0.087158051
629;6.937562778;168.181804;0.097837878
631;6.816976617;168.0070577;0.107307648
633;6.765097678;168.0261595;0.13438629
635;6.851356099;167.9345208;0.161828299
637;6.801787207;167.8176676;0.164813608
639;6.636123046;167.648331;0.154140849
641;6.875775663;167.5242847;0.129560808
643;6.932742512;167.4342592;0.091753916
645;7.260273875;167.3433473;0.089745436
647;7.066012167;167.2134954;0.110801855
649;7.050670097;167.1463633;0.123800728
651;6.985667727;167.0982163;0.114005314
653;7.018143995;166.8877217;0.12695373
655;7.155561851;166.7592514;0.119822496
657;7.051848018;166.5225678;0.095892521
659;7.401363439;166.5661408;0.117390959
661;7.334256042;166.3706975;0.141497612
663;7.304360908;166.376696;0.159758907
665;7.38422626;166.0552916;0.139230369
667;7.270567068;166.1033336;0.148894515
669;7.378103919;165.9260504;0.139532193
671;7.614392374;165.8045415;0.153344913
673;7.710633962;165.7221379;0.15686405
675;7.278340543;165.5744066;0.187751647
677;7.45550472;165.5463683;0.191908049
679;7.321115675;165.4204784;0.181612882
681;7.692217848;165.2675958;0.147274401
683;7.614471313;165.1769534;0.153882224
685;7.523241778;165.0424845;0.155599922
687;8.071921001;164.990122;0.161771428
689;7.69743097;164.8926952;0.175844737
691;7.653257615;164.8404271;0.168123732
693;7.643677278;164.6923658;0.124374844
695;7.949251693;164.4649276;0.108818708
697;8.095696759;164.5205915;0.090563026
699;8.310044938;163.7535937;0.076908848
701;8.14256457;164.179392;0.104137585
703;8.047878422;164.3629428;0.128222566
705;8.299862882;164.0266681;0.105122608
707;8.223847411;163.7951242;0.096662626
709;8.656141858;163.7789939;0.083326146
711;8.586576807;163.8337283;0.096730536
713;8.875369394;163.1620718;0.105516861
715;8.820545066;163.3193295;0.128972411
717;8.654938355;163.4589778;0.129506956
719;8.531761889;163.6531553;0.130287428
721;8.700383693;162.9046815;0.104521012
723;8.588612087;162.8814794;0.078723434
725;8.621461701;162.6425889;0.071733095
727;8.589975046;162.9877387;0.103583853
729;8.273819816;162.5671076;0.118362915
731;8.240226133;162.4326813;0.133799915
733;8.298030399;162.3511313;0.127701635
735;8.166496698;162.1715367;0.120565516
737;8.21321478;161.9228991;0.09987446
739;8.427133098;161.8099812;0.096077653
741;8.614558909;161.8366376;0.106398998
743;8.84633834;161.6969681;0.133841951
745;8.767403741;161.615797;0.156378642
747;8.785286381;161.4504131;0.163014037
749;8.114832642;161.4060703;0.147287554
751;8.242811793;161.1889443;0.106770982
753;8.373726463;161.1128151;0.070685557
755;8.48228523;160.9916574;0.0746365
757;8.69195347;160.8666414;0.076848886
759;8.573556671;160.8348056;0.094459718
761;8.35233012;160.7189376;0.106340815
763;7.929356163;160.5934174;0.124564265
765;8.209143452;160.3216116;0.093546017
767;8.148413003;160.1666436;0.072839052
769;8.267990812;160.0679389;0.053241773
771;8.256914017;160.0362895;0.07567128
773;8.486870873;159.8999431;0.087687729
775;8.457303106;159.7915379;0.115117696
777;8.398802342;159.751922;0.1378019
779;8.404142231;159.6068045;0.131729512
781;8.396967871;159.4340678;0.097236744
783;8.294572062;159.2191429;0.073962143
785;8.286041533;159.0953776;0.058240977
787;8.336767556;159.0079331;0.050303712
789;8.446217053;158.9664732;0.096587547
791;8.629183615;158.838058;0.144756175
793;8.591297273;158.7470914;0.169477558
795;8.487522757;158.5634245;0.15882685
797;8.521852121;158.4299674;0.141429511
799;8.61949818;158.1868599;0.096759644
801;8.5513556;158.1069401;0.063049919
803;8.452843775;158.0256316;0.047097854
805;8.743458931;157.9200056;0.062191016
807;8.842785987;157.7853504;0.099421312
809;8.883139779;157.6918735;0.122184055
811;8.732410993;157.5676128;0.131132238
813;8.722091283;157.4444253;0.131726035
815;8.739870331;157.2443528;0.116805314
817;8.583865578;157.0697725;0.082518476
819;8.59557511;156.917171;0.06705255
821;8.516005606;156.8832164;0.069029069
823;8.341508821;156.7468009;0.06607307
825;8.473560045;156.3402233;0.09285668
827;8.842106761;156.2741857;0.128900718
829;9.360101326;156.4430636;0.153662935
831;9.069155812;156.1725362;0.160742459
833;9.099449711;156.0033704;0.166802204
835;8.82165403;156.3085395;0.152803264
837;8.814098404;155.6650931;0.109630059
839;8.822703629;155.0796979;0.074586909
841;8.660288592;155.3276484;0.050978826
843;8.755290192;155.1804881;0.077675851
845;9.041335084;155.2036833;0.077175347
847;9.176731045;155.0529806;0.114879307
849;9.30301704;155.0293721;0.130666229
851;9.138928934;155.0699644;0.166941021
853;9.095677443;154.7486984;0.134524206
855;9.453577316;154.7176127;0.134681087
857;9.710575412;154.6095998;0.104733427
859;10.10295015;154.3604668;0.104042397
861;9.827415521;154.2242922;0.0844363
863;9.954708145;154.1218511;0.087955252
865;9.624939985;154.0598998;0.084471233
867;9.772753573;153.8337148;0.099859749
869;9.292605822;153.7185963;0.139826142
871;9.547523874;153.3267052;0.159424634
873;9.490822028;153.1034775;0.166522332
875;9.171034395;153.3631289;0.171862153
877;9.070073428;153.1835546;0.151986132
879;9.36943358;151.9498502;0.115742812
881;9.317533994;152.9028336;0.08622809
883;9.539000899;152.6752589;0.079256486
885;9.414110072;152.6137406;0.085312919
887;9.408404085;152.4889094;0.125249536
889;9.496475442;152.3878101;0.143304213
891;9.748208993;152.304073;0.145935794
893;9.511884092;152.0382924;0.13812801
895;9.361573524;151.9609187;0.135020642
897;9.095022648;151.8104288;0.100539373
899;9.213784067;151.7328964;0.081200474
901;9.218644335;151.5313999;0.075281365
903;9.409027466;151.5137415;0.080207404
905;9.537808821;151.3214898;0.100166031
907;9.630879326;151.2779328;0.128527832
909;9.490366751;151.1122267;0.119859816
911;9.136974013;150.9861979;0.118870468
913;8.999809269;150.7438197;0.1125227
915;9.431008902;150.6173032;0.087391822
917;9.609216506;150.543121;0.071286178
919;9.50698936;150.4669372;0.092213561
921;9.613694905;150.4004597;0.122897274
923;9.302717106;150.2453537;0.145805
925;9.685981286;150.18451;0.152687726
927;9.426243909;149.9296876;0.13936014
929;9.393750362;149.7847351;0.115889988
931;9.41972048;149.6508643;0.080535213
933;9.551965672;149.5500195;0.067349188
935;9.717459303;149.4271697;0.079932019
937;9.666670756;149.3534076;0.126208075
939;9.800611856;149.2285619;0.161790136
941;9.761631936;149.1081605;0.178620052
943;9.801811429;148.9588682;0.160707007
945;9.747129079;148.7887391;0.13004079
947;10.14484775;148.7049744;0.083013644
949;10.30053528;148.5460584;0.054917157
951;10.62461446;148.4839832;0.057155805
953;10.66114906;148.3735283;0.096631688
955;10.9840956;148.2727938;0.130085688
957;10.90110228;148.0823856;0.160869915
959;11.09536037;147.931888;0.190545313
961;10.99583093;147.8711261;0.184789439
963;11.15566137;147.716681;0.156544825
965;11.25218222;147.5258601;0.13666315
967;11.27481309;147.2709003;0.122446662
969;11.40291394;147.2520246;0.093986312
971;11.35538012;147.086408;0.109107491
973;11.3609885;147.3576843;0.11715433
975;11.41220614;146.3833836;0.10007062
977;11.43559195;146.7270537;0.090820079
979;11.33935217;146.6150102;0.077376746
981;11.43861917;146.411477;0.052523775
983;11.55297534;146.4026372;0.04776601
985;11.65161876;146.1992691;0.06979653
987;11.67639843;146.2333335;0.110290377
989;11.45357746;146.0000284;0.115859168
991;11.66835218;145.9410073;0.114376308
993;11.35260057;145.6643576;0.113969298
995;11.63621512;145.5767205;0.117654355
997;11.6889828;145.5175616;0.084782834
999;11.72102985;145.4819289;0.12238309
1001;11.54142424;145.1542604;0.152247432
1003;11.33615169;145.2284701;0.183973343
1005;11.43502831;144.9623314;0.17157738
1007;11.20817035;144.883149;0.169820878
1009;10.95196451;144.724549;0.129716146
1011;10.8290947;144.4989557;0.125479235
1013;10.72916729;144.4519042;0.114578031
1015;10.60632739;144.3091606;0.137459686
1017;10.70889217;144.2292553;0.163992391
1019;10.76238139;144.172868;0.200037618
1021;10.46766285;144.1763901;0.199981744
1023;10.45362293;143.8954832;0.19304862
1025;10.29122538;143.813789;0.163585618
1027;10.30882909;143.426259;0.134064083
1029;10.03893174;143.4682599;0.097343307
1031;9.824352808;143.3888224;0.079992152
1033;9.66526174;143.3159884;0.075964381
1035;9.909543176;143.1342555;0.073735549
1037;10.41593765;143.0203332;0.093488472
1039;10.37012944;142.9327309;0.12257272
1041;10.6948555;142.8611003;0.131268343
1043;10.78478728;142.7925586;0.140009166
1045;11.04389962;142.5294543;0.133275685
1047;10.88552389;142.5185856;0.100389064
1049;11.28360828;142.3414597;0.081910403
1051;11.49894807;142.1760633;0.07238846
1053;11.68019921;142.0921757;0.044863816
1055;11.40045835;141.9024004;0.068808885
1057;11.07036083;141.8491655;0.105710656
1059;10.92777086;141.7663986;0.132330024
1061;10.97082227;141.6187931;0.142347434
1063;10.86381868;141.3341633;0.154197187
1065;10.44309628;141.4878656;0.143955911
1067;10.53677622;141.1292468;0.120463007
1069;10.52798533;141.1553942;0.084311214
1071;10.5901841;140.9063777;0.073359696
1073;10.67000262;140.8613072;0.093742225
1075;10.38175986;140.6670193;0.117195251
1077;10.4675032;140.6970309;0.143438141
1079;10.52488796;140.5447047;0.175876904
1081;10.49468416;140.4587927;0.216205635
1083;10.20984668;140.2845366;0.220702416
1085;9.918334611;140.1410149;0.194403442
1087;10.0954299;139.9002257;0.167404195
1089;10.00787877;139.8771122;0.154684899
1091;10.2178421;139.7423055;0.134548752
1093;10.25709383;139.7425688;0.117288124
1095;9.886014678;139.6047786;0.162343205
1097;10.2902045;139.5241305;0.20216629
1099;10.07045383;139.3535533;0.235682644
1101;9.870128644;139.1772054;0.220681281
1103;9.97415738;139.0469544;0.207279845
1105;9.991894645;138.8688021;0.163961232
1107;9.767607615;138.8686255;0.133088709
1109;9.617673241;138.6683943;0.110900284
1111;9.739964696;138.5306593;0.119019249
1113;9.83805574;138.4328169;0.151382967
1115;9.852703371;138.3117642;0.181688785
1117;9.905296339;138.2453884;0.20148494
1119;9.79238934;138.1321425;0.225131232
1121;10.00705543;137.9746897;0.236121609
1123;9.496736079;137.9063218;0.199863033
1125;9.563743106;137.7266749;0.174690641
1127;9.449446256;137.5350014;0.156763402
1129;9.579986788;136.8408202;0.131399451
1131;9.466747451;137.3219118;0.130692284
1133;9.863513789;137.2639171;0.160902674
1135;9.946823474;137.1307774;0.189119487
1137;10.2504783;136.9605185;0.215073639
1139;9.995195179;136.8978932;0.210251416
1141;9.903830663;136.8136238;0.214983493
1143;9.87317668;136.6013955;0.206620858
1145;9.566337994;136.4909479;0.20649187
1147;9.627794403;136.0692242;0.158260988
1149;9.90894949;136.2986855;0.157809588
1151;9.990762319;136.060125;0.16776144
1153;10.08047053;136.0178691;0.190214404
1155;9.980341468;135.8655425;0.186754161
1157;10.11338102;135.9779165;0.224450144
1159;10.21901328;135.7266902;0.230924589
1161;10.02258166;135.6703576;0.207348511
1163;9.83688673;135.4589001;0.163571585
1165;10.23560952;135.2020967;0.13950427
1167;10.28334763;134.7826758;0.122288821
1169;10.20677978;135.1879068;0.142376094
1171;10.16862324;134.9358085;0.167892246
1173;9.923616181;134.8930577;0.195926092
1175;10.1385163;134.7095011;0.206545229
1177;10.04369881;134.4715648;0.222869284
1179;9.770383754;134.460578;0.182143815
1181;9.69358705;134.277021;0.169256494
1183;9.723676058;134.1880354;0.152615633
1185;9.819549959;134.2915492;0.153886143
1187;9.877015484;133.8479783;0.152487704
1189;10.11318329;133.7243229;0.165227729
1191;9.879535681;133.6720708;0.16400901
1193;9.687528464;133.6064652;0.149533454
1195;9.504992753;133.4908721;0.133307704
1197;9.408970213;133.188329;0.102027077
1199;9.731513864;133.3027667;0.082426
1201;9.692935735;132.7331104;0.050379955
