Repository: johodges/materials

## A Non-Dimensional Scaling Approach to Modeling Material Pyrolysis

This repository contains the data, scripts, and technical documents required to generate the SPyro cone validation cases.

## Instructions
* Clone this repository with submodules
  ```
  git clone --recurse-submodules https://github.com/johodges/materials
  ```
* Pre-process data
  ```
  python materials/scripts/initialize.py
  ```
* Build latest FDS (example for impi_intel_linux target, but use relevant make target for platform)
  ```
  git clone git@github.com:firemodels/fds.git && cd fds
  cd Build/impi_intel_linux
  ./make_fds.sh
  ln -s fds_impi_intel_linux fds
  cd ../..
  ```
* Run cases
  ```

File: data/rise_materials/Testdata-1720.txt
Keywords
Material1;Material2;Material3;Material4;Product;Object;Scenario;Method;Reference;Comment;Owner;IsPublic;ImportDate
HPL Melamine;polyester film ;;;IN1-7;Partition;;ISO 5660;TRANSFEU;;TRANSFEU;1;2011-03-17 09:12:17
Scalars
Flux (kW/m2);tig (s);qmax (kw/m2);qtotal (MJ/m2);q180 (kw/m2);q300 (kw/m2);Sample mass (g);Mass loss (g);DHc (MJ/kg);Peak smoke production (m2/m2s);Total smoke produced (m2/m2);Specific extinction area (avg) (m2/kg);MARHE (kW/m2);Area exposed (m2);Observations;Test date (YYYY-MM-DD);Test identifier;Product thickness (mm);Thickness1 (mm);Thickness2 (mm);Thickness3 (mm);Thickness4 (mm);Product density (kg/m3);Density1 (kg/m3);Density2 (kg/m3);Density3 (kg/m3);Density4 (kg/m3);Product area weight (kg/m2);Area weight1 (kg/m2);Area weight2 (kg/m2);Area weight3 (kg/m2);Area weight4 (kg/m2)
50;9;118.98;14.01;;;192.88;88.92;1.47;;449.84;;63.74;0.0088;Projection of particles. Raising of the surface. End flame at 66s.
;2011-02-25;c_LSFIRE_IN-1-7_50a;13.4;;;;;;;;;;;19.13;;;
VectorData
Time (s);HRR (kW/m2);Mass (g);SPR (m2/(m2*s))
1;5.658270136;192.88;0.061872428
3;5.450154233;192.8478265;0.043951917
5;4.597451894;192.9202032;0.039739127
7;3.075025047;192.7318549;0.093042823
9;-2.177473879;192.7329984;0.664490862
11;-1.234679098;192.7502407;2.193726746
13;24.10415751;192.811885;4.093565622
15;59.70741964;192.5141928;5.939487617
17;88.70821826;192.3673035;7.645275053
19;102.8852448;192.2277089;8.599877325
21;110.7008806;192.1095873;8.380892714
23;106.9226256;192.316876;7.654472142
25;97.77696691;191.570828;6.612533569
27;82.34812576;191.7322344;5.331060392
29;91.54853942;191.6811928;4.506806002
31;118.9791183;191.63531;3.790131858
33;108.751322;191.3399091;3.143567493
35;94.25029856;191.0648534;2.683317333
37;79.28587461;191.1494074;2.487960132
39;65.22224602;190.9337264;2.17748822
41;53.89579259;190.7756084;2.063523417
43;44.25472124;190.9579945;1.909169054
45;38.1105222;190.7173347;1.849461953
47;33.78106546;190.4440252;1.849329924
49;30.66054972;190.4087978;1.805482806
51;28.26837648;190.1764191;1.736094584
53;27.05452259;190.0800539;1.773034467
55;25.05775311;189.9968247;1.931623404
57;23.0260646;190.4381174;2.155944643
59;21.39236884;189.8160158;2.209117412
61;20.84095678;189.7107584;2.305233686
63;21.97411986;189.5441384;2.567808319
65;20.86457399;189.3760518;2.648707227
67;18.53640195;189.306515;2.683079429
69;15.60534114;188.9294315;2.693764145
71;13.49067639;189.0723698;2.683779811
73;11.62494034;188.8644772;2.34718533
75;10.5162415;188.9358121;2.171494489
77;10.07035899;188.7700718;1.99595418
79;9.522405534;188.7244448;1.897622598
81;9.438885252;188.4862418;1.686823484
83;8.93377956;188.3095348;1.600040859
85;8.603411271;188.2182969;1.511390616
87;8.161270683;188.0889635;1.396697018
89;7.761041139;187.5251327;1.40978998
91;7.685450631;187.9556282;1.410599691
93;7.499388976;187.723951;1.455043188
95;7.351005875;187.6897838;1.447213464
97;7.447185512;187.5066248;1.479482435
99;7.516521076;187.4191451;1.419926459
101;7.64489344;187.3787313;1.400409344
103;7.799083101;187.2424731;1.354845631
105;8.056143851;186.9752612;1.313384417
107;8.046599236;186.9046831;1.21957615
109;7.647428405;186.8820708;1.132900885
111;7.443602573;186.6564242;1.099202665
113;7.333732296;186.5856451;1.061616103
115;7.452338734;186.5633086;1.02812976
117;7.760617421;186.3696564;0.958904575
119;7.223841111;186.3148089;0.887613774
121;7.372251568;185.4523243;0.7850469
123;7.383724571;185.9439444;0.678979208
125;7.917067274;185.8639731;0.62224364
127;7.632216946;185.809481;0.560650041
129;7.649950137;185.5125028;0.52791656
131;7.929743846;185.442966;0.485565463
133;8.000783711;185.3323769;0.476206428
135;7.88225652;185.1700914;0.4415869
137;8.093397849;185.3207395;0.410819109
139;7.954262139;184.9035737;0.383460329
141;7.948803539;184.7128278;0.366087414
143;7.77752662;184.9592017;0.330337893
145;8.023234094;184.6679615;0.297204019
147;8.485142736;184.4394989;0.292316596
149;5.990869667;184.333137;0.295950451
151;8.399411987;184.1205046;0.273414347
153;8.391638768;184.3179073;0.270821446
155;8.917754032;184.1267474;0.265116224
157;9.451295509;182.248015;0.247041754
159;9.144772484;183.905963;0.216021257
161;9.438310859;183.6926281;0.224357867
163;8.996109219;183.5056555;0.231715467
165;8.722734236;183.3240981;0.208045273
167;8.863350374;183.2997819;0.205153596
169;8.723673531;183.1339357;0.206655678
171;8.507347614;183.1342245;0.187766934
173;8.835214971;182.8537033;0.172128248
175;8.654243485;182.4953083;0.170697708
177;8.841988874;182.7061592;0.158564292
179;9.282482097;182.4498939;0.144681717
181;9.103822902;182.3920892;0.166327535
183;8.874199932;182.8294896;0.164626541
185;8.982053131;182.2354867;0.166656588
187;8.773354281;182.0431355;0.179400078
189;8.868236878;181.9149104;0.171142108
191;9.021965929;181.8011184;0.159343158
193;9.102327053;181.5154627;0.158443104
195;8.94222999;181.4870062;0.177459393
197;8.89156351;181.3428766;0.188586775
199;9.145001177;181.0191537;0.190937937
201;9.295465473;180.4170071;0.164226202
203;9.603923385;180.9522159;0.145063427
205;9.367010682;180.8579133;0.134456212
207;9.656410357;180.8685134;0.147904911
209;9.127822223;180.617589;0.170830635
211;9.773500962;180.6292658;0.156482165
213;9.91006501;180.0770846;0.154291012
215;9.648697582;180.374118;0.140218618
217;9.767999375;180.1125382;0.152931804
219;9.890708135;180.0314857;0.153362503
221;9.697513565;179.8984854;0.170444506
223;9.904836721;179.7805336;0.150645605
225;9.841799552;179.6452376;0.158618417
227;10.09588333;179.4964148;0.156040721
229;9.807966249;179.4588534;0.171527643
231;9.829498419;179.3597013;0.186763265
233;9.805453872;179.0886714;0.191391312
235;9.891586018;179.0075132;0.165459041
237;9.894222539;178.7125224;0.124815445
239;10.21882399;178.7358988;0.119764917
241;9.581661112;178.6174233;0.117573924
243;9.854962027;178.6035979;0.130751541
245;9.916058524;178.3149102;0.125242644
247;10.26274964;178.1738258;0.137883133
249;9.93671402;177.8457091;0.146196487
251;10.04475032;177.9560229;0.147335216
253;10.35368992;177.866666;0.14925356
255;10.25229078;177.6153183;0.157982007
257;10.63755969;177.7342958;0.134721859
259;10.62620614;177.4047019;0.129726642
261;10.51400528;177.2596427;0.129985722
263;10.24079335;176.5741854;0.138188128
265;10.66557892;176.7131485;0.127261963
267;10.62602518;176.8531329;0.136418947
269;10.96876678;176.6373082;0.114103717
271;11.35874661;176.505467;0.125701288
273;11.58433234;175.9821283;0.119040018
275;11.55629101;176.2821384;0.149488844
277;11.57792968;175.9947987;0.14861151
279;11.5461231;176.1082228;0.122897384
281;11.63674989;175.769957;0.084339988
283;11.38565043;175.6671335;0.104397239
285;11.45601584;175.4926198;0.111838977
287;11.37687272;175.5174088;0.119392438
289;11.52858183;175.469073;0.14134825
291;11.78334596;175.2927049;0.130224789
293;11.5041551;174.9986851;0.102989347
295;12.04373934;174.8398462;0.089553911
297;11.62647211;174.7361946;0.107489123
299;11.03645583;174.5202689;0.122256812
301;11.41897729;174.3800913;0.148043933
303;11.55560047;173.4663733;0.148238026
305;11.53254399;174.1957683;0.118273806
307;11.29193364;173.9742664;0.110248575
309;11.65185051;174.0080321;0.106117362
311;11.2044013;173.88116;0.118927095
313;10.97805761;173.7395741;0.132776028
315;10.92691327;173.5942945;0.132776028
317;11.15736259;173.6516755;0.103445216
319;11.64666525;173.1537704;0.072811758
321;11.86713425;172.9354107;0.055037169
323;11.80782948;172.984911;0.04626435
325;11.3919357;172.9960737;0.088779611
327;11.50835161;172.6831669;0.088779611
329;11.3678583;172.6301932;0.100745896
331;11.51200137;172.3458399;0.086233251
333;11.09263482;172.0531949;0.074852492
335;11.16117664;172.0773994;0.065599434
337;11.67138682;172.1590048;0.08790692
339;11.30063809;171.9931493;0.102376076
341;11.31856847;171.8868705;0.110329875
343;11.17230479;171.5880472;0.105533733
345;11.15126918;171.3566953;0.07227153
347;10.99050201;171.3081886;0.062824883
349;10.75717252;171.130054;0.056082109
351;10.95411097;171.2217075;0.061473369
353;11.08326139;170.9452941;0.082235735
355;11.15296301;170.7391233;0.117509345
357;10.75839338;170.7794542;0.123700207
359;10.86039698;170.6760962;0.110424895
361;10.86073167;170.2501576;0.090770217
363;10.99168323;169.7215129;0.062701496
365;10.67872019;170.0477757;0.048777808
367;11.11989796;169.8865625;0.035952396
369;11.13861612;169.8336719;0.0532229
371;11.00898971;169.7384402;0.073430078
373;10.85203268;169.5497657;0.099598223
375;10.79298185;169.3848093;0.097719919
377;10.47710501;169.2179102;0.101089062
379;10.56580315;169.0998993;0.082474437
381;10.69777652;168.9588382;0.064100273
383;10.85840862;168.8892406;0.072529485
385;10.86019557;168.6807131;0.071685267
387;10.74283974;168.5359311;0.092070147
389;10.48196572;168.415325;0.101245557
391;10.29144041;168.284478;0.133126176
393;10.32425017;167.9783668;0.11159422
395;10.19764766;167.9481725;0.098251621
397;10.16846355;167.7286531;0.080392281
399;10.27221513;167.5571161;0.066433882
401;10.35652436;167.466467;0.040601346
403;10.74918048;168.0591445;0.048988638
405;10.6337644;167.2448714;0.076652426
407;10.36711195;167.1424023;0.101869745
409;10.29082452;166.7823237;0.121438412
411;10.49097993;166.867485;0.125158926
413;10.88110631;166.6799037;0.109631685
415;10.90383226;166.4973855;0.08387702
417;10.9479218;166.3282781;0.056059638
419;11.01211195;166.2690986;0.059012995
421;10.64044878;166.102183;0.080891241
423;10.4671078;165.9666651;0.106554386
425;10.07279746;165.8074398;0.099360463
427;10.29881797;165.6459456;0.10018213
429;10.60064362;165.4642498;0.075411032
431;9.887113135;165.2807544;0.05547233
433;10.13794588;165.1497803;0.038114159
435;10.19346939;165.0881275;0.073233604
437;9.815932587;164.9707845;0.094680422
439;10.02411755;164.7176809;0.117607973
441;9.847879333;164.7471632;0.114256079
443;10.16641046;164.3782729;0.101512473
445;10.00537363;164.1335612;0.077661593
447;10.17829183;163.9066049;0.060958422
449;9.82448509;164.0073905;0.072014916
451;10.13786735;163.8791222;0.085977241
453;10.26195866;163.8528366;0.085651008
455;9.890723853;163.6879525;0.086894302
457;10.07697485;163.3667199;0.071808077
459;9.916879901;162.5273043;0.053888663
461;9.832695619;163.2778761;0.030419347
463;10.12437692;162.8491937;0.055886867
465;9.76027218;162.6639979;0.069932749
467;9.874438874;162.6201495;0.087747251
469;10.08109631;162.5727682;0.089689202
471;9.798863861;162.3104777;0.096144603
473;9.788231143;162.1679816;0.070955342
475;9.816346051;162.0594663;0.064029974
477;10.15060172;161.9282723;0.069588575
479;9.997468519;161.7530639;0.089014675
481;9.366312668;161.8960575;0.090619021
483;9.702575397;161.7076757;0.090539653
485;9.328185434;161.2572462;0.070907278
487;9.650519877;161.1344594;0.047534175
489;9.766122704;161.0102713;0.031152499
491;9.84358233;160.8855248;0.045562456
493;10.41638878;160.6782119;0.074260479
495;10.3277638;160.7206956;0.1069269
497;9.983116847;160.3523297;0.115877843
499;10.25696111;160.3800512;0.095653266
501;10.21231074;160.0430229;0.072518359
503;10.19947935;159.905888;0.042460859
505;9.979911659;159.7466845;0.045385748
507;10.05909395;159.7127028;0.062767706
509;9.966241603;159.2514527;0.098039992
511;9.805789061;158.8500007;0.100513822
513;9.659241222;159.2108457;0.109595735
515;9.752652983;159.0406893;0.078403315
517;9.611606698;158.8479793;0.057746319
519;9.759821175;158.8139698;0.050562514
521;9.854822675;158.5934218;0.082408857
523;9.639516112;158.504464;0.09896262
525;9.614590543;158.1984421;0.103805644
527;9.442407048;158.1578967;0.098129739
529;9.64775819;157.9072932;0.074360418
531;9.592494718;157.8684041;0.049358633
533;9.663037921;157.5959227;0.047859315
535;9.444772991;157.6280758;0.070566674
537;9.437841657;157.3913855;0.073981686
539;9.478449689;157.2423467;0.068836098
541;9.252527992;157.0510785;0.062351114
543;9.174333989;156.8828138;0.038214756
545;9.330568772;156.7066797;0.022882551
547;9.222399621;156.5529267;0.038795378
549;9.194840761;156.3939354;0.078152836
551;9.145617679;156.2406728;0.090547003
553;9.211269488;156.1047675;0.090547003
555;9.067043037;155.8872069;0.099786896
557;9.209146098;155.7803485;0.096485982
559;9.656701189;155.630399;0.083187622
561;9.099077093;155.5231536;0.079720886
563;9.00193822;155.4915801;0.100206657
565;8.995648071;155.1815985;0.074349695
567;9.116654287;155.0233674;0.060423084
569;9.008990229;155.1599499;0.05582699
571;9.322695104;154.6898109;0.044049088
573;9.042589212;154.5439255;0.058889553
575;8.815283297;154.366322;0.092267629
577;8.872407569;154.3005735;0.098933852
579;8.728627457;154.0553938;0.082918538
581;8.862931384;153.9359406;0.09501018
583;9.270116993;153.7613676;0.059683944
585;9.031276716;153.6008384;0.063706273
587;8.896673704;153.4437112;0.076773425
589;8.554794654;153.2608775;0.095442405
591;8.72879619;153.0802312;0.086986907
593;8.450441168;152.8462035;0.086986907
595;8.644489589;152.6711397;0.059009617
597;9.052415976;152.5602235;0.049248274
599;8.813085081;152.3723723;0.057807407
601;8.707845443;152.3436144;0.069334013
603;8.627117039;152.1328169;0.084812288
605;8.743068127;151.8572098;0.075389172
607;8.485117752;151.6971083;0.074009778
609;8.502735869;151.6046732;0.066020313
611;8.342769007;150.6887431;0.088947628
613;8.4601809;151.2669827;0.106651622
615;8.497882561;151.1306076;0.12223667
617;8.485132285;150.9596574;0.11154372
619;8.784507704;150.6842227;0.092056991
621;8.907450152;150.7623999;0.093573397
623;8.763885981;150.2999076;0.096233645
625;8.965302697;150.3065188;0.109508491
627;8.43030201;150.2598112;0.145749275
629;8.609394069;149.8219977;0.14057571
631;8.401613303;149.8664344;0.100969239
633;8.67744487;149.4725887;0.072289135
635;8.498756356;149.3491054;0.083338224
637;8.413511083;149.20832;0.07548957
639;8.50203676;149.3272489;0.110655322
641;8.55700161;148.9093385;0.134047104
643;8.611110911;148.7498996;0.159444872
645;8.757358401;148.6649869;0.125475049
647;8.932664235;148.2836534;0.123032195
649;8.414546675;148.2042544;0.124678609
651;8.530122716;148.0995561;0.137586359
653;8.434650142;147.8861703;0.134410262
655;8.452877185;147.7673312;0.139437662
657;8.496513456;147.566844;0.128660078
659;8.791896666;147.231369;0.123097964
661;8.564323034;147.2676421;0.128249008
663;8.737527952;147.0773064;0.132636938
665;8.434184086;147.1251732;0.153310052
667;8.276667165;146.7943837;0.164381296
669;8.295619763;146.4915856;0.148596491
671;8.70655846;146.5574861;0.127392264
673;8.935131283;146.2128319;0.146546022
675;8.911140726;146.1097478;0.17517248
677;8.5607146;145.9416064;0.207324367
679;8.416348744;145.8656656;0.215653929
681;8.609524092;145.5861386;0.217865116
683;8.673421019;145.3558861;0.183194607
685;8.876478696;145.1672563;0.153269603
687;8.924039991;145.1047865;0.128227174
689;8.852280647;145.0086383;0.159948349
691;8.475411402;144.5341935;0.18310118
693;8.167311769;144.5269682;0.209874388
695;8.38471136;144.376542;0.201465812
697;8.746019824;144.2360605;0.19690545
699;8.792916199;144.1435492;0.17152492
701;8.746295068;143.9114827;0.17583741
703;8.700839412;143.6690841;0.180475497
705;8.745139675;143.5802515;0.180087653
707;8.284471534;143.4166096;0.170000451
709;8.553695863;143.0577112;0.17170291
711;8.211275275;142.9845787;0.169059235
713;8.223898184;142.8397433;0.168759319
715;8.378205608;142.7673006;0.18587444
717;8.09585281;142.601001;0.186079478
719;8.489198049;142.3434348;0.175027456
721;8.293074609;142.1778609;0.157197822
723;8.306924079;142.0447149;0.158081744
725;8.345060706;141.9669596;0.166792601
727;8.424509145;141.7112555;0.186859407
729;8.44320649;141.4240547;0.182051238
731;8.299292278;141.3941661;0.167304632
733;8.337186523;141.2316636;0.16832725
735;8.355777443;141.1439907;0.179864542
737;8.725811174;140.9834683;0.176140612
739;9.086646839;140.7924147;0.183740034
741;8.784657412;140.503392;0.197023543
743;8.550958384;140.2273431;0.16777273
745;8.568821254;140.1780884;0.16832232
747;8.509539366;140.0151995;0.183313133
749;8.419521408;139.8538611;0.188301183
751;8.217969156;139.7000543;0.181800291
753;8.385166248;139.412234;0.181028047
755;8.274792847;139.2192129;0.154766178
757;8.114256659;139.2846915;0.139275446
759;8.270938296;138.9909483;0.161060826
761;8.419146324;138.86703;0.178217585
763;8.199477304;138.8073204;0.185736033
765;8.077834733;138.6046531;0.162240673
767;8.224234038;138.339398;0.146494192
769;8.138341512;138.2834982;0.133616088
771;8.308023397;138.0261931;0.140476587
773;8.491846683;137.9616883;0.167279845
775;8.30978102;137.7446588;0.177306125
777;7.945950458;137.597718;0.202835971
779;8.084252705;137.4277077;0.187918359
781;8.146418638;136.665198;0.173484437
783;8.291154369;136.9826816;0.137265172
785;8.495601951;136.8260631;0.169406829
787;8.380757228;136.6632417;0.18260897
789;8.471171077;136.6637824;0.207226517
791;8.55763798;136.5409681;0.226578026
793;8.564431272;136.1645836;0.22885977
795;8.306608131;136.0661446;0.208875965
797;8.840685219;135.8669754;0.190542443
799;8.621355051;135.724424;0.186246858
801;8.691559046;135.5727711;0.178175383
803;8.75255829;135.598112;0.200205581
805;8.66534433;135.3055199;0.200128028
807;8.570429353;135.2112411;0.160723219
809;8.696648359;134.9147926;0.138198898
811;8.692466627;134.6673148;0.121596951
813;8.6003239;134.5015555;0.136397385
815;8.610816768;134.5029914;0.134632642
817;8.370086818;134.3461759;0.158147968
819;8.73148759;134.1784962;0.154361868
821;8.571515051;133.844927;0.135305984
823;8.845537458;133.6229644;0.090813126
825;8.791887674;133.4580721;0.08980238
827;8.756812545;133.3931814;0.112468736
829;9.034709391;133.398095;0.128157875
831;9.033445537;133.2206619;0.156342534
833;9.652253314;133.6138188;0.152709023
835;10.0132867;132.8120078;0.126331293
837;10.00136928;132.5819762;0.101163094
839;9.767952009;132.5008898;0.11504269
841;9.68668197;132.3770269;0.122543904
843;9.472803206;132.223406;0.13091999
845;9.365459764;131.9599174;0.129735097
847;9.559603536;131.8245986;0.120924601
849;9.493681716;131.6565038;0.080687782
851;9.266453828;131.5254831;0.054229637
853;9.346960951;131.4439655;0.079908377
855;9.237068864;131.1739264;0.130981462
857;9.092664457;131.0881113;0.142488581
859;9.187248037;130.884379;0.148182779
861;9.393287209;130.5816173;0.146603811
863;9.094321011;130.3974375;0.128687815
865;9.09063415;130.3747461;0.112690845
867;9.250754478;130.2543337;0.131047464
869;9.396794918;130.1129502;0.157547218
871;9.213718003;129.9438618;0.176405925
873;8.944669022;129.8819803;0.183593683
875;8.831749593;129.5922396;0.151813271
877;8.746614607;129.3598153;0.118708584
879;9.276214584;129.2405432;0.09408432
881;8.94714001;129.0818427;0.109582866
883;9.172562701;128.9516496;0.103358631
885;9.097943332;128.814757;0.141478128
887;9.409965928;128.6950072;0.165609578
889;8.913350041;128.5484994;0.190062612
891;8.864823359;128.292409;0.161028296
893;9.129839533;128.0839096;0.152595423
895;9.510523131;128.0474987;0.123156679
897;9.801860699;127.7773023;0.129948995
899;9.821027576;127.5182307;0.134597045
901;9.670592319;127.5984968;0.147143898
903;9.268206589;127.4825285;0.164004678
905;9.577518795;127.2812253;0.157210578
907;9.440142215;127.0720254;0.129714457
909;8.969375462;126.9120827;0.093100529
911;8.71343395;126.7181586;0.081622197
913;9.242557132;126.5514066;0.087561204
915;9.343291413;126.399276;0.136611011
917;8.869438467;126.3080885;0.168828559
919;8.909535912;126.2486187;0.190749894
921;8.932114104;125.9666625;0.193186341
923;8.85398812;125.7131206;0.168355333
925;8.907977279;125.666781;0.126495795
927;9.243621094;125.4601219;0.101566083
929;8.76633429;125.3033078;0.11496674
931;8.772757984;125.2546405;0.136449041
933;8.636431387;125.0254094;0.153578234
935;8.355635735;124.8858114;0.178229938
937;8.375550088;124.8267834;0.171370923
939;8.217554567;124.5600011;0.147711399
941;8.688293622;124.1513936;0.107868441
943;9.089887491;124.3245593;0.120749685
945;9.216194654;124.0851146;0.124918583
947;9.092830232;123.9373636;0.165421975
949;8.977511387;123.793487;0.196677954
951;8.826001495;123.5571991;0.205119506
953;8.841303878;123.5300727;0.172978068
955;8.932588759;123.390815;0.148787534
957;8.924964383;123.1495668;0.120615599
959;8.703650271;122.6970586;0.113546483
961;8.74733722;123.1157967;0.152011637
963;8.980866365;122.7159126;0.178007379
965;9.089568483;122.5343556;0.189613935
967;9.046445475;122.4361098;0.18839012
969;8.651257683;121.9704802;0.157571647
971;8.740395;121.8559202;0.126891738
973;8.725284171;121.7403937;0.115281886
975;8.614050481;121.7460069;0.129705138
977;8.833253565;121.5243118;0.164548672
979;8.899243674;121.4201956;0.198888341
981;9.124129348;121.2523396;0.210318934
983;8.972200734;121.0978537;0.196383613
985;9.189382797;120.9240905;0.175492394
987;8.917184863;120.7676259;0.153370097
989;8.933490571;120.6198293;0.160659075
991;9.017808703;120.3829428;0.165757983
993;8.714392137;120.2840072;0.172313732
995;9.112735776;120.1511447;0.160655515
997;9.17269483;119.938256;0.13778426
999;9.180696195;119.6813927;0.097980496
1001;9.509468704;119.6266525;0.082492021
1003;9.630778843;119.4427766;0.123487365
1005;9.550932242;119.2148984;0.152241552
1007;9.395127946;119.1798773;0.195226148
1009;9.744236017;118.9884557;0.203518709
1011;9.610644903;118.7922127;0.192023282
1013;9.960181482;118.7019631;0.158129318
1015;10.30714164;118.3999656;0.154853693
1017;10.0558536;118.4489367;0.148416128
1019;10.18702782;118.1615242;0.154841944
1021;10.06319596;117.9683919;0.160040432
1023;9.930234061;117.9437685;0.147625193
1025;10.06339581;117.7317812;0.131881894
1027;10.17940958;117.4413327;0.110318056
1029;10.02805107;117.4015262;0.127880004
1031;9.519795863;117.1640693;0.146460163
1033;9.584857534;117.4989438;0.164917125
1035;9.293836503;117.3347408;0.156434327
1037;9.57270378;116.5424537;0.141184547
1039;9.985142404;116.4010712;0.131421974
1041;9.781499587;116.3596734;0.149096203
1043;9.85772465;116.1992063;0.13446951
1045;10.04173409;116.0507199;0.15587554
1047;9.669886377;115.7785993;0.163045284
1049;9.671828531;115.6175803;0.145735738
1051;9.457518683;115.512599;0.136545091
1053;9.491811524;115.4324524;0.161255163
1055;9.310396801;115.2263365;0.157186076
1057;9.736691447;115.0539165;0.157519064
1059;9.451968182;114.7570995;0.166397818
1061;9.419867384;114.6952093;0.164140732
1063;9.302500651;114.5308224;0.176561065
1065;9.065482999;114.481741;0.183668619
1067;9.018380101;114.124727;0.187266508
1069;9.582618266;114.0222303;0.178962856
1071;9.28239304;113.8219469;0.154521936
1073;9.164334574;113.622484;0.157756947
1075;9.084263;113.4916468;0.159813566
1077;9.240291486;113.4304372;0.150050054
1079;9.275581519;113.0996205;0.163205722
1081;9.808174333;113.0369395;0.173030592
1083;9.434725212;112.8562558;0.159554056
1085;8.993471077;113.1537359;0.157080897
1087;9.323113594;112.6633454;0.189416863
1089;9.733902712;112.4133282;0.182014502
1091;10.0762827;112.2913425;0.192752476
1093;9.888252524;112.0428157;0.179648461
1095;9.335708585;112.0019406;0.199187238
1097;9.471567404;111.821257;0.198683379
1099;9.58503199;111.5983929;0.197429154
1101;9.751263546;111.5753903;0.216652329
1103;9.683945167;111.8303211;0.234467397
1105;9.751403298;111.2109885;0.246366236
1107;9.530189446;111.140772;0.235491728
1109;9.401712702;110.9052195;0.233979581
1111;9.627573717;110.6366241;0.21018148
1113;8.924098372;110.6241367;0.220274911
1115;9.447112993;110.4445671;0.206940528
1117;9.544368907;110.1834528;0.191660205
1119;9.840686657;110.1170732;0.203640706
1121;9.646342855;109.8740955;0.223087251
1123;9.73173679;109.6980589;0.21545565
1125;9.278234173;109.571094;0.217360972
1127;9.085080664;109.4506544;0.22577434
1129;10.02537249;109.109009;0.214810722
1131;9.768582232;108.9843631;0.183351829
1133;9.689832441;108.8830911;0.201600983
1135;9.622897484;108.799807;0.193811414
1137;9.34270397;108.5494661;0.207215434
1139;9.861317408;108.6453099;0.226450968
1141;10.03320794;108.4858366;0.23520668
1143;9.64584714;108.2482312;0.211576946
1145;9.840419748;108.0395866;0.206083376
1147;9.983527057;107.8304246;0.196761841
1149;9.995865639;107.8662108;0.183983553
1151;10.1625411;107.4726932;0.20106937
1153;10.17094369;107.273507;0.205421594
1155;10.11494587;107.254984;0.205663432
1157;9.917154787;107.056091;0.195280466
1159;10.67650868;106.7846422;0.198042533
1161;10.22859566;106.7603882;0.203797258
1163;9.935497097;106.5229585;0.191833097
1165;10.21655942;106.4223666;0.208883149
1167;10.17460277;106.389379;0.209034362
1169;10.03202206;106.0856804;0.210155429
1171;9.981731273;105.9115769;0.218685387
1173;9.479226398;105.7530972;0.227362604
1175;9.838050391;105.5523168;0.202198923
1177;10.13960556;105.6106837;0.209043076
1179;10.15697905;105.4229709;0.208116733
1181;9.812518649;105.1933432;0.203456656
1183;10.02095895;105.0811949;0.209797498
1185;9.837676026;104.9028743;0.184232363
1187;10.28752452;104.741082;0.177533287
1189;10.16405919;104.545474;0.187983233
1191;10.22722799;104.4131469;0.179849463
1193;10.02678247;104.3847419;0.170187994
1195;10.53565236;104.1487753;0.172632704
1197;10.69817339;104.0948187;0.195260728
1199;10.50420575;103.9722805;0.198333801
1201;10.54298772;103.8094775;0.196443263

File: data/rise_materials/Testdata-1721.txt
Keywords
Material1;Material2;Material3;Material4;Product;Object;Scenario;Method;Reference;Comment;Owner;IsPublic;ImportDate
HPL Melamine;polyester film ;;;IN1-7;Partition;;ISO 5660;TRANSFEU;;TRANSFEU;1;2011-03-17 09:15:17
Scalars
Flux (kW/m2);tig (s);qmax (kw/m2);qtotal (MJ/m2);q180 (kw/m2);q300 (kw/m2);Sample mass (g);Mass loss (g);DHc (MJ/kg);Peak smoke production (m2/m2s);Total smoke produced (m2/m2);Specific extinction area (avg) (m2/kg);MARHE (kW/m2);Area exposed (m2);Observations;Test date (YYYY-MM-DD);Test identifier;Product thickness (mm);Thickness1 (mm);Thickness2 (mm);Thickness3 (mm);Thickness4 (mm);Product density (kg/m3);Density1 (kg/m3);Density2 (kg/m3);Density3 (kg/m3);Density4 (kg/m3);Product area weight (kg/m2);Area weight1 (kg/m2);Area weight2 (kg/m2);Area weight3 (kg/m2);Area weight4 (kg/m2)
50;12;123.51;18.20;;;193.09;88.09;1.94;;512.06;;64.21;0.0088;Projection of particles. Raising of the surface. End flame at 57s.
;2011-02-25;c_LSFIRE_IN-1-7_50b;13.4;;;;;;;;;;;19.13;;;
VectorData
Time (s);HRR (kW/m2);Mass (g);SPR (m2/(m2*s))
1;5.576603881;193.09;0.032725529
3;6.634777005;193.141045;0.03899836
5;6.880072185;193.0855038;0.07763195
7;6.006681131;193.101901;0.107722169
9;3.38744921;193.1995672;0.216690914
11;2.011423313;193.3851514;1.428824158
13;8.831989494;193.0362186;3.446610932
15;42.53332774;193.0814664;5.502323527
17;78.48430889;192.8600752;7.825727596
19;104.2392275;192.5854065;9.395607572
21;118.0248489;192.4444866;9.766890157
23;122.5393085;192.1515469;8.738552434
25;123.5138805;192.090347;7.354410918
27;109.706348;191.8506882;5.323383396
29;105.5923857;191.7709066;3.907894751
31;103.1792677;191.5802743;2.54836735
33;96.77313912;191.314991;1.889760336
35;81.07624199;191.2329216;1.545021393
37;67.04070445;191.260996;1.694397291
39;52.87260719;191.1181441;1.871827364
41;46.1041468;191.1460492;2.04219991
43;42.0203565;191.0538209;2.078567896
45;38.2488684;190.7993038;2.161794859
47;35.03962954;190.6148681;2.120947047
49;31.27576586;190.7272756;2.074564975
51;27.91070034;190.6600849;2.169782973
53;25.64299262;190.7554603;2.489603911
55;23.28148256;190.3208798;2.6919254
57;19.69065399;190.3125943;2.935600239
59;16.23690314;189.8697565;3.08828209
61;14.56051756;189.9488687;3.127537442
63;12.80893232;189.9645169;3.075412032
65;12.03716216;189.7057521;3.023958835
67;11.29731446;190.0394921;2.828758903
69;10.7163384;189.5567133;2.741757097
71;10.42601615;189.3559465;2.781629109
73;10.46536948;189.3343633;2.716594371
75;9.968094567;189.179973;2.677525307
77;9.207947253;189.046093;2.699538338
79;9.044033364;189.106023;2.708861616
81;8.240318741;188.7073734;2.654462222
83;8.305093889;188.720154;2.606693491
85;7.88846995;188.6750479;2.597817538
87;7.810952573;188.4288357;2.566070995
89;7.705662009;188.458649;2.606693791
91;7.565360779;188.2565851;2.623242005
93;7.919889162;188.1710491;2.587634398
95;7.822480836;187.9934708;2.490545208
97;7.503217262;187.6792954;2.403909682
99;7.481433018;187.7036155;2.37269198
101;7.33365959;187.5315464;2.2100118
103;7.305626238;187.5260527;2.051830926
105;7.181190989;187.2798725;1.895735586
107;7.122339851;186.9663084;1.78236393
109;7.310695071;186.9342314;1.564093669
111;7.294537197;186.8432182;1.401537543
113;7.213093566;186.7428783;1.281869643
115;7.212576278;186.5898642;1.182074021
117;7.120598365;186.4682925;1.087772965
119;7.246660439;186.322077;0.991294774
121;7.471524554;186.3651958;0.966899057
123;7.56150694;186.1237321;0.961415193
125;7.427423028;185.9646529;0.960557561
127;7.739441884;185.8317317;0.918475871
129;7.57997587;185.8384395;0.892485327
131;7.568177742;185.6579903;0.854538665
133;7.745239483;185.4222048;0.789179522
135;7.934848294;185.3808487;0.746201382
137;7.641569642;185.3275158;0.719414326
139;7.783752427;185.1679871;0.653734389
141;7.960140679;185.0195915;0.585393713
143;8.062198774;184.8509021;0.527397744
145;8.286213097;184.8204854;0.469291051
147;8.330481691;184.6096947;0.439852641
149;8.201484993;184.4658729;0.427604162
151;8.353841646;184.4515379;0.438612475
153;8.477007514;184.2003101;0.441183453
155;8.416080335;184.1981528;0.452339479
157;8.593484733;184.034511;0.455827532
159;8.696351858;183.8403655;0.430062652
161;9.314271834;183.8714211;0.410085705
163;9.037173515;183.7285381;0.38845587
165;9.172505738;183.4079943;0.319240536
167;9.096014429;184.073351;0.272971355
169;9.137261624;183.0765742;0.245002869
171;9.155598036;183.1939502;0.233968276
173;9.304977405;183.0132996;0.222765934
175;9.46771088;182.8660826;0.231345854
177;9.613396003;182.8590665;0.269057579
179;9.738930294;182.6668537;0.298181391
181;9.800383496;182.6824232;0.27538999
183;10.01739498;182.1402673;0.273820634
185;9.621850996;182.1084112;0.287070254
187;9.694881379;181.7522294;0.253160758
189;9.911955561;181.8208871;0.228089051
191;9.904894116;181.9506258;0.23439323
193;9.928814965;181.7265802;0.20182641
195;10.07844483;181.661456;0.178107527
197;10.04651703;181.4843747;0.169461439
199;10.22862527;181.3978611;0.166891537
201;10.39512152;181.3974747;0.16851695
203;10.41210158;181.2007113;0.203558404
205;10.58694452;181.1710596;0.218111684
207;10.77064808;180.9253207;0.231142929
209;10.61868714;180.8217195;0.244388975
211;10.68010903;180.6684802;0.246260598
213;10.86116416;180.5692407;0.227792777
215;10.92723017;180.4492467;0.207423939
217;10.87658611;180.2417775;0.200020753
219;11.01950187;180.1359311;0.174813702
221;11.24047347;180.0535947;0.145631515
223;11.05429942;180.0092294;0.163815554
225;11.22424926;179.8097606;0.177866572
227;11.6577855;179.663731;0.183229295
229;11.32009853;179.6375848;0.208339994
231;11.65469442;179.4851182;0.234284087
233;11.4745791;179.3478669;0.199956068
235;11.61265395;179.2197525;0.167339274
237;11.76422378;178.9910505;0.149063775
239;11.72214834;178.8341762;0.123635611
241;11.90256415;178.7663787;0.102499338
243;11.96339299;178.6780937;0.128512065
245;12.08365709;178.5785459;0.149632621
247;12.07356154;178.4491296;0.154363602
249;12.0516895;178.356713;0.155596467
251;11.89543371;178.1437689;0.152718013
253;12.24474939;178.0364915;0.119964326
255;11.91412399;177.9310457;0.104663625
257;12.04121026;177.7627383;0.108694375
259;12.18584178;177.5730978;0.114845722
261;12.44808411;177.6272078;0.140445148
263;12.27329204;177.3321161;0.161056085
265;12.08022393;177.4478635;0.16190401
267;12.11205555;177.05206;0.144474151
269;12.1160948;176.9100052;0.125833794
271;12.22711631;176.748093;0.082303827
273;12.18678197;176.7098879;0.062050418
275;12.30439229;176.5615942;0.043019277
277;12.40845005;176.4515386;0.072645855
279;11.97562604;176.4934753;0.098149769
281;12.38779219;176.2511592;0.127644671
283;12.21653896;176.2475757;0.133499326
285;12.12182577;176.0397661;0.143860137
287;12.1551205;175.7761343;0.106091761
289;12.06474715;175.8727971;0.0690144
291;12.35708057;175.6258989;0.048108639
293;12.13154957;173.9058709;0.042845132
295;12.20990302;175.6421907;0.074161165
297;12.35465113;175.2555567;0.107474656
299;12.5594689;175.1268122;0.138851723
301;12.33686282;174.8116247;0.157171092
303;12.6707721;174.681021;0.143742326
305;12.34221895;174.5688625;0.113065278
307;12.60142665;174.3852574;0.102524738
309;12.63805141;174.4173344;0.081393464
311;12.98485514;174.1521613;0.091746237
313;12.80588175;174.1044275;0.120093832
315;12.53942607;173.9405323;0.132161026
317;12.8501109;173.8468191;0.129722295
319;13.20895503;173.6166817;0.117302095
321;12.60274193;173.4694375;0.085992989
323;12.67884513;173.4121847;0.088527464
325;13.00614813;173.2733649;0.081985557
327;13.41233857;173.2717037;0.09523458
329;13.314449;172.7753122;0.134211078
331;12.99562313;172.7808108;0.139175792
333;13.26829609;173.4208076;0.108889164
335;12.80978689;172.4598315;0.109093219
337;13.06702042;172.4658219;0.070108754
339;13.31309003;172.3923049;0.049206868
341;13.64483088;172.1427013;0.066580438
343;13.47352959;172.1186575;0.098306189
345;13.23281756;171.9710265;0.089629449
347;13.31139581;171.7462677;0.112695978
349;13.27203969;171.7673023;0.110643716
351;13.10536237;171.5068555;0.098375565
353;12.93376592;171.3298758;0.063163586
355;13.1820831;171.116771;0.065542687
357;13.16897953;171.0719353;0.06454382
359;13.10657444;170.9857255;0.094312266
361;12.93295979;170.8842224;0.121705777
363;13.24579318;170.7200233;0.156782337
365;13.07568246;170.6356072;0.161593677
367;13.27844568;170.6052973;0.149446313
369;13.19281432;170.242928;0.107214163
371;13.04443791;170.2405037;0.063798342
373;13.11555142;170.0153586;0.068969496
375;13.42643835;169.9084171;0.077441283
377;13.38510472;169.859893;0.098753207
379;13.17677466;169.5294851;0.140077159
381;13.20672986;169.5109345;0.158735791
383;13.05190679;169.2608892;0.128801474
385;12.6872326;169.124549;0.105086848
387;12.63812049;169.0750807;0.080158759
389;13.18400255;169.0322659;0.053467964
391;13.21314531;168.8747246;0.071446924
393;13.43982293;168.7547263;0.090782463
395;13.00824281;168.7547263;0.122933874
397;13.07446382;168.233905;0.136644587
399;12.85473243;168.2411371;0.125299337
401;12.91759302;168.2360026;0.088661744
403;13.01636033;167.7694525;0.072795543
405;12.97400292;167.7705845;0.073955217
407;13.01533761;167.7597024;0.093164483
409;13.13021501;167.5287602;0.118674565
411;12.82706686;167.3941918;0.151661603
413;12.83675366;167.3298778;0.155170251
415;12.63063396;167.1664074;0.125340244
417;12.8415275;167.1301013;0.092675282
419;12.83482106;166.7729218;0.072346177
421;13.21017674;166.8454121;0.076819476
423;13.27947089;166.1478091;0.072627435
425;13.36877574;166.3916985;0.107234878
427;13.2388667;166.3515939;0.139010858
429;13.30516687;166.2293815;0.131383295
431;13.57405238;166.0625707;0.115530416
433;13.28212744;165.8167162;0.111023896
435;12.96948459;165.5624199;0.078729022
437;13.17924935;165.4572178;0.071473845
439;13.40396265;164.9556704;0.083028033
441;13.3703622;165.3246373;0.102092364
443;12.81064841;165.0134693;0.13403566
445;13.10538014;164.9720288;0.162139778
447;12.95064641;164.7428253;0.158056456
449;12.91246187;164.6587962;0.150023918
451;12.95477217;164.4423681;0.112618429
453;13.07899132;164.3638161;0.092628614
455;13.27511855;164.0173804;0.08649256
457;12.94293494;163.9519567;0.094720672
459;12.71902984;163.9551868;0.108975727
461;12.85050164;163.7999091;0.127749789
463;12.9888424;163.5238268;0.116843781
465;12.80988755;163.3463887;0.096768035
467;12.75755142;163.2708062;0.071269117
469;13.23857627;163.2118976;0.083345979
471;12.90531586;162.8773047;0.088114633
473;13.18260774;162.6266584;0.125119026
475;13.12790027;162.7243246;0.150257369
477;13.19355607;162.5739488;0.165438014
479;12.77945693;162.3581339;0.144422316
481;12.92034296;162.2250782;0.128895615
483;12.89333854;161.853268;0.093867703
485;12.89375846;161.8683128;0.089997508
487;12.85009875;161.6851543;0.090679172
489;12.9994777;161.5640793;0.105994991
491;13.07423255;161.5119396;0.133511479
493;12.68690904;161.4057928;0.166473222
495;12.93129725;161.1999769;0.159394498
497;13.08769597;160.9639337;0.140435491
499;12.82222217;160.7419968;0.118958454
501;12.78828241;160.6943232;0.101811272
503;12.80581834;160.5308804;0.085090785
505;12.92708997;160.3347695;0.098043355
507;12.55930161;160.3425972;0.126598456
509;13.0974914;160.2328125;0.14163251
511;13.05433559;159.8843836;0.140203333
513;13.10704999;159.7946063;0.112345301
515;13.47941017;159.6870639;0.10208674
517;13.2127278;159.6506316;0.105528021
519;12.92756646;159.4561556;0.113564246
521;13.27482773;159.3601394;0.112917713
523;12.88663992;159.1915626;0.134220925
525;12.84290593;158.9252245;0.121387096
527;12.99019893;158.6763176;0.113333321
529;13.28358366;158.7098023;0.101142302
531;13.34139426;158.4165067;0.094961239
533;13.14530789;158.239443;0.111356056
535;13.0233979;158.2278701;0.137480316
537;12.97269623;157.9701572;0.143134209
539;12.67655309;157.7369727;0.130126835
541;12.85315287;157.5774717;0.132988965
543;12.86643025;157.4635462;0.110552087
545;12.88711741;157.324473;0.096767216
547;13.00221748;157.1857585;0.09371233
549;12.94944881;157.0971953;0.127211129
551;12.86065458;157.000585;0.154150474
553;12.57263497;156.8009401;0.146038753
555;12.59575208;156.4339329;0.14383888
557;12.77907871;156.3895233;0.121154801
559;12.86033224;156.2739692;0.092838016
561;13.05423813;156.0801277;0.080385195
563;13.00994976;156.1135915;0.113149105
565;12.93962489;155.8259275;0.127630245
567;12.4916088;155.7646106;0.118912374
569;12.58914723;155.3829732;0.132223565
571;12.61482513;155.2604006;0.119953558
573;12.79093681;155.1237565;0.081588766
575;12.66684233;155.0984428;0.085456917
577;12.72695175;154.8509994;0.11647813
579;12.56523554;154.1120995;0.138194214
581;12.40394556;154.5133706;0.139198382
583;12.62901568;154.3442292;0.147351725
585;12.76308497;154.1241287;0.107127349
587;12.9868414;154.0080503;0.075828459
589;12.67262466;153.9220886;0.05833097
591;12.54464602;153.8619441;0.075115864
593;12.09051706;153.5304371;0.104278849
595;12.39783642;153.4926184;0.125925589
597;12.14443553;153.2260657;0.128613264
599;12.56125673;153.1804009;0.110558476
601;12.37816586;152.9086307;0.093213362
603;12.35391564;152.8273345;0.081270274
605;12.5541458;152.7164246;0.09023446
607;12.34244768;152.5568202;0.126422544
609;12.24581886;152.4391956;0.153696808
611;12.14095066;152.1568463;0.16610093
613;12.13843629;151.9663314;0.154337223
615;12.28164093;151.9312458;0.133200958
617;12.84162462;151.6738024;0.095581932
619;12.67251655;151.5692561;0.093343078
621;12.54584663;151.4112526;0.086424278
623;12.38734097;151.2790251;0.105066024
625;11.97953977;151.1028439;0.13598556
627;11.89885967;150.9692984;0.133237713
629;12.28135164;150.6541056;0.098596787
631;12.53615364;150.4994837;0.090547343
633;12.54569241;150.4976827;0.076103294
635;12.46815869;150.1686879;0.082224082
637;12.40208845;150.0909801;0.114597041
639;12.40863699;149.9591875;0.142940538
641;12.19711263;149.7349808;0.142360659
643;12.43511973;149.5157701;0.135137946
645;12.57199006;149.3517904;0.105945552
647;12.46227928;149.1561338;0.088129685
649;12.51174024;148.9902493;0.103670678
651;12.72904696;148.8752471;0.141537802
653;12.46273805;148.664705;0.162685808
655;12.63687836;148.4862116;0.168887016
657;12.55964548;148.3349645;0.165626178
659;12.73114307;148.1041946;0.129796307
661;12.77036665;148.1350293;0.097560127
663;12.8021999;147.8392429;0.108800229
665;12.90840898;147.593401;0.125871522
667;12.52922227;147.5151617;0.158865244
669;12.50938511;147.4008498;0.168252337
671;12.8168455;147.219769;0.148691347
673;13.06070885;146.9762869;0.114087348
675;13.20438583;146.9270196;0.103266303
677;13.16546925;146.707892;0.093902753
679;12.99708713;146.5736494;0.098330066
681;12.81876862;146.3584897;0.125513001
683;12.86932995;146.2279185;0.131382094
685;12.89605997;145.9359768;0.104325614
687;13.01358983;145.8596142;0.096342725
689;13.25713769;145.7811336;0.096524908
691;13.20530827;145.6527507;0.107957878
693;13.30356024;145.4317183;0.137828467
695;13.37235113;145.3919602;0.140417693
697;13.49885247;145.1361732;0.155519334
699;13.26059171;144.8816638;0.154572022
701;13.22095552;144.6843441;0.126844608
703;13.19160026;144.5066313;0.092624759
705;13.58035543;144.4209254;0.102162534
707;13.53471309;144.3866606;0.077985364
709;13.50072842;144.0962223;0.096759576
711;13.70036324;143.8790544;0.118095899
713;13.66401347;143.7331351;0.137436694
715;13.13036334;143.7461847;0.152047137
717;13.08425825;143.4053752;0.146369136
719;13.03236085;143.2434523;0.117310596
721;13.2217302;143.0531996;0.102414078
723;13.34267602;142.9853468;0.090411939
725;13.42517896;142.764791;0.090401823
727;13.19095169;142.5924137;0.122156824
729;13.19853379;142.4412899;0.143978614
731;12.77222072;142.3482335;0.162628531
733;12.84017568;142.0915911;0.178868732
735;12.84299193;141.9100816;0.176842338
737;12.85906237;141.6853778;0.152150709
739;12.81453488;141.3929395;0.119509351
741;12.93804229;141.2587445;0.092735967
743;12.93091636;141.2263161;0.086868406
745;13.227249;140.9790121;0.091896412
747;12.91262617;140.7400839;0.123079478
749;12.95627961;140.6739703;0.158067097
751;12.60546919;140.5894518;0.185435635
753;13.00055964;140.4601782;0.15936266
755;12.5443154;140.0861874;0.132513384
757;12.73287333;139.9315806;0.100704103
759;12.66326411;139.7474833;0.071819896
761;12.93375908;139.7214443;0.068080208
763;12.84447371;139.4545883;0.109578291
765;13.07306778;139.125475;0.147389593
767;13.10090287;138.9157605;0.18279443
769;13.06695182;139.0703479;0.214649329
771;12.83798148;138.7456949;0.209410136
773;12.809553;138.7519415;0.189607593
775;12.59506302;138.3726779;0.147825135
777;12.90308316;138.279906;0.098681784
779;12.95686222;138.0869048;0.079597277
781;13.20157316;137.9048701;0.086642904
783;13.06777104;137.8494673;0.111167258
785;13.31640835;137.548996;0.159398181
787;13.34912559;137.5497965;0.195418826
789;13.48939451;137.3302907;0.192016148
791;13.55990858;137.2272692;0.171491295
793;13.53217456;136.8593158;0.134302539
795;13.7029403;136.7905329;0.111481904
797;13.64903587;136.5850694;0.106300446
799;13.80177712;136.4881523;0.123172068
801;13.63998868;136.3727365;0.149791818
803;13.5344427;136.2756699;0.166119224
805;13.51366652;136.0177493;0.166852434
807;13.3021176;135.7617967;0.15741123
809;13.71273231;135.6074661;0.148645156
811;13.88854217;135.4447432;0.111700735
813;13.76789575;135.1344092;0.104528911
815;14.01928169;135.2932199;0.12321951
817;14.19905827;134.938387;0.127615569
819;14.33844986;134.963527;0.147214316
821;14.30588779;134.7735141;0.172775175
823;14.24612966;134.3044606;0.173678034
825;14.3831597;134.4321687;0.158033219
827;14.60154324;134.941487;0.127470833
829;14.37985603;133.4991958;0.100565533
831;14.44534697;133.7817869;0.069370693
833;14.7716701;133.6616696;0.072661151
835;15.03468368;133.8024463;0.085530056
837;15.04837167;133.4642863;0.125952558
839;15.38246894;133.3944932;0.162161225
841;15.59216037;133.1318604;0.196765349
843;15.79960462;132.9132571;0.211039275
845;15.73753502;132.7787193;0.188186631
847;16.48225519;132.5477494;0.16540254
849;16.49439989;132.5135832;0.13704786
851;16.30888628;132.5454222;0.12368794
853;16.20891494;132.2265032;0.1099571
855;16.02069214;132.0055731;0.116104511
857;16.35801206;131.8108481;0.127797702
859;16.69997059;131.4544138;0.130499975
861;16.52200426;131.4175504;0.125469936
863;16.56370147;131.3366683;0.10992411
865;16.77737305;131.2423784;0.100584637
867;17.1638335;131.1041523;0.102307086
869;17.59542289;130.8673217;0.128668092
871;16.97404207;130.815333;0.157966562
873;16.9726447;130.596399;0.19974201
875;16.69868924;130.3601286;0.19326793
877;16.27054429;130.25616;0.184725807
879;16.79401135;130.1230771;0.139025472
881;16.52494657;129.9325759;0.117669593
883;16.2981902;129.8557875;0.102094521
885;15.8304915;129.7969066;0.12763109
887;15.54785454;129.5308505;0.148830726
889;15.65373712;129.0069738;0.166069793
891;15.67033442;129.0261312;0.160462365
893;15.46887971;129.1620768;0.133149216
895;14.94385512;128.75128;0.114718045
897;14.97047148;128.4723602;0.093777638
899;15.5644644;128.5020356;0.095452708
901;15.46043421;128.3596493;0.120543785
903;15.33578708;128.213095;0.155917908
905;14.79649984;128.07323;0.158615159
907;15.19226713;127.9002663;0.160964415
909;15.17208475;127.7101704;0.150253802
911;15.37609392;127.3684221;0.127250614
913;15.48131596;127.3887305;0.118539668
915;15.12255656;127.2953983;0.144515567
917;15.19902549;127.1755655;0.148809552
919;15.41215498;126.8159103;0.154679679
921;15.31578245;126.7040644;0.14950865
923;15.25669025;126.7421865;0.141356284
925;15.42515947;126.3580923;0.12424101
927;15.45399169;126.2768233;0.120515862
929;15.35153895;126.0994809;0.124261272
931;15.11160903;125.9813685;0.135623648
933;15.24734613;125.9783044;0.131624715
935;15.16160548;125.5787878;0.130989654
937;15.45201109;125.5135947;0.137372147
939;16.08388961;125.2895627;0.141255992
941;16.48515907;125.1255718;0.143394204
943;16.0388;125.2210384;0.146545863
945;15.55623471;124.9528294;0.143942196
947;15.28178145;124.4788536;0.137993058
949;15.55605635;124.5539478;0.127368568
951;15.57145076;124.4131905;0.129221169
953;15.48749106;124.2453531;0.142441159
955;15.39477994;124.008788;0.152426631
957;15.09402293;123.9911577;0.164674442
959;15.15694355;123.6299389;0.167129751
961;14.82845686;123.355077;0.144898478
963;15.39902934;123.4391799;0.135589287
965;15.16615847;123.3955826;0.133187395
967;15.03343789;123.1499179;0.130118815
969;14.86585536;122.974259;0.147752495
971;14.98360049;122.7770864;0.160218489
973;15.12427223;122.7400221;0.148078574
975;15.01337257;122.438126;0.129588797
977;15.1346997;122.3299054;0.128930761
979;15.188139;122.136257;0.146488692
981;14.87601786;122.0186699;0.177594264
983;14.88797452;121.7983918;0.197301256
985;15.11651976;121.8938404;0.200400026
987;15.28962609;121.6445777;0.199115679
989;15.24471266;121.7378453;0.17015129
991;15.41632718;121.3797638;0.159947884
993;15.65804628;121.1015621;0.163008375
995;15.00127417;121.0309208;0.196470183
997;15.24939849;120.8529246;0.206599101
999;15.1226539;120.8592188;0.210315318
1001;14.88315021;119.8007096;0.182736881
1003;15.00249684;120.2185278;0.16268593
1005;15.75883137;120.0790769;0.131369498
1007;15.63939995;119.9568149;0.118199122
1009;15.68686427;119.8418686;0.139182467
1011;15.99766478;119.7417733;0.173103035
1013;15.53466653;119.476573;0.183488559
1015;15.69969868;119.21175;0.201951228
1017;15.22080421;119.0605854;0.197188081
1019;15.69767801;118.9162214;0.182094983
1021;15.53590428;118.7289954;0.163827668
1023;15.54305191;118.5925086;0.17977876
1025;15.45527467;118.4825123;0.187039467
1027;15.51818905;118.4588733;0.217691615
1029;15.83337867;118.2469783;0.213608162
1031;15.16987792;118.0010189;0.219618983
1033;15.31811346;117.8408456;0.212152614
1035;14.9206754;117.6227121;0.185551927
1037;15.62636755;117.5163877;0.150840755
1039;15.47146158;117.3694649;0.156684955
1041;15.32684626;117.1215453;0.169527249
1043;15.0244638;117.1001612;0.184793048
1045;15.08305671;116.9477175;0.210603593
1047;14.89413622;116.7258666;0.223037096
1049;15.21227542;116.5608447;0.215457652
1051;15.20568892;116.3366835;0.177102531
1053;15.06053038;116.0477511;0.156535367
1055;15.14543524;116.0066295;0.152922987
1057;14.93369677;115.9558918;0.166576078
1059;14.71552647;115.8406415;0.19507691
1061;14.87248226;115.7267908;0.205698336
1063;14.79312013;115.4511007;0.19501317
1065;14.94246231;115.1498211;0.174950096
1067;15.08475487;115.0696938;0.159415191
1069;15.39349376;114.7886488;0.133399985
1071;15.76327348;114.7796124;0.166690337
1073;15.46527553;114.7165251;0.198574838
1075;15.63646197;114.5310482;0.237501919
1077;15.39310125;114.2608693;0.229510287
1079;15.02525123;114.065251;0.214354668
1081;15.68773037;114.0164279;0.206703581
1083;15.4265315;113.8350816;0.182991139
1085;15.08653273;113.8032076;0.172074795
1087;15.51401507;113.6007262;0.206877609
1089;15.41850794;113.3534139;0.238660291
1091;15.41796244;113.4460738;0.251849806
1093;15.25346557;113.0590077;0.253900808
1095;15.06104946;113.1253047;0.240788888
1097;14.81784298;112.7097962;0.191598332
1099;15.49858345;112.6576328;0.179275615
1101;15.53820185;112.4884327;0.158038957
1103;15.52323143;112.1742438;0.182014893
1105;15.91505764;112.1855618;0.193284036
1107;15.45495807;112.1127875;0.241716747
1109;15.49446643;111.9233907;0.257689385
1111;15.82502155;111.6713405;0.259078595
1113;15.30333767;112.1956022;0.234975436
1115;15.63757871;111.7336623;0.216140168
1117;15.6530702;111.0377156;0.190196518
1119;15.53643088;110.9831206;0.185802449
1121;15.75583651;110.9549185;0.194325539
1123;15.54889296;110.7674988;0.217334564
1125;16.04043201;110.5316701;0.224327846
1127;15.41062985;110.3040954;0.227619994
1129;15.4449328;110.4002635;0.21439969
1131;15.29940167;110.0757682;0.191390059
1133;15.72032537;109.9888856;0.183262571
1135;15.76114402;109.8166763;0.193072442
1137;15.91537455;109.5230705;0.212021138
1139;16.05088125;109.516335;0.231879311
1141;15.99468705;109.4103601;0.242203696
1143;15.73712466;109.228637;0.235633594
1145;15.56479706;109.0564204;0.211408738
1147;15.36389271;108.8248981;0.189228308
1149;15.59511332;108.7125362;0.164584285
1151;15.70477545;108.5464375;0.175097185
1153;16.37213641;108.4123605;0.188029362
1155;16.03632483;108.066399;0.234109322
1157;15.76545448;108.0881686;0.253351948
1159;16.34947772;107.9414696;0.247113806
1161;16.07925514;107.7310168;0.231168092
1163;15.75786885;107.5704565;0.218718858
1165;16.04136152;107.5313956;0.207037747
1167;16.58437409;107.3446313;0.210491206
1169;16.00991112;107.2245878;0.247882208
1171;15.82193025;107.0443833;0.239541897
1173;16.30633324;107.0674888;0.248298978
1175;16.15220792;106.6936907;0.240504362
1177;16.63089632;106.5923707;0.245802569
1179;16.90119032;106.5019647;0.253477504
1181;16.45097451;106.3518046;0.276031073
1183;16.32392306;106.1475178;0.27192828
1185;16.22048693;105.9093978;0.263045927
1187;16.25678098;106.0665527;0.235869648
1189;16.54011522;105.7430958;0.234025403
1191;16.75662508;105.6252674;0.250966605
1193;16.25353929;105.3426423;0.280610544
1195;16.89961305;105.4081378;0.27353731
1197;17.18772112;105.0893018;0.28107847
1199;16.65962803;105.0061387;0.253393866
1201;17.08184786;104.9467776;0.232399635
