Repository: johodges/materials

## A Non-Dimensional Scaling Approach to Modeling Material Pyrolysis

This repository contains the data, scripts, and technical documents required to generate the SPyro cone validation cases.

## Instructions
* Clone this repository with submodules
  ```
  git clone --recurse-submodules https://github.com/johodges/materials
  ```
* Pre-process data
  ```
  python materials/scripts/initialize.py
  ```
* Build latest FDS (example for impi_intel_linux target, but use relevant make target for platform)
  ```
  git clone git@github.com:firemodels/fds.git && cd fds
  cd Build/impi_intel_linux
  ./make_fds.sh
  ln -s fds_impi_intel_linux fds
  cd ../..
  ```
* Run cases
  ```

File: data/rise_materials/Testdata-1722.txt
Keywords
Material1;Material2;Material3;Material4;Product;Object;Scenario;Method;Reference;Comment;Owner;IsPublic;ImportDate
HPL Melamine;polyester film ;;;IN1-7;Partition;;ISO 5660;TRANSFEU;;TRANSFEU;1;2011-03-17 09:19:01
Scalars
Flux (kW/m2);tig (s);qmax (kw/m2);qtotal (MJ/m2);q180 (kw/m2);q300 (kw/m2);Sample mass (g);Mass loss (g);DHc (MJ/kg);Peak smoke production (m2/m2s);Total smoke produced (m2/m2);Specific extinction area (avg) (m2/kg);MARHE (kW/m2);Area exposed (m2);Observations;Test date (YYYY-MM-DD);Test identifier;Product thickness (mm);Thickness1 (mm);Thickness2 (mm);Thickness3 (mm);Thickness4 (mm);Product density (kg/m3);Density1 (kg/m3);Density2 (kg/m3);Density3 (kg/m3);Density4 (kg/m3);Product area weight (kg/m2);Area weight1 (kg/m2);Area weight2 (kg/m2);Area weight3 (kg/m2);Area weight4 (kg/m2)
50;12;111.00;16.49;;;194.68;87.60;1.76;;483.02;;54.52;0.0088;Projection of particles. Raising of the surface. End flame at 84s.
;2011-02-25;c_LSFIRE_IN-1-7_50c;13.4;;;;;;;;;;;19.13;;;
VectorData
Time (s);HRR (kW/m2);Mass (g);SPR (m2/(m2*s))
1;5.681099785;194.68;0.014213752
3;5.375484624;194.4911794;0.038776399
5;3.783105956;194.7009735;0.068747033
7;5.796493073;194.649328;0.082452974
9;5.326982827;194.681767;0.112096223
11;2.742161314;194.6009155;0.57414959
13;1.654691266;194.6403629;2.172178428
15;22.78986203;194.6975327;4.063378629
17;55.70417354;194.5735867;6.102362162
19;83.74403614;194.3879686;7.645463868
21;100.4701899;194.3103433;8.090201419
23;103.4893553;193.9678256;7.042679795
25;106.5809985;193.927302;5.686547664
27;110.9994263;193.7636359;4.296217592
29;102.856265;193.4863696;3.187630288
31;90.70830178;193.5122663;2.744325519
33;77.57527932;193.3959394;2.626353462
35;66.92176931;193.1903623;2.531346424
37;59.30598089;193.0627727;2.28249188
39;54.36269505;192.9727532;2.373967259
41;53.61920436;192.8938071;2.416582887
43;46.93800599;192.2180954;2.568267701
45;41.46181854;192.6311743;2.752291045
47;37.3988531;192.0060349;2.852513038
49;34.55378196;192.5751642;2.759651258
51;33.20171591;192.237581;2.940895426
53;31.14033923;192.2546957;3.143932754
55;28.11266784;192.1091632;3.24877205
57;25.40798414;191.9602035;3.262204677
59;24.42947025;191.7584396;3.312551433
61;26.57094228;191.5446363;2.993784332
63;31.97159169;191.5136914;2.592204588
65;37.20549026;191.3413025;2.238751189
67;40.42151734;190.9922978;2.078447916
69;39.0665093;192.070078;1.9683323
71;35.45784993;190.9338659;1.955575278
73;32.49870565;190.7527744;1.906407157
75;28.71419645;190.6154677;1.83038603
77;25.7991489;190.5065631;1.858424486
79;22.27276808;190.2982254;1.808960619
81;19.20469869;190.177844;1.793101187
83;16.60939743;190.0824216;1.757973696
85;14.6018306;190.1250194;1.799087648
87;12.8541837;189.5752688;1.712802546
89;11.77837387;189.645196;1.673857877
91;11.35370955;189.5235335;1.600836311
93;10.23637625;189.4432;1.603435792
95;10.03785365;189.4734822;1.5413035
97;9.456595052;189.1418102;1.537756991
99;9.055024724;189.0902681;1.528865685
101;8.738479588;188.9817019;1.515082558
103;8.522542274;188.8041158;1.437890015
105;8.672854323;188.8829557;1.375886574
107;8.393592178;188.6499192;1.330973084
109;8.27915482;188.5803586;1.326180455
111;7.906760137;188.4096779;1.275681169
113;7.887070897;188.3349002;1.227356952
115;7.670182972;188.0847962;1.150674457
117;8.220452739;187.923584;1.029644
119;8.04059516;187.8373742;0.851963954
121;7.940023462;187.7761777;0.778687826
123;7.692550287;187.5818396;0.716138165
125;7.587936024;187.5527127;0.666027523
127;7.768474673;187.3763179;0.644074394
129;7.703360979;187.2881993;0.616991554
131;7.813169719;187.1730039;0.574785842
133;7.772878335;186.8654622;0.537248379
135;7.822205037;186.8390722;0.534396418
137;7.500736714;186.7748946;0.508075995
139;7.678305075;186.6214116;0.512722033
141;7.986649913;186.5686549;0.472972117
143;8.017851025;186.3253771;0.435537792
145;8.011935337;186.137274;0.402425375
147;7.973818663;186.0113955;0.401103712
149;8.094019149;186.1476571;0.374418466
151;7.742417322;185.9424941;0.371334478
153;7.936202146;185.8530858;0.329440654
155;7.899283931;185.6438369;0.303643241
157;8.150239089;185.5174662;0.281208098
159;7.98761466;185.4222335;0.286456953
161;7.900581748;185.2985594;0.295584188
163;7.906443689;185.2369775;0.33072115
165;7.709426667;185.0726691;0.328631735
167;8.132902864;184.9353901;0.305125878
169;8.10303139;184.7148867;0.298290322
171;8.072400187;184.6633995;0.307162939
173;8.170368622;184.490045;0.321965554
175;8.10012387;184.3879075;0.336493881
177;8.213080438;184.3882978;0.338987932
179;8.193924299;184.1445511;0.311376793
181;8.468075232;184.0849842;0.289440568
183;8.450427829;183.949077;0.278123289
185;8.350469529;183.8426326;0.278127854
187;8.290029189;183.8185805;0.302253946
189;8.420065429;183.644477;0.287340102
191;8.535784964;183.4803109;0.297438033
193;8.616717743;183.2355069;0.288661077
195;8.722428442;183.1113993;0.289941381
197;8.728680888;183.1170309;0.27851157
199;8.545687137;182.9956248;0.286301562
201;8.454804141;182.8823663;0.276069558
203;8.823552526;182.6794155;0.25951177
205;8.803064391;182.5951698;0.25644709
207;9.127453496;182.6003319;0.261177148
209;9.172483293;182.309101;0.294688901
211;8.96230561;182.3546532;0.285152552
213;9.112624067;182.2188737;0.294690067
215;9.301161082;182.1125351;0.262080338
217;9.308245162;181.5970338;0.232527094
219;9.218548844;182.0239705;0.23444718
221;9.380545721;181.6447855;0.245686733
223;9.223662637;181.7140607;0.232759073
225;9.337875767;181.5269872;0.231079699
227;9.676253194;181.0875223;0.237000633
229;9.66812799;181.1436658;0.216307772
231;9.614070244;181.1536358;0.214886954
233;9.368943238;180.9778017;0.23324508
235;9.765474346;180.8439736;0.225128972
237;9.942494696;180.6122585;0.217138399
239;10.18551469;180.6396976;0.204306878
241;9.95027891;180.4119578;0.20374923
243;9.808612045;180.3293917;0.216027534
245;10.23410767;180.1896787;0.245801377
247;10.07517756;180.0082921;0.251184534
249;10.10410725;179.9652602;0.237921239
251;10.29853759;179.7031755;0.233237607
253;10.27878893;179.7675226;0.209573849
255;10.68517292;179.52327;0.220458588
257;10.28468078;179.4246058;0.222713109
259;10.3593367;179.2505023;0.238483276
261;10.41551279;179.0832167;0.211333166
263;10.68303203;179.0155294;0.206136051
265;10.36089933;178.8889383;0.188675759
267;10.46024373;178.7893076;0.196002636
269;10.58748927;178.7510243;0.19425101
271;10.56493208;178.6522266;0.203887153
273;10.78691097;178.2942791;0.205692647
275;10.59977816;178.1716031;0.189801002
277;10.66219748;178.0835487;0.206025016
279;10.92140973;178.0327003;0.205360175
281;10.95363763;177.9515376;0.205758493
283;10.91606364;177.7740059;0.20568781
285;11.16817444;177.5977261;0.218046773
287;10.79890618;177.595481;0.21642652
289;10.83374621;177.3878093;0.217950781
291;10.7507871;177.1856915;0.230678641
293;11.17315882;177.0725441;0.200726343
295;11.28276209;176.8469019;0.198564391
297;11.12905488;176.7346099;0.187649159
299;11.04639609;176.5860959;0.213909905
301;11.09390697;176.5595676;0.201886811
303;11.44742561;176.4981973;0.23550639
305;11.40576178;176.2541705;0.234349683
307;11.49636203;176.0885141;0.226417907
309;11.33316028;175.9213067;0.21612151
311;11.1191221;175.9218081;0.228113947
313;10.83593709;175.8618277;0.223515115
315;11.20749023;175.6745842;0.203888162
317;11.5515317;175.1469823;0.187605853
319;10.97971176;175.3714323;0.192322775
321;11.35014994;175.0107426;0.205504561
323;11.07807906;175.2223566;0.225743137
325;11.38122919;174.9374698;0.220774555
327;11.40742406;174.9303799;0.216936287
329;11.32779899;174.5530494;0.18512554
331;11.43596257;174.5299492;0.202760587
333;11.3878807;174.3406626;0.184308717
335;11.33061906;174.4424419;0.197878852
337;11.28699709;174.0946207;0.211219796
339;11.42050967;174.0433587;0.216287119
341;11.2878502;173.8752776;0.208785861
343;11.19286441;173.7116911;0.227463903
345;11.30609443;173.6138045;0.22155355
347;11.36110869;173.5317302;0.214443163
349;11.46522631;173.3709544;0.201353832
351;11.1260475;173.1251058;0.177709283
353;11.16363782;172.9451551;0.169467774
355;11.48970004;172.959813;0.174375975
357;11.54546669;172.8462467;0.150674268
359;11.66990457;172.6452886;0.154896498
361;11.54998602;172.4724273;0.148385787
363;11.44534726;172.2855096;0.14957248
365;11.5044739;172.2778853;0.166599256
367;11.58203705;172.1655613;0.166291543
369;11.53819788;171.9265966;0.154325226
371;11.6143619;171.8083925;0.1580385
373;11.84125722;171.6554066;0.13501785
375;11.59186727;171.6626493;0.124983917
377;11.29569918;171.4745171;0.166185814
379;11.53377943;171.35156;0.169190722
381;11.56706424;171.2249591;0.13494696
383;11.88330805;170.9931334;0.134229703
385;11.59860693;170.8424334;0.143454331
387;11.77039271;170.7990438;0.129493089
389;11.46528309;170.6066984;0.141199385
391;11.43008539;170.5439528;0.162200027
393;11.50501484;170.243198;0.165023802
395;11.87321007;170.1128205;0.158234977
397;11.82695865;170.029835;0.161798448
399;11.63451572;169.9306062;0.181634291
401;11.65817196;169.7844883;0.18237708
403;11.421413;169.6391213;0.178447763
405;11.52103487;169.4710906;0.169881844
407;11.92379922;169.3645409;0.157287755
409;12.06527106;169.2264566;0.164132385
411;11.76487951;169.0434913;0.19182277
413;11.29608507;168.9539966;0.217073922
415;11.73945094;168.6925235;0.213113303
417;11.5225403;168.5685227;0.218515847
419;11.87017288;168.6985415;0.19495897
421;11.7495203;168.1104421;0.186049117
423;11.70982367;168.1624886;0.187696585
425;11.56956205;167.9671291;0.210375306
427;11.85821019;167.9087224;0.222238793
429;11.46820619;167.7117731;0.231904623
431;11.7956094;167.6800826;0.240244441
433;12.02583169;167.5481812;0.241008406
435;11.53805243;166.8792114;0.258349114
437;11.63999684;167.1737546;0.277660183
439;11.38896374;167.0723068;0.281641232
441;11.63525518;166.9242069;0.260732608
443;11.7458671;166.6817262;0.237528595
445;11.89191394;166.5304461;0.218008106
447;11.94820678;166.3965297;0.19644916
449;11.77466535;166.3487731;0.18610122
451;11.73098813;166.1853526;0.186190635
453;11.76164185;165.9657284;0.173595243
455;12.00197004;165.8771832;0.143373259
457;12.13235302;165.6723828;0.151118963
459;11.91629735;165.5303009;0.172598485
461;11.85624665;165.4671412;0.184338216
463;11.79322927;165.3892126;0.192856409
465;11.79120346;165.2453583;0.196591099
467;12.37012105;164.9794682;0.175932273
469;12.37744391;164.7892767;0.161412889
471;12.02464267;164.7835903;0.169154483
473;11.88780667;164.551765;0.190866703
475;12.15288656;164.5279027;0.19123324
477;12.07898626;164.2963532;0.180350954
479;12.22064254;164.2514126;0.161832379
481;12.16173844;163.8370973;0.15053295
483;12.34354359;163.8309079;0.137355491
485;12.04431861;163.7037935;0.158286248
487;11.87318946;163.605824;0.144151199
489;11.8958361;163.2976871;0.124893294
491;11.84899699;163.1893718;0.100883711
493;11.81232957;163.1020911;0.112072194
495;11.69568315;162.9400071;0.113873518
497;11.75587295;162.903001;0.158869907
499;11.9190546;162.740215;0.173753752
501;11.74547831;162.538755;0.171635596
503;11.81131925;162.314107;0.158803233
505;11.63864833;162.1191499;0.153600437
507;11.40552218;162.0532849;0.137913957
509;11.40720206;161.8930169;0.147278516
511;11.50505833;161.6297992;0.143843043
513;12.13551046;161.7183828;0.133657579
515;11.93887883;161.4367033;0.132923334
517;11.5325176;161.2425584;0.145203299
519;11.41125324;161.1706477;0.155039272
521;11.9483645;161.0491867;0.173057967
523;11.74492636;160.7456775;0.161891911
525;12.10615367;160.704154;0.138202028
527;11.90078484;160.5149503;0.144796895
529;11.96124234;160.2978659;0.160427261
531;11.84197605;160.2338286;0.1748178
533;11.68967796;160.0008718;0.197517386
535;11.78046368;159.8750642;0.182715581
537;11.60838268;159.7160602;0.147144286
539;11.97589432;159.5297828;0.116666641
541;11.77368401;159.4559188;0.122326837
543;11.57618819;159.3135052;0.120751873
545;11.567573;159.3440084;0.165207015
547;11.71528793;158.8004141;0.162635561
549;11.61826402;158.8178113;0.157322618
551;11.75352774;158.5611019;0.149709968
553;11.67705922;158.337116;0.142688984
555;11.569476;158.9127046;0.130029563
557;11.47461566;158.3586477;0.143033346
559;11.69885585;157.9366804;0.149192211
561;11.45915897;157.7331626;0.141303071
563;11.58670234;157.5734747;0.189350525
565;11.381749;157.4973407;0.193680357
567;11.27361529;157.2928865;0.193210712
569;11.67457451;157.1169058;0.187196652
571;11.70967154;156.9253434;0.17628136
573;11.50255138;156.6711301;0.147272217
575;11.43477273;156.6597994;0.146788536
577;11.57363475;156.4587661;0.16414639
579;11.69953792;156.2566925;0.155130865
581;11.97185851;155.8341242;0.15576039
583;11.30731843;155.9306307;0.143369268
585;11.67547796;155.8273397;0.150422765
587;11.33701522;155.668529;0.136971623
589;11.57068428;155.5133071;0.128654931
591;11.96671488;155.3622469;0.120319609
593;11.77258427;154.9849994;0.099770362
595;11.86750592;155.0124107;0.109376659
597;11.65685911;154.9053596;0.115972155
599;11.73912984;154.671277;0.142954709
601;11.61517034;154.5628729;0.136037047
603;11.76685455;154.3882854;0.160181298
605;11.84009702;154.0280146;0.13334042
607;11.52076305;154.056475;0.123616861
609;11.77536248;154.0829417;0.119678664
611;11.8443831;153.7371147;0.123766414
613;11.49417258;153.5564349;0.112723378
615;11.81711734;153.4010193;0.131910993
617;11.78289504;153.2600481;0.149190355
619;11.74946477;153.1774271;0.135963814
621;11.92650399;152.8428012;0.135970365
623;12.16183331;152.7405185;0.145449853
625;12.091362;152.4369481;0.138370421
627;11.45400596;152.6321974;0.126467325
629;11.78169256;152.3691234;0.16148812
631;11.8440929;152.2155234;0.156180436
633;11.95147293;151.8993719;0.1278693
635;11.54283716;151.7360063;0.136143196
637;11.64253942;151.554208;0.15317847
639;12.01602591;151.5654086;0.137462908
641;11.77335199;151.1538341;0.136445087
643;12.12933062;151.0797982;0.173623377
645;11.83186932;150.8615817;0.163512169
647;11.8202372;150.7443164;0.157631631
649;11.85620001;150.6333453;0.166887109
651;11.98945561;149.6496953;0.180489745
653;12.05767882;150.3019976;0.158087376
655;11.93892558;150.0647062;0.139884663
657;11.97253592;149.975177;0.144956344
659;11.90275276;149.7817777;0.160405647
661;11.71543869;149.5776536;0.18183669
663;11.84330801;149.4897807;0.183848486
665;11.88516462;149.3227233;0.184086075
667;11.95956604;149.1295444;0.168061788
669;11.75457053;148.8705559;0.166423118
671;11.67594044;148.8624058;0.156347471
673;11.86862849;148.6449345;0.157909773
675;12.03734047;148.4284302;0.163549341
677;12.20017448;148.1947695;0.162050456
679;11.92023172;148.101182;0.134610737
681;11.60022191;147.8710199;0.118245897
683;11.47256363;147.9103294;0.123210827
685;11.63944219;147.5940191;0.103895325
687;11.78065913;147.4419788;0.091373921
689;11.86616336;147.2564189;0.087199697
691;11.72884857;147.1501886;0.114475962
693;11.76099988;146.9858846;0.117340738
695;11.53245234;146.8428565;0.129488346
697;11.92298536;146.6841841;0.114575463
699;11.58342378;146.3649894;0.115035375
701;11.91240196;146.207835;0.098496888
703;11.83568405;146.1189897;0.104350121
705;11.85882146;146.1110193;0.114443997
707;11.69441079;145.8613337;0.131139215
709;11.89889894;145.5164388;0.129216219
711;11.8662688;145.5357069;0.117691014
713;11.88892675;145.2231097;0.121440123
715;11.87775703;145.0770933;0.13236806
717;11.39851006;144.894377;0.142156294
719;11.51458098;144.7871948;0.126849526
721;11.73408264;144.5672322;0.131073923
723;11.76406199;144.3460696;0.108163885
725;11.78598519;144.132712;0.106753658
727;11.66530277;144.2800663;0.107559886
729;11.63971938;144.0210579;0.12707506
731;11.91975238;143.6740299;0.10972893
733;11.76114755;143.5067245;0.108887911
735;11.91246741;143.384312;0.111633708
737;11.86970489;143.1753364;0.125794522
739;11.78041901;143.0842956;0.123273747
741;11.65803673;142.8698136;0.140268407
743;12.26706343;142.6864275;0.148055659
745;12.00275941;142.522206;0.12747947
747;12.40747638;142.3573424;0.128424701
749;12.0001941;142.2896157;0.139201146
751;12.00326317;142.1488862;0.145341113
753;12.2576305;141.8851219;0.147116325
755;11.83304879;141.7206601;0.161232383
757;12.01854543;141.6178046;0.152786258
759;12.04765968;141.4484137;0.158253637
761;11.89245721;141.3096444;0.151294373
763;12.04809039;141.1257762;0.152331363
765;12.07730737;140.9324046;0.140583993
767;12.07972851;140.7067075;0.137767812
769;11.86714263;140.5427424;0.147641932
771;11.63656238;140.4113163;0.157059947
773;11.99151978;140.3075496;0.159971376
775;12.23595223;140.0381188;0.155203165
777;11.99761369;139.8754711;0.149032987
779;11.85523238;139.6808573;0.131796236
781;11.63522159;139.5026129;0.160311473
783;11.91353196;139.3423473;0.145976614
785;11.82724432;139.1880993;0.130356733
787;12.11492677;139.0244934;0.115593766
789;12.31804368;138.8209081;0.111460268
791;11.86515135;138.7032564;0.093198259
793;11.76476239;138.5387592;0.101788549
795;11.85893568;138.3310054;0.129583167
797;11.94456492;138.1073788;0.139304832
799;12.05859297;137.9352903;0.143300678
801;11.93237005;137.8150356;0.14042664
803;12.24252512;137.6915596;0.148827492
805;11.70818334;137.5079045;0.121032874
807;12.27374897;137.3108062;0.113324244
809;12.10175989;137.0483948;0.109803818
811;12.27222967;136.9905629;0.096198154
813;12.16987074;136.8942142;0.096708914
815;12.04588358;136.6475568;0.122821117
817;12.26257993;136.4846023;0.121648503
819;12.23211982;136.2482139;0.105422336
821;12.45725164;136.087692;0.107981548
823;12.17107021;135.9302978;0.113454868
825;12.31259749;135.907819;0.119407331
827;12.26783364;135.7211829;0.125627553
829;12.01506335;135.5625382;0.130516907
831;12.19714043;135.3821958;0.127390351
833;12.32541574;135.1226359;0.139119862
835;12.27600428;135.0424718;0.133427492
837;12.24616371;134.961929;0.172492577
839;12.48815969;134.7337198;0.169940721
841;12.25844035;134.6361289;0.152268035
843;12.57781637;134.3499498;0.120483449
845;12.25056094;134.1580219;0.126520752
847;12.08632881;134.0553043;0.104911386
849;12.31454671;133.9492191;0.133030984
851;12.44650823;133.6318297;0.142575585
853;12.6194423;133.5412228;0.136200749
855;12.76717807;133.3809131;0.135062749
857;12.78152227;133.2580802;0.128231836
859;12.2195483;133.138678;0.117916811
861;12.18487702;132.9617589;0.123981886
863;12.45565423;132.8280857;0.144113841
865;12.75275757;132.6035013;0.131738163
867;12.45103754;132.3489298;0.155109343
869;12.4935542;132.256252;0.154005913
871;12.08932997;132.2408567;0.174846683
873;12.04489569;131.9996736;0.166255143
875;12.37824901;132.0898228;0.158247878
877;12.09712065;131.611809;0.148885893
879;12.35954304;131.2637126;0.15344166
881;12.28985037;131.2022642;0.159964798
883;12.24166196;131.110266;0.197110298
885;12.08722514;130.9750215;0.22516613
887;12.15197738;130.7439035;0.208695335
889;12.52432529;130.5553178;0.195955865
891;12.38748737;130.3940231;0.178631636
893;12.8213937;130.3859623;0.169059866
895;12.38888597;130.0770371;0.17496976
897;12.42617123;129.993386;0.17987872
899;12.3607789;129.8191529;0.191325918
901;12.56390122;129.6025379;0.185649341
903;12.3297721;129.5701765;0.160801572
905;12.36075455;129.2018179;0.147936734
907;12.54343082;129.1566098;0.172290904
909;12.3951547;128.9825616;0.168325776
911;12.05757169;128.8656361;0.181632189
913;12.27988674;128.6726596;0.165488334
915;12.4687659;128.5914552;0.14238501
917;12.41740847;128.2959266;0.141059035
919;12.33939452;128.2110057;0.155331228
921;12.29603439;128.1263969;0.166321898
923;12.36239483;127.9195179;0.173090369
925;12.5944722;127.7295415;0.186692104
927;12.4885865;127.5249809;0.14063201
929;12.38525794;127.4196225;0.113775318
931;12.43282872;127.2134056;0.102639245
933;12.32420091;127.1280328;0.120765293
935;12.65603722;126.8742894;0.125860595
937;12.61047407;126.7724552;0.122660447
939;12.47253505;126.5640665;0.118782615
941;12.34237584;126.4488808;0.113765722
943;12.31598247;126.3382505;0.115978762
945;11.99963306;126.1891292;0.117105904
947;12.07582703;126.1038306;0.13869828
949;12.20447868;125.8370852;0.13534765
951;12.65969591;125.6463636;0.120012263
953;12.62814902;125.5053486;0.11314472
955;12.63339546;125.4607206;0.124129951
957;12.26925969;125.1787188;0.140509463
959;12.62372098;124.9913832;0.151484814
961;12.66277837;124.9056977;0.155096254
963;12.92861162;124.6122773;0.145656698
965;12.51418563;124.5842218;0.158754422
967;12.79460565;124.3821181;0.164861237
969;12.78262998;124.3524431;0.195213946
971;12.64358501;124.3120201;0.1990965
973;12.64078225;124.001153;0.186143745
975;12.71103221;123.8449011;0.159697758
977;12.72834813;123.6656077;0.15111638
979;12.7074426;123.5090887;0.163121888
981;12.38122215;123.4974119;0.193032706
983;12.88601415;123.4034177;0.226197211
985;12.55259576;123.0657922;0.238728018
987;12.7614797;122.8901984;0.233410526
989;12.40165186;122.7590106;0.21809149
991;12.42210235;122.6864839;0.232061848
993;12.47240833;122.5920479;0.222848603
995;12.83496128;122.3539935;0.206295536
997;12.83331891;122.1469756;0.188574341
999;12.95589968;122.0858495;0.190444173
1001;12.57010675;121.9269655;0.163378426
1003;12.40489929;121.7907544;0.180273039
1005;12.46626139;121.6078173;0.166729725
1007;12.67466226;121.4196724;0.174484097
1009;13.03173634;121.2391368;0.150638553
1011;12.82929596;121.02185;0.17322662
1013;12.71892534;121.0513599;0.157656591
1015;12.80874299;120.896304;0.18765802
1017;12.63901467;120.7511211;0.172158769
1019;12.65945801;120.5407081;0.175865468
1021;12.60938541;120.410165;0.145904725
1023;12.78094174;120.226059;0.150359298
1025;12.82828223;120.1982884;0.15048883
1027;12.40858007;120.0252897;0.184701361
1029;12.31876607;119.8651547;0.164921742
1031;12.79744428;119.7450923;0.149274052
1033;12.45825446;119.4904382;0.133132756
1035;12.71958518;119.4168344;0.144087391
1037;12.36770885;119.3102618;0.141874784
1039;12.45899226;119.1489671;0.170317797
1041;12.52944924;118.8017999;0.17204953
1043;12.36020964;118.8525376;0.170793444
1045;12.47462827;118.5827188;0.170023583
1047;12.92894777;118.4247353;0.184437795
1049;12.44334135;118.371468;0.194282715
1051;12.21035723;118.3438809;0.206291274
1053;12.64828088;118.2376026;0.200072602
1055;12.62700443;117.8943008;0.181299837
1057;12.76008726;117.9071825;0.164239763
1059;12.51815873;117.6354783;0.172005592
1061;12.24442685;117.6145083;0.179870828
1063;12.30406205;117.3339885;0.190884231
1065;12.73064455;116.9973024;0.188593743
1067;12.34006815;116.9501904;0.180046828
1069;12.41398916;116.7966526;0.174967869
1071;12.28737868;116.6068421;0.190562993
1073;12.45331555;116.5259052;0.184044148
1075;12.64211273;116.3826732;0.179501095
1077;12.17809375;116.3128431;0.15892682
1079;12.35816247;116.0817261;0.137530061
1081;12.76656498;115.8924953;0.127768067
1083;12.52431961;115.8140701;0.143834929
1085;12.62612827;115.5900846;0.141580152
1087;12.31925014;115.4060713;0.142166002
1089;12.83243754;115.2615228;0.117796348
1091;12.53051841;115.102133;0.106204177
1093;12.7861468;114.9775346;0.115680772
1095;12.5710952;114.7219242;0.143792191
1097;12.49816705;114.7364166;0.138994783
1099;12.27002704;114.5414163;0.155187502
1101;12.91275119;114.3195746;0.15193717
1103;12.58878423;114.1210136;0.175854322
1105;12.61771075;114.1833824;0.161178508
1107;12.63329252;113.8931714;0.219665779
1109;12.78985723;113.4185542;0.217413049
1111;12.61775982;113.663667;0.208250346
1113;12.99722752;113.5024276;0.169859785
1115;12.77646492;113.3578616;0.186446053
1117;12.52329853;113.0948153;0.171052786
1119;12.44360046;113.1101163;0.197059101
1121;13.01561338;112.9528872;0.203573209
1123;12.86250391;112.8666497;0.20658292
1125;12.8704073;112.5130601;0.216199484
1127;12.82183892;112.407022;0.237393868
1129;12.52650394;112.3522469;0.25535201
1131;12.70008012;112.0473343;0.260937914
1133;12.98922748;111.8546806;0.254254897
1135;12.76366234;112.6153302;0.226038351
1137;13.29350127;111.6153471;0.202218878
1139;12.9099085;111.7110152;0.19766713
1141;12.86217086;111.452213;0.216689493
1143;12.89068486;111.3616217;0.229463717
1145;13.15571386;111.0359404;0.225741125
1147;12.91003623;110.9636157;0.205009676
1149;13.24146969;110.7913345;0.158737771
1151;12.84512193;110.6250155;0.14950489
1153;13.18849788;110.4290769;0.165105838
1155;12.77130795;110.4000364;0.183955771
1157;12.85104046;110.262851;0.195980256
1159;12.77086666;110.1460275;0.20173547
1161;12.99662103;110.0926776;0.180492378
1163;12.972478;109.6918663;0.153768544
1165;12.83430225;109.7275491;0.144036402
1167;12.98510754;109.5432047;0.142802006
1169;13.1116475;109.3252096;0.167983439
1171;12.80847831;109.2358148;0.184395459
1173;13.30601833;109.2080273;0.186284614
1175;12.94084979;108.8724465;0.176866271
1177;13.11839935;108.8006014;0.188663396
1179;13.42020512;108.6649136;0.187577719
1181;13.64206594;108.4255524;0.204338704
1183;13.15943118;108.3386426;0.211042142
1185;13.4742593;108.1193397;0.202617147
1187;13.47032723;108.0852376;0.185817576
1189;13.37642018;107.961247;0.19333293
1191;13.62128596;107.8208873;0.191553532
1193;13.7195189;107.7323208;0.203372791
1195;13.89774699;107.3767093;0.230517027
1197;13.88161765;107.2421084;0.22438582
1199;14.18734233;107.1971125;0.198099492
1201;14.2358436;107.0423979;0.168882522

File: data/rise_materials/Testdata-1723.txt
Keywords
Material1;Material2;Material3;Material4;Product;Object;Scenario;Method;Reference;Comment;Owner;IsPublic;ImportDate
HPL Melamine;polyester film ;;;IN1-7;Partition;;ISO 5660;TRANSFEU;;TRANSFEU;1;2011-03-17 09:21:25
Scalars
Flux (kW/m2);tig (s);qmax (kw/m2);qtotal (MJ/m2);q180 (kw/m2);q300 (kw/m2);Sample mass (g);Mass loss (g);DHc (MJ/kg);Peak smoke production (m2/m2s);Total smoke produced (m2/m2);Specific extinction area (avg) (m2/kg);MARHE (kW/m2);Area exposed (m2);Observations;Test date (YYYY-MM-DD);Test identifier;Product thickness (mm);Thickness1 (mm);Thickness2 (mm);Thickness3 (mm);Thickness4 (mm);Product density (kg/m3);Density1 (kg/m3);Density2 (kg/m3);Density3 (kg/m3);Density4 (kg/m3);Product area weight (kg/m2);Area weight1 (kg/m2);Area weight2 (kg/m2);Area weight3 (kg/m2);Area weight4 (kg/m2)
75;5;148.29;78.59;;;193.41;107.69;7.67;;463.26;;90.51;0.0088;Projection of particles. Raising. Glowing. End flame > 1200s.
;2011-02-28;c_LSFIRE_IN-1-7_75a;13.4;;;;;;;;;;;19.13;;;
VectorData
Time (s);HRR (kW/m2);Mass (g);SPR (m2/(m2*s))
1;-0.227828984;193.41;0.151371427
3;-16.47173888;193.5400152;1.108846535
5;-22.73492498;193.3729387;3.93789634
7;48.09809916;193.408044;6.279366884
9;122.4942262;193.2277536;7.835121087
11;148.2911885;192.5604519;8.461913739
13;137.8702133;192.4768455;7.798913906
15;135.8324383;192.1297819;5.016482459
17;139.2036402;192.3362525;2.734878103
19;127.6709643;192.1069935;1.344365544
21;115.8217198;191.8004093;0.735458632
23;100.4820778;191.5800245;0.493762242
25;92.92484522;191.3191335;0.611748784
27;90.61555104;191.2407951;0.671935989
29;92.43718039;191.1852759;0.623481446
31;90.50614616;190.9106515;0.697735485
33;83.00704289;190.8413751;0.717500487
35;77.72817818;190.2175618;0.620414892
37;73.7070563;190.1038719;0.58670519
39;70.75491015;189.7310995;0.490051297
41;66.36186693;189.617628;0.422427693
43;68.02095883;189.461965;0.39176296
45;70.09133192;189.1808477;0.375373556
47;70.41573186;188.9615242;0.302002651
49;67.57479219;188.7123696;0.284249035
51;64.32443119;188.4745743;0.269256831
53;66.29847968;188.0914531;0.260008911
55;67.30180057;188.0046293;0.258972088
57;67.03791919;187.7845959;0.292040263
59;65.63798639;187.6208698;0.30636869
61;64.96936737;187.4741011;0.30839404
63;65.74143116;187.0982683;0.318694906
65;66.42283822;186.8603635;0.283408639
67;66.8245057;186.836125;0.236657605
69;67.57438358;186.4862026;0.214458193
71;67.89983865;186.2624607;0.210329182
73;66.67303582;185.9417415;0.218058177
75;68.08248353;185.92272;0.249645956
77;68.29930917;185.6262701;0.292817263
79;67.54263944;185.4106858;0.30454678
81;69.00438994;185.2193947;0.309900375
83;69.13547272;185.0389512;0.292228854
85;72.07268733;184.8523546;0.265922466
87;70.31802427;184.5357533;0.244738225
89;71.75417747;184.3606522;0.235095275
91;71.0305989;184.1700159;0.205097535
93;69.52243669;184.1856523;0.189685784
95;67.6365929;183.6340315;0.197421758
97;67.15235833;183.6227626;0.204323532
99;68.12053515;183.3817191;0.208289262
101;65.42115686;183.1109467;0.225769016
103;64.7424171;183.5752215;0.219105494
105;65.66774109;182.8822685;0.200795897
107;64.34295274;182.5950874;0.183883459
109;62.81505544;182.4056016;0.192541082
111;63.9046536;182.1695491;0.184575174
113;63.03122094;181.6897431;0.199948556
115;62.03248291;181.8119496;0.21165368
117;61.59887712;181.5572271;0.208197363
119;60.91193593;181.5597384;0.213844042
121;59.60222451;181.1401738;0.23144049
123;58.99597884;181.0297906;0.250996051
125;59.67868974;180.9978312;0.264590945
127;58.16813866;180.8411904;0.25536997
129;57.99304586;180.4897555;0.241406607
131;57.64072498;180.1857375;0.224069682
133;58.32529699;180.1689;0.206008317
135;57.16519964;180.0002136;0.174804535
137;59.01854789;179.8167639;0.179645011
139;57.30282386;179.4752415;0.17770106
141;59.48456326;179.5533072;0.180976805
143;58.17082215;179.2976568;0.17793667
145;58.85642081;179.1128611;0.190106909
147;59.14097911;178.9847674;0.199187684
149;58.23020823;178.5797511;0.19672993
151;57.72107069;178.4339424;0.217554203
153;59.4441855;178.3496491;0.186955629
155;58.75229493;178.0679045;0.185235146
157;58.747518;177.8620138;0.170273318
159;57.88681136;177.6100709;0.187772902
161;57.28726134;177.4695259;0.157571718
163;56.70895327;177.4227139;0.181438132
165;57.43250727;177.2132981;0.219958467
167;57.51496038;177.0788943;0.236088292
169;57.79708488;176.7365347;0.204148154
171;59.49719863;176.5981464;0.180468364
173;57.82230842;176.4299007;0.175639867
175;57.79688768;176.6490298;0.12746165
177;57.77982671;175.9755658;0.139496419
179;59.18586279;175.8789394;0.173349296
181;57.13259749;175.7638656;0.206037811
183;56.83553325;175.5480898;0.207813117
185;56.73876929;175.2746107;0.19960646
187;57.17973706;175.0528339;0.184721427
189;55.97696796;174.9510485;0.131733705
191;57.16944459;175.0849335;0.106039644
193;56.89442587;174.5853792;0.111659981
195;57.13906684;174.4377053;0.140007373
197;55.80157775;174.2767704;0.164415771
199;56.8741938;174.1175554;0.214384358
201;56.44865183;173.9471717;0.237567671
203;56.02709509;173.7531547;0.230074229
205;56.04954189;173.5535371;0.215246466
207;54.54262864;173.3642698;0.18546439
209;54.28825988;173.1776223;0.161457829
211;54.7642185;173.0616211;0.15483622
213;54.89587022;172.8760383;0.165350545
215;54.52148901;172.6622098;0.187036682
217;54.54162245;172.4502595;0.222158025
219;54.73034683;172.3410547;0.237434343
221;53.11270001;172.1615539;0.237146258
223;54.84449941;171.8946303;0.223697411
225;54.34054873;171.6600024;0.208213421
227;52.76031584;171.5851037;0.168732829
229;53.7152424;171.4007765;0.154473952
231;52.82392055;171.2722143;0.181210016
233;52.31782892;171.1141133;0.19338543
235;52.96219487;170.9726899;0.230318995
237;52.58334626;170.6628898;0.25252485
239;52.8292938;170.6290709;0.272443113
241;52.10715607;170.3329954;0.246602252
243;52.8846506;170.1346608;0.224727695
245;52.51021069;169.9822474;0.180417555
247;51.52711126;169.6611917;0.176533174
249;51.5388017;169.6972267;0.177532902
251;52.56833694;169.156752;0.207926525
253;51.95641237;169.3850573;0.220264777
255;52.55812981;169.1458119;0.243097353
257;52.28486484;168.9119482;0.242823224
259;51.62379666;168.7793736;0.248737831
261;52.15969361;168.4925794;0.226028845
263;51.79393907;168.3319887;0.219829338
265;52.60402575;168.1560466;0.217322737
267;52.04778443;168.094932;0.266315937
269;51.38063239;167.8384248;0.268277563
271;52.06382552;167.5931741;0.284435811
273;51.10551704;167.5649285;0.304614247
275;51.69897145;167.3673408;0.279826594
277;52.09270086;167.1040531;0.237877322
279;52.63083165;166.8890731;0.235607454
281;51.57618587;166.6494399;0.24753227
283;52.1983862;166.5917045;0.282898394
285;51.34321306;166.4386253;0.323361717
287;50.54340437;166.2472834;0.32141621
289;51.48077179;165.9951269;0.311397651
291;51.21756564;165.771396;0.270480066
293;51.16114223;165.5988552;0.267453243
295;50.30133628;165.4267944;0.274194997
297;50.82439004;164.9308887;0.29146971
299;49.79193393;165.1543354;0.30635895
301;51.61201912;164.9936683;0.336625714
303;51.06449485;164.9064317;0.31266411
305;49.58299947;164.6313471;0.282231738
307;50.21836286;164.3228467;0.256743966
309;49.69052749;164.2683648;0.242276113
311;50.37659907;163.985364;0.24921701
313;50.69005778;163.8552677;0.244543891
315;50.55478677;163.6716888;0.263525073
317;49.89640847;163.5433123;0.28385779
319;48.99173099;163.3439453;0.276871908
321;51.13253815;163.261333;0.251526642
323;50.95447762;162.9097877;0.246303595
325;51.74017843;162.7500048;0.244781879
327;51.3311881;162.6068885;0.230835533
329;51.14230429;162.461485;0.251446805
331;50.65682287;162.240036;0.253052294
333;49.49811687;162.2027991;0.256823135
335;50.50171466;161.8901827;0.244046397
337;51.46953258;161.7198312;0.230516063
339;51.26512057;161.4925411;0.199798986
341;49.57853957;161.302897;0.20632496
343;50.92324826;161.1213874;0.225755697
345;50.51103865;161.0182215;0.236664972
347;49.87368928;160.7604365;0.249336101
349;51.46524831;160.6308643;0.249862419
351;51.42020693;160.4589567;0.224869075
353;50.37560929;160.0696675;0.213875721
355;51.38774203;160.2670143;0.212458819
357;50.68434931;159.9252135;0.219634072
359;50.63323482;159.6481632;0.215649902
361;51.47056472;159.4719427;0.21367977
363;50.48774852;159.2994135;0.222665666
365;50.37356667;159.0090221;0.222797119
367;50.7708938;158.7866511;0.205280806
369;50.22845056;158.7423442;0.222300795
371;51.31852601;158.9992987;0.226038711
373;50.59294343;158.2516944;0.195536636
375;50.74625675;158.1102274;0.200520633
377;51.59555806;157.8406503;0.21282037
379;51.45332471;157.7359507;0.225216351
381;50.69539539;157.650385;0.244733045
383;51.39323517;157.7902143;0.260305919
385;51.14111093;157.2358743;0.269909667
387;52.3950618;156.8877135;0.277403096
389;51.12241859;156.7887667;0.271662296
391;51.35073447;156.7321891;0.263289606
393;51.86815426;156.5624045;0.238131096
395;52.23717932;156.2838322;0.187894023
397;51.75394134;155.9665003;0.18844801
399;52.16919968;155.8166415;0.184449822
401;52.08137335;155.6229917;0.183615089
403;52.16541616;155.5106496;0.22994317
405;53.15158997;155.3071546;0.265182536
407;53.33995511;155.1101352;0.254587699
409;52.61449248;154.8910882;0.239402699
411;51.42794895;154.5944338;0.277209742
413;51.21740083;154.4956387;0.248365241
415;51.35682607;154.3709189;0.232315613
417;52.53230406;154.1139307;0.227010939
419;51.28865963;153.8647896;0.228627822
421;51.67244095;153.7252675;0.219519945
423;51.57584209;153.5535912;0.221895407
425;52.29767981;153.4270426;0.23285484
427;51.03638529;153.2698747;0.226125846
429;52.42436481;152.9652499;0.219565129
431;51.44445912;152.7017045;0.199669859
433;50.53781435;152.5735584;0.218663465
435;51.06457705;152.3764157;0.214952229
437;51.44677901;152.255496;0.219514688
439;52.40411269;152.0094543;0.222180945
441;51.36969221;151.792093;0.211171488
443;50.88187618;151.7202989;0.177772746
445;51.69849477;151.4972059;0.176067759
447;51.44228283;151.1966271;0.186854888
449;51.75024119;151.06758;0.227633694
451;51.65485612;150.9255135;0.239413913
453;51.8368476;150.7361093;0.244543524
455;50.98212739;150.4100434;0.24374916
457;50.99318883;150.2643125;0.237096512
459;51.24615021;149.9900194;0.208802117
461;51.26079642;149.7824093;0.198756683
463;50.81351732;149.648388;0.255190589
465;50.54485687;149.5316175;0.247582461
467;50.15531301;149.3174295;0.255387829
469;49.99570598;149.0183314;0.231800058
471;51.22142716;148.8164328;0.2529239
473;51.46970732;148.5794803;0.223044317
475;51.80069205;148.4760845;0.248345524
477;51.77659651;148.4430024;0.249219557
479;51.23345301;148.0601208;0.267807111
481;50.78173992;147.8726482;0.252393713
483;51.26891054;147.6095463;0.221560097
485;51.12397341;147.3885682;0.188146769
487;51.15431048;147.276636;0.192762157
489;51.00279306;147.1215154;0.199540015
491;49.54259682;146.9209882;0.196189094
493;51.34714767;146.4741874;0.208875131
495;50.40721867;146.4250008;0.228314125
497;51.81845643;146.1407103;0.228973073
499;50.80098486;145.9636239;0.239047051
501;50.36406682;145.7624827;0.258924011
503;51.1013239;145.6014591;0.273893704
505;51.18730569;145.3810949;0.267349392
507;50.21719063;145.1801722;0.254770188
509;49.7746768;144.9202642;0.232514199
511;51.14942507;144.8279847;0.211360295
513;52.34655454;144.6156869;0.192847102
515;50.93109998;144.3605755;0.218930732
517;51.57882346;144.1696431;0.247063854
519;50.42498905;143.9139312;0.259915486
521;50.13615324;143.6884426;0.258698301
523;51.08944103;143.4843807;0.234172095
525;50.49662913;143.2910333;0.235032136
527;49.55026962;143.0583663;0.209585897
529;49.50252016;142.9788269;0.250020307
531;49.81294291;142.6689749;0.255224163
533;50.27881137;142.5740482;0.282765487
535;49.29069313;142.1582203;0.252754688
537;50.57302612;142.0252983;0.263611615
539;48.96171223;141.6311506;0.26368955
541;50.70108499;141.6062568;0.27817909
543;50.44640228;141.4101783;0.286719894
545;49.99328024;141.2398267;0.3095695
547;50.57374156;141.0627677;0.316631038
549;50.10846954;140.8937117;0.250922655
551;50.95766019;140.47134;0.244391598
553;51.3107241;140.8556218;0.226621328
555;51.73342291;140.0353555;0.263234214
557;51.45615435;140.0018165;0.264675471
559;51.532356;139.6701759;0.287900216
561;52.16849559;140.1261283;0.289029441
563;50.90932891;139.5377727;0.28023365
565;51.52319665;139.1417683;0.217797229
567;52.00297312;138.9125131;0.212631018
569;51.52449047;138.7147963;0.209978272
571;51.03425229;138.5654347;0.227337848
573;51.65046633;138.4185576;0.261275549
575;51.8074237;138.164736;0.264249984
577;51.63978506;137.9094485;0.247705794
579;51.28602933;137.6832927;0.236667827
581;51.04923161;137.5405565;0.199685047
583;51.25255622;137.2374667;0.190725232
585;51.29535832;137.0805797;0.232136674
587;51.844436;136.8484858;0.26527994
589;52.03618487;136.6476643;0.261576923
591;51.22487376;136.4473891;0.268679484
593;51.84277287;136.1632503;0.25501125
595;52.5650027;135.9272995;0.232107746
597;51.93488337;135.7196074;0.224048971
599;51.6900252;135.5487648;0.251203125
601;50.98713552;135.4992231;0.252859785
603;51.60301681;135.1310059;0.264174559
605;51.89867719;134.906508;0.252946808
607;52.6442259;134.7218616;0.247588698
609;53.84284125;134.4912883;0.273364746
611;52.93792166;134.2102723;0.305226321
613;51.75096477;134.1368746;0.335813435
615;52.8263666;133.8771221;0.339575813
617;51.67432572;133.7168779;0.333945818
619;53.43874165;133.4715533;0.277694178
621;53.65867968;133.2167847;0.252056759
623;53.99654627;133.0602091;0.216259937
625;53.68960397;132.8319365;0.235300466
627;52.54271534;132.7097535;0.24375768
629;52.86900278;132.4330311;0.285502198
631;53.05247231;132.2323896;0.265576946
633;53.79021071;132.0189384;0.25758197
635;53.44482231;131.7698472;0.221825463
637;54.95122247;131.6435866;0.210334966
639;54.53981626;131.4025666;0.233376258
641;53.66945301;131.1376906;0.268117911
643;54.81675197;130.9984205;0.305945547
645;56.41319549;130.7940859;0.313473789
647;55.35364222;129.4439659;0.294270372
649;55.47525838;129.5966026;0.252158761
651;55.83134095;130.01286;0.270171164
653;56.16471487;129.7691107;0.239312101
655;55.67017078;129.8275695;0.259567218
657;56.214525;129.4547035;0.268973133
659;56.8206733;129.2326815;0.267932199
661;57.79403387;128.9574773;0.254083409
663;58.06188201;128.7948691;0.270614276
665;57.91492549;128.6471539;0.282436537
667;56.67182702;128.4550018;0.323145778
669;57.47805847;128.2627594;0.328920485
671;58.23568477;127.9500067;0.30582721
673;58.37256712;127.8157944;0.306582702
675;58.31016355;127.5835642;0.306836108
677;59.08150927;127.2737323;0.290405086
679;57.82866175;127.2442805;0.31597818
681;57.82630951;127.0287634;0.325153918
683;60.3109593;126.8685211;0.315692302
685;59.90533493;126.5422215;0.291761003
687;60.08465313;126.2917848;0.305269577
689;60.07342736;126.0941837;0.306333191
691;60.52899422;125.8779567;0.319899356
693;59.59599382;125.8649184;0.29527424
695;60.09578906;125.4622901;0.295380797
697;61.0969212;123.9291351;0.276164578
699;60.95968992;124.9448487;0.246197821
701;61.63616536;124.7470474;0.250277117
703;62.72349734;124.6239447;0.301736617
705;63.24213476;124.3621896;0.314810856
707;62.12436867;124.1680003;0.324090841
709;64.25032475;123.9794146;0.31782924
711;64.04685818;123.7109986;0.328064781
713;62.4921552;123.3213274;0.312387174
715;63.75852606;123.2718768;0.339421449
717;63.54681515;123.1351531;0.342457117
719;64.24058134;122.883852;0.353155483
721;65.14372983;122.7367651;0.337838361
723;65.58112518;122.3566474;0.320452002
725;65.48785042;122.1648691;0.282903646
727;66.00322453;121.9165795;0.310498255
729;66.90445214;121.7403235;0.304303801
731;65.85002965;121.5801624;0.27439207
733;67.78613383;121.3692951;0.284622698
735;67.36096817;121.1925293;0.295779499
737;66.72481127;120.8639271;0.290434379
739;68.73506165;120.5891424;0.304269584
741;68.80323649;120.5798712;0.328484949
743;67.59050552;120.3713607;0.324325232
745;69.1641023;120.0428223;0.299918189
747;68.82769987;119.836668;0.266238111
749;70.16289466;119.5954392;0.26478922
751;70.64209303;119.4043704;0.269115384
753;70.26700026;119.2075695;0.244408477
755;69.82809851;119.0731843;0.243218217
757;72.19750754;118.8054331;0.236121267
759;72.78005307;118.4892322;0.252560323
761;71.71167123;118.4304101;0.291648095
763;73.0074642;118.1941397;0.307906176
765;71.56464625;117.9257794;0.315940832
767;70.77469001;117.7656183;0.30232173
769;71.78742278;117.5003506;0.275170497
771;70.95054146;117.2522343;0.235816579
773;71.5906489;117.1119711;0.257140975
775;71.22261148;117.0764227;0.272605081
777;71.59461685;116.8507704;0.245143652
779;70.24042827;116.518993;0.224930982
781;70.15574852;116.2044576;0.244775751
783;70.52370177;115.9954651;0.253164279
785;69.11545785;116.0140263;0.240667625
787;69.60067137;116.1624322;0.29005803
789;71.48833697;115.4724005;0.310897369
791;71.71317331;115.4235322;0.30323112
793;72.07742894;114.9775133;0.288402729
795;71.76066684;114.9472426;0.310946578
797;72.58417497;114.7632159;0.316056181
799;72.09008192;114.5338061;0.308637139
801;74.31527385;114.1689466;0.287653384
803;73.66230104;114.253044;0.287585757
805;74.28656554;113.7866083;0.268848058
807;73.71316959;113.6074675;0.268933679
809;73.39343469;113.5893432;0.312799037
811;73.760097;113.2795387;0.301414883
813;74.79899746;113.1270207;0.286173591
815;74.27008531;112.9561234;0.2812032
817;75.15705378;112.3071989;0.271696983
819;75.40015129;112.4796523;0.258014149
821;76.89945587;112.3730631;0.299254206
823;76.22542437;112.1537434;0.347161661
825;75.63370238;111.8589514;0.338882297
827;76.90952205;111.6548448;0.338902358
829;77.20506271;111.5099875;0.330666375
831;76.8877342;110.9968311;0.34838279
833;78.18744742;110.9931931;0.330340668
835;78.10525166;111.1969546;0.377876068
837;78.59277783;110.6952898;0.369335991
839;78.19744063;110.5120176;0.361053552
841;76.7351838;110.2903949;0.339224517
843;78.07996405;110.2077615;0.343177249
845;78.9508091;109.9046991;0.31577984
847;77.46299039;109.6161207;0.316402001
849;79.54963193;109.5102682;0.305329861
851;80.41245792;109.3118122;0.288527277
853;79.82495668;109.3892227;0.292920271
855;78.1665521;108.967933;0.307443069
857;78.55678366;108.8928427;0.33225122
859;77.63256752;108.6957043;0.330425375
861;80.27300349;108.4215408;0.330173308
863;78.60468861;108.2709408;0.302271944
865;77.91666055;108.0014247;0.311339699
867;78.84142988;107.8432368;0.292531421
869;79.32557306;107.6818483;0.314476712
871;79.2420398;107.4778071;0.29122156
873;81.02656854;107.2774306;0.309501624
875;79.88394585;107.0448994;0.287628984
877;80.36661316;106.9116154;0.302600682
879;81.63289244;106.6976525;0.294171635
881;80.75022185;106.5757234;0.311701173
883;80.97189357;106.2778469;0.317790839
885;82.53913502;106.1319351;0.311055634
887;82.08012378;105.8974767;0.34899652
889;81.58758353;105.8110215;0.37244574
891;82.42531537;105.6013095;0.402649295
893;80.98619439;105.4218855;0.3792718
895;82.47263171;105.1571904;0.396424349
897;81.52948298;104.9963271;0.363824395
899;82.13931112;104.7994003;0.355946573
901;80.22330461;104.7326899;0.34487027
903;81.35172955;104.4462773;0.341129584
905;81.2986561;104.3519818;0.298550928
907;81.13815289;104.0962224;0.278012655
909;81.71018196;103.961857;0.284347711
911;79.42947463;103.7110925;0.276218724
913;81.63397204;103.5819571;0.308326538
915;80.83624922;103.4756074;0.31543035
917;81.5076683;103.2552399;0.294093196
919;82.49022503;103.0577463;0.241808443
921;82.51940269;102.8408285;0.252975302
923;82.44088695;102.6763243;0.22853921
925;81.30225747;102.5436408;0.259216056
927;81.70561185;102.3312917;0.246372811
929;80.5548669;102.2321818;0.277820528
931;80.96877735;101.968681;0.263059716
933;79.96563161;101.8116879;0.276583929
935;82.03279674;101.6550931;0.27453449
937;80.22325844;101.5175779;0.326343634
939;79.88060733;101.5474834;0.311870391
941;82.29040409;101.2407144;0.309271794
943;81.26036885;100.9909709;0.302903909
945;82.54031046;100.8003552;0.324367997
947;79.72618323;100.7308939;0.343484595
949;81.59227594;100.5986851;0.359815696
951;83.52594304;100.5041607;0.356145429
953;82.07182895;100.1990947;0.367970293
955;81.82011477;99.9825591;0.346594798
957;82.00541998;99.9888749;0.35886709
959;82.42371462;99.7194135;0.397398457
961;81.51472416;99.5169019;0.433143663
963;82.41549276;99.3865762;0.425748631
965;82.07816779;99.2445303;0.445925719
967;81.12866733;99.0555523;0.427581352
969;83.09161119;98.981161;0.437647888
971;81.1368928;98.8003171;0.462631782
973;81.2014279;98.6641507;0.475942425
975;82.92163597;98.4803967;0.436562156
977;80.50399752;98.2697573;0.418071322
979;80.69393883;98.0958408;0.382348814
981;82.63067573;97.9904415;0.361891492
983;82.12595835;97.7880288;0.328287804
985;81.15502639;97.6517256;0.360204762
987;82.30961109;97.4983685;0.364264242
989;80.541549;97.2711327;0.362914943
991;80.2344164;97.1904855;0.348004575
993;81.29910945;97.0340707;0.382886956
995;79.84147183;96.9787157;0.375658329
997;81.18240012;96.7050231;0.351367468
999;81.60896815;96.5829139;0.364833776
1001;79.99720015;96.3896611;0.357118249
1003;80.28547322;96.271608;0.364124529
1005;81.34681944;96.2078458;0.369936133
1007;81.94547272;95.9707728;0.397695969
1009;82.79457897;95.8273344;0.403397864
1011;82.09113691;95.7850426;0.438936653
1013;82.611292;95.5969872;0.440338568
1015;81.43087849;95.4062458;0.452422012
1017;82.53044472;95.2406602;0.475635202
1019;82.15261217;95.1056674;0.500674647
1021;82.11388996;95.0411131;0.483176645
1023;82.73490674;94.8991219;0.470557124
1025;82.33282394;94.7354962;0.468464327
1027;82.10397667;94.6111263;0.481516662
1029;82.14526653;94.4946835;0.456172704
1031;81.84231424;94.2934656;0.451060477
1033;81.77277601;94.203745;0.426570326
1035;80.83758168;94.0753306;0.445658477
1037;79.98564436;93.9082162;0.421442621
1039;82.45821458;93.8001643;0.421853676
1041;79.98202409;93.7411239;0.4010924
1043;81.71856989;93.5344037;0.422931605
1045;81.35768556;93.4313899;0.400198815
1047;80.22215198;93.2566551;0.427790633
1049;81.05974894;93.1464903;0.442866791
1051;81.6499998;92.9074359;0.45552438
1053;82.3130931;92.9009395;0.436616403
1055;81.37672151;92.6592259;0.454307667
1057;82.17976593;92.5276613;0.443045461
1059;82.44284698;92.4719741;0.430440899
1061;82.23888111;92.4116621;0.411008691
1063;82.57783396;92.2684968;0.462179886
1065;82.26188286;92.092741;0.450223151
1067;81.77992242;91.971096;0.432194685
1069;80.8758427;91.9356821;0.421935355
1071;83.37210024;91.7802067;0.441168182
1073;81.80727456;91.6423253;0.42167901
1075;79.07216144;91.4883787;0.441814415
1077;81.94637751;92.3115149;0.442319175
1079;83.42827362;91.3331055;0.423421721
1081;82.11921408;91.1367255;0.428756431
1083;82.82341636;90.9899299;0.41572295
1085;81.23979379;90.8470378;0.437936888
1087;80.9600212;90.0847939;0.463306678
1089;80.48492423;90.7155552;0.488704304
1091;81.1938902;90.6136066;0.492100068
1093;80.12079629;90.4540522;0.551669148
1095;79.94490235;90.2848901;0.562836878
1097;80.11578206;90.3187527;0.58237693
1099;79.06501109;90.2239551;0.60306149
1101;79.54079565;90.0850205;0.634292481
1103;81.50872901;90.0268109;0.58573238
1105;78.91421686;89.8883635;0.572219744
1107;79.49225213;89.7799613;0.581578401
1109;80.09942294;89.6911027;0.587358818
1111;80.12952337;89.6335637;0.585000988
1113;79.82505487;89.492785;0.627971461
1115;80.04644066;89.3204021;0.644787529
1117;81.32263343;89.244996;0.66085769
1119;81.97792606;89.2936095;0.68260277
1121;80.03451815;89.1684202;0.68459084
1123;80.23960713;89.0358965;0.694774754
1125;81.33524264;88.9135032;0.705358376
1127;81.0965615;88.8680717;0.677594603
1129;81.13639939;88.7812018;0.664590556
1131;81.32959941;88.7528141;0.669279339
1133;81.09852207;88.5530808;0.688401123
1135;79.1854405;88.410337;0.684817666
1137;79.13045475;88.4874312;0.710819781
1139;81.92792822;88.335672;0.743171522
1141;81.98671872;88.2592171;0.722087476
1143;80.97773716;88.0503907;0.699321851
1145;80.53884516;87.9611611;0.689282347
1147;81.66147643;87.8966775;0.689558456
1149;80.16845785;87.8499202;0.661258334
1151;80.86412509;87.6983208;0.666424733
1153;79.67000446;87.59064;0.663782652
1155;78.38474185;87.4597147;0.671934154
1157;80.11792655;87.4837229;0.631201667
1159;79.76264851;87.3963619;0.610247974
1161;79.39130804;87.3382224;0.616675456
1163;79.46438724;87.1558488;0.604880101
1165;78.94577089;87.1324685;0.584477809
1167;78.57289542;87.0051466;0.619749048
1169;76.55943773;87.0179088;0.642517661
1171;76.29403957;86.9130087;0.647386266
1173;76.84847127;86.7932631;0.643133573
1175;77.84494503;86.6830435;0.659352095
1177;76.15367305;86.6448336;0.591136426
1179;77.94388494;86.5933968;0.529075036
1181;74.988384;86.4190291;0.50899405
1183;75.87799389;86.3851162;0.515697741
1185;74.47496845;86.3392872;0.480086995
1187;76.4868725;86.3124403;0.494381141
1189;75.47674973;86.1880579;0.505024734
1191;73.93148836;86.0496423;0.473860207
1193;74.94544528;86.0422176;0.479544192
1195;73.99187068;85.9511751;0.467234604
1197;73.19292906;85.8678264;0.482172708
1199;73.39441793;85.7730955;0.513769751
1201;73.34403412;85.6794835;0.555217918
