Repository: johodges/materials

## A Non-Dimensional Scaling Approach to Modeling Material Pyrolysis

This repository contains the data, scripts, and technical documents required to generate the SPyro cone validation cases.

## Instructions
* Clone this repository with submodules
  ```
  git clone --recurse-submodules https://github.com/johodges/materials
  ```
* Pre-process data
  ```
  python materials/scripts/initialize.py
  ```
* Build latest FDS (example for impi_intel_linux target, but use relevant make target for platform)
  ```
  git clone git@github.com:firemodels/fds.git && cd fds
  cd Build/impi_intel_linux
  ./make_fds.sh
  ln -s fds_impi_intel_linux fds
  cd ../..
  ```
* Run cases
  ```

File: data/rise_materials/Testdata-1724.txt
Keywords
Material1;Material2;Material3;Material4;Product;Object;Scenario;Method;Reference;Comment;Owner;IsPublic;ImportDate
HPL Melamine;polyester film ;;;IN1-7;Partition;;ISO 5660;TRANSFEU;;TRANSFEU;1;2011-03-17 09:24:06
Scalars
Flux (kW/m2);tig (s);qmax (kw/m2);qtotal (MJ/m2);q180 (kw/m2);q300 (kw/m2);Sample mass (g);Mass loss (g);DHc (MJ/kg);Peak smoke production (m2/m2s);Total smoke produced (m2/m2);Specific extinction area (avg) (m2/kg);MARHE (kW/m2);Area exposed (m2);Observations;Test date (YYYY-MM-DD);Test identifier;Product thickness (mm);Thickness1 (mm);Thickness2 (mm);Thickness3 (mm);Thickness4 (mm);Product density (kg/m3);Density1 (kg/m3);Density2 (kg/m3);Density3 (kg/m3);Density4 (kg/m3);Product area weight (kg/m2);Area weight1 (kg/m2);Area weight2 (kg/m2);Area weight3 (kg/m2);Area weight4 (kg/m2)
75;6;152.61;83.14;;;193.03;108.23;8.01;;582.49;;93.84;0.0088;Projection of particles. Raising. Glowing. End flame > 1200s.
;2011-02-28;c_LSFIRE_IN-1-7_75b;13.4;;;;;;;;;;;19.13;;;
VectorData
Time (s);HRR (kW/m2);Mass (g);SPR (m2/(m2*s))
1;0.825796409;193.03;0.141451488
3;-7.319365369;192.9710092;0.211660781
5;-17.83456337;192.977412;3.2414397
7;15.50278247;192.7859084;6.180416869
9;89.8798598;192.6049991;8.532025585
11;136.5269586;192.3198152;10.77338018
13;143.6380019;192.1055658;12.52061124
15;146.2171035;191.8580495;10.36316585
17;152.6052151;191.7514636;7.743203365
19;149.178773;191.498325;5.567488453
21;132.7577623;191.7127895;3.516422886
23;115.2547271;190.8938716;1.88711233
25;105.8341303;190.7983372;1.17248387
27;102.4543539;190.7418354;0.93211486
29;97.15331431;190.9460336;0.82637803
31;90.73322375;190.2158773;0.723110725
33;80.13076951;189.8429384;0.632174698
35;70.12525659;189.8416045;0.571224952
37;63.60086939;189.7416277;0.550470068
39;58.80522731;189.7261444;0.578808505
41;56.03312762;189.2940901;0.526697924
43;54.29782468;189.1030448;0.495942977
45;52.8926782;189.0622036;0.486255967
47;50.26787882;188.8568864;0.451242779
49;48.30784087;188.243361;0.399741892
51;47.1548868;188.3554127;0.378872538
53;50.15133071;188.0804063;0.358754201
55;51.96320821;188.0692189;0.301999106
57;52.25063518;187.9119964;0.318591352
59;55.02896063;187.4004815;0.330634246
61;57.53973227;187.5905677;0.345238378
63;60.21115241;187.2733352;0.3297374
65;61.30085059;186.9827543;0.321457103
67;60.97843794;186.7212868;0.328063859
69;62.70415195;186.6931136;0.287817313
71;60.96226998;186.4652581;0.272175689
73;60.71157068;186.1574188;0.266417182
75;59.63434426;185.8043586;0.241539231
77;59.67409435;185.6466412;0.212930411
79;59.77420595;185.6601215;0.215611879
81;60.02172852;185.3454584;0.205355666
83;59.65592448;185.0662208;0.196977432
85;60.60328506;184.8565602;0.215705624
87;59.37939998;184.6903885;0.223004355
89;59.5913662;184.347502;0.215638799
91;58.97360823;184.3478024;0.250835954
93;60.25950288;183.9944615;0.247148658
95;58.2475411;184.0395263;0.258063457
97;58.6404136;183.7140268;0.26520636
99;58.79316781;184.0577365;0.287454325
101;58.50562857;183.5554165;0.306795959
103;59.03273476;183.3133324;0.317203315
105;57.78406268;182.9382872;0.303150391
107;56.17269778;182.8316749;0.328705532
109;57.57110412;182.5780136;0.312524152
111;57.70814261;182.4066287;0.261012704
113;57.4576795;182.2167104;0.238260949
115;58.12212502;182.1035936;0.230762911
117;56.39459359;181.8781914;0.181002935
119;57.04054193;181.764369;0.189494583
121;56.74435946;181.642954;0.194929187
123;57.26624065;181.4416808;0.210626819
125;55.57526309;181.264642;0.248373376
127;57.29090369;181.0697058;0.248137666
129;56.51390352;180.9376228;0.259847314
131;56.20853707;180.5682824;0.259614898
133;57.02986404;180.4755594;0.268698651
135;55.70613344;180.241114;0.220107429
137;57.28473434;179.9738586;0.210452406
139;56.91968422;179.9223248;0.202335552
141;57.14714911;179.6108552;0.194644748
143;56.93786392;179.5615597;0.181376928
145;55.93052732;179.2571912;0.210659336
147;56.70805518;179.1700367;0.217475488
149;55.82735247;179.0961748;0.219945162
151;55.8988431;178.8754996;0.240984702
153;56.35160506;178.5629106;0.262314341
155;55.76747831;178.7952776;0.277478589
157;56.06708863;178.4043738;0.282526215
159;55.76134293;178.2880904;0.284150694
161;55.91823678;177.8944568;0.265945588
163;56.60375654;177.7645074;0.230648191
165;56.45020802;177.4188685;0.201107346
167;57.1682595;177.4271116;0.192889307
169;56.40747307;177.1849458;0.180824954
171;55.60771573;176.9575189;0.193710177
173;54.65635265;176.9164712;0.22133623
175;56.56058866;176.7808626;0.246932257
177;55.7435303;176.5456612;0.269001064
179;55.85769447;176.3470588;0.288077095
181;53.85653144;176.5589543;0.299901569
183;56.04638658;176.0328824;0.280632386
185;55.13713757;175.3148236;0.266976993
187;54.951397;175.680261;0.247248414
189;54.65588854;175.468234;0.209710994
191;54.47885123;175.1888413;0.186352843
193;55.00059811;175.116754;0.177684101
195;54.77562637;175.1148436;0.163083184
197;55.01602978;174.8424791;0.18844117
199;55.94383878;174.5355181;0.217797848
201;55.43760009;174.397894;0.273236907
203;54.58671497;174.2537418;0.297124235
205;56.11696378;174.0275754;0.300808872
207;54.5571152;173.8655173;0.283593052
209;54.68730752;173.7020216;0.262056837
211;55.61785998;173.4989106;0.199029215
213;54.96094196;173.3328772;0.179752133
215;54.58468873;173.1843618;0.160209093
217;53.52750739;172.9666799;0.149475203
219;53.14357528;172.7880901;0.158182876
221;54.47216469;172.5629792;0.203461217
223;55.96826035;172.4859834;0.209219481
225;56.00458692;172.3272052;0.244803695
227;55.5486366;172.0752402;0.27194401
229;54.9029325;171.8692904;0.303388369
231;55.14684944;171.7200656;0.296259931
233;55.00022706;171.5074333;0.327033613
235;55.79083001;171.4767805;0.342047503
237;55.35624285;171.2699624;0.33061755
239;54.91499267;171.0265679;0.308686437
241;55.6520743;170.6796743;0.276998289
243;55.92099819;170.6342221;0.240951378
245;55.43172548;170.4820444;0.20490248
247;55.36572886;170.3258644;0.198731051
249;54.5480214;170.0786812;0.189259918
251;53.91230437;169.9394792;0.199993592
253;55.12948864;169.8192421;0.215852122
255;53.77720101;169.6252256;0.238534453
257;54.39142898;169.3837372;0.263162508
259;54.33580649;169.2549786;0.27337541
261;55.83248611;168.9894258;0.294953783
263;55.47989497;168.8867778;0.32762556
265;55.8549352;168.6456762;0.344460408
267;55.65429544;168.61813;0.338940861
269;55.1443999;168.3333503;0.342001437
271;53.49306258;168.061618;0.336697701
273;54.6651007;168.0113447;0.309999555
275;54.59617475;167.788269;0.305738377
277;54.87229916;167.5399127;0.30051215
279;54.16473641;167.4278149;0.287017241
281;54.70405955;167.3006452;0.267127661
283;54.77998887;166.9467042;0.261223401
285;54.92182119;166.9204184;0.226199175
287;54.49215199;166.6556576;0.221791154
289;53.79113268;166.5546042;0.263558395
291;53.38114183;166.3681919;0.266996799
293;54.20555458;166.1561058;0.271284002
295;53.7618269;165.9761408;0.289883655
297;52.71331336;165.8114888;0.2672491
299;52.75271209;165.5687826;0.242179797
301;53.36909542;165.8032837;0.240696412
303;53.16838177;165.4198472;0.218260873
305;52.32489727;164.8892495;0.193406299
307;52.86646905;165.021502;0.197558829
309;52.3330579;164.7595141;0.166765554
311;52.65704821;164.4573743;0.163343862
313;52.63219681;164.0930879;0.177853335
315;52.43181783;163.8776447;0.18981186
317;52.08493837;163.4677535;0.200116624
319;52.73830624;163.8130962;0.20948212
321;52.19529875;163.8827269;0.225426863
323;52.14080294;163.9887431;0.226843813
325;53.40930348;163.3667269;0.240757505
327;52.22243916;163.1748724;0.241992581
329;52.93793302;162.5745287;0.250965658
331;51.56394187;162.7699919;0.221170842
333;51.58112514;162.5617876;0.20436444
335;52.63785788;162.3590365;0.19036363
337;51.34468284;162.2291312;0.178493899
339;52.03340427;161.9987572;0.166937957
341;50.52964879;161.8336736;0.172771132
343;52.07942229;161.789804;0.188738537
345;51.67267355;161.4846402;0.180727964
347;51.35396342;161.3127872;0.209544565
349;51.93702546;161.181993;0.222178035
351;51.88317098;160.8887845;0.234473213
353;50.77766324;160.5864167;0.230450144
355;51.77776021;160.6899484;0.261005376
357;51.72325301;159.8228183;0.23311832
359;52.32940005;160.2417344;0.228943352
361;51.47434049;160.0386167;0.224092952
363;53.17441873;159.8186423;0.206812604
365;52.35554652;159.7254277;0.162794485
367;52.69882036;159.4320224;0.157491465
369;52.24831184;159.3067084;0.163580626
371;52.84367262;159.0611855;0.161588583
373;52.56261365;159.0564632;0.192485114
375;52.53580056;158.7780762;0.212228628
377;53.37237268;158.5529485;0.223023659
379;53.4658579;158.4694031;0.250290427
381;53.3602215;158.2335973;0.280191757
383;53.71823013;158.0284775;0.283321674
385;53.50362103;157.7393692;0.285767648
387;54.2811193;157.5623519;0.268443809
389;54.97633974;157.3285928;0.235137992
391;53.77055327;157.1649776;0.18077222
393;52.54180367;156.9873109;0.171067989
395;52.58486152;156.8501236;0.177292835
397;54.62122149;156.5979191;0.203959356
399;53.87444561;156.3993023;0.200969591
401;53.62499527;156.2301728;0.2090436
403;55.19418459;156.1391634;0.222686414
405;54.2180426;155.8352279;0.211247865
407;53.08250079;155.626186;0.236523383
409;53.94670517;155.6171452;0.237671136
411;54.41811414;155.3105408;0.270226015
413;54.35683531;155.0417135;0.259326809
415;54.06588176;154.9074469;0.282471364
417;54.12765392;154.6871509;0.241832436
419;53.52031405;154.4842151;0.234777843
421;53.98623844;154.2537047;0.211678261
423;53.9630322;154.0384732;0.208925426
425;53.81262399;153.8653103;0.17897917
427;53.32278885;153.6857394;0.201485662
429;53.87074397;153.605457;0.203948148
431;54.42910668;153.4317272;0.24090033
433;55.12881808;153.1855218;0.248445883
435;56.12740783;153.022786;0.283290037
437;54.59616586;152.6725367;0.282929887
439;54.4744003;152.4517429;0.284448035
441;53.91362314;152.2365935;0.233447771
443;52.78031414;152.05082;0.217380936
445;53.01118211;151.8968255;0.183423788
447;53.99924806;151.680693;0.160024874
449;54.32066292;151.7497506;0.188052779
451;53.75826811;151.4135034;0.23565392
453;54.60245584;151.1940685;0.25513902
455;53.27309264;151.0343351;0.278174029
457;53.73524103;150.736234;0.302556511
459;54.92691139;150.5489322;0.284162217
461;54.2899427;150.3075373;0.262568926
463;54.06074774;149.9657562;0.230178426
465;53.76996226;150.2087202;0.220654945
467;53.20313959;148.5459325;0.206910937
469;54.02152788;149.4424808;0.194078462
471;54.19222976;149.3249874;0.220359234
473;52.24151944;149.0507836;0.255868141
475;53.38576953;148.0929704;0.257616762
477;53.46550879;147.9671927;0.282284365
479;53.70009512;148.4711226;0.258981416
481;54.86556735;148.2828109;0.213565817
483;53.78348776;147.9748832;0.200065717
485;54.27330947;147.7527455;0.182486441
487;54.81548184;147.7607701;0.157229194
489;53.02990467;147.5081773;0.203712467
491;54.22509969;147.5171576;0.2258193
493;54.63605205;147.2749717;0.229853181
495;55.28821042;146.7743173;0.241548399
497;55.32119376;147.0164288;0.231474742
499;55.44081398;146.3500564;0.2069546
501;55.65023844;146.6250383;0.211153822
503;54.81292681;145.9173272;0.203831937
505;54.34213203;145.6872263;0.229543832
507;55.3817176;145.6494565;0.271929943
509;54.75808794;145.3058192;0.274371371
511;54.79440761;145.136061;0.270366272
513;55.03484105;144.9561637;0.244466612
515;54.63544123;144.7575138;0.212688441
517;55.51366185;144.5785175;0.158139434
519;54.81155061;144.2484325;0.144689407
521;54.97402975;144.3191351;0.113416795
523;55.22685632;144.0414781;0.153660311
525;55.1013726;143.5959412;0.181248878
527;55.54855226;143.4544684;0.198621569
529;55.65456347;143.2902584;0.222875826
531;56.25031519;142.982229;0.250969467
533;55.93923914;142.6735093;0.231710211
535;56.79205427;142.4381202;0.203686588
537;55.87402269;142.1614607;0.209285473
539;56.32416331;141.8646143;0.195622689
541;57.06579346;141.8776468;0.223107239
543;57.1699814;141.6614389;0.245047287
545;57.98670965;141.6754271;0.253114425
547;56.76370067;141.1911772;0.257722167
549;56.56536423;141.1820677;0.275870546
551;56.71350052;140.9738653;0.241621406
553;56.72321089;140.5300204;0.213060901
555;57.54152897;140.2897458;0.222622096
557;56.99819794;140.288014;0.232244131
559;58.46269841;139.7621936;0.218379066
561;57.79339312;139.8580204;0.230625001
563;57.10419111;139.4326746;0.286634311
565;58.24847859;139.1828586;0.295051429
567;57.10037603;138.9675791;0.301380264
569;58.20633462;138.6345815;0.320508514
571;60.37151851;138.2387423;0.324124544
573;60.49431463;138.3554773;0.297421263
575;60.39872942;138.3724352;0.277874465
577;61.62464959;137.9843207;0.263540172
579;60.3037447;137.6361589;0.286649303
581;60.63132183;137.641618;0.304649242
583;61.31000681;137.3821818;0.300930832
585;59.99062196;137.0942418;0.308690478
587;60.57774278;137.3007594;0.311124292
589;59.35615762;136.9153549;0.283830264
591;60.98782324;136.4347357;0.271678025
593;61.82473679;136.0870184;0.268403072
595;61.18234305;135.8540317;0.297123668
597;59.90638978;135.8443343;0.335000976
599;60.35906111;135.420334;0.348087838
601;61.7424702;135.2307474;0.341843269
603;60.31625997;134.5627991;0.350599491
605;60.48906801;134.8846674;0.324705486
607;61.49977411;134.5380066;0.271701496
609;62.23350591;134.2729674;0.243968338
611;61.3544511;134.0346973;0.235977721
613;62.31771612;133.8461207;0.206679165
615;62.37256049;133.6928288;0.219582964
617;63.86672644;133.65901;0.247865574
619;63.34744565;133.1989252;0.259636145
621;63.10573739;131.7512077;0.280188897
623;63.21139008;133.0879146;0.279620238
625;63.1048547;132.4173896;0.283437512
627;63.23535541;132.1340077;0.284728552
629;63.21177152;131.8400903;0.272835905
631;64.03313342;132.0829655;0.258574912
633;64.01366306;131.4738474;0.283778138
635;64.57059065;131.0169128;0.253246257
637;64.07312989;131.2107844;0.258622475
639;64.99533781;130.9980431;0.287998276
641;66.54389735;130.7963653;0.263742382
643;64.5983473;130.7103925;0.230369941
645;65.41211413;130.5646516;0.230516421
647;66.3854886;129.7499629;0.201663411
649;65.73546557;129.7976212;0.172550271
651;66.583955;129.563745;0.199527753
653;66.22537895;129.2779525;0.231287569
655;68.38380147;129.9474752;0.262054245
657;69.10015102;128.9803333;0.281762239
659;66.81596247;128.6728952;0.303421029
661;67.84178705;128.5975223;0.290058463
663;65.93632577;128.3212372;0.302822057
665;68.31759234;128.2109994;0.278945991
667;68.13468927;127.9889317;0.256355938
669;67.95935412;127.7651634;0.247215107
671;69.08061757;127.5377936;0.240819536
673;69.00140922;127.33153;0.205143166
675;70.06124763;126.9950399;0.224429162
677;69.21029614;126.948056;0.254299138
679;69.97622959;126.622557;0.243592853
681;69.11201069;126.6808415;0.274659356
683;68.83100799;126.0704154;0.281864902
685;69.00330175;125.8981708;0.263622959
687;68.00529637;125.6961023;0.217961535
689;68.86672573;125.424094;0.228296787
691;66.90832908;125.2092325;0.193363173
693;68.90130986;124.985901;0.217780563
695;68.11043797;124.8182159;0.235264457
697;70.2403372;124.7010364;0.275457061
699;68.24113483;124.4862666;0.262576794
701;68.48137829;124.2610967;0.278443233
703;69.19199826;124.2734432;0.235616961
705;68.80392343;123.7269872;0.200404437
707;67.8574857;123.5153567;0.176676729
709;70.35807469;123.3383092;0.178562638
711;70.01908399;123.1829615;0.178161577
713;69.27151347;123.0111181;0.203257157
715;68.67959524;122.6903504;0.223745587
717;69.91368401;122.5859725;0.218894086
719;70.23928594;122.2161004;0.228734883
721;69.19290427;122.0386981;0.230198388
723;71.42076284;121.7866151;0.226727101
725;69.05621453;121.5999685;0.209320535
727;70.10246819;121.3662008;0.224892989
729;68.91780567;121.2753344;0.256439395
731;70.27043513;120.9889684;0.285928934
733;71.14193002;120.8342212;0.29432937
735;70.95276316;120.6948594;0.327513567
737;72.4191779;120.3209476;0.324210863
739;72.1816781;120.1456832;0.291551659
741;71.89074649;119.9198677;0.236487329
743;73.08095142;119.4383029;0.228408081
745;72.98685982;119.4803106;0.227624083
747;73.35051074;119.2994504;0.25579229
749;71.76383394;119.1565588;0.285620248
751;72.31098288;118.9109087;0.316273532
753;72.57300559;118.7214685;0.318912845
755;74.29906367;118.5074269;0.292916455
757;73.71831358;118.2257101;0.261660441
759;75.31862411;118.0251066;0.225088748
761;74.51014055;117.935277;0.207592536
763;74.61146062;117.7914296;0.219622213
765;73.11609947;117.5200852;0.26751279
767;72.82906373;117.2346743;0.275353115
769;73.92682987;117.0868516;0.315215129
771;73.58767746;116.9064378;0.338212488
773;74.63533739;116.558684;0.306464435
775;74.98798508;116.4819196;0.252479265
777;74.2160136;116.1519714;0.238231369
779;74.70983129;116.044737;0.194170799
781;75.05517079;114.8377583;0.196306298
783;74.08300349;115.6734368;0.243801637
785;75.55871291;115.457494;0.290390825
787;74.09454313;115.2675623;0.277831494
789;76.29153415;115.1045264;0.275666675
791;75.36795754;114.9566221;0.240587499
793;76.62162958;114.663886;0.202077094
795;75.18460041;114.4415917;0.177894637
797;76.13743788;114.1290311;0.182764061
799;78.03578145;114.0729935;0.201576603
801;76.91990284;113.9191112;0.244978256
803;79.82417278;113.7329288;0.269562473
805;78.26283097;113.683988;0.27783793
807;79.08905665;113.3442138;0.30118328
809;79.14153482;112.9272032;0.284903174
811;80.22169901;112.7426586;0.259352819
813;77.76542316;112.6270895;0.286709839
815;79.19013493;112.4086165;0.290992066
817;80.77094974;112.2736127;0.273973685
819;79.43004823;111.9849906;0.294451522
821;80.97141045;111.820592;0.303032126
823;80.52822548;111.7245666;0.237025778
825;80.63613612;111.4793989;0.19634598
827;81.6404571;111.3534474;0.214007833
829;81.2041741;111.1270487;0.199857666
831;81.83104199;110.8839181;0.221409071
833;80.98055926;110.61908;0.257573845
835;80.99287635;110.5150122;0.275643804
837;81.57745452;110.2954376;0.259075533
839;81.69974009;110.0251132;0.257695152
841;80.49947257;109.7995506;0.217484549
843;81.17297381;109.6518647;0.216235813
845;80.82469057;109.4594144;0.236910754
847;80.32326656;109.2676909;0.254294511
849;79.33504013;109.0742754;0.289601366
851;82.07152889;108.9419812;0.318244484
853;81.49435025;108.7562082;0.293853893
855;82.24522862;108.5059904;0.247986408
857;80.88536043;108.3524908;0.225359797
859;80.74979818;108.1335815;0.166913721
861;80.87198864;107.8781298;0.155019373
863;81.29566746;107.7539356;0.167192278
865;80.8558985;107.6214704;0.211892286
867;82.55702013;107.3289551;0.239404748
869;79.54927416;107.1944975;0.257548005
871;81.43206987;106.9378588;0.255786663
873;81.63919056;106.7966423;0.2534208
875;82.76682484;106.66879;0.220989326
877;83.82180352;106.3870021;0.21109665
879;82.27174786;106.2703684;0.232925256
881;81.95982717;106.1256205;0.239363953
883;83.16679112;105.9852397;0.25966102
885;83.17500112;105.5925402;0.25845909
887;82.49078298;105.464098;0.241355405
889;82.06158892;105.2787512;0.204006863
891;84.34392533;105.0429728;0.195393375
893;83.55657491;104.9755362;0.176820491
895;84.80439634;104.6649685;0.209293357
897;83.97710142;104.6630303;0.236268997
899;83.62429911;104.3635007;0.282121672
901;84.74724687;104.2543016;0.268270133
903;85.48507166;104.2022663;0.253497671
905;84.75343778;103.7933528;0.245401355
907;83.65202177;103.6072962;0.227030966
909;85.76390559;103.508722;0.22568833
911;85.06175552;103.2904506;0.243450107
913;85.93352039;103.0799375;0.262539573
915;84.61697517;102.9274208;0.283517526
917;86.71379252;102.7244077;0.281994012
919;85.10230287;102.5849341;0.250663139
921;85.01561975;102.3054013;0.233439912
923;85.01585084;102.06674;0.230909476
925;86.59006169;101.9534154;0.2118266
927;85.18950994;101.694201;0.246570797
929;86.7303608;101.7852421;0.273165552
931;85.01053418;101.5851119;0.289900374
933;85.85088641;101.3919522;0.293744116
935;84.13120194;101.1822306;0.300605415
937;86.19177743;101.0490392;0.291087386
939;84.21002359;101.0021077;0.281728816
941;86.1715706;100.6606084;0.275801264
943;87.42566464;100.5356768;0.292470483
945;86.32573275;100.3874188;0.31722099
947;85.44816299;100.0788493;0.313159004
949;85.13616178;99.9558124;0.320631015
951;85.75161091;99.6514568;0.335213468
953;85.33113382;99.6099023;0.323909975
955;87.05323244;99.3066061;0.355765664
957;85.71969504;99.1777444;0.378847923
959;87.53601467;98.9112968;0.393480262
961;87.07814412;99.0221711;0.43543122
963;88.53754559;98.5429607;0.438898914
965;90.01127013;98.5568816;0.374244949
967;88.90653386;98.175646;0.383472173
969;88.43805633;98.2767484;0.415596367
971;86.72936789;98.2030612;0.417251535
973;86.61369889;97.940026;0.469347844
975;87.98275859;98.0563866;0.514752405
977;89.70855998;97.3787932;0.504171834
979;89.38813866;97.361324;0.459235285
981;88.59445992;97.3219578;0.434128632
983;88.08406059;97.1877733;0.429738042
985;87.83632263;96.9332543;0.470057295
987;87.42182514;96.8469844;0.500214234
989;89.00242266;97.2560178;0.513642505
991;91.21905209;96.9104797;0.539698904
993;91.78916065;96.4134402;0.510962768
995;88.87621652;95.8159976;0.492141494
997;90.06485099;96.3487885;0.484722931
999;89.66209761;95.9597514;0.509517754
1001;90.78198543;95.7120292;0.505484658
1003;93.11864028;95.6163748;0.510733415
1005;91.66586357;95.6753053;0.467502708
1007;91.63586146;95.1535256;0.459810876
1009;91.59084439;95.0273384;0.475658802
1011;92.81314744;94.9989786;0.499969088
1013;92.58346189;94.7880776;0.543753569
1015;93.72955904;94.5713567;0.568431164
1017;92.92463384;94.3838207;0.575183075
1019;94.04294337;94.1962463;0.599013146
1021;92.34585984;94.1083276;0.623074887
1023;93.79683502;93.966812;0.624632133
1025;93.32999677;93.894741;0.625409013
1027;92.81728213;93.6620903;0.633012916
1029;92.85734682;93.5817983;0.623476209
1031;92.26398615;93.2902396;0.624376507
1033;90.8837177;93.5721469;0.645218836
1035;90.82788078;94.0156549;0.693936318
1037;92.85106805;93.0621589;0.712523616
1039;92.25271963;92.7891224;0.714067689
1041;93.122259;92.7399402;0.692604566
1043;91.67683278;92.4700544;0.721114032
1045;94.30153949;92.0026194;0.754864106
1047;93.30398439;92.2218133;0.789113721
1049;93.42472017;92.0588207;0.806842668
1051;95.07725303;91.9928048;0.829325252
1053;92.70595202;91.8940381;0.832730923
1055;93.62817815;91.7920194;0.828726647
1057;94.25535201;91.9228852;0.845539662
1059;92.62949467;91.702786;0.873920209
1061;92.5835611;91.1592906;0.90071526
1063;92.50430128;91.2670213;0.912690909
1065;92.82650577;91.092128;0.947360546
1067;92.57949034;91.0187308;0.921578812
1069;91.84821752;90.8636538;0.954209384
1071;93.80438072;90.6547501;0.973544334
1073;94.40151619;90.5044184;0.980706648
1075;93.26301074;90.5866866;0.998205098
1077;94.15123291;90.6860696;1.091814728
1079;92.48549484;90.2839256;1.099949304
1081;93.89838772;90.0254922;1.11429635
1083;93.84794057;89.9295604;1.158556815
1085;93.16048627;89.8458724;1.170527131
1087;93.02803948;89.6986684;1.194308319
1089;92.59179463;89.651829;1.196789082
1091;94.86849355;89.4994933;1.237610973
1093;91.70497052;89.3361575;1.213646445
1095;91.5085626;89.1794932;1.235617738
1097;90.97769511;89.2382485;1.227982985
1099;90.74743806;89.1151616;1.193006775
1101;90.47373138;89.002256;1.14736027
1103;93.17691612;88.7952474;1.145923293
1105;92.54441105;88.6627669;1.102309519
1107;91.17807627;88.7112944;1.065385558
1109;89.6235846;88.591534;1.128025044
1111;90.95696562;88.5319362;1.114424594
1113;92.04899686;88.3612304;1.107329534
1115;91.4636922;88.2660512;1.100488909
1117;90.18297859;88.1261072;1.09540238
1119;91.56203976;88.0761839;1.059845666
1121;90.47077643;87.9278605;1.10793774
1123;92.24911856;87.964448;1.076021631
1125;92.30463251;87.7620954;1.023858996
1127;90.94909115;87.9486714;1.00764769
1129;89.85535108;87.4942415;1.010358323
1131;89.13805928;87.4028562;1.018619363
1133;89.74238556;87.5379685;1.056513558
1135;90.48978578;87.4216631;1.082968061
1137;89.69772888;87.0814372;1.11438788
1139;89.58927768;86.8650935;1.122847959
1141;88.45545462;87.1200604;1.083749283
1143;89.70901417;87.0016952;1.052915854
1145;89.24700457;86.8548848;1.047642472
1147;88.11421633;86.7706904;0.969233816
1149;87.30839623;86.6714596;0.946976912
1151;86.95335895;85.8047869;0.941981129
1153;87.13077248;86.6389199;0.942293841
1155;87.36896769;86.2819112;0.96108854
1157;84.84384864;86.5128186;0.998461342
1159;85.33532869;86.0317756;0.946780029
1161;84.72216352;86.0254976;0.934733141
1163;84.16113872;86.1851725;0.913919289
1165;83.16303968;85.9261664;0.896380116
1167;84.82099596;86.1181895;0.891495071
1169;83.16820696;85.7128952;0.903439594
1171;83.26808322;85.7917122;0.883274685
1173;83.99178899;85.4254501;0.885291299
1175;82.58501165;85.4902765;0.86600364
1177;81.55954189;85.4742661;0.858543178
1179;81.7982111;85.4615893;0.873380348
1181;79.18571203;85.2891215;0.843792028
1183;80.03581356;85.2907045;0.824984625
1185;80.67694742;85.1096658;0.81397084
1187;79.413369;85.0439111;0.79109707
1189;78.09833383;85.0371541;0.806486644
1191;79.90787551;84.7330132;0.843329577
1193;78.32786907;84.8672946;0.822739154
1195;78.5505005;84.8363264;0.795121683
1197;78.10845481;84.9538756;0.766451149
1199;78.18949001;84.4321112;0.70709072
1201;78.77157894;84.5576432;0.662213434
