Repository: johodges/materials

## A Non-Dimensional Scaling Approach to Modeling Material Pyrolysis

This repository contains the data, scripts, and technical documents required to generate the SPyro cone validation cases.

## Instructions
* Clone this repository with submodules
  ```
  git clone --recurse-submodules https://github.com/johodges/materials
  ```
* Pre-process data
  ```
  python materials/scripts/initialize.py
  ```
* Build latest FDS (example for impi_intel_linux target, but use relevant make target for platform)
  ```
  git clone git@github.com:firemodels/fds.git && cd fds
  cd Build/impi_intel_linux
  ./make_fds.sh
  ln -s fds_impi_intel_linux fds
  cd ../..
  ```
* Run cases
  ```

File: data/rise_materials/Testdata-1725.txt
Keywords
Material1;Material2;Material3;Material4;Product;Object;Scenario;Method;Reference;Comment;Owner;IsPublic;ImportDate
HPL Melamine;polyester film ;;;IN1-7;Partition;;ISO 5660;TRANSFEU;;TRANSFEU;1;2011-03-17 09:26:24
Scalars
Flux (kW/m2);tig (s);qmax (kw/m2);qtotal (MJ/m2);q180 (kw/m2);q300 (kw/m2);Sample mass (g);Mass loss (g);DHc (MJ/kg);Peak smoke production (m2/m2s);Total smoke produced (m2/m2);Specific extinction area (avg) (m2/kg);MARHE (kW/m2);Area exposed (m2);Observations;Test date (YYYY-MM-DD);Test identifier;Product thickness (mm);Thickness1 (mm);Thickness2 (mm);Thickness3 (mm);Thickness4 (mm);Product density (kg/m3);Density1 (kg/m3);Density2 (kg/m3);Density3 (kg/m3);Density4 (kg/m3);Product area weight (kg/m2);Area weight1 (kg/m2);Area weight2 (kg/m2);Area weight3 (kg/m2);Area weight4 (kg/m2)
75;6;144.42;81.21;;;192.61;106.94;7.97;;476.16;;91.70;0.0088;Projection of particles. Raising. Glowing. End flame > 1200s.;2011-02-28;c_LSFIRE_IN-1-7_75c;13.4;;;;;;;;;;;19.13;;;
VectorData
Time (s);HRR (kW/m2);Mass (g);SPR (m2/(m2*s))
1;5.138216178;192.61;0.130664253
3;2.183469762;192.6622158;0.130397441
5;-7.567270436;192.4782453;1.127347693
7;-11.62600544;192.4354258;3.367616809
9;28.45497905;192.5352413;5.678361536
11;81.41539777;192.3281997;7.60175114
13;119.3953084;192.0294251;8.676923907
15;139.3141913;191.720691;8.536572562
17;140.9742581;191.6117555;6.945461981
19;144.4237972;191.4642208;4.981587982
21;143.3930422;191.1557565;3.454539421
23;138.6596317;190.6418675;2.783949445
25;137.9123892;190.5724317;2.318212921
27;132.1057823;190.335508;2.175816638
29;119.9693002;190.0837667;2.191556085
31;107.6277044;189.9581574;2.037943519
33;96.07243433;189.6311594;1.805336915
35;84.12238039;189.314776;1.482154451
37;76.26114384;189.0505029;1.126308778
39;68.76448251;188.9073659;0.870678635
41;62.65291485;188.7731824;0.686660917
43;64.49720839;188.5113146;0.552558062
45;64.49233634;188.2585912;0.482770787
47;64.16467743;187.9615326;0.337941818
49;67.03728737;187.6060965;0.252613568
51;66.10995765;187.4964242;0.223906058
53;64.39052922;187.1727837;0.218532317
55;65.58060139;187.1495046;0.245354109
57;64.44923635;186.8968629;0.267461978
59;62.8051964;186.6810078;0.306156177
61;66.0201106;186.3935061;0.306200232
63;66.31224182;186.2031837;0.275433445
65;65.93592213;186.2661189;0.262718627
67;66.48594879;184.9361238;0.222681495
69;66.71140721;185.3793179;0.182286039
71;65.30402206;185.3228478;0.187863983
73;66.77120088;185.0694966;0.240771136
75;68.63744558;184.6760891;0.248016875
77;68.14266858;184.6710395;0.293258934
79;67.3349981;184.2776555;0.276974155
81;66.97441896;184.1315166;0.2531775
83;66.80081903;183.8805635;0.175107468
85;67.17691137;183.8182797;0.13281079
87;65.77514659;183.6818344;0.113495703
89;66.78017409;183.3485862;0.13051241
91;66.45073789;183.2746979;0.156843036
93;66.22636899;182.9991832;0.21539944
95;64.93903121;182.760977;0.257326044
97;65.59282966;182.5989832;0.228548509
99;65.91676858;182.4568024;0.220960167
101;64.38281833;182.2659304;0.182601393
103;65.55274278;182.0698682;0.150457172
105;63.59681906;181.7718352;0.153642975
107;63.99758706;181.7445357;0.209742214
109;63.65973356;181.4449422;0.235226355
111;63.36557203;181.221316;0.262278262
113;62.61889639;181.0672029;0.267121896
115;62.22791518;180.8626518;0.250951349
117;63.68601219;180.6493936;0.209049089
119;61.52502737;180.533416;0.181089211
121;60.09726017;180.4103368;0.162687922
123;61.72816713;180.0820562;0.177899066
125;60.07738908;180.017608;0.19139045
127;60.09319868;179.7235053;0.206030488
129;58.83062892;179.5962045;0.222853332
131;58.82835243;179.4321914;0.2355217
133;59.53720532;179.0417368;0.20499997
135;60.55208322;178.9053194;0.194497953
137;60.23791383;178.6488525;0.186992955
139;60.4939937;178.5342669;0.192071471
141;60.5788484;178.4011979;0.207156499
143;60.74887856;178.2068051;0.226476276
145;60.21164702;178.063719;0.213756102
147;60.9019794;177.8073112;0.206199534
149;60.74249347;177.5263835;0.167719359
151;61.0116435;177.4495475;0.140697501
153;61.08027336;177.1689563;0.138187176
155;59.38623046;177.0575598;0.180162832
157;58.87414602;176.8586363;0.213226493
159;59.90177654;176.7523211;0.221687893
161;58.93511684;176.4829211;0.240159011
163;59.58627584;176.2114696;0.23366927
165;60.55011682;176.019916;0.180632215
167;57.79638831;175.849325;0.167367944
169;58.273258;175.691067;0.202012256
171;57.87201876;175.5993227;0.214536634
173;56.82964259;175.3662755;0.218673925
175;57.6937173;175.2189083;0.251039543
177;56.59543226;174.9708165;0.239050152
179;56.98908586;174.7442114;0.206254534
181;56.70946187;174.4938314;0.185546713
183;57.54246665;174.3398541;0.175340781
185;57.54516394;174.1497746;0.166909349
187;57.85921716;173.9846056;0.173857252
189;57.35010628;173.7778216;0.202671869
191;57.56285214;173.6787621;0.199198426
193;57.41029852;173.2982752;0.186030943
195;58.09479554;173.150645;0.161624639
197;57.30589474;172.907357;0.140582692
199;57.74992317;172.6566002;0.117884204
201;58.00454088;172.6496128;0.139324982
203;56.95007247;172.4536326;0.170579943
205;57.49161609;172.3339106;0.194405535
207;58.46790027;172.1263077;0.204530111
209;57.46040313;171.9001341;0.204637772
211;57.69053629;171.317871;0.176040037
213;57.31125375;171.6261266;0.160971279
215;57.60391423;171.2863226;0.183742223
217;57.6303089;171.11398;0.201873028
219;57.29041361;171.0017915;0.189860696
221;57.54711178;170.9476154;0.210362234
223;57.41366238;170.6104365;0.215127576
225;56.89855869;170.3676554;0.166451843
227;57.05467345;170.112112;0.15363263
229;57.63302596;170.0331741;0.167124581
231;56.64955817;169.5265408;0.154047552
233;56.51718847;169.7066848;0.149074981
235;55.91979718;169.9466104;0.147155053
237;56.72068013;169.0397296;0.124768061
239;55.59538551;168.9422363;0.115349554
241;56.38682124;168.7863851;0.12699409
243;55.65368934;168.5392048;0.143713534
245;54.28323924;168.5115491;0.179133127
247;55.33893531;168.1785414;0.197310219
249;54.85375724;168.0235264;0.199641582
251;54.97678972;167.8236755;0.209750386
253;54.98002423;167.5528792;0.209272537
255;54.5060643;167.5504278;0.22301056
257;53.9362371;167.3965533;0.245524788
259;55.29613417;167.1715854;0.23640817
261;55.70665073;167.0569182;0.200582664
263;54.6481346;166.7149902;0.187514767
265;54.75098395;166.6484118;0.166793252
267;53.66214122;166.3435998;0.159483928
269;54.39411394;166.1403808;0.178506782
271;54.99924925;166.070019;0.195779927
273;53.84507788;165.7472253;0.177417603
275;52.66849097;165.6351453;0.161311945
277;54.65197929;165.3942429;0.14289343
279;53.58118251;165.2125926;0.138585159
281;53.79085211;165.0240698;0.153931927
283;54.17827002;164.8710467;0.167941717
285;54.67709538;164.625029;0.163105444
287;54.43646323;164.4475278;0.152208096
289;54.61164995;164.2009696;0.163324814
291;53.97772207;164.0754717;0.152002682
293;53.92500845;163.8758123;0.169169484
295;53.0098797;163.7280683;0.186343252
297;54.468631;163.5137186;0.182729546
299;53.74674683;163.3104078;0.167765193
301;54.014104;163.063719;0.163810268
303;54.08697221;162.778696;0.171491913
305;54.0520784;162.6647656;0.17151192
307;53.25016465;162.4547498;0.17895367
309;53.61135999;162.3877557;0.222949491
311;53.77631517;162.0237515;0.213068224
313;54.20756243;161.8925766;0.171015231
315;54.03846872;161.7271398;0.158485051
317;53.74102003;161.5199315;0.184063222
319;53.80156979;161.3459517;0.16466919
321;53.5187066;161.201129;0.183597153
323;53.78052387;160.9955138;0.211722387
325;52.77081468;160.712068;0.205017311
327;54.1290923;160.5326834;0.183669062
329;54.409963;160.3946786;0.168766896
331;53.79790905;160.160261;0.156606079
333;54.0138502;160.0532694;0.181094207
335;52.1835248;159.8048066;0.226027047
337;54.42524037;159.5508242;0.21377963
339;53.53108499;159.4081307;0.192761446
341;53.97377407;159.0952235;0.196099761
343;54.17446008;159.056704;0.188163792
345;53.10526928;158.7468755;0.181025193
347;53.15264947;158.7821954;0.199349807
349;52.9451456;158.4393669;0.21180638
351;53.66482543;158.1811053;0.213277883
353;52.35939931;157.9445373;0.18018878
355;52.78151375;157.6627413;0.167153407
357;52.67744075;157.6717;0.18510206
359;54.16240473;157.5251733;0.215415617
361;53.84918094;157.5778802;0.238531935
363;54.6335013;156.9156698;0.240769926
365;53.10353795;156.878439;0.213307028
367;54.45543985;156.5785946;0.178874962
369;54.03225241;156.3763701;0.165719404
371;55.31312059;156.3128267;0.15868159
373;55.49624731;156.0597515;0.16513304
375;54.1025252;155.8107098;0.196317609
377;52.96585698;155.6330512;0.220779822
379;53.19855038;155.4429669;0.188936297
381;53.77452242;155.0838222;0.201522975
383;54.54856038;155.0431043;0.200369413
385;54.12573003;154.8100782;0.204385648
387;54.78726479;154.5422637;0.199272681
389;53.94527473;154.3282077;0.22311304
391;55.31222304;154.1321459;0.189011073
393;54.11291693;153.8412333;0.186475081
395;54.26248786;153.6559259;0.161719564
397;54.21848716;153.4708638;0.160449597
399;55.10198947;153.2937112;0.154731323
401;54.39102372;153.1497016;0.160373403
403;54.42347424;152.8106334;0.15692268
405;55.07253131;152.7185186;0.145140435
407;54.18416793;152.4345933;0.140772623
409;54.48261629;152.2651374;0.137001825
411;54.39967265;152.0892808;0.173894455
413;54.04774388;151.844115;0.182649451
415;53.94414915;151.6820426;0.187276291
417;54.38142477;151.3237168;0.17603313
419;54.11894506;151.0938026;0.173123529
421;54.28959684;150.9678688;0.148822115
423;54.8177422;150.6874922;0.141765583
425;54.53527883;150.6096256;0.176131117
427;54.0748614;150.347127;0.170383168
429;54.62191733;150.177207;0.17135747
431;54.11919151;149.8375998;0.15716413
433;53.89937837;149.6473245;0.175837293
435;53.87004935;149.6389178;0.184066351
437;52.89077694;149.3237939;0.228740834
439;54.35670791;149.1828208;0.249145345
441;54.07586503;148.968533;0.243051992
443;52.66498518;148.684635;0.219918539
445;53.75538242;148.4184789;0.199154448
447;53.93953705;148.1590106;0.201574177
449;52.24894677;148.0707376;0.206620751
451;53.10872655;147.8707998;0.21301077
453;53.9952479;147.6070802;0.205574501
455;54.48304195;147.4454378;0.194826774
457;54.03560758;146.8430522;0.203381472
459;54.39455494;147.1642283;0.206296191
461;53.83834451;146.8011741;0.212747295
463;55.7773688;146.6304899;0.237509711
465;55.45239468;146.4317531;0.230773234
467;54.53087541;146.1248046;0.171801978
469;53.40810916;145.824639;0.169100768
471;55.06510291;145.6756485;0.187251797
473;54.53092391;145.3965822;0.193920385
475;53.33111666;145.3940363;0.202766589
477;54.67574706;144.7582211;0.21831332
479;54.19169282;144.6859979;0.206162838
481;54.57966027;144.5559362;0.19880156
483;55.13638544;144.3787082;0.211554613
485;54.6907314;144.2135445;0.218300823
487;55.21255846;144.0068104;0.23134047
489;55.03307559;143.6511606;0.214976184
491;55.52036333;143.6283146;0.201258022
493;54.15370258;143.2402581;0.167349389
495;53.72511583;143.2257371;0.181113136
497;52.73390984;142.5970802;0.207130018
499;53.43000729;142.3673018;0.223780875
501;54.02108441;142.4164058;0.213359891
503;53.85963985;142.0705475;0.206187955
505;53.86895989;142.0438998;0.194879855
507;53.64364638;141.5297939;0.173820776
509;54.01929474;141.8503298;0.2004149
511;51.99964043;141.5569677;0.228896187
513;53.81015953;141.5734418;0.246224572
515;54.39175196;141.0196763;0.231133135
517;55.49125355;140.952639;0.219049752
519;56.37192033;140.6155974;0.201430215
521;55.39572488;140.3562458;0.21400663
523;55.39243765;140.2191616;0.244089179
525;55.60204926;140.1343826;0.248337618
527;55.62628907;139.7265645;0.25158756
529;55.65193474;139.4502549;0.251400607
531;56.81873935;139.3479794;0.235648004
533;56.51825392;139.0917045;0.20044809
535;57.21431608;139.0108442;0.246676342
537;57.75535644;138.7270283;0.257324503
539;56.66704978;138.4391378;0.235369933
541;57.86896078;138.2950461;0.216215334
543;57.83932025;138.0805058;0.234694223
545;57.0813662;137.733365;0.230193352
547;57.47849297;137.8001565;0.243102716
549;58.72975852;137.5601416;0.268586405
551;58.52257292;137.2599837;0.265254658
553;57.96078127;136.979463;0.234969061
555;59.0572309;136.7247165;0.222832381
557;59.17134399;136.5283816;0.213802998
559;59.07159224;135.5040189;0.188432465
561;59.90603834;136.2248589;0.215770899
563;60.13684056;135.8152394;0.216816235
565;60.20219866;136.2239934;0.162848358
567;60.40238087;135.4384912;0.168859252
569;60.19381934;135.2901606;0.1827786
571;60.05775573;135.0640355;0.179616267
573;60.78126236;134.9505693;0.189156358
575;60.49462219;134.6781986;0.197926369
577;61.76545846;134.3495286;0.150946474
579;61.18550372;134.02486;0.131538218
581;61.26526174;133.9078998;0.129214552
583;60.74895999;133.7780018;0.141704206
585;60.83810994;133.49272;0.170376306
587;61.32209142;133.5116358;0.191774199
589;62.33028304;132.995019;0.185847407
591;62.67097578;132.8422557;0.149213854
593;62.50343236;132.5162416;0.145378176
595;61.83500874;132.4189422;0.141573477
597;62.97391749;132.3220091;0.154392364
599;60.62569153;132.1048672;0.159182576
601;62.13133656;131.8278477;0.185286004
603;62.44188623;131.5268824;0.16717223
605;61.96876945;131.4279645;0.177467582
607;63.88932607;131.1791411;0.151674972
609;63.58495556;131.0531738;0.185284643
611;63.20472013;130.7509691;0.168614033
613;61.98272821;130.457153;0.162815698
615;62.81488593;130.3419674;0.144661851
617;63.36327596;130.0516826;0.162778739
619;63.3435602;129.8288445;0.182013127
621;63.47798193;129.7188803;0.215054456
623;63.38950771;129.4487123;0.219671063
625;64.03708382;129.2380936;0.20705522
627;63.76624863;129.1714662;0.211757042
629;64.72148004;128.8746496;0.196147611
631;64.77131603;128.691089;0.221538296
633;66.02622273;128.466231;0.224562838
635;65.10920584;128.3281528;0.219169092
637;65.75741967;127.9818856;0.198673796
639;65.70436082;127.6989707;0.163756824
641;66.11469415;127.3612197;0.150525298
643;65.56978528;127.4653782;0.184709027
645;66.09548425;127.261647;0.20837977
647;66.27336189;126.8915325;0.199852993
649;65.38368072;126.6224474;0.207871069
651;64.61379842;126.4166411;0.171259097
653;65.67830226;126.2246195;0.166654592
655;66.11307118;126.143607;0.175384277
657;66.74231448;125.8482818;0.214912281
659;65.52697872;125.7269085;0.226766323
661;66.79026575;125.4692147;0.206184653
663;65.07726795;125.3336939;0.238529565
665;65.72523034;125.0606421;0.246682684
667;67.70587616;124.8299613;0.236093021
669;66.74456495;124.7503773;0.234817083
671;67.13021065;124.4023446;0.255678282
673;67.30871566;124.1979669;0.198208416
675;67.34369097;123.9493893;0.198559137
677;67.01213368;123.8147421;0.198799615
679;68.66260917;123.5333829;0.2007853
681;69.67586481;123.3622422;0.218925791
683;70.24806464;123.0994893;0.215434984
685;69.03462473;123.0157749;0.211017224
687;67.78226377;122.7503291;0.213498578
689;68.59480227;122.6255171;0.235934584
691;69.14364219;122.358797;0.228565793
693;67.44978449;122.1673302;0.252154936
695;69.1870371;121.9184704;0.214129986
697;68.15312264;121.7430717;0.182270587
699;70.37822467;121.5234179;0.179080029
701;69.49164367;121.1990963;0.197164631
703;67.8909849;121.1638854;0.229313555
705;70.44006564;120.7796781;0.258367016
707;69.71328853;120.6465318;0.256166027
709;68.56372074;120.4126302;0.266832615
711;70.13839068;120.140297;0.269052027
713;70.05376733;119.9709755;0.229530912
715;70.2745143;119.7655336;0.241169859
717;69.69763796;119.5628848;0.239549478
719;69.86769597;119.3619194;0.197076485
721;69.11085284;119.1490624;0.16456326
723;70.29203677;118.9760925;0.152763658
725;68.54826501;118.7634448;0.161131694
727;68.25911529;118.6868358;0.189498817
729;70.49272106;118.4177416;0.195269113
731;70.98532546;118.0615662;0.185873145
733;70.04427342;118.0685171;0.189473975
735;69.31367447;117.9365354;0.177398558
737;69.63351087;117.7164909;0.211081743
739;69.83196158;117.3346854;0.229963382
741;71.38138173;117.1953981;0.236493605
743;70.95610507;116.9653811;0.244085828
745;72.1263941;116.6671811;0.21101834
747;70.01735587;116.1620109;0.184479631
749;70.01200225;116.3197226;0.192977356
751;70.12255016;116.1886235;0.22003431
753;70.670053;115.9711355;0.213530403
755;70.90139906;115.7000843;0.207963145
757;71.05471077;115.5419181;0.206160833
759;71.55500863;115.3696499;0.185117498
761;71.61738886;115.1193083;0.190232062
763;70.23852522;115.000683;0.199241922
765;71.72977896;114.9000458;0.216615657
767;71.62622934;114.573831;0.209004539
769;73.03445993;114.394301;0.20442732
771;71.05294258;114.2727827;0.207253111
773;69.60616077;114.1462418;0.226255601
775;72.87282584;113.788275;0.236267151
777;72.18808435;113.72566;0.231512474
779;72.43807143;113.3103534;0.238914345
781;72.7097696;113.2583834;0.24065902
783;72.24234461;113.1100341;0.268141753
785;73.0850834;112.9965131;0.279975388
787;71.97449466;112.7662331;0.299671366
789;73.62615794;112.5421024;0.271573805
791;72.6127682;112.3817531;0.25592627
793;74.14653684;112.1425106;0.213451845
795;73.66424213;112.0106848;0.23365056
797;73.38198722;111.8764019;0.254158167
799;73.75881546;111.7896131;0.286421723
801;72.76519066;111.5236662;0.311722069
803;73.87843528;111.0496206;0.297392217
805;74.89901752;111.151804;0.264801584
807;74.30380717;110.8157277;0.251527701
809;75.01034107;110.7965392;0.27484324
811;74.1434809;110.5950462;0.235436117
813;75.40535861;110.4170267;0.248137596
815;74.91140353;110.0210181;0.244242722
817;74.77776608;109.9046757;0.219783361
819;74.8459151;109.7656614;0.21122419
821;74.39101038;109.5975054;0.255666158
823;75.44335057;109.5032723;0.262404077
825;74.9423126;109.3609754;0.297023225
827;73.77074553;108.9206219;0.306488815
829;75.77788679;108.8789522;0.302811297
831;76.30309921;108.6540294;0.302406919
833;75.87847691;108.5983749;0.31960652
835;76.81431443;108.3332018;0.34448311
837;76.43805127;108.1709694;0.350344628
839;75.88009686;107.9639522;0.328282842
841;76.08043606;107.802293;0.29932068
843;76.91687838;107.7140478;0.331194472
845;76.9440386;107.4214974;0.325810072
847;76.35262862;107.2849773;0.332429046
849;75.70328899;107.1426875;0.332958721
851;76.11816151;106.9071299;0.329669406
853;76.94838718;106.7612814;0.267381914
855;76.68353095;106.5679936;0.250743553
857;75.54871909;106.4212;0.251160722
859;77.05218591;106.3292973;0.288412979
861;77.88408267;106.0962885;0.284936648
863;76.81278427;105.9079514;0.284268731
865;77.24549871;105.7566098;0.238759564
867;76.89879165;105.6498141;0.238972275
869;77.64190828;105.4525518;0.231051477
871;78.42490121;105.2957954;0.246749023
873;77.08177213;105.1305294;0.254204673
875;77.1173889;104.9186915;0.262353913
877;77.28405946;104.7041176;0.236294174
879;77.57452902;104.5372072;0.205934871
881;78.01821492;104.3948901;0.224452232
883;77.59664836;104.2000024;0.253372604
885;78.80993054;104.0418102;0.297709847
887;78.43877428;103.9283166;0.298599195
889;78.70938538;103.7096109;0.293512346
891;77.68187635;103.6064454;0.274802404
893;78.35144428;103.3074707;0.238101518
895;78.05345547;103.2857603;0.227532532
897;78.40231365;103.0777058;0.285709989
899;78.43522435;102.9347718;0.294388262
901;79.25655668;102.7418656;0.290420082
903;77.62392011;102.5748952;0.30318035
905;79.18205061;102.2797854;0.288167442
907;80.07001697;102.2163074;0.242073255
909;79.00999172;102.1488338;0.277890289
911;79.35912689;101.9841074;0.279732099
913;80.53899579;101.7477414;0.286213179
915;79.80990131;101.6358477;0.277514093
917;79.92999103;101.4613878;0.288263276
919;80.99887057;101.180957;0.272333277
921;79.31499308;101.0819027;0.29448152
923;79.61867525;100.908977;0.326679157
925;79.57733158;100.921205;0.346144925
927;80.54579056;100.666912;0.364065029
929;78.8084904;100.4583165;0.35285432
931;79.43923408;100.3432403;0.322691823
933;80.19320596;100.1221874;0.301435162
935;79.08128889;99.9904062;0.290082492
937;79.49639424;99.9723856;0.296023227
939;80.01022091;99.7097133;0.314551449
941;80.50511041;99.6662483;0.331130526
943;79.78964886;99.4176875;0.333768146
945;79.99995224;99.2803926;0.331608176
947;79.46697904;99.1428246;0.294390411
949;79.47624802;99.0196965;0.288094236
951;81.32152585;98.8384398;0.301489635
953;78.72972317;98.7208634;0.300298527
955;79.6968546;98.4748787;0.302793407
957;81.49580285;98.2500486;0.304216401
959;80.2644157;98.1660611;0.309377189
961;80.69948776;97.9506856;0.306784624
963;79.39063539;97.9089789;0.334321605
965;80.07729743;97.7407038;0.356036673
967;79.98913649;97.6978504;0.386761673
969;79.0895001;97.4518115;0.377465884
971;79.07117462;97.4197346;0.387906455
973;80.45423041;97.2203435;0.369579712
975;80.2686126;97.0765523;0.388195641
977;79.01055107;96.9046202;0.415810441
979;80.63617367;96.818356;0.439317684
981;79.4974519;96.6873006;0.407918362
983;80.84272841;96.5790592;0.38687082
985;81.19575416;96.4108278;0.358565744
987;82.16895325;96.3350838;0.331954213
989;81.97191624;96.027183;0.354847386
991;82.35449322;96.075015;0.425747971
993;79.37387043;96.1230549;0.444988441
995;80.81885895;95.7215699;0.437465876
997;80.75069813;95.6749226;0.435773593
999;82.94964257;95.4031442;0.405067865
1001;80.38554999;95.3025179;0.363190691
1003;82.0296631;95.6598669;0.379950539
1005;81.03098453;95.0458778;0.424639017
1007;81.56212861;94.9732998;0.435132623
1009;80.71241596;94.7515538;0.428373914
1011;80.11631738;94.736607;0.419734798
1013;81.55857766;94.5131368;0.40458372
1015;82.28635097;94.427703;0.420509531
1017;82.18255132;94.2761872;0.428433336
1019;83.59583106;94.240119;0.430245535
1021;82.33805535;94.1259208;0.428259004
1023;82.23676418;93.8996982;0.422277792
1025;81.38762182;93.7977894;0.365517635
1027;82.90818423;93.6205614;0.371870144
1029;81.85037418;93.500872;0.390957982
1031;81.49819149;93.4852322;0.439222434
1033;82.40681289;93.2943294;0.457745266
1035;82.68991017;93.24094;0.47651557
1037;81.11899984;93.0039203;0.459011574
1039;82.88311466;92.8507672;0.446253902
1041;82.20973581;92.8442277;0.426899397
1043;81.97346864;92.683791;0.422027123
1045;82.76856768;92.5731088;0.465719937
1047;81.87466286;92.5466051;0.498679087
1049;82.47026577;92.3380154;0.530230346
1051;79.87303818;92.1983186;0.531638699
1053;81.5368136;92.1010389;0.53311901
1055;81.05208032;91.8953536;0.519817503
1057;80.72718528;91.8908502;0.510629984
1059;80.32139359;91.8081962;0.53032384
1061;81.48108467;91.7000253;0.532221875
1063;81.59430351;91.5412178;0.56273792
1065;82.22042939;91.3589018;0.557709687
1067;80.81526253;91.2832667;0.562524806
1069;80.09348974;91.1658429;0.580994208
1071;80.9177124;91.0914635;0.600800174
1073;80.55745883;91.0745406;0.607361182
1075;80.65089233;90.9227248;0.622941836
1077;80.58134169;90.7922694;0.610769252
1079;79.74719791;90.7114912;0.584843582
1081;80.45948886;90.5564589;0.579618648
1083;80.72888101;90.3895058;0.60665903
1085;81.1153651;90.6838024;0.629790936
1087;80.71747257;90.3933544;0.672193785
1089;79.23598327;90.1913819;0.667847461
1091;78.53450672;90.0916298;0.666371671
1093;80.45042027;90.1371578;0.624724906
1095;80.3294775;89.926205;0.643035125
1097;80.89260516;89.8185256;0.63665901
1099;82.41225324;89.7229106;0.693176815
1101;80.44498146;89.6919736;0.720355084
1103;82.02704315;89.6243944;0.73436187
1105;82.76957819;89.5602237;0.703711283
1107;81.92565972;89.2894826;0.688708769
1109;81.54165377;89.2262358;0.663343457
1111;83.77090151;89.1625797;0.669764321
1113;82.98405002;89.1603846;0.708560735
1115;82.57091679;89.0001112;0.769721456
1117;83.68951657;88.8958864;0.813847734
1119;82.61434502;88.8345424;0.818412429
1121;82.93814796;88.628175;0.796714489
1123;82.23936786;88.6382042;0.766459788
1125;83.53109158;88.4842168;0.740527631
1127;83.00011511;88.4990651;0.698445034
1129;82.46434147;88.3456542;0.726351046
1131;83.21353339;88.3042475;0.73204322
1133;82.67469414;88.1864963;0.763532241
1135;82.94962705;88.109836;0.753061293
1137;83.27113024;88.0174691;0.760330694
1139;81.80728913;87.8682309;0.72891018
1141;82.59999115;87.8187021;0.730536524
1143;82.03335725;87.66604;0.70243924
1145;81.94115605;87.6204846;0.697151788
1147;81.39235029;87.5724875;0.726253151
1149;82.45783961;87.4840514;0.720653911
1151;81.474511;87.4209722;0.717675375
1153;81.69093221;87.2751731;0.725498547
1155;80.10842392;87.2343942;0.704578115
1157;80.04700319;87.1448541;0.665804409
1159;80.08843289;87.1105288;0.679028262
1161;78.88710547;87.0024942;0.699524704
1163;78.0656774;86.9195445;0.730685842
1165;77.07662777;86.8482342;0.789437147
1167;77.40016494;86.7432294;0.842350446
1169;77.29974996;86.6811875;0.815872247
1171;76.9963592;86.5846173;0.80575218
1173;77.43815759;86.5156696;0.776007205
1175;76.25659594;86.4495333;0.747970194
1177;76.471939;86.3336109;0.743724137
1179;76.16019431;86.4022312;0.761079728
1181;74.99576684;86.2677083;0.738693221
1183;75.20670942;86.1140368;0.703695636
1185;75.77059408;86.085977;0.667160357
1187;75.43233;86.0441882;0.663876384
1189;76.41574164;85.9788947;0.670408812
1191;75.04206777;85.8634878;0.700882913
1193;73.43784966;85.827255;0.762233248
1195;76.15237567;85.6736651;0.786752841
1197;75.89517183;85.6806251;0.741273395
1199;74.71517933;85.422771;0.706484926
1201;73.45788609;85.498515;0.669303094

File: data/rise_materials/Testdata-1726.txt
Keywords
Material1;Material2;Material3;Material4;Product;Object;Scenario;Method;Reference;Comment;Owner;IsPublic;ImportDate
Painted GFK polyester with Gelcoat handlaminated;;;;IN1-5;Wall panel;;ISO 5660;TRANSFEU;;TRANSFEU;1;2011-03-17 09:30:51
Scalars
Flux (kW/m2);tig (s);qmax (kw/m2);qtotal (MJ/m2);q180 (kw/m2);q300 (kw/m2);Sample mass (g);Mass loss (g);DHc (MJ/kg);Peak smoke production (m2/m2s);Total smoke produced (m2/m2);Specific extinction area (avg) (m2/kg);MARHE (kW/m2);Area exposed (m2);Observations;Test date (YYYY-MM-DD);Test identifier;Product thickness (mm);Thickness1 (mm);Thickness2 (mm);Thickness3 (mm);Thickness4 (mm);Product density (kg/m3);Density1 (kg/m3);Density2 (kg/m3);Density3 (kg/m3);Density4 (kg/m3);Product area weight (kg/m2);Area weight1 (kg/m2);Area weight2 (kg/m2);Area weight3 (kg/m2);Area weight4 (kg/m2)
35;93;116.76;53.44;;;82.30;35.36;13.51;;1044.24;;64.36;0.0088;End flame at 816s.;2011-03-08;c_LSFIRE_IN-1-5_35a;4.8;4.8;;;;;;;;;;;;;
VectorData
Time (s);HRR (kW/m2);Mass (g);SPR (m2/(m2*s))
1;6.762115078;82.3;0
3;8.212656367;82.4574358;0
5;8.808723245;82.2515322;0
7;8.900751671;82.3200753;0.003021679
9;8.096326063;82.38749;0.010026483
11;6.898124385;82.449181;0.033338003
13;5.581399759;82.4720748;0.039470699
15;4.114975436;82.4979396;0.040370942
17;2.865938178;82.3889483;0.037349263
19;2.38541081;82.5514038;0.030344459
21;2.023443428;82.2742489;0.007032939
23;1.779342414;82.3402328;0.000900243
25;1.481284481;82.2660376;-5.37764E-18
27;1.537040684;82.431795;-5.37764E-18
29;1.161142036;82.2316974;-5.37764E-18
31;1.103780317;82.311038;-5.37764E-18
33;1.492165883;82.3804066;-5.37764E-18
35;1.499345969;82.4488626;0.003641699
37;1.313531306;82.4477071;0.00935941
39;1.192110565;82.3377839;0.00935941
41;1.069845271;82.7876185;0.00935941
43;0.431018405;82.3601271;0.00935941
45;0.400060271;82.2785849;0.005717711
47;0.358534416;82.3634842;-4.85723E-18
49;0.412930681;82.287056;-4.85723E-18
51;0.38147046;82.2965098;-4.85723E-18
53;0.240171346;82.2398932;-4.85723E-18
55;0.389589444;82.3860079;-4.85723E-18
57;0.416217994;82.1566607;-4.85723E-18
59;0.387441965;82.3487392;-4.85723E-18
61;0.078276768;82.3422341;0.014740257
63;-0.230100311;82.2679755;0.024556306
65;0.143925932;82.3471667;0.050540329
67;0.09699392;82.2958218;0.070204286
69;0.315049;82.3827413;0.096480305
71;0.239557745;82.283561;0.115258188
73;0.28256623;82.3083298;0.16388764
75;0.512395898;82.2746384;0.20528693
77;0.496094651;82.3270841;0.251891204
79;0.728865375;81.8926468;0.322394471
81;0.921398448;82.2249324;0.406155567
83;0.847687462;82.2537928;0.44290172
85;0.837139864;82.3226543;0.497233483
87;0.903056171;82.3286368;0.599833744
89;0.562106826;82.1597977;0.689402646
91;0.799522994;82.2282304;0.80866823
93;0.707014511;82.1296947;1.324937784
95;4.24808691;82.1077366;1.730131192
97;35.94864691;82.0620874;2.148982839
99;66.64601743;81.8695018;2.427667768
101;85.44644401;81.8276103;2.82094906
103;93.10380942;81.5934317;2.876629014
105;94.56896231;81.586867;3.05514752
107;92.20761577;81.4520812;3.004580345
109;92.15371153;81.4993262;3.027928628
111;90.38120407;81.1264033;2.996565495
113;89.68457753;81.0586702;3.002151706
115;88.99174477;80.9383264;2.855154154
117;90.03114863;80.8790291;2.963052771
119;92.31532053;80.6898001;3.126368362
121;92.88822094;80.459462;3.22761834
123;95.12196098;80.4018709;3.271033483
125;95.82686645;80.1682154;3.332737852
127;97.16643895;80.2139904;3.319585302
129;98.67301641;80.0143447;3.378616155
131;101.5550743;79.8788001;3.367466006
133;102.0909739;79.6275531;3.333474342
135;103.8292684;79.5672101;3.5039528
137;104.2717231;79.4517679;3.606980799
139;108.1408238;79.2220903;3.583153159
141;107.737792;79.0588485;3.680872179
143;111.0805787;78.8465457;3.810880386
145;112.6462942;78.7439377;3.808463898
147;112.0330031;78.5389544;3.799765339
149;112.0542724;78.4788587;3.932194409
151;113.9686362;78.1734018;3.981479741
153;113.0471431;78.0792257;3.91669447
155;111.7328766;77.9082129;3.949089657
157;114.4783403;77.9312713;4.138669464
159;114.7692219;77.530596;4.091829772
161;114.8893988;77.3793397;4.065848756
163;113.3786688;77.1788017;4.217683947
165;114.6688238;76.9571984;4.15324338
167;116.218248;76.7677067;4.001611397
169;115.4470768;76.5754511;4.086997008
171;114.10163;76.5693577;3.98903028
173;116.7286282;76.261314;3.883073662
175;116.7595315;76.1683645;3.7928045
177;114.9721008;75.9804841;3.841304598
179;114.7053483;75.6345354;3.627497717
181;113.7421252;75.4835694;3.596336188
183;113.7583241;75.2386078;3.506773792
185;110.2704168;75.3226575;3.469571883
187;108.3214579;74.9436769;3.307195974
189;107.4939602;74.8690381;3.278386908
191;106.2584503;74.8209399;3.112784691
193;106.4601591;74.5881225;2.925343131
195;103.8287244;74.3768257;2.817947688
197;103.734948;74.3188367;2.631172224
199;101.1651652;74.2229855;2.547660097
201;99.50489696;74.0236185;2.420144428
203;99.93508596;73.8539533;2.322262239
205;99.78813449;73.7287674;2.223630762
207;97.99309083;73.4932137;2.195708586
209;97.05439314;73.4176816;2.019182895
211;93.41648535;73.1680274;1.989335369
213;93.66240463;73.0840905;1.921226701
215;92.60017428;73.0690668;1.800914262
217;90.48520563;72.8782019;1.63987093
219;89.73092896;72.8701546;1.635260819
221;89.0289928;72.5718793;1.535045404
223;89.91679748;72.3341796;1.475937065
225;87.86360976;72.2108643;1.517022877
227;88.15647131;72.1698651;1.490792896
229;88.34712893;72.1818897;1.432151619
231;84.45335637;72.0141388;1.446493572
233;85.66895692;72.0360015;1.397545103
235;87.23911288;71.7846136;1.335957878
237;83.48404347;71.4793066;1.284052732
239;84.8564598;71.3665301;1.236572159
241;83.73936558;71.3557567;1.164027194
243;82.51034341;71.1265891;1.138248361
245;82.80435279;71.0112538;1.127415857
247;83.9432334;70.9632805;1.150628699
249;84.29291306;70.8452763;1.117175648
251;82.85888604;70.6850771;1.150701104
253;81.48703069;70.5637984;1.086713472
255;81.45670111;70.2920082;0.959126907
257;80.58946508;70.193005;0.872797481
259;81.37307352;70.1027521;0.816097482
261;78.77789926;69.9759999;0.737930189
263;80.09408004;69.9477681;0.692841847
265;81.178486;69.8404002;0.701689
267;79.15195872;69.8340586;0.68299163
269;78.81553896;69.5970068;0.643657598
271;78.41606606;69.3616883;0.599060798
273;77.41972543;69.3161909;0.597485584
275;75.45093495;69.1490579;0.545383604
277;77.58011673;68.9384762;0.548183499
279;75.95599739;68.9642186;0.525135432
281;74.58819342;68.9066951;0.491174036
283;74.08409215;68.6994009;0.433760967
285;72.05177007;68.6114188;0.384820457
287;70.71509432;68.4596525;0.328099996
289;71.66285552;68.2261905;0.271954146
291;70.71447693;68.0392861;0.236778017
293;69.48410779;67.9768388;0.227690063
295;68.54189115;68.0677376;0.220737142
297;67.85637303;67.9033026;0.212058532
299;66.41263176;67.9196894;0.229370549
301;63.63214722;67.6954326;0.236599245
303;63.69972229;67.5909955;0.2302451
305;62.82091346;67.4098293;0.204642226
307;63.6612418;67.2051489;0.183003586
309;62.4547476;67.1412142;0.154418765
311;60.23539135;67.1856658;0.139336254
313;60.40216569;66.7111911;0.131572179
315;58.96899349;66.7976195;0.150470748
317;58.13704634;66.8152851;0.134509189
319;58.7028283;66.7573228;0.142691228
321;55.72787173;67.1169853;0.109847155
323;55.65653763;66.5180535;0.085858659
325;54.75137359;66.383362;0.051648151
327;53.64416994;66.1648284;0.049432966
329;54.29505932;66.2454087;0.032583284
331;54.07505015;66.18116;0.069300751
333;52.04496962;66.0805479;0.076032089
335;52.66167413;65.9712538;0.080585843
337;51.42979587;65.8103259;0.08568583
339;51.394431;65.722742;0.076503299
341;51.50446092;65.5475462;0.062238912
343;51.79845887;65.5963455;0.066137917
345;50.98974503;65.4259376;0.077825666
347;51.14469001;65.2166498;0.089538117
349;50.74442826;65.3282147;0.119643991
351;50.09043727;65.2435471;0.12640837
353;50.83071955;65.0678288;0.142728898
355;50.59052882;64.9972907;0.14562999
357;50.91805674;64.8968016;0.126537784
359;50.46633934;64.7696633;0.108401127
361;51.31158117;64.6892479;0.111884444
363;51.60358999;64.5201886;0.102636637
365;51.63060555;64.5720145;0.133772635
367;52.75496169;64.3249732;0.164823678
369;54.40099026;64.3473986;0.184339323
371;52.94188411;64.2946911;0.219059501
373;53.61614729;64.0939064;0.250242429
375;54.07941761;64.0860522;0.249833613
377;54.80266018;63.8512015;0.246496906
379;53.52438191;63.8638039;0.244105223
381;54.58946312;63.7253426;0.211842048
383;54.33433546;63.6379644;0.220047485
385;55.28705923;63.537558;0.222100816
387;54.43073043;63.4133079;0.238829417
389;54.58276345;63.4834468;0.250637311
391;54.70267679;63.4118626;0.248686776
393;54.45421245;63.1498392;0.213022588
395;54.83221806;63.0730418;0.194103622
397;54.72681693;62.9720296;0.174459603
399;53.65912302;62.8068369;0.172793825
401;54.53007907;62.7425591;0.184262414
403;54.71299628;62.7106546;0.200537215
405;53.67090744;62.6349982;0.201401967
407;54.99796536;62.5262818;0.182948415
409;53.32952652;62.5179036;0.177697373
411;53.46699284;62.404647;0.178569276
413;52.79815611;62.3719577;0.169994376
415;52.66327882;62.1949329;0.151907869
417;52.46428776;61.9801963;0.155439475
419;51.82438349;61.8999184;0.142662641
421;51.46601497;61.9946015;0.112931204
423;50.45537349;61.8037898;0.109503573
425;51.35036013;61.6617929;0.128892314
427;50.07292789;61.548096;0.150071428
429;49.03723852;61.7220802;0.133927346
431;48.27964833;61.451486;0.133908655
433;46.4640442;61.2365297;0.110642764
435;46.95207713;61.3049349;0.085371678
437;47.23721993;61.1061577;0.05972278
439;46.40032029;61.1051812;0.064360979
441;45.74632845;60.7126354;0.076818545
443;46.14943612;61.0359099;0.083703026
445;44.8021833;60.917549;0.081878988
447;45.92017271;60.8184907;0.066555698
449;43.75050273;60.6963183;0.05016867
451;42.7036953;60.6918745;0.021913495
453;43.00486821;60.5414572;0.022358409
455;44.69843895;60.4164654;0.031804329
457;45.53485019;60.392251;0.061329896
459;45.10439062;60.2544913;0.080118887
461;46.40554671;60.2863827;0.095207928
463;46.49662809;60.1814908;0.112824087
465;47.48495078;60.2767101;0.091945751
467;48.12590675;60.05927687;0.07474333
469;47.65305512;60.04817399;0.102554941
471;49.60844936;59.8742445;0.149501536
473;49.35399813;59.41889283;0.196276466
475;49.85514284;59.73285285;0.278131887
477;52.05638913;59.65917832;0.343290298
479;52.81606792;59.61903211;0.386668243
481;53.51032871;59.54592177;0.458603438
483;53.67529974;59.38720805;0.531592751
485;56.19231293;59.36454842;0.581569802
487;58.47330574;59.22039097;0.696271207
489;58.53575468;59.13286227;0.844972857
491;60.02861822;59.01985298;0.977871615
493;61.46731286;58.92951736;1.175721418
495;63.54015261;59.01576718;1.409263317
497;67.16704348;58.90539982;1.571001558
499;67.5180896;58.74886014;1.720942452
501;68.43406659;58.71359811;1.924479648
503;70.96891196;58.4469659;2.050289129
505;73.98871562;58.47417924;2.24434343
507;76.08431662;58.43644125;2.490970006
509;77.18385251;58.13377669;2.819220195
511;80.12132858;58.18560352;3.00482405
513;81.87311496;58.09755176;3.227613223
515;84.8906768;57.99120149;3.457417332
517;85.49322558;57.65747151;3.72649151
519;87.22891962;57.79195689;3.894816197
521;88.65505543;57.88214106;4.119244433
523;90.71492556;57.53407499;4.443296887
525;92.89460531;57.35590776;4.637795383
527;94.37187744;57.22447657;4.822534471
529;95.1745101;57.24314621;4.976744311
531;94.52430395;57.05161982;5.141955996
533;96.43644603;56.92205976;5.301137593
535;98.04435799;56.95659259;5.30341423
537;98.71646366;56.79229357;5.234901928
539;96.76211609;56.56868321;5.268362961
541;96.19409389;56.43328961;5.3103052
543;98.43981414;56.37494118;4.989232103
545;96.47415398;56.3261274;4.876451978
547;98.91522483;56.25418658;4.779996908
549;98.80394206;56.06223341;4.627720568
551;96.64127401;56.0136398;4.546742135
553;95.76758221;55.86499687;4.59854235
555;95.87058404;55.62703687;4.492473959
557;96.8630667;55.69862059;4.298669956
559;94.80241471;55.58396034;4.181788972
561;94.52663476;55.52559884;3.878231135
563;92.38410663;55.46793847;3.7167862
565;94.16134278;55.48029313;3.676927944
567;92.28033268;55.2643734;3.586751593
569;91.10844583;54.8101085;3.282694886
571;89.07081508;54.95236725;3.139128891
573;86.30339738;54.91590861;2.958162617
575;87.05804859;54.8665171;2.742185879
577;85.12719891;54.61891211;2.738271884
579;82.49919037;54.68473101;2.78297796
581;82.30284254;54.58363653;2.662551714
583;82.0161226;54.38025;2.537156009
585;79.39782179;54.4623729;2.51526345
587;79.58245085;54.29456534;2.38660958
589;78.49393698;54.26933297;2.257904402
591;76.76752986;54.18179024;2.337931233
593;73.83876246;54.1409971;2.359246511
595;72.60155576;54.19594634;2.31666748
597;71.81367132;54.21534566;2.239484242
599;70.07301896;53.8950842;2.199503155
601;71.00468556;53.85189783;2.089825256
603;69.19899478;53.68257721;2.029320308
605;67.64058419;53.67170852;1.926419138
607;67.59769431;53.62515103;1.887538789
609;67.55336221;53.58049176;1.878881776
611;67.61038304;53.41297307;1.785448222
613;66.88602696;53.26439885;1.656792264
615;66.70097601;53.30770957;1.658085241
617;65.31976061;53.21623201;1.643243089
619;63.65149418;53.20828057;1.593182799
621;63.74238411;53.18797352;1.634915027
623;61.53688737;53.10323724;1.657768794
625;63.33978091;52.97722636;1.59118293
627;62.43858132;52.9018728;1.520506696
629;60.5092207;52.80645993;1.551954428
631;60.58000097;52.82748214;1.50214946
633;60.73337918;52.71781639;1.467443858
635;60.7048623;52.71399188;1.495141427
637;58.92863921;52.72272816;1.494604739
639;57.53555817;52.68668178;1.42931854
641;58.86560815;52.52729452;1.391687348
643;58.67194759;52.45714256;1.416040964
645;58.6998375;52.32035929;1.345989087
647;58.25034273;52.26721149;1.275600589
649;57.36572743;52.30471625;1.228309338
651;57.62775659;52.32653637;1.199326958
653;56.93468904;52.24258444;1.148185182
655;56.17755905;52.10424698;1.109178254
657;56.16277782;51.94491391;1.065914316
659;56.43465195;51.99438816;1.028741613
661;56.30075796;52.00485863;0.984725254
663;56.61024624;51.88708902;0.965811895
665;53.56094855;51.90192109;0.939390958
667;53.98025513;51.84249943;0.960307433
669;53.57723612;51.81027805;0.939374347
671;53.39179557;51.69868553;0.91137243
673;53.80333012;51.69685553;0.83057287
675;52.35954203;51.49073175;0.832636112
677;53.16749017;51.49236917;0.837652548
679;52.39425284;51.47453856;0.829207924
681;52.16847446;51.4371717;0.816121526
683;51.71232671;51.47502098;0.817928074
685;51.45594276;51.40263886;0.772180951
687;51.30939854;51.28010846;0.697813476
689;50.28669331;51.28043846;0.685703285
691;49.35988308;51.21295456;0.674423491
693;49.55281996;51.14097213;0.669477627
695;49.14948059;50.91430758;0.683321036
697;48.34029809;51.11370363;0.741355671
699;47.39984335;51.07698274;0.694657383
701;47.24311261;51.05626294;0.647017983
703;46.12884641;50.96225329;0.627857624
705;45.83020943;50.86232881;0.574130578
707;45.17427812;50.9053376;0.499301755
709;44.64368411;50.71593007;0.489864984
711;44.27217685;50.78550429;0.490903484
713;44.17595987;50.84627352;0.489296237
715;43.49708481;50.80018394;0.511248298
717;42.05755417;50.7929196;0.487809727
719;41.50859337;50.57307907;0.464713619
721;41.20825018;50.56261006;0.433145627
723;40.37487164;50.45586108;0.401693941
725;40.02819342;50.44759222;0.368251611
727;39.29382957;50.44094627;0.382614656
729;39.29981442;50.5153229;0.388451738
731;38.50382699;50.43288403;0.380978597
733;38.57650053;50.40927407;0.345319871
735;37.80011306;50.34397824;0.320674127
737;37.36249684;50.34334534;0.287564754
739;37.13532544;50.33597116;0.243988165
741;36.24621883;50.1724289;0.246206204
743;36.52413474;50.28400836;0.277307224
745;35.63908097;50.31973732;0.26862915
747;36.46092803;50.11307644;0.255045783
749;35.34265478;50.02912451;0.257426666
751;34.49248707;50.06383541;0.220319776
753;33.66269331;49.99922764;0.182650623
755;33.37629479;49.96966076;0.151931357
757;32.61737167;49.90894572;0.138766966
759;32.17782303;49.96677157;0.139355999
761;31.24926277;49.88440093;0.146357413
763;30.86179994;49.92611585;0.127846979
765;29.94133626;49.99794732;0.138000316
767;30.14389238;49.83150184;0.11947979
769;30.36926864;49.68002489;0.099464299
771;30.66396232;49.69087954;0.09324303
773;30.12591743;49.6986534;0.106497226
775;29.50869015;49.69544728;0.111195116
777;28.63415053;49.77661889;0.124508944
779;28.35715448;49.72208287;0.109454466
781;28.03849912;49.59691151;0.089967244
783;28.04941802;49.5462687;0.071087816
785;28.23762837;49.53464373;0.056028126
787;28.30669169;49.54223807;0.058389823
789;27.34811723;49.57089575;0.076294514
791;27.00472946;49.55994432;0.077315241
793;27.07933786;49.462385;0.065191598
795;26.92215209;49.19804972;0.05362435
797;26.60763739;49.50367218;0.040711277
799;26.84717661;49.46264436;0.034837165
801;26.33967106;49.5108949;0.069691815
803;25.80537643;49.3468441;0.070327421
805;25.55494851;49.29917178;0.070327421
807;24.62120264;49.29699824;0.063172547
809;24.7110463;49.15640448;0.048270856
811;24.89267456;49.30847224;0.006724554
813;24.68454091;49.0853985;0.010304648
815;23.89791338;49.25041317;0.021584721
817;22.84035589;49.13571227;0.051335889
819;21.65493369;49.05612097;0.061954963
821;20.66722192;49.22048871;0.061954963
823;20.73077098;49.09813831;0.063844528
825;19.93903714;49.04559535;0.052564455
827;20.10670354;49.02762587;0.045671875
829;20.33618699;48.89414501;0.049442532
831;19.74043349;48.99943609;0.062257201
833;19.83409486;49.06006887;0.063428954
835;19.23779731;48.89545388;0.070600777
837;18.89790459;48.69896056;0.04774219
839;18.75650878;48.80730486;0.039747093
841;18.56498468;48.79629827;0.040365231
843;18.6905794;48.86521345;0.047620361
845;18.38512384;48.94444571;0.048828325
847;17.9248089;48.51817753;0.066474069
849;17.83049088;48.88961889;0.054856275
851;17.58347919;48.87654859;0.041423468
853;17.63560562;48.91050369;0.026025531
855;17.31734168;48.75352368;0.017645744
857;17.55585619;48.74740224;1.94567E-15
859;17.18855905;48.62644054;0.002933026
861;17.27373526;48.7206839;0.01715515
863;16.99996396;48.70952683;0.024147768
865;16.74822588;48.86636797;0.024147768
867;16.65709965;48.70297668;0.024147768
869;16.45217064;48.55238037;0.021214742
871;16.42292755;48.48927114;0.013937288
873;16.69611755;48.57136646;0.02526397
875;16.83368934;48.31931761;0.029824689
877;17.05823477;48.49623258;0.029824689
879;16.75457899;48.57751548;0.029824689
881;16.40949728;48.36431994;0.026691371
883;15.84568685;48.4516967;0.008372071
885;16.24048531;48.46544199;0.003811352
887;16.30676143;48.36689171;0.003811352
889;16.35507268;48.39006037;0.003811352
891;16.21499099;48.49815886;1.93942E-15
893;15.84319478;48.49614887;1.93942E-15
895;15.83282593;48.44080043;1.93942E-15
897;15.69434611;48.43524222;1.93942E-15
899;15.73615584;48.32567276;1.93942E-15
901;15.95872489;48.2894759;1.93942E-15
903;15.61026281;48.29213186;0.001166195
905;15.70989884;48.37491379;0.001166195
907;15.27903446;48.33861967;0.001166195
909;14.99561607;48.35259625;0.001166195
911;15.44947339;48.26257659;0.001166195
913;15.43940011;48.19872559;1.93942E-15
915;15.31362123;48.21789168;1.93942E-15
917;15.23590512;48.16451018;0.000446977
919;15.10859925;48.19047077;0.000446977
921;15.03229284;48.26206805;0.000446977
923;14.79421312;48.25158307;0.000446977
925;14.94490868;48.18341062;0.000446977
927;14.63496919;48.14769473;1.93942E-15
929;14.65442366;48.07853325;1.93942E-15
931;14.66810711;48.12015236;0.005065961
933;14.55759923;48.08596404;0.017906533
935;14.57795769;48.08208437;0.025783475
937;14.42385557;48.14000603;0.025783475
939;14.13225711;48.17466225;0.025783475
941;14.3423429;48.09875757;0.020717514
943;14.67423353;47.99958938;0.007876942
945;14.1164941;47.99718067;0.006648869
947;14.54232356;47.96520703;0.030080978
949;14.47200196;48.08874049;0.032225909
951;14.21848448;48.04980492;0.036562248
953;13.74307569;48.00388034;0.036562248
955;13.93098643;47.94992109;0.029913379
957;14.17023965;47.94615271;0.00648127
959;13.98137261;47.87565624;0.004336339
961;13.71882587;47.92936774;0.000260525
963;13.6967827;47.90102603;0.00805783
965;13.64452341;47.912486;0.023322741
967;13.92285219;47.94202385;0.023322741
969;13.75627919;47.86189643;0.023322741
971;13.57676043;47.80572106;0.02952506
973;13.78975952;47.72141155;0.021727755
975;14.0414683;47.83477842;0.012724328
977;13.71421314;47.76691033;0.020030755
979;13.47735845;47.83783406;0.022432937
981;13.65392444;47.83443681;0.015970093
983;13.44429649;47.77386064;0.015970093
985;13.61967199;47.74217489;0.009708609
987;13.75735505;47.62190126;0.002402181
989;13.53869634;47.65730022;1.93491E-15
991;13.56883027;47.69945353;0.002218047
993;13.5668036;47.68294388;0.002218047
995;13.6004744;47.72417638;0.002218047
997;13.36547649;47.75718115;0.002218047
999;13.43406335;47.70488739;0.002218047
1001;13.25644994;47.64820395;1.93491E-15
1003;13.7340722;47.62424997;0.013083395
1005;13.36599502;47.63254689;0.014626001
1007;13.37191729;47.69791095;0.016520302
1009;13.14133826;47.74965601;0.016520302
1011;13.16755384;47.65860474;0.016520302
1013;12.94278051;47.60354469;0.003436907
1015;13.5436265;47.5335437;0.004571059
1017;13.39436622;47.47099915;0.006650703
1019;13.48506434;47.51486003;0.013583709
1021;12.88099736;47.5853565;0.013583709
1023;13.10899675;47.57842264;0.013583709
1025;12.99616287;47.49463571;0.010906951
1027;13.30365939;47.45640272;0.006933006
1029;13.4212196;47.32721379;0.006431775
1031;13.21301022;47.44124114;0.008670013
1033;12.85109708;47.54694544;0.008670013
1035;12.83724708;47.5452248;0.008670013
1037;12.73747775;47.52552355;0.008670013
1039;13.10792402;47.44609678;0.002238238
1041;13.22205797;47.39980009;0.017666205
1043;12.85483817;47.43068794;0.017666205
1045;13.00461805;47.46638932;0.028336654
1047;12.8057339;47.50707311;0.028336654
1049;12.85783871;47.38295997;0.028336654
1051;12.72740288;47.39033463;0.010670449
1053;12.53369604;47.3252454;0.013870908
1055;12.94039239;47.34904697;0.009997417
1057;12.8812286;47.367195;0.019662145
1059;12.31037755;47.42735988;0.019662145
1061;12.49839061;47.38047239;0.019662145
1063;12.07425818;47.37898643;0.016461686
1065;12.23454269;47.28764532;0.009664728
1067;12.39139301;47.27897775;1.93734E-15
1069;12.32778213;47.27425809;1.93734E-15
1071;12.42924371;47.26165569;0.002246174
1073;12.14282796;47.28668097;0.007644274
1075;11.86411866;47.3720216;0.007644274
1077;11.72257222;47.32883572;0.007644274
1079;11.76920626;47.28208565;0.007644274
1081;11.98804328;47.16571927;0.009969214
1083;11.86707332;47.15540074;0.012084475
1085;12.2225493;47.16222621;0.012084475
1087;11.84233568;47.23145737;0.016216462
1089;11.62139401;47.2301364;0.016216462
1091;11.64805971;47.33963812;0.011645348
1093;11.19168548;47.21739659;0.004131987
1095;11.42660119;47.19957904;0.004131987
1097;11.31823858;47.11374099;0.008281787
1099;11.46324609;47.15755977;0.008281787
1101;11.53429019;47.18591455;0.008984093
1103;11.33569253;47.18884584;0.018801592
1105;10.79932916;47.2112587;0.018801592
1107;10.9850888;47.18316472;0.010519805
1109;10.99674639;47.1377903;0.010519805
1111;10.93336581;47.09503022;0.009817499
1113;11.03449547;47.06408722;1.93595E-15
1115;11.03914481;47.0803496;0.00198104
1117;11.15895777;47.05570949;0.005642002
1119;10.88577043;47.10493601;0.005642002
1121;10.78822067;47.16105476;0.013447207
1123;10.32389599;47.19028971;0.013447207
1125;10.45314741;47.06211883;0.011466167
1127;10.36918273;47.04932386;0.007805206
1129;10.37126562;46.98482447;0.007805206
1131;10.81858963;46.97449288;1.93734E-15
1133;10.31761217;46.96556306;0.000173207
1135;10.30727957;47.07511945;0.000173207
1137;10.31280529;47.11147019;0.000173207
1139;10.03117707;47.07601655;0.000173207
1141;10.22215085;46.99931396;0.000173207
1143;10.21097632;46.94736519;1.93734E-15
1145;10.35318006;46.98291609;1.93734E-15
1147;10.26935727;46.97599481;0.00270125
1149;10.36429561;46.94659439;0.008367084
1151;10.00565139;47.01932005;0.008367084
1153;9.937045671;47.04112565;0.008367084
1155;9.481673688;46.96774144;0.008367084
1157;9.79407133;46.93410232;0.005665834
1159;10.01446612;46.91367236;1.93803E-15
1161;10.13961964;46.88409048;0.002437248
1163;10.00015954;46.86464762;0.002437248
1165;9.907000001;46.93131958;0.002437248
1167;9.725143189;46.95059406;0.002437248
1169;9.51883279;46.94518778;0.002437248
1171;9.873504286;46.89282627;1.93803E-15
1173;9.666103044;46.85424828;1.93803E-15
1175;9.967300102;46.81773448;1.93803E-15
1177;9.87136233;46.86003779;0.007665063
1179;9.848643806;46.86398568;0.007665063
1181;9.794212343;46.9081364;0.007665063
1183;9.682571533;46.89425369;0.007665063
1185;9.601380877;46.86373988;0.007665063
1187;9.87278874;46.79682017;1.93873E-15
1189;9.622083426;46.80528064;1.93873E-15
1191;9.967187949;46.72406741;0.000199675
1193;9.640143083;46.77354167;0.000199675
1195;9.451845732;46.82545173;0.000199675
1197;9.352998167;46.84330992;0.000199675
1199;9.36708738;46.87693453;0.000199675
1201;9.581609343;46.7732257;1.93873E-15
