Repository: johodges/materials

## A Non-Dimensional Scaling Approach to Modeling Material Pyrolysis

This repository contains the data, scripts, and technical documents required to generate the SPyro cone validation cases.

## Instructions
* Clone this repository with submodules
  ```
  git clone --recurse-submodules https://github.com/johodges/materials
  ```
* Pre-process data
  ```
  python materials/scripts/initialize.py
  ```
* Build latest FDS (example for impi_intel_linux target, but use relevant make target for platform)
  ```
  git clone git@github.com:firemodels/fds.git && cd fds
  cd Build/impi_intel_linux
  ./make_fds.sh
  ln -s fds_impi_intel_linux fds
  cd ../..
  ```
* Run cases
  ```

File: data/rise_materials/Testdata-1728.txt
Keywords
Material1;Material2;Material3;Material4;Product;Object;Scenario;Method;Reference;Comment;Owner;IsPublic;ImportDate
Painted GFK polyester with Gelcoat handlaminated;;;;IN1-5;Wall panel;;ISO 5660;TRANSFEU;;TRANSFEU;1;2011-03-17 09:38:35
Scalars
Flux (kW/m2);tig (s);qmax (kw/m2);qtotal (MJ/m2);q180 (kw/m2);q300 (kw/m2);Sample mass (g);Mass loss (g);DHc (MJ/kg);Peak smoke production (m2/m2s);Total smoke produced (m2/m2);Specific extinction area (avg) (m2/kg);MARHE (kW/m2);Area exposed (m2);Observations;Test date (YYYY-MM-DD);Test identifier;Product thickness (mm);Thickness1 (mm);Thickness2 (mm);Thickness3 (mm);Thickness4 (mm);Product density (kg/m3);Density1 (kg/m3);Density2 (kg/m3);Density3 (kg/m3);Density4 (kg/m3);Product area weight (kg/m2);Area weight1 (kg/m2);Area weight2 (kg/m2);Area weight3 (kg/m2);Area weight4 (kg/m2)
35;89;108.50;51.84;;;80.85;34.17;13.51;;1055.25;;65.81;0.0088;End flame at 922s.
;2011-03-08;c_LSFIRE_IN-1-5_35c;4.8;;;;;;;;;;;;;;
VectorData
Time (s);HRR (kW/m2);Mass (g);SPR (m2/(m2*s))
1;4.972478589;80.85;0
3;5.804104406;81.1739495;0
5;6.616380908;80.8596034;0
7;6.872118531;80.4008985;0
9;6.296775213;80.8546699;0
11;5.40156696;80.766095;0
13;4.331316475;80.6710814;0.014969709
15;3.530344579;80.8067914;0.014969709
17;2.527566771;80.8850206;0.014969709
19;1.734555731;80.7852737;0.014969709
21;1.42673294;80.7187551;0.014969709
23;0.948938111;80.7250837;0
25;0.866656386;80.7609888;0
27;0.986256984;80.7697981;0
29;1.023336283;80.8845135;0
31;1.100444511;80.8916361;0
33;1.021380419;80.8623315;0
35;0.67148588;80.7469396;0
37;0.55048657;80.7597505;0
39;0.677142231;80.7396244;0
41;0.315976557;80.6810462;0
43;0.310457209;80.7690549;0
45;0.042102831;80.7468612;0
47;0.08452192;80.7967913;0
49;0.058015036;80.8169725;0
51;0.068332394;80.8111274;0
53;-0.287228511;80.7816297;0
55;0.050216484;80.8084153;0
57;0.269353284;80.4454354;0
59;0.316143177;80.6310605;0
61;0.527346736;80.7177095;0.016683321
63;0.582508664;80.718083;0.016683321
65;0.611851523;80.7648883;0.032957019
67;0.456481577;80.695449;0.052267483
69;0.399595655;80.6547914;0.083333276
71;0.535739604;80.8373623;0.08867348
73;0.380854988;80.8718676;0.10487278
75;0.527087623;80.6607938;0.100048317
77;0.424971664;80.6628299;0.114139183
79;0.450438668;80.6601885;0.141106351
81;0.407639544;80.6527316;0.166560664
83;0.194103008;80.7256067;0.224518615
85;0.115687305;80.7114632;0.303648663
87;0.547060668;80.7152761;0.38159279
89;0.851180193;80.6295;0.64118545
91;7.910556264;80.2620467;1.021190978
93;26.73765404;80.4902398;1.481325201
95;47.58746146;80.5631972;2.085372868
97;65.63101283;80.4732192;2.65697009
99;76.84630982;80.3398869;2.906643613
101;81.2361761;80.2682891;2.903313359
103;83.53759193;79.7545595;2.795351113
105;79.39645274;79.7758178;2.548981563
107;80.04558177;79.8155358;2.43806761
109;77.22234378;79.7130376;2.420999317
111;79.76296696;79.6227015;2.626520946
113;82.51515791;79.5923667;2.76651313
115;84.23593414;79.5054303;2.989142821
117;88.8379854;79.26436;3.133183798
119;89.77705309;79.0805508;3.2501444
121;90.86783711;78.9399784;3.251928415
123;92.39281877;78.9028041;3.395320969
125;91.96641053;78.7716337;3.310407782
127;93.52400787;78.7391249;3.166714098
129;91.90936493;78.7286414;3.145961468
131;91.91059011;78.4891939;3.122345721
133;94.96798216;78.3178498;2.965821067
135;96.40175433;78.0622938;2.984851557
137;96.81258394;77.9535097;3.03408201
139;97.60109715;77.7415945;3.051948219
141;99.60471089;77.7597948;3.150333692
143;100.9658224;77.5490626;3.388953748
145;104.208976;77.3874166;3.577920768
147;107.8329926;77.1364797;3.656642255
149;106.7501481;77.0488557;3.704078995
151;108.4983738;76.7935436;3.680398381
153;106.7592874;76.7484997;3.501213908
155;108.2929774;76.550712;3.419911006
157;105.9804706;76.4083705;3.353324689
159;105.5678121;76.2400926;3.323003515
161;106.3858886;75.9698551;3.347850435
163;103.6698253;75.9668004;3.433848992
165;104.9752615;75.6949516;3.344303016
167;104.7964577;75.5850391;3.398658723
169;102.3024409;75.4384473;3.348685532
171;104.992472;75.296821;3.199698445
173;101.7296034;75.0945609;3.067347917
175;99.12042218;74.9892984;3.017707635
177;98.75023849;74.8633838;2.898590074
179;101.0021462;74.7631143;2.798488462
181;99.09673249;74.6116248;2.713378275
183;98.07376369;74.3743238;2.618320959
185;98.57537672;74.0714396;2.578378387
187;98.91319618;74.1165508;2.427327105
189;99.08973228;73.8214534;2.380699897
191;97.65844068;73.7483978;2.349139407
193;97.35300346;73.4621025;2.334440164
195;96.3622817;73.5348558;2.228031554
197;96.65593523;73.3512668;2.304267062
199;94.56833451;73.0695146;2.237911867
201;95.46369415;72.9070858;2.219248634
203;94.88122979;72.9226325;2.090560395
205;94.73775825;72.7497603;2.017675817
207;91.87003699;72.8178504;1.92117544
209;93.69309137;72.4353309;1.917166692
211;93.29775823;72.2543437;1.780626527
213;92.48670818;72.1869261;1.771376238
215;91.73680392;72.1157439;1.71334213
217;91.41413057;71.5917631;1.642169401
219;92.88733793;71.555827;1.502906639
221;92.1240033;71.8030633;1.517270685
223;90.28924788;71.5664504;1.452212347
225;91.29588935;71.3822836;1.441245208
227;88.55964664;71.3712771;1.379732292
229;90.13918356;70.9814661;1.410811044
231;89.75905509;71.0114437;1.376276904
233;88.28444958;70.8939345;1.358914173
235;89.33254677;70.7374364;1.274894236
237;86.23396646;70.5286721;1.268877644
239;86.98588525;70.2591096;1.2160677
241;86.25289256;70.2836965;1.22592488
243;87.75080797;70.387956;1.276975379
245;87.56579422;69.9186374;1.330674695
247;86.44781298;69.8763573;1.361171562
249;86.71008122;69.803892;1.386932669
251;87.01617125;69.6090065;1.395569111
253;86.23779992;69.5655729;1.430041898
255;87.44805701;69.3639061;1.462322357
257;86.20987219;69.1513425;1.40842674
259;86.7539257;69.1507792;1.375216991
261;88.80029056;69.034798;1.361142323
263;85.59111133;68.8177214;1.274591624
265;87.14508321;68.8925659;1.219369214
267;86.42207304;68.5206276;1.204689106
269;85.20873004;68.4799162;1.171021206
271;85.06477879;68.2818518;1.103063723
273;85.22703005;68.2241648;1.055657106
275;84.60045134;68.005713;1.006169986
277;83.87530994;68.0928425;0.945472085
279;83.45129713;67.9250901;0.897411089
281;82.26715303;67.7417488;0.884317397
283;81.14762342;67.5672677;0.822220984
285;81.3109516;67.2959018;0.731054914
287;79.55222486;67.3037033;0.698050781
289;80.20068866;67.2465926;0.642843123
291;78.8157553;67.0883332;0.559054831
293;77.70409867;67.019432;0.555542939
295;75.28241737;66.9395524;0.559018849
297;77.00133124;66.8317011;0.499078197
299;74.74290715;66.7153623;0.465381353
301;74.40997394;66.5533462;0.412579694
303;73.36719145;66.3789474;0.337618413
305;72.46885072;66.3234746;0.303480073
307;71.52887993;66.1860579;0.28498683
309;70.81802543;66.1139651;0.260870797
311;70.05703694;66.0861881;0.236237878
313;68.70618823;65.9608367;0.232934648
315;68.83855735;65.6986339;0.198023608
317;66.93008285;65.6592173;0.160268969
319;66.1085333;65.461899;0.112242291
321;64.70828848;65.4345478;0.097205495
323;64.22079338;65.4033314;0.075073041
325;62.54080588;65.3780424;0.076230978
327;61.1209055;65.1571674;0.065239002
329;59.61428745;65.1092894;0.065642545
331;58.57039187;64.9147214;0.052170905
333;58.59299329;64.8470309;0.035487854
335;57.08374064;64.6890193;0.018384704
337;56.15892523;64.6829787;0.040400812
339;56.54749601;64.7460463;0.049916287
341;57.36257298;64.7046197;0.054750442
343;55.20199972;64.4250121;0.056887744
345;54.12693092;64.2622948;0.049259097
347;55.29761862;64.2921777;0.034637214
349;55.28339354;64.1336154;0.029475709
351;55.45375193;64.0541625;0.054967155
353;55.39854438;63.8568979;0.074046531
355;54.49202633;63.9188778;0.084233388
357;54.69339626;63.8283215;0.087892851
359;53.9036691;63.6576784;0.102157101
361;53.86487885;63.671822;0.105391394
363;54.50306318;63.4594379;0.114891385
365;55.26141035;63.3484928;0.156430103
367;54.96390652;63.4449247;0.202139155
369;55.58464439;63.2426244;0.251717168
371;55.92558411;63.224175;0.258907193
373;56.41288988;63.0930994;0.279000841
375;57.61417812;62.9611456;0.29289848
377;57.04342644;62.7432029;0.301887058
379;56.84470069;62.7505354;0.30998925
381;56.14595996;62.6978144;0.336026398
383;56.71038068;62.658948;0.362677401
385;57.4227567;62.5110609;0.362364502
387;58.88396054;62.5581279;0.360229262
389;57.85432941;62.5152435;0.348665581
391;58.20753283;62.2747649;0.35615372
393;59.47602123;62.1314596;0.347893379
395;56.90243937;62.1259009;0.327092406
397;58.18123035;61.9564002;0.310801571
399;57.20061018;61.7379344;0.296799639
401;57.78870168;61.6802745;0.262537465
403;58.70501548;61.7141478;0.243051132
405;58.34913397;61.6002434;0.248577158
407;58.64036802;61.598276;0.280845633
409;58.55347246;61.4593317;0.272384994
411;58.90643063;61.3713753;0.262819952
413;58.80709654;61.2097719;0.229599235
415;59.27879748;61.2549813;0.202437826
417;57.24265457;61.0162911;0.130962259
419;56.05805793;60.9428503;0.128921364
421;56.07378994;60.9143431;0.125358207
423;55.26882378;60.9960117;0.119347268
425;55.55113872;60.7608296;0.12118112
427;56.16575457;60.494059;0.124881064
429;55.84549568;60.4975535;0.094525991
431;54.52727654;60.4686064;0.097383564
433;55.08933686;60.3597933;0.126938937
435;55.10250788;60.4808648;0.128776163
437;55.5076953;60.1755302;0.135943903
439;54.35703854;60.1376815;0.138004477
441;54.20192534;59.92753913;0.138392657
443;54.55096019;59.91105658;0.173705288
445;55.20102983;60.0175723;0.233793219
447;52.97849845;59.84146834;0.285601425
449;55.63982363;59.73192598;0.378328232
451;55.39805932;59.59698576;0.463375023
453;56.20339724;59.49767919;0.524260861
455;56.04069205;59.48905227;0.611627073
457;56.89163652;59.33296597;0.73791679
459;58.14509555;59.43784431;0.87678098
461;58.43486724;59.30261522;1.027259124
463;59.43777301;59.23167794;1.181191384
465;60.69890629;59.04217316;1.378553069
467;63.11744352;58.84764678;1.619698387
469;64.66322517;58.89908845;1.758066429
471;63.91764801;58.79370108;1.967811968
473;65.4078513;58.66503472;2.147278969
475;66.16880768;58.65490877;2.381390254
477;69.28880482;58.57518006;2.528909379
479;71.96090438;58.5125668;2.76150183
481;72.82408017;58.38223545;3.015195548
483;75.12247522;58.36450113;3.328810356
485;76.05753434;58.10217391;3.466942903
487;74.61757206;58.13451917;3.648495031
489;79.20469302;58.00125799;3.850642108
491;79.49667527;58.0986794;3.918248358
493;80.76378274;58.04661886;3.871757555
495;82.20794377;57.687792;3.888569249
497;82.79118684;57.5823906;4.034204081
499;83.06663449;57.51072461;4.130867406
501;86.04225748;57.51551202;4.219095486
503;86.29281639;57.31358388;4.33900318
505;86.76136123;57.10078608;4.431662137
507;87.63865861;57.15577742;4.464734393
509;88.35037032;56.6661934;4.534222793
511;88.16402544;56.88580118;4.681470759
513;91.22503612;56.7939104;4.606950529
515;91.95617969;56.71213153;4.709137114
517;92.57619236;56.44434287;4.838170573
519;91.82246545;56.40522827;4.759593318
521;92.07579593;56.34429356;4.738014015
523;92.17405189;56.34704484;4.723014393
525;93.11164365;56.28514722;4.725632643
527;93.27720282;56.08312231;4.628919751
529;94.88235958;55.89386478;4.789836665
531;93.15180763;55.81895154;4.769940552
533;93.83207382;55.76533633;4.908230729
535;93.83502923;55.71134902;4.951541385
537;92.62545604;55.53967484;4.934577577
539;93.75057237;55.45663017;4.692317816
541;93.38330838;55.34704668;4.440104406
543;90.64832419;55.22735031;4.300323959
545;91.49896083;55.24739607;4.096142533
547;86.92366022;55.13782613;3.984937755
549;88.86126329;54.94588603;3.957678567
551;88.80938403;54.84249366;4.01328039
553;87.68017715;54.70352184;4.037433336
555;86.64277462;54.73154759;4.036066079
557;85.10295594;54.65062227;3.823885702
559;85.36610962;54.71671649;3.662916337
561;81.83558213;54.44078236;3.674319756
563;82.47722999;54.27798188;3.521396742
565;81.16935406;54.20158317;3.289408801
567;80.07979608;54.17951482;3.24031005
569;78.24972812;54.17632322;3.118513805
571;77.27296642;54.12232236;2.789272383
573;75.66665839;53.95298721;2.619639371
575;74.53451343;53.8696677;2.490514604
577;73.00441411;53.8319839;2.30277321
579;72.05372792;53.79985832;2.184938412
581;70.67931879;53.67816695;2.112548621
583;69.73672388;53.63879106;2.045123234
585;66.97101639;53.60285501;1.99867877
587;66.16440094;53.38452657;1.902156973
589;65.5224595;53.29767191;1.783460376
591;63.01083525;53.36490806;1.688422041
593;61.63591887;53.27779163;1.526262989
595;61.15652417;53.22694124;1.387235558
597;58.85006983;53.09019861;1.288668125
599;58.41276447;52.99993121;1.257315341
601;57.87015387;53.00063283;1.181694546
603;56.55807048;52.93665747;1.194084047
605;55.27665962;52.9037756;1.172435085
607;54.550898;52.8822579;1.12332308
609;53.2203269;52.78213939;1.080335854
611;52.98132311;52.74195108;1.034437355
613;51.92354177;52.7546638;0.961032921
615;50.33781561;52.59123042;0.901237944
617;50.15219412;52.56975385;0.917274129
619;48.68294808;52.52226104;0.870370138
621;47.61196206;52.47742323;0.830804601
623;47.13235854;52.48441273;0.781560092
625;46.6589068;52.42098753;0.710530019
627;46.48434122;52.30579067;0.644392483
629;45.02495142;52.30554292;0.586963293
631;43.47563815;52.22652937;0.51941501
633;43.11015389;52.17144174;0.470539403
635;42.97451904;52.10354559;0.469171387
637;41.99206053;52.20638732;0.475323826
639;41.30737774;52.12122426;0.444713368
641;41.34393544;52.04799005;0.427710887
643;40.29785396;51.88523118;0.419997988
645;39.43115909;51.98723388;0.369661038
647;39.74425352;51.90149309;0.335475135
649;39.96532642;51.8394987;0.349667046
651;39.03067234;51.80020555;0.341360902
653;37.60311047;51.82082857;0.346516918
655;37.17420504;51.64182087;0.355999654
657;37.18086927;52.12861296;0.339719803
659;36.52967687;51.61502076;0.298128919
661;36.27042168;51.48076957;0.301140624
663;36.19586633;51.39853732;0.262415684
665;35.39204498;51.53217012;0.273892922
667;34.82015261;51.34826419;0.277784288
669;34.72394396;51.39746216;0.283987782
671;34.41918889;51.41165987;0.2705343
673;34.29329697;51.40676214;0.263638607
675;33.80024248;51.23453732;0.235623012
677;34.4642277;51.19492773;0.207398946
679;33.3340194;51.15472732;0.19202137
681;32.75124712;51.18915032;0.18008281
683;31.94869828;51.26750387;0.195705338
685;32.44652096;51.2069127;0.165187698
687;32.51516025;51.07374781;0.155510431
689;32.12293856;50.96814028;0.157207216
691;32.20796456;51.09210148;0.161297535
693;31.78380799;50.96271948;0.166698459
695;31.50848252;50.94491645;0.191172107
697;31.47493551;50.82875572;0.192949984
699;31.33807517;50.81620848;0.197914049
701;31.81022387;50.57732574;0.200400443
703;31.15294353;50.6935276;0.191770948
705;30.95057925;50.72662963;0.184040053
707;30.33875506;50.76096988;0.201314489
709;30.39140031;50.73101785;0.198023744
711;30.55519607;50.72672544;0.189015011
713;30.32574977;50.71148111;0.165291362
715;30.28231104;50.51570247;0.179725863
717;30.39541148;50.52559423;0.176934357
719;29.61680859;50.40763156;0.179455131
721;29.77069442;50.45873065;0.198805651
723;29.41013844;50.49545155;0.205089152
725;29.37897684;50.46484048;0.186172039
727;29.54124012;50.44674906;0.178030938
729;28.54696886;50.28187084;0.183011762
731;27.48453227;50.44637793;0.176336545
733;27.06698237;50.25402461;0.194242686
735;26.713651;50.08913333;0.210394632
737;27.52179704;50.16905413;0.226888607
739;26.66396777;50.09268203;0.242956173
741;27.16546904;50.07154949;0.263677343
743;26.75192679;50.01520912;0.272180966
745;26.48587573;50.08504559;0.299500377
747;26.64138447;50.15573513;0.312691605
749;26.63338081;49.89240388;0.311821468
751;26.71104813;49.91156852;0.312608025
753;27.01996981;49.97206388;0.324437087
755;26.94516062;50.00535849;0.316236557
757;27.02013473;49.9021437;0.335383331
759;26.43904972;49.89076598;0.351984923
761;26.59021989;49.89595258;0.334082891
763;26.98476961;49.70483845;0.304432604
765;26.80554223;49.95822278;0.29754977
767;26.20737892;49.78603909;0.289826378
769;26.23189005;49.67710302;0.307834865
771;26.87729405;49.83266577;0.331608746
773;26.61264741;49.71302505;0.372402839
775;26.52252629;49.62995328;0.351588346
777;25.95712223;49.62296426;0.328797846
779;26.99476931;50.23528481;0.293085138
781;26.29388329;49.51185319;0.295692127
783;26.50819633;49.53908007;0.284903763
785;26.16880387;49.52537784;0.32393186
787;26.15778631;49.40653405;0.344201546
789;26.31070369;49.51714963;0.317908717
791;26.36306221;49.49804015;0.281899181
793;26.20843611;49.31373552;0.272948523
795;26.04480215;49.30819182;0.253119772
797;25.99057845;49.21722426;0.225525656
799;25.86738586;49.25262322;0.2457887
801;24.55945321;49.34421207;0.264361756
803;24.26244808;49.15228552;0.24500212
805;24.75066767;49.14829553;0.244211107
807;24.78497;49.08792501;0.240500071
809;24.88702821;49.05515443;0.227502126
811;24.94148154;49.12504558;0.24050818
813;24.62083581;49.04586702;0.265336451
815;24.72778128;49.07464906;0.239950064
817;24.1262482;49.04095333;0.213489681
819;24.24686078;48.87779575;0.199240153
821;23.91445017;49.04094026;0.14460661
823;23.37743039;48.87642011;0.111118643
825;23.48955033;48.82662988;0.138401666
827;23.12687235;48.94537594;0.156957859
829;22.96994068;48.94490803;0.175436676
831;22.8560711;48.91363648;0.187448914
833;22.50503337;48.88042413;0.17272266
835;22.98313374;48.98052861;0.143636976
837;22.83299011;48.78095304;0.136484165
839;22.57905021;48.78424045;0.129422543
841;21.84377832;48.85455789;0.133746029
843;21.72634692;48.76806081;0.164298428
845;21.52013733;48.73085991;0.174931069
847;21.76606517;48.68221114;0.169031357
849;21.47101064;48.64258799;0.153196774
851;21.84823208;48.60406517;0.152853008
853;21.12426135;48.67943227;0.141068879
855;20.9599338;48.71426753;0.157333906
857;20.60005804;48.62247352;0.157488857
859;20.66368767;48.67376374;0.157016829
861;20.45360024;48.54712044;0.131271419
863;20.28039686;48.49357394;0.114740024
865;20.10591252;48.53627933;0.087310662
867;19.76831007;48.48957088;0.093970305
869;19.95485307;48.50774455;0.108472898
871;19.83071799;48.54508432;0.129027256
873;19.33599385;48.43412422;0.115804064
875;19.45734855;48.25785473;0.113921841
877;19.53504714;48.34210956;0.085481863
879;19.14684264;48.41826151;0.071459497
881;18.75469203;48.56913508;0.064473556
883;18.54091449;48.36435887;0.080462119
885;18.58576863;48.57744506;0.066156796
887;18.30811151;48.30155206;0.07900421
889;18.58390246;48.22981543;0.070654685
891;19.10243708;48.20161113;0.07369271
893;19.34816913;48.31665703;0.072432403
895;19.36658616;48.27895969;0.086791907
897;19.15493172;48.22294932;0.10356476
899;18.88460918;48.33286426;0.112343206
901;18.42872675;48.26796761;0.092356761
903;18.33157216;48.17474377;0.091073699
905;18.37515844;48.02171117;0.072893044
907;18.47326457;48.09101152;0.056034561
909;17.97676006;48.15099736;0.04483733
911;17.88015964;48.18215859;0.078230331
913;17.80389844;48.17021668;0.058527616
915;17.7743812;48.08227476;0.06156586
917;17.66809716;47.98182528;0.049900915
919;17.35607903;47.95960694;0.049091389
921;17.02256392;47.94171972;0.029128003
923;16.30993928;48.06035545;0.04804583
925;15.60691343;47.93933908;0.04704133
927;15.17628261;47.8706305;0.067346469
929;14.871453;47.95755485;0.068685129
931;14.94586408;48.08784459;0.060240555
933;14.75234783;47.85639166;0.041322728
935;14.95931128;47.85571811;0.053192942
937;14.35525049;47.92565185;0.060241031
939;14.43781024;47.30232471;0.067850833
941;14.04548116;47.8795342;0.079097543
943;13.74998745;47.94432245;0.11357434
945;13.53677948;47.87401808;0.120206391
947;14.41998729;47.88657838;0.092622951
949;14.57408076;47.75862766;0.083203156
951;14.32400493;47.70810776;0.087765941
953;14.03712091;47.70820502;0.06941153
955;14.25306455;47.87090873;0.070124567
957;14.12698383;47.78809922;0.074444848
959;13.92028165;47.32319644;0.073246508
961;13.65857842;47.69203844;0.05191768
963;13.74471081;47.66505785;0.035795294
965;13.69134674;47.55713887;0.014946074
967;13.47300593;47.61484037;0.0241884
969;13.3590874;47.56295935;0.032549635
971;12.89910936;47.72231903;0.032549635
973;12.67263033;47.6385321;0.041066562
975;12.75709275;47.50851768;0.040666737
977;13.12053805;47.55076776;0.024904264
979;12.57913162;47.5007027;0.012821077
981;12.30145467;47.50843494;0.012821077
983;12.27163229;47.60365572;0.011027743
985;11.94306597;47.65381803;0.011027743
987;11.87372963;47.61475956;0.019488049
989;11.88630964;47.49097642;0.0151839
991;11.98741011;47.47276065;0.0151839
993;12.19839517;47.48895482;0.008460306
995;12.00392004;47.40022951;0.008460306
997;12.03074653;47.48630031;0.007558835
999;12.05301913;47.3754094;0.007558835
1001;11.67381269;47.45773843;0.007558835
1003;12.00526745;47.4263551;0.007558835
1005;11.97763859;47.45813665;0.007558835
1007;11.61211952;47.33688512;0.008877337
1009;11.48703036;47.34021463;0.008877337
1011;11.43188622;47.41720512;0.008877337
1013;11.71480237;47.46275955;0.010832753
1015;11.27018063;47.29958745;0.010832753
1017;11.35304952;47.36594248;0.001955416
1019;11.33441812;47.32029273;0.001955416
1021;11.56817111;47.38242455;0.001955416
1023;11.7221835;47.23449726;0.007934646
1025;11.25873818;47.36634216;0.015234838
1027;11.02139201;47.55609468;0.015234838
1029;11.1148559;47.63561678;0.015234838
1031;11.26603991;47.17649431;0.015234838
1033;11.34485569;47.14160341;0.007300193
1035;11.31325498;47.21607585;3.5541E-15
1037;11.22729535;47.22278954;0.015530139
1039;10.80347477;47.28856828;0.015530139
1041;11.09652646;47.34317495;0.015530139
1043;10.87183571;47.09590044;0.015530139
1045;10.97890935;47.15979354;0.015530139
1047;10.78582648;47.10178914;3.55271E-15
1049;10.7915816;47.17981076;0.014715931
1051;10.80213249;47.15460597;0.017724738
1053;10.99913328;47.19279686;0.027108703
1055;10.59491885;47.18173511;0.027108703
1057;10.71447378;47.19831298;0.027108703
1059;10.90149547;47.01270287;0.012392772
1061;10.6708782;47.03179879;0.012606062
1063;10.62406354;46.99323581;0.006220947
1065;10.47479509;47.26904606;0.012339822
1067;10.29386717;47.01072142;0.016215021
1069;10.71007885;47.2431924;0.02024707
1071;10.58321827;47.00382772;0.017024973
1073;10.59310376;46.99074484;0.014026124
1075;10.53414503;47.00660852;0.007907248
1077;10.28635645;47.02086188;0.021986577
1079;10.29173667;47.14458986;0.017954528
1081;10.26752299;47.00256385;0.017954528
1083;10.30466794;46.99187275;0.017954528
1085;10.54408209;46.95633491;0.017954528
1087;10.48265699;46.92182918;3.55271E-15
1089;10.40501768;46.90243034;0.003657917
1091;10.54936818;46.95729781;0.005645975
1093;10.2176992;46.98522679;0.014543618
1095;10.04428561;46.97263746;0.021486553
1097;10.03572097;46.88440715;0.021486553
1099;10.19589415;46.80540763;0.017828637
1101;10.19716632;46.90377841;0.015840578
1103;10.14944413;46.83313145;0.006942936
1105;10.10863817;46.87619443;0.008185362
1107;10.1364157;46.90042325;0.008185362
1109;10.01440179;47.21536165;0.016276823
1111;9.927764582;46.88105152;0.016276823
1113;9.901207477;46.77913301;0.016276823
1115;9.791092505;46.80121587;0.008091461
1117;10.0215641;46.91799305;0.008091461
1119;9.822981394;46.75676225;3.54855E-15
1121;9.755890035;46.72628521;3.54855E-15
1123;9.486964479;46.80246329;3.54855E-15
1125;9.566045288;46.80352393;0.00982564
1127;9.25334241;46.8127823;0.00982564
1129;9.437982603;46.75092532;0.010260866
1131;9.252896395;46.73628681;0.010260866
1133;9.371411821;46.67719612;0.010260866
1135;9.479680534;46.61502414;0.000435226
1137;9.474697535;46.72507651;0.000435226
1139;9.307851934;46.66117083;0.005681654
1141;9.297062405;46.73872599;0.005681654
1143;9.233399585;46.85988027;0.005681654
1145;9.010791582;46.6233501;0.005681654
1147;8.920310684;46.77445544;0.005681654
1149;8.832887747;46.66255953;3.54786E-15
1151;9.174668772;46.5574891;3.54786E-15
1153;9.291548203;46.51878676;3.54786E-15
1155;9.294138183;46.63578604;3.54786E-15
1157;9.125505116;46.66002793;0.003640869
1159;8.762389198;46.61587866;0.003640869
1161;8.632306262;46.62046091;0.003640869
1163;9.111391166;46.59873756;0.003640869
1165;8.930496648;46.53622059;0.003640869
1167;8.72321555;46.48272925;3.54786E-15
1169;8.915825043;46.61936204;3.54786E-15
1171;8.941293562;46.51892756;3.54786E-15
1173;8.633714988;46.69267851;3.54786E-15
1175;8.449889941;46.53594575;3.54786E-15
1177;8.365700648;46.59357757;3.54786E-15
1179;8.33924637;46.43091596;3.54786E-15
1181;8.765253628;46.5169045;3.54786E-15
1183;8.614116618;46.42585275;3.54786E-15
1185;8.564892352;46.53383995;3.54786E-15
1187;8.444048967;46.55542539;0.006640554
1189;8.442911651;46.53108625;0.014677764
1191;8.429514451;46.50439549;0.014677764
1193;8.355377065;46.46444187;0.014677764
1195;8.749678243;46.41528503;0.014677764
1197;8.560346608;46.53763688;0.008037211
1199;8.626493428;46.34705936;3.54716E-15
1201;8.406481785;46.46436106;3.54716E-15

File: data/rise_materials/Testdata-1729.txt
Keywords
Material1;Material2;Material3;Material4;Product;Object;Scenario;Method;Reference;Comment;Owner;IsPublic;ImportDate
Painted GFK polyester with Gelcoat handlaminated;;;;IN1-5;Wall panel;;ISO 5660;TRANSFEU;;TRANSFEU;1;2011-03-17 09:42:01
Scalars
Flux (kW/m2);tig (s);qmax (kw/m2);qtotal (MJ/m2);q180 (kw/m2);q300 (kw/m2);Sample mass (g);Mass loss (g);DHc (MJ/kg);Peak smoke production (m2/m2s);Total smoke produced (m2/m2);Specific extinction area (avg) (m2/kg);MARHE (kW/m2);Area exposed (m2);Observations;Test date (YYYY-MM-DD);Test identifier;Product thickness (mm);Thickness1 (mm);Thickness2 (mm);Thickness3 (mm);Thickness4 (mm);Product density (kg/m3);Density1 (kg/m3);Density2 (kg/m3);Density3 (kg/m3);Density4 (kg/m3);Product area weight (kg/m2);Area weight1 (kg/m2);Area weight2 (kg/m2);Area weight3 (kg/m2);Area weight4 (kg/m2)
50;54;134.21;50.56;;;86.68;39.16;11.33;;1812.94;;80.99;0.0088;End flame at 714s.;2011-03-07;c_LSFIRE_IN-1-5_50a;4.8;;;;;;;;;;;;;;
VectorData
Time (s);HRR (kW/m2);Mass (g);SPR (m2/(m2*s))
1;2.609864193;86.68;0.078920128
3;3.184221745;86.5873852;0.088304576
5;4.410422748;86.5960976;0.100627265
7;5.628465201;86.4973801;0.120209463
9;6.262857482;86.6712474;0.123691947
11;5.61241284;86.820615;0.150702735
13;4.608850887;86.426644;0.13726481
15;3.050077154;86.7774334;0.124932524
17;1.863361587;86.2939554;0.109144239
19;1.164139613;86.3517899;0.095957671
21;0.936100764;86.3143893;0.093170606
23;0.543555296;86.7877083;0.128915423
25;0.42861726;86.5614785;0.155068728
27;0.226181057;86.4789531;0.170332605
29;-0.084639779;86.3976744;0.184306827
31;-0.322955906;86.5123388;0.163593685
33;-0.344128538;86.3678222;0.140199439
35;-0.488792539;86.3158807;0.136540068
37;-0.494011941;86.4362711;0.1587251
39;-0.495884401;86.1767511;0.169053856
41;-0.496790492;86.4631503;0.212156048
43;-0.495009357;86.3578768;0.248322626
45;-0.492729766;86.3725885;0.269916452
47;-0.489753485;86.2730092;0.295523789
49;-0.485355882;86.2107315;0.350298367
51;-0.491904574;86.4208441;0.455857414
53;-0.492356382;86.2727897;0.639779584
55;-1.047433719;86.2422796;0.666210493
57;-1.122117607;86.2356255;0.98773071
59;22.09329585;86.2870143;1.49178575
61;55.39463284;86.0126557;2.250087279
63;81.90761318;85.8963689;2.773216322
65;93.37562366;86.0304075;3.386024095
67;92.17940542;85.6483787;3.790794811
69;88.34014331;85.5981417;4.184724805
71;87.35260067;85.4157587;4.476858668
73;86.4820721;85.1602974;4.911574323
75;90.30712443;84.9956049;5.75783335
77;96.32432102;84.918643;6.416081247
79;100.1853115;84.8763055;6.963415264
81;105.1289337;84.4800646;7.316385592
83;107.0070836;84.5089903;7.603783177
85;111.4669518;84.2096828;7.544155648
87;112.7682121;83.8144235;7.591760581
89;111.6851971;84.0093073;7.740505306
91;115.9094403;83.6312663;7.599990844
93;118.0530669;83.34247;7.789511864
95;117.1659752;83.3640557;8.070558178
97;118.5371256;83.1089789;8.171401812
99;122.8174103;82.7838132;8.265549715
101;123.0028128;82.1160325;8.424471056
103;128.9937942;82.5541618;8.400727192
105;127.9870843;82.2023856;8.181638698
107;128.8982949;82.0306339;8.356574017
109;129.0898224;81.818591;8.32594053
111;129.3989477;81.501319;8.435465164
113;131.5357851;81.4007693;8.260501336
115;129.9671874;81.2533183;8.197809505
117;129.0473196;81.0176876;7.867108971
119;131.1465892;80.7594564;7.520954635
121;131.3586723;80.2949697;7.396153572
123;129.810726;80.1261634;7.437781329
125;134.2101365;80.1676015;7.420448318
127;132.3777912;79.8513993;7.427551445
129;131.1155967;79.4299244;7.332162677
131;133.8097592;79.2649198;7.062609639
133;131.7229706;79.0059207;6.764905522
135;132.3611073;78.8366259;6.50269282
137;131.6162059;78.6881992;6.130537464
139;130.0053521;78.2524839;5.836845737
141;127.7495406;78.3785908;5.639271293
143;124.0920652;77.9131602;5.324377428
145;123.1233763;77.791793;5.107378453
147;123.5737552;77.6176441;4.91421095
149;118.3909824;77.1693779;4.672682947
151;114.95111;77.0737266;4.307724875
153;116.7996984;76.9052339;3.98426079
155;112.5754256;76.9099678;3.671399466
157;110.7266421;76.573376;3.409181399
159;109.374406;76.4325463;3.189197205
161;107.3656373;76.1433496;2.954623348
163;105.3291686;75.8859846;2.973386303
165;103.4508459;75.802863;2.754026413
167;103.0096361;75.9236977;2.606038396
169;102.973513;75.6781496;2.600512061
171;101.0117081;75.103365;2.669454398
173;99.94675071;75.4988596;2.523969272
175;99.3834812;74.8649754;2.597702085
177;98.03982474;74.8156765;2.543574118
179;97.67238984;74.7573655;2.422932422
181;94.91909054;74.5625039;2.358330384
183;96.31747534;74.4473741;2.497405257
185;95.93708229;74.0896629;2.40968098
187;96.06016215;73.9893876;2.511122887
189;96.15343515;73.7456544;2.598068855
191;96.9792915;73.7031804;2.591399278
193;95.3678602;73.5530144;2.596482717
195;94.02693475;73.3307642;2.732530176
197;95.49213772;73.0268385;2.753853735
199;93.99479959;73.0526088;2.918472325
201;94.0402247;72.6790018;2.960763436
203;94.93841695;72.5713798;2.928359534
205;94.00570441;72.5391912;2.953753948
207;94.32214051;72.3681644;3.004022898
209;93.1761041;72.3786144;2.870342698
211;92.64494147;72.1171588;2.776604817
213;93.67548678;72.1705878;2.691994367
215;93.71725379;71.6374342;2.688180502
217;94.61117415;71.7548125;2.609463642
219;92.97474853;71.1328759;2.498222261
221;90.45669979;71.1691897;2.551846714
223;91.84767361;71.1869082;2.538414508
225;91.82374368;70.8614088;2.401373071
227;91.12048786;70.7329655;2.289065015
229;89.13221898;70.5325756;2.302107631
231;87.98692658;70.33148;2.154109214
233;86.50429841;70.2951111;2.125287686
235;86.4184204;70.2103872;2.008996105
237;86.00109154;70.0822454;1.925371299
239;85.14843647;69.8616178;1.778939517
241;86.45702458;69.0083175;1.785653898
243;85.47657768;69.4671813;1.667108231
245;85.6343103;69.4486009;1.634384721
247;84.78958602;69.1958281;1.623060339
249;85.07898406;68.9967037;1.598773325
251;83.32319711;68.9309838;1.54403636
253;81.8036516;68.7327334;1.477715274
255;81.42456607;68.5625607;1.414820548
257;79.92084602;68.3929997;1.337081497
259;79.34291244;68.3782711;1.307455443
261;78.08496749;68.1935343;1.249334329
263;77.30054695;68.1344005;1.248799516
265;77.95555411;67.9145957;1.256958063
267;77.78638703;67.7980006;1.189955659
269;76.9629963;67.5802104;1.164165247
271;75.01606693;67.4900282;1.123429253
273;75.3564004;67.3818144;1.078744409
275;74.42513504;67.2081975;1.001707858
277;74.26343959;67.0874733;1.032730762
279;72.4601805;66.8788043;1.04201463
281;73.97344694;67.0751191;1.032272587
283;71.55887824;66.765516;1.001004826
285;71.52686498;66.5649109;1.048416163
287;70.32471168;66.6081519;1.035102182
289;70.17109525;66.1956255;1.029289914
291;70.78865905;66.1276753;1.021349173
293;68.85116528;65.4906936;1.029035386
295;69.09696264;65.7582346;1.032517191
297;67.85594933;65.4573113;0.998320343
299;68.11291517;65.5840693;0.941784
301;65.59780294;65.3778013;0.955357393
303;65.56603578;65.5362357;0.950684238
305;64.47081893;65.5238381;0.966068886
307;65.63906558;64.7419994;0.956615148
309;63.88352482;64.9157532;1.015172241
311;64.06065377;64.8543153;0.989539582
313;62.73547547;64.7960592;1.033493914
315;62.83022299;64.6906578;0.977563318
317;63.8548969;64.5915618;1.034775169
319;62.33119233;64.2684344;0.973538493
321;61.25869581;64.359741;0.957677262
323;60.33634428;63.9839679;0.938511369
325;61.62710562;64.0204192;0.969555532
327;60.95849465;63.9458439;0.982395637
329;60.47216174;63.8374347;1.027406653
331;61.11764874;63.4438886;1.057412223
333;60.44932256;63.5309985;1.055702052
335;59.62278737;63.0595881;1.029979197
337;60.68757215;63.3190136;1.00453568
339;60.80548036;63.281096;1.060434225
341;60.76501657;63.0831239;1.08456105
343;60.40169753;62.8502487;1.058563432
345;60.26327168;62.8253692;1.101295878
347;60.79975017;62.6373657;1.115661623
349;60.23081654;62.6757366;1.088574601
351;62.07531863;62.4771732;1.096418438
353;60.45721454;62.2312725;1.131226141
355;61.07544616;62.0321211;1.12664953
357;60.27058806;62.3571252;1.141842613
359;59.86501398;61.9462474;1.153997242
361;60.18214766;61.8428732;1.141102223
363;60.59152143;61.8115383;1.139452955
365;60.09714286;61.6833815;1.113065363
367;60.51133708;61.698988;1.064043931
369;61.99333167;61.179906;1.004369036
371;60.63094746;61.2395984;1.01358261
373;61.94145699;61.0692609;1.053252318
375;62.13531596;61.6233255;1.079507033
377;62.46103769;61.2061245;1.119114314
379;61.96587428;61.0165047;1.185815447
381;61.94019439;60.6557795;1.201089855
383;63.35361311;60.5619644;1.238904136
385;64.34584776;60.5240323;1.316563977
387;65.81062858;60.6725801;1.394017159
389;65.07851456;60.4579169;1.486842085
391;66.9696147;60.207927;1.649062355
393;69.106837;60.045623;1.729425368
395;68.02334038;59.9104726;1.847015264
397;70.57458577;60.0952122;1.965982736
399;72.07288195;59.7853757;2.12730078
401;73.29974031;59.7882556;2.353297938
403;73.56288669;59.4709459;2.545909427
405;77.59968159;59.4932552;2.793645568
407;78.81647641;59.2289226;3.228494235
409;81.7759833;59.2165656;3.475314031
411;82.65738045;59.1083913;3.863819284
413;83.0339353;59.1754391;4.117622236
415;87.19144852;58.6614881;4.491973557
417;89.01429186;58.7503811;4.836094461
419;88.39295041;58.9523304;5.336463842
421;91.14435785;58.7364609;5.647158718
423;93.03291082;58.3542444;6.262168876
425;94.36369915;58.1552701;6.606710423
427;96.6972221;58.0712176;6.702866913
429;100.347162;57.700287;6.878181738
431;102.1171156;57.876083;6.786006262
433;102.3619916;57.7350507;6.955255239
435;102.512979;57.4380245;7.257663137
437;107.6246749;57.4143272;7.482608146
439;107.6332731;57.4479261;7.487629959
441;106.5023761;57.1743759;7.625784358
443;108.5925823;56.779637;7.398718355
445;109.6476425;56.9411177;7.042232634
447;106.288733;56.7758117;6.897071123
449;108.7266349;56.6627004;6.729053626
451;107.6841449;56.4880157;6.759945622
453;107.1167459;56.361999;6.59682813
455;107.7969872;56.4443233;6.538928177
457;106.6341975;56.1199506;6.270207548
459;106.0886468;56.1494483;6.227957485
461;105.5609924;55.8859111;6.016998913
463;104.2785887;55.710868;5.846452537
465;102.3307671;55.7154616;5.695362807
467;101.7466098;55.5665299;5.582550119
469;101.6502772;55.5715624;5.33267134
471;98.5224735;55.4072972;5.074643847
473;98.52557914;55.2052799;4.809364389
475;97.32609486;55.2179109;4.535016848
477;96.12910668;55.1066373;4.298209846
479;94.5997456;54.8606121;4.164611606
481;93.19656239;54.8828847;3.879029262
483;92.77085518;54.9628215;3.76782204
485;91.53312397;54.6593356;3.431820238
487;89.34967567;54.5297676;3.295998938
489;86.14990451;54.5432074;3.056804583
491;84.02242648;54.6605829;2.9801343
493;83.06178701;54.5540543;2.848460738
495;81.49171667;53.9644842;2.791567571
497;81.27008111;53.9624966;2.655400619
499;78.73836285;53.7682817;2.511083397
501;76.85069303;53.927321;2.429273904
503;75.64846584;53.8486864;2.288277317
505;73.26118777;53.7870695;2.248190779
507;72.16583296;53.7796775;2.1836604
509;70.5443884;53.820654;2.09998918
511;69.84688224;53.576124;1.95972249
513;69.53108574;53.5627946;1.948834221
515;68.4063431;53.3643691;1.864141448
517;65.20214886;53.349531;1.852995211
519;65.87498674;53.3654654;1.807232207
521;62.65410212;52.9222905;1.808369844
523;62.59296614;52.9935475;1.759525631
525;62.60940025;53.2499821;1.758162325
527;61.05241945;52.9876372;1.692784525
529;59.97784932;52.7428332;1.717837912
531;59.54520416;53.0530258;1.747004581
533;59.31292417;52.8600312;1.737933271
535;56.45292425;52.868629;1.74765576
537;56.95350664;52.8113603;1.758402476
539;55.64747626;53.3136546;1.737019964
541;55.29194515;52.601498;1.65168186
543;53.24143033;52.3044439;1.588782317
545;53.55227637;52.40561;1.520323647
547;53.20038356;52.2905102;1.433130556
549;52.34711728;52.2197601;1.371170899
551;51.03345955;52.1522478;1.321493391
553;51.127707;52.4602178;1.316455784
555;51.42064387;51.9155203;1.283378065
557;49.67149462;52.1720919;1.276836405
559;48.83181111;51.9615853;1.24242341
561;48.52902195;51.8378596;1.211453137
563;47.702188;51.7861173;1.146819801
565;47.94447906;51.909651;1.139985923
567;48.09046167;51.7864332;1.115311988
569;46.14115068;52.0085821;1.101064302
571;45.36669651;51.7778069;1.090844679
573;45.56737684;51.7725404;1.101189296
575;44.98786661;51.6201254;1.052042751
577;44.89201776;51.7629958;1.004973741
579;43.54272877;51.5590169;0.950227694
581;43.51139443;51.596483;0.973691089
583;42.70578794;51.5214963;0.945716963
585;41.93083784;51.5010078;0.909799864
587;42.11459498;50.98534163;0.863917493
589;40.39358832;51.4605108;0.824343529
591;40.40946357;51.591477;0.720648694
593;39.23556226;51.2950948;0.693558638
595;38.56540418;51.2888555;0.658793784
597;38.59435006;51.3023498;0.635548124
599;38.52155832;51.05783336;0.629831339
601;37.09654323;51.26042657;0.619999286
603;37.27649403;50.80671972;0.588999099
605;36.31055955;50.88905754;0.599074201
607;35.60421257;50.93508099;0.601762158
609;35.20224348;50.79192311;0.554963983
611;35.12511528;50.7263165;0.529622925
613;34.99793751;50.56725026;0.513558049
615;34.74131627;50.72804417;0.471363217
617;33.72470527;50.74519981;0.447251368
619;32.90346655;50.60423552;0.432883884
621;32.57340235;50.51467111;0.435094692
623;32.30604589;50.98100799;0.410605482
625;31.97534853;50.51409522;0.37899237
627;31.67713558;50.68660082;0.340694431
629;31.41324432;50.46509584;0.332350074
631;31.00660675;50.51251803;0.29910989
633;30.13544481;50.45339814;0.28868816
635;29.82693118;50.8047726;0.297300448
637;29.29757687;50.44161747;0.302975569
639;29.18527638;50.34619721;0.303397339
641;28.35196284;50.37247304;0.295264273
643;28.24605316;50.12470574;0.269922277
645;27.15427348;50.04439801;0.238559384
647;27.30685159;50.38828494;0.234619751
649;26.16810576;50.15246277;0.232657319
651;26.00483513;50.17758634;0.252879459
653;24.87261037;50.26597148;0.270113629
655;24.74721937;50.15886702;0.267152169
657;24.13474149;50.43063263;0.248454727
659;24.03198213;50.11359743;0.234481325
661;24.11267619;49.91437708;0.225025024
663;23.0305493;49.94271;0.222232857
665;22.42260411;49.99508272;0.236770981
667;22.12096229;49.84290112;0.24941273
669;21.67974314;49.87399002;0.234052249
671;21.58695391;49.87330416;0.216686628
673;21.57040001;49.72980335;0.192802738
675;20.84759458;49.89978545;0.197035587
677;20.55526165;49.37207962;0.17834074
679;19.96142017;49.94504154;0.201986279
681;20.19397892;49.81122234;0.203740992
683;19.84457138;49.75606567;0.207554035
685;19.76508847;50.23861236;0.194387653
687;19.17257314;49.63452055;0.183405098
689;18.92726748;49.91539236;0.181265372
691;18.50838881;49.3105327;0.173239227
693;18.00723214;49.75596969;0.190023511
695;17.57976975;49.89251737;0.19086535
697;16.88041191;49.58811268;0.200880349
699;17.0524498;49.53637036;0.161353464
701;16.75819999;49.6450385;0.166794462
703;17.05819775;49.42276567;0.141864744
705;16.68974192;50.17803779;0.153569664
707;16.28901429;49.52058547;0.17081031
709;16.04756793;49.41378294;0.200713925
711;15.9922602;49.61876267;0.193909118
713;15.65642291;49.31704643;0.190504206
715;16.0780673;48.68538955;0.164731264
717;15.39200396;50.17561076;0.155736849
719;14.9238899;49.42106549;0.153319859
721;14.6788099;49.85185635;0.15881459
723;14.22440438;49.48657612;0.172158501
725;14.49900991;49.72438689;0.177362207
727;13.99586936;49.7095623;0.159827828
729;14.45524369;49.2887;0.161199821
731;14.55771386;49.24260806;0.150622069
733;14.27245416;49.31803374;0.1491051
735;14.28449443;49.2638229;0.168998889
737;13.79507344;49.56135694;0.179999809
739;13.83003419;48.80740107;0.18368624
741;13.51247649;49.24461017;0.186120237
743;13.24081656;49.39817651;0.170695092
745;13.09077808;49.21524894;0.144986084
747;13.08676253;49.0226248;0.127393802
749;12.82321425;49.00895247;0.134514096
751;13.21919564;49.28403693;0.149209069
753;12.95427039;49.1192388;0.175934992
755;12.70617252;49.47073625;0.202324277
757;12.35830189;49.00843157;0.222438823
759;12.43990015;48.98629742;0.187174879
761;12.24965382;48.96207869;0.178771208
763;12.11480856;48.82864341;0.157337078
765;11.94581207;48.89574473;0.146420768
767;11.54472661;48.92597028;0.161274924
769;11.68356624;48.92070383;0.199919928
771;11.33885976;48.92122522;0.200972095
773;11.29306621;48.93284093;0.20569971
775;10.87553589;48.74648406;0.191629069
777;10.98866794;48.88406101;0.15858252
779;11.14461751;48.94858434;0.133977214
781;11.018531;48.93230604;0.131145096
783;10.89439914;48.61749288;0.14469857
785;10.49328965;48.72983582;0.164098219
787;10.51803254;49.01628904;0.169642621
789;10.53054524;48.73379904;0.168879664
791;10.22713031;48.79734856;0.135021311
793;10.29247384;48.51075836;0.118402702
795;10.22239249;48.60661753;0.10074596
797;10.14507742;48.70848303;0.126473434
799;9.955054625;48.7985968;0.136300946
801;9.944957359;48.79489403;0.178369567
803;9.906954522;48.93879228;0.184970504
805;9.433260995;48.44720836;0.182612955
807;9.686926849;48.73437493;0.160374863
809;9.816704829;48.58257725;0.158054886
811;9.831041862;48.63375719;0.157356579
813;9.310139848;48.66826092;0.163438314
815;9.388222194;48.67461066;0.178760614
817;9.159522745;48.70486322;0.182885972
819;8.925358269;48.44107855;0.16087971
821;9.177088005;48.72967135;0.15458239
823;8.898657345;48.32750087;0.137230961
825;8.913793124;48.51601082;0.125664387
827;8.967535943;48.49404115;0.134969733
829;9.062233226;48.49260142;0.153973517
831;8.671464272;48.55823553;0.169881548
833;8.468529555;48.62827177;0.167214421
835;8.552732735;48.35259743;0.165550861
837;8.650460562;48.52983411;0.161044943
839;8.364190149;48.51742305;0.161308122
841;8.411375986;48.51776598;0.145337622
843;8.265861346;48.51507801;0.172917167
845;8.219978941;48.46365113;0.178983673
847;8.346052157;48.43965233;0.171883587
849;8.038530524;48.30976886;0.156374737
851;8.15502762;48.39990964;0.125615021
853;7.950513679;48.47172902;0.10189026
855;7.965472316;48.88551424;0.115572109
857;7.922068928;48.30075912;0.131653581
859;7.863381421;48.44072163;0.152957228
861;7.832636045;48.54032457;0.178218922
863;7.742009982;48.30850711;0.182437777
865;7.525461378;48.33896562;0.153191471
867;7.471312407;48.38973366;0.149224757
869;7.453896934;48.15027769;0.159477905
871;7.300307913;48.36735304;0.17622832
873;7.514057961;48.46365113;0.173800226
875;7.285295671;48.34883919;0.195842239
877;7.06053512;48.94575842;0.184846691
879;7.089183878;48.13324553;0.185240742
881;6.964261442;48.17611461;0.18566783
883;7.082642037;48.1970965;0.194064065
885;7.108814873;48.08778397;0.179037635
887;6.857138937;48.1960542;0.181822861
889;6.809953072;48.02228733;0.161432287
891;6.822183536;48.18005034;0.150300265
893;6.637074559;48.27806259;0.15611008
895;6.553384657;48.25374787;0.17312004
897;6.1411647;48.18275182;0.168195074
899;6.362033406;48.16659699;0.160741349
901;6.600111799;48.78740553;0.150691017
903;6.504148528;48.14010219;0.149058611
905;6.446699831;48.0494815;0.138189941
907;6.316194382;48.10147029;0.154177564
909;6.15542404;48.18805927;0.175424247
911;5.898937467;48.1252641;0.184970735
913;6.04830419;48.10570795;0.165473697
915;5.890547893;48.06914713;0.157618135
917;6.116672517;48.12788309;0.164349798
919;6.020007065;47.88493031;0.158805592
921;5.907444212;48.0346844;0.160859984
923;5.516719327;47.99961829;0.172027095
925;5.512522876;48.07077882;0.174651391
927;5.614634429;48.00402042;0.150837835
929;5.541944656;48.08774298;0.162287397
931;5.408146627;47.75948997;0.1509293
933;5.205355841;47.81191767;0.179869613
935;4.972905458;47.99199329;0.204655736
937;4.910974304;47.86042363;0.205663916
939;4.86781042;47.89287026;0.176618333
941;5.079082933;47.90629612;0.169366424
943;5.166873985;47.87550867;0.149504939
945;4.770103973;47.66897925;0.152368353
947;4.803614759;47.93048688;0.169359381
949;4.873680427;47.96237161;0.169560797
951;4.937121333;47.9176644;0.16538689
953;4.791645073;47.88010277;0.160111455
955;4.782070127;47.83305101;0.133242381
957;4.614520761;47.7822685;0.14026604
959;4.490410905;47.97988417;0.162414682
961;4.364478937;47.67904527;0.161155271
963;4.227494414;47.93742602;0.146368614
965;4.321433818;47.77809981;0.146721077
967;4.300298062;47.82220315;0.124671189
969;4.244486075;47.86146592;0.116134376
971;3.904643582;47.7766596;0.136851476
973;3.699163573;48.01455236;0.149385055
975;3.686099961;47.830555;0.158224635
977;3.830485694;47.79469354;0.155118309
979;3.891171302;47.75161851;0.146977962
981;4.008191659;47.66286295;0.142932875
983;3.653654967;47.6071029;0.159154378
985;3.611594523;47.86782869;0.166604677
987;3.385702516;47.75124809;0.182446793
989;3.352518717;47.78860425;0.171318141
991;3.583051466;47.73033469;0.154058952
993;3.420752423;47.65005446;0.13046952
995;3.401188077;47.75580119;0.129588276
997;3.131035462;47.7216264;0.129121851
999;3.001007975;47.79387022;0.150556243
1001;3.14601471;47.70725423;0.164037589
1003;3.176645557;47.70180981;0.149131411
1005;3.159924524;47.68820597;0.133242222
1007;3.147918734;47.76371413;0.120206931
1009;3.028306326;47.81289148;0.111890228
1011;2.847637566;47.7980394;0.113799913
1013;2.829063916;46.90626107;0.14630675
1015;2.954797428;48.0653069;0.136828615
1017;3.059893787;48.08879877;0.127582951
1019;3.036825202;47.44684388;0.128212799
1021;2.832881229;47.57423086;0.138874384
1023;2.725315253;47.65234451;0.139616046
1025;2.663303108;47.66254751;0.143695097
1027;2.559466954;47.6177858;0.156826876
1029;2.569283494;47.57764569;0.152262416
1031;2.580852135;47.62879813;0.149810857
1033;2.664405582;46.84485064;0.148485156
1035;2.596383094;47.58414591;0.168169414
1037;2.547568042;47.45789721;0.185946599
1039;2.37147966;47.64078378;0.217205666
1041;2.158319218;47.60965341;0.208762409
1043;2.399169889;47.62698799;0.188294142
1045;2.217027999;47.56956827;0.159414427
1047;2.378338039;47.43323956;0.146194783
1049;2.319539679;47.50903567;0.113636037
1051;2.237500332;47.5948428;0.135559972
1053;2.158333421;47.56491919;0.163453651
1055;1.948045055;47.71852702;0.180643639
1057;2.044817352;47.67642579;0.166516405
1059;1.92479023;47.49349773;0.166475764
1061;1.835310784;47.51371176;0.155700635
1063;1.694465204;47.46275176;0.149369227
1065;1.611495572;47.59958739;0.161160283
1067;1.667356697;47.52071987;0.17463991
1069;1.694264635;47.49541784;0.169597381
1071;1.889474337;47.42697229;0.146851087
1073;1.946816749;47.43319856;0.12974344
1075;1.717414521;47.47529979;0.145804174
1077;1.537812044;47.50660815;0.157567866
1079;1.444882478;47.51593381;0.162154887
1081;1.167973611;47.54521256;0.16054605
1083;1.57510278;47.41908684;0.168212236
1085;1.55930396;47.64171611;0.134755124
1087;1.428092264;47.37745202;0.123807904
1089;1.55077341;47.58749177;0.158457297
1091;1.241652516;47.60137052;0.176717962
1093;1.140299341;47.5603111;0.184898171
1095;1.012625938;47.41169529;0.188712956
1097;1.33376371;47.24222058;0.16995846
1099;1.331833583;47.3699095;0.147859424
1101;1.221402479;47.17170443;0.154659728
1103;1.165893951;47.59135901;0.152312189
1105;0.99139405;47.40217767;0.155392373
1107;0.827208438;47.35596273;0.156543964
1109;1.011027243;47.41402682;0.136854069
1111;1.218829724;47.50743099;0.111870626
1113;1.133798516;47.2773002;0.091666519
1115;0.976391349;47.42001965;0.108702476
1117;0.781281251;47.32876808;0.126393395
1119;0.69751542;47.1015862;0.137192763
1121;0.63936632;47.2003798;0.142356139
1123;0.704933466;47.30404243;0.149851079
1125;0.886830662;47.22765645;0.14634136
1127;0.807477687;47.26547902;0.148847634
1129;0.527290065;47.36077629;0.166977518
1131;0.557988804;47.39518403;0.192486701
1133;0.486749787;47.34906459;0.187156135
1135;0.60018828;47.24143874;0.17184736
1137;0.713895166;47.23045439;0.15730248
1139;0.688216496;47.18422498;0.149090594
1141;0.295227792;47.18260679;0.13963662
1143;0.230075302;47.25677073;0.185838463
1145;-0.018442384;47.15168237;0.196161514
1147;0.324172139;47.03706288;0.205741272
1149;0.477847688;47.17867106;0.203587747
1151;0.478786758;47.28208674;0.191429469
1153;0.206090035;47.40737515;0.172127215
1155;0.06215418;47.24545695;0.169348748
1157;0.006609323;47.29294762;0.166669779
1159;0.105065498;46.99668932;0.162981821
1161;0.082625771;47.12798502;0.176276168
1163;0.086302335;47.01543613;0.175276701
1165;-0.304034538;47.37497;0.186801643
1167;-0.229479481;47.38813492;0.197321729
1169;-0.051968471;46.95626125;0.19703045
1171;-0.075374404;47.02744927;0.192790704
1173;-0.166535327;47.15415088;0.198968116
1175;-0.318726428;47.01270716;0.200875419
1177;-0.292143524;47.11100736;0.205704151
1179;-0.31692248;47.21355872;0.2197788
1181;-0.486724229;47.17735433;0.222513041
1183;-0.313265404;46.64391661;0.19141013
1185;-0.207832768;47.06571076;0.178681785
1187;-0.380847757;47.14328952;0.181873957
1189;-0.49409009;47.12480364;0.185109038
1191;-0.476959669;47.19361913;0.188726557
1193;-0.488599353;47.20275234;0.194996326
1195;-0.478450589;47.14667685;0.182046967
1197;-0.48559821;47.03862608;0.162253724
1199;-0.48948952;46.92902609;0.141897577
1201;-0.487274628;47.08166011;0.130699359
