Repository: johodges/materials

## A Non-Dimensional Scaling Approach to Modeling Material Pyrolysis

This repository contains the data, scripts, and technical documents required to generate the SPyro cone validation cases.

## Instructions
* Clone this repository with submodules
  ```
  git clone --recurse-submodules https://github.com/johodges/materials
  ```
* Pre-process data
  ```
  python materials/scripts/initialize.py
  ```
* Build latest FDS (example for impi_intel_linux target, but use relevant make target for platform)
  ```
  git clone git@github.com:firemodels/fds.git && cd fds
  cd Build/impi_intel_linux
  ./make_fds.sh
  ln -s fds_impi_intel_linux fds
  cd ../..
  ```
* Run cases
  ```

File: data/rise_materials/Testdata-1730.txt
Keywords
Material1;Material2;Material3;Material4;Product;Object;Scenario;Method;Reference;Comment;Owner;IsPublic;ImportDate
Painted GFK polyester with Gelcoat handlaminated;;;;IN1-5;Wall panel;;ISO 5660;TRANSFEU;;TRANSFEU;1;2011-03-17 09:44:35
Scalars
Flux (kW/m2);tig (s);qmax (kw/m2);qtotal (MJ/m2);q180 (kw/m2);q300 (kw/m2);Sample mass (g);Mass loss (g);DHc (MJ/kg);Peak smoke production (m2/m2s);Total smoke produced (m2/m2);Specific extinction area (avg) (m2/kg);MARHE (kW/m2);Area exposed (m2);Observations;Test date (YYYY-MM-DD);Test identifier;Product thickness (mm);Thickness1 (mm);Thickness2 (mm);Thickness3 (mm);Thickness4 (mm);Product density (kg/m3);Density1 (kg/m3);Density2 (kg/m3);Density3 (kg/m3);Density4 (kg/m3);Product area weight (kg/m2);Area weight1 (kg/m2);Area weight2 (kg/m2);Area weight3 (kg/m2);Area weight4 (kg/m2)
50;52;138.19;53.42;;;88.92;40.34;11.82;;1527.90;;81.12;0.0088;End flame at 761s.;2011-03-07;c_LSFIRE_IN-1-5_50b;4.8;;;;;;;;;;;;;;
VectorData
Time (s);HRR (kW/m2);Mass (g);SPR (m2/(m2*s))
1;6.494010949;88.92;0.071815087
3;6.682847799;88.889091;0.107561417
5;6.366534477;88.7529075;0.145477021
7;5.806477816;88.7837697;0.169778716
9;5.455602865;88.7792991;0.189780228
11;4.637468072;88.926519;0.170630962
13;3.464072577;89.0121477;0.148685386
15;2.583362034;88.8790525;0.107841734
17;2.051455185;88.8206869;0.099585851
19;2.024109688;88.9579272;0.082696736
21;2.171810334;88.8852619;0.088107306
23;2.235724547;88.8504668;0.096654366
25;2.097325029;88.6701756;0.130439003
27;1.593920512;88.9756076;0.146968245
29;1.403231983;88.889146;0.17020502
31;0.996162721;88.7830018;0.181592518
33;0.944238697;88.8149719;0.202503685
35;0.916455987;88.5905504;0.227885896
37;0.850054154;88.7774238;0.268115968
39;0.740492442;88.7082345;0.316323676
41;0.976537792;88.6864023;0.394253766
43;1.084842008;88.6617282;0.466291152
45;1.008018644;88.741871;0.544563891
47;0.901314414;88.7765291;0.630269074
49;0.765844303;88.7848771;0.62343497
51;0.982830437;88.7407192;0.701791979
53;2.914447896;88.6912675;0.92911803
55;18.23640576;88.4100368;1.205022335
57;46.60285696;88.3694168;1.704282434
59;67.92740993;88.3422636;2.422888723
61;81.7497407;88.3090115;3.12093642
63;89.04556156;88.2735098;3.512067978
65;92.70400823;88.048413;3.719962171
67;90.80612761;87.9402118;3.725133797
69;88.36094825;87.9144192;3.885481879
71;87.63330391;88.4354961;3.918482
73;87.5656345;87.3709656;4.041823438
75;89.88113632;86.8170858;4.345950312
77;91.98244578;87.2322104;5.029702251
79;93.60244644;87.0955566;5.083886605
81;99.43921255;86.9543323;5.290044599
83;98.4207551;86.9160438;5.699505626
85;99.41689613;86.7404533;6.147915529
87;102.8898511;86.273786;6.100245744
89;104.1321419;85.2249064;6.434000677
91;105.98653;85.6632181;6.823096668
93;106.3882099;86.2415314;6.98500029
95;110.1270873;85.5252534;7.0118615
97;114.8930437;85.8493362;7.167569967
99;118.9817532;85.2599373;7.583740898
101;120.3939717;85.2354003;7.791664512
103;126.1307834;84.9158266;8.185624739
105;125.8806888;84.6943776;8.468343631
107;126.2121048;84.3039371;8.677630046
109;131.2265077;84.1308701;8.736893915
111;132.873675;84.3290332;8.627621234
113;133.2409823;83.6263046;8.602674728
115;134.7158806;83.2699781;8.64204427
117;132.6817414;83.3994352;8.707265677
119;137.6658583;83.0970042;8.435319021
121;138.185547;82.9535145;8.342442321
123;134.7899507;82.5786197;7.941369887
125;133.7510053;82.3471596;7.731960054
127;130.8542164;82.1362705;7.428832334
129;131.0814915;81.9560338;7.025822528
131;127.8061301;81.5501789;6.934129395
133;128.8341988;80.9866825;6.717544752
135;125.1495044;81.1180327;6.416941096
137;124.9303823;81.1888503;6.127926102
139;122.3455527;80.8300336;6.183616284
141;121.9720791;80.6388863;5.695931902
143;117.5455912;80.3967569;5.493793149
145;116.2939985;80.3789839;5.21967849
147;114.0738431;79.7836553;4.852183655
149;111.5649645;79.8335619;4.502261441
151;111.762365;79.6459969;4.229689771
153;112.8073524;79.5215588;4.093558193
155;108.6903959;79.2423915;3.907725161
157;107.9757335;78.8432948;3.744476677
159;105.8531466;78.8957794;3.602184888
161;105.021454;78.770601;3.490245286
163;103.9729738;78.4804735;3.215247598
165;103.5204967;78.3954323;2.989978104
167;99.80856971;78.1854866;2.92748721
169;99.48657866;78.0203571;2.70570915
171;100.4597594;77.8857546;2.611757913
173;98.17949594;77.5941188;2.485016278
175;98.60713995;77.4733174;2.375160651
177;94.59214384;77.0762393;2.311665638
179;93.76019405;77.1191354;2.314478669
181;94.67143969;76.9823822;2.337214378
183;95.91288385;76.8987012;2.389499624
185;94.42579231;76.7310926;2.432533525
187;91.32681314;76.3010305;2.358168879
189;92.70858259;76.3300483;2.32436598
191;91.92172104;76.206735;2.421183927
193;92.35432861;75.898901;2.410640997
195;93.38300713;75.7526027;2.464521572
197;93.94302606;75.677628;2.529962573
199;95.15479834;75.6045884;2.629304917
201;92.53261249;75.5562064;2.553193151
203;91.34482295;75.1933146;2.672667002
205;93.18477788;75.0667804;2.793533531
207;92.69204424;74.846867;2.81825033
209;92.97620157;74.8284632;2.779124215
211;92.08349889;74.5360436;2.877992097
213;89.86270769;74.4899223;2.84598548
215;91.37528088;74.1819281;2.849468832
217;92.59338518;74.153984;2.859570887
219;92.38239652;73.9509388;2.981537377
221;91.86375227;73.7952175;2.947988997
223;91.20703737;73.6490451;2.902334395
225;92.33125828;73.2798012;2.734024724
227;90.61220947;73.3778973;2.687257556
229;92.08000082;73.063524;2.41062594
231;92.56336965;72.9270024;2.288388961
233;90.73012254;72.8309083;2.258593183
235;90.31169574;72.7919885;2.130731484
237;90.97081883;72.5447619;2.094879619
239;87.6786679;72.452645;2.203032847
241;88.34818516;72.1166981;2.147000835
243;87.32840815;72.0629247;2.001904409
245;88.27355565;71.9488656;2.041176988
247;88.17283709;71.6887992;1.930989984
249;85.66225888;71.4974652;1.785887602
251;83.35472268;71.2843541;1.631113528
253;85.14146478;71.1843971;1.568189505
255;86.12019199;71.4607438;1.479277342
257;83.68936605;71.1226737;1.403908932
259;82.32534204;71.0260741;1.313256561
261;82.58628339;71.0448774;1.302714833
263;81.67421264;70.7214104;1.238896541
265;82.22508355;70.5587109;1.136191553
267;79.53537179;70.3419635;1.090036706
269;80.26065054;70.2522997;1.056401544
271;79.25412718;70.0177953;0.985237571
273;79.03729879;69.8655732;0.937522783
275;76.23071658;69.5565758;0.89525233
277;76.15577861;69.5677545;0.886644873
279;75.33315677;69.5818952;0.826315315
281;73.18216735;69.4141178;0.817043835
283;71.82105222;69.3726754;0.740757945
285;71.46209416;69.0952469;0.709824096
287;70.32825502;69.0419708;0.611828408
289;69.78620402;68.8337421;0.569323488
291;69.48954945;68.7809869;0.525752064
293;67.29566058;68.7336352;0.536273098
295;66.11053295;68.4070293;0.522734385
297;66.46990213;68.721759;0.509542365
299;64.82723961;67.9573845;0.489694519
301;62.82262264;67.9428324;0.471529228
303;60.65560026;68.6778442;0.422364694
305;59.98313179;67.7276217;0.395993129
307;61.06532914;67.5229309;0.384877124
309;59.24347757;67.5935561;0.391936461
311;59.33628284;67.5093662;0.383049755
313;56.09582119;67.3487821;0.397631304
315;56.45551143;67.2315966;0.39726504
317;54.66234184;66.7864374;0.401114113
319;55.54466229;66.9840367;0.382824857
321;55.33648782;66.8721602;0.373687285
323;55.98429839;66.7167962;0.337380029
325;55.34347975;66.7859132;0.314625264
327;55.46754496;66.5123948;0.283270182
329;55.48671064;66.4715828;0.280841197
331;53.94073701;66.3195922;0.26839818
333;54.22608273;65.9344568;0.306393946
335;53.98773099;66.183345;0.317340679
337;54.76780867;65.9960283;0.36037699
339;55.34731796;65.9597993;0.36680107
341;55.27942691;65.8895977;0.378499721
343;55.84935109;65.9137764;0.358100668
345;56.77342664;65.7053828;0.344461583
347;55.41737734;65.1891561;0.312271184
349;57.27751192;65.5198608;0.308624805
351;57.6753806;64.9547617;0.344049447
353;56.81430573;65.0626335;0.397383897
355;58.93205471;65.2513344;0.451014543
357;58.24230747;65.2282829;0.521186665
359;58.75696022;64.9395271;0.555089912
361;59.11152529;64.287635;0.569251898
363;59.51092475;64.5384713;0.581915349
365;58.89743965;64.6289516;0.59168065
367;60.35672462;64.2115335;0.628509383
369;60.69327148;64.1566089;0.661308378
371;61.27163215;63.8969837;0.675074662
373;61.19397565;64.0526892;0.705345315
375;60.82565072;63.5545949;0.758292254
377;60.921788;63.7554305;0.755826168
379;62.44127813;63.6718869;0.80934536
381;62.03913827;63.5123538;0.883213946
383;62.46510286;63.3492158;0.956637829
385;63.09803957;63.3771368;1.073462646
387;64.16906346;62.8967456;1.168232348
389;65.38361019;63.2349108;1.224296997
391;65.74180331;62.7616931;1.306895811
393;66.89690085;62.9846803;1.420219416
395;67.39882697;62.6460193;1.496657208
397;69.36678524;62.7715696;1.585448364
399;68.15758659;62.535569;1.739646232
401;70.07928527;62.4892817;1.808960268
403;70.355942;62.3357829;1.919762845
405;71.88445483;62.3389792;2.011854831
407;73.8474974;62.2862216;2.20955127
409;71.98160729;61.8725487;2.389813918
411;75.36051411;61.7418299;2.58039023
413;75.32923788;61.9429274;2.836372929
415;79.63003582;61.8542148;3.032667786
417;81.49754653;61.3527742;3.147417923
419;84.01326463;61.251719;3.240017864
421;84.81125619;61.2782562;3.487722738
423;86.66960199;61.3706316;3.659212341
425;88.09970475;61.1054612;3.97459463
427;91.20701656;61.0487963;4.251636332
429;91.9662061;60.9648283;4.479041184
431;92.88294699;60.7619476;4.653468864
433;94.01488545;60.660536;4.575942318
435;94.999927;59.885863;4.657870473
437;95.58292667;60.3307487;4.736485196
439;98.76664301;60.1002065;4.737298772
441;100.4459282;60.0252598;4.605077178
443;100.3872821;59.8909332;4.612244022
445;100.6626191;59.8090203;4.408210121
447;98.33370211;59.7059205;4.237928886
449;99.60379368;59.5635324;4.112355177
451;100.619487;59.4521493;4.096139852
453;100.5572902;59.247541;3.990086267
455;98.61339992;59.055975;3.915805842
457;99.27603463;58.9597324;3.854812253
459;98.99906554;58.8465941;3.701529057
461;97.44980332;58.7336883;3.525883903
463;97.4402838;58.7839485;3.309946941
465;95.88638716;58.457864;3.064096009
467;94.50312325;58.549636;2.810540772
469;92.99649879;58.4480999;2.702288228
471;90.93532534;58.3155154;2.50683823
473;88.58879617;58.1196839;2.470164173
475;87.63016014;58.3372657;2.381965735
477;88.60516336;57.9720824;2.237471789
479;86.83914401;57.9079845;2.063920325
481;84.59605273;57.6180783;1.982918773
483;83.42573358;57.6777736;1.908130085
485;82.33539388;57.5135803;1.793327224
487;79.692787;57.4076426;1.736492174
489;76.76572386;57.384823;1.657949198
491;76.78021115;57.2548301;1.631545006
493;71.3296232;57.110068;1.554592222
495;73.3204099;57.1072836;1.449524465
497;70.08208524;56.8870413;1.393859248
499;70.6136828;56.9072409;1.38344889
501;68.68233171;56.7433071;1.306747574
503;68.43419097;56.8738745;1.266964394
505;67.72160616;56.792044;1.324420923
507;67.0216713;56.7340499;1.276059467
509;65.16553395;56.4908511;1.218517482
511;63.92508433;56.3974605;1.182825289
513;64.19891444;56.3193748;1.100993938
515;62.84464797;56.1959385;1.037435597
517;61.7541999;56.1731045;0.999397334
519;61.20438005;56.1451835;0.993568211
521;60.48894847;56.0016976;0.954741344
523;59.95352584;55.8971572;0.960449587
525;59.15638976;55.9853638;0.940277116
527;60.19359598;55.7636409;0.929307891
529;58.6204664;55.6760781;0.898589218
531;58.21763051;55.5902434;0.878553744
533;56.98444931;55.6754197;0.911030934
535;56.9975036;55.5635292;0.879844514
537;57.06189749;55.3291082;0.894093752
539;55.62019285;55.3812609;0.915605131
541;54.32285055;55.1652973;0.901253083
543;53.82686089;55.2547658;0.86498828
545;53.1951393;55.1021597;0.886034484
547;54.60376805;55.1144473;0.920744254
549;53.5823295;55.0402703;0.916183121
551;52.96497155;54.9730185;0.912848581
553;51.94027022;54.9538598;0.93250809
555;52.21705845;54.7664076;0.941992691
557;51.26177381;54.7367719;0.859791946
559;52.40518659;54.6922977;0.833377937
561;51.35791938;54.5722072;0.877867927
563;50.35062976;54.461278;0.900135842
565;50.95100112;54.5568482;0.93152999
567;49.68533954;54.4311349;0.992026637
569;49.24741915;54.3314915;1.056273807
571;48.2541882;54.255092;1.085499356
573;48.98188839;54.191077;1.028442618
575;48.23742584;54.1493052;1.029249729
577;47.89356575;54.1888555;1.035646559
579;48.19647862;53.9063129;1.029671676
581;47.83230878;54.0126895;0.995261254
583;47.27066509;54.0288849;1.000030315
585;47.64197887;53.9806533;0.980929302
587;47.46629711;53.9194629;0.956609567
589;46.03401314;53.6941466;0.907695599
591;46.02742065;53.582586;0.879358523
593;46.85604066;53.5566396;0.904186837
595;45.51428587;53.5545135;0.864642698
597;45.09435469;53.4999737;0.883777482
599;45.51711287;53.6103681;0.93051975
601;44.46386521;53.4687879;0.958458286
603;44.7691275;53.2550738;0.896856384
605;44.31110785;53.2964067;0.887269489
607;44.50184399;53.0786059;0.839542379
609;43.70776069;52.7047843;0.756802287
611;42.96659056;53.4155523;0.73632713
613;42.41942095;53.1057466;0.73482959
615;41.73416551;53.1348744;0.714878584
617;41.2815891;53.1439801;0.721351395
619;40.28496693;52.9190482;0.717757246
621;39.62604527;53.0082007;0.673835342
623;39.96773777;52.8379451;0.645408738
625;39.10179709;52.813164;0.609732973
627;39.2100903;52.7746561;0.559543254
629;37.89775177;52.7725715;0.586719813
631;38.53362603;52.7051827;0.586608654
633;38.60343947;52.7719001;0.591831285
635;37.52043981;52.4950614;0.583655172
637;37.84582773;52.56075;0.564941191
639;37.00253597;52.4963502;0.507706902
641;36.93031567;52.4431961;0.473113351
643;35.65271902;52.4755198;0.471780362
645;35.40547707;52.4305521;0.486963396
647;34.91749025;52.4931688;0.471820957
649;34.29663637;52.3136426;0.463777411
651;33.94665516;52.2243661;0.45121814
653;33.96285244;52.2230498;0.414039684
655;33.75200699;52.1074845;0.380555664
657;33.36262458;52.1782886;0.39072407
659;33.4018551;52.1407;0.403030767
661;31.99065607;52.1456645;0.397813106
663;32.45251723;51.9630794;0.402990126
665;32.35211075;51.934418;0.40638631
667;31.35019948;52.0396293;0.401345089
669;31.94125078;52.0448128;0.372296417
671;31.20859005;51.9456628;0.366079493
673;30.55637788;51.9317715;0.348452821
675;30.2004108;51.75534414;0.334012621
677;29.73840634;51.8367622;0.325746835
679;29.79642929;51.9714857;0.356432187
681;29.04064816;51.70419169;0.348332057
683;29.24124017;51.68552687;0.363150118
685;27.85460545;51.73159132;0.34774261
687;28.18305658;51.66483341;0.338785859
689;27.41468696;51.55460255;0.292864463
691;27.01757444;51.4682475;0.285588198
693;26.87256188;51.54295983;0.281503729
695;26.45233894;51.58481411;0.293945356
697;25.58759432;51.52009931;0.292671303
699;25.01923306;51.64773276;0.288980755
701;23.91249344;51.5649705;0.275288013
703;23.43054172;51.30478105;0.245407048
705;23.53260316;51.29116371;0.236390279
707;22.85244334;51.41868671;0.247571606
709;22.16196229;51.27633816;0.261548759
711;22.30361339;51.46097942;0.278619828
713;21.98169027;51.25702848;0.288717273
715;21.57673813;51.22541819;0.270155339
717;21.89524354;50.95110351;0.236793376
719;21.20480656;50.91672326;0.220621963
721;21.02771982;51.23381104;0.2035321
723;20.75529026;50.87961356;0.216737378
725;20.573357;51.15155715;0.228330777
727;20.52078411;51.24442594;0.237529609
729;20.16402633;50.9831667;0.229648508
731;20.04127997;51.11374857;0.234469702
733;19.81515672;51.02454107;0.206436158
735;19.5997849;51.01385817;0.217880833
737;19.14539599;51.05776906;0.216541765
739;19.34612295;50.90321541;0.238203219
741;19.1909552;50.86683304;0.223321438
743;18.27589439;50.89596035;0.213278389
745;18.2409873;50.82911996;0.181949474
747;17.94435457;50.87910664;0.171278846
749;17.6140383;50.892587;0.149638445
751;18.00896243;50.83667647;0.166387999
753;17.62156303;50.86007188;0.179833902
755;17.58236931;50.85802829;0.178066795
757;17.41586762;50.87744698;0.165701801
759;17.33787154;50.55107454;0.171347722
761;17.22524028;50.64313496;0.171199622
763;16.66278659;51.10458738;0.184120982
765;16.88828586;51.19967822;0.201095252
767;16.97321511;50.40469524;0.207716423
769;16.76149929;50.7897067;0.187075212
771;16.88428301;50.44169449;0.168822544
773;17.14388128;50.33977449;0.149865128
775;17.46325506;50.81950684;0.151850959
777;17.28887576;50.43720988;0.171801987
779;16.96473003;50.70243282;0.186823532
781;16.45040476;50.72891364;0.176155294
783;16.81947294;50.45148559;0.16051878
785;16.34911126;50.46493894;0.164781935
787;16.17763081;50.49131027;0.149047399
789;16.43844725;50.45480443;0.141449728
791;15.96941312;50.39320252;0.165733974
793;15.59171791;50.33589326;0.188152407
795;15.53592624;50.25871241;0.166289632
797;15.49779005;50.30066268;0.162922222
799;15.26940443;50.50300894;0.150604731
801;15.60918363;50.26037207;0.12746673
803;15.54796388;50.32913258;0.123809295
805;15.18346682;50.29753628;0.15421612
807;15.26496106;50.23560494;0.182283582
809;15.0043875;50.45266486;0.201075399
811;14.60984861;50.24514957;0.220288756
813;14.58204184;50.10459767;0.198180604
815;14.53109209;50.27531917;0.173057713
817;14.58428575;50.05867019;0.139974641
819;14.19220734;50.23641379;0.132740355
821;14.25635558;50.27570358;0.125314543
823;14.21363153;50.80125344;0.147267867
825;14.22729322;49.77127258;0.161192542
827;14.24869461;50.03336865;0.1774434
829;14.20047115;50.21067286;0.18147421
831;14.28142198;50.21078234;0.185824665
833;14.08527703;50.21961411;0.195624324
835;14.20060311;49.93458807;0.178322478
837;13.85265886;50.02741634;0.155075416
839;13.90091375;49.95846387;0.16042894
841;13.71073658;50.05595473;0.157351373
843;13.61857393;49.95046942;0.145839898
845;13.66951869;49.92141012;0.169375263
847;13.56399375;49.9750716;0.193229469
849;13.55917492;49.95024996;0.182038003
851;13.30589552;49.73387494;0.172667442
853;13.24229593;49.95491207;0.167799129
855;13.21015722;50.39273515;0.143224327
857;12.83003823;49.88220233;0.12445072
859;13.06939017;49.8180774;0.132906172
861;13.10388731;49.92012088;0.14178781
863;13.05959882;49.91632261;0.162547277
865;12.86293611;49.83061193;0.182443969
867;12.8242629;49.81414167;0.210286295
869;12.8319223;49.86876296;0.211027592
871;12.43642826;49.78768786;0.23389187
873;12.13459126;49.71758313;0.209407466
875;12.26396401;49.93866174;0.188737716
877;12.22464459;49.62796422;0.160582207
879;12.45077946;49.73550711;0.146937733
881;12.82813643;49.74214432;0.125552085
883;12.61430407;49.43887983;0.133475437
885;12.70002857;49.77502986;0.14606985
887;12.41909772;49.67017494;0.172262422
889;12.3665056;49.72549608;0.18534
891;12.47860842;49.6403473;0.19279626
893;12.23185207;49.59018265;0.195655564
895;11.97804987;49.75044118;0.177026022
897;11.895609;49.81887178;0.161833989
899;12.01465471;49.46943384;0.155033099
901;11.79159306;49.47938988;0.145747217
903;11.83308801;49.76313971;0.144020493
905;12.00880567;49.6897851;0.165683442
907;12.02940768;49.66414063;0.185178332
909;11.71383584;49.54746453;0.210266987
911;11.55967606;49.60923091;0.222780315
913;11.43297615;49.73067957;0.219847738
915;11.63105372;49.67840283;0.227305463
917;11.71970749;49.48593111;0.210946785
919;11.30780291;49.52497443;0.188604472
921;11.15561515;49.42426119;0.16502015
923;11.05927377;49.48782373;0.181755879
925;11.10661741;49.45044007;0.162193417
927;11.27057138;49.44857542;0.144203764
929;11.52982685;49.37572822;0.155061163
931;11.03770533;49.443131;0.185138196
933;11.20089536;49.38575276;0.192594343
935;10.99298191;49.48128203;0.208364336
937;11.34402698;49.39845177;0.230623954
939;10.89903883;49.48365504;0.22198515
941;10.64751494;49.3029635;0.209074194
943;10.8877292;49.41500402;0.184941458
945;10.60759275;49.37933453;0.181885075
947;10.87280072;49.31318;0.166413103
949;10.8067728;49.26633371;0.17486787
951;10.53622108;49.32203925;0.176528807
953;10.38719507;49.25725548;0.193116996
955;10.53113289;49.27705809;0.198599776
957;10.3332283;49.2500009;0.235109197
959;10.4158893;49.32046207;0.218720886
961;10.31098791;49.10891459;0.216508354
963;10.37448729;49.15079636;0.197745039
965;10.20733181;49.2092029;0.175691559
967;10.29034948;49.22375305;0.146450576
969;10.31083325;49.26557984;0.16958157
971;10.09994294;49.15566442;0.182007722
973;9.877903306;49.34336407;0.192499378
975;10.12622278;49.32613946;0.219727856
977;9.757169962;49.26648515;0.23096301
979;9.666340367;49.17343743;0.209925995
981;9.993705252;49.20757073;0.195621398
983;9.795823522;48.98597122;0.192227099
985;9.787291827;49.12559032;0.181691578
987;9.686402174;49.20987477;0.20781019
989;9.457107903;49.19284213;0.241400984
991;9.430006045;48.90108338;0.244794306
993;9.293612996;49.16549699;0.241762469
995;9.282366822;48.97006334;0.228806126
997;9.333736372;49.35282622;0.186749378
999;9.54453287;49.24946601;0.159800788
1001;9.320471169;49.20455382;0.147903004
1003;9.412886677;49.13394217;0.168122152
1005;9.32975603;49.2159086;0.195040224
1007;9.247724538;49.22726386;0.222455375
1009;9.144067555;48.90186522;0.227710908
1011;9.160306346;49.02712614;0.238249257
1013;9.121997242;49.12227196;0.221435592
1015;8.868286459;48.946284;0.199014559
1017;9.098877758;48.7368621;0.182825342
1019;9.090859883;49.05230469;0.175297678
1021;9.194115113;48.94912245;0.178023234
1023;9.033099445;49.01700562;0.185719004
1025;8.744680874;49.00968255;0.191737213
1027;8.601936346;49.21445537;0.208869376
1029;8.586425151;48.93524418;0.218060167
1031;8.406664795;48.95094659;0.222648024
1033;8.579099567;48.94023619;0.188159372
1035;8.552752448;48.9177731;0.195349185
1037;8.394031488;48.79568006;0.165257808
1039;8.426347694;48.76614086;0.143137715
1041;8.684844111;49.01542843;0.124307761
1043;8.600305135;48.92527462;0.137284511
1045;8.804963698;48.92000865;0.144366499
1047;8.553492912;49.19997371;0.174121652
1049;8.357106533;49.01147871;0.198140828
1051;8.269804268;49.29254056;0.212203293
1053;8.507551527;48.6905097;0.229768955
1055;8.279881351;49.31763664;0.20910664
1057;8.398516602;48.85752892;0.185735186
1059;8.24836585;48.8427733;0.180123185
1061;8.581259536;48.77302501;0.191460383
1063;8.256532733;48.81364504;0.208999007
1065;8.23234959;48.88963262;0.227095275
1067;8.35277728;49.04712071;0.249231967
1069;8.368328184;48.6191847;0.252812569
1071;8.185733429;48.72483497;0.217565392
1073;8.004345523;48.66781365;0.190398104
1075;8.169624153;48.64912182;0.165324712
1077;8.138690196;48.83893307;0.140088434
1079;8.196878037;48.62569892;0.138591144
1081;8.159264615;48.75054842;0.173899014
1083;7.967417346;48.82922397;0.182069419
1085;7.93094138;48.76358987;0.19878968
1087;7.949591558;48.8091884;0.229553916
1089;7.996636191;48.70013681;0.223626296
1091;7.869163351;48.6603811;0.195607477
1093;7.89671859;48.62631629;0.185866055
1095;7.731116024;48.71784133;0.182124985
1097;7.953061857;48.41208084;0.172059955
1099;7.808541121;48.77955273;0.201923507
1101;7.919154706;48.71710049;0.235631132
1103;7.833371803;48.66703181;0.251646675
1105;7.750345246;48.76069643;0.250996964
1107;7.588427855;48.59155163;0.236396176
1109;7.503661364;48.48702613;0.194558434
1111;7.663877999;48.46147764;0.185500497
1113;7.617891825;48.56072318;0.169326843
1115;7.699101394;48.80682937;0.188401271
1117;7.394892572;48.76401527;0.216717605
1119;7.332386137;48.71560578;0.232141043
1121;7.430046821;48.57852368;0.203173128
1123;7.457291498;48.61065488;0.194621057
1125;7.664957387;48.37239314;0.182837005
1127;7.312370746;48.72387515;0.153433017
1129;7.459515392;48.48163669;0.152977588
1131;7.40745326;48.63112984;0.19591842
1133;7.042058609;48.61678516;0.220235135
1135;7.047669933;48.82251779;0.193719014
1137;7.234771603;48.52093998;0.183503556
1139;7.368935915;48.31474094;0.185461933
1141;7.381267858;48.72623418;0.157242027
1143;7.36852481;48.5661816;0.154765645
1145;7.20685311;48.58282983;0.18953894
1147;7.177985544;48.45208349;0.222411916
1149;7.06329522;48.71476944;0.233253082
1151;6.937307939;48.67272319;0.244973937
1153;7.130909606;48.43207541;0.231552105
1155;7.065659308;48.55230332;0.195837787
1157;6.907103205;48.43352913;0.182406405
1159;7.033451471;48.48698513;0.196410054
1161;7.022619261;48.49471962;0.198752261
1163;7.016147974;48.48354282;0.225809661
1165;6.825825964;48.55596509;0.260583719
1167;6.874236085;48.62584988;0.277843598
1169;6.514650941;48.31923906;0.230674109
1171;6.852577572;48.20584081;0.202572837
1173;6.735971633;48.40095902;0.176914569
1175;6.893140463;48.40522418;0.157033553
1177;6.86151037;47.97665729;0.155691252
1179;6.808010144;48.8076797;0.193451282
1181;6.804384277;48.32929157;0.213351793
1183;6.745886053;48.58697152;0.209289393
1185;6.629518747;48.42181743;0.205613483
1187;6.954047001;48.44532281;0.168871714
1189;6.841517823;48.31450798;0.139308727
1191;6.851263;48.41956886;0.140976669
1193;6.481704508;48.24369039;0.154710911
1195;6.387353588;48.29861409;0.192724448
1197;6.446799834;48.75740556;0.204120356
1199;6.544915886;48.40677387;0.21168982
1201;6.690550259;48.35131575;0.203528986

File: data/rise_materials/Testdata-1731.txt
Keywords
Material1;Material2;Material3;Material4;Product;Object;Scenario;Method;Reference;Comment;Owner;IsPublic;ImportDate
Painted GFK polyester with Gelcoat handlaminated;;;;IN1-5;Wall panel;;ISO 5660;TRANSFEU;;TRANSFEU;1;2011-03-17 09:46:47
Scalars
Flux (kW/m2);tig (s);qmax (kw/m2);qtotal (MJ/m2);q180 (kw/m2);q300 (kw/m2);Sample mass (g);Mass loss (g);DHc (MJ/kg);Peak smoke production (m2/m2s);Total smoke produced (m2/m2);Specific extinction area (avg) (m2/kg);MARHE (kW/m2);Area exposed (m2);Observations;Test date (YYYY-MM-DD);Test identifier;Product thickness (mm);Thickness1 (mm);Thickness2 (mm);Thickness3 (mm);Thickness4 (mm);Product density (kg/m3);Density1 (kg/m3);Density2 (kg/m3);Density3 (kg/m3);Density4 (kg/m3);Product area weight (kg/m2);Area weight1 (kg/m2);Area weight2 (kg/m2);Area weight3 (kg/m2);Area weight4 (kg/m2)
50;60;133.79;56.72;;;85.81;38.48;13.07;;1866.81;;81.45;0.0088;End flame at 713s.;2011-03-07;c_LSFIRE_IN-1-5_50c;4.8;;;;;;;;;;;;;;
VectorData
Time (s);HRR (kW/m2);Mass (g);SPR (m2/(m2*s))
1;5.38589537;85.81;0.040793419
3;5.465089336;85.5567193;0.062584593
5;5.434599194;85.7379366;0.062584593
7;5.670651738;85.5767457;0.062584593
9;5.669215091;85.6505417;0.044460871
11;5.547355285;85.9048323;0.050721661
13;5.156448538;85.8554312;0.065396512
15;4.56157945;85.8114923;0.065396512
17;3.749489139;85.7166759;0.065396512
19;3.020316404;85.8472144;0.059071931
21;2.351297472;85.6175259;0.052866735
23;1.903758;85.6930336;0.044746902
25;1.813915914;85.6718482;0.058697238
27;1.715862891;85.9223975;0.058697238
29;1.950251812;85.6502899;0.098240747
31;1.743289163;85.6926381;0.144013074
33;1.349139567;85.7805153;0.172287927
35;1.290713654;85.8445308;0.223322874
37;1.534248591;85.7261222;0.284628406
39;1.428147478;85.4215684;0.284964987
41;1.356629872;85.8628478;0.349137254
43;1.54131021;85.6683991;0.393114253
45;1.616170641;85.6902588;0.45241196
47;1.70697578;85.6369557;0.505943312
49;1.834526182;85.6778776;0.584676112
51;1.576435094;85.547739;0.664741887
53;1.460651132;85.6524845;0.834867803
55;1.27703307;85.629594;0.957023214
57;1.695121762;85.6958151;1.138132647
59;2.05349896;85.6064132;1.421095558
61;9.993054209;85.5878449;1.93005454
63;36.8476684;85.495947;2.738604522
65;67.92238269;85.3888044;3.463713012
67;88.1275185;85.212693;4.014255908
69;96.6517603;85.0599225;4.480023706
71;95.92629754;84.6391981;4.748439911
73;95.03385112;85.0093146;4.819155281
75;88.90668412;84.6086552;5.301110467
77;93.62488978;84.4250997;6.062054421
79;99.39913038;84.4624718;6.895734037
81;106.9508364;83.6634571;7.386563498
83;111.3525615;83.8209061;7.812346413
85;115.6377256;84.4244572;7.876242123
87;117.6176545;83.7210548;7.742718988
89;115.3953451;83.381488;7.648638863
91;116.8278999;83.289469;7.515352329
93;119.4240381;83.1222559;7.211061352
95;118.447223;82.8467475;7.253884083
97;119.6824571;82.7095443;7.258537521
99;120.4271492;82.4682107;7.17147379
101;121.2360738;82.0466674;7.259461455
103;121.8419062;81.9664151;7.338002059
105;123.8077972;81.7144121;7.393079438
107;126.2287803;81.7889011;7.577722533
109;130.7611085;81.6467841;7.696751084
111;129.7822817;81.3761152;7.768839644
113;131.2409272;80.758286;8.084984169
115;131.1712521;80.8608094;7.922399411
117;133.4147519;80.6679007;7.712402856
119;132.4766047;80.3380594;7.566808237
121;133.7914311;80.2070265;7.482335621
123;133.6498869;79.9862639;7.089955901
125;133.1156924;79.8332975;6.991625549
127;133.3448496;79.3870266;6.897867182
129;132.2941412;79.2606414;6.737070095
131;131.2362125;78.8012055;6.411147241
133;129.4500273;78.9407166;6.495334989
135;129.7253804;78.6926083;6.509705099
137;129.3906243;78.6009034;6.298617832
139;125.3023679;78.1893402;6.175410555
141;125.566999;78.2125436;6.085095507
143;122.8474461;77.8943981;5.751980435
145;120.6437818;77.7425329;5.269890828
147;123.1083213;77.2155554;5.034249329
149;119.2800154;77.1307254;4.592530476
151;117.793;76.8183277;4.459650083
153;115.4577925;76.6016517;4.237732357
155;113.3211058;76.4265705;4.21094156
157;111.0281208;76.4499935;4.111887006
159;111.3627353;76.0917218;4.031602896
161;110.0154598;75.9931602;3.837716209
163;110.6411036;75.7143609;3.668449251
165;107.8458358;75.6900327;3.371176062
167;106.1703097;75.5338338;3.190634225
169;104.4483586;75.1226425;3.099645078
171;102.7351595;75.1435424;2.965135709
173;103.8827445;74.7647124;2.812823919
175;102.1210275;74.6140785;2.722229558
177;101.6960356;74.6694146;2.584960693
179;97.49801041;74.4748998;2.558329005
181;100.1928831;74.2895881;2.538492876
183;99.51550058;74.2919346;2.633494909
185;98.52824358;74.2025062;2.6513688
187;99.06553174;73.8770931;2.669715426
189;97.94887966;73.6417812;2.646978753
191;96.59544329;73.3907409;2.630280638
193;96.16761899;73.423462;2.613579057
195;94.87302958;73.2810464;2.690262221
197;94.45661788;73.1356665;2.735985014
199;97.31821719;72.766479;2.688255205
201;96.23815128;72.8351575;2.751938265
203;94.97400834;72.6436171;2.772659579
205;96.43003945;72.4118156;2.748254009
207;96.26162862;72.0156823;2.772960612
209;95.79093425;71.780096;2.842879394
211;95.638121;71.8206885;2.885294128
213;95.98170934;71.6816043;2.932954745
215;95.35166531;71.6656815;2.883593706
217;94.6156462;71.4571239;2.864020683
219;93.98869445;71.2676006;2.737125379
221;94.79342296;71.1146931;2.659994926
223;92.80977445;71.135578;2.546656091
225;93.21016361;70.7660215;2.416308029
227;93.94627073;70.8209313;2.286760204
229;92.31914648;70.5007291;2.282137554
231;91.39196524;70.2785127;2.198765336
233;90.57014016;70.3004144;2.104279188
235;90.22914254;70.0466567;2.143985252
237;89.64975649;69.9726847;2.034765169
239;90.27798434;69.8356325;1.885385688
241;89.53479785;69.4404441;1.700312935
243;88.74272821;69.4289649;1.58687601
245;87.2252432;69.1418403;1.485111986
247;88.29453103;69.0938022;1.451878826
249;87.31395432;68.9710778;1.415699779
251;87.01009161;68.7359154;1.397240109
253;84.86467156;68.5584328;1.341035674
255;82.81439599;68.5891368;1.325592953
257;81.71005174;68.3068272;1.217029832
259;83.51138988;68.1194434;1.114397878
261;83.34651072;68.0132173;1.05980509
263;82.92725263;67.7466231;0.975703184
265;81.00363954;67.576409;0.907539926
267;80.38913499;67.7429883;0.97968129
269;79.09926382;67.3847997;0.998097954
271;79.15016993;67.3120349;0.990029318
273;77.55859817;67.3716347;0.968958789
275;78.04890979;67.0244864;0.926545048
277;77.67820582;66.9127473;0.849529551
279;75.89475733;66.7913266;0.878734413
281;75.37405939;66.8433984;0.861463153
283;74.49006905;66.3849368;0.843043091
285;74.18850227;66.4059187;0.788241901
287;72.67331156;66.2706472;0.784345115
289;73.94883251;66.2594424;0.757566633
291;71.57903927;66.1884184;0.760073759
293;70.82493152;66.0458928;0.754337033
295;72.48385773;65.8943006;0.762107786
297;71.03716415;65.8729213;0.746150794
299;70.23543812;65.5275966;0.754947868
301;69.41650455;65.4571774;0.757544203
303;69.56268607;65.3925586;0.745202303
305;68.18775412;65.2705331;0.729649142
307;68.63069314;65.1008948;0.697387704
309;66.64867317;64.8378795;0.679916729
311;66.22226118;64.8579696;0.643552806
313;67.04788061;64.6910883;0.658801084
315;65.72576625;64.6990842;0.625709924
317;66.62948121;64.463167;0.626238396
319;65.64372713;64.1655674;0.602435573
321;65.35144102;64.3115367;0.604397633
323;64.87300105;64.2584506;0.60242447
325;63.8406875;64.004199;0.666785779
327;64.39350742;63.9609315;0.677547132
329;64.00461829;63.8913067;0.692862067
331;64.66903295;63.67581;0.743861985
333;63.50590077;63.5668689;0.798198397
335;62.46747726;63.4433501;0.78636586
337;65.04602173;63.3104097;0.771827211
339;63.24291496;63.0084204;0.813943235
341;63.55040455;63.2850801;0.825200937
343;62.90793061;63.0094483;0.83604515
345;63.99116069;62.5498484;0.883533142
347;64.01411509;63.32921;0.979929428
349;63.25930175;62.6950759;0.995179472
351;63.062821;62.7243412;1.036699342
353;63.01351213;62.4112711;1.022226457
355;64.88243648;62.2882323;1.015876949
357;63.44234474;62.0950612;0.953617881
359;64.36317426;62.0421806;0.940320326
361;65.25658533;62.1619701;0.920444842
363;63.86427433;61.8603242;0.929466668
365;64.78971804;61.71818163;0.90810954
367;64.52956338;61.58871103;0.924786282
369;64.05199126;61.56202426;0.927973831
371;66.16983672;61.39510151;0.894320224
373;65.95344415;61.46934744;0.922982578
375;66.45946843;61.25732053;0.964840297
377;66.02218643;61.10492043;0.955160355
379;67.22684552;60.82620314;0.971643143
381;67.22853777;60.8813463;1.018997542
383;67.21932559;60.8360497;1.098429555
385;69.05422032;60.69191898;1.172031004
387;69.21890654;60.53772224;1.305452316
389;68.20797484;60.39778771;1.424604489
391;69.48977307;60.34259004;1.614408445
393;69.54622729;60.23964125;1.814367233
395;71.48413931;60.29359067;1.998331546
397;73.89371256;60.16274835;2.113001086
399;73.43156368;59.98577404;2.337367021
401;74.48178977;59.86469629;2.411710206
403;75.47522586;59.87716137;2.540421095
405;76.06319645;59.56123984;2.645074769
407;78.22482239;59.54109478;2.90037423
409;79.7895798;59.39142365;3.026776531
411;81.11290945;59.22066115;3.245093552
413;82.24041716;59.07599553;3.536271925
415;84.46319396;59.22382902;3.905807109
417;88.24504333;58.96594313;4.191936886
419;89.43228181;58.82304667;4.442199252
421;91.69010868;58.60885318;4.857034903
423;89.91690817;58.62648873;5.125306523
425;93.26848628;58.4936033;5.412539958
427;93.69477854;58.55206482;5.601390389
429;94.97467998;58.22000197;5.891577501
431;98.56539177;58.16490029;5.763657335
433;98.49286038;57.9007616;5.821532088
435;98.59109326;57.70169366;5.928039489
437;100.638816;57.80506738;6.141086873
439;100.7215818;57.55956505;6.120017214
441;101.2647522;57.36960332;6.352152801
443;100.932007;57.18093083;6.259109898
445;99.85684559;57.19862136;6.216296304
447;100.6615716;57.26232137;6.107308563
449;101.1186237;57.05192615;6.288942002
451;102.3727773;56.92378578;6.100037446
453;101.309228;56.63963901;6.103843691
455;100.847634;56.55280405;6.034581974
457;98.72258426;56.53283648;5.991630014
459;99.44279125;56.51525544;5.825036822
461;100.3636157;56.24203804;5.803154486
463;101.1597066;56.21958894;5.677945923
465;97.90644337;56.01702466;5.390272567
467;95.35043392;55.99985552;5.288463733
469;95.66328572;55.86345928;5.10434431
471;95.32817298;55.85262541;4.960655785
473;95.97121377;55.71607869;4.830987354
475;94.18453692;55.47879124;4.757916784
477;93.66438564;55.37149529;4.507999671
479;92.767757;55.30373609;4.181585258
481;92.37189094;55.38009361;4.054514403
483;89.99363416;55.19227097;3.955624831
485;88.43284739;55.22552693;3.83022109
487;88.9652191;54.96952064;3.643931611
489;86.47219286;54.9488812;3.567613384
491;86.09717597;54.78695046;3.507656712
493;85.31331871;54.28066929;3.263851357
495;83.75713866;54.63475632;3.098344354
497;81.62491241;54.521728;3.001634903
499;81.72509988;54.16147017;2.871041352
501;81.42350327;54.16905369;2.832752639
503;78.9626851;54.20085594;2.819499484
505;78.4700933;54.17650023;2.814838638
507;76.67447555;54.13788279;2.720773331
509;76.12512329;53.87507386;2.763114732
511;75.22269313;54.14321677;2.676420042
513;76.12332425;53.52462111;2.754783303
515;74.80101464;54.15080077;2.753763809
517;73.19568625;53.75293982;2.898224272
519;72.81887422;53.7050387;2.89483021
521;72.43378133;53.55012909;2.865149616
523;70.98264062;53.51182709;2.834762926
525;69.00074907;53.06581711;2.832102133
527;69.33954699;53.40008802;2.730989376
529;68.05948977;53.36160756;2.640832641
531;67.80266124;53.1111412;2.469378557
533;66.75473866;53.17290758;2.258023024
535;65.49566336;52.72079576;2.102730196
537;64.89897009;52.65418786;2.036456314
539;64.44940447;52.82282429;1.986310019
541;64.48272768;52.71312832;1.94364892
543;63.3144014;52.58251944;1.986621354
545;62.19459652;52.69028131;1.960172814
547;61.85781024;52.53313711;1.865627726
549;60.80730231;52.73843131;1.845802163
551;60.30850497;52.79133844;1.918399621
553;60.21156841;52.57344266;1.824237735
555;59.25842496;52.32388161;1.724176846
557;57.77275911;52.20724747;1.704518344
559;58.27338201;52.17813271;1.63562567
561;58.38018384;52.21853328;1.576008325
563;56.49112882;52.30307722;1.541405275
565;55.38490502;52.11482966;1.49581236
567;55.81863256;52.34553489;1.388766055
569;55.90037302;51.91677701;1.304641497
571;55.87186158;52.06156658;1.21266054
573;54.42545482;52.05124059;1.170498848
575;54.47956253;51.97881928;1.134422509
577;53.67753652;51.5459337;1.080663917
579;53.1144788;51.80990792;1.013933384
581;51.90352292;51.78878857;0.96594146
583;52.16929014;51.96110029;0.893308913
585;51.46918568;51.55281737;0.894942446
587;50.37873812;51.51159493;0.84957216
589;49.85599705;51.35214572;0.830090486
591;50.39479377;51.52226433;0.808047192
593;49.37039315;51.36607898;0.795676319
595;48.78562292;51.46791651;0.7708777
597;48.48317044;51.14772982;0.793989579
599;46.68172523;51.24079057;0.784839825
601;47.15940595;51.23999523;0.731523233
603;46.5728729;50.93943366;0.684209277
605;46.02482759;50.70977169;0.660255176
607;46.30686961;50.90158505;0.66028072
609;46.23333526;50.65509589;0.624199163
611;46.23009386;51.06344778;0.585277017
613;45.39161831;51.0031626;0.596355947
615;45.05181256;50.74752577;0.611599846
617;44.47797053;50.87903996;0.572632622
619;44.11922193;50.82625535;0.57636026
621;43.81482775;50.89049024;0.557965254
623;43.1967523;50.76869962;0.54484339
625;42.46082786;50.72310108;0.4954146
627;42.14715555;50.68854286;0.487795326
629;41.72357084;50.63172652;0.4810638
631;41.14400266;50.62369059;0.458058496
633;40.71662509;50.53518342;0.41340683
635;40.24681559;50.67493999;0.419038553
637;38.89013494;50.35943036;0.398753381
639;39.20541121;50.30651021;0.371233318
641;38.9972578;50.30176418;0.403234931
643;38.29705098;50.34505867;0.406304538
645;36.9951613;50.34616993;0.404023204
647;37.04125508;50.47248617;0.419784521
649;36.72687004;50.36236527;0.394089856
651;35.3445395;50.01135062;0.365956433
653;35.86458936;50.2434951;0.386460683
655;35.36418626;50.31730212;0.365143829
657;34.17520802;50.27138911;0.380294108
659;34.37235646;50.19533304;0.424068829
661;33.34620761;50.1665067;0.403750756
663;33.4914145;50.02049686;0.337321002
665;33.27253164;49.95524716;0.33579998
667;32.62044728;49.74006685;0.334419188
669;32.32405138;50.19220615;0.349094528
671;32.060712;50.01656161;0.355716713
673;31.79633712;49.91546493;0.359159524
675;31.42863293;49.74334421;0.340614558
677;30.39518593;50.02164912;0.305680674
679;30.1273788;49.84848708;0.295177383
681;30.63431277;49.88459596;0.327267489
683;29.44440569;49.62043026;0.34375226
685;28.66985251;49.59296262;0.31078733
687;29.05608668;49.74274324;0.325323483
689;27.96649882;49.7527673;0.317876887
691;27.59989988;49.55531803;0.331355357
693;27.35682752;49.5753126;0.326915119
695;27.55147172;49.42666978;0.345740895
697;27.6079076;49.45324658;0.323636223
699;26.79699463;49.68031753;0.33968278
701;26.74197775;49.66302491;0.300858912
703;26.4079663;49.79817387;0.305677973
705;25.92377697;49.37375059;0.278222413
707;25.55021449;49.48270475;0.244088416
709;25.86243356;49.50961097;0.229507101
711;24.56409;49.45700578;0.260147974
713;24.18107038;49.43251309;0.322682605
715;23.74723903;49.53797235;0.346897233
717;23.80814283;49.4194316;0.317139477
719;23.35004472;49.37222791;0.325764973
721;22.84086051;49.56583695;0.335624358
723;22.21293753;49.07532715;0.309075252
725;22.25350978;49.13974099;0.314707358
727;22.16556077;48.92403832;0.319368895
729;21.9013339;49.11360117;0.269095608
731;21.77165345;49.29101535;0.248674371
733;21.82051618;49.04663828;0.245070283
735;21.43574831;49.11703095;0.278566545
737;21.02552425;49.02999004;0.30330346
739;20.47628881;49.0922643;0.296430945
741;20.58022775;48.63435259;0.26592162
743;20.69113027;49.4439243;0.219272538
745;20.67315556;48.91885579;0.198160994
747;20.13032314;49.81526246;0.248050393
749;20.27449907;49.18575094;0.274806417
751;20.00211435;49.08889047;0.324505076
753;19.75300241;48.83394094;0.336542575
755;20.19070875;48.80778955;0.320830329
757;20.10352676;48.88280334;0.25566907
759;19.48112311;48.79470711;0.23740911
761;18.97919988;48.93536705;0.226725132
763;19.16096116;48.84252576;0.247329025
765;18.98049043;48.99486991;0.248465034
767;19.18422658;49.01387862;0.270620393
769;18.78642923;48.8669924;0.275249528
771;18.51188007;48.82545452;0.25252475
773;18.71752302;48.80500801;0.266577463
775;18.7284609;48.99869808;0.293225104
777;18.17630705;48.71291866;0.329342397
779;18.11364368;48.69403438;0.315967242
781;18.48385234;48.8435941;0.339446794
783;18.19524876;48.54927134;0.304405007
785;18.37739006;48.71374005;0.265106249
787;18.27509277;48.5051135;0.230806143
789;18.0040912;48.72680996;0.268679267
791;17.9839388;48.59683195;0.282189393
793;17.58266495;48.59470733;0.280808906
795;17.54458145;48.54832889;0.270170847
797;17.52389469;48.57389136;0.263472359
799;17.47303283;48.48955241;0.254604104
801;17.41031149;48.5608229;0.242553119
803;17.09247158;48.64102018;0.303926495
805;16.73110091;48.56820095;0.351865677
807;16.65124216;48.59339204;0.361251276
809;16.49697367;48.47441238;0.327197494
811;16.77300011;48.29808246;0.296911777
813;16.83433687;48.44701275;0.247786715
815;16.69565778;48.41444361;0.235302094
817;16.58594017;48.35810911;0.260868876
819;16.31362857;48.61780371;0.312806257
821;16.45675264;48.32931075;0.339063425
823;16.1343905;48.36903993;0.335884378
825;16.14142977;48.20927432;0.300202002
827;15.91927636;48.3771294;0.286163016
829;15.77487186;48.30794349;0.244175265
831;15.6923611;48.35673643;0.25309675
833;15.94245694;48.42571591;0.325741977
835;15.68511528;48.33279262;0.370044566
837;15.69978417;48.20706578;0.351605024
839;15.81508392;48.31068596;0.356794813
841;15.53719229;48.27146515;0.329029073
843;15.89391409;48.17213761;0.264520192
845;15.36042782;48.23120349;0.278320469
847;15.21743012;48.21425331;0.265961129
849;15.09830345;48.51541778;0.296747647
851;15.39296293;48.22618398;0.296887017
853;15.12024776;48.10701236;0.31028591
855;15.11461098;48.21936784;0.285280851
857;15.30185098;48.26255284;0.318002656
859;15.08247261;48.22803609;0.333317395
861;14.93715784;48.13646957;0.378313948
863;14.5945599;48.22227671;0.371013001
865;14.49440713;48.18294592;0.350457611
867;14.70811616;48.16015196;0.348237489
869;14.59244283;48.07822702;0.306733036
871;14.53825026;48.0161587;0.286500259
873;14.6080804;48.10801124;0.312296438
875;14.59753371;48.12383857;0.362336208
877;14.30937232;48.02680061;0.373714519
879;14.44010672;48.07946127;0.379221356
881;14.40867892;47.86157852;0.334433288
883;14.13727054;47.9237433;0.307225375
885;14.30345779;47.99982494;0.285006242
887;14.07688963;47.97267225;0.270510051
889;13.77302766;48.07071006;0.278358382
891;13.98040561;48.00729993;0.329717979
893;14.18933595;47.93823798;0.316711017
895;13.98856553;47.91651718;0.27763083
897;13.83634279;47.97921588;0.274995038
899;13.71830403;47.77203002;0.305370848
901;13.76558191;48.1125383;0.297639629
903;13.48258599;47.95601099;0.329287274
905;13.61220256;47.80272149;0.36352358
907;13.5072597;48.07604886;0.345688848
909;13.9322011;48.03002733;0.289874502
911;13.70510325;47.75207934;0.279736572
913;13.50541902;47.8537794;0.272340798
915;13.62640206;47.81920671;0.293378357
917;13.60595498;47.81979562;0.308815427
919;13.23580821;47.90509439;0.338051315
921;13.06717942;47.84158732;0.33994948
923;13.21688959;47.84273958;0.302283131
925;13.13705271;47.76314714;0.265622274
927;13.33371243;47.75170988;0.280517146
929;13.05965184;47.73260615;0.288686124
931;12.8442277;47.83972219;0.31077202
933;12.91683768;47.731028;0.363907847
935;12.96661418;47.74607108;0.377468511
937;12.94742282;47.84187478;0.325061682
939;13.02687589;47.7067128;0.278238839
941;12.90158314;47.73260422;0.235500965
943;12.7439018;47.7576728;0.208247842
945;12.93099297;47.62670749;0.253578146
947;12.55563039;47.70668531;0.312987861
949;12.57714805;47.71070448;0.357656959
951;12.70843909;47.78186356;0.370003479
953;12.9692145;47.47720324;0.352675046
955;12.48914223;47.71054001;0.30409722
957;12.127907;47.62270472;0.3129388
959;11.98179493;47.63065865;0.321272136
961;12.16943853;47.56288594;0.355245379
963;12.11475726;47.73422433;0.36246833
965;12.51288608;47.58511511;0.331830827
967;12.22673604;47.61501075;0.305160691
969;12.09754788;47.56332292;0.317213672
971;11.96200013;47.52669506;0.313762471
973;11.85029421;47.57219665;0.317469408
975;11.88162987;47.73006818;0.325463599
977;12.04405228;47.49023119;0.309674913
979;12.0970904;47.44758156;0.257142678
981;11.75897361;47.43787246;0.280026078
983;11.54511493;47.50101152;0.313179147
985;11.64703179;47.53965693;0.385157383
987;11.8837551;47.63603604;0.383145335
989;11.63875078;47.45156022;0.428600819
991;11.87043215;47.3912625;0.380228729
993;11.59428499;47.5169194;0.362639766
995;11.25596522;47.40323368;0.338942129
997;11.25943755;47.50088756;0.369887254
999;11.36927138;47.51574013;0.356571511
1001;11.46319054;47.44713011;0.340783056
1003;11.3597129;47.42835677;0.369826402
1005;11.17763644;47.49249616;0.352731109
1007;11.18269254;47.32460105;0.345737087
1009;11.08949465;47.29960048;0.345977895
1011;11.11515806;47.42285832;0.387363229
1013;10.96692191;47.26356104;0.33158205
1015;11.29815012;47.37525767;0.323885721
1017;11.31159824;47.48962925;0.322253816
1019;10.77046041;47.36682479;0.348768252
1021;11.26070076;47.58855935;0.307198309
1023;11.05644111;47.4428254;0.317239247
1025;11.1038908;47.36335402;0.320532237
1027;11.0967813;47.12967384;0.282235562
1029;11.01148221;47.42710804;0.251400624
1031;10.94541411;47.27451743;0.288706446
1033;10.8738898;47.34460865;0.320552563
1035;10.84969252;47.46120179;0.343810093
1037;10.57694368;47.44320933;0.347564222
1039;10.68777896;47.23059351;0.322343555
1041;11.22772558;47.26136504;0.312609203
1043;10.76854411;47.34455367;0.291438154
1045;10.97110196;47.26286216;0.293619856
1047;10.73739024;47.40431938;0.349277745
1049;10.85094694;47.36182169;0.377558781
1051;10.85295413;47.47830534;0.356571496
1053;10.51256883;47.24595251;0.326288408
1055;10.74613243;47.28537831;0.273451369
1057;10.92225363;47.23059158;0.243775694
1059;10.77202322;47.24372949;0.262366023
1061;10.38021389;47.50526269;0.300450358
1063;10.29977089;47.32787793;0.352396089
1065;10.46749836;47.28816322;0.358855496
1067;10.32013057;47.49112493;0.350398439
1069;10.68982928;47.16423206;0.310864338
1071;11.30385534;47.11882742;0.289983143
1073;11.61719298;47.18888923;0.290503292
1075;11.17500885;46.9734774;0.340819377
1077;10.660324;46.93676658;0.343223136
1079;10.64729258;47.14160836;0.327249693
1081;10.69319604;46.9787178;0.297766886
1083;10.82838439;47.07446604;0.250980429
1085;10.33955484;46.90796966;0.218920078
1087;10.33930245;47.00470569;0.235423432
1089;10.0622678;47.26523759;0.265215139
1091;10.10283535;47.32493192;0.305717816
1093;10.25813337;46.83783647;0.282375292
1095;10.06634168;47.2364373;0.246796063
1097;10.25917815;47.11640232;0.222286593
1099;10.10574217;47.42568519;0.226268574
1101;9.822770789;46.87364391;0.205884305
1103;10.07410415;46.9501934;0.266509106
1105;9.598865841;47.36418023;0.29694224
1107;9.832501804;46.7574892;0.274783223
1109;9.77356425;47.0230271;0.244381578
1111;9.912892201;46.85652927;0.245743698
1113;9.630952797;47.04787477;0.238939147
1115;9.571522391;47.17301222;0.283019773
1117;9.51771057;46.96639019;0.310335113
1119;9.894216004;46.80690047;0.317222778
1121;9.803944384;46.74784955;0.333887202
1123;9.700357813;47.08514991;0.313608036
1125;9.748189662;46.78814015;0.289376065
1127;9.590578866;47.5139348;0.317943283
1129;9.409197103;47.08947053;0.371157927
1131;9.554685547;47.1181869;0.333854458
1133;9.603649491;47.08927857;0.302290684
1135;9.645030773;46.93999233;0.257559409
1137;9.424125039;46.92865202;0.233771091
1139;9.357029506;47.01429421;0.212841402
1141;9.044850043;46.99414963;0.253919841
1143;9.138342517;47.08752486;0.304200671
1145;9.425830401;47.23487699;0.321912058
1147;9.427450747;46.99066487;0.280308212
1149;9.317606124;46.94317371;0.286015803
1151;9.050836406;47.07433099;0.300478499
1153;8.84565114;46.80932847;0.339598703
1155;9.109051378;47.00097735;0.320695908
1157;9.153963377;46.9905549;0.35740434
1159;8.927082739;46.94615059;0.298219644
1161;9.044587274;47.02893889;0.274023873
1163;9.049310881;46.95179856;0.218640968
1165;8.53423498;47.10046888;0.263109929
1167;8.835390984;47.0950804;0.284119302
1169;8.568605227;47.18179237;0.296274978
1171;9.016593814;46.81377353;0.261454018
1173;9.148456918;46.92145292;0.258117574
1175;8.795579937;46.81533721;0.227691965
1177;8.695624466;47.01150978;0.216955635
1179;8.409530249;46.95912355;0.2566744
1181;8.471649394;47.12821241;0.277846265
1183;8.405781745;47.42091601;0.278534849
1185;8.489107202;46.8684363;0.27044994
1187;8.741676271;46.85049882;0.263510961
1189;8.578858337;47.02782859;0.299911149
1191;8.15111009;46.99122629;0.339521502
1193;8.227549167;46.77308453;0.345101794
1195;8.22587959;47.2031987;0.33745695
1197;8.541924591;46.90828799;0.306133205
1199;8.495799851;46.70047367;0.212861476
1201;8.288013806;47.11152751;0.136492514
