Repository: johodges/materials

## A Non-Dimensional Scaling Approach to Modeling Material Pyrolysis

This repository contains the data, scripts, and technical documents required to generate the SPyro cone validation cases.

## Instructions
* Clone this repository with submodules
  ```
  git clone --recurse-submodules https://github.com/johodges/materials
  ```
* Pre-process data
  ```
  python materials/scripts/initialize.py
  ```
* Build latest FDS (example for impi_intel_linux target, but use relevant make target for platform)
  ```
  git clone git@github.com:firemodels/fds.git && cd fds
  cd Build/impi_intel_linux
  ./make_fds.sh
  ln -s fds_impi_intel_linux fds
  cd ../..
  ```
* Run cases
  ```

File: data/rise_materials/Testdata-1733.txt
Keywords
Material1;Material2;Material3;Material4;Product;Object;Scenario;Method;Reference;Comment;Owner;IsPublic;ImportDate
Painted GFK polyester with Gelcoat handlaminated;;;;IN1-5;Wall panel;;ISO 5660;TRANSFEU;;TRANSFEU;1;2011-03-17 09:52:58
Scalars
Flux (kW/m2);tig (s);qmax (kw/m2);qtotal (MJ/m2);q180 (kw/m2);q300 (kw/m2);Sample mass (g);Mass loss (g);DHc (MJ/kg);Peak smoke production (m2/m2s);Total smoke produced (m2/m2);Specific extinction area (avg) (m2/kg);MARHE (kW/m2);Area exposed (m2);Observations;Test date (YYYY-MM-DD);Test identifier;Product thickness (mm);Thickness1 (mm);Thickness2 (mm);Thickness3 (mm);Thickness4 (mm);Product density (kg/m3);Density1 (kg/m3);Density2 (kg/m3);Density3 (kg/m3);Density4 (kg/m3);Product area weight (kg/m2);Area weight1 (kg/m2);Area weight2 (kg/m2);Area weight3 (kg/m2);Area weight4 (kg/m2)
75;28;160.36;49.55;;;85.23;39.54;11.01;;2164.29;;99.16;0.0088;End flame at 663s.;2011-03-04;c_LSFIRE_IN-1-5_75b;4.8;;;;;;;;;;;;;;
VectorData
Time (s);HRR (kW/m2);Mass (g);SPR (m2/(m2*s))
1;4.303658446;85.23;0.055384344
3;3.860252817;85.2076744;0.083825743
5;4.13221795;85.2564875;0.082183871
7;4.864718017;85.1097156;0.087171806
9;4.802245263;85.1493542;0.100166355
11;4.003015064;85.2009879;0.08278269
13;2.759321848;85.1149993;0.085242515
15;1.937128291;85.1979259;0.130967803
17;1.521352358;85.2745164;0.149067356
19;1.359898053;85.1971715;0.192132548
21;1.578122134;85.1825605;0.252026327
23;1.503202885;85.0573006;0.329675469
25;1.098689445;85.0862151;0.468004112
27;0.917566274;85.089031;0.586941107
29;3.118901924;85.0683008;0.833192236
31;24.73160184;84.9931616;1.345576053
33;46.6400428;84.7791175;2.297395293
35;70.03159862;84.770993;3.08220926
37;84.35980861;84.5916393;4.008992391
39;94.82583726;84.4806824;5.204262971
41;99.98678406;84.2791989;6.167364794
43;100.8311217;83.9067868;6.72835915
45;101.8003403;83.9485234;7.300952435
47;103.7166065;83.9208008;8.109471644
49;104.811473;83.428523;8.469238646
51;109.6191746;83.3405979;8.750963468
53;111.4717593;83.0990658;9.113840429
55;118.1663598;82.907753;10.12421412
57;122.1963142;82.8290529;10.40298887
59;128.3196569;82.7468104;10.89226755
61;130.1406151;82.2073677;11.43982762
63;137.9275204;82.0891892;11.99733445
65;143.4239129;81.7177102;11.96874549
67;146.3513913;81.6906986;12.48327666
69;148.9317676;81.3179586;12.38654555
71;152.3684923;81.0400216;12.42340079
73;155.6778343;80.7207192;12.00466674
75;158.656066;80.4679072;11.81931381
77;157.5124889;80.0763302;11.3797322
79;160.3594344;79.776822;10.94162441
81;155.992096;79.5999294;10.28769977
83;154.084503;79.2070711;10.0704186
85;152.7817763;79.0152939;9.587438483
87;148.9489209;78.7297016;8.909382239
89;146.496797;78.4133006;8.772334003
91;146.1118799;78.1849973;8.60670606
93;145.5418834;77.9152229;8.149830795
95;144.3685257;77.6855951;7.920683761
97;142.1226749;77.3786898;7.935838336
99;139.6353537;77.1834284;7.787067854
101;137.5250008;76.9287304;7.583862613
103;136.2462871;76.6595146;7.531188786
105;135.3906316;76.2963712;7.206672351
107;132.2069055;76.0435872;6.747291327
109;131.2400576;75.8456191;6.307452867
111;126.8216883;75.6530765;6.016415823
113;123.2061132;75.4403997;5.655482087
115;120.0140259;75.1271247;5.462105117
117;118.8878986;74.8898267;5.602384249
119;114.4445813;74.71305;5.690950921
121;117.2303172;74.4808376;5.80004857
123;114.165631;74.3104979;6.011588585
125;113.6296448;74.0337912;6.14091148
127;114.0606602;73.7786557;5.969698997
129;112.4449633;73.5702563;5.983136913
131;112.1605339;73.3708118;5.81265592
133;110.0364141;73.1803201;5.733157612
135;109.5935225;72.978239;5.623825258
137;106.9555317;72.7449603;5.790563294
139;107.9670347;72.5744691;5.684994569
141;109.9923703;72.3043783;5.801549999
143;107.4642583;72.1202843;5.798552509
145;106.4329636;71.8953844;5.859819652
147;106.978354;71.7929842;5.702464218
149;106.9516513;71.6324277;5.762230378
151;103.4183258;71.2843786;5.722887284
153;102.2605652;71.1166884;5.654451713
155;103.2711619;70.9308742;5.469826315
157;102.1541096;70.6432444;5.555049991
159;103.0099367;70.4749802;5.372260415
161;102.147648;70.3133198;5.101149927
163;102.2572494;70.171809;5.001179024
165;101.0946147;69.9291529;4.803380713
167;100.0309857;69.6771217;4.505048746
169;98.81730264;69.4167497;4.326292924
171;99.53643231;69.262936;4.217754478
173;94.39238678;69.1698709;4.009979834
175;94.73129747;68.9040748;4.123371671
177;96.08422755;68.7984064;4.021586653
179;94.84417705;68.5615887;4.134398303
181;94.9758984;68.4465005;4.237833303
183;93.18891594;68.1406481;4.205766114
185;94.25662435;67.8763135;3.957713804
187;93.09467154;67.6114179;3.841171587
189;90.4033929;67.5108216;3.600354164
191;91.54317933;67.4339551;3.558916627
193;90.42578384;67.3923306;3.527943563
195;90.02583854;67.0672185;3.520279085
197;89.35602226;66.9174764;3.435332271
199;89.93967942;66.622137;3.435842484
201;86.96143528;66.5434806;3.447313772
203;88.39225223;66.3167913;3.356715382
205;89.13388721;66.1856839;3.344719936
207;86.32171193;66.0863713;3.433152488
209;88.39945619;65.90251086;3.442106692
211;86.81395907;65.64887921;3.247241443
213;86.55494297;65.55078386;3.2848125
215;87.11164125;65.31912051;3.299521309
217;86.03491781;65.18906597;3.205503574
219;85.04415062;64.96230936;3.119746503
221;84.95468622;64.92910594;3.156411167
223;85.44791196;64.69897192;3.038441464
225;84.07178856;64.48606148;2.995788305
227;82.79749956;64.25586015;3.054047848
229;84.0293205;64.15075181;3.111874153
231;82.93506271;64.10447866;3.063282576
233;84.59053902;63.95816977;3.208112548
235;82.87425495;63.76815793;3.182600635
237;81.76841506;63.48111709;3.149812394
239;82.38734214;63.41978045;3.097986644
241;82.21137984;63.20588684;3.170732524
243;83.46997396;63.02298366;3.1663776
245;83.01791297;62.95042345;3.277009612
247;82.93470574;62.86337283;3.39631152
249;83.67399308;62.68394129;3.541809965
251;81.50439276;62.57171082;3.584169144
253;83.41398162;62.32883784;3.59060586
255;83.79364072;62.12239472;3.842366306
257;83.04085097;61.97880603;3.920213845
259;84.16042755;61.91310833;3.977312178
261;83.34030665;61.8352308;3.940344592
263;83.41834635;61.56382796;3.928264875
265;83.9480254;60.8151133;3.650497894
267;84.09671689;61.55630968;3.591999102
269;84.18006644;61.14894653;3.57216139
271;84.33686811;61.73118929;3.631648707
273;85.02454384;60.10090158;3.590160113
275;84.2520889;60.52203062;3.692124042
277;83.75580172;60.55766818;3.633171716
279;85.71645387;60.3894732;3.455064953
281;85.25174272;60.22866044;3.381018698
283;83.577269;60.13618337;3.453352431
285;83.67945282;60.0210279;3.486213087
287;83.26511522;59.89336471;3.420582057
289;83.26147241;59.68977833;3.496897083
291;82.30274667;59.4997261;3.552679648
293;83.56495301;59.46205152;3.518038062
295;83.73605563;59.29274981;3.488101051
297;83.03851577;59.16242123;3.68186173
299;84.45700423;59.03833931;3.856153175
301;83.71110286;58.9476531;3.903647601
303;84.81519885;58.65210936;4.059742182
305;85.32373572;58.61685498;4.083904577
307;87.33439624;58.53100772;4.295809334
309;86.17980126;58.32270547;4.4920134
311;88.88062066;58.31700546;4.670196379
313;88.69144996;58.2116375;4.98860176
315;88.77673518;57.97814194;5.313773852
317;91.76347122;57.75927332;5.391661477
319;92.91159292;57.70058813;5.565581046
321;93.80285561;57.6000322;5.786635905
323;96.73820776;57.47964162;5.890073788
325;94.7707062;57.35789719;5.998343991
327;96.50315789;57.18001085;6.413506287
329;95.78858067;56.98248073;6.532346721
331;101.2047465;56.81084151;6.706663709
333;101.4494892;56.69712114;6.885986546
335;102.1497033;56.53526992;7.068788421
337;101.3497132;56.53043048;7.218728426
339;103.2508651;56.32035178;7.252006281
341;103.7316601;56.13203514;7.535227878
343;105.1513678;55.82792023;7.659778695
345;105.6322333;55.89092513;7.48903763
347;107.534863;55.63909829;7.304839637
349;107.7871402;55.5889434;7.36947582
351;104.9157243;55.46137637;6.971986688
353;104.2320282;55.34808004;6.59140803
355;103.7863036;55.21415626;6.365900059
357;107.3637794;54.94428516;5.956648567
359;103.090228;54.80851571;5.571275034
361;105.4726493;54.71655787;5.322056683
363;104.310352;54.54248548;5.116830439
365;103.8604923;54.48817481;4.794894339
367;102.0478345;54.23533643;4.630962512
369;100.3561784;54.15990554;4.288882544
371;100.5487235;54.04722507;4.1072482
373;98.87037101;53.96860956;3.810082077
375;95.38110811;53.89629598;3.631445909
377;93.73672344;53.76915299;3.271220356
379;92.06328096;53.60981668;3.099957369
381;88.90235573;53.30137003;2.666998168
383;87.6113668;52.48203699;2.363114537
385;86.4087714;53.62350083;2.217211041
387;83.88328501;53.36159897;2.029464618
389;80.68684985;53.27196518;1.839100204
391;77.21966839;53.04694462;1.765378719
393;74.34534122;52.91308864;1.668228034
395;74.81239886;52.85801307;1.532974988
397;72.62358147;52.77368313;1.410205518
399;70.628119;52.83560871;1.320873183
401;69.53324662;52.77000716;1.219475566
403;67.93917123;52.60682998;1.194194281
405;65.36062499;52.42556719;1.102784419
407;63.87134813;52.52615052;1.019356503
409;62.39347517;52.28039292;0.942361666
411;60.33566075;52.23533707;0.900646449
413;60.27800926;52.18980287;0.805819548
415;58.75124685;52.12526815;0.815531775
417;58.82386749;52.10343686;0.87303307
419;57.14797166;52.11908929;0.834254017
421;57.58200055;51.94071016;0.77691991
423;56.52212672;51.81202197;0.728783949
425;54.50286211;51.66392222;0.69471025
427;53.67288111;51.74624254;0.592047522
429;54.91404063;51.66832415;0.576349964
431;52.79000541;51.72807569;0.562819447
433;51.75866265;51.57572496;0.508258734
435;51.63702719;51.47326951;0.443299247
437;49.67994473;51.40401796;0.436787605
439;47.59960841;51.3288063;0.408198134
441;47.36914247;51.25412733;0.390112787
443;47.33224423;51.24182443;0.420444807
445;45.61587349;51.29955192;0.411235054
447;45.74858171;51.15097332;0.399867415
449;44.8922901;51.08518043;0.360543038
451;44.38795391;51.00142452;0.346152396
453;44.9093455;50.92640517;0.307638224
455;42.73314243;50.94521626;0.337490339
457;42.73840141;50.82397857;0.339030423
459;41.4295369;50.72885005;0.358236296
461;41.38587379;50.90572437;0.342216144
463;41.16192958;50.76157462;0.323354763
465;40.93772752;50.60420706;0.278862759
467;40.70622772;50.61292823;0.232381639
469;39.17316955;50.6076388;0.23023678
471;38.79409715;51.25765618;0.235025839
473;39.02108142;50.08394517;0.242206429
475;38.76193333;50.39016489;0.231623136
477;38.78720161;50.32573979;0.225875742
479;38.24584474;50.26996662;0.195441025
481;37.9889626;50.20858864;0.201934536
483;37.39599457;50.24765697;0.239327891
485;37.13822979;50.27088153;0.254205284
487;37.06963753;50.15371788;0.265367123
489;36.73802186;50.01905612;0.281807967
491;36.30475695;49.70641284;0.253232767
493;36.4712004;49.82100821;0.206692946
495;36.31031814;49.95323631;0.186961497
497;35.34170128;49.9295055;0.190262192
499;35.38952155;50.03905471;0.182486281
501;35.72601155;49.81738369;0.189830078
503;35.11591151;49.80225193;0.195433276
505;34.74972679;49.71658353;0.21031247
507;33.83430982;49.70356956;0.201867436
509;33.89521338;49.77901439;0.207941259
511;33.95541319;49.65306035;0.205831224
513;33.02611895;49.65074929;0.198246291
515;32.27307162;49.54342748;0.172757573
517;32.85288115;49.55477365;0.180819599
519;32.24656948;49.47138746;0.184268425
521;32.27491222;49.51473513;0.218151364
523;31.50197591;49.46262446;0.242277232
525;31.02568367;49.47375285;0.266293744
527;30.83944485;49.36846758;0.257919998
529;31.09271105;49.31134057;0.2299635
531;30.59411308;49.27269628;0.193423443
533;29.9341213;49.07695654;0.167348023
535;29.48083464;49.32980887;0.179689218
537;28.3114114;49.29992661;0.192383554
539;28.36580187;49.23953468;0.197199613
541;28.36633379;49.22020388;0.207531914
543;28.02883903;48.71450019;0.206373108
545;27.94008178;49.04365697;0.176083447
547;27.08214161;48.89130672;0.169661668
549;26.62454853;49.10889073;0.18006802
551;26.61454246;48.96725781;0.189933381
553;26.15048369;48.93691064;0.222937286
555;26.30264963;48.98117369;0.239827566
557;25.84792237;48.84701627;0.239278896
559;25.62976428;48.87848411;0.233200838
561;25.51967957;48.85923696;0.224230773
563;25.75611969;48.55684513;0.215759883
565;25.27829884;48.9432794;0.216934376
567;25.26465469;48.97476215;0.226999166
569;24.26181069;48.71616942;0.21815655
571;23.65948148;48.76311181;0.210160588
573;23.35906373;48.73834206;0.209185121
575;23.50575432;48.72721463;0.223730611
577;23.07175479;48.7267906;0.250391659
579;22.90464244;48.75383102;0.277149211
581;22.75436087;48.74783053;0.310275697
583;22.47319994;48.63613468;0.313591872
585;22.39274936;48.63707843;0.301425413
587;22.11740995;48.61735244;0.267056125
589;21.91901806;48.52212777;0.271724928
591;21.25760105;48.52662585;0.275647811
593;21.80548174;48.52743162;0.268371069
595;21.51667532;48.47845174;0.279244108
597;20.9219118;48.45629401;0.283395537
599;20.49969194;48.42236511;0.251795785
601;20.13863846;48.43879638;0.226321663
603;19.71019098;48.41441077;0.225025859
605;19.55693521;48.24644848;0.216996884
607;19.51241957;48.23593693;0.221678857
609;19.61402941;48.49530897;0.248290487
611;18.98051469;48.25460859;0.2336916
613;19.08011991;48.29885866;0.207231168
615;18.66317102;48.24111722;0.212816684
617;18.56679103;48.22646287;0.203276782
619;18.48630236;47.76306886;0.206545691
621;18.32209686;48.29824424;0.224806389
623;18.1679832;48.18624598;0.261895914
625;17.58644776;48.27437833;0.251604889
627;17.38703292;48.20251476;0.222371225
629;17.27892414;48.16686374;0.182944712
631;17.49250796;48.10644441;0.166252031
633;17.07305772;48.14756371;0.164405213
635;16.92415747;48.14115312;0.189481109
637;16.65738454;48.14082523;0.237865084
639;16.43899046;48.02915534;0.27527874
641;16.51506827;48.01636013;0.274454381
643;15.84585209;47.97304131;0.253672071
645;16.165434;47.9501432;0.215351674
647;15.69201596;47.85695651;0.197465495
649;15.75809578;47.84468101;0.20093843
651;15.47064314;47.98222738;0.236616975
653;15.56019047;47.98569951;0.271399472
655;15.10777941;48.08074533;0.273012998
657;15.17417661;47.84101754;0.269000107
659;14.998278;47.82897522;0.24323084
661;14.9751146;47.85254208;0.226165303
663;14.94655042;47.72412745;0.187805811
665;14.70429802;47.81169827;0.193348151
667;14.83124402;47.82032136;0.211264488
669;14.47692344;46.8362419;0.236730739
671;14.43767659;47.98362306;0.227718207
673;14.38377674;47.89832148;0.213176811
675;14.23281063;47.74135152;0.185929727
677;14.49366918;47.79276314;0.165817011
679;13.98906518;47.78743188;0.161836963
681;13.74272565;47.61878738;0.181452209
683;13.81320312;47.64336723;0.210431283
685;13.77898692;47.66700332;0.226027318
687;13.71103717;47.71339907;0.219331848
689;14.07451763;47.57235317;0.188335481
691;13.38189871;47.59317147;0.177398707
693;13.36122871;47.69117163;0.181320256
695;13.23525076;47.69792453;0.177194694
697;13.4156939;47.58704935;0.169638646
699;13.51089356;47.51026461;0.166100554
701;13.32957664;47.42541688;0.164835948
703;12.99639623;47.55826036;0.155094974
705;12.8765157;47.55776853;0.184208805
707;12.71727705;47.54129543;0.202192487
709;12.58094686;47.47081359;0.218538355
711;12.90286689;47.48544005;0.203261649
713;12.74403714;47.36044322;0.198179601
715;12.51944381;47.4521549;0.193206481
717;12.27875514;47.46291405;0.209210461
719;12.33142484;47.46734291;0.225940856
721;12.30738201;47.52765454;0.2141302
723;12.31257895;47.33101432;0.20930699
725;12.08907163;47.426964;0.211707528
727;11.92625939;47.28043588;0.222892675
729;11.60907858;47.32832201;0.234225985
731;11.66072259;47.44120633;0.271258445
733;11.37662209;47.34833166;0.267491739
735;11.4356555;47.26126902;0.238454843
737;11.49296204;47.34028068;0.242631033
739;11.30553752;47.31890277;0.238725059
741;11.03757191;47.37954421;0.224148014
743;10.79419077;47.35302301;0.247732335
745;11.41108326;47.29358638;0.253379043
747;11.11098253;47.26101037;0.218288742
749;10.92244917;47.21254971;0.206929746
751;10.61482987;47.27610174;0.224964119
753;10.74143489;47.37720382;0.228543389
755;10.7663255;47.38864663;0.25066046
757;10.56280279;47.14492556;0.243523421
759;10.91473166;47.05526581;0.234414004
761;10.63961348;47.15061403;0.214094352
763;10.30067785;47.12364236;0.220645431
765;10.00342986;47.30513832;0.228107803
767;10.31711926;47.03841193;0.229433988
769;10.68045623;46.79385625;0.224438431
771;10.75591783;47.07779373;0.215852875
773;10.71300837;47.17167849;0.201444405
775;10.62362895;47.06726967;0.188044638
777;10.64445226;47.0860923;0.219934164
779;10.23941819;47.14495633;0.232405138
781;10.11759098;47.07262833;0.235578205
783;10.13959044;47.1505049;0.199810982
785;10.08975268;47.08081585;0.179171132
787;10.0309991;47.05748216;0.147113965
789;9.829157555;47.01324651;0.148439566
791;9.521921649;47.13991161;0.15636571
793;9.466646687;47.09407741;0.164881529
795;9.317757255;47.22552665;0.161554974
797;9.300036337;47.05260282;0.158246662
799;9.134866255;46.90550259;0.142435942
801;9.424953849;46.89864007;0.127257556
803;9.121679074;46.9195954;0.152244051
805;8.944436078;47.02135373;0.162232246
807;8.937627409;46.92708627;0.175257466
809;9.009307026;47.01071862;0.213162996
811;8.533577693;46.94343534;0.21367908
813;8.620105196;46.93481081;0.194663607
815;8.68117852;46.82865054;0.193941842
817;8.840878875;46.86162223;0.217993252
819;8.697532446;46.98559502;0.180742214
821;8.816374981;46.81045868;0.197285752
823;8.501987641;46.90271556;0.22842882
825;8.281889375;46.83465439;0.242064369
827;8.460538929;46.85517366;0.187943816
829;8.379098877;46.76559419;0.173692452
831;8.376996972;46.82647986;0.141526052
833;8.752017772;46.7898173;0.112960502
835;8.553518806;46.81207167;0.113157024
837;8.418733932;46.77933315;0.154846888
839;8.155308977;46.81672119;0.182460001
841;8.283795462;46.78615528;0.216948392
843;7.834909616;46.80644137;0.222810482
845;7.871339226;46.80091876;0.215504726
847;8.175965903;46.65022237;0.181695897
849;8.249061457;46.75361917;0.161412486
851;8.022744175;46.6881407;0.176507766
853;7.881268343;46.70584217;0.183613712
855;7.763932868;46.7194446;0.197058436
857;7.688306175;46.92725406;0.230854507
859;7.500285024;46.51983754;0.257073032
861;7.334235594;46.84324047;0.239191164
863;7.337767347;46.69533302;0.218813018
865;7.554554573;46.6893181;0.205108613
867;7.632573761;46.63652523;0.185592311
869;7.375697354;46.53228083;0.182875658
871;6.937774758;46.70164841;0.213169544
873;7.340709499;46.6947859;0.25234415
875;7.368315858;46.71940661;0.234968043
877;7.286213155;46.68009021;0.262350412
879;7.139848533;46.59555738;0.240505537
881;7.318444728;46.55454818;0.200431641
883;7.042822794;46.6317007;0.200056682
885;7.139614325;46.54474768;0.220342301
887;6.923140026;46.62742281;0.21454
889;6.976577604;46.55767943;0.23629307
891;6.934701331;46.57713235;0.245334101
893;6.97133021;46.50425771;0.202417306
895;7.05040534;46.48454566;0.197042321
897;7.1076238;46.57765014;0.174744826
899;7.12722982;46.5589078;0.177602556
901;7.076024262;46.55216933;0.209103391
903;6.643980624;46.4973678;0.23647344
905;6.858135175;46.57569629;0.250597451
907;6.664246792;46.48518893;0.26170883
909;6.640910635;46.49913222;0.239693875
911;6.295382593;46.446148;0.206093292
913;6.700724192;46.40545371;0.194324453
915;6.581892813;46.39677244;0.191450685
917;6.49585344;46.47180718;0.194082209
919;6.555664872;46.48282499;0.251752951
921;6.094383327;46.47238122;0.261630078
923;6.094436382;46.44795233;0.277277484
925;6.043286139;46.40302053;0.26590376
927;5.943790581;46.39509215;0.263009874
929;6.381841032;46.37816857;0.210782083
931;6.137885685;46.34290072;0.214732645
933;6.269838397;46.33441081;0.2173194
935;6.096102886;46.38652002;0.235888574
937;5.986068392;46.4537759;0.235179568
939;5.91992542;46.39914024;0.245337903
941;5.683893238;46.31727232;0.242597994
943;5.635197742;46.41000852;0.232331229
945;5.905272699;46.28722612;0.211900836
947;5.853108165;46.28707467;0.21374829
949;5.866006197;46.26484771;0.21331247
951;5.942123623;46.28558573;0.22426517
953;5.630203804;46.40939458;0.228467995
955;5.537318954;46.29862854;0.249435248
957;5.507898834;46.34788198;0.254449188
959;5.35883986;46.30551797;0.2451678
961;5.408058245;46.2562227;0.196669083
963;5.542741915;46.21409234;0.173114317
965;5.718443747;46.32257617;0.162056779
967;5.615426779;46.27235301;0.169961241
969;5.550767655;46.28811554;0.179285972
971;5.347187916;46.27169724;0.186357863
973;4.839191961;46.19731876;0.175841451
975;5.125833548;46.25917367;0.158775852
977;5.046335049;46.18151633;0.111023102
979;5.175686602;46.14944657;0.096172544
981;5.285924682;46.22200822;0.1135241
983;4.914467017;46.24475489;0.145029873
985;5.074290702;46.21870004;0.156605691
987;4.758620827;46.11420949;0.174955382
989;4.796028008;46.23885152;0.170443511
991;4.947107326;46.17766296;0.153660346
993;4.767081619;46.14370714;0.148087536
995;4.840316459;46.3147151;0.119370875
997;4.546246503;46.20889762;0.117183889
999;4.695435399;46.08556858;0.136235953
1001;4.384147926;46.20807935;0.153100008
1003;4.600832302;45.81490949;0.151909215
1005;4.37529597;45.2621413;0.163452801
1007;4.451838262;46.20812166;0.16873951
1009;4.551538448;46.39863735;0.140831053
1011;4.226849594;46.0373161;0.150630915
1013;4.151960737;46.19142981;0.160339885
1015;4.420990054;46.12055229;0.174307617
1017;4.395389544;46.10760612;0.165940312
1019;4.332856443;46.07705511;0.166635198
1021;4.413209083;46.04424736;0.134778005
1023;4.417605792;45.82576336;0.132338255
1025;4.246466496;46.25506549;0.152350129
1027;4.027422599;46.09187484;0.176261173
1029;4.053570103;46.09931331;0.21141237
1031;4.04150338;46.06783057;0.228626302
1033;4.148730359;46.03807043;0.210220346
1035;4.189662754;45.99127756;0.19478201
1037;4.159920499;46.02006848;0.194392621
1039;3.756362955;46.08191088;0.196247287
1041;3.842881274;46.06401614;0.203506665
1043;3.998325465;46.09864264;0.206174493
1045;4.070039095;45.8962726;0.197036784
1047;4.049411377;45.91353657;0.173113401
1049;3.756518349;46.00133672;0.158750487
1051;3.765941986;46.00862375;0.166723309
1053;3.516522763;45.93266161;0.20556348
1055;3.510025041;45.95684434;0.213298445
1057;3.529924513;45.93572555;0.206355397
1059;3.709936401;45.96469098;0.203072249
1061;3.742076829;46.0421863;0.197726425
1063;3.436847985;45.98120399;0.18075619
1065;3.417148352;45.87270766;0.201516979
1067;3.492986062;46.38782868;0.224332128
1069;3.464511445;45.9629429;0.219262713
1071;3.41170472;45.88803221;0.206902093
1073;3.615578408;45.84890907;0.195275397
1075;3.518167038;45.8783269;0.178194961
1077;3.346493095;45.89195481;0.20039889
1079;3.104179732;45.82193787;0.220496556
1081;3.314834821;45.81310709;0.233003494
1083;3.373036502;45.83518501;0.234882955
1085;3.429295515;45.90816878;0.234373306
1087;3.391073248;45.91721831;0.202340532
1089;3.190464649;45.81556959;0.214529164
1091;2.88238057;45.90469666;0.22322628
1093;2.895546244;45.8765918;0.232347445
1095;2.950152444;45.76179258;0.216130266
1097;3.063967044;45.67121599;0.200089379
1099;3.063241211;45.8588211;0.161163419
1101;3.007767002;45.68954631;0.151552275
1103;2.869447452;45.73211417;0.153209386
1105;2.9900041;45.80676621;0.20093565
1107;2.850385672;45.8011614;0.222388471
1109;2.927449946;45.75379642;0.225017091
1111;2.855334082;45.76067335;0.214983985
1113;3.071514473;45.6571929;0.190250066
1115;3.03421612;45.76101422;0.170501833
1117;2.891147565;45.71672376;0.175001829
1119;2.545244;45.74091947;0.193385074
1121;2.507550979;45.78172483;0.202779898
1123;2.795057823;45.70837279;0.214033176
1125;2.748792683;45.735481;0.179191118
1127;2.591777593;45.66708955;0.180047976
1129;2.577064976;45.67849053;0.194397844
1131;2.417201422;45.67884581;0.200095514
1133;2.387514496;45.69634536;0.202939436
1135;2.301612451;45.64259528;0.214000114
1137;2.343474912;45.67659148;0.199255261
1139;2.347368236;45.698667;0.160050279
1141;2.334277222;45.65641453;0.150482716
1143;2.029676214;45.55132109;0.177973569
1145;1.960351516;45.6495525;0.198605958
1147;1.872475209;45.8095167;0.227721775
1149;2.186426241;45.64094239;0.24466265
1151;1.953322607;45.64184479;0.230361689
1153;1.949108031;45.66233473;0.199815212
1155;2.1468584;45.59006346;0.190830907
1157;2.01132852;45.63521546;0.177859916
1159;1.80062563;45.60080771;0.172685629
1161;1.730664633;45.68154197;0.180704196
1163;1.581684253;45.60285819;0.164637501
1165;1.59800275;45.60996638;0.14712644
1167;1.768811714;45.48823589;0.131607858
1169;1.713480804;45.51344507;0.133051618
1171;1.643845537;45.61616014;0.137352384
1173;1.536465275;45.65667751;0.184245509
1175;1.37254652;45.59979809;0.200078363
1177;1.361861109;45.61285196;0.20284588
1179;1.321700649;45.52960279;0.18013653
1181;1.460953552;45.58492547;0.159160306
1183;1.259963651;45.54697782;0.134801208
1185;1.178845974;45.51423786;0.138433173
1187;1.206952764;45.53251529;0.153953363
1189;1.125941038;45.57234901;0.210473594
1191;0.909534496;45.45815123;0.217193247
1193;0.800652772;45.44970362;0.215857276
1195;0.913110046;45.49002965;0.193967578
1197;0.923986116;45.55238936;0.172413018
1199;0.656579438;45.48574983;0.12859529
1201;0.733137695;45.52675903;0.131766481

File: data/rise_materials/Testdata-1734.txt
Keywords
Material1;Material2;Material3;Material4;Product;Object;Scenario;Method;Reference;Comment;Owner;IsPublic;ImportDate
Painted GFK polyester with Gelcoat handlaminated;;;;IN1-5;Wall panel;;ISO 5660;TRANSFEU;;TRANSFEU;1;2011-03-17 09:56:18
Scalars
Flux (kW/m2);tig (s);qmax (kw/m2);qtotal (MJ/m2);q180 (kw/m2);q300 (kw/m2);Sample mass (g);Mass loss (g);DHc (MJ/kg);Peak smoke production (m2/m2s);Total smoke produced (m2/m2);Specific extinction area (avg) (m2/kg);MARHE (kW/m2);Area exposed (m2);Observations;Test date (YYYY-MM-DD);Test identifier;Product thickness (mm);Thickness1 (mm);Thickness2 (mm);Thickness3 (mm);Thickness4 (mm);Product density (kg/m3);Density1 (kg/m3);Density2 (kg/m3);Density3 (kg/m3);Density4 (kg/m3);Product area weight (kg/m2);Area weight1 (kg/m2);Area weight2 (kg/m2);Area weight3 (kg/m2);Area weight4 (kg/m2)
75;26;154.79;52.19;;;87.62;40.75;11.26;;2571.05;;101.78;0.0088;End flame at 681s.;2011-03-04;c_LSFIRE_IN-1-5_75c;4.8;;;;;;;;;;;;;;
VectorData
Time (s);HRR (kW/m2);Mass (g);SPR (m2/(m2*s))
1;3.262045322;87.62;0.157695394
3;3.411908522;87.653709;0.147461391
5;3.896987849;87.332505;0.134111678
7;3.999419237;87.5294211;0.129984373
9;3.420760984;87.4313921;0.149315062
11;2.673451963;87.5291481;0.160779993
13;1.873340853;87.3581968;0.198208171
15;1.241600288;87.4477249;0.288277396
17;0.668984639;87.3814262;0.370429843
19;1.00737938;87.3916892;0.430583709
21;0.62130513;87.488974;0.540406603
23;0.942962789;87.4618864;0.669790367
25;-0.267800301;87.5089105;0.758593251
27;1.64013561;87.3428228;1.193723613
29;30.66770597;87.2646486;1.741893503
31;56.28864959;87.2783183;2.568579658
33;73.02918016;87.1404282;3.469412041
35;83.7550612;87.0171708;4.43574968
37;92.81372923;86.7672704;5.135640123
39;96.68087451;86.6239019;5.918480107
41;99.42556412;86.3005023;6.192475924
43;99.00029184;86.1894055;6.831721523
45;100.0220787;86.1548968;7.203458271
47;101.9189954;85.8581156;8.337069019
49;101.0726759;85.7135822;8.994887048
51;108.1445522;85.3911394;9.875167764
53;114.2364365;85.0894369;10.36170052
55;117.8838141;84.9281227;11.25014666
57;125.7731551;84.8173591;11.49237258
59;127.8729635;84.5640856;12.01242695
61;132.7618631;84.3302886;12.81710067
63;137.3169525;84.0282795;13.32045827
65;144.6079851;83.8009623;13.54076346
67;144.0826462;83.7578204;13.59346918
69;144.9121468;83.0294788;13.6136593
71;146.0277612;82.9748268;13.18661933
73;148.5250671;82.7270596;12.86878113
75;150.285755;82.4095548;12.66499842
77;153.8714684;82.090885;12.32073178
79;151.3148404;81.7804062;11.83275762
81;150.6378819;81.5847097;11.27688873
83;154.7872118;81.3436569;10.77529183
85;148.4633399;81.0763853;10.51109629
87;146.7633835;80.8280989;9.806085665
89;148.9010745;80.4623507;9.762839576
91;146.5784764;80.1939147;9.840087428
93;145.9641148;79.9130719;9.827560063
95;144.5917426;79.6672345;9.295969494
97;145.6537235;79.4437294;9.599883526
99;139.0783152;79.1616674;9.101367182
101;140.7557217;78.8208913;8.484651754
103;137.7321567;78.552089;8.16970035
105;136.1330278;78.3271824;7.998952863
107;138.6723495;78.0130242;7.640466779
109;135.3510024;77.8320638;7.383744761
111;133.0501746;77.5268883;7.32692441
113;127.9060673;77.4230641;7.14734128
115;128.9441826;77.1494887;7.01653688
117;124.2213036;76.7785188;6.798256531
119;124.4759483;76.602245;6.7392422
121;123.1319367;76.3068412;6.563054976
123;123.3146853;76.0330475;6.544568857
125;116.2961791;75.8583751;6.525802676
127;118.5025497;75.6609291;6.596848642
129;116.8300647;75.4346008;6.621323782
131;115.9873214;75.3090146;6.627599981
133;114.6775297;74.9888141;6.462580248
135;113.541877;74.7940902;6.419175011
137;114.1488691;74.6198947;6.17176172
139;111.9578455;74.4070131;6.098448758
141;112.8046555;74.1563526;6.258085494
143;111.5031026;73.9654254;6.391790152
145;111.1762128;73.6570235;6.372552205
147;111.9308333;73.4225053;6.282753639
149;107.0108897;73.2264141;6.394163148
151;108.5165557;72.9957508;6.233793934
153;108.4399274;72.8846035;6.117251429
155;105.8528913;72.7366965;6.044535558
157;107.3161188;72.5185702;6.164594056
159;109.0148155;72.268015;5.850243728
161;105.2182626;72.0054578;5.909306616
163;106.9756282;71.68814;5.709414437
165;104.5155876;71.6784189;5.823623475
167;105.9825016;71.4216463;5.588307835
169;103.9961921;71.2368037;5.600517679
171;103.2364485;70.8730358;5.428150239
173;103.7101754;70.6890956;5.406610169
175;101.3598168;70.5023122;5.05540946
177;102.6749975;70.2610132;5.105368864
179;101.2875121;70.0509364;5.038095783
181;102.2958477;69.9670315;4.935977252
183;99.66856631;69.7404686;4.872020362
185;99.84153801;69.6528454;4.863572143
187;98.93818752;69.3236502;4.751665891
189;98.24853731;69.1865668;4.654394913
191;98.56497207;68.9787592;4.54303264
193;96.766741;68.7486031;4.437569017
195;96.39263526;68.5147955;4.254680914
197;95.78963947;68.3833468;4.269426823
199;95.02305886;68.1432512;4.198942061
201;94.0187447;67.9907634;4.137141431
203;93.66035444;67.8136309;4.055912908
205;93.82833484;67.6288855;4.125335942
207;93.02934705;67.485092;3.891931938
209;92.7739258;67.3852754;3.902857134
211;91.98190223;67.0316508;3.786558543
213;90.33107072;66.9845027;3.748973307
215;90.98680736;66.7477571;3.692523797
217;89.9296964;66.5385948;3.687560478
219;88.71282348;66.3286824;3.529172079
221;86.74309058;66.2014716;3.580658761
223;89.5197292;66.0207449;3.607502286
225;87.02435686;65.8490528;3.542853088
227;85.43604056;65.7613599;3.532159775
229;83.96708972;65.6183741;3.571052986
231;84.57307677;65.4370858;3.426970108
233;87.79182374;65.3192923;3.291862671
235;85.85184084;64.9969322;3.185385906
237;85.88501702;64.7801843;3.04812334
239;84.61543153;64.7094995;2.921874912
241;82.89951477;64.5178766;2.940785685
243;84.1219062;64.4909872;2.983081439
245;81.81312601;64.2714109;3.024546252
247;82.67545904;64.1578155;3.096704191
249;82.55517639;64.52158;3.086725067
251;81.78407091;63.9755277;3.129623032
253;81.7853582;63.5903665;2.994379964
255;81.06740276;63.3466498;2.900391738
257;81.28658811;63.3361113;2.888979276
259;80.96901999;63.1901731;2.882809742
261;79.59982205;62.9238188;2.824651554
263;79.795176;62.8497687;2.884972267
265;81.25097159;62.5651245;2.933772716
267;80.22502189;62.5045128;2.828029237
269;79.93129216;62.2597692;2.780135259
271;79.78336973;62.2069893;2.736682103
273;79.04625025;62.0237472;2.841733525
275;79.66101113;61.8745262;2.763055356
277;79.42472635;61.8569599;2.840536699
279;78.84278105;61.755078;2.863322188
281;78.60590441;61.4892016;2.876937891
283;78.6105334;61.3211456;2.765893876
285;79.23851308;61.1867992;2.767962187
287;79.24141803;61.0532326;2.79930805
289;81.19763499;60.9154819;2.869049225
291;81.62427168;60.7673562;2.853342131
293;80.65654778;60.5959377;2.920767707
295;80.81347521;60.4253648;2.948827856
297;79.42059627;60.4047652;2.968755827
299;81.05128302;60.1554711;3.007257758
301;82.74283303;59.9715453;3.011826817
303;82.49855828;59.9116443;2.921271387
305;84.1962511;59.794509;3.052853663
307;83.98724172;59.6184957;3.163903617
309;83.34395097;59.4116997;3.135970831
311;85.14608957;59.3734934;3.427201016
313;84.93512046;59.3318957;3.745365993
315;85.38672106;59.0170395;4.023734315
317;88.43473738;59.061754;4.336066447
319;90.79643383;58.6509504;4.663011106
321;91.04887879;58.710126;4.948690275
323;92.80396653;58.53909014;5.35004303
325;95.06951125;58.45694915;5.677125953
327;97.1275203;58.24065216;6.050358282
329;100.522975;58.14456788;6.887476804
331;104.3107116;57.93736178;7.264337846
333;106.0118639;57.74703743;7.736761461
335;108.3430954;57.61180212;8.544551631
337;110.5049853;57.44638503;9.096219757
339;112.0268782;57.2954694;9.195279748
341;113.0943642;57.14305185;9.543594277
343;117.2400868;56.89501492;9.775733668
345;118.2429049;56.86479035;9.819162694
347;116.749513;56.66612753;9.987984376
349;119.5674325;56.55939515;10.2893142
351;124.1850621;56.34395971;10.52528687
353;125.1321668;56.2166672;10.81134548
355;124.2153949;56.12069204;10.92071932
357;126.1710001;55.8610349;11.2605299
359;124.7242678;55.611972;10.95453721
361;125.7460173;55.50224442;10.76133974
363;123.3128302;55.30043736;10.71947269
365;125.4830124;55.24235458;10.60173636
367;119.6897435;55.2963912;9.713137062
369;122.1036653;54.95194113;9.773026299
371;117.236115;54.87487178;9.678041389
373;116.506829;54.71575566;9.118114982
375;114.467602;54.43008501;8.494224826
377;112.444377;54.3796431;8.120438221
379;110.2205377;54.14131099;7.454205675
381;105.6376099;54.1039792;6.716835958
383;102.6738139;54.0593748;6.127137616
385;98.93268463;53.96365926;5.563943745
387;98.60935032;53.84659177;5.175664729
389;93.01710443;53.79169408;4.635769604
391;90.3947863;53.59523223;4.263453117
393;87.06511367;53.53043742;3.806760508
395;83.93378317;53.40579683;3.465512267
397;80.5467015;53.34727655;3.163047772
399;78.80378072;53.39501124;2.958302884
401;76.34153628;53.19528207;2.72544229
403;73.96501195;53.08082564;2.53087457
405;70.94716917;53.01883323;2.274110886
407;69.50511109;52.98454952;2.113119092
409;68.33409642;52.86204164;1.892820868
411;65.72735022;52.78534055;1.71011267
413;64.3827743;52.76294917;1.550617089
415;63.10783195;52.77821842;1.492165039
417;61.12027346;52.57798349;1.366932445
419;59.77205979;52.60871335;1.318257434
421;58.709413;52.59282919;1.250115643
423;57.4439468;52.41832121;1.159602726
425;55.96091035;52.29657823;1.027918931
427;55.37916279;52.22211946;0.940523336
429;55.30640413;51.75368409;0.877693557
431;53.41410619;52.28273061;0.834670466
433;54.6230758;52.19035066;0.820790278
435;53.35051402;52.02651866;0.815339524
437;52.23327775;52.16275157;0.785720344
439;51.08760484;51.86788139;0.700118634
441;51.15756214;51.766862;0.62802311
443;50.26991027;51.7854803;0.57257886
445;50.13691292;51.65965029;0.496279408
447;49.43074954;51.68433783;0.460135796
449;48.65963111;51.6494796;0.442439687
451;48.59471765;51.5583982;0.430896012
453;47.16763812;51.6554123;0.398229949
455;47.73382308;51.44737206;0.362447079
457;47.25854979;51.38730755;0.323806753
459;46.28280642;51.33312044;0.324700928
461;46.56426318;51.04671181;0.306644941
463;45.70653348;51.3080228;0.309494599
465;45.99099978;51.27450448;0.347079904
467;44.83268497;51.23979721;0.349142034
469;43.03020812;51.15165476;0.315085763
471;44.38055613;50.84917063;0.29204809
473;43.37031059;51.08378446;0.259506379
475;43.91651739;50.95017656;0.209105058
477;43.60216325;50.99558721;0.19348814
479;42.62799727;50.89894234;0.189669793
481;42.70319372;50.87365288;0.204890358
483;41.37011739;50.82948598;0.239040426
485;41.12890548;50.96168619;0.257059352
487;40.69929079;51.42834415;0.272531123
489;40.79503613;50.65456791;0.237247369
491;40.39100649;49.90388017;0.215279247
493;39.84513614;49.67299855;0.201189907
495;39.92972426;50.64717271;0.208250182
497;39.6860794;50.61217794;0.205384004
499;38.6616101;50.58582309;0.220783001
501;39.59013495;50.38323719;0.229554181
503;38.91935824;50.53513551;0.206262977
505;38.69828502;50.34087462;0.185562302
507;38.17010203;50.23388166;0.171915784
509;37.53161806;50.19581141;0.181991244
511;37.09561372;50.29929138;0.206180626
513;37.13315583;50.2782125;0.236018089
515;36.89733442;50.31479285;0.253951032
517;36.84911938;50.17355705;0.271000142
519;36.78948829;50.08992566;0.263204717
521;36.25879808;50.07684343;0.232097904
523;36.32583379;50.07687083;0.227970095
525;36.27903618;49.99180435;0.236177831
527;35.35620175;50.08504537;0.271530925
529;34.40841262;50.29952359;0.310638743
531;35.20027183;50.38921076;0.354780198
533;34.36682601;49.8634729;0.360001363
535;34.38380122;49.90554796;0.336656423
537;34.11282352;49.78555498;0.311625998
539;34.02646024;49.8462897;0.285801291
541;33.79380111;49.80176751;0.281196626
543;33.16004456;49.80353097;0.291030934
545;31.89653181;49.68278607;0.32110925
547;31.95918528;50.25280044;0.339533415
549;31.31695161;49.86956954;0.351966587
551;32.11536228;49.4531756;0.325324032
553;31.22474692;49.6516466;0.307883023
555;30.80307387;49.60582537;0.310668819
557;30.04835457;49.62514078;0.295390878
559;30.15216701;49.41142794;0.302343233
561;29.9090567;49.5725258;0.327778722
563;28.88446774;49.61214076;0.335161873
565;29.02127823;49.58778111;0.316687445
567;29.16379289;49.39255003;0.299536853
569;28.57011029;49.45526695;0.286218042
571;28.86642463;49.53176323;0.288108538
573;27.76301702;49.31482442;0.298175904
575;27.82698265;49.47250448;0.308807052
577;27.63347145;49.40542697;0.296240378
579;27.34257424;49.34875236;0.260276768
581;26.29770339;49.3573918;0.252778732
583;26.81222284;49.3252129;0.242919129
585;26.07062296;49.37926347;0.250777584
587;25.50601049;49.36551152;0.26888257
589;25.25865162;49.30852249;0.290465092
591;24.86458166;49.23586805;0.259171973
593;24.94026535;49.16019244;0.2425892
595;24.60461453;49.23168487;0.234645621
597;24.28338538;49.29799699;0.260236963
599;23.62833286;49.26352194;0.269819921
601;24.12363931;49.28337004;0.29058956
603;23.35408514;49.11845824;0.286565772
605;23.34197107;49.06249469;0.2635414
607;23.52866235;49.00802057;0.23611571
609;23.02451099;49.03022012;0.241392085
611;22.35446483;49.06649951;0.239139697
613;22.43898078;49.05366391;0.27167379
615;22.01226574;49.08696348;0.282485033
617;22.18038548;49.07568606;0.257981132
619;22.37101682;48.95604837;0.222418629
621;21.52367229;49.07639664;0.211850431
623;21.86232299;48.95056711;0.197808414
625;21.22738046;48.97005993;0.207415494
627;20.45093438;48.94611037;0.230051308
629;19.74938587;49.03680907;0.294871934
631;19.86901381;49.18024584;0.30040652
633;19.68977401;48.79309138;0.282418608
635;19.11836594;48.89078913;0.247334252
637;19.2949569;48.87210256;0.23111969
639;18.94482329;48.78110289;0.209325912
641;18.47920354;48.86185014;0.212115547
643;18.41866294;48.92931034;0.225034186
645;18.0654928;48.82596691;0.250373386
647;17.87149243;48.78612021;0.250255787
649;17.58773972;48.75783747;0.213151231
651;17.59219442;48.67274359;0.219539979
653;17.14760832;48.55109628;0.193679167
655;17.64403831;48.78741877;0.196954517
657;17.23597889;48.72166722;0.230792194
659;16.67882352;48.81553708;0.235867708
661;16.52695833;48.77571731;0.239107303
663;16.52901373;48.66098732;0.241237954
665;16.41501794;48.6624229;0.210505013
667;16.7869571;48.60081318;0.197251457
669;16.4566234;48.68624938;0.204187894
671;16.2461444;48.63670988;0.200898592
673;15.82949611;48.62772909;0.215798963
675;15.93760388;48.6624777;0.246772579
677;15.88587682;48.62347812;0.230698492
679;15.31522002;48.59306317;0.245627218
681;15.267081;48.52932076;0.222967023
683;15.29820638;48.55871071;0.211992473
685;14.98429546;48.59410163;0.227299675
687;14.70419552;48.5559083;0.315236057
689;14.79616064;48.63254112;0.348259211
691;14.84612054;48.52125584;0.362545252
693;14.4029665;48.53372269;0.361005767
695;14.47558841;48.47358942;0.358331317
697;14.48852438;48.39787295;0.290368732
699;14.58925929;48.45657064;0.282484866
701;14.38374884;48.45914036;0.303115979
703;14.21701928;48.50378562;0.332636014
705;13.81373015;48.4737399;0.327842364
707;13.69546445;48.43561484;0.324693256
709;13.45108674;48.39321189;0.296645497
711;13.98769351;48.35813539;0.272772204
713;13.85480851;48.36825079;0.289462607
715;13.60855889;48.36692483;0.306684697
717;13.44106067;48.32773342;0.32813833
719;13.26185923;48.38893256;0.343860738
721;13.46084422;48.32148629;0.355418947
723;12.97895817;48.2143842;0.317632523
725;12.75064123;48.24702752;0.269978762
727;13.08256322;48.28837807;0.242905882
729;12.62610231;48.32504063;0.249417476
731;12.94511039;48.2769367;0.282650332
733;12.28911386;48.25353426;0.300401246
735;12.37557628;48.2414227;0.344436755
737;12.27487848;48.26832515;0.344069164
739;12.34080681;48.24883233;0.314299851
741;12.23959719;48.14980813;0.266602019
743;12.0308512;48.23394577;0.250226538
745;11.90461785;48.1678798;0.241429361
747;11.92730737;48.16258941;0.229700248
749;11.75022196;48.28658768;0.235383085
751;11.74406337;48.2015486;0.220388846
753;11.84736396;48.14600861;0.202049262
755;11.62825699;48.07484407;0.18251281
757;11.52455104;48.12300232;0.182619706
759;11.22432075;48.10826576;0.18717768
761;11.16532358;48.20750823;0.230897833
763;10.95612268;48.20969525;0.270832711
765;10.73053707;48.14129226;0.284271198
767;10.88567506;48.0784936;0.277891346
769;10.84329906;48.10972922;0.267320726
771;10.98383242;48.00128674;0.247248912
773;10.46142907;48.05328635;0.234131661
775;10.73155055;48.10378258;0.24492058
777;10.31277744;48.05477673;0.285345294
779;10.26391831;48.11320135;0.281321675
781;10.20299128;47.9514333;0.282739936
783;10.23258688;47.99312567;0.259736474
785;10.2681328;47.89376061;0.225905658
787;10.14707785;47.98024921;0.181604992
789;9.982740954;47.93672462;0.196452583
791;10.01851331;47.97122708;0.200474757
793;10.07259929;47.89835389;0.234026871
795;9.64860841;48.0006853;0.251816838
797;9.166427159;47.94221982;0.275681463
799;9.4586787;48.00721944;0.257783906
801;9.521310117;48.06288251;0.236632919
803;9.511615063;47.91250199;0.213772477
805;9.604904067;47.93915828;0.223907505
807;9.411732282;47.92219431;0.23382271
809;9.288525598;47.94968378;0.27071569
811;9.181340689;47.92376595;0.30348988
813;8.999324089;47.86631249;0.298466018
815;8.756289817;47.94107174;0.28206287
817;8.669867975;47.77457484;0.262733984
819;8.975230003;47.79479218;0.233750829
821;8.929157959;47.86200623;0.200012633
823;8.822475496;47.84204851;0.208089459
825;8.631550042;47.86230719;0.209642929
827;8.690456357;47.89504667;0.212456295
829;8.62272548;47.83282205;0.230196232
831;8.453403655;47.85295718;0.253888708
833;8.330145696;47.80149075;0.240755713
835;8.339641541;47.72759207;0.230410706
837;8.176978915;47.70428531;0.215565782
839;8.17457598;47.83431196;0.181282905
841;8.405545517;47.76183492;0.187403629
843;8.40552251;47.81499606;0.215851702
845;8.02801695;47.80910422;0.228347289
847;7.869123237;47.85521199;0.232352222
849;7.816092447;47.67340497;0.236592065
851;7.598548466;47.66417803;0.189310941
853;7.842233502;47.64065203;0.153482375
855;7.804259958;47.69805164;0.127014413
857;7.754017719;47.65413042;0.144354657
859;7.889719861;47.72610169;0.159785543
861;7.514209379;47.74774115;0.204590337
863;7.517082795;47.69594683;0.219163105
865;7.458614503;47.79133448;0.229983401
867;7.255818301;47.70241271;0.216563874
869;7.143906123;47.63245106;0.201318885
871;7.344571969;47.64680445;0.173693504
873;7.105706661;47.58515339;0.179150452
875;7.12799505;47.60509765;0.194841691
877;7.112948429;47.68892086;0.203212025
879;7.209176315;47.61809815;0.246575413
881;6.887932461;47.62970394;0.2768693
883;6.762375816;47.58060194;0.27692121
885;6.443541761;47.65902514;0.250482391
887;6.922301203;47.58837983;0.234562704
889;6.764955601;47.58360915;0.191675053
891;6.948861362;47.53353696;0.169469101
893;6.647477246;47.57908463;0.174616048
895;6.600652931;47.18787054;0.194360588
897;6.349919468;47.69668481;0.226826863
899;6.370061356;47.65091887;0.252403285
901;6.584188652;47.55803267;0.255372967
903;6.780523495;47.46603589;0.250440127
905;6.81109851;47.76507483;0.26037718
907;7.213387855;47.55907209;0.2676472
909;6.576562146;47.45354164;0.266471417
911;6.427427175;47.47159936;0.295142451
913;6.537289367;47.58060145;0.28947723
915;6.2557099;47.47522196;0.295634193
917;6.256514402;47.45825751;0.280768092
919;6.085805461;47.66669342;0.281139781
921;6.126428451;47.4362219;0.263008986
923;6.085494341;47.49002583;0.286547503
925;6.013292097;47.64453521;0.270367782
927;5.605011126;47.81587154;0.282959597
929;5.612867267;47.46092338;0.278957796
931;5.568663117;47.40930647;0.273216201
933;5.633957001;47.3821045;0.256270164
935;5.635532688;47.37581603;0.259123472
937;5.768349538;47.42400217;0.255143245
939;5.898900886;47.45567481;0.266443095
941;5.73176767;47.31095343;0.2945662
943;5.221971005;47.407243;0.331753844
945;5.448086447;47.39674491;0.330751308
947;5.520376092;47.36101216;0.316030493
949;5.441613811;47.21962636;0.279900023
951;5.46235856;47.25488026;0.248212762
953;5.532700991;47.30239572;0.220249157
955;5.780145589;47.34559242;0.217568832
957;5.558387517;47.4064632;0.218998243
959;5.283666189;47.39010067;0.240236495
961;5.318467815;47.342503;0.249669299
963;5.211583282;47.45896905;0.239806386
965;5.185507886;47.23027445;0.226352402
967;5.393727257;47.20747345;0.211925661
969;5.199228538;47.24018456;0.195873514
971;5.297078185;47.3331799;0.17522963
973;5.108080995;47.32313325;0.194809304
975;5.012292019;47.24875573;0.226455224
977;4.999589644;47.37179727;0.241980961
979;4.998619435;47.16091424;0.253881459
981;4.860101597;47.15044307;0.275566232
983;4.81909112;47.18191091;0.225728914
985;4.899648407;47.08940836;0.195897079
987;4.983148174;47.23920091;0.172936327
989;4.730645436;47.2120124;0.162237417
991;4.875615066;47.20180133;0.150754558
993;5.009033202;47.19148064;0.189769484
995;4.607136803;47.19808305;0.215066553
997;4.503913705;47.18880083;0.238796506
999;4.564406842;47.09383721;0.238199998
1001;4.60664375;47.22430088;0.240678854
1003;4.674880554;47.28022357;0.214992646
1005;4.647766475;46.98704858;0.18693716
1007;4.789338571;47.29722889;0.169161942
1009;4.838725279;47.00729429;0.195689519
1011;4.607703601;47.27508414;0.222490266
1013;4.691921048;47.15737434;0.247183042
1015;4.509706834;47.17899985;0.246592329
1017;4.679916976;47.11443773;0.243611513
1019;4.61866428;47.16554839;0.202308842
1021;4.70945051;47.0578862;0.173714771
1023;4.814646886;47.13611853;0.141598268
1025;4.59469694;47.06588332;0.154167971
1027;4.505388734;47.0846247;0.15314442
1029;4.19443054;47.13989113;0.172637617
1031;4.422408625;47.16675175;0.173618397
1033;4.144040592;47.0860872;0.167631705
1035;4.169722675;46.97082404;0.154297835
1037;4.44796901;46.98916878;0.145629539
1039;4.551461603;47.01332362;0.149761898
1041;4.407663619;47.04253569;0.162513187
1043;4.049848768;47.07032612;0.194384142
1045;4.028994896;47.11158147;0.216178981
1047;3.817625494;47.09912809;0.237045869
1049;3.947540207;46.90952923;0.228910684
1051;3.991490662;47.03423808;0.211182613
1053;4.161575324;47.05297898;0.204906745
1055;4.107628701;46.91849655;0.191742794
1057;3.956599331;46.92738166;0.204159188
1059;3.833111835;47.05472898;0.228119168
1061;4.083157503;47.00335822;0.250302301
1063;3.790922021;46.97093365;0.269374667
1065;3.710101403;46.85947049;0.270769121
1067;3.938201536;46.82208438;0.274808586
1069;3.74697884;46.97534904;0.260169859
1071;4.074324263;46.81306225;0.258069426
1073;3.904640536;46.98602502;0.238300827
1075;3.582816592;46.9928183;0.249124208
1077;3.567391258;46.96077594;0.25455626
1079;3.527891829;46.92263742;0.26578251
1081;3.381933705;46.91942492;0.254392403
1083;3.166741968;46.8790311;0.254566697
1085;3.48281109;46.82365553;0.245884074
1087;3.479712829;46.85530126;0.227006251
1089;3.330832901;46.8445022;0.231051698
1091;3.523812186;46.90017921;0.246502027
1093;3.171593875;46.91051336;0.26597836
1095;3.122388478;46.92698502;0.268076665
1097;3.042913307;46.84852096;0.296764561
1099;3.15745928;46.80654156;0.287974248
1101;3.009078469;46.8253238;0.284943237
1103;3.092523475;46.70654717;0.271862156
1105;3.250903841;46.82725073;0.273827375
1107;2.923903207;46.90576961;0.265032831
1109;2.949131224;46.80570743;0.288757762
1111;2.715380747;46.99980389;0.296905903
1113;2.507603242;47.00747313;0.30674303
1115;2.50698282;46.85900607;0.323384719
1117;2.765005697;46.8297392;0.304209489
1119;2.66593028;46.78144441;0.277213135
1121;2.718704892;46.76352322;0.25494248
1123;2.560374385;46.80364348;0.259198092
1125;2.487151153;46.78151171;0.258449672
1127;2.441069003;46.88575707;0.26453119
1129;2.367285207;46.8791686;0.282068931
1131;2.456246669;46.70397746;0.276455285
1133;2.385706853;46.73381837;0.247279515
1135;2.513454223;46.77581171;0.229692866
1137;2.41945337;46.72779047;0.233602827
1139;2.396557382;46.72405874;0.22730187
1141;2.340415958;46.79265356;0.227963615
1143;2.253104398;46.77693334;0.262500545
1145;1.983126186;46.70550871;0.278371295
1147;1.971812713;46.73405106;0.259146258
1149;2.117361841;46.64329755;0.227418676
1151;2.093411319;46.648424;0.209391622
1153;2.090142503;46.61368885;0.193688502
1155;1.959460615;46.70121639;0.195270664
1157;2.079027722;46.71440776;0.202247572
1159;1.864900311;46.76882708;0.229271217
1161;1.710844259;46.67957694;0.240152509
1163;1.802891667;46.72476932;0.21391176
1165;1.684706138;46.65652978;0.196765548
1167;1.647991852;46.60334124;0.173135346
1169;1.738927468;46.68047982;0.137444211
1171;1.479149419;46.50844685;0.136356133
1173;1.621949018;46.68172405;0.171534821
1175;1.390245777;46.73139913;0.192945378
1177;1.307103265;46.60831721;0.224644971
1179;1.026759582;46.70880343;0.240134432
1181;0.952661415;46.65710478;0.2269603
1183;0.991198248;46.62708599;0.191591659
1185;0.877807279;46.44525156;0.163967039
1187;1.101555164;46.55024884;0.147947812
1189;0.756595345;46.60879605;0.154256181
1191;0.671501236;46.56271521;0.173307523
1193;0.557708553;46.54873105;0.179740929
1195;0.536760239;46.60222056;0.189629969
1197;0.778929672;46.55177914;0.183567006
1199;0.807598873;46.52400217;0.171749281
1201;0.576743369;46.58938496;0.162376402
