Repository: johodges/materials

## A Non-Dimensional Scaling Approach to Modeling Material Pyrolysis

This repository contains the data, scripts, and technical documents required to generate the SPyro cone validation cases.

## Instructions
* Clone this repository with submodules
  ```
  git clone --recurse-submodules https://github.com/johodges/materials
  ```
* Pre-process data
  ```
  python materials/scripts/initialize.py
  ```
* Build latest FDS (example for impi_intel_linux target, but use relevant make target for platform)
  ```
  git clone git@github.com:firemodels/fds.git && cd fds
  cd Build/impi_intel_linux
  ./make_fds.sh
  ln -s fds_impi_intel_linux fds
  cd ../..
  ```
* Run cases
  ```

File: data/rise_materials/Testdata-1744.txt
Keywords
Material1;Material2;Material3;Material4;Product;Object;Scenario;Method;Reference;Comment;Owner;IsPublic;ImportDate
Fabric;Protection layer;Foam;;F1A-1-2;Upholstery for seat, vandalise protected;;ISO 5660;TRANSFEU;;TRANSFEU;1;2011-03-17 10:47:00
Scalars
Flux (kW/m2);tig (s);qmax (kw/m2);qtotal (MJ/m2);q180 (kw/m2);q300 (kw/m2);Sample mass (g);Mass loss (g);DHc (MJ/kg);Peak smoke production (m2/m2s);Total smoke produced (m2/m2);Specific extinction area (avg) (m2/kg);MARHE (kW/m2);Area exposed (m2);Observations;Test date (YYYY-MM-DD);Test identifier;Product thickness (mm);Thickness1 (mm);Thickness2 (mm);Thickness3 (mm);Thickness4 (mm);Product density (kg/m3);Density1 (kg/m3);Density2 (kg/m3);Density3 (kg/m3);Density4 (kg/m3);Product area weight (kg/m2);Area weight1 (kg/m2);Area weight2 (kg/m2);Area weight3 (kg/m2);Area weight4 (kg/m2)
35;8;261.43;65.08;;;32.96;27.10;22.01;;339.07;;113.64;0.0088;End flame at 1072s.;2011-03-08;c_LSFIRE_F1A-1-2_35a;32.0;4;2.5;25.5;;;;;;;;0.95;0.15;;
VectorData
Time (s);HRR (kW/m2);Mass (g);SPR (m2/(m2*s))
1;4.13721755;32.96;0.038384978
3;4.132605838;32.78869018;0.141449207
5;4.987915715;32.97829028;0.366411837
7;5.866822534;32.75257703;0.452235639
9;17.03551734;32.77294989;0.545303953
11;54.56966782;32.72473853;0.591219283
13;94.84623497;32.46940759;0.543867239
15;113.5841213;32.26859816;0.391126049
17;116.5343639;32.19881249;0.356597292
19;107.4225935;32.13807035;0.317274052
21;89.83436735;31.87521765;0.303543433
23;77.58007022;31.99897466;0.313100239
25;71.99634404;31.92360272;0.301126891
27;76.39044555;31.75681563;0.352556212
29;88.4538557;31.48391876;0.455914312
31;105.2696273;31.30040041;0.961482746
33;123.144373;31.31548071;1.895614396
35;148.7374024;30.85639646;3.457670759
37;181.4747137;30.49609235;5.159358337
39;227.755848;30.15052884;6.280099114
41;261.4258979;29.70799199;6.506985455
43;258.1266859;29.36740073;5.890422393
45;229.2670916;29.2694819;4.47631585
47;180.8830254;29.03180834;2.839379006
49;142.3640553;28.80127138;1.707830839
51;114.4787359;28.87090995;1.024122203
53;96.69568804;28.71000285;0.718115978
55;85.3309308;28.49345361;0.512631429
57;76.75748804;28.4953799;0.351522929
59;71.00369942;28.30753237;0.232376297
61;66.71485799;28.28104145;0.14983249
63;61.53185202;28.21912593;0.072471484
65;58.82866765;28.19576275;0.085382726
67;54.1067048;28.09011216;0.118092379
69;52.57921607;28.03830468;0.15579212
71;50.6282729;28.18397616;0.17961874
73;48.03117346;27.97293094;0.224552004
75;47.03909972;27.97783787;0.249472426
77;47.15708766;27.9587129;0.251190647
79;47.0743757;27.72837772;0.232852861
81;46.09836468;27.82712156;0.232451771
83;46.43814366;27.78025826;0.232384419
85;46.42660131;27.60784861;0.204677356
87;45.81179242;27.52925699;0.173319728
89;45.75842087;27.52166168;0.126808618
91;46.09544285;27.41946882;0.083854483
93;46.29204254;27.32797142;0.062599576
95;45.59036182;27.17542947;0.046428965
97;45.33551851;27.14314179;0.058025585
99;44.61973115;27.13451052;0.081610825
101;43.57084643;27.21862406;0.087473668
103;43.62396997;26.91111887;0.093569428
105;44.56173181;27.07286984;0.145426185
107;44.92229278;26.95926636;0.152702986
109;45.15682626;26.80407376;0.158290779
111;44.60210085;26.86714477;0.194238498
113;45.15093549;26.79774474;0.217400074
115;44.03865655;26.74072695;0.212166423
117;44.39331518;26.73808551;0.218934044
119;44.97845444;26.70192687;0.212816309
121;45.86676011;26.6626584;0.20968391
123;46.29204918;26.55520055;0.214899075
125;49.01539812;26.41117132;0.193235081
127;49.43550003;26.32128812;0.154824549
129;50.17699056;26.17124148;0.131769251
131;50.52805096;26.15899618;0.085845613
133;52.38746201;26.27250773;0.024959111
135;51.75038987;26.02643274;2.88658E-16
137;51.73604778;26.02885402;2.88658E-16
139;51.36244753;26.00799535;0.026116845
141;53.07507539;25.83982392;0.026116845
143;51.46501721;25.85449098;0.057842037
145;51.86933721;25.78864934;0.111142771
147;52.2896371;25.80075722;0.14751965
149;51.39680658;25.76900132;0.157850803
151;51.12802466;25.7979411;0.177602579
153;52.19458777;25.62349532;0.184666946
155;51.63640128;25.61579066;0.139660007
157;50.3567061;25.4460868;0.125000756
159;50.51503328;25.45813952;0.088552758
161;50.78503994;25.3544515;0.071026458
163;49.62749467;25.29127018;0.038589771
165;48.7217552;25.20460712;0.031694326
167;48.0756706;25.1406187;0.023914066
169;46.97919356;25.04779115;0.023914066
171;45.93775861;25.03246456;0.02245506
173;45.13085942;25.04490244;0.035778923
175;44.5850252;24.95707471;0.074383706
177;44.47444678;24.9250251;0.096082018
179;44.17206228;24.92427317;0.124787315
181;43.64056893;24.87456665;0.143437625
183;42.21752209;24.87676778;0.166574502
185;42.07544469;24.87796003;0.160418832
187;41.22979033;24.78674764;0.189597698
189;41.11846843;24.64254421;0.173356291
191;40.36354212;24.6560737;0.184847676
193;40.0204933;24.59390125;0.148579592
195;38.98388965;24.62616134;0.128442811
197;38.68026317;24.57357435;0.063628267
199;37.40205943;24.46214538;0.051164378
201;36.36689329;24.40452227;0.02025621
203;36.2053725;24.38995633;0.013710684
205;34.6837656;24.29836748;0.04403994
207;33.74856569;24.30344086;0.04403994
209;34.89671831;24.26429142;0.04403994
211;33.47702682;24.23192149;0.057731115
213;33.76967525;24.19077318;0.095794562
215;33.44224184;24.11815301;0.063397357
217;32.58792873;24.13512281;0.102497104
219;32.5101845;24.12772057;0.12310791
221;32.47626958;24.10514658;0.125992733
223;32.21351713;24.11934574;0.13795844
225;31.8942555;24.08324227;0.160592373
227;30.62777837;24.07883954;0.145263918
229;30.7982672;23.94653303;0.19350871
231;29.88231053;24.16481452;0.192037033
233;28.72710263;23.73768022;0.147073424
235;27.78601228;23.6412938;0.113121029
237;27.37996892;23.81717087;0.089349738
239;27.02479605;23.78382884;0.036781083
241;26.03951506;23.73038878;0.023831224
243;25.95163093;23.51963823;0.018765681
245;25.81860611;23.52054646;0.066165123
247;25.17612645;23.61232789;0.097911981
249;25.47140195;23.63822219;0.125205111
251;24.85535112;23.65887038;0.152088025
253;24.02629317;23.62358367;0.182565572
255;23.88859535;23.66492552;0.187500837
257;22.88554714;23.66539294;0.222664334
259;22.99988197;23.6818213;0.231126723
261;22.31119473;23.52739032;0.244508556
263;22.91881051;23.50863213;0.238363707
265;22.56952013;23.57551941;0.192270356
267;22.38730913;23.48666395;0.155146515
269;22.34385367;23.3520097;0.130910238
271;21.84075433;23.30745785;0.110501849
273;21.55566005;23.33423328;0.115841199
275;21.9191605;23.32353734;0.11655663
277;21.69668468;23.23481058;0.109720777
279;22.36518789;23.20486241;0.158087751
281;22.2862263;23.25089103;0.210842935
283;22.3945981;23.25180893;0.260401374
285;22.62112144;23.28202371;0.304053625
287;22.67644853;23.20751354;0.352227774
289;22.52171091;23.20423048;0.306469596
291;23.1298109;23.16740265;0.273999962
293;22.44439228;23.10912825;0.216636405
295;22.59878456;23.13259207;0.205940652
297;23.21488266;23.11036647;0.149930488
299;23.83688232;23.08358282;0.146169729
301;23.60871955;23.05474368;0.152189772
303;23.36041919;22.99822186;0.18179712
305;23.64548343;23.00827571;0.19287354
307;24.04190164;22.85437795;0.23578559
309;23.77763313;22.91176155;0.272605107
311;24.03549661;22.9076801;0.301412545
313;25.20359715;22.91678847;0.342455366
315;24.90466837;22.6960673;0.392503508
317;25.8228594;22.95259824;0.417912541
319;25.89065065;22.78953695;0.393219629
321;26.39767803;22.38243632;0.386376161
323;26.64436305;23.08521733;0.365179705
325;26.32560685;22.57967624;0.304753954
327;27.2418699;22.94315068;0.257308372
329;27.23351955;22.85182844;0.243837537
331;26.91975295;22.6595056;0.210098052
333;27.53997727;22.66213882;0.187818936
335;27.66594629;22.43672169;0.22150376
337;28.05230772;22.67288073;0.259205305
339;27.99957223;22.53606988;0.302165426
341;28.89143478;22.52625603;0.335875294
343;28.73661781;22.55281081;0.358702482
345;29.54679408;22.63084308;0.405220734
347;29.00948226;22.27110122;0.42413896
349;29.65554931;22.56061709;0.432683646
351;29.72131634;22.41395657;0.438173911
353;30.34457907;22.46329631;0.432247532
355;30.59567016;22.30738953;0.378995874
357;30.57548566;22.39110775;0.328589185
359;30.65437633;22.39710677;0.319081705
361;31.18099249;22.0520044;0.270329214
363;31.33587845;22.20490296;0.229893843
365;32.09232093;22.19991329;0.236244217
367;31.86425474;22.06779985;0.23627949
369;32.4422947;22.13882374;0.23100086
371;32.81091068;22.04610699;0.283400892
373;33.209869;22.10861912;0.330223904
375;33.85399126;22.01093012;0.36722731
377;34.12900633;22.01580076;0.446074102
379;34.73487335;22.00239079;0.49533938
381;35.65443597;22.01691172;0.5028946
383;35.3758121;21.96018861;0.499741383
385;35.64806664;21.77105786;0.473230149
387;36.76313143;21.88040522;0.433945025
389;37.47765798;21.8218284;0.371025563
391;37.43704274;21.85331915;0.314433243
393;38.08171785;21.65977695;0.320386253
395;38.13600127;21.67461773;0.314739103
397;38.34991528;21.65966663;0.288130074
399;38.39629808;21.63754216;0.269151693
401;38.65421259;21.53410237;0.273270243
403;39.09644562;21.5452846;0.246143442
405;41.12289859;21.50100856;0.296030085
407;41.0572922;21.59044177;0.318388686
409;42.30081021;21.52084917;0.380960296
411;42.36633563;21.37337188;0.421589778
413;42.79974385;21.3900112;0.469720975
415;42.84388533;21.33384744;0.419244491
417;44.46977862;21.35337644;0.401647931
419;45.29640311;21.30940282;0.367882753
421;45.98315376;21.1625023;0.317938958
423;45.46057387;21.17986598;0.283122039
425;46.0024981;21.01340163;0.239092502
427;46.59604736;21.0214092;0.219589057
429;47.26891721;21.00530262;0.177526094
431;47.97173616;20.94843338;0.189024594
433;46.97353547;21.01519147;0.214996619
435;47.36710152;20.90093718;0.264450157
437;49.94745043;20.88112464;0.281896302
439;50.93886475;20.83246425;0.33595177
441;51.73457486;20.81497284;0.415341039
443;50.94622638;20.71349707;0.442676687
445;53.67142757;20.83088006;0.431993392
447;54.33057295;20.68569535;0.434222731
449;54.76609129;20.57521138;0.451957814
451;54.1301734;20.60100407;0.38737478
453;55.11571663;20.53958403;0.340304525
455;56.11610398;20.47438594;0.301432769
457;56.32330748;20.38735514;0.285420159
459;56.61440713;20.37436662;0.265263216
461;57.29237442;20.06880804;0.307278224
463;57.29126953;20.16580026;0.315251772
465;57.29242548;20.21379146;0.386563485
467;57.96412299;20.20310567;0.447136633
469;58.74877184;20.08530172;0.505095942
471;58.90367465;20.06480111;0.508826914
473;59.67864713;20.09272283;0.521950841
475;61.14018859;19.97351565;0.510307253
477;61.11767256;20.02148942;0.478693189
479;61.54151322;19.87908648;0.440835214
481;61.62778315;19.88616695;0.423669231
483;62.10433047;19.78288393;0.406597757
485;62.99100773;19.67725124;0.381734757
487;62.50865652;19.62189409;0.377070604
489;62.51130492;19.5535673;0.372910693
491;61.31868346;19.63711132;0.370997033
493;64.19400715;19.53481878;0.393627423
495;63.0412009;19.49386403;0.462833641
497;64.30425258;19.47171198;0.514256832
499;64.51391543;19.40112841;0.576570838
501;65.82935739;19.29242459;0.63591125
503;65.37007986;19.30332134;0.623131144
505;66.66433396;19.3247113;0.616852321
507;67.3639924;19.1626313;0.558718771
509;66.32938939;19.14290102;0.571545945
511;67.07149761;19.09667934;0.521054911
513;67.51120128;18.92352017;0.493513807
515;66.66217092;18.89685506;0.47381786
517;68.91794932;18.86214658;0.535521776
519;68.37108494;18.83780405;0.506959422
521;68.58898051;18.75407567;0.501710326
523;69.4483768;18.77634821;0.573214721
525;69.47290214;18.72665911;0.562512504
527;70.31630729;18.61635949;0.582768731
529;70.42093978;18.6013813;0.543313636
531;70.9091674;18.57737699;0.5519632
533;69.76947547;18.54115497;0.505596351
535;71.36220317;18.45001612;0.528153944
537;68.59334237;18.28628467;0.443464147
539;70.00726864;18.29830158;0.417409073
541;69.53328768;18.24315588;0.422128867
543;70.2242564;18.21346417;0.426642045
545;70.46852124;18.09400054;0.445479389
547;70.52348664;18.11720694;0.501094791
549;71.39748892;18.04073468;0.563046144
551;71.04848182;18.07210494;0.603249969
553;71.29045545;17.93418553;0.661238246
555;72.06345361;17.95767742;0.613169072
557;72.4328155;18.01521731;0.561675687
559;71.62107621;17.84562474;0.513843572
561;72.02499938;17.64959836;0.457578687
563;73.00930003;17.62876727;0.387416666
565;74.13985226;17.64139822;0.393174782
567;74.5489108;17.59243541;0.449225119
569;72.78827034;17.53299682;0.509799557
571;73.83430708;17.51879766;0.529687047
573;75.10413105;17.41408383;0.618689013
575;74.7032928;17.63093501;0.579438875
577;74.96390374;17.32058079;0.574644566
579;75.17925331;17.17010497;0.540493868
581;74.71031245;17.18127704;0.510383809
583;77.1549565;17.06595001;0.457497358
585;75.37360656;16.95500636;0.519483629
587;77.07294023;17.0482094;0.494790718
589;76.32821191;16.9693265;0.507005212
591;76.23393231;16.93400205;0.533903953
593;76.12767246;16.9650336;0.5404817
595;77.9956593;16.86431848;0.524717258
597;77.48660485;16.92926061;0.508055863
599;76.83437232;16.734426;0.460076408
601;78.0786091;16.61909075;0.406857258
603;78.52267285;16.53025463;0.383923204
605;80.04999951;16.50344388;0.344815169
607;78.84924514;16.43045015;0.3934247
609;77.09148136;16.34409097;0.459381909
611;77.57469462;16.40234602;0.51470536
613;79.27698913;16.32890133;0.518913504
615;79.36586255;16.25599808;0.565061676
617;80.55089468;16.22622411;0.5395038
619;78.56177362;16.2113093;0.513265623
621;80.91447564;16.01812614;0.519666336
623;79.66115958;15.88657157;0.512001593
625;80.12743615;15.94934789;0.489574587
627;80.10881952;15.95886949;0.446933038
629;80.76767594;15.76072182;0.438996729
631;79.3760894;15.72844333;0.453230696
633;80.75531721;15.72438995;0.462674715
635;81.99687941;15.68935148;0.492112718
637;81.03696319;15.60959664;0.545366063
639;81.21133329;15.61801742;0.522969945
641;81.88936194;15.54657257;0.428744626
643;82.04729114;15.40239866;0.346384545
645;81.85323798;15.50407717;0.242018369
647;82.05764521;15.34133669;0.153121216
649;80.84738653;15.27446876;0.101458121
651;81.56062046;15.18663474;0.091985911
653;82.47805635;15.14679724;0.077232538
655;82.32361037;15.04001971;0.087738352
657;82.24127657;15.00526478;0.08434849
659;83.06914859;15.00232043;0.060789862
661;82.49488671;14.93566443;0.052549431
663;84.19489189;14.98698514;0.066169221
665;83.78744317;14.88546389;0.038458217
667;84.29081539;14.69769039;0.042484554
669;82.65306465;14.66087176;0.054799205
671;83.70974166;14.63100682;0.096446045
673;84.87493615;14.51845091;0.14454925
675;85.4921818;14.38851972;0.225454275
677;85.2291097;14.41711886;0.295025179
679;85.2263441;14.33244693;0.352659039
681;87.76206412;14.30691021;0.34226269
683;87.69369835;14.25431547;0.350116294
685;85.80432249;14.25560886;0.355200385
687;87.17531327;14.30113474;0.354249577
689;87.23161456;14.03211269;0.319261393
691;87.75016135;14.0743168;0.324649936
693;87.94941494;13.81584264;0.300563766
695;88.26190632;13.7582476;0.312569484
697;85.06801098;13.69352611;0.288501662
699;89.31554458;13.78166545;0.335201072
701;88.16629142;13.89754264;0.352671182
703;90.92977112;13.71698268;0.381936898
705;87.76124117;13.81776409;0.376674873
707;89.1595988;13.3009527;0.391017939
709;87.70683358;13.3629229;0.394507891
711;88.66311906;13.44143081;0.402464966
713;89.31949746;13.50670294;0.406588217
715;90.85846527;13.3562634;0.402427774
717;88.7781154;13.29697384;0.364585742
719;90.17768919;13.08730813;0.339104647
721;89.22966602;13.05933077;0.351367391
723;88.78414111;12.99790299;0.359951784
725;89.27314166;12.96039629;0.325605858
727;87.13031127;12.9124409;0.365370602
729;86.68890562;13.01328522;0.369961973
731;89.19004586;12.86326664;0.369025855
733;88.46413223;12.78423567;0.313780933
735;88.82926251;12.73211707;0.31458568
737;88.59731058;12.68731796;0.326843483
739;88.03723243;12.60570022;0.33337036
741;87.82073785;12.58841106;0.336250864
743;87.46289538;12.56978159;0.359900828
745;88.91335114;12.4925119;0.362564332
747;86.71929711;12.37469246;0.318491728
749;87.74955396;12.21259698;0.289267229
751;86.91024496;12.22350196;0.265543272
753;88.19192527;12.14022503;0.251656052
755;86.864935;12.13053069;0.275418742
757;86.45703454;12.01932382;0.309062971
759;87.49621078;11.93579963;0.340028045
761;88.1708676;11.96744473;0.358748966
763;85.95279491;11.97933244;0.406160596
765;86.54755087;11.86188655;0.37525089
767;84.84705006;11.94501009;0.353475108
769;83.66632921;11.80244844;0.327388584
771;85.5388097;11.76763835;0.282520409
773;85.66445972;11.65979631;0.264582727
775;84.0973979;11.6676471;0.264427418
777;84.00602347;11.61706914;0.246399617
779;83.9848201;11.48374553;0.254015638
781;84.89185844;11.28931689;0.262479805
783;83.84333345;11.3558195;0.233145753
785;83.76500913;11.22307412;0.231804223
787;82.9305551;11.15837973;0.212627945
789;81.17870286;11.18291775;0.201175209
791;82.81006951;11.11019644;0.202129401
793;83.0137524;11.08757649;0.228657884
795;81.65154081;11.03553288;0.232641184
797;80.6046577;10.93501808;0.259880866
799;82.0665431;10.95862078;0.266305024
801;82.41635161;10.93273421;0.281031896
803;80.5506214;10.89560493;0.252318239
805;80.94250083;10.77286792;0.234457886
807;79.61822739;10.82151186;0.224296834
809;80.89089035;10.70747821;0.238931708
811;78.96652525;10.63334546;0.262911577
813;79.96463109;10.6161192;0.266361844
815;79.33959874;10.2507388;0.289652862
817;79.54207826;10.53993048;0.297213759
819;78.72499673;10.38061484;0.289125436
821;77.94629352;10.41396606;0.266517332
823;78.63241825;10.38052435;0.288827859
825;79.56456964;10.24761349;0.255440808
827;77.80328559;10.25454831;0.243946801
829;77.54665281;10.18567135;0.200298355
831;78.36843826;10.15492625;0.171005892
833;77.40239099;9.97119017;0.151264561
835;76.97569603;10.05652258;0.159799045
837;76.91759512;9.90824933;0.179438067
839;77.6905117;9.94262684;0.243777197
841;77.48688899;9.90957804;0.256534072
843;76.47644172;9.84495091;0.272311357
845;76.40481957;9.80536066;0.271071097
847;75.34472653;9.79256472;0.254641962
849;75.2677006;9.87012957;0.174650216
851;75.47350428;9.57063436;0.178345037
853;75.52897974;9.68741977;0.141369655
855;74.80601643;9.51537108;0.142099592
857;72.95588994;9.4055205;0.14511712
859;73.49774129;9.49839257;0.219727146
861;72.41251814;9.41508902;0.188734999
863;72.36702208;9.3999618;0.184363332
865;72.62346151;9.3394703;0.187472868
867;71.63957193;9.26261336;0.171826162
869;72.72471514;9.1622834;0.122679707
871;72.39572316;9.06242183;0.134661056
873;72.60185955;9.04937814;0.155283819
875;70.75334238;9.04604863;0.172018393
877;70.54304984;9.06934068;0.200092058
879;69.92933168;9.09308854;0.204189799
881;71.40429328;9.00736323;0.200184187
883;68.643425;8.9473469;0.190812445
885;69.32402108;8.81797844;0.139153814
887;67.14924819;8.79268995;0.107469844
889;67.19775551;8.80320154;0.078147991
891;67.60317226;8.65715748;0.055573475
893;67.8463032;8.65674473;0.046141287
895;67.09709721;8.57420667;0.052009842
897;65.08234233;8.6068079;0.054946169
899;65.11365648;8.60733822;0.061967423
901;64.82987371;8.64466008;0.095065862
903;64.36707108;8.56079815;0.08153473
905;63.1078093;8.47851267;0.083270438
907;62.10704449;8.49059249;0.060839744
909;62.76159266;8.39119881;0.069452906
911;61.30326109;8.35113293;0.036354467
913;60.38256347;8.27188954;0.027680731
915;59.51155141;8.170617;0.018557092
917;58.31452846;8.18910083;0.025339998
919;57.78663074;8.1465585;0.0191768
921;57.98094551;8.10153197;0.025827333
923;57.51950625;8.08640475;0.036751806
925;57.4745244;8.18904615;0.072540992
927;56.50927488;8.01856617;0.086416033
929;55.85702442;8.04913079;0.076705354
931;54.42110299;8.08519894;0.081220355
933;55.89366044;8.00057443;0.070295883
935;54.04384506;7.91291074;0.041084803
937;53.61958826;8.03588727;0.017743641
939;53.76138277;7.7685999;0.017743641
941;52.52502898;7.8845245;0.006578107
943;51.9984407;7.85268683;0.012976093
945;52.17723622;7.7313811;0.014562016
947;50.60459216;7.79824129;0.016647704
949;50.39016005;7.75873379;0.025501455
951;49.33312002;7.69134279;0.025501455
953;48.35802511;7.64131548;0.019103469
955;48.14648906;7.65578996;0.010939439
957;47.81280246;7.53305343;0.008853751
959;46.23355524;7.54928872;1.56819E-16
961;44.24450478;7.50217091;1.56819E-16
963;45.2373232;7.42980719;0.010803867
965;44.75737788;7.24166111;0.019749861
967;43.99645158;7.33634915;0.024991058
969;44.68812563;7.25327351;0.031572988
971;43.50128334;7.38244164;0.031572988
973;41.46460802;7.50695881;0.020769121
975;41.38556236;7.4281209;0.013318469
977;41.01337663;7.3132821;0.008077272
979;39.86276405;7.37104166;0.001495343
981;39.67164386;7.25686334;0.002521726
983;39.15716243;7.23345323;0.002521726
985;38.57512765;7.24184595;0.001026384
987;38.09252393;7.23862628;0.018775115
989;37.87678901;7.26002785;0.029066566
991;37.8136678;7.24222385;0.028040182
993;37.1238956;7.49616948;0.028040182
995;36.42262841;7.2835478;0.028040182
997;36.09437158;6.84581626;0.010291451
999;35.44693382;7.03321185;1.58207E-16
1001;35.11256618;7.01325415;1.58207E-16
1003;34.7139113;6.98647195;0.004373266
1005;33.79058729;7.04789876;0.005987015
1007;34.27037163;7.08435207;0.01657333
1009;33.04792898;7.02946186;0.019056812
1011;33.6626682;7.05705455;0.019056812
1013;32.69294099;6.95142185;0.014683546
1015;32.32222075;6.90892694;0.024502623
1017;31.90977949;6.91659676;0.013916308
1019;30.94853305;6.84238901;0.011432825
1021;31.46717379;6.89318665;0.019240422
1023;30.73334001;6.88410586;0.03869916
1025;30.72604782;6.86547638;0.047311236
1027;30.20804182;6.97211988;0.070939267
1029;29.06272522;6.83786144;0.074705648
1031;28.99636044;6.89377745;0.066898051
1033;29.21806719;6.82205873;0.047439313
1035;28.56108375;6.77843543;0.027394412
1037;28.27165373;6.78402945;0.003766381
1039;27.96188278;6.69077173;0.000606022
1041;27.99687258;6.74485678;0.015534494
1043;27.93006411;6.67262274;0.02056574
1045;27.56740786;6.69952736;0.02056574
1047;27.29378295;6.66524807;0.02056574
1049;27.31063108;6.72000812;0.019959718
1051;26.11744301;6.72243715;0.005031247
1053;25.91562451;6.61489801;1.61676E-16
1055;26.09982638;6.60923431;1.61676E-16
1057;25.29898576;6.33272438;0.005498242
1059;25.01140108;6.71147024;0.021921926
1061;23.87506738;6.61502091;0.037588988
1063;23.48721818;6.73283116;0.040112958
1065;23.12621729;6.46774637;0.052381294
1067;21.39607601;6.68888561;0.049483531
1069;20.82399907;6.20412674;0.033059847
1071;20.62070353;6.37311301;0.02795973
1073;20.30065845;6.49434325;0.032687121
1075;19.93937879;6.36199561;0.034128045
1077;19.53287355;6.49916405;0.041326698
1079;19.46571671;6.43177838;0.056442886
1081;19.60352817;6.54754476;0.045875941
1083;19.31796847;6.47335733;0.03862458
1085;19.10176408;6.42985935;0.02491532
1087;19.22680102;6.33198648;0.015116188
1089;18.79618612;6.35426821;0.002361819
1091;18.51085359;6.36299142;0.020546561
1093;18.90245625;6.36186352;0.029769406
1095;19.2285912;6.28343787;0.041658743
1097;18.78686909;6.37931719;0.058885809
1099;18.89172713;6.33971147;0.05652399
1101;18.56481135;6.35511402;0.038339248
1103;18.46558362;6.29764961;0.029116403
1105;18.19349344;6.24129328;0.017227066
1107;18.1799296;6.20096513;0.002999486
1109;18.11578354;6.20778963;0.002999486
1111;18.25221282;6.15936586;0.002999486
1113;18.108324;6.1801892;0.002999486
1115;18.10539967;6.27504998;0.008233776
1117;17.82293608;6.45804236;0.00523429
1119;18.36014012;6.20361432;0.005938715
1121;17.91084626;6.30800879;0.005938715
1123;17.52540862;6.2596605;0.005938715
1125;17.59480698;6.13243898;0.000704426
1127;17.32642305;6.05595994;0.000704426
1129;17.77149328;6.0771757;0.004031134
1131;17.7658887;6.04728415;0.013847151
1133;18.15566271;6.10988676;0.018530914
1135;18.09020461;6.10312516;0.018530914
1137;17.87795284;6.15273926;0.024936124
1139;17.87454872;6.02913031;0.020904989
1141;18.15227179;6.14024622;0.011088972
1143;17.92883291;6.12313029;0.00640521
1145;18.03842548;5.94890854;0.00640521
1147;18.16898981;6.042399;1.67921E-16
1149;17.99060641;5.95745175;0.002863661
1151;18.15102947;5.90785749;0.004753469
1153;18.73108126;5.92736761;0.010509456
1155;18.6668455;5.97049543;0.013070459
1157;18.59381044;5.9479108;0.014492759
1159;18.10285975;5.87036579;0.011629098
1161;18.01867101;5.88737914;0.009739289
1163;18.40460865;5.80034109;0.003983302
1165;18.4470923;5.84736116;0.001422299
1167;18.31179953;5.78161436;0.015622532
1169;18.61504735;5.81415994;0.027210069
1171;18.43475473;5.83223925;0.048727939
1173;18.48091825;5.81808751;0.053196501
1175;18.50901131;5.82176782;0.054474412
1177;18.3477656;5.81708977;0.03885188
1179;18.55549604;5.80328302;0.027264343
1181;18.29589801;5.78600209;0.005746473
1183;18.32583158;5.7061108;0.001277911
1185;18.43871156;5.71070659;1.67227E-16
1187;18.82272796;5.62432128;0.002979533
1189;18.73098053;6.03444369;0.002979533
1191;18.57273582;5.6949513;0.007454106
1193;19.0382593;5.74402298;0.007454106
1195;18.97236106;5.76731551;0.007454106
1197;18.69980722;5.4683366;0.004474574
1199;18.66849567;5.50707378;0.004474574
1201;18.68033618;5.67277748;1.66533E-16

File: data/rise_materials/Testdata-1745.txt
Keywords
Material1;Material2;Material3;Material4;Product;Object;Scenario;Method;Reference;Comment;Owner;IsPublic;ImportDate
Fabric;Protection layer;Foam;;F1A-1-2;Upholstery for seat, vandalise protected;;ISO 5660;TRANSFEU;;TRANSFEU;1;2011-03-17 10:51:29
Scalars
Flux (kW/m2);tig (s);qmax (kw/m2);qtotal (MJ/m2);q180 (kw/m2);q300 (kw/m2);Sample mass (g);Mass loss (g);DHc (MJ/kg);Peak smoke production (m2/m2s);Total smoke produced (m2/m2);Specific extinction area (avg) (m2/kg);MARHE (kW/m2);Area exposed (m2);Observations;Test date (YYYY-MM-DD);Test identifier;Product thickness (mm);Thickness1 (mm);Thickness2 (mm);Thickness3 (mm);Thickness4 (mm);Product density (kg/m3);Density1 (kg/m3);Density2 (kg/m3);Density3 (kg/m3);Density4 (kg/m3);Product area weight (kg/m2);Area weight1 (kg/m2);Area weight2 (kg/m2);Area weight3 (kg/m2);Area weight4 (kg/m2)
35;7;266.47;65.61;;;32.97;27.96;20.97;;428.19;;118.17;0.0088;End flame at 877s.
;2011-03-08;c_LSFIRE_F1A-1-2_35b;32.0;4;2.5;25.5;;;;;;;;0.95;0.15;;
VectorData
Time (s);HRR (kW/m2);Mass (g);SPR (m2/(m2*s))
1;5.850418673;32.97;0
3;7.496927838;32.92936605;0.060768643
5;8.834077625;32.82550626;0.060768643
7;13.127491;32.80767517;0.074911507
9;39.67157541;32.5983501;0.107245919
11;80.65254582;32.59300237;0.11345592
13;111.3587222;32.23913808;0.062300432
15;123.9920603;32.11530075;0.062300432
17;121.6372688;31.94579334;0.048157568
19;106.8643046;31.96185444;0.015823156
21;88.65355767;31.68964321;0.009613155
23;76.61867191;31.75086002;-5.55112E-18
25;69.08107112;31.69946674;0.013110876
27;74.35443948;31.63579138;0.027624901
29;87.27593388;31.41989004;0.154000051
31;101.5342078;31.39229929;0.723082697
33;122.2612854;31.05625738;1.882654311
35;146.3509019;30.73800931;3.19970051
37;185.4719404;30.47965757;4.52707556
39;226.5005547;30.09851462;5.394510355
41;266.4675411;29.70822653;5.382930476
43;266.0981122;29.28820124;4.512342658
45;233.660293;29.06679636;3.413561686
47;185.8777364;28.87469755;2.276652021
49;146.7909309;28.76080326;1.493916401
51;121.1866234;28.74875974;1.0829216
53;101.6794631;28.67726988;0.880148586
55;92.36449597;28.5557348;0.696085471
57;85.39784402;28.17771959;0.509252657
59;79.22796115;28.40985622;0.298178332
61;72.96189136;28.36980921;0.151670365
63;67.96660459;28.06753078;0.065459584
65;63.36677966;28.14586352;0.018146595
67;59.21452895;27.97728322;-1.34892E-15
69;56.25468281;28.17097783;-1.34892E-15
71;52.01075091;27.85084992;-1.34892E-15
73;50.66561095;27.87618439;-1.34892E-15
75;48.1580936;28.03606036;-1.34892E-15
77;46.56067162;27.84493413;-1.34892E-15
79;45.43945203;27.73376403;-1.34892E-15
81;44.19441668;27.73400257;-1.34892E-15
83;43.74140871;27.78404731;-1.34892E-15
85;43.5805891;27.6566695;-1.34892E-15
87;42.0699417;27.54036312;-1.34892E-15
89;41.16608305;27.46352602;-1.34892E-15
91;40.34821628;27.3674904;-1.34892E-15
93;40.39934498;27.24532242;-1.34892E-15
95;38.78312073;27.23381986;-1.34892E-15
97;38.74604831;27.10294755;-1.34892E-15
99;39.32596543;27.19934074;-1.34892E-15
101;39.41531657;27.11285382;-1.34892E-15
103;39.65659845;27.20506444;-1.34892E-15
105;40.21240146;27.03076043;-1.34892E-15
107;39.670921;27.01500175;-1.34892E-15
109;40.46308687;26.9729099;-1.34892E-15
111;41.08432096;26.87606768;-1.34892E-15
113;40.63968085;26.81953763;-1.34892E-15
115;41.45767654;26.91458276;-1.34892E-15
117;42.83401852;26.6266414;-1.34892E-15
119;43.41927743;26.53055063;-1.34892E-15
121;45.21715235;26.59468469;-1.34892E-15
123;46.6169991;26.26929228;-1.34892E-15
125;46.98985856;26.42268342;-1.34892E-15
127;48.01692221;26.43754259;-1.34892E-15
129;48.65598064;26.31262284;-1.34892E-15
131;49.39356515;26.42306858;-1.34892E-15
133;50.63731515;26.24341685;-1.34892E-15
135;49.41792843;26.09438295;-1.34892E-15
137;49.6166094;26.18199826;-1.34892E-15
139;49.85365319;26.13133852;-1.34892E-15
141;49.59406066;25.99549444;-1.34892E-15
143;48.43769297;25.88875562;-1.34892E-15
145;49.53187354;25.8633297;-1.34892E-15
147;48.174092;25.70978275;-1.34892E-15
149;48.89116008;25.70051954;-1.34892E-15
151;48.6036545;25.55886902;-1.34892E-15
153;48.25476941;25.59338444;-1.34892E-15
155;48.93131781;25.66168269;-1.34892E-15
157;49.2407896;25.5517421;-1.34892E-15
159;48.88724519;25.57361835;-1.34892E-15
161;48.49593928;25.45237698;-1.34892E-15
163;48.33255469;25.2584443;-1.34892E-15
165;47.34801577;25.19240282;-1.34892E-15
167;46.89574125;25.11271282;-1.34892E-15
169;45.97208456;25.12217877;-1.34892E-15
171;45.24711212;25.08544287;-1.34892E-15
173;44.3918572;25.01807172;-1.34892E-15
175;43.01972337;25.04514908;-1.34892E-15
177;42.7195809;25.02947266;-1.34892E-15
179;41.29713511;24.99121499;-1.34892E-15
181;40.93795238;24.92253158;-1.34892E-15
183;39.53121406;24.84349335;-1.34892E-15
185;38.63441639;24.76246448;-1.34892E-15
187;37.22260356;24.65765098;-1.34892E-15
189;36.55600076;24.51733159;-1.34892E-15
191;35.35307069;24.51730401;-1.34892E-15
193;34.85443361;24.45819687;-1.34892E-15
195;34.44289923;24.46298476;-1.34892E-15
197;33.43229748;24.5960674;-1.34892E-15
199;33.66920081;24.44179658;-1.34892E-15
201;32.86182339;24.5320722;-1.34892E-15
203;32.83940299;24.39067039;-1.34892E-15
205;31.65468628;24.37512316;-1.34892E-15
207;31.4491534;24.28369205;-1.34892E-15
209;31.43478666;24.26254984;-1.34892E-15
211;30.62216497;24.3111541;-1.34892E-15
213;29.59731463;24.2128622;-1.34892E-15
215;29.45888558;24.18506096;-1.34892E-15
217;29.09744127;24.1687347;-1.34892E-15
219;29.08112467;24.15927747;-1.34892E-15
221;30.22559411;24.20901978;-1.34892E-15
223;30.19190177;24.07591876;-1.34892E-15
225;30.53079033;24.07533231;-1.34892E-15
227;29.88825015;24.03265304;-1.34892E-15
229;29.1032423;23.99681666;-1.34892E-15
231;28.97072909;23.90971571;-1.34892E-15
233;28.49297269;23.96517156;-1.34892E-15
235;28.11002969;23.78958385;-1.34892E-15
237;27.58305375;23.90108395;-1.34892E-15
239;26.74170045;23.73724557;-1.34892E-15
241;26.7070868;23.74948216;-1.34892E-15
243;25.00400381;23.80313221;-1.34892E-15
245;24.63531579;23.8078843;-1.34892E-15
247;24.01977537;23.89387574;-1.34892E-15
249;23.30728834;23.73312832;-1.34892E-15
251;22.87387662;23.5589627;-1.34892E-15
253;22.67349868;23.58086653;-1.34892E-15
255;22.52278696;23.5566048;-1.34892E-15
257;22.60165463;23.63223271;0.002442283
259;21.85759782;23.53204211;0.002442283
261;21.68097018;23.63927689;0.002442283
263;21.3258254;23.50399313;0.008366197
265;21.04628877;23.54312273;0.008366197
267;21.03937398;23.48780429;0.005923914
269;21.34280657;23.26711554;0.005923914
271;21.27323977;23.39910753;0.005923914
273;20.89047977;23.30970384;-1.34892E-15
275;20.78661914;23.36607808;-1.34892E-15
277;20.99515225;23.45853596;0.012223282
279;21.5095476;23.41486621;0.012223282
281;21.0431887;23.44651131;0.012223282
283;21.03276886;23.29758774;0.012223282
285;21.05568132;23.29984402;0.012223282
287;21.0894356;23.2884155;-1.34892E-15
289;21.04888301;23.21513726;-1.34892E-15
291;21.50307617;23.06286675;-1.34892E-15
293;22.13247088;23.13588032;0.010824308
295;22.25860142;23.08304704;0.010824308
297;22.38838684;23.25019557;0.010824308
299;22.62293789;23.03552471;0.017544561
301;22.49028817;22.99400092;0.0341087
303;22.39077839;22.94768973;0.023284393
305;22.23044813;22.74458433;0.035075677
307;22.11429883;23.02326054;0.035075677
309;22.08213596;22.96772194;0.034192031
311;22.25625579;23.02640763;0.030015406
313;23.43105159;22.85967184;0.067904633
315;23.11956328;22.93451056;0.075843049
317;22.789125;22.86484538;0.149229343
319;23.12803604;22.75238238;0.189045629
321;23.34566979;22.88917049;0.200471408
323;23.8416957;22.87345826;0.185172993
325;24.11243748;22.9093319;0.193700241
327;24.2960624;22.71744551;0.136556726
329;24.49975062;22.76971992;0.131978125
331;24.85513707;22.67817849;0.130684585
333;25.13853797;22.50445319;0.128019768
335;25.340288;22.6351518;0.13586017
337;26.21289474;22.6247036;0.169183974
339;26.53705106;22.67196125;0.1768435
341;27.0790207;22.62632892;0.210379669
343;27.19504634;22.6135504;0.238198857
345;27.37983807;22.46252731;0.258493443
347;27.86685917;22.43239576;0.250468041
349;27.69560363;22.3572822;0.229479038
351;28.32509388;22.43933881;0.2180126
353;29.02908137;22.40427323;0.225121298
355;29.45325269;22.39347809;0.21683581
357;30.27421067;22.36647476;0.222161862
359;30.56678329;22.23950147;0.266195369
361;31.26431611;22.35794462;0.292974067
363;31.81131325;22.32319017;0.304353912
365;32.26952501;22.29594829;0.308581826
367;33.07116695;22.11223446;0.324193883
369;33.33454928;22.03898332;0.288719921
371;34.95291242;22.10237464;0.255946077
373;34.87673397;22.05458764;0.260474838
375;36.11374112;22.01432966;0.250504033
377;36.78155134;22.02723544;0.275115028
379;37.67680996;22.01991594;0.284498322
381;37.69823316;21.9815015;0.317839204
383;39.43709321;21.94954576;0.301938941
385;40.46047976;21.76746402;0.275179361
387;41.26900049;21.81232555;0.248089749
389;42.49168649;21.66054037;0.243795852
391;43.05159071;21.69826674;0.230092916
393;44.083632;21.66717229;0.238017021
395;45.29199638;21.66159665;0.296346267
397;46.01368989;21.61909109;0.326475773
399;46.80753525;21.56313153;0.353566277
401;48.51848746;21.41239199;0.333412261
403;50.24065414;21.49491602;0.323538852
405;50.72973485;21.39314026;0.328023891
407;51.99719881;21.25139925;0.314805969
409;52.99478442;21.3235491;0.333853442
411;55.61997828;21.23064268;0.392818657
413;57.05372186;21.25955488;0.409693937
415;59.70392218;21.14310188;0.447585649
417;60.77839774;21.21109675;0.490774664
419;62.31942291;21.07665637;0.515608549
421;63.38616909;20.92013798;0.536094819
423;64.61740617;20.776746;0.562176263
425;68.56164675;20.81408674;0.581329406
427;67.80747646;20.68720489;0.600016353
429;69.74723588;20.71415452;0.62076476
431;72.70763227;20.68688506;0.677665595
433;74.30221;20.66643139;0.800268265
435;76.8008814;20.60504038;0.857228344
437;79.20281551;20.53509165;0.932040754
439;79.24615172;20.40650368;0.97056082
441;83.02072382;20.29871002;1.002393097
443;85.37586572;20.15847385;0.949931459
445;85.38348074;19.70441218;0.965427138
447;87.21343637;20.50933767;0.949061448
449;89.62078265;20.01014786;0.990355221
451;93.29096086;19.8811936;0.987708945
453;95.24509742;19.85003576;1.061837046
455;95.87570512;19.82820645;1.095805524
457;97.73866161;19.83571031;1.117693559
459;98.79704646;19.52557189;1.146289686
461;101.4618068;19.42566532;1.21158996
463;102.2219788;19.28870108;1.243411229
465;106.621255;19.23108039;1.263458834
467;108.7854024;19.11613271;1.286412058
469;111.9048409;19.19373917;1.290003023
471;111.5793151;18.94464531;1.338108607
473;116.2302341;18.85522517;1.366942374
475;116.3982233;18.83172554;1.374590333
477;116.9526458;18.73583896;1.537280907
479;120.7038402;18.62717337;1.617849641
481;122.9436993;18.50149394;1.596090358
483;125.7129565;18.4023964;1.621296234
485;125.0139609;18.35083715;1.599139258
487;129.3397097;18.26895425;1.556637916
489;131.1977184;18.09540314;1.48826837
491;131.7592376;18.05279839;1.461604745
493;131.5607119;18.02338248;1.537987968
495;135.4053026;17.80912533;1.638922305
497;139.2137869;17.75194447;1.603456468
499;139.1109872;17.55564519;1.722641389
501;139.6397318;17.52655928;1.748529843
503;139.5484479;17.30630359;1.645502746
505;141.1115384;17.2434542;1.640747613
507;143.2127949;17.24011646;1.646284478
509;144.1933846;17.15105148;1.61419452
511;147.3146744;16.95955122;1.652104782
513;148.3063954;16.87897235;1.756548087
515;147.3429238;16.72794975;1.731574056
517;149.0947007;16.66876035;1.692314973
519;146.1768237;16.37294255;1.675591609
521;150.6077466;16.42281165;1.640410165
523;152.2982942;16.23555734;1.57996684
525;150.6614408;16.1691307;1.671473171
527;151.3729918;16.12532305;1.810515997
529;150.1889343;16.05060578;1.868997474
531;153.4707833;15.86523083;1.903585755
533;151.4990998;15.80520772;2.028483054
535;153.4009328;15.58495978;1.871955424
537;152.7376254;15.40278804;1.858412651
539;155.2881592;15.35181814;1.842318906
541;154.2269608;15.25847188;1.861458577
543;154.0770914;15.12475779;1.847657369
545;153.4034913;15.00438981;1.868151309
547;154.0758152;14.89292551;1.725994341
549;154.117523;14.85511688;1.703756942
551;152.9128474;14.71788893;1.659476373
553;154.4734244;14.54385057;1.500253883
555;153.9687106;14.55272281;1.533318568
557;153.9705075;14.30511492;1.553218635
559;155.021431;14.21498832;1.578532259
561;154.720167;14.00082214;1.595794467
563;150.6250702;14.07862117;1.538925957
565;153.0672703;13.88352431;1.528725719
567;151.8362023;13.84544035;1.553240667
569;152.4264942;13.69723291;1.50894097
571;151.630067;13.66531297;1.472196735
573;150.0372541;13.48550784;1.557770096
575;152.0267949;13.45468871;1.533326507
577;150.1894075;13.29593435;1.426911782
579;152.2055151;13.22317869;1.347280159
581;148.1116499;13.12498986;1.360356006
583;149.8854763;12.9963114;1.320249004
585;149.9677874;12.99188109;1.329895301
587;148.8278276;12.85128831;1.375439667
589;147.6040421;12.63562406;1.435766891
591;148.0513156;12.48015228;1.345921429
593;147.9252115;12.42952834;1.371321972
595;144.0719102;12.44003219;1.400760535
597;141.073848;12.33219209;1.455754869
599;138.6843984;12.16146775;1.30783064
601;139.1217497;12.21019298;1.396258441
603;138.9964658;11.92520226;1.362073532
605;137.0514357;11.97667877;1.269932637
607;134.1883812;11.79522316;1.222575897
609;132.6061198;11.89199329;1.304695606
611;130.3981663;11.59474082;1.314743207
613;131.5643953;11.49702714;1.260426663
615;128.135364;11.45706045;1.248047695
617;125.3946981;11.31724573;1.237731882
619;125.820794;11.32848458;1.205409355
621;124.1821043;11.2962269;1.155520255
623;120.8004016;11.28308112;1.176345779
625;116.3701421;11.06175318;1.216808583
627;115.767208;10.96715659;1.168029968
629;114.0960027;11.0013333;1.118345242
631;111.8695968;10.89316319;0.995758575
633;110.6872439;10.75406363;0.95740694
635;108.1141971;10.64270192;0.875984439
637;108.6109643;10.55774886;0.82306081
639;105.9700821;10.62889275;0.838006768
641;106.1544896;10.56514772;0.835819925
643;101.8251593;10.46338937;0.797533613
645;103.1493004;10.48085514;0.76546146
647;98.71803073;10.32725448;0.730672191
649;99.22516974;10.10419283;0.678259573
651;97.82117637;10.20082554;0.6435396
653;95.51433243;10.09074463;0.608780161
655;95.30773393;10.05185552;0.572694156
657;92.47320458;10.12424054;0.537975954
659;93.16881085;9.94291025;0.551772638
661;89.9730818;9.8251842;0.541612382
663;89.5946732;9.9312277;0.508488482
665;87.15654995;9.87869006;0.466029277
667;86.89211678;9.72424843;0.436074004
669;86.60923036;9.66067614;0.365630147
671;85.70487227;9.63976328;0.333462015
673;85.42624161;9.58662758;0.297121254
675;85.5463883;9.54258041;0.299158252
677;82.6683082;9.57257406;0.297085457
679;82.97605698;9.49242438;0.272787248
681;82.09674212;9.5588157;0.272556314
683;80.38009277;9.41330486;0.235307271
685;78.68510786;9.44068416;0.177757725
687;80.0060332;9.15269006;0.156200068
689;76.84336593;9.20369915;0.145996714
691;77.67596392;9.17219196;0.099150096
693;78.05478166;9.11584965;0.08886646
695;76.86370539;9.05445864;0.10930495
697;75.93525556;9.09688243;0.07944719
699;75.32608442;9.0594517;0.046328755
701;74.88161605;8.86746466;0.036229323
703;74.15203023;8.83846198;0.027101196
705;72.88284278;8.82076056;0.006662706
707;72.38100764;8.80006786;0.012240273
709;72.16795915;8.80160899;0.012240273
711;71.2480404;8.73740379;0.012240273
713;69.77811536;8.8257962;0.008211267
715;69.10347182;8.68532148;0.008211267
717;67.90330497;8.61908016;-9.8116E-16
719;67.10276346;8.5396108;-9.8116E-16
721;67.70699446;8.3773;-9.8116E-16
723;65.194755;8.57276122;-9.8116E-16
725;65.7032324;8.4799535;-9.8116E-16
727;64.30295229;8.46407627;-9.8116E-16
729;63.64843617;8.42488426;-9.8116E-16
731;62.61439082;8.46929723;-9.8116E-16
733;62.24379517;8.20699614;-9.8116E-16
735;61.47170064;8.33079574;-9.8116E-16
737;60.42932141;8.21205936;-9.8116E-16
739;58.06715647;8.2717365;-9.8116E-16
741;58.98387585;8.17190444;-9.8116E-16
743;57.39061697;8.19006602;-9.8116E-16
745;56.51917938;8.14284659;-9.8116E-16
747;56.18581911;8.10173603;-9.8116E-16
749;55.00682346;7.98144401;-9.8116E-16
751;54.6257856;7.9683384;-9.8116E-16
753;52.58233297;7.9617268;-9.8116E-16
755;51.1435288;7.92168946;-9.8116E-16
757;51.3756608;7.93209073;-9.8116E-16
759;49.75553646;8.01795152;-9.8116E-16
761;49.21262474;7.86183958;-9.8116E-16
763;47.9344744;7.86397828;-9.8116E-16
765;46.85162562;7.76645767;-9.8116E-16
767;46.14990988;7.7944631;-9.8116E-16
769;45.82513043;7.77152089;-9.8116E-16
771;43.73342459;7.80451405;-9.8116E-16
773;42.07961866;7.81307903;-9.8116E-16
775;40.99794276;7.83714188;-9.8116E-16
777;40.52258878;7.75930317;-9.8116E-16
779;39.30607728;7.60842718;-9.8116E-16
781;39.14073185;7.57060403;-9.8116E-16
783;37.82645351;7.54578343;-9.8116E-16
785;37.80026107;7.51993026;-9.8116E-16
787;35.40704616;7.53377862;-9.8116E-16
789;34.72766585;7.68473009;-9.8116E-16
791;33.4652461;7.45429426;-9.8116E-16
793;32.52513919;7.51538962;-9.8116E-16
795;32.15070231;7.48104114;-9.8116E-16
797;30.92812711;7.34572448;-9.8116E-16
799;30.52981449;7.46688988;-9.8116E-16
801;29.82003367;7.4333393;-9.8116E-16
803;29.39368118;7.49558289;-9.8116E-16
805;27.89612846;7.52765476;-9.8116E-16
807;27.58757814;7.49129774;-9.8116E-16
809;26.41068296;7.3580801;-9.8116E-16
811;25.75978781;7.2985878;-9.8116E-16
813;25.22292117;7.26099933;-9.8116E-16
815;24.87524952;7.31503599;-9.8116E-16
817;24.48281355;7.03697574;-9.8116E-16
819;24.23193198;7.37975602;-9.8116E-16
821;23.65952472;7.33645159;-9.8116E-16
823;23.40869374;7.34675028;-9.8116E-16
825;23.09360971;7.2513137;-9.8116E-16
827;23.48781176;7.21970392;-9.8116E-16
829;22.78141926;7.28497412;-9.8116E-16
831;22.89821149;7.18271352;-9.8116E-16
833;22.76237613;7.15566421;-9.8116E-16
835;22.03546529;7.17987175;-9.8116E-16
837;21.64377325;7.18203852;-9.8116E-16
839;21.29012407;7.25971175;-9.8116E-16
841;21.28613235;7.08453049;-9.8116E-16
843;21.40982241;7.01968029;-9.8116E-16
845;21.18963719;7.19237737;-9.8116E-16
847;20.57360626;7.13131684;-9.8116E-16
849;20.30895605;7.12091557;-9.8116E-16
851;20.59616169;7.15185229;-9.8116E-16
853;20.6510928;7.1417186;-9.8116E-16
855;20.2195424;7.00451097;-9.8116E-16
857;20.53613436;7.10378512;-9.8116E-16
859;20.19700605;6.93166579;-9.8116E-16
861;20.2103321;7.1027119;-9.8116E-16
863;19.94309923;7.07437696;-9.8116E-16
865;19.62527713;7.05673844;-9.8116E-16
867;19.36677124;7.04388057;-9.8116E-16
869;19.4338158;6.97197845;-9.8116E-16
871;19.54695561;6.94542415;-9.8116E-16
873;19.26114388;6.97559054;-9.8116E-16
875;19.12872673;6.83144857;-9.8116E-16
877;18.38459714;6.89639602;-9.8116E-16
879;18.28700903;7.00460097;-9.8116E-16
881;17.75604194;6.93706675;-9.8116E-16
883;17.29600855;6.97239845;-9.8116E-16
885;17.18881344;6.74370407;-9.8116E-16
887;17.07343477;6.85009063;-9.8116E-16
889;16.89904527;6.68181613;-9.8116E-16
891;17.04044456;6.80965313;-9.8116E-16
893;17.58724413;6.93744997;-9.8116E-16
895;17.31307152;6.6927332;-9.8116E-16
897;17.23756064;6.88038525;-9.8116E-16
899;16.90975019;6.90956067;-9.8116E-16
901;16.8543129;6.78231399;-9.8116E-16
903;16.50401158;6.77456191;-9.8116E-16
905;16.89659295;6.69834658;-9.8116E-16
907;17.04751817;6.80111573;-9.8116E-16
909;16.54520594;6.69676384;-9.8116E-16
911;17.0021412;6.69910239;-9.8116E-16
913;16.82477137;6.70096625;-9.8116E-16
915;16.73608464;6.77510481;-9.8116E-16
917;16.48802101;6.78355996;-9.8116E-16
919;16.2397949;6.69961238;-9.8116E-16
921;16.23466828;6.65758682;-9.8116E-16
923;16.22174941;6.62780608;-9.8116E-16
925;16.56900642;6.60805595;-9.8116E-16
927;16.58002808;6.5895847;-9.8116E-16
929;16.40597709;6.09349989;-9.8116E-16
931;16.5136816;6.30314479;-9.8116E-16
933;16.57659946;6.5337103;-9.8116E-16
935;16.6749866;6.62962011;-9.8116E-16
937;16.43502878;6.5459135;-9.8116E-16
939;16.66275869;6.45326352;-9.8116E-16
941;16.3288364;6.59856097;-9.8116E-16
943;16.65350804;6.49927182;-9.8116E-16
945;17.00695621;6.4712872;-9.8116E-16
947;16.66316917;6.51726065;-9.8116E-16
949;16.86110547;6.48264411;-9.8116E-16
951;16.79508622;6.50123875;-9.8116E-16
953;16.66291223;6.61023385;-9.8116E-16
955;17.00094569;6.50972099;-9.8116E-16
957;16.91822214;6.84206468;-9.8116E-16
959;16.80033741;6.97438716;-9.8116E-16
961;17.15730016;6.30091415;-9.8116E-16
963;17.37547977;6.39204381;-9.8116E-16
965;17.56949443;6.41524053;-9.8116E-16
967;17.09742907;6.41950536;-9.8116E-16
969;17.59933537;7.30406859;-9.8116E-16
971;17.31700528;6.35775726;-9.8116E-16
973;17.36848794;6.3185454;-9.8116E-16
975;17.60453644;6.31771992;-9.8116E-16
977;17.28738472;6.29964109;-9.8116E-16
979;17.82767895;6.26177052;-9.8116E-16
981;17.75592836;6.30378931;-9.8116E-16
983;17.40370945;6.31959685;-9.8116E-16
985;17.84995858;6.24315459;-9.8116E-16
987;17.38879153;6.41420796;-9.8116E-16
989;17.28589273;6.32623555;-9.8116E-16
991;17.66140072;6.26511309;-9.8116E-16
993;17.55647042;6.24386975;-9.8116E-16
995;17.803382;6.21978512;-9.8116E-16
997;17.80814552;6.08281846;-9.8116E-16
999;17.80528526;6.17872246;-9.8116E-16
1001;18.33572615;6.12870385;-9.8116E-16
1003;18.24919431;6.17578537;-9.8116E-16
1005;18.37349579;6.16817071;-9.8116E-16
1007;18.10639568;6.18129616;-9.8116E-16
1009;18.03637021;6.16792296;-9.8116E-16
1011;17.67829488;6.13305868;-9.8116E-16
1013;18.06772391;6.0400308;-9.8116E-16
1015;18.12917089;6.01463246;-9.8116E-16
1017;18.4731291;6.03851726;-9.8116E-16
1019;18.0132505;6.04846417;-9.8116E-16
1021;18.25136657;6.00849506;-9.8116E-16
1023;18.02905637;6.09235941;-9.8116E-16
1025;18.29275227;6.07884153;-9.8116E-16
1027;18.14667589;5.95591532;-9.8116E-16
1029;17.58385787;5.96573934;-9.8116E-16
1031;18.08743582;5.91723379;-9.8116E-16
1033;17.84187849;5.89984302;-9.8116E-16
1035;18.01550774;5.91512218;-9.8116E-16
1037;18.05436424;5.93265811;-9.8116E-16
1039;18.23647272;5.93901423;-9.8116E-16
1041;17.9702658;5.8970506;-9.8116E-16
1043;17.77795217;5.82572671;-9.8116E-16
1045;17.84871484;5.81584076;-9.8116E-16
1047;18.03862382;5.83795701;-9.8116E-16
1049;17.70676028;5.78396873;-9.8116E-16
1051;17.79323903;5.68011958;-9.8116E-16
1053;17.96099154;5.83629879;-9.8116E-16
1055;17.70178674;5.22457485;-9.8116E-16
1057;18.11601674;5.78699582;-9.8116E-16
1059;18.07306178;5.77783229;-9.8116E-16
1061;17.68538163;5.7852897;-9.8116E-16
1063;17.83349731;5.74513526;-9.8116E-16
1065;17.75365681;5.61818471;-9.8116E-16
1067;17.65777393;5.72154563;-9.8116E-16
1069;17.53880855;5.6408037;-9.8116E-16
1071;17.75334269;5.70663131;-9.8116E-16
1073;17.82222545;5.63913241;-9.8116E-16
1075;17.44621522;5.634915;-9.8116E-16
1077;17.32265943;5.66680687;-9.8116E-16
1079;17.37170121;5.6222018;-9.8116E-16
1081;17.58223602;5.54174922;-9.8116E-16
1083;17.558447;5.62242922;-9.8116E-16
1085;17.28158931;5.57705382;-9.8116E-16
1087;17.70659083;5.61452472;-9.8116E-16
1089;16.94427938;5.63073243;-9.8116E-16
1091;17.3450733;5.56561998;-9.8116E-16
1093;17.09121564;5.66578155;-9.8116E-16
1095;16.464359;5.70230406;-9.8116E-16
1097;17.02402989;5.32464013;-9.8116E-16
1099;17.01803406;5.43143363;-9.8116E-16
1101;17.57546606;5.36027474;-9.8116E-16
1103;17.70980235;5.40423239;-9.8116E-16
1105;17.44438058;5.45132698;-9.8116E-16
1107;16.81374316;5.40187159;-9.8116E-16
1109;16.53415071;5.4086961;-9.8116E-16
1111;16.94523907;5.33847253;-9.8116E-16
1113;16.80673866;5.39715338;-9.8116E-16
1115;16.62424521;5.30574888;-9.8116E-16
1117;17.21659648;5.27464765;-9.8116E-16
1119;17.06091602;5.25684414;-9.8116E-16
1121;17.15423681;5.27178556;-9.8116E-16
1123;16.61692031;5.35040186;-9.8116E-16
1125;16.81983637;5.37663874;-9.8116E-16
1127;16.90013613;5.32092401;-9.8116E-16
1129;16.57307646;5.28317054;-9.8116E-16
1131;16.2321098;5.33297625;-9.8116E-16
1133;16.41944786;5.26044171;-9.8116E-16
1135;16.57170852;5.28996746;-9.8116E-16
1137;16.49943402;5.28162264;-9.8116E-16
1139;16.20504872;5.23155564;-9.8116E-16
1141;16.2435068;5.30915388;-9.8116E-16
1143;16.44213554;5.24388368;-9.8116E-16
1145;16.02415179;5.25630076;-9.8116E-16
1147;16.33980382;5.33094012;-9.8116E-16
1149;15.91896257;5.1466863;-9.8116E-16
1151;16.0111728;5.1068967;-9.8116E-16
1153;15.61771492;5.02915379;-9.8116E-16
1155;15.90105609;5.07580805;-9.8116E-16
1157;15.74865069;4.80012264;-9.8116E-16
1159;15.10573434;5.10110381;-9.8116E-16
1161;15.83027341;5.08539158;-9.8116E-16
1163;15.57345702;5.13019649;-9.8116E-16
1165;15.30674698;5.06612243;-9.8116E-16
1167;15.66439147;5.11971829;-9.8116E-16
1169;15.20943003;5.07966062;-9.8116E-16
1171;15.00595254;5.08378804;-9.8116E-16
1173;14.566174;5.02384912;-9.8116E-16
1175;14.79598429;4.90767194;-9.8116E-16
1177;14.70111483;4.98754678;-9.8116E-16
1179;14.83535361;4.98372178;-9.8116E-16
1181;15.00225119;4.98573081;-9.8116E-16
1183;14.96720404;5.00876254;-9.8116E-16
1185;14.69339545;5.00394707;-9.8116E-16
1187;14.51192932;5.03851571;-9.8116E-16
1189;14.43183468;4.97393309;-9.8116E-16
1191;14.16728304;4.99358015;-9.8116E-16
1193;14.20379297;4.94726895;-9.8116E-16
1195;14.06124819;4.84239449;-9.8116E-16
1197;14.20401682;4.88388295;-9.8116E-16
1199;14.41331133;4.8599159;-9.8116E-16
1201;14.34945065;4.84365303;-9.8116E-16
