Repository: johodges/materials

## A Non-Dimensional Scaling Approach to Modeling Material Pyrolysis

This repository contains the data, scripts, and technical documents required to generate the SPyro cone validation cases.

## Instructions
* Clone this repository with submodules
  ```
  git clone --recurse-submodules https://github.com/johodges/materials
  ```
* Pre-process data
  ```
  python materials/scripts/initialize.py
  ```
* Build latest FDS (example for impi_intel_linux target, but use relevant make target for platform)
  ```
  git clone git@github.com:firemodels/fds.git && cd fds
  cd Build/impi_intel_linux
  ./make_fds.sh
  ln -s fds_impi_intel_linux fds
  cd ../..
  ```
* Run cases
  ```

File: data/rise_materials/Testdata-1746.txt
Keywords
Material1;Material2;Material3;Material4;Product;Object;Scenario;Method;Reference;Comment;Owner;IsPublic;ImportDate
Fabric;Protection layer;Foam;;F1A-1-2;Upholstery for seat, vandalise protected;;ISO 5660;TRANSFEU;;TRANSFEU;1;2011-03-17 10:53:42
Scalars
Flux (kW/m2);tig (s);qmax (kw/m2);qtotal (MJ/m2);q180 (kw/m2);q300 (kw/m2);Sample mass (g);Mass loss (g);DHc (MJ/kg);Peak smoke production (m2/m2s);Total smoke produced (m2/m2);Specific extinction area (avg) (m2/kg);MARHE (kW/m2);Area exposed (m2);Observations;Test date (YYYY-MM-DD);Test identifier;Product thickness (mm);Thickness1 (mm);Thickness2 (mm);Thickness3 (mm);Thickness4 (mm);Product density (kg/m3);Density1 (kg/m3);Density2 (kg/m3);Density3 (kg/m3);Density4 (kg/m3);Product area weight (kg/m2);Area weight1 (kg/m2);Area weight2 (kg/m2);Area weight3 (kg/m2);Area weight4 (kg/m2)
35;8;286.36;63.75;;;34.78;27.60;20.67;;461.62;;119.79;0.0088;End flame at 1102s.
;2011-03-08;c_LSFIRE_F1A-1-2_35c;32.0;4;2.5;25.5;;;;;;;;0.95;0.15;;
VectorData
Time (s);HRR (kW/m2);Mass (g);SPR (m2/(m2*s))
1;7.35134122;34.78;0
3;8.092691015;34.88970059;0.024207059
5;8.317783725;34.66775861;0.159752275
7;8.265818701;34.68473664;0.159752275
9;21.34799694;34.72017819;0.192669653
11;62.58951623;34.69810984;0.244676605
13;104.7178445;34.28757518;0.267127023
15;128.0560398;34.59865375;0.131581807
17;129.4594642;34.32464059;0.131581807
19;115.6924212;33.96905711;0.098664429
21;98.8299985;33.75743414;0.046657477
23;83.11160623;33.86498828;-1.66533E-17
25;70.1147655;33.58048095;-1.66533E-17
27;70.02271597;33.65692322;0.03067053
29;81.72939801;33.43704398;0.08410508
31;94.29064349;33.2399676;0.432074179
33;111.3906716;32.92003808;1.329988819
35;139.459632;32.69126241;2.842783631
37;169.9497205;32.42036827;4.41686192
39;214.7263496;32.17809117;5.737173674
41;264.0878437;31.75779782;6.063958562
43;286.3638392;31.48138079;5.558096746
45;265.7097744;31.31121629;4.305582437
47;217.0233269;31.16256998;2.875744901
49;171.0181585;30.59320789;1.628968717
51;131.6546965;30.63931683;1.04488321
53;109.7104897;30.41217422;0.71084446
55;94.8273628;30.44877173;0.471124505
57;90.02758948;30.20919124;0.296213221
59;83.53705036;30.22808588;0.205975377
61;75.48758362;29.9553661;0.118534516
63;67.10561912;30.11397337;0.066332779
65;63.16621224;29.94512016;0.048307133
67;57.34949996;30.26162001;0.049740496
69;53.64909385;29.70859434;0.013008221
71;51.70268895;30.02856112;0.009780602
73;49.52694567;29.83734586;0.003968263
75;47.49319184;29.76638003;0.001433362
77;47.11253851;29.54943643;-3.08434E-16
79;45.55756045;29.59457328;-3.08434E-16
81;43.26059244;29.46383112;-3.08434E-16
83;42.69190658;29.53044986;-3.08434E-16
85;41.82285042;29.40975139;-3.08434E-16
87;41.57240773;29.41280558;-3.08434E-16
89;40.88663391;29.25349186;-3.08434E-16
91;40.4745789;29.28873163;-3.08434E-16
93;40.66672043;29.19373392;-3.08434E-16
95;41.36853557;29.17354589;-3.08434E-16
97;40.74672107;29.16622639;-3.08434E-16
99;40.93835865;29.24425527;-3.08434E-16
101;41.30802686;29.12884937;-3.08434E-16
103;39.71114132;29.00163898;-3.08434E-16
105;40.54488862;28.95300714;-3.08434E-16
107;40.92029901;28.83165738;-3.08434E-16
109;39.92974413;28.79540875;-3.08434E-16
111;40.50627957;28.7647551;-3.08434E-16
113;40.08229749;28.83043803;-3.08434E-16
115;40.94521228;28.43427673;-3.08434E-16
117;40.99543105;28.49123693;-3.08434E-16
119;41.16866578;28.60487235;-3.08434E-16
121;41.58566105;28.57822708;-3.08434E-16
123;41.74138546;28.48135824;-3.08434E-16
125;40.78347089;28.51464415;-3.08434E-16
127;41.10809046;28.57302596;-3.08434E-16
129;41.30874604;28.30030619;-3.08434E-16
131;41.0398438;28.21172894;-3.08434E-16
133;41.70361427;28.34685545;-3.08434E-16
135;41.3982365;28.09095741;-3.08434E-16
137;41.0863008;28.05012217;-3.08434E-16
139;41.08625193;28.0352451;-3.08434E-16
141;41.88129903;27.92290259;-3.08434E-16
143;41.97501367;27.90099924;-3.08434E-16
145;41.69605244;27.87642639;-3.08434E-16
147;42.50210654;27.88127864;-3.08434E-16
149;43.37866594;27.78647399;-3.08434E-16
151;42.74620081;27.79769155;-3.08434E-16
153;43.03431289;27.69725465;-3.08434E-16
155;42.79593835;28.00537968;-3.08434E-16
157;42.68784601;27.90055892;-3.08434E-16
159;42.80419634;27.52154113;-3.08434E-16
161;43.61692916;27.46705785;-3.08434E-16
163;43.92706895;27.39939347;-3.08434E-16
165;44.90461926;27.30790914;-3.08434E-16
167;45.23055929;27.22367076;-3.08434E-16
169;45.36332028;27.30715721;-3.08434E-16
171;45.61302613;27.0185873;-3.08434E-16
173;46.29869029;27.34502923;-3.08434E-16
175;46.22180926;27.15395187;-3.08434E-16
177;46.64511833;27.03936274;-3.08434E-16
179;45.9031673;26.99053832;-3.08434E-16
181;45.41841326;27.15002623;-3.08434E-16
183;45.11048405;26.88366305;-3.08434E-16
185;43.25190301;26.71973564;-3.08434E-16
187;43.32417275;26.66695849;-3.08434E-16
189;43.27648647;26.58521446;-3.08434E-16
191;41.86516649;26.70696776;-3.08434E-16
193;42.14453447;26.67973507;-3.08434E-16
195;41.9965672;26.74008866;-3.08434E-16
197;39.85053754;26.62047261;-3.08434E-16
199;39.88048226;26.47761435;-3.08434E-16
201;38.87805333;26.48138418;-3.08434E-16
203;37.66779128;26.48261369;-3.08434E-16
205;35.60789875;26.34281881;-3.08434E-16
207;35.66464241;26.41087706;-3.08434E-16
209;33.60401266;26.30135986;0.003617224
211;32.84754582;26.26861444;0.003617224
213;31.43580583;26.16815965;0.003617224
215;30.13513363;26.26181801;0.003617224
217;29.06986143;26.21690132;0.003617224
219;28.26087986;26.20268474;-3.08781E-16
221;27.69107056;26.25020609;0.011007784
223;26.66875655;26.06111938;0.011007784
225;26.01330281;26.09449721;0.011007784
227;24.97731154;26.02135687;0.011007784
229;24.0651741;26.04859876;0.011007784
231;23.65892891;25.8116781;-3.08087E-16
233;23.30948133;25.85713623;-3.08087E-16
235;22.72582014;25.67493789;-3.08087E-16
237;22.47874613;25.77226495;-3.08087E-16
239;21.86594873;25.88438731;-3.08087E-16
241;21.5965332;25.81314616;-3.08087E-16
243;21.24091711;25.83015177;-3.08087E-16
245;20.41187379;25.88839569;-3.08087E-16
247;20.42819261;25.75046274;-3.08087E-16
249;20.31128239;25.70102381;0.001424662
251;19.73721577;25.62227058;0.001424662
253;19.56152253;25.66076679;0.001424662
255;19.0977737;25.53186866;0.001424662
257;19.06489741;25.6792124;0.001424662
259;18.67894838;25.59343338;-3.08087E-16
261;18.81917983;25.58582016;0.002786687
263;18.29202059;25.56358634;0.002786687
265;18.0680592;25.45846316;0.014057467
267;18.05811331;25.55508377;0.032187372
269;17.39309814;25.50608516;0.044911098
271;16.71577479;25.46888233;0.042124411
273;16.67323987;25.46449799;0.042124411
275;16.58208512;25.44245723;0.030853631
277;16.55910827;25.31554054;0.012723726
279;16.73200904;25.37046414;-3.08087E-16
281;16.09338659;25.30999104;0.011969732
283;15.94054392;25.30710137;0.020707217
285;15.36052768;25.18133097;0.045958405
287;15.60170955;25.4272129;0.065831201
289;15.65459175;25.36755608;0.082798796
291;15.35715487;25.26953225;0.070829064
293;16.08949718;25.32328198;0.065850115
295;15.66220951;25.08033569;0.058142875
297;15.94107243;25.09892791;0.045775082
299;15.45470727;25.16849971;0.058861201
301;15.08280595;25.18742241;0.092594647
303;14.84967465;25.07800634;0.121021559
305;14.42161371;25.2052806;0.13637414
307;14.63353378;24.45674823;0.152698145
309;14.5409209;25.31217426;0.153020554
311;14.66331757;24.8999625;0.150100818
313;14.56002811;25.15857505;0.124032439
315;13.10542148;24.9343584;0.122630459
317;14.6186296;25.04617834;0.12143227
319;14.4546562;25.09368131;0.136107372
321;14.56602913;24.45597742;0.169199599
323;14.1884808;24.89334945;0.194550496
325;14.11281711;24.97405655;0.20799935
327;14.20728047;25.03948255;0.268925872
329;14.47095498;24.96972736;0.244587327
331;14.61262288;25.08339956;0.2487948
333;15.0533678;24.83524344;0.276843077
335;15.28111778;25.00001472;0.272614059
337;15.61735656;24.02258765;0.235885223
339;15.96417449;24.69512775;0.254825469
341;15.45708782;24.82836426;0.234857855
343;16.20995668;24.64367979;0.231847377
345;16.06484167;24.76205762;0.273167046
347;15.80598269;24.8230625;0.318504862
349;15.97562429;24.75420634;0.377342059
351;15.43848906;24.58332669;0.412755775
353;15.99974158;24.60844051;0.381829653
355;15.98419894;24.6224379;0.342752162
357;16.52018947;24.46654515;0.30513226
359;16.78907332;24.70620789;0.258003691
361;16.83740171;24.63925044;0.237312804
363;16.9836071;24.70771273;0.260585997
365;17.34335957;24.62622612;0.267169777
367;17.3206052;24.56145141;0.276775649
369;17.37007482;24.54170322;0.346691275
371;17.50513142;24.58699587;0.357907338
373;17.45686896;24.59540747;0.374801342
375;17.8113185;24.50586732;0.388219575
377;18.14823932;24.3572123;0.375679534
379;18.09271691;24.38429789;0.295291625
381;18.52674872;24.30678288;0.301943867
383;18.09691359;24.37307114;0.30819581
385;18.55784634;24.25813314;0.287701324
387;18.7277288;24.15583528;0.30790602
389;18.78327268;24.22247192;0.341585543
391;18.86727173;24.35445279;0.370423629
393;19.20461546;24.4520363;0.384531627
395;20.12554719;24.27855149;0.43147736
397;20.14909722;24.17370267;0.449686325
399;20.58207289;24.12618954;0.448644116
401;20.74776178;24.23133158;0.426057749
403;21.0061208;24.11638488;0.442983572
405;21.21634096;23.96280454;0.425229007
407;21.34264637;24.00572187;0.417137306
409;21.86070395;23.93018783;0.436777969
411;21.87423149;23.9108161;0.433360414
413;22.52382974;23.93678249;0.428764332
415;22.56294152;23.97918596;0.475898903
417;22.87646969;24.00676752;0.505734171
419;23.2610233;23.93580169;0.505501347
421;23.94512512;24.00432736;0.529940516
423;24.85589807;23.84487574;0.508524232
425;24.73499925;24.44964163;0.458278099
427;26.06733059;23.766783;0.425290353
429;26.00543674;23.65965998;0.466357542
431;26.82551416;23.7363408;0.44304156
433;27.6899042;23.7254813;0.450642839
435;27.54820091;23.71109972;0.477001159
437;27.84539793;23.67766672;0.496949925
439;28.3221616;23.70691715;0.428916794
441;28.71340978;23.63547471;0.444387386
443;29.17209855;23.54255909;0.444365484
445;28.8065156;23.55183246;0.448393858
447;29.55387126;23.35665527;0.399300869
449;29.77414943;23.38893278;0.410614055
451;30.21278494;23.35549979;0.419941154
453;30.59928578;23.43375753;0.427023655
455;31.03117409;23.40996419;0.455312048
457;31.66445288;23.39562809;0.482812815
459;31.67678492;23.33756756;0.484067641
461;31.70681008;23.30286876;0.481150669
463;32.57472554;23.2571266;0.458797959
465;33.27173858;23.16615613;0.402663245
467;32.90762493;23.1305404;0.435508414
469;34.13215119;23.08136808;0.445258984
471;34.38756485;23.11226076;0.442800259
473;34.98469091;23.16441372;0.518704066
475;34.50213719;23.06248263;0.591409034
477;35.86833224;22.9931039;0.609425171
479;36.68030574;22.90695714;0.650961885
481;37.1781498;22.95169963;0.649086443
483;38.35377663;22.92117372;0.63704996
485;38.40022923;22.1817681;0.626311521
487;38.69058606;22.57287393;0.61405791
489;38.69852637;22.68956402;0.591118582
491;40.02173532;22.80926233;0.604418654
493;40.43275555;22.73332619;0.63078862
495;41.82513787;22.67052374;0.636325744
497;41.8857315;22.65920553;0.662500871
499;42.25646802;22.52180532;0.675260724
501;43.24746466;22.5296837;0.69412744
503;42.75648802;22.50766035;0.700739335
505;44.15137546;22.31540912;0.67024008
507;44.68658973;22.36825015;0.651168949
509;46.22245454;22.21217449;0.624739832
511;47.64389671;22.30439334;0.592227711
513;49.59046307;22.1630583;0.518788078
515;49.18519389;22.18606245;0.553709418
517;50.25790014;22.17634005;0.575100409
519;52.14389896;22.08923038;0.635018484
521;52.26054364;22.12393935;0.653482999
523;53.41160616;22.01654972;0.668713482
525;55.00731602;21.97896173;0.600793299
527;56.73185425;21.81859367;0.582674422
529;57.20668848;21.83270961;0.529836672
531;57.63995619;21.83713992;0.547893236
533;58.9390843;21.85724617;0.578701414
535;59.2562041;21.68528458;0.636446623
537;60.68456549;21.70063923;0.654745035
539;63.05112593;21.60798973;0.677294937
541;63.4331431;21.47073614;0.667792062
543;64.86056111;21.49087819;0.647411824
545;63.06496394;21.36458474;0.641665022
547;67.09534942;21.31891515;0.650987525
549;67.34908434;21.37933358;0.684229882
551;68.13767781;21.31711806;0.686220373
553;68.83244003;21.31970483;0.730078797
555;69.1164277;21.08190401;0.813933536
557;70.45599174;21.01697301;0.866884937
559;71.9181713;20.95558297;0.870985502
561;72.00491397;21.03185976;0.91741032
563;74.27728215;20.90056792;0.92639114
565;74.28023924;20.90293453;0.921790796
567;75.69120378;20.79379426;0.850183534
569;78.00329845;20.82715517;0.817232481
571;77.390512;20.62017348;0.817983105
573;77.78770182;20.3994228;0.812283201
575;79.74730943;20.49364051;0.805383659
577;82.17098443;20.33312438;0.917902966
579;84.58371073;20.41030068;1.009649334
581;85.21564465;20.23171636;1.083049178
583;87.26820898;20.30734282;1.092428473
585;89.52995677;20.20536576;1.157797358
587;93.41848814;19.99570634;1.111011015
589;91.98415471;20.057033;1.14596395
591;95.22343072;20.00604423;1.169435978
593;96.18488917;19.84091536;1.240796373
595;96.769476;19.63874093;1.222142953
597;100.1774658;19.71144046;1.266449633
599;103.1045638;19.71691642;1.237806698
601;101.002351;19.78194709;1.236865675
603;104.4430683;19.31829705;1.247721963
605;105.6335397;20.02207581;1.20267881
607;105.7583221;19.1924265;1.178182413
609;107.4708785;19.3427591;1.145083754
611;107.4487363;18.97185968;1.1196888
613;111.6770879;19.06474821;1.066146678
615;113.9114828;18.90953432;1.138929746
617;113.2540157;18.8982437;1.19313626
619;113.7740869;18.84695251;1.271478856
621;115.0832859;18.71681713;1.358775077
623;114.4341903;18.55864196;1.388167123
625;115.0352228;18.5083519;1.292515503
627;116.5632841;18.41436257;1.214147206
629;117.3186002;18.22766133;1.093791609
631;117.9112078;18.10477916;0.977093375
633;120.0390899;17.98455827;0.914666788
635;118.6701697;17.9870623;0.953226955
637;120.0534316;18.1313054;1.058524147
639;121.9811887;17.86704222;1.132359552
641;121.1339041;17.85014693;1.124187574
643;122.9644914;17.75182116;1.203360812
645;125.056007;17.66761955;1.235857959
647;122.7272126;17.50639842;1.135698971
649;124.430664;17.20805289;1.142414561
651;123.9670704;17.42426052;1.156892322
653;125.2248862;17.37932545;1.201238556
655;123.920214;17.07386122;1.236450854
657;125.4873182;17.23858557;1.235344862
659;125.7102514;16.96560208;1.213574526
661;124.5869072;16.88443531;1.205157851
663;124.9544742;16.89149933;1.127008136
665;125.6356106;16.52778151;1.10511725
667;126.1579954;16.56101079;1.145457567
669;125.1578053;16.54664711;1.144104467
671;123.7805224;16.42807719;1.174861783
673;124.9071313;16.17603415;1.204508366
675;123.290102;16.28874295;1.159209163
677;125.170389;16.50272478;1.120401053
679;123.0244497;16.08950464;1.209935343
681;120.3538294;15.94418009;1.18018335
683;122.6015143;15.7522037;1.108810479
685;120.7520538;15.80663182;1.113285214
687;122.8096002;15.77968462;1.052648531
689;123.3700058;15.53292204;0.949173249
691;120.6910763;15.52326352;0.911956505
693;118.4401731;15.55123991;0.920349386
695;121.1550731;15.30064461;0.98322293
697;120.9676265;15.21979186;1.060613921
699;121.2700125;15.33428954;1.068787989
701;120.5304522;15.22661588;1.097901006
703;120.9999608;14.96787559;1.124612694
705;120.6127057;14.92948148;1.068988484
707;119.1787048;15.0054002;1.002854822
709;116.9972047;14.90934716;0.979351751
711;120.3211535;14.85541404;0.923342119
713;119.8321079;14.75417973;0.91678455
715;116.7346498;14.61662323;0.904699654
717;117.142904;14.5498124;0.897629068
719;118.9744545;14.43606617;0.885647353
721;117.2483644;14.39074594;0.875360299
723;116.4444535;14.2742673;0.794803248
725;114.2240778;14.1158802;0.767614105
727;114.1837739;14.0761298;0.756641562
729;114.1978065;14.00407962;0.724259442
731;115.7512263;14.05750903;0.780567344
733;110.9947961;13.86217506;0.813127221
735;114.5064248;13.75865688;0.795740821
737;112.5084119;13.74709191;0.827488462
739;111.2340257;13.7112652;0.872912843
741;111.2272081;13.2132933;0.814127079
743;110.2449853;13.71360375;0.895183481
745;108.4161318;13.42038482;0.85171476
747;109.0389806;13.30726327;0.808314464
749;106.7534036;13.29127572;0.761093315
751;106.2806057;13.18516303;0.758450236
753;110.0344486;13.26676964;0.65687516
755;106.1291854;13.17125128;0.684772411
757;106.6520896;13.16871968;0.756303615
759;105.1657048;13.00680274;0.784513571
761;105.3235896;12.89599264;0.757133594
763;103.3594425;12.81057217;0.768748229
765;102.9683184;12.71493187;0.74464955
767;101.7816101;12.65171426;0.662423765
769;102.2380982;12.66741052;0.601162778
771;100.7683524;12.60388177;0.644379326
773;101.3953767;12.63405978;0.690559347
775;99.5775556;12.44483854;0.681264131
777;98.22593941;12.42041133;0.71391374
779;98.57645659;12.37394336;0.732212555
781;95.20850367;12.19370856;0.643920167
783;97.4692866;12.20030081;0.567091198
785;97.29082395;12.07705283;0.559449112
787;96.56354678;12.02650438;0.521646228
789;95.06271427;12.06113254;0.525768578
791;95.01045391;11.84104523;0.580822054
793;94.06304932;11.86517728;0.554233879
795;93.70812302;12.03657952;0.500480274
797;91.79230962;11.68832715;0.480711886
799;93.30728819;11.67946653;0.481997536
801;90.83642768;11.66169059;0.507184381
803;90.02605544;11.57435254;0.55992942
805;89.26556867;11.60123636;0.593357544
807;88.32348969;11.40580417;0.586728738
809;88.16149683;11.37311391;0.522654317
811;87.36689508;11.31481387;0.468186733
813;85.49350409;11.24224401;0.408015143
815;84.96573743;11.16752432;0.39515855
817;83.53346208;11.27917975;0.424288351
819;83.8566451;11.24681223;0.428033065
821;83.67147423;11.1897146;0.394497551
823;82.38036114;11.004629;0.37694751
825;82.07067592;11.06759501;0.367411171
827;81.76547704;10.91783289;0.313190514
829;80.02297654;10.90850484;0.334653802
831;78.60203505;10.92659142;0.34881114
833;77.50454547;10.8881973;0.342145595
835;76.96749052;10.84585674;0.34771268
837;77.97270305;10.78491477;0.321202623
839;76.32434663;10.71270298;0.267996771
841;75.50073221;10.55932441;0.275112373
843;75.43213661;10.51383144;0.280300843
845;74.08908905;10.59785982;0.283832131
847;71.85154231;10.44005868;0.326037387
849;71.96412439;10.57727744;0.382765518
851;71.95126061;10.2609871;0.34389624
853;70.29372918;10.22035267;0.367059555
855;70.356437;10.26532306;0.339028183
857;69.65156375;10.12471189;0.3095082
859;68.2430094;10.35898239;0.286712797
861;69.56608624;10.24639552;0.315775968
863;66.85922267;10.35634482;0.298361917
865;66.23533208;10.18867757;0.30540142
867;65.17793219;10.21152398;0.309362997
869;65.49887439;10.00662197;0.276974957
871;66.04315435;9.96211948;0.219397311
873;65.20059347;9.97247381;0.15548568
875;65.27749834;9.90348121;0.119239806
877;63.24984845;9.84244149;0.144259174
879;63.75064054;9.85663243;0.170199369
881;63.36824651;9.958024;0.190270547
883;61.43740264;9.81849863;0.223910224
885;59.8842464;9.75109022;0.228218117
887;59.45787974;9.72285012;0.177014581
889;59.20779532;9.69974387;0.130906422
891;58.53108773;9.62820756;0.160661642
893;58.0308811;9.53709968;0.171998627
895;55.99366081;9.54651821;0.174716489
897;56.36143927;9.3708584;0.190184069
899;54.75722298;9.32925332;0.211958145
901;54.3106985;9.43514972;0.149874557
903;53.60884873;9.49788831;0.108499342
905;53.03167829;9.40878123;0.096056943
907;51.97000815;9.42443055;0.064232365
909;51.26833131;9.31150158;0.039098134
911;49.77573923;9.29314791;0.044290605
913;50.07073329;9.28833244;0.038989703
915;49.66909644;9.28077294;0.01948178
917;48.75977629;9.24076366;0.023363953
919;46.75848877;9.42883329;0.014584917
921;46.89971278;9.26364974;0.011219315
923;45.80145392;9.25718331;0.008926642
925;44.91050385;9.08776252;0.008926642
927;43.8515555;9.2123034;0.00182687
929;42.46642242;9.07444448;0.00182687
931;41.89367258;9.0118438;-1.50852E-15
933;40.98554826;9.10626619;-1.50852E-15
935;40.12517772;8.94609844;-1.50852E-15
937;39.57950106;9.01100283;0.007972136
939;38.26216733;9.0818114;0.007972136
941;38.39483654;8.98204321;0.007972136
943;36.45196768;8.91038158;0.007972136
945;35.94263034;8.86514409;0.007972136
947;35.04359913;8.94896054;-1.50852E-15
949;33.81433983;8.78812457;-1.50852E-15
951;33.3226825;8.79426875;-1.50852E-15
953;32.85788828;8.74537126;-1.50852E-15
955;32.78068355;8.88920162;-1.50852E-15
957;31.78154014;8.86193216;-1.50852E-15
959;30.61164461;8.87287633;-1.50852E-15
961;29.70537492;8.80202083;-1.50852E-15
963;29.94110387;8.71787438;-1.50852E-15
965;29.14699635;8.66571465;-1.50852E-15
967;28.84467566;8.66439417;-1.50852E-15
969;28.30166464;8.55544745;-1.50852E-15
971;27.76441172;8.60293397;-1.50852E-15
973;27.32072055;8.59704527;-1.50852E-15
975;26.22919618;8.52238461;-1.50852E-15
977;25.603185;8.58130546;-1.50852E-15
979;25.50283101;8.61006815;-1.50852E-15
981;25.39533376;8.52283994;-1.50852E-15
983;25.11494627;8.57607773;-1.50852E-15
985;25.51468872;8.50737593;-1.50852E-15
987;24.74060639;8.64740114;-1.50852E-15
989;24.75498578;8.35433995;-1.50852E-15
991;23.77183057;8.58146321;-1.50852E-15
993;23.48950184;8.66042885;-1.50852E-15
995;22.76968056;8.57985966;-1.50852E-15
997;22.54439183;8.45291733;-1.50852E-15
999;22.59556929;8.41249483;-1.50852E-15
1001;22.5645891;8.41095419;-1.50852E-15
1003;22.51446154;8.25589708;-1.50852E-15
1005;22.31076634;8.47405761;-1.50852E-15
1007;22.05021277;8.2970149;-1.50852E-15
1009;21.98551014;8.39709325;-1.50852E-15
1011;21.52820048;8.78670344;0.004556545
1013;21.31382625;8.42006208;0.004556545
1015;21.34440285;8.36233203;0.004556545
1017;20.73651805;8.25894401;0.004556545
1019;20.87214023;8.32091179;0.004556545
1021;20.30811572;8.05942748;-1.50852E-15
1023;20.42758928;8.27971897;-1.50852E-15
1025;20.22140947;8.28858686;-1.50852E-15
1027;20.20888252;8.33952046;-1.50852E-15
1029;19.96378618;8.38718698;-1.50852E-15
1031;19.70410662;8.26930512;-1.50852E-15
1033;19.6181406;7.94110529;-1.50852E-15
1035;19.37011881;8.1499852;-1.50852E-15
1037;19.34631022;8.16012373;-1.50852E-15
1039;19.16886275;8.30571489;-1.50852E-15
1041;18.90058116;8.20420525;-1.50852E-15
1043;18.57494755;8.20267187;0.004882325
1045;18.30742223;8.15121568;0.004882325
1047;18.66563743;8.23137213;0.004882325
1049;18.78988829;8.05273313;0.004882325
1051;18.54864895;7.99728695;0.004882325
1053;18.81706047;8.11656478;-1.50852E-15
1055;18.9420337;8.01362434;-1.50852E-15
1057;18.75422172;7.98215295;-1.50852E-15
1059;18.6975204;8.04268219;-1.50852E-15
1061;18.46249592;8.07132681;-1.50852E-15
1063;18.82954784;8.00465388;-1.50852E-15
1065;18.81169977;7.99523583;-1.50852E-15
1067;18.6449259;7.9240421;-1.50852E-15
1069;18.23077425;7.91099164;-1.50852E-15
1071;17.72951835;7.94653577;-1.50852E-15
1073;17.48862061;8.00195436;-1.50852E-15
1075;17.34575637;8.05434636;-1.50852E-15
1077;17.53476087;7.97615151;-1.50852E-15
1079;17.99785758;7.93006822;-1.50852E-15
1081;18.0490937;7.88386008;-1.50852E-15
1083;17.88336664;7.85533304;-1.50852E-15
1085;17.43742485;7.98558988;-1.50852E-15
1087;17.31942077;7.99662405;-1.50852E-15
1089;17.08807777;7.93302515;-1.50852E-15
1091;17.24642588;7.89373103;-1.50852E-15
1093;16.5990776;7.72387766;-1.50852E-15
1095;17.15525341;7.76507048;-1.50852E-15
1097;17.05166845;7.78169045;-1.50852E-15
1099;16.63361637;7.83624873;-1.50852E-15
1101;16.17649851;7.83781695;-1.50852E-15
1103;15.41307463;7.88714701;-1.50852E-15
1105;15.20156721;7.79598397;-1.50852E-15
1107;14.68447805;7.77551917;-1.50852E-15
1109;14.87653648;7.84969693;-1.50852E-15
1111;14.61814839;7.7370907;-1.50852E-15
1113;14.29383239;7.67380196;-1.50852E-15
1115;14.28747053;7.69421982;-1.50852E-15
1117;13.95215385;7.70220706;-1.50852E-15
1119;14.00704853;7.64687072;-1.50852E-15
1121;14.04616772;7.62626076;-1.50852E-15
1123;14.04340541;7.62253835;-1.50852E-15
1125;14.09590301;7.63483107;-1.50852E-15
1127;14.1762304;7.62916253;-1.50852E-15
1129;13.92456502;7.53828207;-1.50852E-15
1131;13.78951186;7.68912128;0.009648359
1133;13.92195745;7.8946591;0.009648359
1135;13.9081068;7.81824538;0.009648359
1137;13.80892026;7.55104994;0.009648359
1139;13.84806381;7.53365191;0.009648359
1141;14.32372492;7.53026724;-1.50852E-15
1143;13.98516845;7.5288287;-1.50852E-15
1145;13.85288233;7.58370488;-1.50852E-15
1147;13.76256438;7.49897344;-1.50852E-15
1149;13.97341024;7.5767357;-1.50852E-15
1151;13.86289276;7.44737934;-1.50852E-15
1153;14.00621815;7.3979317;-1.50852E-15
1155;14.07002365;7.43015406;-1.50852E-15
1157;14.13631705;7.43764582;-1.50852E-15
1159;13.94876629;7.52575467;-1.50852E-15
1161;13.72590365;7.46605092;-1.50852E-15
1163;14.1979918;7.47802041;-1.50852E-15
1165;14.19786671;7.5150505;-1.50852E-15
1167;14.1404018;7.41108474;-1.50852E-15
1169;14.7170553;7.34788648;-1.50852E-15
1171;14.96515123;7.29955174;-1.50852E-15
1173;14.92711742;7.09491731;-1.50852E-15
1175;14.72152084;7.44473016;-1.50852E-15
1177;14.80640183;7.31598687;-1.50852E-15
1179;14.78861645;7.43494921;-1.50852E-15
1181;14.52282151;7.47321752;-1.50852E-15
1183;14.37020717;7.04945966;-1.50852E-15
1185;14.59684739;7.26993647;-1.50852E-15
1187;14.57306924;7.23004962;-1.50852E-15
1189;14.73810648;7.21158611;-1.50852E-15
1191;14.13545609;7.30387705;-1.50852E-15
1193;14.50821036;7.27261808;-1.50852E-15
1195;14.61051142;7.41075958;-1.50852E-15
1197;14.31792521;7.18250842;-1.50852E-15
1199;14.65002663;7.16263346;-1.50852E-15
1201;14.72262375;7.1183792;-1.50852E-15
