Repository: johodges/materials

## A Non-Dimensional Scaling Approach to Modeling Material Pyrolysis

This repository contains the data, scripts, and technical documents required to generate the SPyro cone validation cases.

## Instructions
* Clone this repository with submodules
  ```
  git clone --recurse-submodules https://github.com/johodges/materials
  ```
* Pre-process data
  ```
  python materials/scripts/initialize.py
  ```
* Build latest FDS (example for impi_intel_linux target, but use relevant make target for platform)
  ```
  git clone git@github.com:firemodels/fds.git && cd fds
  cd Build/impi_intel_linux
  ./make_fds.sh
  ln -s fds_impi_intel_linux fds
  cd ../..
  ```
* Run cases
  ```

File: data/rise_materials/Testdata-1747.txt
Keywords
Material1;Material2;Material3;Material4;Product;Object;Scenario;Method;Reference;Comment;Owner;IsPublic;ImportDate
Fabric;Protection layer;Foam;;F1A-1-2;Upholstery for seat, vandalise protected;;ISO 5660;TRANSFEU;;TRANSFEU;1;2011-03-17 10:55:54
Scalars
Flux (kW/m2);tig (s);qmax (kw/m2);qtotal (MJ/m2);q180 (kw/m2);q300 (kw/m2);Sample mass (g);Mass loss (g);DHc (MJ/kg);Peak smoke production (m2/m2s);Total smoke produced (m2/m2);Specific extinction area (avg) (m2/kg);MARHE (kW/m2);Area exposed (m2);Observations;Test date (YYYY-MM-DD);Test identifier;Product thickness (mm);Thickness1 (mm);Thickness2 (mm);Thickness3 (mm);Thickness4 (mm);Product density (kg/m3);Density1 (kg/m3);Density2 (kg/m3);Density3 (kg/m3);Density4 (kg/m3);Product area weight (kg/m2);Area weight1 (kg/m2);Area weight2 (kg/m2);Area weight3 (kg/m2);Area weight4 (kg/m2)
50;3;323.36;73.52;;;35.54;30.99;21.20;;496.04;;181.62;0.0088;Swelling. End flame at 921s.;2011-03-07;c_LSFIRE_F1A-1-2_50a;32.0;4;2.5;25.5;;;;;;;;0.95;0.15;;
VectorData
Time (s);HRR (kW/m2);Mass (g);SPR (m2/(m2*s))
1;6.317605166;35.54;0
3;1.053052854;35.49498267;0.01798759
5;26.8231933;35.40425345;0.221481667
7;91.47654172;35.26977781;0.389791607
9;161.4872083;35.07858327;0.554086751
11;183.9924551;34.55510787;0.613612835
13;188.7438799;34.42533196;0.595625245
15;170.9070469;34.42906222;0.452297726
17;150.5007178;34.46863947;0.438621671
19;139.8580205;34.32593593;0.482053315
21;141.2856564;33.90710371;0.991219939
23;152.2320927;33.41349694;2.064553692
25;174.0403085;33.19554136;3.678474365
27;218.248446;33.08348347;5.70202914
29;261.4415204;32.38128343;7.280500204
31;312.6513916;31.63635176;8.396913197
33;323.3603534;32.45870109;8.570586534
35;313.6327148;31.05524298;7.719011141
37;280.186523;30.70286819;6.262949666
39;232.08385;30.41684809;5.051125424
41;199.3754544;30.38525227;3.753993728
43;174.7634905;30.35867499;2.884289531
45;154.5163876;29.93058271;2.339007339
47;143.5454247;29.75920863;1.741953552
49;136.5278584;29.70068826;1.281968558
51;128.1646779;29.74393162;0.994242152
53;119.7325118;29.60714374;0.700089719
55;110.8600613;29.40214376;0.526366384
57;107.3818827;29.27495452;0.505486367
59;101.7184823;29.31768615;0.475766562
61;97.3302159;29.10237368;0.404329185
63;94.56082515;29.38463602;0.342750671
65;93.16143385;28.9584817;0.250514485
67;88.07820162;28.87986595;0.219057477
69;84.84083773;28.67334859;0.201203317
71;79.80479581;28.63431974;0.213753521
73;77.57520046;28.19726788;0.192335619
75;74.75758946;28.68238148;0.181065493
77;71.61782245;28.50073108;0.138339637
79;68.42955168;28.1692557;0.084858384
81;64.99106159;28.17202566;0.057478881
83;63.02239059;28.00918141;0.101025768
85;61.44938092;28.26495812;0.101025768
87;60.14780441;28.18974369;0.071015251
89;58.85966913;28.21108201;0.057681853
91;56.95525906;27.95679567;0.043700932
93;56.71407894;27.97978883;0.011760329
95;55.06241254;27.82567553;0.011760329
97;54.57400057;27.77363706;0.011760329
99;53.2528502;27.98147984;0.011760329
101;52.90181333;27.52531123;0.011760329
103;51.22876196;27.4143868;-7.04992E-16
105;51.68386162;27.48620955;-7.04992E-16
107;50.48044348;27.40775875;-7.04992E-16
109;50.30468316;27.46808011;-7.04992E-16
111;49.7969741;27.2852596;-7.04992E-16
113;49.26914077;27.303636;-7.04992E-16
115;48.82239019;27.15784224;-7.04992E-16
117;46.93581751;27.18327593;-7.04992E-16
119;46.71515615;27.08133857;-7.04992E-16
121;46.49779769;27.0077428;-7.04992E-16
123;47.19144554;26.78920313;-7.04992E-16
125;45.92270185;26.92213342;-7.04992E-16
127;44.96831178;26.78538171;-7.04992E-16
129;43.47452636;26.70652866;-7.04992E-16
131;43.79782302;26.91939094;-7.04992E-16
133;42.68990368;26.65112552;-7.04992E-16
135;40.74473461;26.48321643;-7.04992E-16
137;40.8518807;26.60392328;-7.04992E-16
139;39.39344436;26.51298377;-7.04992E-16
141;38.36767018;26.56519636;-7.04992E-16
143;37.15546536;26.61058846;-7.04992E-16
145;36.85733093;26.59413218;-7.04992E-16
147;36.07876247;26.28324511;-7.04992E-16
149;35.30197612;26.53296967;-7.04992E-16
151;35.07009339;26.46785743;-7.04992E-16
153;34.27350204;26.23297097;-7.04992E-16
155;33.83108295;26.35031412;-7.04992E-16
157;33.9169643;26.47696363;-7.04992E-16
159;33.69396935;26.11165253;-7.04992E-16
161;33.05713593;25.91682757;-7.04992E-16
163;32.05974396;26.17288788;-7.04992E-16
165;31.7617739;25.88919883;-7.04992E-16
167;32.05660109;25.73245255;-7.04992E-16
169;31.4532175;26.01255748;-7.04992E-16
171;31.29945977;25.88120872;-7.04992E-16
173;30.44704085;26.01682698;-7.04992E-16
175;30.83889494;25.87781753;-7.04992E-16
177;30.96372069;25.92272441;-7.04992E-16
179;30.11804563;26.10973194;-7.04992E-16
181;30.42165648;25.62556899;-7.04992E-16
183;29.89283951;25.83667611;-7.04992E-16
185;29.95752495;25.59873657;-7.04992E-16
187;29.83291471;25.57496687;-7.04992E-16
189;29.75780764;25.4982804;0.002008976
191;29.17230276;25.29154406;0.002008976
193;29.13731333;25.42712566;0.002008976
195;29.43602867;25.43519777;0.002008976
197;28.99206992;25.39038204;0.002008976
199;29.28847979;25.15470023;-7.04992E-16
201;29.29652127;25.2620502;-7.04992E-16
203;29.46787806;25.27908284;-7.04992E-16
205;29.05516481;25.19975423;-7.04992E-16
207;29.19464195;25.24668252;-7.04992E-16
209;29.14959787;25.39544737;-7.04992E-16
211;29.97941748;25.32537061;-7.04992E-16
213;28.85786268;24.96399042;-7.04992E-16
215;30.22355131;25.17307662;-7.04992E-16
217;29.65485098;25.125189;-7.04992E-16
219;29.62373479;25.13684523;-7.04992E-16
221;30.51215852;24.87734839;0.018900529
223;30.31200377;25.09739628;0.026110323
225;30.18320291;24.95883442;0.026110323
227;31.15011702;24.86913882;0.026110323
229;31.70760762;24.67975394;0.026110323
231;32.80348414;25.02159728;0.007209794
233;32.68190557;24.79909968;-7.03604E-16
235;34.10383549;24.55933118;-7.03604E-16
237;34.57442875;24.65090204;0.003415731
239;34.6751172;24.51851967;0.003415731
241;35.6811095;24.58837697;0.003415731
243;36.67295721;24.55593902;0.003415731
245;36.6482219;24.32278119;0.003415731
247;37.82556152;24.57492748;-7.03604E-16
249;39.10150313;24.72898579;-7.03604E-16
251;39.81383929;24.39003252;-7.03604E-16
253;40.18927887;24.36069396;-7.03604E-16
255;41.51603138;24.30761367;-7.03604E-16
257;42.77123713;24.18111995;-7.03604E-16
259;43.17485519;24.24956936;-7.03604E-16
261;45.19611454;24.21988401;0.017677944
263;44.37253246;24.00747944;0.023672237
265;44.49518667;24.14711977;0.068592513
267;45.18876329;24.16692238;0.100932398
269;45.70159849;23.9575709;0.145901332
271;47.91386802;23.81250882;0.128223388
273;48.52025158;23.85141902;0.122229095
275;50.96843412;23.69099794;0.080540879
277;51.10038514;23.75569827;0.108982312
279;50.77011362;23.86584569;0.145272997
281;52.25504593;23.74448964;0.210132428
283;53.53228556;23.718086;0.241600815
285;53.60829241;23.60415333;0.291320642
287;54.82841979;23.42137045;0.256896959
289;55.87720567;23.40978754;0.224373351
291;57.41430809;23.26751423;0.241913851
293;58.67516223;23.35358037;0.300443081
295;59.32027775;23.15969786;0.317562411
297;60.43145616;23.25199028;0.411839962
299;63.00497039;22.81667525;0.429995066
301;63.0285508;22.48997339;0.413093007
303;65.03177632;22.90904146;0.439132201
305;66.68929119;22.15867068;0.475259716
307;67.16439055;22.75130787;0.477274571
309;66.99758619;22.70293503;0.553913145
311;68.99628226;22.99112075;0.600275603
313;69.07053588;22.76930854;0.64631108
315;70.82176297;22.61712404;0.697278575
317;75.10388132;22.58133155;0.744576473
319;76.79488438;22.42718256;0.805314747
321;78.76348845;22.42149649;0.887277074
323;79.77883662;22.31812374;0.941555181
325;80.56277536;22.1937773;0.972067643
327;82.97829626;22.02564055;0.985152344
329;85.00885675;21.99006752;1.069655222
331;86.86713449;21.87565012;1.088452646
333;88.37026087;21.88816729;1.090081063
335;92.71559041;21.30954535;1.133769433
337;93.7036233;21.44427759;1.178588536
339;97.71242185;21.7605213;1.032800756
341;100.9957801;21.58305021;1.030936722
343;102.8139957;21.37764025;1.084735618
345;101.5794734;21.42468623;1.158585498
347;105.6749908;21.23516486;1.223000154
349;106.7515834;21.13144387;1.313433654
351;108.2958232;20.91397398;1.311334256
353;108.818238;20.82128896;1.329474899
355;112.1969815;20.75752095;1.312535581
357;112.8253246;20.68396136;1.332298892
359;115.6147503;20.44172482;1.392565838
361;118.5025407;20.55012576;1.473283971
363;118.2376641;20.4673418;1.442176607
365;119.6513674;20.49323322;1.493680024
367;120.0728987;20.5700205;1.476721299
369;125.9650331;20.23459539;1.433817596
371;121.3810088;19.96839623;1.394897335
373;127.8020044;19.85790058;1.372619457
375;127.8328896;19.53844798;1.353287742
377;127.0600079;19.655672;1.385003592
379;128.7496356;19.63682101;1.470190285
381;132.6128485;19.48089756;1.477508435
383;136.5137657;19.3929113;1.589326519
385;141.3724076;19.01500345;1.529825712
387;139.1560202;19.25187273;1.528807566
389;138.4435956;18.96827629;1.539510626
391;138.875854;19.01345955;1.637798982
393;142.2668772;18.6778883;1.595873443
395;146.5471209;18.71263849;1.676727935
397;144.3216409;18.40913815;1.721010817
399;149.362596;18.60729932;1.686068467
401;149.1866258;18.5512547;1.585352815
403;151.111499;18.30224398;1.550687404
405;150.7729394;18.07859461;1.502964312
407;147.9176152;17.91108921;1.430077508
409;149.3184763;17.85928756;1.495995611
411;149.3786019;17.79132288;1.617580388
413;147.6184341;17.69516371;1.701213974
415;151.0195724;17.39149842;1.778097349
417;149.361694;17.39085934;1.82409502
419;148.3011503;17.25815864;1.78484791
421;149.1598672;17.1368296;1.775456529
423;147.3251296;17.28698449;1.72848479
425;145.5072335;17.05201652;1.591839412
427;147.7246946;16.85297801;1.60951086
429;145.8524504;16.83394325;1.661776315
431;143.9617697;16.64864555;1.619578773
433;142.6026667;16.73320348;1.615324105
435;143.8484716;16.53483105;1.674493411
437;143.055485;16.24309691;1.593253156
439;140.2439701;16.22718903;1.494468805
441;138.6994224;16.10803766;1.538794474
443;138.1229278;16.09845734;1.545691499
445;135.8342574;16.01565505;1.622495312
447;136.841237;15.7989453;1.634742173
449;135.6678966;15.67413246;1.560187989
451;136.1142103;15.56858444;1.49673046
453;132.6123938;15.6739048;1.457119491
455;131.1956366;15.5423173;1.349993881
457;130.634814;15.41138044;1.392694245
459;127.7468841;15.29707205;1.451401308
461;131.6548691;15.18401769;1.38553813
463;128.1387106;15.15800858;1.418560024
465;127.7789803;15.0174914;1.408051178
467;125.1695068;14.96358876;1.4143562
469;126.7042904;14.91495258;1.378954427
471;124.5560521;14.80804973;1.355944371
473;125.9931819;14.66967984;1.276068874
475;125.1210118;14.61647126;1.196622121
477;124.1491422;14.45579503;1.015949603
479;121.0181858;14.34658042;0.969294748
481;125.0074045;14.30404076;1.031671041
483;122.4336419;14.17741006;1.076945555
485;121.0158466;14.16935435;1.15005366
487;118.8967596;14.05011713;1.156865357
489;119.3987601;14.03078092;1.131995216
491;119.9957003;13.81769966;1.001548772
493;119.736714;13.87701634;0.930042816
495;118.7459872;13.74275292;0.87695846
497;117.3246193;13.87711811;0.948416459
499;116.7886103;13.52690122;0.933561601
501;114.5242711;13.57693999;0.997545617
503;114.9141328;13.32602892;0.917147851
505;116.2039018;13.28442979;0.89133172
507;116.1108758;13.22318479;0.825845446
509;117.0870104;13.19916671;0.815770437
511;117.2324358;13.07826017;0.790491203
513;115.9312327;13.12536017;0.861479622
515;112.8808877;12.97631364;0.877237826
517;114.1273083;12.90388606;0.859159132
519;115.5466876;12.76966557;0.839685325
521;113.9761103;12.73034684;0.756127897
523;114.577;12.68226726;0.780197357
525;111.6089997;12.66188104;0.751766553
527;108.9428096;12.60110245;0.798873502
529;111.574264;12.50000624;0.813762355
531;110.9118005;12.37568682;0.819977655
533;111.302606;12.26688362;0.750657407
535;112.5683158;12.15369952;0.657156585
537;110.087653;12.13564483;0.58438271
539;109.0217584;12.03262852;0.581239129
541;107.4383675;11.9611458;0.63294654
543;106.2556409;12.07000398;0.600347993
545;106.2781456;11.91151025;0.639088796
547;103.7398084;11.80627237;0.602825886
549;102.2416032;11.688485;0.610842812
551;102.2040069;11.60623883;0.625246194
553;101.3406474;11.73829226;0.65615955
555;100.4737049;11.55169808;0.672804377
557;99.80067868;11.41086739;0.686323041
559;99.53094069;11.47296272;0.590145239
561;95.96311855;11.33210454;0.487456068
563;96.32325201;11.32245814;0.457819049
565;95.6912591;11.28723383;0.42033341
567;95.79327413;11.23076139;0.393193895
569;93.4096361;11.20255869;0.393039503
571;94.60234319;11.03231854;0.381970887
573;93.15565568;10.93232685;0.343515073
575;92.35373108;10.96342154;0.327373481
577;91.03587328;10.89204831;0.345416343
579;91.61662791;10.86026825;0.357144016
581;91.00244297;10.73889531;0.370544958
583;90.7350966;10.77850777;0.500778222
585;87.0670812;10.60203412;0.524472462
587;89.01929903;10.58538588;0.544021631
589;89.3243855;10.52184938;0.60583911
591;87.27993699;10.57453705;0.592122971
593;86.06509453;10.54159701;0.477327552
595;84.81567163;10.43571619;0.487412891
597;85.31273806;10.36725039;0.427787877
599;84.59622018;10.34920342;0.345948277
601;83.58641103;10.26515916;0.385705022
603;84.07418768;10.13863794;0.390706253
605;81.4355215;10.14763369;0.332797867
607;82.5998231;10.10865259;0.283510718
609;82.64652392;10.04047618;0.276332907
611;79.80031434;9.89821155;0.181585499
613;79.57551673;9.98099454;0.16102531
615;79.30016862;9.89238513;0.175738104
617;79.44710427;9.98812565;0.248426666
619;79.08118924;9.81108334;0.228841113
621;77.51506584;9.6172833;0.248521012
623;77.36598044;9.67202035;0.191027785
625;75.98716272;9.68302641;0.176751265
627;73.81310267;9.70158705;0.122753023
629;74.25525836;9.55698366;0.109679092
631;74.43352382;9.43361633;0.086000074
633;73.88994429;9.50875889;0.101741316
635;70.25289564;9.33536485;0.151831764
637;70.43559894;9.28653719;0.169904435
639;69.32093543;9.30762856;0.169904435
641;68.72548835;9.44736968;0.171092923
643;66.95998692;9.35053189;0.13903575
645;65.45128259;10.14350455;0.049635416
647;65.86915329;9.24208513;0.031917241
649;64.73912014;9.42171315;0.086219266
651;62.31531117;9.51259912;0.095289317
653;62.4349187;9.27724674;0.095289317
655;62.45048411;9.14954625;0.095289317
657;59.88645516;9.23369999;0.080986407
659;58.97022854;8.93794619;0.039215483
661;58.19826933;9.06128603;0.054033137
663;56.00586508;8.9485881;0.058613201
665;56.04104752;8.83262583;0.058613201
667;52.95411585;8.95866618;0.045864024
669;52.73616156;8.80309193;0.033332924
671;51.43245015;8.93326094;0.030491988
673;50.74646922;8.81393304;0.025911924
675;48.8744169;8.88485193;0.025911924
677;46.62883427;8.82140852;0.025911924
679;46.03006892;8.71937951;0.025911924
681;44.53206793;8.71536757;-4.44089E-17
683;43.92411261;8.64440624;-4.44089E-17
685;42.09566365;8.7008589;-4.44089E-17
687;41.60960442;8.71494892;-4.44089E-17
689;40.26362382;8.63378459;-4.44089E-17
691;39.04998919;8.53641817;-4.44089E-17
693;37.58205897;8.58506641;-4.44089E-17
695;36.83305001;8.57524734;-4.44089E-17
697;36.69354526;8.62655606;-4.44089E-17
699;35.95187982;8.52478172;-4.44089E-17
701;35.40286901;8.43084363;-4.44089E-17
703;33.69995251;8.43391552;-4.44089E-17
705;33.05257686;8.47415114;-4.44089E-17
707;32.92704268;8.50083019;-4.44089E-17
709;32.68500255;8.45822349;-4.44089E-17
711;31.35934093;8.48073384;-4.44089E-17
713;31.13277511;8.35670863;-4.44089E-17
715;31.0816583;8.34483247;-4.44089E-17
717;30.218781;8.33046078;-4.44089E-17
719;29.24022129;8.33100194;-4.44089E-17
721;29.50551058;8.37476283;-4.44089E-17
723;29.14902197;8.45005009;-4.44089E-17
725;28.5569848;8.25099181;-4.44089E-17
727;28.72168766;8.36868174;-4.44089E-17
729;28.42021751;8.34745291;-4.44089E-17
731;27.62198573;8.27100616;0.018643876
733;27.81305104;8.30569413;0.018643876
735;26.91307945;8.20111461;0.018643876
737;27.13908806;8.22726021;0.018643876
739;27.04415775;8.15090317;0.018643876
741;26.85122351;8.16485572;-4.44089E-17
743;26.62247452;8.21314753;-4.44089E-17
745;26.42498783;8.2182688;-4.44089E-17
747;26.44246877;8.24705222;-4.44089E-17
749;26.09934776;8.20399937;-4.44089E-17
751;26.12531134;8.13748889;-4.44089E-17
753;26.59513111;7.99218758;-4.44089E-17
755;26.07127782;8.06094711;-4.44089E-17
757;26.36408533;8.06110435;-4.44089E-17
759;25.79911243;8.01807128;-4.44089E-17
761;26.18343872;8.0163084;-4.44089E-17
763;25.7286855;8.07522186;-4.44089E-17
765;26.34478202;7.92442017;-4.44089E-17
767;26.48555707;7.88234691;-4.44089E-17
769;26.69221691;7.99935823;-4.44089E-17
771;26.31736403;8.10881255;-4.44089E-17
773;26.83994218;7.98040643;-4.44089E-17
775;27.33494158;7.96379291;-4.44089E-17
777;27.1266012;7.93530372;-4.44089E-17
779;27.65699464;7.79465004;-4.44089E-17
781;27.42033464;7.8057979;-4.44089E-17
783;27.45654834;7.75108835;-4.44089E-17
785;28.07988558;7.81394381;-4.44089E-17
787;28.11440649;7.92183445;-4.44089E-17
789;27.93813592;7.73640749;-4.44089E-17
791;28.12623337;7.6746141;-4.44089E-17
793;28.86491006;7.76714574;-4.44089E-17
795;27.97600464;7.70522261;-4.44089E-17
797;29.21090826;7.59326553;-4.44089E-17
799;29.28846542;7.72837108;-4.44089E-17
801;29.37710765;7.45680852;-4.44089E-17
803;29.48169647;7.96614905;-4.44089E-17
805;29.75567679;7.48488629;-4.44089E-17
807;29.87270414;7.55497511;-4.44089E-17
809;30.23003229;7.52220725;-4.44089E-17
811;30.30270323;7.62248785;-4.44089E-17
813;30.79741062;7.50269403;-4.44089E-17
815;31.20047322;7.53273388;-4.44089E-17
817;30.8250516;7.78160715;-4.44089E-17
819;31.35926327;7.07192391;-4.44089E-17
821;31.5065081;7.60456339;-4.44089E-17
823;32.16214294;7.40372197;-4.44089E-17
825;31.66788833;7.3944865;-4.44089E-17
827;31.75746923;7.42543167;-4.44089E-17
829;32.1807272;7.44699668;-4.44089E-17
831;32.55047551;7.28013036;-4.44089E-17
833;32.06691925;7.1844101;-4.44089E-17
835;32.44346473;7.20276382;-4.44089E-17
837;32.37188526;7.58932111;-4.44089E-17
839;31.92428146;7.39929909;-4.44089E-17
841;32.14091488;7.22618673;-4.44089E-17
843;33.2950783;7.19578996;-4.44089E-17
845;33.31695259;7.10000217;-4.44089E-17
847;33.91814089;7.13762457;-4.44089E-17
849;33.95567459;7.15872318;0.017026594
851;33.87220177;7.20504761;0.017026594
853;33.66627269;7.15197649;0.017026594
855;34.38993448;7.04871322;0.017026594
857;34.34608074;7.01296849;0.017026594
859;34.37765162;6.96669905;-4.44089E-17
861;34.45360314;6.98668591;-4.44089E-17
863;34.8901224;7.03480022;-4.44089E-17
865;34.30316984;6.9766551;-4.44089E-17
867;33.65386853;7.03337448;-4.44089E-17
869;32.76577179;6.81409493;-4.44089E-17
871;31.35741579;6.83202469;-4.44089E-17
873;30.70452791;6.85640018;-4.44089E-17
875;30.88966081;6.73679061;-4.44089E-17
877;30.58999378;6.76218042;-4.44089E-17
879;30.04297269;6.76100114;-4.44089E-17
881;30.13394299;6.75140201;-4.44089E-17
883;29.8993549;6.68450712;-4.44089E-17
885;29.81975173;6.70291824;-4.44089E-17
887;30.18201905;6.1894558;-4.44089E-17
889;29.78257005;6.69221411;-4.44089E-17
891;29.43051889;6.68456211;-4.44089E-17
893;30.00732107;6.28663749;-4.44089E-17
895;29.58344256;6.56210009;-4.44089E-17
897;29.49062896;6.50462057;-4.44089E-17
899;28.86701266;6.62170665;-4.44089E-17
901;28.78026381;6.58560499;4.19837E-05
903;28.79169127;6.59024057;4.19837E-05
905;28.3541012;6.58985616;4.19837E-05
907;28.68926197;6.46456968;4.19837E-05
909;29.11086763;6.35469671;4.19837E-05
911;28.47480974;6.51918422;-4.44089E-17
913;28.23548228;6.48994695;-4.44089E-17
915;27.23868555;6.42059126;-4.44089E-17
917;28.0764285;6.46086161;-4.44089E-17
919;28.29901032;6.35085117;-4.44089E-17
921;27.69383969;6.60662884;-4.44089E-17
923;27.85183911;6.06713849;-4.44089E-17
925;27.52717189;6.30004888;-4.44089E-17
927;26.83122108;6.35533481;-4.44089E-17
929;27.17250995;6.31857528;-4.44089E-17
931;26.34369866;6.33453766;-4.44089E-17
933;26.35393365;6.22101689;-4.44089E-17
935;26.32124183;6.22668705;-4.44089E-17
937;26.75418497;6.20515677;-4.44089E-17
939;26.54963932;6.17339648;-4.44089E-17
941;26.28863291;6.09432397;-4.44089E-17
943;26.80451511;6.13351006;-4.44089E-17
945;26.24354383;6.05633018;-4.44089E-17
947;26.89463974;6.09796452;-4.44089E-17
949;26.60018673;6.0823933;-4.44089E-17
951;25.89483351;6.11544283;-4.44089E-17
953;25.48430751;6.06429859;-4.44089E-17
955;25.55237924;6.09373554;-4.44089E-17
957;26.3634098;5.71725681;-4.44089E-17
959;25.86631855;5.72750707;-4.44089E-17
961;26.2861235;5.78497405;0.00175905
963;26.07958854;6.03853016;0.00175905
965;26.11183379;5.96842639;0.00175905
967;26.05575015;6.12000317;0.00175905
969;26.01187547;5.82483298;0.00175905
971;26.1616837;5.92608641;-4.44089E-17
973;26.23824732;5.7882929;-4.44089E-17
975;25.73863514;5.82330981;-4.44089E-17
977;25.295179;5.59209235;-4.44089E-17
979;25.58217924;5.93542461;-4.44089E-17
981;25.55046785;5.79231014;-4.44089E-17
983;25.75904827;5.75180056;-4.44089E-17
985;25.6598874;5.75817056;-4.44089E-17
987;26.06883576;5.70625123;-4.44089E-17
989;25.04027193;5.7681816;-4.44089E-17
991;24.88872229;5.74591095;0.014137111
993;24.96970326;5.73103813;0.014137111
995;24.66726147;5.68652386;0.014137111
997;24.81266143;5.65629204;0.014137111
999;24.23466;5.59581538;0.014137111
1001;24.88345618;5.61153081;-4.44089E-17
1003;24.52248319;5.68821005;-4.44089E-17
1005;24.06732655;5.66742736;-4.44089E-17
1007;24.20411006;5.63267717;-4.44089E-17
1009;23.87240962;5.51648339;-4.44089E-17
1011;23.35195631;5.49598816;-4.44089E-17
1013;23.48625438;5.50361991;-4.44089E-17
1015;23.554202;5.56800578;-4.44089E-17
1017;22.92070127;5.4209821;-4.44089E-17
1019;21.87189534;5.53466733;-4.44089E-17
1021;22.49967061;5.5103121;-4.44089E-17
1023;22.52149122;5.53883651;-4.44089E-17
1025;22.39244758;5.29169092;-4.44089E-17
1027;22.35228057;5.4900783;-4.44089E-17
1029;22.26428852;5.35649399;-4.44089E-17
1031;21.76111738;5.42497233;0.010418278
1033;21.63745854;5.41523574;0.010418278
1035;21.76488331;5.42042647;0.010418278
1037;22.45171276;5.35491053;0.010418278
1039;22.2447694;5.28187233;0.010418278
1041;22.26011778;5.27181355;-4.44089E-17
1043;22.09870442;5.32720173;-4.44089E-17
1045;22.28813377;5.43325521;-4.44089E-17
1047;22.21828309;5.25734539;-4.44089E-17
1049;21.85158558;5.33660214;-4.44089E-17
1051;22.27100146;5.56161359;-4.44089E-17
1053;22.04065682;5.30874334;-4.44089E-17
1055;21.81384756;5.25487688;0.000530372
1057;21.22393774;5.30353236;0.000530372
1059;20.99738798;5.24319268;0.000530372
1061;20.71111586;5.37518485;0.000530372
1063;20.46334766;5.11896103;0.000530372
1065;20.42301329;5.28344132;-4.44089E-17
1067;20.23776365;5.18528003;-4.44089E-17
1069;19.93854248;5.17572238;-4.44089E-17
1071;19.8775211;4.98136671;-4.44089E-17
1073;19.49419033;5.11476485;-4.44089E-17
1075;19.38718661;5.15507522;-4.44089E-17
1077;19.61526598;5.03573286;-4.44089E-17
1079;19.58068416;5.11538125;-4.44089E-17
1081;19.97863109;5.0322153;-4.44089E-17
1083;19.57038314;5.36373313;-4.44089E-17
1085;19.07659638;5.12096893;-4.44089E-17
1087;19.37198694;5.15911996;-4.44089E-17
1089;19.27940904;5.27437611;-4.44089E-17
1091;18.83781741;4.99557972;-4.44089E-17
1093;18.88783313;5.10104429;-4.44089E-17
1095;19.06351625;5.05422597;-4.44089E-17
1097;18.16422011;5.00735315;-4.44089E-17
1099;17.93066545;4.96613022;-4.44089E-17
1101;17.83723428;5.17822369;-4.44089E-17
1103;17.81226346;4.9585332;-4.44089E-17
1105;17.96339405;4.87430469;-4.44089E-17
1107;17.66787879;5.02836253;-4.44089E-17
1109;17.66308851;4.83417181;-4.44089E-17
1111;17.86511775;4.97097802;-4.44089E-17
1113;17.9503523;4.99565496;-4.44089E-17
1115;18.26816689;5.11326194;-4.44089E-17
1117;17.53360033;4.97116998;-4.44089E-17
1119;17.62587544;4.96285961;-4.44089E-17
1121;17.31666972;4.84794012;-4.44089E-17
1123;17.44906748;4.70441423;-4.44089E-17
1125;17.64500942;4.98123552;-4.44089E-17
1127;17.19045761;5.12587847;-4.44089E-17
1129;17.3560439;4.85895872;-4.44089E-17
1131;16.64761866;4.91832508;-4.44089E-17
1133;16.9114048;4.86245602;-4.44089E-17
1135;16.7951712;4.87902227;-4.44089E-17
1137;16.75553587;4.67438884;-4.44089E-17
1139;16.93770892;4.79800987;-4.44089E-17
1141;16.77586098;4.74701562;-4.44089E-17
1143;16.69523918;4.85136121;-4.44089E-17
1145;16.44088443;4.88133885;-4.44089E-17
1147;16.56553169;4.81059746;-4.44089E-17
1149;16.12562804;4.88349144;-4.44089E-17
1151;16.00605961;4.73829962;-4.44089E-17
1153;16.24191177;4.77036184;-4.44089E-17
1155;16.96594914;4.68536548;-4.44089E-17
1157;16.52476762;4.6344132;-4.44089E-17
1159;16.32002838;4.65711552;-4.44089E-17
1161;15.91366354;4.77611447;-4.44089E-17
1163;15.91331657;4.72872026;-4.44089E-17
1165;16.38658104;4.62889304;-4.44089E-17
1167;16.34990311;4.76528783;-4.44089E-17
1169;16.38956036;4.56171117;-4.44089E-17
1171;16.47077673;4.5678622;-4.44089E-17
1173;16.24025655;4.66339773;-4.44089E-17
1175;16.67542476;4.77767188;-4.44089E-17
1177;16.30176549;4.60582127;-4.44089E-17
1179;16.03124537;4.69657026;-4.44089E-17
1181;16.02850341;4.63092265;-4.44089E-17
1183;16.26334865;4.71074275;-4.44089E-17
1185;16.14826313;4.46033378;-4.44089E-17
1187;16.18167063;4.52577447;-4.44089E-17
1189;16.15542397;4.53062903;0.000853545
1191;15.95786016;4.61269819;0.000853545
1193;15.64305148;4.63657978;0.000853545
1195;16.09610742;4.65475697;0.000853545
1197;15.66969048;4.59489093;0.000853545
1199;15.96987578;4.37833986;-4.44089E-17
1201;15.80006724;4.5002255;-4.44089E-17

File: data/rise_materials/Testdata-1748.txt
Keywords
Material1;Material2;Material3;Material4;Product;Object;Scenario;Method;Reference;Comment;Owner;IsPublic;ImportDate
Fabric;Protection layer;Foam;;F1A-1-2;Upholstery for seat, vandalise protected;;ISO 5660;TRANSFEU;;TRANSFEU;1;2011-03-17 10:58:10
Scalars
Flux (kW/m2);tig (s);qmax (kw/m2);qtotal (MJ/m2);q180 (kw/m2);q300 (kw/m2);Sample mass (g);Mass loss (g);DHc (MJ/kg);Peak smoke production (m2/m2s);Total smoke produced (m2/m2);Specific extinction area (avg) (m2/kg);MARHE (kW/m2);Area exposed (m2);Observations;Test date (YYYY-MM-DD);Test identifier;Product thickness (mm);Thickness1 (mm);Thickness2 (mm);Thickness3 (mm);Thickness4 (mm);Product density (kg/m3);Density1 (kg/m3);Density2 (kg/m3);Density3 (kg/m3);Density4 (kg/m3);Product area weight (kg/m2);Area weight1 (kg/m2);Area weight2 (kg/m2);Area weight3 (kg/m2);Area weight4 (kg/m2)
50;3;339.72;74.12;;;34.73;31.71;21.15;;516.77;;179.53;0.0088;Swelling. End flame at 733s.;2011-03-07;c_LSFIRE_F1A-1-2_50b;32.0;4;2.5;25.5;;;;;;;;0.95;0.15;;
VectorData
Time (s);HRR (kW/m2);Mass (g);SPR (m2/(m2*s))
1;5.665056192;34.73;0.109652419
3;-2.793633131;34.59315294;0.207054543
5;21.25095994;34.54700431;0.441967508
7;92.67150417;34.47861905;0.632146834
9;152.0923228;34.00346391;0.705247625
11;171.5707913;33.61389067;0.595595206
13;163.2556512;33.82192493;0.542711703
15;141.6135797;33.24145957;0.383057023
17;130.5541188;33.43134606;0.301916781
19;129.5399198;33.27841299;0.496295603
21;136.9707618;33.0673623;1.349537248
23;155.6695118;32.63332977;3.029278071
25;194.5249497;32.27292097;5.094133803
27;245.6684103;31.84302964;6.842472998
29;297.8492927;31.60968081;8.249007746
31;339.7180711;31.00420185;8.42680623
33;329.7274635;30.34328406;7.797038779
35;306.1172187;28.6058015;6.477464659
37;255.7539469;29.83241939;5.399490919
39;225.1425698;29.47035576;4.275609179
41;194.7057984;29.66338697;3.662580408
43;171.5145599;29.46168847;2.835519374
45;156.315351;29.11268895;2.25831084
47;142.5602514;28.95828385;1.755585547
49;134.34438;28.91447639;1.404486522
51;127.2995108;28.8801263;1.189535146
53;117.2190655;28.77043661;1.088528829
55;115.0109451;28.55328794;1.025007947
57;109.957291;28.41388541;0.888794085
59;109.1877617;28.1192575;0.800153028
61;106.9521206;28.26293661;0.724266305
63;103.269323;28.04524823;0.61871286
65;100.4995661;28.11014053;0.468382807
67;94.52283571;27.87784267;0.373258882
69;90.67243856;27.82649923;0.280165737
71;86.73464246;27.72287036;0.165575284
73;82.78701413;27.52789202;0.11721249
75;79.19446767;27.481202;0.102548003
77;75.82245204;27.46853097;0.057206543
79;72.30060435;27.39362764;0.03990715
81;71.18324156;26.73354185;0.027324342
83;67.72207473;27.23143355;0.01481594
85;66.67956577;27.16197947;-3.33067E-17
87;63.5900829;27.10508693;0.028316179
89;61.64443525;27.04930904;0.028316179
91;60.63929051;27.03519394;0.028316179
93;59.13326702;26.62749126;0.028316179
95;57.94662262;26.79329648;0.028316179
97;56.7250961;26.7170494;-3.33067E-17
99;55.01949479;26.60947178;-3.33067E-17
101;53.29204812;26.41065321;0.008845274
103;53.65082233;26.59066661;0.008845274
105;53.98695131;26.45147436;0.008845274
107;54.41890745;26.55728814;0.008845274
109;53.82964106;26.45758198;0.008845274
111;53.03468445;26.23732428;-3.33067E-17
113;52.0024192;26.19606567;-3.33067E-17
115;50.98868124;26.12423423;-3.33067E-17
117;51.30264228;26.13169331;-3.33067E-17
119;49.82149837;26.02783583;-3.33067E-17
121;49.59343686;26.03773737;-3.33067E-17
123;48.14114449;25.77323984;-3.33067E-17
125;47.06912034;25.63025414;-3.33067E-17
127;45.13284179;25.90116943;-3.33067E-17
129;43.87849748;25.76316658;-3.33067E-17
131;42.59688204;25.81871586;-3.33067E-17
133;41.7557817;25.69987462;-3.33067E-17
135;40.05908021;25.65293717;-3.33067E-17
137;39.51078355;25.42716704;-3.33067E-17
139;37.91480262;25.41336111;-3.33067E-17
141;37.75020782;25.48897779;-3.33067E-17
143;36.46816122;25.53914148;-3.33067E-17
145;36.58618438;25.56666942;-3.33067E-17
147;36.13370915;25.47244917;-3.33067E-17
149;35.31344931;25.47059272;-3.33067E-17
151;35.43642577;25.39695114;-3.33067E-17
153;34.66597174;25.265749;-3.33067E-17
155;34.26216997;25.19337785;-3.33067E-17
157;34.11215609;25.20917576;-3.33067E-17
159;34.05633574;25.2258703;-3.33067E-17
161;33.70799875;25.09897529;-3.33067E-17
163;34.05742671;24.93402088;-3.33067E-17
165;34.07987992;24.90903478;-3.33067E-17
167;33.47859941;25.11572481;-3.33067E-17
169;33.91228429;24.9967548;-3.33067E-17
171;33.13279143;24.92224456;-3.33067E-17
173;32.89570051;24.84111544;-3.33067E-17
175;33.22543226;24.82638732;-3.33067E-17
177;33.10931112;24.80852363;-3.33067E-17
179;33.81202175;24.81863547;-3.33067E-17
181;32.5742621;24.80837749;-3.33067E-17
183;31.93223645;25.03187155;-3.33067E-17
185;32.68871831;24.68639249;-3.33067E-17
187;32.23465257;24.47863267;-3.33067E-17
189;32.58562679;24.2147853;-3.33067E-17
191;32.32089777;24.71722045;0.008861101
193;32.42456418;24.57570584;0.008861101
195;32.1118625;24.57456226;0.008861101
197;31.81254096;24.61291393;0.008861101
199;32.62210598;24.39417506;0.008861101
201;32.05266893;24.43991443;-3.33067E-17
203;32.25049394;24.36205785;0.005429836
205;32.53109422;24.45675463;0.005429836
207;31.83970911;24.42266281;0.005429836
209;31.37449051;24.30844702;0.005429836
211;32.56933798;24.2882981;0.005429836
213;32.47262046;24.09065928;-3.33067E-17
215;32.02365609;24.04078836;0.027783544
217;31.62577813;24.1357234;0.06082612
219;32.69190059;24.10322227;0.065622033
221;32.32445475;24.10292034;0.065622033
223;32.89599152;24.01339885;0.065622033
225;33.26804807;23.85305205;0.082482725
227;32.92340856;24.05093782;0.0727077
229;31.77635143;23.9057566;0.143725646
231;32.03008958;23.7673052;0.180852779
233;33.18186845;23.96870129;0.195893844
235;33.31556137;23.70000757;0.161511949
237;34.15364247;23.89595634;0.16315397
239;34.23121217;23.57275661;0.101208297
241;34.78499013;23.61743536;0.068883482
243;35.86489016;23.72747232;0.075707047
245;37.34861328;23.62399877;0.065444705
247;37.13026761;23.41464873;0.046262073
249;37.80937899;23.44752511;0.043401445
251;39.33477273;23.34686782;0.05158878
253;40.07516239;23.41366143;0.029724151
255;41.47376502;23.49550341;0.029724151
257;43.49065431;23.33250482;0.036772172
259;45.25899812;23.28462587;0.054997412
261;45.15218588;23.26540976;0.065321974
263;45.60290691;23.14348843;0.074606485
265;47.61587065;23.31683713;0.074606485
267;49.70478702;22.95512993;0.073758913
269;50.3820678;22.97823209;0.063400792
271;51.99868937;22.95895087;0.079964812
273;53.79757332;22.7983658;0.135714379
275;55.36638502;22.86844159;0.202307971
277;57.54736011;22.61819806;0.211788535
279;59.18912162;22.61103947;0.214454846
281;61.55966649;22.59416164;0.253957718
283;64.50201521;22.71832335;0.242514137
285;65.43694762;22.58594194;0.232956827
287;68.63769033;22.57485293;0.297709429
289;71.18289796;22.49039676;0.318661068
291;72.12989719;22.11724411;0.296220854
293;77.62530762;22.10992924;0.295779735
295;82.22890943;22.04875901;0.386989344
297;84.56091785;21.9026638;0.386098114
299;91.69667986;22.02177899;0.426841015
301;89.96121014;21.77009188;0.420814974
303;94.77978183;21.50138996;0.466492349
305;103.0149374;21.67552388;0.411033095
307;109.6853147;21.53076421;0.497036863
309;111.9852696;21.46672224;0.487178636
311;116.142687;21.39302568;0.541137028
313;119.1935475;21.25098147;0.566775548
315;123.4043741;21.24662902;0.588164369
317;132.1656901;20.93615529;0.540464408
319;133.1940274;20.54598735;0.656180555
321;133.3375819;20.75580379;0.662039984
323;141.4067072;20.85541878;0.658278031
325;146.3926446;20.54548526;0.676819813
327;148.5905176;20.39962879;0.773679753
329;149.2686576;20.34356778;0.828723793
331;151.1279196;20.11785456;0.911722862
333;151.587972;20.10518353;0.956040688
335;154.2240628;19.78783385;1.057218935
337;157.1951839;19.86466549;1.048970291
339;164.2848764;19.46692754;0.987772316
341;170.5255623;19.60734536;1.087739518
343;168.4992881;19.49074499;1.091836445
345;175.78067;19.39080105;1.171119747
347;172.4278513;19.00131028;1.199098326
349;176.6226769;18.91702727;1.359383854
351;179.7447964;18.85987766;1.354905633
353;185.7051684;18.59948563;1.490942981
355;190.2198777;18.67087816;1.556615838
357;190.3268817;18.28831013;1.619274898
359;192.4545487;18.12924968;1.558042143
361;195.1908658;17.95966886;1.60198324
363;196.5738822;17.8419085;1.627227907
365;197.5283923;17.85187275;1.577088969
367;203.3557667;17.69863824;1.565939439
369;206.3648801;17.52150622;1.625317813
371;206.5416851;17.30806949;1.702028746
373;208.0851897;17.18158782;1.783817628
375;217.1450781;16.95492299;1.76309579
377;217.8841893;16.75997214;1.794986252
379;213.4429741;16.62508604;1.787486928
381;215.0788398;16.39668244;1.808841047
383;214.7005749;16.31899757;1.676721018
385;220.5584164;16.09428034;1.736721295
387;216.9554251;15.96496215;1.739905948
389;221.959001;15.77147273;1.797277604
391;221.1414663;15.45433431;1.626234242
393;217.2597409;15.48810491;1.727462048
395;212.0816789;15.28129767;1.741563261
397;210.6633141;15.3169252;1.744435212
399;205.4855231;14.86434457;1.685561219
401;203.6810332;14.79771688;1.789447983
403;204.5267756;14.69284363;1.763117745
405;199.7583691;14.63491797;1.762499323
407;201.5672775;14.55220587;1.785728445
409;194.3966333;14.49032277;1.761877054
411;195.1471317;14.18494283;1.745091628
413;191.824421;14.06072614;1.738193022
415;188.0227284;13.95141024;1.732361685
417;186.5067942;13.8110937;1.818368394
419;183.0828816;13.69697776;1.909892646
421;182.3572653;13.64087381;2.00539928
423;180.3808794;13.44043753;2.034632269
425;178.2561596;13.5463333;1.965314327
427;175.3668261;13.02711293;1.898896336
429;169.9888468;13.13893303;1.79053417
431;174.4370148;12.91276209;1.683917846
433;175.8332205;12.53339233;1.670662029
435;169.9651008;12.8085747;1.741986228
437;169.7801375;12.6240738;1.703141493
439;169.2676841;12.4825505;1.796686013
441;172.3218287;12.40028889;1.772924583
443;169.774812;12.2363382;1.782264356
445;165.5632787;12.12135697;1.756042505
447;162.0952433;12.08883606;1.758273865
449;162.6756651;11.96211564;1.735404802
451;162.8994318;11.91850668;1.771033081
453;161.397566;11.70357379;1.744401034
455;158.919131;11.58958711;1.71308196
457;157.3949083;11.70322459;1.71386088
459;154.80125;11.27521913;1.719043961
461;154.911008;11.42108331;1.606383483
463;150.6923827;11.16889989;1.532188217
465;150.0791849;11.15713369;1.542361023
467;146.7475969;10.97584166;1.586623137
469;149.2370525;10.91958868;1.566531835
471;148.1199017;10.83597127;1.635533494
473;142.5407553;10.61630104;1.613418099
475;143.6591547;10.68253756;1.509085692
477;137.6735541;10.5586773;1.393026513
479;140.4026009;10.41579483;1.421885967
481;141.7604196;10.28784835;1.495517697
483;138.1151904;10.23278236;1.627604357
485;134.6706365;10.08110382;1.679333355
487;135.7731798;10.27254386;1.69396409
489;133.7013081;10.75955731;1.547692988
491;129.0164207;10.08830919;1.452513105
493;128.9090877;9.78109981;1.39538976
495;125.1592691;9.93109072;1.394497691
497;124.1855718;9.67992162;1.364217625
499;121.5248767;9.6399807;1.340736596
501;120.3912292;9.57892815;1.290258678
503;118.8440349;9.47728403;1.276668816
505;113.6274226;9.53817934;1.2609767
507;113.6874702;9.08113629;1.215648336
509;109.0353128;9.4208468;1.176554816
511;106.8684882;9.17949677;1.150015329
513;103.5279477;9.07628174;1.041820162
515;102.3022301;9.06306906;1.038088375
517;100.8700305;8.815718;1.024918766
519;97.82181082;8.87217501;1.10035099
521;97.011052;9.03012709;1.097663968
523;93.93946842;8.83605406;1.083420946
525;94.46179368;8.71102176;0.981720618
527;90.9929635;8.45499859;0.993776067
529;91.06656674;8.70938332;0.918324429
531;86.87497964;8.91574394;0.839807724
533;85.56917967;8.45759637;0.77738261
535;82.31175775;8.51159306;0.692647118
537;82.01341151;8.38948796;0.542776461
539;79.27135836;8.37280499;0.502267636
541;78.87120203;8.36249974;0.493314092
543;77.24226471;8.59521046;0.490466852
545;74.59497975;8.37710391;0.498112007
547;72.21697408;8.2789079;0.477119549
549;71.2006437;8.34029663;0.419453548
551;69.16665589;8.19605835;0.349518681
553;68.5747797;8.12961009;0.294590149
555;65.08179862;8.09604688;0.28498268
557;62.92409073;8.12407739;0.35672298
559;59.58238941;7.87745415;0.31193305
561;58.75024467;8.2651068;0.28034954
563;58.70692742;7.98696973;0.247254241
565;56.45595512;8.08681142;0.207231364
567;54.76266286;8.01441712;0.110651276
569;52.39504224;7.98681828;0.095339875
571;50.03748225;7.91628333;0.081197892
573;47.8647279;8.12459106;0.045116669
575;46.61694426;8.04331773;0.016176324
577;43.36245324;7.66915896;0.009165164
579;41.9272005;7.79881381;4.02456E-17
581;39.12808427;7.80887934;4.02456E-17
583;38.64643794;7.79135328;0.005133256
585;35.60498406;7.95186359;0.005133256
587;34.64869572;7.63642583;0.005133256
589;32.95480866;7.92542377;0.005133256
591;30.99372935;7.84247197;0.005133256
593;29.14923408;7.85095935;4.02456E-17
595;28.74872885;7.77388992;4.02456E-17
597;28.0152835;7.78383825;4.02456E-17
599;26.33834086;7.88750522;4.02456E-17
601;25.17625643;7.69550376;4.02456E-17
603;24.56153866;7.52334446;4.02456E-17
605;24.13625768;7.63582245;4.02456E-17
607;23.6355526;7.54678714;4.02456E-17
609;23.11045947;7.20679543;4.02456E-17
611;23.19452074;7.46355945;4.02456E-17
613;22.76291501;7.65228403;4.02456E-17
615;22.20118056;7.73078016;4.02456E-17
617;22.29813273;7.74822375;4.02456E-17
619;21.39379669;8.14212967;4.02456E-17
621;21.50585361;7.95656621;4.02456E-17
623;21.13284898;7.25733051;4.02456E-17
625;21.28804345;7.72556339;4.02456E-17
627;21.65720773;7.66779496;4.02456E-17
629;20.99633925;7.57987718;4.02456E-17
631;21.31470437;7.70957882;4.02456E-17
633;20.65738992;7.38583117;4.02456E-17
635;21.08949186;7.56254309;4.02456E-17
637;20.96850805;7.57140957;4.02456E-17
639;21.36301252;7.82146114;4.02456E-17
641;20.59975452;7.53578156;4.02456E-17
643;20.5004511;7.69708721;4.02456E-17
645;20.67286812;7.58493817;4.02456E-17
647;21.14859396;7.43666818;4.02456E-17
649;21.22971832;7.26563365;4.02456E-17
651;20.95058564;7.24983525;4.02456E-17
653;21.5533322;7.3838088;4.02456E-17
655;21.54581311;7.49061663;4.02456E-17
657;20.93919385;7.46869519;4.02456E-17
659;21.21242567;7.48657769;4.02456E-17
661;22.08249537;7.16016955;4.02456E-17
663;21.43554098;7.21915777;4.02456E-17
665;21.52167322;7.25922844;4.02456E-17
667;22.04856761;7.46158435;4.02456E-17
669;22.28556535;7.41419062;4.02456E-17
671;22.24342581;6.99950249;4.02456E-17
673;21.88875265;7.3665374;4.02456E-17
675;22.09687305;7.52703228;4.02456E-17
677;21.95038411;7.22621363;4.02456E-17
679;22.48511371;7.20929867;4.02456E-17
681;23.03262141;6.94510162;4.02456E-17
683;22.65580328;7.22890884;4.02456E-17
685;22.77956536;7.16472941;4.02456E-17
687;23.04503841;7.10873688;4.02456E-17
689;22.84519083;7.1222785;4.02456E-17
691;23.29103177;7.12019391;4.02456E-17
693;23.24833936;7.0867127;4.02456E-17
695;24.16313339;7.0677609;4.02456E-17
697;23.42997626;7.13606851;4.02456E-17
699;23.97754369;7.03548646;4.02456E-17
701;23.58121786;7.20748081;4.02456E-17
703;23.58428696;6.91111832;4.02456E-17
705;24.3920341;7.10632287;4.02456E-17
707;24.35982927;6.93514412;4.02456E-17
709;24.49895;6.97245206;4.02456E-17
711;24.860265;7.01999048;4.02456E-17
713;25.00334135;7.02655245;4.02456E-17
715;24.42458067;6.88087492;4.02456E-17
717;24.46302991;6.85876152;4.02456E-17
719;24.92359465;6.89484822;4.02456E-17
721;25.18718431;6.53132411;4.02456E-17
723;23.93407482;6.85492032;4.02456E-17
725;24.41411449;6.79360105;4.02456E-17
727;24.03106531;6.86475386;4.02456E-17
729;24.20541723;6.8885877;4.02456E-17
731;24.01842055;6.60105794;4.02456E-17
733;23.57374902;6.84830482;4.02456E-17
735;24.08418833;7.19755225;4.02456E-17
737;24.00785695;6.8163926;4.02456E-17
739;24.54898102;6.52683902;4.02456E-17
741;24.17592237;6.63931701;4.02456E-17
743;24.29163091;6.73550319;4.02456E-17
745;24.18966422;6.63142529;4.02456E-17
747;24.76073338;6.68630655;4.02456E-17
749;24.75196877;6.49331055;4.02456E-17
751;25.21745519;6.64201945;0.017133151
753;25.03175839;6.71735397;0.017133151
755;24.91460366;6.65462151;0.017133151
757;24.23322678;6.49852732;0.017133151
759;23.89843937;6.48211879;0.017133151
761;24.02431949;6.58815877;4.16334E-17
763;24.15340808;6.42052508;4.16334E-17
765;24.23532554;6.5310627;4.16334E-17
767;24.89177647;6.72944911;0.000300397
769;24.10744757;6.43858652;0.000300397
771;24.62110063;6.38196987;0.000300397
773;24.69604647;6.35462522;0.000300397
775;24.51474112;6.3689289;0.000300397
777;24.69089528;6.3351665;4.16334E-17
779;24.55642057;6.14869773;4.16334E-17
781;23.8941451;6.28494782;4.16334E-17
783;24.27367091;6.23906231;4.16334E-17
785;24.21214999;6.29139307;4.16334E-17
787;24.32731252;6.32396896;4.16334E-17
789;24.12332036;6.3026848;4.16334E-17
791;24.95154276;6.27004751;4.16334E-17
793;24.61485319;6.1656262;4.16334E-17
795;24.62363523;6.2371557;4.16334E-17
797;24.75284048;6.28678546;4.16334E-17
799;24.18247207;6.18769909;4.16334E-17
801;24.16566053;6.20908468;4.16334E-17
803;24.49148533;5.88127058;4.16334E-17
805;24.26064499;6.07782515;4.16334E-17
807;24.50365886;6.05547926;4.16334E-17
809;24.01482851;6.02761371;4.16334E-17
811;24.16465012;5.92426169;4.16334E-17
813;24.16516667;6.08394145;4.16334E-17
815;23.79320025;5.74569188;4.16334E-17
817;24.18918196;5.9719371;4.16334E-17
819;23.81578177;6.11993265;4.16334E-17
821;24.07626165;6.02064708;4.16334E-17
823;24.57838982;5.94326848;4.16334E-17
825;23.97181989;6.00849695;4.16334E-17
827;24.27373301;5.86796144;4.16334E-17
829;23.978799;5.92866431;4.16334E-17
831;23.55476271;5.99584715;4.16334E-17
833;23.72571384;5.90492693;4.16334E-17
835;23.67438425;5.5333394;4.16334E-17
837;23.56004874;5.88078392;4.16334E-17
839;23.76619711;5.80729282;4.16334E-17
841;23.0374954;5.55150888;4.16334E-17
843;23.8558139;5.48606143;4.16334E-17
845;23.8236967;5.62887349;4.16334E-17
847;23.80500759;5.78502218;4.16334E-17
849;22.97548359;5.79758372;4.16334E-17
851;23.44236294;5.93447144;4.16334E-17
853;23.08002585;6.00942976;4.16334E-17
855;22.94023283;5.71862167;4.16334E-17
857;23.07562779;5.44122545;4.16334E-17
859;23.12117557;5.43242118;0.004025425
861;23.14945516;5.85375423;0.004025425
863;23.04094751;5.6227297;0.004025425
865;22.99562884;5.73572859;0.004025425
867;23.042943;5.69093361;0.004025425
869;22.94446581;5.44985029;4.16334E-17
871;22.76821104;5.49361698;4.16334E-17
873;23.85564184;5.55822133;4.16334E-17
875;23.56427744;5.67154965;4.16334E-17
877;23.2046857;5.54790884;4.16334E-17
879;23.02551496;5.5264813;4.16334E-17
881;22.53442524;5.50497851;4.16334E-17
883;22.78110885;5.5389811;4.16334E-17
885;23.52012719;5.34998883;4.16334E-17
887;23.56741966;5.32974056;4.16334E-17
889;22.98456136;5.39028619;4.16334E-17
891;23.3627243;5.56300112;4.16334E-17
893;22.95586715;5.28168267;4.16334E-17
895;22.74984234;5.32218501;4.16334E-17
897;23.31762497;5.38308033;4.16334E-17
899;23.59262846;5.30614739;4.16334E-17
901;22.95904402;5.31957952;4.16334E-17
903;22.82267876;5.49799885;4.16334E-17
905;22.75953692;5.6474486;4.16334E-17
907;22.33827644;5.63822616;4.16334E-17
909;22.4229485;5.35010604;4.16334E-17
911;22.24206259;5.07777659;4.16334E-17
913;22.33350008;5.13016185;4.16334E-17
915;22.53464735;5.1544346;4.16334E-17
917;22.61669504;5.18575646;4.16334E-17
919;22.37899804;5.15890522;4.16334E-17
921;22.39912942;5.34710938;4.16334E-17
923;21.92890383;5.14231197;4.16334E-17
925;22.2387856;4.97188806;4.16334E-17
927;22.06229607;5.14129717;4.16334E-17
929;22.07628646;4.99385001;4.16334E-17
931;21.58300606;5.16382199;4.16334E-17
933;21.9648907;5.20391291;4.16334E-17
935;21.72296263;5.07563702;4.16334E-17
937;21.85927142;5.0048281;4.16334E-17
939;21.81536104;5.01063523;4.16334E-17
941;21.5399538;5.1598308;0.001693023
943;21.59333616;4.87086758;0.001693023
945;21.59156905;5.20920638;0.001693023
947;20.87233295;4.78985518;0.001693023
949;21.15480178;5.02866918;0.001693023
951;21.6732946;4.86783716;4.16334E-17
953;21.06890035;4.84498339;4.16334E-17
955;20.47181662;4.98394895;4.16334E-17
957;21.03922425;4.84667682;4.16334E-17
959;20.43509503;5.00141279;4.16334E-17
961;20.44936147;4.7305168;4.16334E-17
963;20.40247708;5.05062969;4.16334E-17
965;20.40212096;4.90395039;4.16334E-17
967;20.08912639;4.85304634;4.16334E-17
969;20.52143968;5.35238114;4.16334E-17
971;20.57945513;4.21798958;4.16334E-17
973;20.05013534;5.17342113;4.16334E-17
975;19.7304394;4.57525992;4.16334E-17
977;19.74265157;4.64220883;4.16334E-17
979;19.41881191;4.6651581;4.16334E-17
981;19.29188898;4.75011298;4.16334E-17
983;19.34180589;4.66350567;4.16334E-17
985;19.5287846;4.8925551;4.16334E-17
987;18.96483098;4.93764526;4.16334E-17
989;18.83253638;4.7573608;4.16334E-17
991;18.72495971;5.24618392;4.16334E-17
993;18.53859189;4.90643241;4.16334E-17
995;18.20489807;4.61131141;4.16334E-17
997;18.22526671;4.82164875;4.16334E-17
999;18.55718759;4.62456556;4.16334E-17
1001;18.12725921;4.5389938;4.16334E-17
1003;18.3256662;4.69423717;4.16334E-17
1005;18.12946709;4.76606137;0.020552212
1007;18.27093376;4.65095763;0.020552212
1009;18.02049085;4.63429589;0.020552212
1011;17.89777166;4.93579316;0.020552212
1013;18.04948621;4.74222078;0.020552212
1015;17.56514104;4.06477533;4.16334E-17
1017;17.50327781;4.63989128;4.16334E-17
1019;17.40407581;4.65887057;4.16334E-17
1021;17.43432593;4.49282757;4.16334E-17
1023;17.63827434;4.23687964;4.16334E-17
1025;16.95759663;4.59793475;4.16334E-17
1027;16.49316272;4.35914873;4.16334E-17
1029;17.18464313;4.43106939;4.16334E-17
1031;16.8396782;4.30287597;4.16334E-17
1033;16.69317572;4.48215866;4.16334E-17
1035;16.69670821;4.7745777;4.16334E-17
1037;16.33954395;4.51095702;4.16334E-17
1039;16.41888493;4.50448428;4.16334E-17
1041;16.43482212;4.56862899;4.16334E-17
1043;16.7560869;4.48144579;4.16334E-17
1045;16.38009792;4.45129645;4.16334E-17
1047;16.24333678;4.40853781;4.16334E-17
1049;15.88796452;4.57215957;4.16334E-17
1051;15.51985187;4.42499409;4.16334E-17
1053;15.79913139;4.5192534;4.16334E-17
1055;15.68350303;4.28988854;4.16334E-17
1057;15.68543543;4.51810838;4.16334E-17
1059;16.14805166;4.1939768;4.16334E-17
1061;15.53155056;4.41646426;4.16334E-17
1063;15.61674919;4.34152668;4.16334E-17
1065;15.2576562;4.36467515;4.16334E-17
1067;15.61859035;4.34394021;4.16334E-17
1069;16.03534764;4.50968128;4.16334E-17
1071;16.08065218;4.13565997;4.16334E-17
1073;15.90142913;4.40840035;4.16334E-17
1075;15.58804629;4.36595089;4.16334E-17
1077;15.57960266;4.51562684;4.16334E-17
1079;15.92144409;4.38704901;4.16334E-17
1081;15.82186927;4.34469504;4.16334E-17
1083;15.48122212;4.1206439;4.16334E-17
1085;15.72276239;4.26148857;4.16334E-17
1087;15.69973339;4.40816064;4.16334E-17
1089;15.76871698;4.51263694;4.16334E-17
1091;15.62940774;4.11482953;4.16334E-17
1093;15.79019954;4.32302055;4.16334E-17
1095;15.67558709;4.29968735;4.16334E-17
1097;15.64159543;4.22515396;0.005652478
1099;15.53829957;4.22391295;0.005652478
1101;15.30476649;4.1614964;0.005652478
1103;15.34539573;4.34676516;0.005652478
1105;15.70600951;4.15345999;0.005652478
1107;15.64127718;4.29590211;4.16334E-17
1109;15.26692634;4.02720067;4.16334E-17
1111;14.9495841;4.06230006;4.16334E-17
1113;15.12827857;3.87018139;4.16334E-17
1115;14.99830319;4.2535409;4.16334E-17
1117;14.81496724;4.22089604;4.16334E-17
1119;15.2397556;4.04593928;4.16334E-17
1121;15.12129899;4.03310378;4.16334E-17
1123;14.97127509;3.94336284;4.16334E-17
1125;14.84020819;4.18552221;4.16334E-17
1127;14.99001727;4.08750514;4.16334E-17
1129;15.61716614;4.19526556;4.16334E-17
1131;15.14105308;4.23018022;4.16334E-17
1133;15.22271901;4.03221246;4.16334E-17
1135;15.02921136;4.15911712;4.16334E-17
1137;15.40544722;4.07850939;4.16334E-17
1139;15.29804411;4.30123657;4.16334E-17
1141;15.01788102;4.03660109;4.16334E-17
1143;15.64642129;3.62704774;4.16334E-17
1145;15.40942953;4.39478253;4.16334E-17
1147;15.18672536;4.0810734;4.16334E-17
1149;15.17116592;4.16293565;4.16334E-17
1151;14.8992729;3.99849105;4.16334E-17
1153;15.27200209;3.90909304;4.16334E-17
1155;15.43419187;3.99611852;4.16334E-17
1157;15.55759861;4.08646285;4.16334E-17
1159;14.81201386;4.06911524;4.16334E-17
1161;15.18406048;3.90276404;4.16334E-17
1163;14.90932551;3.96072395;4.16334E-17
1165;15.35846685;4.18147651;4.16334E-17
1167;15.23063443;3.80090722;4.16334E-17
1169;15.37244371;3.93577257;4.16334E-17
1171;15.5882956;3.9545599;4.16334E-17
1173;15.03640318;4.02711771;4.16334E-17
1175;15.08953459;3.89415173;4.16334E-17
1177;15.37233267;3.85245565;4.16334E-17
1179;15.40275301;3.86590177;4.16334E-17
1181;15.60795125;3.86296733;4.16334E-17
1183;15.10641507;3.5275702;4.16334E-17
1185;15.21794667;3.66621357;4.16334E-17
1187;15.09621066;4.08508486;4.16334E-17
1189;15.01902915;4.0452814;4.16334E-17
1191;15.22933244;3.97411508;4.16334E-17
1193;15.1943788;3.88217332;4.16334E-17
1195;15.46931143;3.93334506;4.16334E-17
1197;14.82413717;3.91395386;4.16334E-17
1199;14.67320842;3.5882041;4.16334E-17
1201;14.62620443;2.87868967;4.16334E-17
