Repository: johodges/materials

## A Non-Dimensional Scaling Approach to Modeling Material Pyrolysis

This repository contains the data, scripts, and technical documents required to generate the SPyro cone validation cases.

## Instructions
* Clone this repository with submodules
  ```
  git clone --recurse-submodules https://github.com/johodges/materials
  ```
* Pre-process data
  ```
  python materials/scripts/initialize.py
  ```
* Build latest FDS (example for impi_intel_linux target, but use relevant make target for platform)
  ```
  git clone git@github.com:firemodels/fds.git && cd fds
  cd Build/impi_intel_linux
  ./make_fds.sh
  ln -s fds_impi_intel_linux fds
  cd ../..
  ```
* Run cases
  ```

File: data/rise_materials/Testdata-1749.txt
Keywords
Material1;Material2;Material3;Material4;Product;Object;Scenario;Method;Reference;Comment;Owner;IsPublic;ImportDate
Fabric;Protection layer;Foam;;F1A-1-2;Upholstery for seat, vandalise protected;;ISO 5660;TRANSFEU;;TRANSFEU;1;2011-03-17 11:00:23
Scalars
Flux (kW/m2);tig (s);qmax (kw/m2);qtotal (MJ/m2);q180 (kw/m2);q300 (kw/m2);Sample mass (g);Mass loss (g);DHc (MJ/kg);Peak smoke production (m2/m2s);Total smoke produced (m2/m2);Specific extinction area (avg) (m2/kg);MARHE (kW/m2);Area exposed (m2);Observations;Test date (YYYY-MM-DD);Test identifier;Product thickness (mm);Thickness1 (mm);Thickness2 (mm);Thickness3 (mm);Thickness4 (mm);Product density (kg/m3);Density1 (kg/m3);Density2 (kg/m3);Density3 (kg/m3);Density4 (kg/m3);Product area weight (kg/m2);Area weight1 (kg/m2);Area weight2 (kg/m2);Area weight3 (kg/m2);Area weight4 (kg/m2)
50;4;341.76;82.08;;;35.91;32.90;22.13;;693.90;;183.14;0.0088;Swelling. End flame at 697s.;2011-03-07;c_LSFIRE_F1A-1-2_50c;32.0;4;2.5;25.5;;;;;;;;0.95;0.15;;
VectorData
Time (s);HRR (kW/m2);Mass (g);SPR (m2/(m2*s))
1;7.364709139;35.91;0.143148359
3;-3.971862734;35.98714177;0.143148359
5;7.043323229;35.74612406;0.28572233
7;74.3667149;35.54030268;0.546679599
9;143.2331681;35.2657589;0.686697183
11;179.3341115;35.31721183;0.624941635
13;187.3315501;34.69186852;0.662928802
15;166.2712841;34.63872457;0.581810897
17;152.2710338;34.43831627;0.455084505
19;146.5838216;34.22015281;0.515343445
21;146.4595754;34.03637442;1.108789539
23;153.6608822;33.70520386;2.293927473
25;181.6427947;33.20844609;4.416514289
27;233.545366;33.13748332;6.610420167
29;290.5832302;32.44537437;8.422387175
31;333.8794897;31.92226939;9.370252013
33;341.7640656;31.4843074;9.253876325
35;316.9430797;31.12605795;8.052096229
37;272.5790282;31.01917536;6.56827358
39;230.1454085;30.7774713;4.966642045
41;200.6162246;30.52702664;3.640601177
43;175.9320516;30.17548626;2.662004391
45;152.8359867;30.1673857;1.855647625
47;138.4042317;29.9848324;1.137601046
49;131.0057072;29.88786003;0.866224956
51;123.7924262;29.76149509;0.700817234
53;118.4956209;29.67956146;0.699630486
55;111.6926307;29.50691791;0.650173599
57;110.1598483;29.41753388;0.667902412
59;108.9417076;29.21643972;0.723177995
61;105.7448937;29.21673249;0.79752857
63;102.7194328;29.14281695;0.808422735
65;98.42553005;29.00623068;0.808553076
67;98.32730761;28.76763469;0.736083852
69;95.7059259;28.6428971;0.637696601
71;94.51947303;28.68241936;0.481287888
73;91.69355966;28.66443654;0.391857211
75;87.43793774;28.40795806;0.373663559
77;87.01813382;28.46683438;0.371420596
79;86.15251107;28.28536871;0.304170781
81;83.3434921;28.28374137;0.260926625
83;82.70335197;28.07059741;0.212497258
85;80.06156984;27.92406473;0.104111435
87;78.73451591;27.9792841;0.050044279
89;76.50412917;27.84527631;0.021169855
91;76.09670158;27.9198044;0.015216997
93;74.68828916;27.73135378;0.015216997
95;72.7377061;27.72354646;0.015216997
97;72.54947929;27.67505546;2.35367E-15
99;72.01629947;27.50550261;2.35367E-15
101;71.86171266;27.37105543;2.35367E-15
103;70.14837535;27.37026008;2.35367E-15
105;68.91881495;27.24189303;2.35367E-15
107;68.6557536;27.21091892;2.35367E-15
109;68.72017353;27.03826669;2.35367E-15
111;66.5494452;26.66835956;2.35367E-15
113;67.13317001;26.95360892;2.35367E-15
115;66.7808191;26.7655972;2.35367E-15
117;65.19761556;26.60674994;2.35367E-15
119;65.43223943;26.7916256;2.35367E-15
121;65.16135473;26.5665968;2.35367E-15
123;64.44384141;26.44400745;2.35367E-15
125;61.84345957;26.43711413;2.35367E-15
127;60.1756398;26.29897383;2.35367E-15
129;56.81887788;26.51119414;2.35367E-15
131;55.16694977;26.72466705;2.35367E-15
133;54.47132853;26.08345299;2.35367E-15
135;52.3364236;26.11205023;2.35367E-15
137;51.86228416;25.99638218;2.35367E-15
139;49.97084666;26.03431375;2.35367E-15
141;49.47536686;26.00580816;2.35367E-15
143;48.6640771;26.03152546;2.35367E-15
145;48.26354492;25.96749265;2.35367E-15
147;47.37151391;25.8795252;2.35367E-15
149;45.34351646;25.81716509;2.35367E-15
151;45.17644565;25.77016445;2.35367E-15
153;45.16084466;25.99605275;2.35367E-15
155;44.42390395;25.58201576;2.35367E-15
157;43.67121326;25.76402066;2.35367E-15
159;43.34934536;25.58747369;2.35367E-15
161;42.61046493;25.58976857;2.35367E-15
163;42.99085267;25.58199791;2.35367E-15
165;42.03387255;25.49962586;2.35367E-15
167;41.94081755;25.51684999;2.35367E-15
169;41.29679622;25.4774102;2.35367E-15
171;41.24303068;25.53335208;2.35367E-15
173;39.95661765;25.42631418;2.35367E-15
175;40.59357163;25.36875411;2.35367E-15
177;39.929482;25.19312114;2.35367E-15
179;40.6735832;25.26498875;2.35367E-15
181;40.40777719;25.30486745;2.35367E-15
183;40.6389897;25.22352804;2.35367E-15
185;40.34375813;25.24187646;2.35367E-15
187;40.00475651;25.21199095;2.35367E-15
189;40.3615938;25.07359453;2.35367E-15
191;40.61773847;24.92639432;2.35367E-15
193;40.91979899;24.87601118;2.35367E-15
195;41.27339062;24.97747201;2.35367E-15
197;40.35263923;24.98900042;0.004136714
199;40.6667056;24.86511316;0.004136714
201;41.14133935;24.95889449;0.004136714
203;41.44483342;24.99266654;0.004136714
205;42.29478092;24.70515028;0.004136714
207;42.95972595;24.68850204;2.35367E-15
209;42.94438532;24.68361132;2.35367E-15
211;42.72024163;24.78560319;2.35367E-15
213;43.46662032;24.63544057;2.35367E-15
215;42.85568894;24.48785644;2.35367E-15
217;44.61567048;24.50636981;2.35367E-15
219;44.60833864;24.57236758;2.35367E-15
221;46.24553009;24.5307699;2.35367E-15
223;47.9065841;23.78762909;2.35367E-15
225;48.05366504;24.48899857;2.35367E-15
227;48.08171833;24.69795551;2.35367E-15
229;49.89405844;24.31383297;2.35367E-15
231;50.26631544;24.35895015;2.35367E-15
233;50.69394231;24.41970076;2.35367E-15
235;51.0908609;24.11199797;2.35367E-15
237;51.9666111;24.09778207;2.35367E-15
239;51.7844038;24.25765378;2.35367E-15
241;53.35101471;24.11901042;2.35367E-15
243;53.94966272;23.96898526;2.35367E-15
245;54.86984069;23.75996514;2.35367E-15
247;54.25271254;23.88623845;0.010303658
249;55.43132696;23.51759307;0.04222374
251;57.05419778;23.94271908;0.057528923
253;58.31791369;23.47048246;0.095585756
255;59.95079508;23.58796115;0.110917188
257;60.20159326;23.5221727;0.10061353
259;62.71665565;23.60864062;0.111461655
261;62.95608925;23.74065642;0.165209281
263;64.68940583;23.40335124;0.193866189
265;66.04069146;23.25541067;0.197295403
267;66.17928839;23.23547156;0.215241333
269;69.11676891;23.48144463;0.251781426
271;69.40468753;23.16883278;0.28347441
273;70.14173132;23.09308829;0.259472731
275;72.11208723;23.04221124;0.316916823
277;74.03246831;23.07919168;0.367072737
279;76.21801828;22.82912323;0.386980662
281;77.94630915;22.9744395;0.41759358
283;79.32262072;22.88052986;0.533201287
285;80.8949164;22.8681516;0.692215032
287;83.20652536;22.91176008;0.82021905
289;86.80997071;22.64820645;0.889602206
291;87.01759395;22.44007234;0.906026634
293;90.69205778;22.32731172;1.031169845
295;93.26826209;22.42554583;1.077270404
297;95.03209645;22.3966293;1.225306491
299;97.68427319;22.08843309;1.297439622
301;100.7079718;22.20347027;1.412816096
303;104.5404867;21.99664422;1.467913908
305;106.7396851;21.8141816;1.554333473
307;109.6802221;21.82120273;1.526693471
309;110.8045319;21.67890338;1.654032882
311;114.3690369;21.63409633;1.787565146
313;117.8859744;21.73365634;1.763223743
315;121.2436684;21.36942661;1.75105143
317;121.5230266;21.11661424;1.897416792
319;125.64421;21.36789958;1.98338096
321;132.3460916;20.94056069;1.98818513
323;131.2979526;20.92422306;2.087046517
325;135.9754113;20.89692471;2.280340729
327;134.7186925;20.68906457;2.327033678
329;141.5068247;20.43042867;2.37555599
331;146.7095846;20.23498489;2.55558834
333;149.4391909;20.2330286;2.679313616
335;151.8588;20.3097059;2.760252333
337;155.6992514;20.49305503;2.795032074
339;157.2987569;19.7990086;2.855742226
341;161.0743569;19.87575729;2.816370273
343;167.2144657;19.68322914;2.83411254
345;167.8852421;19.68813819;2.901433174
347;171.6724645;19.36281094;2.998049492
349;175.6741554;19.2510463;3.087035883
351;176.756729;19.10487971;3.058634573
353;178.2549623;19.02942026;3.173585447
355;183.0644801;18.76233701;3.039763828
357;186.7971462;18.86688807;3.15167358
359;189.5223884;18.62674673;3.138185701
361;188.3214694;18.45933297;3.268672937
363;196.8177175;18.36392284;3.238458843
365;195.4382535;18.10166713;3.2103533
367;201.3727813;17.7813589;3.112157605
369;199.1739628;17.74649922;3.030067142
371;203.2416206;17.63325386;2.969178857
373;205.1366262;17.61505062;2.95787708
375;202.0152644;17.4193869;3.064181877
377;209.5349475;17.19607708;3.041236525
379;215.172688;17.04354772;3.005840165
381;211.6332213;17.46154215;2.930530433
383;214.7773122;16.55384871;2.880218814
385;218.0998372;16.58669808;2.83032797
387;216.3303804;15.99684676;2.792614943
389;217.7374586;16.20483328;2.773389149
391;221.4258449;16.32205585;2.842655462
393;219.6520675;15.83574947;2.870116719
395;216.9943769;15.65715361;2.846759708
397;218.2331915;15.61691028;2.832074932
399;217.0844577;15.48689851;2.837353468
401;215.8426739;14.99377117;2.863379658
403;219.580949;15.22428588;2.711963194
405;218.0942609;14.95410372;2.756046515
407;214.3599171;14.78223526;2.692564851
409;219.4481984;14.59874144;2.699699646
411;210.6201713;14.25063084;2.583243109
413;217.4170444;14.51819979;2.729129646
415;213.1318166;14.20458471;2.498648422
417;211.2776123;14.16338928;2.554770868
419;206.0456233;13.89636921;2.615521456
421;204.6935662;13.75704047;2.56997956
423;205.7614961;13.50112003;2.431897094
425;205.9065062;13.45187323;2.425269174
427;206.8638257;13.30336449;2.283124204
429;202.5695867;12.95652383;2.208276025
431;200.7705767;13.19028312;2.240205376
433;200.7524585;12.97533865;2.220823767
435;199.7924554;12.87649199;2.280303122
437;197.7405486;12.49730744;2.319093975
439;196.2661232;12.50077098;2.298974642
441;198.1566208;12.09479838;2.16750959
443;189.3416876;12.1892839;2.181947294
445;188.4644262;11.98789601;2.231901017
447;188.2748686;12.12398839;2.194550183
449;188.9775118;11.90180334;2.135861429
451;182.859299;11.80208657;2.290778232
453;178.4857302;11.5789692;2.139440196
455;183.3463478;11.45398465;2.030286779
457;176.1165046;11.41216654;1.961502043
459;174.3863874;11.2236537;1.812255231
461;170.7138769;11.10042432;1.758252378
463;169.0286861;11.03191221;1.872022837
465;169.9960501;10.82763667;1.87219771
467;161.4160894;10.75980993;1.863710474
469;163.7682142;10.70104165;1.915711574
471;158.6795051;10.51517723;1.742793294
473;150.8688295;10.60429936;1.677987465
475;155.1665057;10.25078629;1.59379955
477;147.6127199;10.11256254;1.617460019
479;147.0129265;10.30714876;1.556247872
481;141.3915633;10.26559689;1.604454086
483;142.9715681;9.99193913;1.538865429
485;138.6498359;10.01066376;1.534610353
487;136.0451373;9.72245441;1.426946352
489;130.3666144;9.74384723;1.473297799
491;126.1115672;9.72226244;1.37389796
493;125.5867945;9.5164237;1.317892287
495;123.0710213;9.58222083;1.228491179
497;117.2281671;9.4908892;1.232902143
499;115.9453825;9.42051196;1.096588488
501;111.2209668;9.36650803;1.006334308
503;106.7828033;9.35016173;0.949323728
505;105.7036646;9.22519744;0.982317621
507;103.4463449;9.16353379;0.874364912
509;100.7684576;9.0832005;0.824918103
511;98.48561328;8.98915389;0.822717173
513;95.71030268;9.08849396;0.739655666
515;93.16406094;8.88918294;0.631423756
517;92.8526076;8.76118148;0.565871692
519;89.18957361;8.82092501;0.55774269
521;88.72406375;8.74338918;0.534404581
523;87.21764324;8.71856755;0.549082084
525;84.354919;8.63447698;0.546609617
527;84.52828624;8.59180083;0.535938638
529;82.66066383;8.5515927;0.464745652
531;81.33286112;8.50194268;0.443796272
533;80.66249995;8.36142213;0.369556797
535;78.83397315;8.45780799;0.407589895
537;76.8301252;8.39085136;0.440784588
539;76.60624347;8.45173172;0.429511058
541;74.53868988;8.52911032;0.419908856
543;74.09793744;8.29197769;0.424905063
545;75.19210119;8.27927145;0.2667482
547;70.84388262;8.23745286;0.195357645
549;71.67717289;8.2229987;0.206384512
551;69.70652718;8.09274095;0.194640131
553;69.61118756;8.07924708;0.181763967
555;68.75000526;7.98980807;0.181763967
557;67.81955066;8.03233181;0.147830388
559;68.4381048;7.92594311;0.103703815
561;66.07100482;7.90638022;0.0599777
563;64.2831074;8.11889137;0.06078548
565;63.0534123;7.81489906;0.093173569
567;62.07811496;7.88015503;0.075080252
569;61.17551556;7.6521204;0.075080252
571;59.98356378;7.68187135;0.058290779
573;59.01746426;7.65713943;0.032388088
575;58.58981551;7.61449076;1.34892E-15
577;55.92003568;7.45420811;1.34892E-15
579;54.43254666;7.61246888;0.003329449
581;54.69436402;7.67939801;0.003329449
583;53.51533908;7.57185705;0.003329449
585;52.72998168;7.71395576;0.003329449
587;52.01371107;7.602822;0.003329449
589;51.47931162;7.40973676;1.34892E-15
591;49.20510463;6.84197763;1.34892E-15
593;49.34780406;7.41577541;1.34892E-15
595;48.55780119;7.86708512;1.34892E-15
597;47.69872104;7.58207211;1.34892E-15
599;46.06878321;7.45857648;1.34892E-15
601;46.249298;7.66412101;1.34892E-15
603;45.67156997;7.44168901;1.34892E-15
605;44.68010976;7.18271693;1.34892E-15
607;44.21925873;7.35704957;1.34892E-15
609;44.05697227;7.31722585;1.34892E-15
611;42.72797221;7.19266527;1.34892E-15
613;42.10390523;7.28698632;1.34892E-15
615;40.75966285;7.4621196;1.34892E-15
617;41.27564941;7.10035886;1.34892E-15
619;40.81920432;7.13423123;1.34892E-15
621;41.17875051;7.16003969;1.34892E-15
623;40.43123431;7.42603339;1.34892E-15
625;39.72585312;7.02242656;1.34892E-15
627;39.80863054;6.96414446;1.34892E-15
629;40.03855781;6.9499575;1.34892E-15
631;39.43668423;7.01482182;1.34892E-15
633;39.35102776;6.69433851;1.34892E-15
635;38.98701898;6.89865409;1.34892E-15
637;39.29602866;6.89405372;1.34892E-15
639;39.55603947;6.91412305;1.34892E-15
641;38.81239075;6.78223458;1.34892E-15
643;37.98776839;6.89997806;1.34892E-15
645;38.07331643;6.80209893;1.34892E-15
647;37.59439104;6.7044518;1.34892E-15
649;37.95849724;6.76122569;1.34892E-15
651;37.99961604;6.74641509;1.34892E-15
653;38.0932044;6.75595972;1.34892E-15
655;38.36881101;6.48999352;1.34892E-15
657;38.21706641;6.62387156;1.34892E-15
659;37.82321464;6.68275704;1.34892E-15
661;37.6637597;6.76677333;1.34892E-15
663;37.48202555;6.6845397;1.34892E-15
665;37.60451752;6.6856172;1.34892E-15
667;38.25458324;6.58059926;1.34892E-15
669;39.25714452;6.49692011;1.34892E-15
671;38.06728798;6.64745894;1.34892E-15
673;38.24235362;6.65720277;1.34892E-15
675;38.11089321;6.55843135;1.34892E-15
677;37.35788316;6.81144388;1.34892E-15
679;37.43675354;6.36822556;1.34892E-15
681;38.48297491;6.45726617;1.34892E-15
683;38.52056145;6.3872801;1.34892E-15
685;38.32920979;6.51580246;1.34892E-15
687;38.09903971;6.29871843;1.34892E-15
689;38.53245988;6.44899053;1.34892E-15
691;38.52879747;6.53333576;1.34892E-15
693;38.51267914;6.22581286;1.34892E-15
695;39.12432039;6.17216586;1.34892E-15
697;38.54806304;6.12501136;1.34892E-15
699;39.21538428;6.22560595;1.34892E-15
701;38.39446526;6.14452458;1.34892E-15
703;38.88380366;6.18038411;1.34892E-15
705;38.95073147;6.21442095;1.34892E-15
707;39.20483702;5.89574827;1.34892E-15
709;38.43856875;6.26398126;1.34892E-15
711;38.83121176;6.07339926;1.34892E-15
713;39.27952308;6.03812817;1.34892E-15
715;39.08217442;5.93030601;1.34892E-15
717;39.55187089;5.96876573;1.34892E-15
719;39.16800551;5.95927608;1.34892E-15
721;39.9167359;5.79134142;1.34892E-15
723;39.43792636;5.90383918;1.34892E-15
725;38.92651016;6.09681445;1.34892E-15
727;39.58654909;5.86314488;1.34892E-15
729;38.68384971;6.13550134;1.34892E-15
731;39.03698825;5.85686411;1.34892E-15
733;38.40906797;5.9443285;1.34892E-15
735;38.30647046;6.01184076;1.34892E-15
737;37.89420811;5.69507324;1.34892E-15
739;38.303573;5.80994402;1.34892E-15
741;38.6788563;5.72424251;1.34892E-15
743;37.81085312;5.58601104;1.34892E-15
745;37.59473612;5.59576741;1.34892E-15
747;37.69442386;5.51175161;1.34892E-15
749;37.11919657;5.71495737;1.34892E-15
751;37.26630137;5.68412217;1.34892E-15
753;37.22224434;5.54791307;1.34892E-15
755;36.61325587;5.44325204;1.34892E-15
757;36.97886112;5.37735266;1.34892E-15
759;36.87645729;5.34803339;1.34892E-15
761;36.90640597;5.49823025;1.34892E-15
763;36.64369804;5.43876888;1.34892E-15
765;36.5188294;5.46994604;1.34892E-15
767;36.78044045;5.51321834;1.34892E-15
769;36.53262225;5.38397009;1.34892E-15
771;35.06534667;5.2748857;1.34892E-15
773;36.36751588;5.31555975;1.34892E-15
775;35.21516594;5.38054899;1.34892E-15
777;35.44220864;5.19626031;1.34892E-15
779;34.74696414;5.35454085;1.34892E-15
781;35.31173623;5.24905699;1.34892E-15
783;35.47560062;5.24732932;1.34892E-15
785;34.80779566;5.39288385;1.34892E-15
787;34.81665066;5.21603495;1.34892E-15
789;34.60761557;5.13418621;1.34892E-15
791;34.93349598;5.10438607;1.34892E-15
793;34.26765586;5.2393884;1.34892E-15
795;34.74749169;5.17556589;1.34892E-15
797;35.40142899;5.12930417;1.34892E-15
799;34.42541279;4.96556569;1.34892E-15
801;34.08712892;4.91294795;1.34892E-15
803;33.72062905;5.0715502;1.34892E-15
805;33.18395656;5.2123124;0.000794548
807;33.46144382;5.04741491;0.000794548
809;33.02196849;4.81484744;0.000794548
811;32.71501814;4.98473694;0.000794548
813;32.99086341;5.07236581;0.000794548
815;32.40434966;5.03248711;1.34892E-15
817;32.16523348;4.94766294;1.34892E-15
819;32.21819671;4.89845954;1.34892E-15
821;32.1218892;5.01419367;1.34892E-15
823;31.86351675;4.84957738;1.34892E-15
825;31.57259036;4.71880595;1.34892E-15
827;31.90387526;4.84272071;1.34892E-15
829;31.5193981;4.84359082;1.34892E-15
831;31.61791189;4.94339006;1.34892E-15
833;31.91697276;4.70913737;1.34892E-15
835;31.37789115;4.59393716;1.34892E-15
837;30.66920184;4.70904766;1.34892E-15
839;31.23835047;4.64232544;1.34892E-15
841;31.44141033;4.80415682;1.34892E-15
843;31.07358217;4.86708125;1.34892E-15
845;30.85271048;4.60726656;1.34892E-15
847;30.17181686;4.57436172;1.34892E-15
849;29.85989662;4.52474643;1.34892E-15
851;30.25302797;4.68791625;1.34892E-15
853;29.88985774;4.69204298;1.34892E-15
855;29.3499879;4.64303107;1.34892E-15
857;30.04349267;4.587108;1.34892E-15
859;28.76170411;4.61722261;0.013642834
861;29.14407552;4.48603977;0.013642834
863;28.87530116;4.6208704;0.013642834
865;28.23490366;4.35445998;0.013642834
867;28.10977037;4.36592473;0.013642834
869;27.90229827;4.13101318;1.34892E-15
871;28.60759083;4.62298923;1.34892E-15
873;27.73699012;4.51747112;1.34892E-15
875;27.62551491;4.45122784;1.34892E-15
877;27.49724321;4.35815551;1.34892E-15
879;26.63685635;4.39064893;1.34892E-15
881;27.18756853;4.38961435;1.34892E-15
883;27.74056908;4.41302954;1.34892E-15
885;26.86495451;4.32421417;1.34892E-15
887;26.97347221;4.46940455;1.34892E-15
889;26.82570037;4.53087527;1.34892E-15
891;26.84873263;4.28021405;1.34892E-15
893;26.3841883;4.16228585;1.34892E-15
895;26.88204808;4.29950974;1.34892E-15
897;26.68418822;4.18040178;1.34892E-15
899;25.67950505;4.2342885;1.34892E-15
901;26.0146889;4.16490581;1.34892E-15
903;25.43448248;4.5254048;1.34892E-15
905;25.28929081;4.20248046;1.34892E-15
907;25.63825058;4.30789488;1.34892E-15
909;24.7280106;4.12259187;1.34892E-15
911;25.32931833;4.21560343;0.02431893
913;24.55309305;4.04760703;0.02431893
915;24.62902675;4.3490006;0.02431893
917;24.44788387;4.08397492;0.02431893
919;24.85125688;4.12890014;0.02431893
921;24.24585852;4.11738089;1.34892E-15
923;24.08807986;4.0224362;1.34892E-15
925;23.5018879;4.08475001;1.34892E-15
927;24.31667954;4.07369717;1.34892E-15
929;23.41036387;4.03831658;1.34892E-15
931;23.76434565;4.07775637;1.34892E-15
933;22.94217302;4.19752222;1.34892E-15
935;23.03166458;4.18596824;1.34892E-15
937;22.79684437;4.15461213;1.34892E-15
939;22.84076321;3.99129231;1.34892E-15
941;22.57254716;3.96438657;1.34892E-15
943;21.9453541;3.90591974;1.34892E-15
945;22.16498225;4.01470171;1.34892E-15
947;22.12919071;3.94195146;1.34892E-15
949;21.98181333;3.80268493;1.34892E-15
951;22.21359067;4.09535719;1.34892E-15
953;21.71170443;4.01315154;1.34892E-15
955;21.33054526;3.70095159;1.34892E-15
957;21.75655714;4.11531656;1.34892E-15
959;21.62549562;3.8570723;1.34892E-15
961;21.1883346;3.81112505;1.34892E-15
963;20.99836892;3.83529555;1.34892E-15
965;20.74494175;3.7918718;1.34892E-15
967;21.01245692;3.88363463;1.34892E-15
969;20.61205879;3.78722224;1.34892E-15
971;20.10426696;3.83543109;1.34892E-15
973;20.07947407;3.743648;1.34892E-15
975;20.02746532;3.83941553;1.34892E-15
977;20.20175631;3.86656098;1.34892E-15
979;20.00829183;3.74436087;1.34892E-15
981;19.84918112;3.70179468;1.34892E-15
983;19.1414087;3.7542002;1.34892E-15
985;19.16620715;3.68025717;1.34892E-15
987;19.16841334;3.72760314;1.34892E-15
989;19.15302494;3.68996627;1.34892E-15
991;19.04742759;3.67375694;1.34892E-15
993;18.5737789;3.64068763;1.34892E-15
995;18.56335181;3.69240729;1.34892E-15
997;18.42489388;3.55782361;1.34892E-15
999;18.4357917;3.69210584;1.34892E-15
1001;18.62055102;3.59707144;1.34892E-15
1003;18.24312144;3.60721945;1.34892E-15
1005;17.64491406;3.623641;1.34892E-15
1007;17.94194886;3.67517641;1.34892E-15
1009;17.7694601;3.65510707;1.34892E-15
1011;17.66977668;3.57058435;1.34892E-15
1013;17.39887998;3.60809004;1.34892E-15
1015;17.56402346;3.56550359;1.34892E-15
1017;17.81051704;3.57062487;1.34892E-15
1019;17.47840133;3.4579554;1.34892E-15
1021;17.34531395;3.55893391;1.34892E-15
1023;17.05002681;3.44287084;1.34892E-15
1025;17.29155145;3.47523451;1.34892E-15
1027;16.84894884;3.58679947;1.34892E-15
1029;16.69527408;3.49313678;1.34892E-15
1031;16.84680924;3.41496332;1.34892E-15
1033;16.37015818;3.55810384;1.34892E-15
1035;16.63324604;3.45695362;1.34892E-15
1037;16.68858463;3.53973516;1.34892E-15
1039;16.45824219;3.42859465;1.34892E-15
1041;16.41359263;3.44458452;1.34892E-15
1043;16.09878824;3.26153733;1.34892E-15
1045;16.11396665;3.50127545;1.34892E-15
1047;15.93146067;3.44113545;1.34892E-15
1049;15.9338358;3.39950159;1.34892E-15
1051;15.1952087;3.37010033;1.34892E-15
1053;15.51265467;3.44072403;1.34892E-15
1055;15.47209086;3.41080138;1.34892E-15
1057;15.50646995;3.36847491;1.34892E-15
1059;15.2791566;3.29538221;1.34892E-15
1061;15.43408542;3.39416665;1.34892E-15
1063;15.31755325;3.35612559;1.34892E-15
1065;15.11407402;3.3795755;1.34892E-15
1067;15.43272986;3.27097247;1.34892E-15
1069;14.96454287;3.27583426;1.34892E-15
1071;14.6588719;3.32597769;1.34892E-15
1073;14.70334673;3.31190022;1.34892E-15
1075;14.76680982;3.30185494;1.34892E-15
1077;14.77024161;3.19288824;1.34892E-15
1079;14.58307449;3.31501986;1.34892E-15
1081;14.24377141;3.27442106;1.34892E-15
1083;14.44743307;3.2473576;1.34892E-15
1085;14.38777733;3.28404769;1.34892E-15
1087;14.20027122;3.28053736;1.34892E-15
1089;13.61937537;3.26254538;1.34892E-15
1091;13.53291779;3.16245722;1.34892E-15
1093;13.03896178;3.23779899;1.34892E-15
1095;12.7115691;3.18530376;1.34892E-15
1097;12.89788192;3.18400776;1.34892E-15
1099;12.18089335;3.19607541;1.34892E-15
1101;11.96386779;3.21151689;1.34892E-15
1103;11.6635425;3.17441538;1.34892E-15
1105;11.97839066;3.1747723;1.34892E-15
1107;11.66731427;3.15352321;1.34892E-15
1109;11.66364518;3.12454012;1.34892E-15
1111;11.2458231;3.10728898;1.34892E-15
1113;11.30520762;3.1010357;1.34892E-15
1115;11.33473647;3.18344634;1.34892E-15
1117;11.27966798;3.16434261;1.34892E-15
1119;10.85026809;3.05833109;1.34892E-15
1121;10.66986166;3.13263731;1.34892E-15
1123;10.87558614;3.13916503;1.34892E-15
1125;10.84999048;3.09985498;1.34892E-15
1127;10.68773057;3.0574605;1.34892E-15
1129;10.60720539;3.03038981;1.34892E-15
1131;10.26907915;3.06763552;1.34892E-15
1133;9.923650868;3.09611893;1.34892E-15
1135;10.16426641;3.08276204;1.34892E-15
1137;10.44461389;2.96144602;1.34892E-15
1139;10.29522548;3.03185076;1.34892E-15
1141;10.13530612;3.01642279;1.34892E-15
1143;10.11971439;3.07063845;1.34892E-15
1145;9.987592423;3.05100079;1.34892E-15
1147;9.975779626;2.94639475;1.34892E-15
1149;10.02795842;2.95370479;1.34892E-15
1151;9.812059581;2.98325026;1.34892E-15
1153;9.942507429;2.95765402;1.34892E-15
1155;9.825745478;3.00510225;1.34892E-15
1157;9.938581954;2.98181006;1.34892E-15
1159;9.718130556;2.90329415;1.34892E-15
1161;9.623945651;2.96654752;1.34892E-15
1163;9.713736139;2.97287604;1.34892E-15
1165;9.655335252;2.89043067;1.34892E-15
1167;9.659716812;2.93077578;1.34892E-15
1169;9.562231142;2.90414448;1.34892E-15
1171;9.472675033;2.83944414;1.34892E-15
1173;9.223966458;2.95233307;0.00049663
1175;9.070626276;2.85600315;0.00049663
1177;9.463263615;2.91872839;0.00049663
1179;9.31234009;2.97246462;0.00049663
1181;8.967362227;2.76665337;0.00049663
1183;9.350590558;2.92433777;1.34892E-15
1185;9.207535381;2.83406242;1.34892E-15
1187;9.10432713;2.83254697;1.34892E-15
1189;8.744638936;2.8090493;0.005208711
1191;8.76793829;2.81930005;0.005208711
1193;9.170301672;2.8757503;0.005208711
1195;9.221795655;2.8826822;0.005208711
1197;9.076085573;2.79318869;0.005208711
1199;8.841234289;2.75408508;1.34892E-15
1201;9.033496039;2.84412699;1.34892E-15
