Repository: johodges/materials

## A Non-Dimensional Scaling Approach to Modeling Material Pyrolysis

This repository contains the data, scripts, and technical documents required to generate the SPyro cone validation cases.

## Instructions
* Clone this repository with submodules
  ```
  git clone --recurse-submodules https://github.com/johodges/materials
  ```
* Pre-process data
  ```
  python materials/scripts/initialize.py
  ```
* Build latest FDS (example for impi_intel_linux target, but use relevant make target for platform)
  ```
  git clone git@github.com:firemodels/fds.git && cd fds
  cd Build/impi_intel_linux
  ./make_fds.sh
  ln -s fds_impi_intel_linux fds
  cd ../..
  ```
* Run cases
  ```

File: data/rise_materials/Testdata-1751.txt
Keywords
Material1;Material2;Material3;Material4;Product;Object;Scenario;Method;Reference;Comment;Owner;IsPublic;ImportDate
Fabric;Protection layer;Foam;;F1A-1-2;Upholstery for seat, vandalise protected;;ISO 5660;TRANSFEU;;TRANSFEU;1;2011-03-17 11:07:17
Scalars
Flux (kW/m2);tig (s);qmax (kw/m2);qtotal (MJ/m2);q180 (kw/m2);q300 (kw/m2);Sample mass (g);Mass loss (g);DHc (MJ/kg);Peak smoke production (m2/m2s);Total smoke produced (m2/m2);Specific extinction area (avg) (m2/kg);MARHE (kW/m2);Area exposed (m2);Observations;Test date (YYYY-MM-DD);Test identifier;Product thickness (mm);Thickness1 (mm);Thickness2 (mm);Thickness3 (mm);Thickness4 (mm);Product density (kg/m3);Density1 (kg/m3);Density2 (kg/m3);Density3 (kg/m3);Density4 (kg/m3);Product area weight (kg/m2);Area weight1 (kg/m2);Area weight2 (kg/m2);Area weight3 (kg/m2);Area weight4 (kg/m2)
75;2;366.80;89.88;;;35.18;34.41;23.19;;1464.00;;246.68;0.0088;Swelling. Shrinkage. End flame at 671s.;2011-03-04;c_LSFIRE_F1A-1-2_75a;32.0;4;2.5;25.5;;;;;;;;0.95;0.15;;
VectorData
Time (s);HRR (kW/m2);Mass (g);SPR (m2/(m2*s))
1;-4.004594346;35.18;0.399561171
3;15.47878565;35.04332418;1.116524778
5;109.4342884;34.94889912;1.79178989
7;205.2441242;34.66479413;2.206630296
9;241.0662998;34.30979623;2.474462557
11;234.642117;34.09675375;2.675709484
13;216.0162938;33.68696171;2.658802627
15;201.9461156;33.45335555;3.418216414
17;201.6264661;33.0652769;5.115525169
19;234.8190962;32.71778897;7.559015091
21;279.0211627;32.35910931;10.41744243
23;327.5430587;31.84860182;12.41942092
25;352.8747551;31.21252916;13.60418374
27;366.8024993;30.78339498;13.96572624
29;363.9620638;30.35680814;13.44638403
31;349.8667128;29.82347092;12.17125558
33;326.4268895;29.63665633;10.84129764
35;285.6332275;29.42261197;9.177731901
37;259.6774439;29.0663309;7.439014531
39;232.029204;28.82393252;5.818972442
41;212.3972387;28.99157179;4.570947141
43;201.2822215;28.41510668;3.916198647
45;185.093854;28.2616092;3.648027288
47;177.6334971;27.95453545;3.645765821
49;166.4965615;27.79646136;3.486586029
51;163.260709;27.67420815;3.225486983
53;151.0261137;27.5217297;2.922487179
55;149.3022243;27.30730719;2.597413745
57;140.7617753;27.04072685;2.214254847
59;131.7831656;27.08964408;1.998278762
61;132.5748091;27.01263606;1.850225301
63;124.9723445;26.71564604;1.761139184
65;125.3744414;26.68656263;1.691779654
67;123.5713979;26.61114456;1.630028355
69;120.3497808;26.45874535;1.670980295
71;118.7344777;26.35324244;1.70713062
73;119.9904838;26.19018812;1.696527615
75;116.6390368;26.19851554;1.672736795
77;117.9618497;25.89325047;1.584996308
79;117.8197704;25.91177562;1.451020142
81;114.7213019;25.66544199;1.283040746
83;115.3081388;25.63063133;1.089267907
85;112.0852612;25.52046517;0.913302857
87;112.5020448;25.51971862;0.76374205
89;111.9983832;25.29422857;0.614460077
91;106.1046851;25.19780009;0.487408976
93;104.6750161;25.05291966;0.427851563
95;104.2607664;25.00110382;0.391492265
97;101.1341117;24.96195429;0.394960355
99;100.9084815;24.81128498;0.372695638
101;99.260373;24.68978666;0.340982059
103;96.05153851;24.59463163;0.308370116
105;92.45605406;24.52527446;0.299156721
107;91.36541856;24.39269979;0.303380849
109;88.22704772;24.34785915;0.315386146
111;86.87197862;24.24198738;0.317859581
113;83.9774613;24.14554917;0.302758034
115;80.26224991;24.08419365;0.285130969
117;78.31273255;23.1725107;0.262316264
119;76.48916992;23.66953583;0.25673972
121;73.51423732;24.06717133;0.268862075
123;73.29007943;23.99043579;0.271794063
125;72.63774497;23.87352288;0.262229239
127;71.35495962;23.80435015;0.267143053
129;73.01295883;23.68357243;0.277520643
131;70.99762518;23.7526928;0.290337357
133;70.21743375;23.73856816;0.298035257
135;69.93409549;23.54951393;0.28751339
137;70.49779093;23.4814302;0.308039674
139;70.55721138;23.46623416;0.308392295
141;70.76464554;23.52151072;0.325764403
143;71.83980978;23.46679581;0.327391776
145;73.04921658;23.35937857;0.335948687
147;72.73230121;23.27179561;0.305580657
149;74.24669881;23.20271046;0.306201177
151;74.81498345;23.1087589;0.318502207
153;77.51804807;22.98704139;0.37125341
155;82.40944574;23.11499589;0.465301646
157;86.02430965;22.90551006;0.603241804
159;90.19446401;22.83680304;0.787408754
161;93.63854973;22.88078406;0.987256332
163;98.85929106;22.49891459;1.238117442
165;103.625448;22.68830294;1.40647149
167;109.610777;22.55272447;1.600754938
169;115.4573212;22.44619373;1.838044635
171;118.8962786;22.35118838;2.082123669
173;125.2679092;22.22778407;2.242990647
175;130.6267875;22.11117886;2.632434128
177;134.446322;22.00984894;2.877890059
179;141.7955633;21.9123486;2.962816561
181;146.528484;21.70930181;3.247236717
183;152.0282107;21.59014045;3.493170603
185;161.0868107;21.38193733;3.537455507
187;166.5010446;21.35147482;3.898045175
189;172.6790514;21.28924113;4.140751201
191;178.3552248;21.05324519;4.18367657
193;180.0365153;20.77645739;4.417990367
195;191.2965755;20.7497633;4.629305791
197;198.9593914;20.62812503;4.732652211
199;206.8061251;20.38384662;4.769576654
201;209.6887692;20.19135901;4.684913365
203;214.2187765;20.04469446;4.520925591
205;220.7934295;19.80179653;4.518809799
207;227.1959858;19.63727598;4.402909654
209;228.2415983;19.45624147;4.457392939
211;239.9440356;19.31523466;4.601871136
213;244.7396926;19.15256681;4.593918429
215;249.0059909;18.92170124;4.5367639
217;249.5310005;18.69058033;4.401485186
219;254.41128;18.48897334;4.424485901
221;255.1086887;18.38567533;4.302171963
223;257.0670611;18.15077024;4.335859578
225;268.7859078;18.00588146;4.283839755
227;268.8317859;17.69761398;4.220555125
229;263.1887626;17.62342671;4.130187657
231;271.6565989;17.29770362;4.33675952
233;275.9819543;17.01980087;4.210316336
235;278.0836264;16.89290015;4.291626182
237;277.809302;16.73733958;4.350686661
239;276.7174289;16.50591004;4.312258574
241;289.0206184;16.39535786;4.172894849
243;280.6908642;16.0691607;4.343989004
245;286.1355219;15.79286504;4.180401293
247;284.7839843;15.7260376;4.271091436
249;293.4298112;15.50166251;4.534951557
251;289.9731839;15.27237808;4.590507552
253;298.5248565;15.10138328;4.547704571
255;295.0876745;14.84580005;4.673574507
257;290.0038545;14.66866558;4.47654481
259;292.6524418;14.36836405;4.346649932
261;292.5831009;14.25391925;4.309074955
263;289.6342581;13.99946164;4.334591088
265;296.3974107;13.83487019;4.150817843
267;294.4562874;13.67460048;4.163389931
269;294.3242983;13.32399383;4.006169386
271;297.1137751;13.19370469;4.084845343
273;294.0992762;13.11794416;3.932433982
275;285.3384011;12.88525276;4.038959072
277;293.3020636;12.70108192;4.210714862
279;291.2552746;12.35835457;4.229411268
281;285.7768148;12.19447492;4.018003384
283;280.3643778;12.01980577;4.06433299
285;282.1227196;11.71275056;4.072115034
287;280.5689533;11.5563021;3.885345006
289;272.6156484;11.33278106;3.907178194
291;275.1012378;11.22088546;3.895293357
293;275.7807435;11.05041014;3.944139131
295;266.8486599;10.85531123;4.00951974
297;267.0072233;10.6707451;4.07494608
299;258.0603275;10.63479446;3.990441845
301;254.8278633;10.4802506;3.994891414
303;255.0760141;10.31660775;3.887982064
305;252.445091;9.9686365;3.833677809
307;252.7633733;9.82108267;3.870833406
309;251.599375;9.68553061;3.832284928
311;247.7705502;9.56051921;3.959824424
313;246.477164;9.36849593;4.032844438
315;242.9646663;9.24538171;3.99281548
317;244.9339109;9.05736413;3.944605787
319;237.4298324;8.88615848;4.159451703
321;232.6774661;8.80130637;4.159406331
323;232.1918321;8.63705043;4.199548531
325;231.1180384;8.46589761;4.188290774
327;221.6043765;8.32286895;4.256251406
329;214.4299797;8.09452616;4.102301772
331;214.4693014;7.89879424;4.008888032
333;207.613004;7.79854591;3.975025921
335;205.3005869;7.81303942;4.100536764
337;199.0378982;7.54546647;3.882109148
339;195.9632488;7.48029896;3.824133031
341;189.007893;7.38138292;3.73538523
343;187.0948224;7.30356672;3.516967956
345;181.9979765;7.19415544;3.239987241
347;177.5272782;7.17476094;3.412643486
349;174.3079048;7.03946515;3.423088399
351;172.3959731;6.92219403;3.386780822
353;167.3169928;6.80857362;3.375891062
355;159.7025631;6.6724678;3.411833869
357;152.7455388;6.60068654;3.204685005
359;150.5855667;6.50346889;3.063938027
361;141.6096519;6.37566407;2.855482956
363;142.0054146;6.27206947;2.679843127
365;134.5780078;6.27185167;2.368690442
367;126.1550227;6.16592568;2.059075256
369;119.3471755;6.15019394;1.730579575
371;114.2515733;6.08302359;1.463570341
373;106.097882;6.08434847;1.23035846
375;100.3661776;5.96390301;1.006972545
377;95.42775437;5.98073441;0.841818631
379;88.57492251;5.89135019;0.708342064
381;86.75979965;5.90233895;0.640626945
383;80.38173118;5.86984023;0.535540101
385;77.57308242;5.82720356;0.452529972
387;72.05304205;5.72920228;0.401895603
389;69.60250109;5.66398936;0.363176328
391;66.93144403;5.73972394;0.302495425
393;64.43451546;5.67062303;0.293282619
395;61.54662899;5.6515974;0.312579612
397;59.59272898;5.64191915;0.307585462
399;58.66942235;5.62847989;0.291865501
401;55.0828139;5.62916526;0.307204727
403;54.40373831;5.58892626;0.286977004
405;52.23504943;5.58550076;0.282180996
407;50.00798011;5.51398967;0.253703875
409;50.1991701;5.56498018;0.29143997
411;49.41430294;5.56181789;0.295071778
413;48.06077495;5.5271393;0.302400137
415;47.94038284;5.47983149;0.288436536
417;46.86154069;5.45147702;0.297470387
419;47.41639397;5.37663172;0.269584284
421;46.99816148;5.44395314;0.262587922
423;45.9113419;5.37845012;0.270209904
425;45.79519621;5.4025686;0.284603534
427;45.93746278;5.34967441;0.306846033
429;46.61388451;5.30094348;0.280696302
431;45.98295645;5.38415466;0.269516319
433;45.19239381;5.30087675;0.263745973
435;44.83435205;5.24488701;0.249501699
437;44.13897126;5.2774381;0.232194286
439;44.91872236;5.20220446;0.249909004
441;43.83425162;5.2372978;0.237785148
443;44.46152758;5.1538424;0.230144257
445;42.94025985;5.14633938;0.2530636
447;42.32259615;5.14123403;0.252347947
449;42.55292006;5.18294852;0.260844756
451;42.44433929;5.17372533;0.269988519
453;41.98182068;5.05540042;0.289694732
455;41.37853765;5.1075045;0.283083042
457;41.77540993;5.04709988;0.299466461
459;41.77892227;5.1075235;0.28722752
461;40.76347582;4.99971283;0.286795546
463;40.74619208;5.0203196;0.287197378
465;40.68879343;4.90825393;0.275668672
467;39.54967375;4.96438964;0.26993414
469;40.2673915;4.93719461;0.278960256
471;39.33413622;4.92844596;0.267913505
473;38.86809452;4.88186337;0.25450869
475;39.33656018;4.8810728;0.268491817
477;39.37634768;4.79641255;0.260671432
479;38.97258038;4.87846429;0.262135132
481;39.40087473;4.8669945;0.297993251
483;39.27225061;4.81863244;0.305701694
485;39.05161643;4.79423083;0.287496727
487;38.87301619;4.76518449;0.27350069
489;37.91013276;4.75723335;0.293944196
491;37.8470792;4.6839502;0.274153763
493;37.76162215;4.74658751;0.308802122
495;37.43220146;4.68515506;0.293937154
497;37.92215907;4.67577431;0.292289847
499;37.46636488;4.65540434;0.273045063
501;37.27876506;4.6070951;0.275583656
503;37.01676212;4.75805729;0.250455448
505;36.95792162;4.56943357;0.269802988
507;37.6882423;4.60652928;0.256534676
509;37.59003256;4.47588563;0.224335425
511;36.85276325;4.61178015;0.245451024
513;36.22789214;4.471531;0.276103364
515;36.56467451;4.48894907;0.296842042
517;36.64284611;4.47318397;0.310044555
519;36.53885621;4.48290764;0.319240938
521;36.36912205;4.41318854;0.299510878
523;36.54506886;4.3687988;0.288425736
525;35.91253421;4.39428757;0.286755213
527;35.06452259;4.44929025;0.307420661
529;35.68553986;4.41231919;0.313058505
531;35.91393692;4.34703954;0.312326704
533;35.36901581;4.33244083;0.304044414
535;36.20137638;4.30578011;0.31131042
537;35.89401932;4.3498589;0.297128629
539;34.92445865;4.27091014;0.313489151
541;34.99524898;4.24218679;0.31141095
543;35.78058903;4.28713586;0.277272942
545;35.67128163;4.21912952;0.285975147
547;35.35725354;4.22327331;0.311547337
549;34.78763416;4.26469817;0.306321199
551;34.70710982;4.26551516;0.301385977
553;33.8423789;4.13335524;0.307046149
555;34.48082143;4.14682091;0.260386236
557;33.77320451;4.00532613;0.245901138
559;34.17954836;4.12303795;0.267672887
561;33.61017541;4.16319771;0.28226135
563;33.68083948;4.08037533;0.296875923
565;33.9566675;3.97992309;0.29543092
567;33.61646781;4.03136125;0.280722439
569;32.81319813;3.99338877;0.268721483
571;33.3149042;4.04959677;0.284696066
573;33.79052586;4.06465703;0.292156165
575;33.95448696;4.00196689;0.301553868
577;32.96571666;3.90505323;0.304184403
579;32.94893835;3.81251923;0.319588991
581;32.50232683;3.91494048;0.314361767
583;32.20738552;3.92034937;0.326962637
585;32.34633567;3.87725809;0.35729259
587;32.5722904;3.87695549;0.364571486
589;31.39902871;3.83976663;0.32440296
591;31.89586544;3.85817963;0.319659083
593;31.40613456;3.85214515;0.32438314
595;31.62966684;3.92732595;0.316147393
597;31.15392931;3.79975145;0.32384766
599;30.53419781;3.78815701;0.342544763
601;31.04580751;3.65395578;0.327142527
603;30.12204072;3.8256355;0.327287437
605;30.01678167;3.78515274;0.331141895
607;30.15829097;3.6714531;0.330665836
609;30.01840004;3.66344218;0.334293144
611;29.69412781;3.72136248;0.338938932
613;29.54441134;3.69221094;0.348629368
615;29.46793232;3.57921614;0.38554836
617;29.13495683;3.66306636;0.400680559
619;28.74154224;3.57707474;0.418788151
621;28.78103254;3.61805102;0.442004916
623;28.59498629;3.57565857;0.419366835
625;27.36004919;3.49106365;0.38732922
627;27.67830102;3.44917167;0.399433589
629;27.77128033;3.67218389;0.393629651
631;27.36199642;3.50559006;0.373162586
633;27.17007608;3.45509355;0.369155494
635;26.24122307;3.50948315;0.373082192
637;26.39561321;3.49068783;0.358380461
639;26.07659879;3.47203107;0.344520191
641;26.42345029;3.44905258;0.345672784
643;26.05143245;3.43703598;0.34010039
645;25.10541841;3.39658659;0.366607624
647;25.75297614;3.42763531;0.368193363
649;25.62293578;3.39901762;0.375037437
651;24.94421337;3.40723938;0.370607549
653;24.84605101;3.97038294;0.383242767
655;25.28592962;3.75457114;0.369704297
657;25.22732748;3.37364146;0.34600069
659;25.04548942;3.46170127;0.333526184
661;24.45213967;3.30815791;0.323600362
663;24.13507117;3.12037063;0.299189339
665;24.31574613;2.99722351;0.263884975
667;24.24816629;3.19657927;0.277825231
669;24.13128835;3.32487067;0.287223024
671;23.93704969;3.28593708;0.295167682
673;24.53983993;2.92924359;0.29436829
675;24.39092182;3.15526007;0.291682679
677;23.92826153;3.43749104;0.271878511
679;23.57998561;3.46826265;0.274408693
681;23.92853527;3.43216094;0.253682825
683;23.81390054;3.14415916;0.256932125
685;24.00469374;3.1342645;0.250953563
687;23.74032692;3.11365772;0.271706866
689;24.15768951;3.18918098;0.280855306
691;23.59168736;3.24318224;0.290661623
693;24.03333376;3.07898609;0.298373175
695;23.89714487;2.98027348;0.290869479
697;23.52245389;3.043649;0.29593303
699;23.66331386;3.0463173;0.280560349
701;23.98110512;3.11755775;0.298226749
703;24.11767367;3.06510473;0.312677877
705;23.51521712;3.09019126;0.305559075
707;23.56459207;3.00233582;0.308056019
709;23.37258105;2.93002721;0.325203009
711;23.51622276;2.94351235;0.325789257
713;23.50982835;2.94971875;0.2980851
715;23.45611742;2.98769077;0.300377601
717;23.44631623;2.93164125;0.270841202
719;22.64837865;2.86228454;0.250304506
721;22.92757969;2.8847556;0.256782989
723;23.03796234;2.92843911;0.278139584
725;22.88739181;2.8096735;0.285941446
727;22.68317754;2.80645839;0.287798239
729;22.84202784;2.869972;0.296545636
731;22.80174848;2.91833406;0.295616208
733;23.42129818;3.39991385;0.276854909
735;22.96180777;2.88463744;0.271956173
737;22.37224725;2.83986631;0.270683295
739;22.5326512;2.68117079;0.238182965
741;22.21679107;2.67360799;0.240338166
743;22.52614018;2.78143813;0.249317703
745;23.03581321;2.78149096;0.237172797
747;23.14359696;2.65600502;0.233539161
749;22.22382745;2.67160515;0.262913206
751;22.40225594;2.66066272;0.272457673
753;22.31512161;2.73415673;0.287172026
755;22.48328816;2.69165862;0.293743824
757;22.32298856;2.60751181;0.296955416
759;22.02452225;2.61030477;0.280689175
761;21.65831513;2.4153041;0.258488878
763;22.09870328;2.77254396;0.269407674
765;22.49730693;2.77660201;0.303999693
767;22.61962118;2.69424721;0.312200287
769;21.98703741;2.54239713;0.307342966
771;21.78053423;2.62773674;0.328187252
773;21.68914836;2.77033119;0.332477763
775;21.37878727;2.58992228;0.328082548
777;21.85398242;2.57307698;0.32252087
779;21.4607314;2.51377296;0.362398963
781;20.77103938;2.61711638;0.363208719
783;20.668135;2.52715244;0.360589919
785;20.08972388;2.53995915;0.390009211
787;20.3772675;2.5224952;0.397569774
789;21.10117695;2.54642877;0.378481428
791;20.45409491;2.31411459;0.366125249
793;20.35579601;2.46882388;0.339306415
795;19.95446869;2.14282321;0.340567656
797;19.4318332;2.54222567;0.355876633
799;20.62597854;2.53592751;0.347212075
801;20.81842624;2.41903268;0.325382247
803;20.55008683;2.32862757;0.320130196
805;20.42909488;2.34665177;0.297756231
807;20.05221295;2.3525477;0.312738966
809;20.46754018;2.38379383;0.348673066
811;19.87647794;2.38881392;0.355808195
813;20.57243512;2.27959403;0.368613345
815;20.20640618;2.28499596;0.366972903
817;19.96817263;2.33797587;0.372221198
819;19.09156446;2.28219003;0.360449709
821;19.42216819;2.27760508;0.384445948
823;19.61571437;2.33327183;0.372508592
825;19.36134845;2.26176074;0.355950092
827;19.74393732;2.20165317;0.33840738
829;19.50368508;2.30692715;0.331324646
831;19.05879914;2.23911822;0.318284163
833;18.84841743;2.28707805;0.327079184
835;18.27999155;2.17650037;0.326831696
837;18.60585089;2.20438032;0.307205945
839;18.34457462;2.11868528;0.287578125
841;18.22866513;2.2159882;0.315299479
843;17.90702736;2.18053896;0.308223332
845;17.69421811;2.17183618;0.324955385
847;17.42683557;2.05291858;0.298831465
849;18.18597535;2.1849923;0.279284826
851;17.91303963;2.16933935;0.258304636
853;17.48030724;2.11450905;0.285673259
855;17.5663428;2.20706808;0.287466205
857;17.83140527;2.09624712;0.29703902
859;17.95248795;2.04650874;0.293727456
861;17.65975236;2.08129252;0.257035038
863;17.21145359;2.03119824;0.257638313
865;16.79539971;2.0461065;0.231911552
867;16.89335182;2.05628523;0.257957586
869;17.13604298;2.06457882;0.287828481
871;17.38171254;1.126658244;0.285788897
873;17.08235951;1.93928474;0.244608792
875;16.99645198;2.07194467;0.238766793
877;17.35491778;2.5958576;0.234172275
879;17.02699752;2.02165252;0.236603373
881;17.08938833;2.02460396;0.254344981
883;17.20460621;1.95057611;0.257756126
885;17.24828113;1.94411297;0.255709234
887;17.4854737;1.94732809;0.2458488
889;16.7875957;1.86302976;0.265176442
891;16.6840341;1.9375845;0.284023898
893;16.35216537;1.9252588;0.284665853
895;16.43617012;1.94054289;0.284153676
897;16.46797158;1.78080007;0.258311278
899;16.03683952;1.80891728;0.243602468
901;16.32117173;1.86280593;0.233805814
903;15.84684153;1.9070168;0.260303924
905;15.42996112;1.91837443;0.276751462
907;15.81279791;1.93632635;0.280215113
909;15.86874267;1.76293388;0.253822315
911;16.02729529;1.74551581;0.240345884
913;16.27333754;1.80858131;0.224007571
915;15.45572636;1.72996202;0.24691885
917;15.54257472;1.74365801;0.269198249
919;15.65577108;1.81379881;0.288644257
921;15.39735954;1.50735112;0.266838799
923;15.42568249;2.14539883;0.256312836
925;15.5498895;1.6945253;0.22141479
927;15.69053219;1.69426209;0.242803149
929;15.38381785;1.84955111;0.270946475
931;15.47089322;1.171936334;0.293508732
933;15.46344944;1.73037631;0.304443072
935;15.63025158;1.56130557;0.30104668
937;15.14629923;1.60123456;0.285844195
939;15.06763571;0.836620719;0.265540635
941;14.94213039;1.67921527;0.295936395
943;15.00115894;1.6122034;0.309478902
945;14.81342715;1.63523472;0.339639759
947;14.68507919;1.59547024;0.318604325
949;14.95387363;1.72138436;0.298660447
951;14.78918186;1.59649808;0.274707785
953;14.90312376;1.66577601;0.290569709
955;14.06269335;1.62635445;0.292197142
957;14.70656813;1.67681714;0.330242216
959;14.6848725;1.53768851;0.347738806
961;14.79944935;1.91936288;0.349714682
963;14.28334358;1.25846829;0.324477386
965;13.82796128;1.61873883;0.343763661
967;14.19010503;1.56189874;0.334222216
969;13.95833655;1.53799807;0.328336207
971;14.15538642;1.53739842;0.314062235
973;14.390953;1.55942831;0.309975679
975;14.16050056;1.49379971;0.299473858
977;14.14732705;1.51395189;0.306463482
979;13.85091188;1.59087186;0.321156537
981;13.95642232;1.54420355;0.349830178
983;13.9191215;1.5090838;0.343380287
985;13.67354613;1.4275191;0.312662184
987;13.63901452;1.4330531;0.311062271
989;13.4013698;1.42621507;0.310313945
991;13.81324505;1.49187611;0.319564679
993;13.57719555;1.36702968;0.311075804
995;13.57350723;1.40440946;0.319890566
997;13.4699778;1.38091705;0.299758907
999;13.61049557;1.3519963;0.304799913
1001;13.31493312;1.48960356;0.292379621
1003;13.55207571;1.46704677;0.298705743
1005;13.4459077;1.48990014;0.293004317
1007;13.63730388;1.33456479;0.277781518
1009;13.48640789;1.34944015;0.254415299
1011;13.40085593;1.38330175;0.234444209
1013;13.08836573;1.3730776;0.258391684
1015;12.94789581;1.41455483;0.268523108
1017;13.37135995;1.30922802;0.278778195
1019;13.13516631;1.273185627;0.275661576
1021;13.17733046;1.29655292;0.305615571
1023;13.02317158;1.32693618;0.292117482
1025;12.64227535;1.37141073;0.288654413
1027;13.04684085;1.30632246;0.294868826
1029;12.82451875;1.29752792;0.284087818
1031;12.94104172;1.250009262;0.249748526
1033;12.74071191;1.29741578;0.249443372
1035;12.55404363;1.25981217;0.262595212
1037;12.4485268;1.268633118;0.264778401
1039;12.59999719;1.279654786;0.273782755
1041;12.52343943;1.215337627;0.28290803
1043;12.69763063;1.211628518;0.29042526
1045;12.51278349;1.193051002;0.301853917
1047;12.04250089;1.279114917;0.328979712
1049;11.90513389;1.254363896;0.344729705
1051;11.92829673;1.221240503;0.350574069
1053;12.2652184;1.150091336;0.336321084
1055;12.29625391;1.198334304;0.291073221
1057;11.76514844;1.201035039;0.275473322
1059;11.45140528;1.176113483;0.275336349
1061;11.54394392;1.189262652;0.270316725
1063;11.92996965;1.206898525;0.278818851
1065;11.71388449;1.073322899;0.291386656
1067;11.67516848;1.134682596;0.275137529
1069;11.30206681;1.1297019;0.278572291
1071;11.50734952;1.110913533;0.303066587
1073;11.27468976;1.18444044;0.30394303
1075;11.44872506;1.125084051;0.311120587
1077;11.20807406;1.065872244;0.311742764
1079;11.21708753;1.072169943;0.296787631
1081;11.07071303;1.096670261;0.292518438
1083;11.11618026;1.106367513;0.311328364
1085;10.96337798;1.101387279;0.315310838
1087;11.15497261;1.01916408;0.311094515
1089;11.11805805;1.097684659;0.296450575
1091;10.89233461;1.006311029;0.274363755
1093;11.02023697;1.040409893;0.236489495
1095;10.71721481;0.897565203;0.246108713
1097;10.6226869;1.05798645;0.255597155
1099;10.62729931;1.047636722;0.272499585
1101;10.78747984;1.020567276;0.259257032
1103;10.71367729;0.994821783;0.273299663
1105;10.57569429;0.992542749;0.267817883
1107;10.74265433;0.967297735;0.280322308
1109;10.2833881;1.048532951;0.29026948
1111;10.32424496;0.965472839;0.326045005
1113;10.28115226;1.01600828;0.32961433
1115;10.20886887;0.938192543;0.293400246
1117;10.25780101;0.908705503;0.261102752
1119;10.16374611;0.909871435;0.263829077
1121;9.824378241;0.971369227;0.267789831
1123;10.06789603;1.032662658;0.274079967
1125;9.803131486;1.09928573;0.298754099
1127;10.13415975;1.110669782;0.330356224
1129;10.00389221;0.647496517;0.290627055
1131;10.22008837;0.934648408;0.322359195
1133;9.936629948;0.861595566;0.312648448
1135;9.768499158;0.901445772;0.338542936
1137;9.612352578;0.853690309;0.335777612
1139;9.612008243;0.858163112;0.339165605
1141;9.472999033;0.84272147;0.257745279
1143;9.513018243;0.813787274;0.248616499
1145;9.539832232;0.829552374;0.212982722
1147;9.207951698;0.880542417;0.214553456
1149;9.5051042;0.886208029;0.242169007
1151;9.095365741;1.009163761;0.267166043
1153;9.487892353;1.063263264;0.259061801
1155;9.583290595;0.75721735;0.242143479
1157;9.366129861;0.856298826;0.220031722
1159;9.31377524;1.194177544;0.201145095
1161;9.009015112;0.834058079;0.217479806
1163;9.198898523;0.735365401;0.250915822
1165;9.106880427;0.738211646;0.27073558
1167;8.980911431;0.640605657;0.263470002
1169;8.893199636;0.698051884;0.247421832
1171;8.681930513;0.984288083;0.253747683
1173;8.89995893;0.768812252;0.260398324
1175;8.964739818;0.711655655;0.272260674
1177;8.992607197;0.778034975;0.296529591
1179;8.97854014;0.740662141;0.314735323
1181;8.917681042;0.675435778;0.288950913
1183;8.917169717;0.682926285;0.261207403
1185;8.82492523;0.670883269;0.266806012
1187;8.839280103;0.736155973;0.276123763
1189;8.544746265;0.729541768;0.295689183
1191;8.464548959;0.723935472;0.290221876
1193;8.48748856;0.588120201;0.291896783
1195;8.520748762;1.4196143;0.270016819
1197;8.429708951;1.4196143;0.25762453
1199;8.559782504;0.604543802;0.252651062
1201;8.398642974;0.637463296;0.269019662

File: data/rise_materials/Testdata-1753.txt
Keywords
Material1;Material2;Material3;Material4;Product;Object;Scenario;Method;Reference;Comment;Owner;IsPublic;ImportDate
Fabric;Protection layer;Foam;;F1A-1-2;Upholstery for seat, vandalise protected;;ISO 5660;TRANSFEU;;TRANSFEU;1;2011-03-17 11:13:50
Scalars
Flux (kW/m2);tig (s);qmax (kw/m2);qtotal (MJ/m2);q180 (kw/m2);q300 (kw/m2);Sample mass (g);Mass loss (g);DHc (MJ/kg);Peak smoke production (m2/m2s);Total smoke produced (m2/m2);Specific extinction area (avg) (m2/kg);MARHE (kW/m2);Area exposed (m2);Observations;Test date (YYYY-MM-DD);Test identifier;Product thickness (mm);Thickness1 (mm);Thickness2 (mm);Thickness3 (mm);Thickness4 (mm);Product density (kg/m3);Density1 (kg/m3);Density2 (kg/m3);Density3 (kg/m3);Density4 (kg/m3);Product area weight (kg/m2);Area weight1 (kg/m2);Area weight2 (kg/m2);Area weight3 (kg/m2);Area weight4 (kg/m2)
75;2;410.54;87.58;;;34.92;34.36;22.51;;1399.14;;253.85;0.0088;Swelling. Shrinkage. End flame at 625s.
;2011-03-04;c_LSFIRE_F1A-1-2_75b;32.0;4;2.5;25.5;;;;;;;;0.95;0.15;;
VectorData
Time (s);HRR (kW/m2);Mass (g);SPR (m2/(m2*s))
1;-9.244017467;34.92;0.341516021
3;5.6285221;34.78253401;0.782892471
5;96.48593571;34.62939335;1.288236489
7;188.6775094;34.30507961;1.597639374
9;227.7489259;34.00089338;1.780423009
11;216.6713536;33.67549232;2.092445116
13;195.4004526;33.13677806;2.381483209
15;188.0959159;33.12920388;3.473503383
17;205.9276509;32.84232212;6.583301924
19;266.3903821;32.26571985;9.751302362
21;328.9199487;31.86933742;12.59933026
23;390.9805748;31.08330453;14.25695286
25;410.5421427;30.6882721;14.99669936
27;409.3160225;30.07472762;13.82581446
29;389.7962016;29.59320517;12.15459108
31;362.2322044;29.35423262;10.19693056
33;304.1780421;28.90443643;8.710301528
35;266.2915497;28.84405298;7.118917686
37;234.3819711;28.67769301;5.700286536
39;205.4039245;28.27866283;4.692859563
41;188.8660175;28.24765573;4.09303544
43;176.9139464;28.12060407;3.912103865
45;164.2545209;27.87241782;3.735360203
47;156.9279958;27.61388755;3.371494745
49;147.7779138;27.57267656;3.104257553
51;139.4587226;27.5294667;2.686459738
53;134.486228;27.39486722;2.264043572
55;128.0613149;27.23985904;1.958116359
57;120.6860818;27.02786068;1.701570863
59;116.8337911;26.93145629;1.382007122
61;111.5686184;26.83124748;1.222840941
63;106.9121239;26.70036455;1.146485237
65;105.2776649;26.74974586;1.053961105
67;100.6574097;26.57504861;0.980846676
69;97.86607555;26.46096235;0.968073979
71;96.98492192;26.36424255;0.875163472
73;93.91410055;26.26159687;0.760273938
75;92.74246296;26.14850127;0.674283322
77;92.58878725;25.98433257;0.636685326
79;90.00265608;26.00018206;0.584384828
81;89.9088254;25.95325518;0.574553062
83;88.27771213;25.82088212;0.518310497
85;86.22419601;25.65005081;0.509832926
87;83.4787956;25.5469926;0.454409644
89;82.48284122;25.50290632;0.395199635
91;84.14605265;25.38912716;0.377953844
93;82.26098279;25.39951558;0.385609203
95;80.2425339;25.15208319;0.384408626
97;79.06581725;25.1893755;0.368865397
99;79.69945658;25.04017988;0.355221064
101;77.51785367;25.17396445;0.348748458
103;73.89529837;24.53252543;0.348888158
105;71.6913846;24.75446498;0.332050728
107;69.97926434;24.75267654;0.378444486
109;69.12584284;24.67102554;0.421824449
111;69.26566448;24.66565234;0.410737008
113;68.74125324;24.53840782;0.399958337
115;66.95473398;24.53725067;0.417862759
117;67.99312809;24.43599016;0.435184533
119;65.83550258;24.4366825;0.427472152
121;66.03732709;24.35657483;0.458694884
123;65.52941085;24.30374798;0.476744115
125;65.58559199;24.18210466;0.442906806
127;66.50898857;24.1148921;0.415112198
129;64.21288878;24.10010309;0.433542433
131;63.59452367;24.03672225;0.461587361
133;63.3097962;23.99582669;0.508152122
135;63.06997691;23.92323214;0.577394141
137;64.20285591;23.84609642;0.608173438
139;66.45763618;23.77775447;0.66096891
141;67.63656107;23.72834633;0.669316694
143;66.89782589;23.67464307;0.687490206
145;66.44601463;23.64511779;0.784999427
147;69.1930528;23.54765245;0.921204262
149;71.42541217;23.53832451;0.966735925
151;71.95160015;23.50149746;1.095188687
153;73.70668005;23.36260239;1.180426476
155;73.87661873;23.25701112;1.271012192
157;77.73373477;23.22451481;1.379325188
159;80.95511476;23.13659617;1.558996306
161;82.1008081;23.14633526;1.648949322
163;85.56397977;23.06994415;1.907909608
165;90.77696725;22.9753541;2.039166053
167;94.48811625;22.82536947;2.202872453
169;98.49406955;22.75261722;2.306321544
171;102.7715677;22.62575934;2.654486079
173;107.266313;22.612041;2.816327595
175;112.9249989;22.41237675;2.935945964
177;120.6107835;22.35897133;3.086827488
179;123.1005557;22.22161865;3.273649335
181;128.8512622;22.16756528;3.312604913
183;137.6089515;21.76905262;3.470435352
185;145.193313;21.84897622;3.711902091
187;151.1092932;21.64714753;3.833056595
189;156.8771657;21.59003387;4.04117727
191;162.1271533;21.45015601;4.079394037
193;169.9106759;21.24513522;4.074761642
195;180.0765846;21.00036815;4.070508522
197;184.0572467;20.9653374;4.091700253
199;187.5078036;20.85535388;4.107242637
201;195.8774479;20.6069757;4.153578914
203;204.1935426;20.50830049;4.240379148
205;212.0699143;20.26313892;4.24454643
207;218.0397151;20.12270098;4.334014898
209;220.4578899;20.04632791;4.282228394
211;231.4756273;19.65100549;4.23187556
213;231.5910284;19.46007304;4.159448484
215;238.0274353;19.31946906;4.19079115
217;245.8561694;19.14912845;4.187184653
219;247.816692;19.05694983;4.145381921
221;250.2016334;18.81206945;4.11808659
223;257.2225886;18.52203074;4.098824454
225;259.6619795;18.34295095;4.083341797
227;259.9182155;18.19023902;4.072653448
229;260.0648386;17.92276005;4.092801643
231;260.7299904;17.89875642;4.13398413
233;265.3852435;17.6303645;4.128225443
235;265.4981383;17.31844777;4.052448194
237;271.2750796;17.12128235;4.0106144
239;266.921474;16.97555817;4.040213542
241;275.1418412;16.72570696;4.130803642
243;270.7876877;16.62356864;4.080697781
245;271.9622631;16.48576041;4.139837994
247;270.7349474;16.18284556;4.062605332
249;266.6419743;16.00274828;4.001050908
251;267.5556492;15.79637842;3.856477962
253;271.820163;15.5349636;3.815598943
255;270.3844367;15.36756904;3.807416554
257;273.4421705;15.23454711;3.794702722
259;272.3115962;15.09261025;3.88722704
261;275.2520667;14.8869762;3.945779656
263;276.8524206;14.78717067;4.110732963
265;269.6291873;14.34397559;4.165924738
267;277.488559;14.19835639;4.168398941
269;275.1546926;14.0757645;4.092331034
271;275.8190264;13.89879689;4.057941355
273;273.435439;13.71461538;3.905692338
275;268.2058703;13.52937107;3.818408487
277;279.8606969;13.41404118;3.746710102
279;271.8552448;13.10280847;3.641867462
281;278.2462127;12.84468889;3.606153657
283;280.8205827;12.59930162;3.678975548
285;281.0121001;12.59180653;3.69196256
287;276.3624971;12.34196364;3.786087234
289;277.7944611;12.30227055;3.750492059
291;275.8526197;12.00203813;3.858659751
293;279.333073;11.54414932;3.753972863
295;281.383293;11.7445947;3.663735229
297;269.8676491;11.27815864;3.519299977
299;268.8060753;11.2158221;3.503107383
301;271.1380997;11.12414296;3.466355131
303;264.2798127;10.80620369;3.52658657
305;264.9174655;10.73607098;3.599557438
307;264.658102;10.51643878;3.668321726
309;257.7244303;10.37519981;3.810744996
311;258.4146426;10.19291266;3.675751934
313;252.3850484;10.03703684;3.676043136
315;251.0483533;9.83372449;3.699458277
317;240.9260363;9.62008846;3.738002078
319;231.044053;9.64323186;3.638617711
321;220.2197317;9.44289145;3.704573413
323;217.3226976;9.28049363;3.621794867
325;207.8403587;9.17261397;3.508703792
327;198.4932511;8.95055741;3.352943249
329;198.2453306;8.84901616;3.286815189
331;187.0136104;8.77248537;3.131958631
333;181.6727874;8.6117895;3.124740293
335;174.4298367;8.59936197;3.010556623
337;170.4765723;8.52387595;3.05863881
339;167.1626986;8.34141166;3.022907588
341;160.7051452;8.2632765;2.993992423
343;160.5023241;8.05086468;2.824876407
345;158.2944175;8.0218375;2.777219801
347;153.7994637;8.00158697;2.678870749
349;148.3950416;7.84957756;2.534500919
351;149.0997373;7.78737236;2.451287018
353;140.9901838;7.71491795;2.420503483
355;137.2411404;7.72656157;2.341695038
357;137.1339365;7.62526405;2.266405817
359;128.9415986;7.53468934;2.216303738
361;129.3783531;7.43591654;2.104970511
363;126.2155759;7.29589901;2.013555062
365;121.5512417;7.24724566;1.873638804
367;117.5538494;7.25502333;1.72070985
369;116.0569468;7.17657229;1.582812566
371;112.2306758;7.09524827;1.492397224
373;109.5708787;7.02019005;1.310422687
375;105.3586661;7.08804917;1.189383183
377;102.1605742;6.96934127;1.021195435
379;97.13838458;6.97206949;0.880405383
381;94.11384035;6.8761299;0.764394426
383;87.62899112;6.78008487;0.665592232
385;85.99195378;6.86421619;0.593367399
387;80.1026256;6.76638318;0.577826851
389;77.68644188;6.78483787;0.54673717
391;73.03874931;6.67808252;0.47156908
393;70.01057239;6.5451924;0.440152942
395;67.62332128;6.61094026;0.403928066
397;66.98312457;6.45461074;0.349955091
399;65.86392997;6.51355447;0.313145008
401;62.43335724;6.63560894;0.336796693
403;60.34139442;6.56183968;0.354871266
405;59.40084202;6.51637519;0.331681865
407;59.94973784;6.42171716;0.300953048
409;58.08789191;6.38934295;0.293250287
411;58.59433941;6.41121681;0.28005617
413;56.20405202;6.37650888;0.273464698
415;55.65397982;6.44211846;0.292396974
417;55.83738662;6.31281216;0.289343233
419;54.29495209;6.26870831;0.263286051
421;55.02349683;6.24677478;0.251425689
423;54.07676425;6.17916633;0.255008021
425;54.6589616;6.27586856;0.264613953
427;54.62691476;6.26519108;0.299449688
429;56.00435956;6.12462874;0.351707784
431;54.5923749;6.14402366;0.341641416
433;53.94705388;6.06354785;0.313524704
435;54.88753048;5.92111797;0.283318088
437;54.38576099;6.0413581;0.292537921
439;54.19644605;5.99757013;0.311998556
441;54.42426834;6.03926673;0.333219692
443;53.89600116;5.98937021;0.365038273
445;54.54133139;5.86305483;0.385624253
447;53.54302698;5.94468779;0.36281459
449;54.50389912;5.79173814;0.33433185
451;52.95217639;5.83365904;0.34585312
453;53.37712651;5.94998097;0.362716355
455;52.40842641;5.85587515;0.374386626
457;54.6241816;5.9203803;0.396356903
459;54.68727085;5.73510223;0.401231452
461;54.43768011;5.71475319;0.373400315
463;53.82082651;5.69431905;0.343858884
465;53.65033477;5.60272547;0.330404752
467;52.70881442;5.67512716;0.316737685
469;52.46643283;5.69965756;0.334995392
471;52.51625617;5.6820705;0.357288627
473;51.423721;5.52333512;0.372467214
475;52.27885485;5.59625572;0.373858862
477;52.55084923;5.50455762;0.365920207
479;52.0307473;5.41911791;0.344176963
481;52.6426406;5.43785564;0.343238725
483;52.34396389;5.47499719;0.349895283
485;51.9575502;5.409426;0.356114059
487;52.43891996;5.42991332;0.373104061
489;51.69949375;5.34835945;0.380404831
491;51.06430421;5.30862103;0.348973552
493;51.43448858;5.29015894;0.325574165
495;50.73130961;5.20738132;0.311754007
497;52.29902404;5.42219392;0.322727636
499;52.18087773;5.1156305;0.332408779
501;52.60130633;5.22710045;0.37017702
503;51.171671;5.65003807;0.393544727
505;51.35273195;4.83610277;0.405771378
507;52.11219616;5.02034811;0.366679456
509;51.45542965;5.04980355;0.348630369
511;51.11179576;4.99078768;0.323914991
513;50.56911122;5.05124282;0.323342199
515;50.8847976;5.00683049;0.333349361
517;51.44258053;5.09693855;0.376387028
519;50.23971107;4.95337789;0.376828985
521;51.4335622;4.86087644;0.388712919
523;51.84662315;4.77305631;0.353988605
525;50.39549395;4.76105704;0.33088441
527;50.60498175;4.65323011;0.285270269
529;51.40860172;4.70136455;0.300810327
531;50.17067455;4.79641014;0.310298351
533;49.50053633;4.71180569;0.331890895
535;49.95119896;4.75220131;0.349063841
537;49.64449935;4.73084589;0.347192935
539;49.40601363;4.69438837;0.312756307
541;49.04804355;4.58869166;0.272021526
543;49.52904717;4.49404103;0.268607148
545;48.64694635;4.57737641;0.265730769
547;48.29920158;4.48248852;0.277679967
549;49.04281782;4.48498735;0.293899254
551;48.9542109;4.49343609;0.316229138
553;48.29494743;4.41134943;0.306507578
555;48.28707991;4.38384014;0.273549326
557;48.94994914;4.34141281;0.275898617
559;48.26154936;4.33515349;0.266429549
561;47.34897527;4.28986613;0.270410548
563;47.35560798;4.33844779;0.299261867
565;46.87174669;4.23314559;0.343295693
567;47.64749728;4.19518914;0.333724064
569;47.52439119;4.1458846;0.351490874
571;46.42289195;4.13487783;0.321266264
573;46.75916414;4.12914482;0.285150235
575;45.78615296;4.08291075;0.271619082
577;44.94037277;4.06365965;0.298864789
579;45.14943532;4.1187564;0.318041481
581;45.38117741;4.06987319;0.355531515
583;45.144251;3.99160669;0.355073058
585;45.71489703;3.9142536;0.340892644
587;45.22766103;4.0173206;0.330633428
589;44.33698175;3.95246673;0.333581716
591;45.24572471;3.96622114;0.339624922
593;44.37553586;3.89421396;0.367945909
595;44.5888227;3.87368779;0.359336993
597;44.15911443;3.81675635;0.339592648
599;43.4595523;3.81118105;0.306030735
601;42.80549901;3.78672973;0.288842118
603;42.95847914;3.73489399;0.294702076
605;42.27283835;3.79565761;0.316190601
607;42.88347693;3.85262189;0.323559787
609;42.40543603;3.64199805;0.323680415
611;42.82130302;3.75239549;0.307322475
613;42.60417762;3.62439018;0.279347741
615;42.21188984;3.54083789;0.277132801
617;41.34322248;3.52142862;0.279152943
619;41.50302826;3.20635725;0.285343464
621;41.5361002;3.56883973;0.32818591
623;40.61787077;3.03549773;0.337984057
625;41.42453221;3.50754286;0.314718779
627;41.05979122;3.43148567;0.313369559
629;40.78624019;3.46295895;0.313069664
631;41.00468824;3.52176393;0.296583074
633;40.15373037;3.23597041;0.303155779
635;39.8964933;3.14398001;0.321970453
637;39.27234513;3.03204572;0.312047085
639;38.77528399;2.84167241;0.295488128
641;39.16522186;3.12573067;0.287938729
643;39.84578551;3.25201275;0.270757325
645;38.05678051;3.19550218;0.283889483
647;38.29242775;3.2422954;0.306834707
649;38.15827483;3.26125744;0.335093227
651;38.6939627;3.22443825;0.344062622
653;37.43493745;3.24734486;0.3670951
655;37.14464245;3.14901189;0.344957488
657;36.75708757;3.15389716;0.327831278
659;36.79941403;3.0807985;0.302701625
661;36.00470276;3.07046281;0.298370647
663;36.00842463;3.0892602;0.309399065
665;35.29929434;3.09418478;0.329074483
667;35.26793635;3.03618823;0.336968288
669;35.23087891;2.96890814;0.34753862
671;34.36394439;2.97374069;0.35038176
673;34.4159566;2.9710971;0.31968527
675;35.21834228;2.88497384;0.304797195
677;33.57517755;3.00898834;0.318224821
679;33.30159819;3.03560965;0.33455293
681;32.85837785;2.93654734;0.330432422
683;32.69459242;2.94788202;0.341796417
685;31.8378297;2.83202721;0.349518591
687;32.88342037;2.77255809;0.307188942
689;31.58923005;2.80302592;0.282517853
691;30.84647226;2.79329516;0.283197249
693;30.92798665;2.86294226;0.295492611
695;30.93463349;2.8292532;0.309842443
697;30.59349808;2.80226328;0.334320056
699;30.26173692;2.74347125;0.334745528
701;30.22453835;2.73610057;0.320958713
703;29.73014122;2.6962049;0.287281811
705;29.48322275;2.6013628;0.270078607
707;28.96129159;2.70128026;0.286210588
709;28.00963451;2.64686059;0.325757477
711;28.09209211;2.74886248;0.331904187
713;28.11403066;2.59575513;0.336331059
715;27.65992078;2.56935072;0.318640387
717;26.65091688;2.58428171;0.293026855
719;27.08967564;2.63845162;0.245680657
721;26.27245579;2.58449214;0.261296216
723;26.08981095;2.67926117;0.277020255
725;25.80264919;2.48685615;0.301139529
727;25.69049578;2.47161575;0.29797796
729;24.86883864;2.57164467;0.290919692
731;24.61451263;2.47686916;0.26609756
733;24.14360322;2.47363406;0.271843993
735;23.65898287;2.45646092;0.288938092
737;23.27648585;2.52660104;0.338665439
739;23.25792272;2.43425776;0.384263139
741;23.41225303;2.42945158;0.371716882
743;23.00014475;2.40683403;0.329023182
745;22.69204977;2.38024556;0.295726679
747;22.83762639;2.302038251;0.280654539
749;22.35802752;2.40808368;0.277881213
751;21.62740362;2.37733974;0.319065708
753;21.69807257;2.37939781;0.352031819
755;21.46521052;2.32150671;0.348868081
757;21.24331634;2.191548769;0.332292696
759;21.50151534;2.300210495;0.315917892
761;21.33534324;2.270433159;0.317105562
763;20.88680907;2.278592385;0.316472509
765;20.66924056;2.32276885;0.344369894
767;20.41082119;2.318133783;0.342329456
769;20.31797703;2.175913876;0.314706806
771;20.24685826;2.14067316;0.289087639
773;19.47942977;2.196236555;0.287203099
775;19.43073964;1.985974381;0.293428325
777;19.0381663;2.206657814;0.325775326
779;19.19264426;2.222082275;0.363084153
781;18.82102154;2.61712951;0.379283405
783;19.3252391;1.686215551;0.383550199
785;18.78325449;2.122749872;0.351680684
787;18.61170643;2.095082871;0.307225262
789;18.62574321;2.234574096;0.29318829
791;18.34886826;2.240110548;0.293826281
793;17.91147195;2.163053452;0.309529154
795;17.93688764;2.064135438;0.310933762
797;17.80646816;2.119686346;0.313337701
799;17.51836088;2.06961223;0.287492508
801;17.45736994;1.979951853;0.274930165
803;17.59569057;1.972449823;0.258269828
805;16.96939416;1.935104784;0.291857097
807;16.57379712;2.034174031;0.332598235
809;16.40528511;2.093610307;0.364192368
811;16.29382262;1.98684201;0.353901326
813;16.47781984;1.9713454;0.335525194
815;16.23892616;1.941870531;0.31452216
817;16.1206331;1.903394707;0.279493596
819;15.86067916;1.92785296;0.272830024
821;15.78288727;1.971799102;0.285941331
823;15.60457656;1.95731488;0.29495389
825;15.85201911;1.810900199;0.279461634
827;15.68940083;1.874892914;0.276081231
829;15.61946447;1.876543074;0.300104156
831;15.34251611;1.890816863;0.302697295
833;15.24037678;1.938050374;0.327801188
835;14.60694162;1.96981965;0.337448037
837;14.55380324;1.88806228;0.336676416
839;14.72319925;1.83504951;0.294414427
841;14.7352467;1.804141389;0.283416989
843;14.91973031;1.785916096;0.27073059
845;14.54379875;1.797665159;0.276060617
847;14.41149243;1.847317949;0.292749521
849;14.06330223;1.854924963;0.328578093
851;13.67977951;1.692021172;0.313539754
853;13.54410344;1.70603828;0.27657178
855;13.48288354;1.723501392;0.278944662
857;13.30930946;1.737012538;0.272203112
859;13.41688422;1.749826713;0.263096773
861;13.05793732;1.797737307;0.278315461
863;13.29773508;1.840158161;0.300465713
865;13.05207832;1.649856538;0.27482994
867;13.13187337;1.649383412;0.246354844
869;13.10381647;1.644544392;0.248702531
871;13.11085878;1.646556218;0.285501095
873;12.76343171;1.684446994;0.334209071
875;12.6246567;1.685709126;0.367713773
877;12.63135482;1.76769034;0.383002811
879;12.34327101;1.607278438;0.373890563
881;12.7430211;1.612801016;0.340187514
883;12.5856855;1.608961435;0.298732904
885;12.3986505;1.586870198;0.302162417
887;12.08079264;1.537618386;0.324777139
889;11.47767497;1.641526653;0.330408151
891;11.76483613;1.471219343;0.311282871
893;11.63036253;1.522949631;0.29747269
895;11.81218531;1.468997084;0.277048255
897;11.69087276;1.480930218;0.271507882
899;11.45376963;1.55796049;0.27084178
901;11.41392159;1.611565246;0.2891255
903;11.319388;1.575318155;0.28024375
905;11.38493121;1.61077624;0.268683873
907;11.25710985;1.603997543;0.251910472
909;11.18249282;1.447273526;0.238920673
911;10.95931854;1.540379444;0.263392365
913;11.3534572;1.55726352;0.292177267
915;10.92323337;1.486722427;0.315905683
917;11.17804883;1.428548745;0.320858085
919;10.74145389;1.444407021;0.315722736
921;10.96785887;1.631046196;0.279640926
923;10.63750493;1.262791399;0.284734043
925;10.34526973;1.562207987;0.289673239
927;10.54252771;1.286808901;0.314681827
929;10.62622922;1.528887062;0.311606647
931;10.70963854;1.49359316;0.322421091
933;10.39778759;1.329729242;0.3030497
935;10.43972058;1.418640387;0.285048323
937;10.23793067;1.384786675;0.279941576
939;10.25306013;1.437779558;0.2947103
941;9.973943272;1.420185562;0.306477573
943;10.24937075;1.385930872;0.3074419
945;10.37831686;1.323417658;0.291371911
947;10.39797256;1.290044009;0.270899815
949;9.758926467;1.25278453;0.295662729
951;9.61617913;1.405503857;0.303220166
953;9.844508517;1.330031709;0.335646218
955;9.78891141;1.293173208;0.327437763
957;10.01373885;1.226734853;0.335718638
959;9.906901372;1.253060636;0.324329446
961;9.928352455;1.197687323;0.324543006
963;9.519273968;1.293153784;0.302010394
965;9.640117602;1.215577312;0.336868026
967;9.646802472;1.221678926;0.331579799
969;9.741768405;1.2427513;0.309024042
971;9.416697806;1.247695304;0.288508717
973;9.541114452;1.202302961;0.295062216
975;9.320555462;1.224841424;0.309966032
977;9.26104872;1.196773446;0.318276413
979;9.165963549;1.211994412;0.315356648
981;9.33621285;1.182854847;0.323163005
983;9.19543141;1.173577786;0.322882279
985;9.386503125;1.212934652;0.314623701
987;8.535756714;1.088328627;0.318906533
989;8.862591035;1.20715493;0.350342072
991;8.474502863;1.083680153;0.355156633
993;8.612396072;1.160855184;0.323302743
995;8.817951169;1.173774806;0.320990427
997;8.465643899;1.138224685;0.317642801
999;8.577025948;1.148658894;0.323571596
1001;8.337469782;1.144405385;0.332798554
1003;7.962343569;1.120124264;0.357766435
1005;8.328569273;1.102996919;0.338895635
1007;8.265159915;1.102391984;0.321415495
1009;8.174453791;1.079478905;0.27380293
1011;8.195258603;1.09313481;0.252853599
1013;7.84807;1.059524367;0.271714471
1015;7.803607125;1.109460199;0.278818584
1017;7.78849732;1.08984744;0.279234719
1019;7.754539747;1.041713463;0.30973485
1021;7.909796098;0.926443698;0.295331003
1023;7.894976763;0.978345108;0.255163474
1025;7.811491561;0.992067149;0.257042371
1027;7.496156555;1.062371447;0.306708355
1029;7.393161001;1.063995245;0.298845936
1031;7.695971932;1.051424339;0.328613092
1033;7.460745289;1.036183948;0.330072343
1035;7.279077126;0.950474613;0.334345442
1037;7.266117433;0.950757656;0.317559231
1039;7.074679052;0.969594359;0.314477302
1041;7.124241472;0.975537802;0.309266145
1043;7.025025906;0.993079536;0.319405043
1045;7.050275466;0.861550518;0.292278991
1047;7.036965477;0.857868645;0.261014822
1049;6.898775472;0.891557711;0.279816147
1051;6.762173495;0.944255064;0.279773237
1053;6.648452091;0.923353811;0.289237074
1055;6.694107011;0.991284618;0.311478265
1057;6.695582985;0.915805995;0.318284201
1059;6.63461962;0.891741782;0.290734416
1061;6.585843631;0.907074208;0.274858589
1063;6.571613811;0.900920333;0.28295603
1065;6.29313269;0.911466464;0.31954039
1067;6.252351827;0.954840506;0.317114203
1069;6.563981487;0.896271859;0.321653089
1071;6.602165151;0.873003589;0.302403957
1073;6.435421451;0.839353834;0.289076405
1075;6.556691898;0.850268105;0.262865568
1077;6.425229089;0.863812088;0.306788041
1079;6.368054063;0.881695602;0.35578808
1081;6.346652427;0.809425264;0.390273147
1083;6.340751413;0.769082372;0.403970931
1085;6.466833437;0.734656561;0.384428899
1087;6.417136609;0.669539999;0.33817786
1089;6.134745856;0.781962683;0.313708793
1091;5.995928667;0.791798431;0.329849313
1093;6.30733138;0.817972518;0.331694344
1095;6.192135855;0.788596621;0.343206818
1097;6.229124659;0.758306385;0.35211258
1099;5.919929297;0.742704328;0.347149298
1101;5.984987965;0.788280742;0.364255097
1103;5.602037841;0.718226187;0.377318665
1105;5.782330815;0.771212595;0.396468872
1107;5.889414384;0.748410976;0.41160245
1109;5.999166761;0.699106441;0.387352092
1111;5.937578175;0.661150453;0.366654005
1113;5.740435247;0.728627558;0.352840593
1115;5.742780084;0.68270289;0.363790898
1117;5.559102377;0.774276583;0.344986745
1119;5.606096365;0.694123125;0.352190135
1121;5.576469467;0.653760346;0.337321126
1123;5.443146219;0.62322684;0.346364062
1125;5.235849901;0.647731343;0.338655037
1127;5.425251041;0.690546237;0.347235632
1129;5.495591142;0.690046749;0.345406853
1131;5.494573655;0.530824831;0.337157836
1133;5.277415381;0.545854327;0.320144437
1135;5.375628619;0.613160773;0.294468568
1137;5.329220749;0.61103055;0.309880692
1139;5.272520995;0.72199362;0.321479699
1141;5.255908946;0.487115021;0.309387641
1143;5.52881613;0.562008595;0.293905817
1145;5.107384041;0.607447188;0.296168386
1147;5.394339214;0.576703712;0.301942918
1149;5.414021391;0.544802627;0.312453329
1151;5.489529925;0.605941787;0.322618021
1153;5.248915512;0.566887389;0.32229539
1155;5.27492615;0.549786406;0.320583119
1157;5.203433178;0.792896379;0.308605835
1159;5.313677422;0.622411473;0.315873863
1161;5.369243142;0.631833293;0.31624642
1163;5.433308685;0.555118438;0.307587916
1165;5.543283359;0.527898664;0.294193315
1167;5.477401999;0.529259769;0.287680594
1169;5.180390226;0.556670088;0.2717895
1171;5.258167978;0.495622964;0.293580502
1173;5.213470359;0.5484845;0.296320299
1175;4.980729231;0.485228067;0.29582241
1177;4.701791768;0.626448537;0.278412233
1179;4.722366794;0.460888673;0.292542958
1181;4.80482079;0.563481622;0.275821828
1183;4.531984333;0.503624944;0.28006715
1185;4.785717205;0.37988701;0.291311556
1187;4.649266652;0.506359639;0.280782187
1189;4.706950194;0.420709965;0.281273608
1191;4.424226681;0.458659477;0.309961
1193;4.522739964;0.492848494;0.330336177
1195;4.418271422;0.465734167;0.320754139
1197;4.237048653;0.406745118;0.327901404
1199;4.032116485;0.432544589;0.29571968
1201;4.177964584;0.419184215;0.256374593
