Repository: johodges/materials

## A Non-Dimensional Scaling Approach to Modeling Material Pyrolysis

This repository contains the data, scripts, and technical documents required to generate the SPyro cone validation cases.

## Instructions
* Clone this repository with submodules
  ```
  git clone --recurse-submodules https://github.com/johodges/materials
  ```
* Pre-process data
  ```
  python materials/scripts/initialize.py
  ```
* Build latest FDS (example for impi_intel_linux target, but use relevant make target for platform)
  ```
  git clone git@github.com:firemodels/fds.git && cd fds
  cd Build/impi_intel_linux
  ./make_fds.sh
  ln -s fds_impi_intel_linux fds
  cd ../..
  ```
* Run cases
  ```

File: data/rise_materials/Testdata-1754.txt
Keywords
Material1;Material2;Material3;Material4;Product;Object;Scenario;Method;Reference;Comment;Owner;IsPublic;ImportDate
Fabric;Protection layer;Foam;;F1A-1-2;Upholstery for seat, vandalise protected;;ISO 5660;TRANSFEU;;TRANSFEU;1;2011-03-17 11:20:26
Scalars
Flux (kW/m2);tig (s);qmax (kw/m2);qtotal (MJ/m2);q180 (kw/m2);q300 (kw/m2);Sample mass (g);Mass loss (g);DHc (MJ/kg);Peak smoke production (m2/m2s);Total smoke produced (m2/m2);Specific extinction area (avg) (m2/kg);MARHE (kW/m2);Area exposed (m2);Observations;Test date (YYYY-MM-DD);Test identifier;Product thickness (mm);Thickness1 (mm);Thickness2 (mm);Thickness3 (mm);Thickness4 (mm);Product density (kg/m3);Density1 (kg/m3);Density2 (kg/m3);Density3 (kg/m3);Density4 (kg/m3);Product area weight (kg/m2);Area weight1 (kg/m2);Area weight2 (kg/m2);Area weight3 (kg/m2);Area weight4 (kg/m2)
75;2;428.12;89.50;;;35.49;34.87;22.68;;1452.15;;261.28;0.0088;Swelling. Shrinkage. End flame at 664s.;2011-03-04;c_LSFIRE_F1A-1-2_75c;32.0;4;2.5;25.5;;;;;;;;0.95;0.15;;
VectorData
Time (s);HRR (kW/m2);Mass (g);SPR (m2/(m2*s))
1;-17.43746336;35.49;0.335424178
3;13.99360027;35.31311363;0.982761136
5;120.9493644;35.1379016;1.37864952
7;211.8713437;34.83345607;1.612533556
9;234.2005554;34.37907365;1.758440014
11;218.7803781;34.12648009;2.051521233
13;188.5101493;34.08365221;2.340706505
15;183.8879852;33.66479036;4.333260073
17;219.0860507;33.15601222;7.154367792
19;295.4332136;32.6584291;9.847078267
21;355.9450517;32.15183859;12.10453398
23;416.7281355;31.56497469;13.72714239
25;426.8688382;31.1258006;13.47452792
27;428.1178073;30.70435992;12.74553867
29;376.8127975;30.31655853;11.70408397
31;338.7551771;30.04535066;10.24827483
33;293.8111358;29.69385285;8.601139075
35;253.4795003;29.45499439;7.517119423
37;222.244111;29.26532221;6.099583118
39;197.4413062;29.11196282;4.998294222
41;180.4207655;28.88967976;4.467243151
43;165.2004938;28.73667742;4.245186518
45;158.4420925;28.56408612;3.739109571
47;147.1203338;28.42178833;3.297366039
49;141.353964;28.29853128;2.900902091
51;136.8813138;28.21477426;2.537033925
53;130.7195706;28.13152272;2.204878592
55;123.0191462;27.79619089;1.992988682
57;117.712931;27.62305965;1.806737399
59;118.3941674;27.68198366;1.592014381
61;111.8768564;27.63829372;1.417843553
63;108.671357;27.53764789;1.215055608
65;107.0429214;27.42595793;1.008760482
67;102.3123309;27.22604255;0.799299593
69;99.60793437;27.17546254;0.666647367
71;97.66369538;27.21317732;0.509155131
73;96.37733274;27.17453063;0.401979816
75;95.79530885;26.79132767;0.34014677
77;92.59210576;26.79618803;0.338553567
79;92.61263133;26.67543078;0.339966977
81;91.80205466;26.65227042;0.31311488
83;91.91104255;26.47216181;0.302980778
85;88.81173376;26.18481462;0.291688161
87;90.35134733;26.34611776;0.250447815
89;88.74095669;26.20381998;0.209152341
91;88.1482843;26.15927624;0.238576022
93;88.27349561;26.22873111;0.249044976
95;85.9376803;25.69675891;0.234036222
97;86.67278664;25.59055655;0.232497993
99;85.95778413;25.99603989;0.208922124
101;85.63570599;25.50333382;0.190750395
103;82.62299748;25.46818868;0.200230467
105;80.57793023;25.45220514;0.197664213
107;79.94304019;25.16242708;0.187366772
109;78.00421273;25.23433809;0.176788048
111;74.84779437;25.15271508;0.146576094
113;75.01482315;25.12195103;0.126172083
115;74.79505931;25.04431759;0.12767789
117;74.4156957;24.96172775;0.165427521
119;72.31644119;24.92436129;0.188995432
121;73.49916943;24.86831159;0.221238761
123;73.74868159;24.76199527;0.199580361
125;73.97165792;24.63298087;0.18875335
127;75.21159197;24.63175303;0.181418928
129;76.24930972;24.64757942;0.181150602
131;78.38506714;24.53571529;0.163509712
133;81.15163325;24.46892565;0.177107161
135;81.81830279;24.24346408;0.157380738
137;84.3540747;24.31256144;0.159532646
139;82.87238712;24.19553138;0.178793178
141;87.13700064;24.15796548;0.268558477
143;88.649644;24.09268215;0.339375939
145;93.49969038;23.89751409;0.44221114
147;95.95281711;23.77944826;0.539308689
149;96.30802888;23.71664864;0.711926487
151;99.37214765;23.67567631;0.849501733
153;103.2371616;23.65504149;1.104219339
155;103.7365042;23.62561004;1.367292844
157;106.1161857;23.3803941;1.664104719
159;109.9159857;23.34447282;1.972195484
161;111.9254706;23.2195615;2.234440552
163;117.2144982;23.1702971;2.43092253
165;119.6020791;23.04001902;2.685272693
167;126.7186545;22.93414705;2.973857194
169;130.9464368;22.70639431;3.317575096
171;136.3858251;22.61990268;3.626837497
173;142.9360925;22.40493705;4.12334768
175;148.5762895;22.29598307;4.609511689
177;153.7362813;22.19464934;5.18440914
179;161.2347738;22.11367932;5.41478592
181;176.6422221;21.8249384;5.882765215
183;191.6841573;21.70184586;6.166291099
185;198.8557915;21.41652792;6.261234708
187;213.5921055;21.26141774;6.305832476
189;224.9265428;21.08467145;6.532852877
191;232.9885566;20.95317518;6.51936155
193;239.3847425;20.69878764;6.320326451
195;251.4225833;20.53344254;6.279910317
197;258.4849476;20.2070213;6.149786496
199;269.7612751;19.93684092;6.055606574
201;277.5742099;19.79186917;6.016394129
203;286.6871964;19.59922757;6.203024619
205;284.8885614;19.32736671;6.14373003
207;300.2500617;19.05685456;6.116266671
209;301.4466928;18.92392917;6.101569183
211;314.7111784;18.57187397;5.960544773
213;320.6695304;18.3368833;5.774131001
215;324.2700339;18.11467239;5.883922163
217;324.082203;17.86887423;5.762713797
219;326.7055465;17.52722674;5.530817587
221;342.1706644;17.30762683;5.457656639
223;343.2803791;16.84699998;5.59010702
225;345.334224;16.78460842;5.534983264
227;353.4135826;16.53977388;5.623442798
229;349.5841831;16.37787013;5.772429223
231;349.4751671;16.07844947;5.807470081
233;341.6184057;15.84416371;5.819028342
235;344.9377233;15.57211996;5.82566351
237;346.768402;15.39270109;5.903084924
239;342.6118912;15.13311407;5.900649892
241;340.4748277;14.88839486;5.9933839
243;342.5389284;14.57971621;5.841368083
245;342.3397501;14.33260106;5.767647796
247;336.7704846;14.08799444;5.616641493
249;338.0229639;13.93939064;5.643836406
251;330.8480159;13.69196164;5.63845189
253;321.9855945;13.46582917;5.705162399
255;316.9574877;13.28545082;5.727406504
257;322.1745289;12.9644386;5.826311469
259;324.0533941;12.73827994;5.647798395
261;311.4484339;12.46041682;5.448867254
263;309.1694934;12.41852958;5.269537888
265;300.3337915;12.20705631;5.289375449
267;298.8188338;11.94039541;5.350675511
269;294.700227;11.73110946;5.563290288
271;293.913348;11.50212888;5.775173993
273;288.3400636;11.30950243;5.832667112
275;290.0768147;10.77518071;5.630575444
277;281.64701;10.82432012;5.454697813
279;279.2193993;11.1837557;5.453081065
281;277.3902851;10.65683595;5.384882281
283;271.248775;10.54878677;5.557923713
285;255.7157199;10.18870235;5.710164756
287;249.7711583;10.10895235;5.806135964
289;242.2078198;9.92475905;5.62179723
291;243.6721822;9.73379792;5.658786693
293;233.5005213;9.66535537;5.392375582
295;231.31998;9.34069226;5.415345584
297;227.5419448;9.38889563;5.306829522
299;215.4741265;9.29558377;5.146205982
301;215.1364625;8.73364939;4.938809316
303;209.3825586;8.90273959;4.762502406
305;205.4990824;9.04498637;4.656257595
307;197.6467253;8.70115017;4.416489231
309;194.1654669;8.63757489;4.341955502
311;187.8712303;8.52508351;4.142803544
313;178.665307;8.28476239;4.080879934
315;179.3367638;8.30799213;3.762600914
317;170.4084485;8.17966564;3.635366271
319;163.658572;8.08791478;3.544912616
321;162.2913637;7.96032031;3.486458029
323;157.6826684;7.84784778;3.340069293
325;155.1379434;7.70829242;3.1691162
327;150.1169534;7.62423073;3.003505048
329;147.933329;7.58914487;2.907287906
331;141.5786429;7.54544252;2.719418396
333;141.084056;7.44473604;2.595933094
335;139.2248491;7.39366296;2.52479781
337;134.7172021;7.21740652;2.430708193
339;132.6299117;7.13898225;2.254992884
341;126.0781938;7.05746218;2.127869826
343;125.1670782;7.06217273;2.016654981
345;125.2470231;6.97890189;1.950913098
347;118.4387167;6.897323;1.857046612
349;117.4371909;6.80399736;1.72484202
351;112.3000899;6.86727809;1.684501293
353;110.7045194;6.76834169;1.601308733
355;106.2561173;6.74704516;1.435088634
357;101.3653438;6.59515623;1.302687465
359;94.24311658;6.4616036;1.142613052
361;87.83472552;6.53652632;0.950122879
363;81.496331;6.49609576;0.795249368
365;80.3953101;6.53684017;0.663719562
367;76.765642;6.49050384;0.499381802
369;75.34620081;6.38760222;0.44198668
371;72.85534484;6.26748785;0.360469452
373;70.0670746;6.4377728;0.281362509
375;69.1425564;6.19690255;0.22232402
377;67.37674483;6.52120724;0.19713167
379;63.64645646;6.32322369;0.12717292
381;63.83829878;6.38065839;0.09886749
383;63.68214008;6.34065289;0.086941781
385;61.2508683;6.08626627;0.090485735
387;59.73931018;6.18767858;0.124270079
389;59.67029555;6.11053453;0.172166566
391;59.29610845;6.10676507;0.179945506
393;58.77450786;6.08315025;0.152461866
395;56.87200383;6.05637852;0.14265639
397;57.5987672;5.89051002;0.112863743
399;56.68271055;5.97250708;0.083706558
401;56.35928166;6.34943113;0.055821277
403;54.98822242;6.08244443;0.075308708
405;55.47645517;5.7451339;0.076843224
407;55.24522145;5.97962139;0.05659388
409;56.08020049;6.37681725;0.052162836
411;54.30043681;5.69331731;0.092134741
413;55.66381003;5.79001906;0.103095054
415;53.59938391;5.75058842;0.127672253
417;54.66751911;5.54773119;0.135938824
419;53.18773305;5.56555236;0.128800304
421;53.29422507;5.33559207;0.116843149
423;52.07060773;5.50645879;0.13876612
425;52.79397044;5.67356294;0.144164428
427;52.69104991;5.56409568;0.193517684
429;52.15990358;5.24171822;0.204099303
431;52.21718185;5.20004696;0.198838248
433;51.09910475;5.23675309;0.181261348
435;52.04552807;5.42993556;0.172845435
437;51.79802988;5.40722829;0.149587119
439;50.60203422;5.4381927;0.17789674
441;50.92671245;5.90919326;0.189651723
443;51.4123254;5.34721338;0.203507988
445;51.0040351;5.20994368;0.203952407
447;50.01877642;5.34694502;0.217713951
449;49.61018056;5.32193831;0.206028366
451;51.11699408;5.27900611;0.208701433
453;50.62388978;5.34177816;0.20590916
455;50.55254587;5.0254765;0.199391976
457;49.69548302;5.15907462;0.168984501
459;50.0303579;5.11058911;0.148052003
461;50.35038244;5.05841226;0.144845534
463;50.57640898;5.032759;0.178163565
465;51.80281195;5.05822937;0.213777957
467;50.62012656;5.13284512;0.25305108
469;49.45626994;4.97929043;0.273038419
471;49.06092744;5.0342166;0.277960597
473;49.84203286;4.91537556;0.234084891
475;49.94017864;4.81758888;0.205848189
477;48.97263262;4.39372101;0.185226875
479;47.87775703;4.87014943;0.190483092
481;47.06920078;4.86348637;0.196796117
483;47.96240426;4.88725835;0.218601256
485;48.21575542;4.76042116;0.206373282
487;49.04895421;4.68971916;0.221811578
489;47.68096804;4.77657657;0.202400516
491;47.33970627;4.62682993;0.182532861
493;47.17060655;4.59910561;0.180596969
495;46.67090224;4.6843694;0.208792606
497;47.13211786;4.70981358;0.196099406
499;47.67175546;4.65785362;0.213961714
501;46.48273294;4.60260717;0.2378701
503;45.89686098;4.54715163;0.186584376
505;46.38284629;4.49067733;0.140549197
507;46.45679786;4.46401726;0.146145562
509;44.72823589;4.51115683;0.154532102
511;45.00610216;3.97534028;0.152008893
513;45.20665824;4.4116589;0.185319005
515;46.04448002;4.42556035;0.195163732
517;45.40478286;4.41412193;0.171407931
519;44.75401707;4.31425132;0.125883694
521;45.07762679;4.25308025;0.09890805
523;43.67297852;4.28373127;0.11224479
525;44.17481294;4.28473762;0.140857798
527;44.12789864;4.28460712;0.154785551
529;43.40740127;4.27885161;0.182617004
531;44.162291;4.18702952;0.174345201
533;44.06317753;4.12248051;0.123814693
535;44.62467236;4.06993236;0.122076437
537;44.69186032;4.12849749;0.128617942
539;43.44849603;4.12716441;0.14379553
541;43.48115871;4.09983896;0.171951096
543;43.10075002;4.06288376;0.209394826
545;43.3464299;3.97257718;0.198101115
547;42.89811215;3.99608769;0.170938948
549;42.65213583;4.08244882;0.170720416
551;42.87422656;3.99306357;0.173950733
553;42.07114775;3.91503817;0.170083667
555;42.14264341;3.76609478;0.181064568
557;41.89224713;3.8646847;0.172223446
559;42.02020523;3.90569012;0.140460843
561;41.33234585;3.77250326;0.132104906
563;41.48744437;3.87498671;0.13071022
565;41.91264493;3.90248266;0.121388999
567;41.72625139;3.8484645;0.128458742
569;40.48052997;3.78348491;0.127214297
571;41.47670147;3.67728439;0.101314852
573;40.78002999;3.72228076;0.10992157
575;41.30101028;3.67006577;0.119175832
577;41.22551004;3.69127683;0.16046158
579;40.70093654;3.65321143;0.178756093
581;39.84771729;3.5785897;0.184004862
583;40.60720834;3.97804503;0.172808236
585;38.99048308;3.54357507;0.159719451
587;39.90307826;3.86361355;0.141206124
589;39.05816733;3.54576331;0.144392247
591;38.64420474;3.52525072;0.15974215
593;38.39338452;3.48265857;0.170712169
595;38.95708517;3.51051983;0.16065402
597;39.40716144;3.45046586;0.152699045
599;38.53480839;3.44294027;0.171065856
601;38.58979202;3.39328574;0.186036971
603;39.12888025;3.43625056;0.207541745
605;37.53609691;3.34224023;0.198972374
607;37.43769826;3.48248212;0.188828097
609;37.05396287;3.30077804;0.188215935
611;37.16907478;3.25000641;0.1997905
613;36.66263033;3.30520691;0.21723362
615;36.63025014;3.36661326;0.281669933
617;36.01548305;3.29710646;0.320149283
619;35.1441744;3.19582512;0.30376178
621;34.98447736;3.22540454;0.275621398
623;35.19007644;3.17912748;0.265459253
625;35.03663603;3.06373561;0.247984847
627;35.36987991;3.32940349;0.243879586
629;34.87384242;3.11518642;0.237376028
631;34.06689425;3.11738799;0.238739742
633;33.66929333;3.03586148;0.200999207
635;34.74772306;3.06815851;0.187570083
637;33.66947185;3.07056272;0.192269379
639;33.46045453;3.10525018;0.231300974
641;33.71102253;3.05468809;0.241619441
643;32.55185028;3.0401139;0.253322202
645;32.77404018;2.98505722;0.236449226
647;32.36502333;2.91780438;0.236847457
649;31.75618039;3.04714963;0.214828265
651;31.8485389;2.97005843;0.238184654
653;31.3061357;2.91272161;0.229897103
655;30.80429741;2.95027097;0.227613292
657;30.90440789;2.67684912;0.188900651
659;30.7530052;2.85963813;0.186076777
661;30.75893777;2.8528441;0.170492745
663;31.12718236;2.89340516;0.178546056
665;30.2161879;2.89190896;0.159509302
667;29.66122539;2.825015;0.167587968
669;29.59233539;2.81475251;0.151902158
671;28.95564251;2.69828949;0.152144162
673;28.83923936;2.70952525;0.165054421
675;29.03911935;2.804405;0.205778535
677;28.50084649;2.77668067;0.198163422
679;28.68564089;2.78911855;0.190126114
681;27.99693651;2.69939969;0.153754986
683;27.82927702;2.62592768;0.117581109
685;27.27274406;2.64291253;0.091903718
687;26.63469556;2.52905545;0.113821184
689;26.5369738;2.67850202;0.122481619
691;26.4531835;2.56111766;0.135774841
693;26.32847909;2.54466219;0.14164295
695;26.06736314;2.58211367;0.146568436
697;25.48006463;2.59998677;0.142684068
699;24.99662538;2.61665132;0.159496219
701;24.36713994;2.57279779;0.169570453
703;24.28599465;2.58374635;0.15629799
705;24.72687365;2.56514169;0.14078326
707;24.10680527;2.471646949;0.125646961
709;23.52953482;2.437599148;0.146982291
711;23.64923051;2.53045378;0.156088813
713;23.14812998;2.484457495;0.144861331
715;22.9958136;2.47471104;0.137477745
717;22.93739926;2.408072121;0.145614719
719;22.96236855;2.41174324;0.091889956
721;22.55203557;2.422593926;0.072531351
723;22.59301784;2.43650181;0.127892435
725;21.98749424;2.43976809;0.170099153
727;21.9988219;2.471843165;0.175678073
729;22.01747061;2.374500844;0.203035084
731;21.66660919;2.329491153;0.185688575
733;21.77628605;2.258580061;0.160060608
735;21.59449182;2.331137619;0.168094342
737;21.37686932;2.295861516;0.186657041
739;20.81323556;2.254451258;0.182877549
741;20.37172161;2.257959247;0.221974281
743;20.62686075;2.315498257;0.20483689
745;20.0873484;2.273924869;0.17688964
747;20.40279905;2.125615618;0.152169421
749;20.41363436;2.278759037;0.136281147
751;20.05026789;2.248578571;0.170612887
753;19.56371111;2.259043718;0.214882568
755;19.85309345;2.227393242;0.226844315
757;19.38307513;2.260970952;0.234283711
759;19.27044926;2.154613735;0.231130654
761;18.91604164;2.151974242;0.177328064
763;19.24448893;2.098557142;0.140754326
765;18.8363841;2.162491775;0.130960025
767;18.58096111;2.220978319;0.133652405
769;18.44112954;2.15094859;0.147128126
771;18.40054062;2.129051461;0.144500389
773;18.16252635;2.142828841;0.136678398
775;18.31468194;2.042279059;0.125932344
777;18.1158343;2.111210991;0.114974592
779;17.75436435;2.051921203;0.128080984
781;17.48574792;2.153072039;0.131692912
783;17.33961633;2.118429617;0.154591015
785;16.95997039;2.041658245;0.149526596
787;17.30591532;2.033577556;0.158579665
789;17.13876886;2.016488403;0.141658057
791;16.84034316;2.004514187;0.141713356
793;16.62520026;1.988352349;0.1332279
795;16.5727064;2.073700694;0.157287174
797;16.09700165;1.984295691;0.14455268
799;15.91933001;1.998079504;0.132437677
801;16.01082357;1.887247465;0.162611808
803;16.12607268;1.995087559;0.166936802
805;15.85168457;1.988835766;0.162929924
807;15.74883861;1.942506788;0.148366136
809;15.48997487;1.957224349;0.160891682
811;15.65713388;1.959491169;0.112719748
813;15.50425165;1.930702134;0.112367182
815;15.35237124;1.870491006;0.108002939
817;14.86669505;1.898947347;0.164084627
819;14.73415143;1.918545028;0.179466588
821;14.37240533;1.926749788;0.203956786
823;14.7421136;1.818550348;0.207035314
825;14.33155455;1.78765119;0.220391166
827;14.37842952;1.798332312;0.206874492
829;14.12539324;1.882432596;0.229138956
831;13.9720161;1.813742373;0.238375122
833;13.92949954;1.830753407;0.220322324
835;13.71476136;1.959870275;0.204610651
837;13.7541829;1.691197584;0.179585314
839;13.73777178;1.715100065;0.145604746
841;13.92140243;1.82633097;0.153563463
843;13.45014424;1.784646377;0.185544547
845;13.18183141;1.801559074;0.195902935
847;13.28820383;1.661075477;0.197233876
849;13.13889123;1.698683652;0.185784891
851;13.2108759;1.709260004;0.155569636
853;13.44227173;1.629438327;0.141887428
855;13.25230988;1.64140611;0.140002451
857;13.49960774;1.746136621;0.156133586
859;13.41034266;1.693222696;0.171189234
861;13.44777291;1.756333867;0.154994354
863;13.7291196;1.709867492;0.129610169
865;13.07631507;1.644123721;0.096345031
867;12.89272145;1.718288227;0.085047575
869;12.86610693;1.622925526;0.095740156
871;13.15296766;1.600969119;0.117241733
873;13.52906355;1.63630404;0.119726175
875;13.69038763;1.553163698;0.127097848
877;13.55233209;1.558075985;0.125647476
879;13.72031332;1.608854052;0.131442614
881;13.80891882;1.638747317;0.142244541
883;13.50522119;1.590686861;0.150553156
885;13.85054806;1.636173536;0.161368875
887;13.48499067;1.590863318;0.160580042
889;13.44718924;1.519370471;0.156313977
891;13.51459672;1.528575151;0.166805389
893;13.81609438;1.613655594;0.186857203
895;13.37358816;1.536074545;0.207923862
897;13.84524108;1.435505003;0.202784861
899;13.36370991;1.488647769;0.202840642
901;13.3484422;1.440443483;0.19669818
903;12.8868797;1.571402574;0.172431557
905;12.98256766;1.469775213;0.148198547
907;13.35607893;1.482899153;0.130459843
909;13.56003605;1.401810115;0.103916459
911;12.94376051;1.465469954;0.096518196
913;12.55274521;1.446603831;0.110498268
915;12.24291523;1.488517265;0.102268064
917;12.24782519;1.478123803;0.098523399
919;12.32667002;1.382453682;0.114733788
921;12.01378757;1.343284512;0.111110517
923;11.7908958;1.403247039;0.113736344
925;11.78095614;1.426339843;0.15229569
927;11.86278535;1.43713171;0.169468007
929;12.56432018;1.322419469;0.153069539
931;12.15475274;1.308367755;0.157764214
933;11.82008558;1.328468613;0.187040332
935;11.77098199;1.40173797;0.183039132
937;11.50791184;1.309889691;0.18534718
939;11.39827843;1.327142433;0.192008662
941;11.32921451;1.272275082;0.174326418
943;11.75923263;1.237861042;0.130554368
945;11.44687402;1.295472197;0.124731689
947;11.16210913;1.296517609;0.137476884
949;11.32715144;1.407179626;0.127189637
951;11.44961581;1.38896005;0.136550807
953;11.09386136;1.14827315;0.143648649
955;11.35888432;1.221026465;0.12194208
957;11.13269641;1.244119268;0.140331885
959;10.8713744;1.312267716;0.183206121
961;10.35461254;1.363463488;0.172081025
963;10.54332579;1.210286983;0.182682508
965;10.73556053;1.266336683;0.180766672
967;10.7456556;1.15943723;0.135195216
969;10.26502613;1.125931665;0.113961521
971;10.06307939;1.144196733;0.15442102
973;10.06463137;1.224645658;0.15148226
975;10.1883061;1.280381964;0.148904914
977;10.16241623;1.185659377;0.141255415
979;9.937540909;1.135534749;0.127075293
981;10.06850536;1.192655595;0.106833518
983;9.797286904;1.043320691;0.112979643
985;9.495908579;1.141779649;0.132237248
987;9.672548595;1.170732274;0.166128524
989;9.256443424;1.124645004;0.16206888
991;9.400408491;1.139487095;0.151638335
993;9.522584165;1.087102081;0.133701169
995;9.22650018;1.107901871;0.151494239
997;9.05792718;1.138898908;0.168772041
999;9.044419125;1.113212563;0.198231601
1001;9.087290831;1.117537122;0.195136211
1003;9.388398922;1.088748087;0.191236992
1005;9.307589688;1.023840187;0.173940443
1007;9.317317573;1.093007394;0.176083523
1009;9.063587956;1.038035272;0.171082998
1011;8.88264793;1.055203003;0.19742666
1013;8.779695301;1.083685077;0.212633389
1015;8.548666308;1.005731815;0.201756585
1017;8.933150809;1.017046159;0.171060609
1019;8.993352075;0.993215363;0.184891803
1021;8.941402291;1.000316352;0.164770491
1023;8.430400359;1.021011831;0.179068811
1025;8.366705745;1.020541281;0.194644258
1027;8.318115091;1.061121642;0.207523733
1029;8.49682321;1.007227558;0.180995916
1031;8.418019004;0.934813831;0.162724213
1033;8.227338455;0.88958219;0.144493364
1035;8.346450037;0.908500699;0.119187797
1037;8.377796748;0.946912118;0.126699447
1039;8.185549609;0.949074627;0.145530908
1041;8.399176855;0.953046273;0.177945243
1043;7.991900782;1.034854463;0.182969088
1045;7.874461542;0.898375138;0.169103854
1047;8.244966573;0.870409107;0.130985601
1049;8.067825082;0.899132889;0.089762575
1051;8.198656682;0.877712745;0.078378484
1053;8.075032374;0.807604897;0.073720706
1055;7.551450771;0.907690562;0.124407779
1057;7.735979392;0.972278635;0.139014906
1059;7.801304219;0.896421711;0.160279892
1061;7.781956537;0.901693804;0.147414998
1063;7.858579369;0.837883241;0.143585503
1065;7.76366099;0.862779208;0.125180291
1067;7.545020955;0.807441307;0.132878835
1069;7.676914273;0.887844739;0.147565961
1071;7.547150262;0.906691102;0.159350376
1073;7.320005628;0.809433793;0.160094849
1075;7.362353748;0.807010276;0.145405198
1077;7.575699282;0.6723865;0.140307989
1079;7.247735487;0.807461067;0.127729693
1081;7.303098923;0.776855543;0.145636433
1083;7.089270321;0.838216395;0.162943952
1085;7.168226828;0.801862714;0.178092047
1087;7.082958025;0.756160523;0.177568909
1089;7.326702954;0.832127732;0.165961808
1091;7.095008271;0.724856066;0.13976167
1093;6.950459074;0.740044637;0.1327769
1095;6.96812814;0.72384374;0.1529103
1097;6.56876288;0.760942306;0.191804012
1099;6.593623543;0.747778847;0.186990696
1101;6.791905037;0.753370767;0.171344907
1103;6.850089478;0.714090392;0.161816683
1105;6.756186478;0.718852875;0.138137317
1107;7.053103712;0.785530853;0.140004647
1109;6.641752613;0.697249381;0.1634584
1111;6.49747768;0.757466943;0.206140118
1113;6.439016833;0.791247303;0.195423187
1115;6.317342248;0.760204314;0.170927347
1117;6.508231413;0.774712793;0.124877329
1119;6.382214152;0.677220668;0.106895448
1121;6.492984401;0.616800457;0.086208888
1123;6.346001886;0.659948166;0.115335673
1125;6.358960915;0.692872437;0.166880069
1127;6.27884342;0.68712382;0.187592418
1129;6.125401611;0.667950737;0.203942148
1131;6.251996268;0.627089148;0.183443399
1133;6.350407161;0.712091473;0.14279341
1135;6.32998064;0.650965896;0.109330668
1137;6.153557147;0.560626686;0.101258186
1139;6.185866377;0.668748007;0.132943794
1141;6.001311236;0.63466712;0.1446361
1143;5.812555846;0.631008868;0.170251367
1145;5.7717543;0.643655824;0.175178061
1147;5.67840077;0.5579417;0.156179446
1149;6.028163229;0.559424577;0.13828033
1151;5.743983581;0.571261856;0.160362004
1153;5.750664271;0.600566934;0.164750365
1155;5.598334658;0.631296069;0.189101834
1157;5.534344288;0.63354313;0.19545986
1159;5.47677614;0.583418962;0.17341932
1161;5.516758028;0.52369125;0.14507045
1163;5.497253881;0.540342479;0.126374272
1165;5.743475449;0.55287869;0.076218165
1167;5.457283788;0.461304745;0.089345465
1169;5.357161469;0.526617944;0.109170034
1171;5.142720349;0.499024125;0.127365651
1173;5.391418593;0.476003007;0.146685186
1175;5.160039394;0.588527465;0.144782977
1177;5.208938281;0.453335261;0.136565121
1179;5.115733606;0.62007317;0.138537914
1181;5.19020343;0.5560016;0.154152257
1183;5.015889371;0.547176026;0.153551021
1185;5.072024206;0.546313504;0.207843812
1187;5.008275962;0.455954534;0.192996622
1189;5.076238746;0.483162814;0.151905598
1191;5.366085526;0.361179561;0.113860699
1193;4.977987649;0.398043311;0.124973531
1195;4.877901914;0.429275623;0.121067595
1197;4.824861481;0.524083222;0.1600924
1199;4.774943692;0.492066966;0.199994582
1201;4.657144345;0.441948772;0.238501049

File: data/rise_materials/Testdata-1756.txt
Keywords
Material1;Material2;Material3;Material4;Product;Object;Scenario;Method;Reference;Comment;Owner;IsPublic;ImportDate
Glass reinforced polyester;;;;E4A-1;Arc resistant insulation materials, Type A;;ISO 5660;TRANSFEU;;TRANSFEU;1;2011-03-17 13:47:35
Scalars
Flux (kW/m2);tig (s);qmax (kw/m2);qtotal (MJ/m2);q180 (kw/m2);q300 (kw/m2);Sample mass (g);Mass loss (g);DHc (MJ/kg);Peak smoke production (m2/m2s);Total smoke produced (m2/m2);Specific extinction area (avg) (m2/kg);MARHE (kW/m2);Area exposed (m2);Observations;Test date (YYYY-MM-DD);Test identifier;Product thickness (mm);Thickness1 (mm);Thickness2 (mm);Thickness3 (mm);Thickness4 (mm);Product density (kg/m3);Density1 (kg/m3);Density2 (kg/m3);Density3 (kg/m3);Density4 (kg/m3);Product area weight (kg/m2);Area weight1 (kg/m2);Area weight2 (kg/m2);Area weight3 (kg/m2);Area weight4 (kg/m2)
50;96;110.59;68.62;;;90.83;36.18;16.86;;2876.63;;76.49;0.0088;Flashing from 91s. Glowing. End flame at 975s.;22010-09-08;c_LSFIRE_E4A-1_50a;5.0;5.0;;;;;;;;;;9.11;;;
VectorData
Time (s);HRR (kW/m2);Mass (g);SPR (m2/(m2*s))
1;6.749370862;90.83;0.616660358
3;6.449205908;90.8054528;0.669313872
5;6.533907215;90.8239575;0.662987088
7;6.420707004;90.690582;0.634116217
9;5.170743264;90.7185511;0.720378858
11;4.195900396;90.7280293;0.682510905
13;3.278914088;90.6671208;0.688871177
15;1.505551757;90.693944;0.691094556
17;0.908925846;90.7206617;0.787554494
19;0.433053402;90.6824771;0.722557363
21;0.048661285;90.6123597;0.825446302
23;0.235390411;90.6727111;0.902809154
25;-0.159661016;90.6287539;0.991418926
27;-0.588805859;90.6287539;1.065355579
29;-0.932335696;90.6393616;1.186586056
31;-0.788430464;90.6508443;1.26485643
33;-1.476291807;90.6529682;1.272044556
35;-1.521711623;90.6531802;1.320498428
37;-1.576856622;90.6169085;1.313816362
39;-1.270508971;90.6133377;1.233267439
41;-1.169794689;90.9360271;1.08384792
43;-0.650375777;90.6467758;0.989338025
45;-1.066535446;90.6020361;0.89992635
47;-1.146900242;90.6720613;0.741561391
49;-1.032884858;90.6442888;0.762303305
51;-1.115551324;90.6017796;0.769887933
53;-1.321250911;90.5688085;0.761550865
55;-0.914806861;90.5709323;0.779275678
57;-1.38854871;90.5338322;0.799665909
59;-1.041683489;90.5469268;0.810426969
61;-0.576690236;90.4776994;0.826811996
63;-0.184875656;90.4776994;0.862532164
65;0.717302751;90.3493867;0.882330859
67;0.973494795;90.4133255;0.939004255
69;1.119124592;90.3761204;0.986774417
71;1.082769857;90.0951271;1.162121266
73;1.425411968;90.2567432;1.25527134
75;1.832136406;90.2088079;1.453684593
77;0.957389152;90.0673551;1.697959887
79;1.549861106;90.1495421;1.813288588
81;1.008453188;89.9765937;1.960352977
83;0.702828572;89.9034185;2.08475702
85;1.138885366;89.8263094;2.03728474
87;0.877655823;89.7509186;2.05442837
89;1.512879381;89.7393913;2.083927608
91;1.492703448;89.63127;2.013701856
93;1.787598724;89.5490841;1.991228055
95;1.019329931;89.5189609;1.872936799
97;1.359085638;89.4423039;1.658901369
99;5.400324192;89.3048438;1.409928124
101;15.87914657;89.0657873;1.272538072
103;31.80738595;89.0346246;1.184692872
105;49.4802443;88.9469375;1.455565457
107;67.30189446;88.7103229;1.911904112
109;83.70667731;88.5396807;2.653354226
111;95.74657162;88.3319835;3.341889877
113;104.1046445;88.1932126;3.967464764
115;105.9489078;87.6602956;4.416785801
117;106.5715101;87.4561857;4.554803556
119;108.6503465;87.7216573;4.366922163
121;105.3662528;87.5628149;4.18508477
123;101.9651137;87.383523;3.890714144
125;99.8244373;87.1972844;3.770684772
127;98.6834352;87.030334;3.653804174
129;96.90965857;86.9740809;3.703520888
131;92.21836059;86.8767046;3.701795762
133;92.02264289;86.7883395;3.634526578
135;89.64343181;86.6302646;3.307096957
137;89.33050049;86.4742844;3.218897763
139;86.38012181;86.4199156;3.001578317
141;85.51846002;86.3623066;2.6921767
143;86.62517449;86.2549094;2.61131256
145;85.51332844;86.0967746;2.771047537
147;83.09594163;85.9209789;2.82721821
149;82.54984748;85.8656756;2.923555759
151;82.0742068;85.7317419;3.066813071
153;82.73242761;85.6936924;3.130600479
155;80.8453716;85.4156228;2.806779285
157;79.78558943;84.1830938;2.520784869
159;77.21426098;84.6747822;2.29207718
161;78.92390805;85.2220157;2.027462878
163;76.90031825;85.1794004;1.899588661
165;75.8497116;85.0207229;2.00855853
167;73.83715143;84.8495232;2.069480001
169;75.0911402;84.7272376;2.165554977
171;75.3587761;84.6491346;2.235877911
173;73.80852289;84.5334041;2.244082254
175;74.25268679;84.4323059;2.140278599
177;72.13114585;84.4323059;2.115665249
179;72.51349849;84.2636678;1.948073585
181;72.78162998;84.2636678;1.827974759
183;70.83531244;84.0091516;1.655296145
185;72.02716646;83.9909935;1.591393015
187;70.88589405;83.8540455;1.579833803
189;71.26352331;83.78952;1.699403592
191;71.37346559;83.5983234;1.835818091
193;71.10896261;83.435201;1.963541346
195;69.49192495;83.4430822;1.889493613
197;68.96079447;83.3162309;1.850434934
199;69.40711856;83.3184761;1.716998706
201;69.81679296;83.1552328;1.501070614
203;71.43793809;83.1236933;1.426150249
205;69.59475373;82.9757003;1.523248562
207;69.64826873;82.8195394;1.44790264
209;67.97494953;82.7874121;1.440068605
211;68.00435954;82.6594005;1.547980365
213;69.27920778;82.5862099;1.668455608
215;72.03956142;82.4575957;1.766352414
217;70.77782774;82.3918644;1.818666512
219;69.15546881;82.2753802;1.845397026
221;69.20576738;82.2116991;1.86136579
223;70.45135284;82.1322699;1.725408415
225;70.98152616;82.0183935;1.599457874
227;70.21148216;81.9458808;1.492321109
229;70.34797427;81.8617348;1.438414818
231;70.38796349;81.7357576;1.545524552
233;70.29625325;81.6799264;1.570965948
235;70.75710253;81.5128259;1.635816079
237;70.91037478;81.3910524;1.81468689
239;69.67642524;81.0530989;1.931462726
241;71.1918733;80.9074111;1.996068126
243;71.54960736;81.145231;1.967067091
245;71.52388007;81.0911632;1.887156797
247;71.45212336;80.9216665;1.753171406
249;69.56026721;80.9074715;1.656501748
251;73.16348321;80.7723924;1.444236579
253;70.51460043;80.6446824;1.465964691
255;71.21826564;80.5426651;1.507905513
257;71.72676406;80.42808;1.625976319
259;72.12120972;80.3225061;1.76929131
261;71.72461297;80.2502648;1.967631576
263;71.88699636;80.1448107;1.998779359
265;72.54740881;80.0510217;2.104680242
267;72.13094409;80.0274684;2.046369649
269;73.8535384;79.9124311;1.933392547
271;71.81578405;79.8309385;1.802034891
273;73.41864834;79.6747172;1.836716407
275;72.30978138;79.6276268;1.852835603
277;72.99556711;79.4923516;1.940475281
279;74.67139549;79.3790323;2.122266406
281;74.21669964;79.2739248;2.248813815
283;76.06197028;79.2093702;2.328206339
285;75.46665537;79.0807104;2.205641691
287;74.56394673;79.0511447;2.10076742
289;74.6471382;78.926403;1.976691107
291;74.29167738;78.831785;1.882726641
293;75.65613179;78.7108103;1.960840754
295;75.04569926;78.6341538;2.206012561
297;74.83782799;78.4697651;2.413984713
299;75.35994231;78.4053891;2.560468556
301;77.33843042;78.3113881;2.563232502
303;76.33477421;78.1099305;2.508779307
305;77.33165112;78.1122663;2.4515376
307;76.30764843;78.0246104;2.360181871
309;75.73443829;77.9196392;2.384243261
311;76.98461683;77.7823599;2.534582216
313;75.76859932;77.5335999;2.53802943
315;77.83203382;77.476504;2.66679021
317;77.17158121;77.3655958;2.738038874
319;78.25310242;77.3325197;2.752683781
321;78.31930297;77.2341788;2.760566567
323;79.14033487;77.1374957;2.734593457
325;78.46228614;77.0493119;2.620333266
327;79.04866159;76.9950788;2.805993146
329;78.25954829;76.8313833;2.782250627
331;79.25366232;76.7531892;2.955262701
333;79.97057439;76.7868849;3.137367723
335;80.15314938;76.5600039;3.321998702
337;79.96440236;76.4783597;3.353029656
339;80.48232499;76.279599;3.492368213
341;81.46361151;76.2477876;3.308009673
343;80.87028395;76.1567558;3.209286963
345;80.63640239;76.0940988;3.177768113
347;80.53934941;75.9646556;3.053867639
349;82.24240758;75.8727498;3.050885346
351;80.8032091;75.8080738;3.169363924
353;82.31598621;75.5960663;3.39048622
355;83.14421778;75.5719558;3.475724092
357;81.43857867;75.5033761;3.681718644
359;82.64787015;75.3189004;3.927927697
361;83.13560327;75.2161294;3.992129864
363;84.33720848;75.1775223;4.061908822
365;82.89449442;75.099828;3.906397838
367;84.51542628;74.9608897;3.815781691
369;82.39224813;74.9080733;3.526630173
371;84.12972737;74.8089033;3.514883779
373;85.00344513;74.7561617;3.44819968
375;85.11289493;74.6190186;3.608122468
377;85.66578489;74.4577656;3.682570622
379;83.69368422;74.4021909;4.007411927
381;83.49808633;74.2966472;4.246736595
383;85.57429431;74.2119893;4.297438482
385;86.87303996;74.1208817;4.415295733
387;87.78599566;74.0412268;4.528463541
389;86.20448891;73.9482647;4.324291043
391;89.78518346;73.8875666;4.232700613
393;87.43895376;73.70887794;4.346825336
395;87.59817774;73.65777785;4.242452031
397;88.14137121;73.59554267;4.37886254
399;88.82658668;73.40823395;4.645091345
401;87.30163638;73.30764932;4.679795562
403;89.83535621;73.23681054;4.813442461
405;88.62144091;73.07166969;5.238458047
407;88.82916517;72.99560099;5.192268191
409;90.05577065;72.82414525;5.22241091
411;88.54174212;72.78909476;5.42525148
413;91.23727274;72.71093029;5.327727972
415;91.81366537;72.64174735;5.271281623
417;91.04217115;72.55330806;5.133073507
419;91.33849045;72.48177439;5.016639116
421;90.73651519;72.24553768;4.985508732
423;91.57772831;72.1582438;4.965314368
425;92.93611553;72.09876483;5.122252819
427;94.75276404;72.03689327;5.411363842
429;93.23259618;71.88525253;5.706601765
431;93.90216834;71.66763931;5.753126748
433;95.88382918;72.17977615;5.934269897
435;95.14002682;71.57743604;5.813274094
437;97.68952776;71.35982494;5.776410672
439;97.5683383;71.40409759;5.593637229
441;95.63738126;71.33786803;5.567785241
443;98.93843448;71.16486139;5.598195411
445;99.28897707;71.11983502;5.731997816
447;99.80113937;70.9687222;5.91723942
449;97.88259001;70.89862123;6.204245919
451;100.6109424;70.73489718;6.259370549
453;100.3571484;70.6820347;6.475463709
455;101.9370059;70.56476759;6.550567169
457;101.362649;70.48778087;6.408893006
459;103.6599239;70.39054132;6.14605623
461;103.2526535;70.27292598;6.397514617
463;104.8223327;70.19614809;6.337287388
465;102.0829552;70.09762691;6.267568861
467;102.2604716;69.95789034;6.494776648
469;102.6474641;69.83456487;6.907676604
471;104.4724715;69.7248784;6.97847513
473;104.5349788;69.62658195;6.981372145
475;105.5430312;69.54410772;7.038834939
477;106.3079795;69.45444669;6.906132985
479;106.0656195;69.366715;7.037774325
481;106.3773045;69.26358458;6.749916497
483;108.3574451;69.11968933;6.690687766
485;107.4099259;69.11685626;6.660970857
487;109.736354;68.96985868;6.485508226
489;106.0159028;69.03979269;6.132511997
491;108.0259626;68.67141489;6.349188541
493;106.4070829;68.5228505;6.406309116
495;105.6234685;68.48844614;6.248339712
497;107.0033997;68.3717679;6.934707979
499;108.7894048;68.26634507;7.161483591
501;110.4228685;68.20413957;7.128748975
503;108.4056858;68.10411148;7.202471058
505;110.1499207;68.03678262;7.157271384
507;108.7856083;67.95298489;6.852200942
509;110.3910803;67.82779156;6.777801235
511;109.2809527;67.68315849;6.760570487
513;107.119884;67.57365063;6.931190572
515;109.015252;67.48377864;7.29202789
517;108.8584667;67.36682637;7.287110474
519;110.3404002;67.30486258;7.248345635
521;110.5893713;67.25844962;7.195223586
523;109.560848;67.13860705;6.961645158
525;109.0504708;67.00676649;6.962536278
527;108.6178652;66.88205762;6.93505006
529;109.2883911;66.77752207;7.104655997
531;109.3113175;66.68882571;7.14186179
533;108.8594286;66.60899002;7.136548006
535;107.3123486;66.56217159;6.676314154
537;107.99467;66.46463151;6.645889494
539;108.4856029;66.38154032;6.674995922
541;108.7803247;66.16038696;6.743196792
543;107.2730786;66.10393823;6.908246286
545;108.0824348;65.97640742;7.194170905
547;109.0945818;65.883837;7.120372289
549;105.6758922;65.89355475;6.628645433
551;104.9705959;65.77630407;6.546405426
553;105.0801618;65.65557103;6.323605012
555;107.1425096;65.55415636;6.301550728
557;106.8733361;65.4168002;6.159748228
559;105.4603028;65.34612626;6.493285631
561;104.8716643;65.24717998;6.234039182
563;106.7155458;65.19157826;6.041140633
565;105.4421911;65.12530418;5.91403212
567;104.9856839;65.04217005;5.771421852
569;105.528729;64.91079805;5.515655037
571;104.0978111;64.81972074;5.632925515
573;103.7951575;64.70741269;5.616036406
575;104.3421212;64.62516585;5.471049069
577;102.8043437;64.57053887;5.360858256
579;102.3325969;64.47186662;5.318885051
581;103.1936028;64.39169913;5.096088969
583;102.7570017;64.31774;4.970704583
585;102.1320309;64.17337884;4.985877799
587;102.3851404;64.09601738;5.064641527
589;101.7664157;63.97594742;4.851957587
591;98.72705726;63.98076919;4.64616674
593;98.43488475;63.9136216;4.576510912
595;96.67962051;63.82300968;4.538650763
597;97.6021371;63.70902404;4.349770638
599;98.50171649;63.58513991;4.347597917
601;97.54518829;63.53062;4.471462329
603;95.7772163;63.51529654;4.330390152
605;98.28929468;63.28680584;4.200528503
607;95.51079117;63.30904791;4.065955148
609;97.30245896;63.23157938;4.127560944
611;95.76495225;63.12328002;4.073313975
613;93.39297934;63.15279848;4.191177345
615;96.7336665;62.93797751;4.070618802
617;95.72663571;62.94331183;4.076358287
619;99.20114348;62.84108354;3.804338091
621;96.45191117;62.75769129;3.816960328
623;97.04993546;62.67580647;3.655379728
625;96.96347094;62.53298189;3.713362414
627;95.44760134;62.50513783;3.657797186
629;96.06270236;62.44013002;3.610434774
631;97.74370233;62.30054345;3.285292627
633;96.37099796;62.31662009;3.194908936
635;96.3042312;62.22698609;3.067202009
637;96.01451292;62.12920113;3.163395683
639;96.24726078;62.05479359;3.23460032
641;96.0183762;61.96439261;3.387359449
643;96.59995638;61.8687681;3.291495768
645;94.90890314;61.84547125;3.088495367
647;95.16136281;61.80514687;2.986627672
649;94.66964051;61.70197087;2.896674227
651;95.00134769;61.61740299;3.053747391
653;94.57745315;61.54730202;3.2347103
655;94.95297971;61.54730202;3.388579755
657;92.98459456;61.39308529;3.271264218
659;94.45700443;61.35558019;3.094885675
661;92.89360881;61.31757261;2.766366423
663;91.04048921;61.23374519;2.585121678
665;90.68419192;61.16215375;2.605239144
667;92.47994404;61.00731741;2.791160854
669;93.39105961;61.0193297;2.847280783
671;93.68114074;60.92819198;2.946478184
673;91.45700321;60.85480582;2.900276412
675;90.67359629;60.80730787;2.561876653
677;91.5138878;60.74812997;2.36202748
679;89.35541154;60.6754371;2.320442607
681;89.45449796;60.55030738;2.215130992
683;88.77703299;60.50410167;2.367998808
685;88.21140309;60.41325229;2.518246032
687;90.52229528;60.33761876;2.521480597
689;87.65639849;60.30511299;2.398785728
691;89.61794554;60.28710754;2.244379622
693;85.91170885;60.2018771;2.121400172
695;87.57207372;60.14524763;2.032308544
697;86.77895567;60.07585638;2.022241853
699;85.29630707;60.02547873;2.090724534
701;86.10683262;59.94244426;2.297981605
703;86.90684353;59.86173824;2.324466294
705;84.0233279;59.8136509;2.360920419
707;83.23965167;59.81139081;2.090081476
709;82.00906689;59.67858928;1.939448748
711;81.16334873;59.53393925;1.743068473
713;81.31709235;59.74623617;1.641431824
715;79.66313614;59.54720403;1.591593387
717;82.02133583;59.49455303;1.856517188
719;80.64518434;59.33532001;2.018633377
721;79.70868114;59.34161476;1.973231015
723;78.67643606;59.35754512;1.864943971
725;79.54280894;59.22752524;1.762442049
727;77.7850069;59.24366231;1.58274816
729;76.57094015;59.16197467;1.5431449
731;75.85402208;59.05135479;1.5099998
733;75.14502085;59.02726182;1.596132642
735;75.0816079;58.89232053;1.622517456
737;73.83179404;58.90066442;1.624552968
739;74.02195259;58.87488327;1.507747103
741;72.51753638;58.85196116;1.437229751
743;70.52846576;58.82631359;1.223464592
745;70.89271884;58.70951556;1.28976874
747;68.0359537;58.63659849;1.338166654
749;69.34612253;58.54600352;1.417594542
751;69.95172795;58.53171788;1.486706843
753;67.30221568;58.54670953;1.480379118
755;65.18638586;58.52951398;1.266035496
757;64.65731971;58.49029102;1.047001892
759;64.57805479;58.40872051;0.990665719
761;63.96806706;58.33514036;0.993914129
763;63.3073428;58.2664424;1.137548511
765;61.90286319;58.28779348;1.16927925
767;62.62660293;58.25055552;1.138856067
769;61.11737537;58.22225615;0.939447093
771;58.56473792;58.24478603;0.715617474
773;57.98384424;58.15904358;0.704867876
775;58.09934148;58.04872476;0.820124163
777;56.63255635;58.00722899;0.990909045
779;57.41151515;57.87008326;0.964735591
781;56.32095408;57.9488647;1.109472655
783;54.96361257;57.89571388;1.017980006
785;55.41332383;57.86534736;0.864198847
787;54.20150191;57.80663853;0.831103462
789;53.13075177;57.75137815;0.970755154
791;52.46417215;57.72312596;0.988532544
793;51.29685263;57.66369788;0.919020105
795;50.26475347;57.64139591;0.900363832
797;49.70402241;57.61609711;0.800872456
799;48.83638495;57.61034034;0.695192636
801;47.8401665;57.55893812;0.684316289
803;48.88643449;57.50934334;0.769214208
805;47.93939599;57.41719429;0.854203837
807;47.91019293;57.34783326;0.903137085
809;46.67385385;57.32165617;0.882262669
811;46.61818334;57.33134796;0.802371557
813;45.91701145;57.31100449;0.738032132
815;45.78945917;57.32476062;0.774871878
817;44.67207622;57.17446195;0.869856045
819;44.24286208;57.18024839;1.003911582
821;43.89983599;57.09523316;1.025120813
823;43.29753163;57.06816932;0.930005382
825;42.5203173;57.12168162;0.773946623
827;43.03658084;57.04892356;0.724056613
829;41.84094407;56.97270911;0.812064861
831;41.0550061;56.88798646;0.951919828
833;41.37399312;56.7374339;1.109783661
835;40.89078351;56.88407264;1.157580389
837;39.3408511;56.73405807;0.966387042
839;40.16113268;56.75684714;0.671285558
841;40.01258322;56.72968842;0.587895391
843;38.67610857;56.66846032;0.561499419
845;38.34544402;56.54148871;0.598502022
847;37.49500599;56.56443679;0.730629658
849;38.02502418;56.60395233;0.907860238
851;37.36190422;56.50253766;0.845429452
853;36.90669055;56.49346602;0.738149274
855;35.65165779;56.44320021;0.729495719
857;35.82439603;56.41571393;0.828316766
859;35.91059861;56.35932562;0.802152899
861;35.38018605;56.29305207;0.859673761
863;34.4984834;56.33791042;0.865669109
865;35.24081723;56.29888145;0.770491138
867;34.13598053;56.24514069;0.610850224
869;33.67495063;56.2219647;0.671389201
871;33.32840712;56.14226682;0.746252447
873;33.01129575;56.12805433;0.840828152
875;32.54306253;56.04400377;0.90747917
877;32.28285487;56.04545024;0.916147475
879;32.24181623;56.04798225;0.813967099
881;31.94896045;56.00348539;0.792283474
883;31.72162668;55.99745777;0.784729193
885;30.82782247;55.90473576;0.81169114
887;31.04285734;55.91890054;0.795691192
889;30.17489499;55.94471137;0.725876234
891;29.2419523;55.87991451;0.586588129
893;29.60830614;55.90266913;0.526132708
895;29.12158489;55.87149324;0.611773164
897;28.70895236;55.8067091;0.751318765
899;28.50208712;55.74403929;0.893135331
901;27.66984673;55.76649231;0.938913645
903;27.55909919;55.77595565;0.859420614
905;27.76274607;55.79752191;0.823325223
907;27.10110168;55.70237602;0.783188918
909;26.80571216;55.62163609;0.817836501
911;27.11241862;55.54516298;0.911615136
913;26.52477396;55.56478241;0.979608859
915;25.80816134;55.54512005;0.898697571
917;26.09628625;55.51817652;0.750751079
919;26.08630146;55.32922362;0.70765738
921;25.47751874;55.56643561;0.652511078
923;25.63217705;55.45386995;0.794723692
925;25.07031164;55.40593313;0.884193786
927;24.72575057;55.51188548;0.927465672
929;23.75016021;55.45584647;0.881543019
931;23.28248599;55.287254;0.824021566
933;22.98235069;55.38221861;0.650401288
935;23.17768664;55.32953741;0.614845234
937;23.02276117;55.26864588;0.732832467
939;22.86456856;55.23842989;0.777184013
941;22.58224393;55.16290396;0.853313382
943;22.96167575;55.15970941;0.901895333
945;22.46623936;55.18937787;0.812698295
947;22.1572743;55.11101888;0.750258088
949;22.20558843;55.09296624;0.731374228
951;21.63507265;55.02747609;0.814006108
953;21.60097317;55.04990367;0.865120461
955;21.7119429;55.01536521;0.873487195
957;21.13703409;55.05086782;0.816450273
959;21.17092051;55.01755268;0.769536173
961;20.79203953;54.96159901;0.742592035
963;20.27709736;54.90976163;0.793324477
965;20.98272944;54.87593395;0.921856932
967;20.94768653;54.87480125;0.966340791
969;20.13107004;54.76918495;0.951456745
971;19.72917203;54.82697203;0.810719213
973;19.7880363;54.84782751;0.683631756
975;19.44186816;54.80608633;0.660855621
977;19.10258854;54.80608633;0.765896417
979;18.99033242;54.67367227;0.90501355
981;19.05474558;54.71102631;0.946553032
983;18.61517556;54.64935086;0.928929686
985;18.38125319;54.75123515;0.769726131
987;17.83240719;54.98854253;0.675922392
989;18.06165931;54.80673669;0.65631708
991;18.27385784;54.71778644;0.712335153
993;17.77627761;54.58210521;0.891003213
995;18.35005213;54.63805888;1.035067443
997;18.12786707;54.60166475;0.952919911
999;17.11291707;54.62262306;0.804695381
1001;17.26549373;54.66613775;0.740396684
1003;16.75703351;54.51799157;0.694138964
1005;16.82992491;54.72392059;0.696432228
1007;16.77651098;54.46942189;0.812403262
1009;16.52593497;54.49782938;0.865951774
1011;16.15117104;54.52292201;0.833381304
1013;15.91742259;54.44283243;0.723933584
1015;15.84246616;54.45847391;0.624664425
1017;15.75635186;54.47767196;0.579287178
1019;16.14584167;54.44684059;0.677784987
1021;16.1811834;54.37286397;0.715404541
1023;15.49494432;54.2702742;0.804572214
1025;15.50223901;54.29893558;0.78543153
1027;15.52172921;54.32060468;0.764458722
1029;15.39028191;54.29239542;0.815376938
1031;15.50126848;54.25574739;0.852798041
1033;15.3697934;54.30771835;0.825129393
1035;15.08163289;54.26521868;0.857308075
1037;14.6646364;54.31339719;0.730841639
1039;14.45797821;54.3116788;0.547757842
1041;13.96501131;54.30557857;0.457114109
1043;14.29271942;54.24687452;0.485773326
1045;14.48227906;54.24366725;0.635482732
1047;13.97191983;54.23538379;0.742109684
1049;14.42562959;54.01472548;0.824730931
1051;14.52395217;54.36057287;0.750155515
1053;14.03701755;54.20604978;0.619258782
1055;13.73459098;54.21362723;0.463990016
1057;13.67799495;54.17549775;0.631539804
1059;13.62464115;54.11642691;0.706768944
1061;13.9368741;54.19487654;0.897645142
1063;13.82864842;54.04946007;1.049305113
1065;13.36918814;54.04647647;1.190101938
1067;13.82948721;54.07593874;1.008730031
1069;13.13180614;54.06316054;0.772366605
1071;12.5723306;54.09066378;0.630599258
1073;12.59564914;54.00744008;0.510401002
1075;12.84845231;54.04875458;0.438721454
1077;12.43370013;54.00059356;0.562454812
1079;12.83447613;54.00411991;0.688714011
1081;13.21267234;54.00604873;0.646466699
1083;12.62083057;53.87098235;0.613258163
1085;12.50208536;53.94020981;0.452986684
1087;12.43787031;53.95760413;0.305549154
1089;12.06010338;53.91990133;0.31036837
1091;12.4249821;53.8603614;0.427487863
1093;12.91621602;53.88410985;0.62627709
1095;12.22109383;53.77268431;0.74830746
1097;12.30602707;53.83042899;0.833856309
1099;11.83455822;53.82925389;0.808926052
1101;11.47636174;53.81507638;0.821473115
1103;12.07135746;53.82145276;0.706603178
1105;11.79467337;53.7081636;0.791837442
1107;11.4907779;53.79405711;0.83678614
1109;11.75927788;53.7085129;0.917890693
1111;11.39536238;53.69544529;0.863036009
1113;11.92634718;53.70361268;0.901388406
1115;11.61644392;53.7451482;0.800345237
1117;11.66857506;53.78183863;0.639016443
1119;11.03214119;53.77414086;0.541936617
1121;11.11854123;53.72391851;0.617240877
1123;11.05246526;53.72287592;0.562266567
1125;10.86952392;53.66056336;0.655258776
1127;11.52230665;53.74724027;0.750302568
1129;11.28222196;53.73976617;0.790412731
1131;11.11485503;53.75907182;0.667839767
1133;11.04136032;53.72533;0.562414941
1135;10.74522343;53.75684194;0.44366081
1137;10.43705154;53.72876572;0.372526123
1139;10.6305273;53.67745785;0.387812651
1141;10.60100552;53.64166637;0.57639154
1143;10.33340563;53.58830936;0.755903409
1145;10.91553273;53.65247336;0.824734661
1147;10.66436914;53.60462665;0.89920558
1149;10.29521664;53.62245613;0.849263068
1151;10.40522654;53.6104608;0.701906963
1153;10.07977148;53.60921255;0.621993992
1155;9.808575586;53.60042502;0.548960748
1157;9.788313803;53.4787448;0.646146822
1159;9.963463631;53.58406003;0.731490661
1161;9.308311292;53.48599097;0.839298057
1163;10.06999449;53.56500033;0.895085991
1165;9.934609638;53.48981839;0.8878642
1167;9.984301965;53.50866714;0.752824166
1169;9.722950429;53.50121054;0.586931022
1171;9.862446703;53.50429696;0.536788569
1173;9.115769852;53.49724478;0.577226771
1175;9.473007624;53.27272885;0.648376387
1177;9.033540089;53.33960506;0.827454249
1179;9.248141894;53.39906759;1.056250488
1181;9.510121791;53.33908032;1.066757872
1183;9.326327655;53.33915823;0.961711691
1185;9.107476296;53.39839179;0.951963816
1187;9.390244353;53.33622976;0.694155478
1189;8.775686834;53.33484318;0.486342407
1191;8.430744192;53.30250014;0.365692735
1193;8.507603556;53.29508594;0.399997824
1195;8.546702957;53.28921415;0.45973133
1197;8.536666543;53.23829851;0.649728001
1199;8.75968062;53.23280094;0.814567084
1201;8.774660616;53.26097998;0.972280212
