Repository: johodges/materials

## A Non-Dimensional Scaling Approach to Modeling Material Pyrolysis

This repository contains the data, scripts, and technical documents required to generate the SPyro cone validation cases.

## Instructions
* Clone this repository with submodules
  ```
  git clone --recurse-submodules https://github.com/johodges/materials
  ```
* Pre-process data
  ```
  python materials/scripts/initialize.py
  ```
* Build latest FDS (example for impi_intel_linux target, but use relevant make target for platform)
  ```
  git clone git@github.com:firemodels/fds.git && cd fds
  cd Build/impi_intel_linux
  ./make_fds.sh
  ln -s fds_impi_intel_linux fds
  cd ../..
  ```
* Run cases
  ```

File: data/rise_materials/Testdata-1757.txt
Keywords
Material1;Material2;Material3;Material4;Product;Object;Scenario;Method;Reference;Comment;Owner;IsPublic;ImportDate
Glass reinforced polyester;;;;E4A-1;Arc resistant insulation materials, Type A;;ISO 5660;TRANSFEU;;TRANSFEU;1;2011-03-17 13:51:00
Scalars
Flux (kW/m2);tig (s);qmax (kw/m2);qtotal (MJ/m2);q180 (kw/m2);q300 (kw/m2);Sample mass (g);Mass loss (g);DHc (MJ/kg);Peak smoke production (m2/m2s);Total smoke produced (m2/m2);Specific extinction area (avg) (m2/kg);MARHE (kW/m2);Area exposed (m2);Observations;Test date (YYYY-MM-DD);Test identifier;Product thickness (mm);Thickness1 (mm);Thickness2 (mm);Thickness3 (mm);Thickness4 (mm);Product density (kg/m3);Density1 (kg/m3);Density2 (kg/m3);Density3 (kg/m3);Density4 (kg/m3);Product area weight (kg/m2);Area weight1 (kg/m2);Area weight2 (kg/m2);Area weight3 (kg/m2);Area weight4 (kg/m2)
50;91;137.19;70.92;;;90.62;36.14;17.42;;2969.05;;92.96;0.0088;Flashing from 82s. Glowing. End flame at 868s.;22010-09-08;c_LSFIRE_E4A-1_50b;5.0;5.0;;;;;;;;;;9.11;;;
VectorData
Time (s);HRR (kW/m2);Mass (g);SPR (m2/(m2*s))
1;6.815469661;90.62;0.289320993
3;5.782239537;90.4488596;0.271378053
5;4.172724616;90.6762378;0.359095045
7;4.034115051;90.5138674;0.569314307
9;5.500239795;90.3351019;0.707333226
11;5.774090431;90.5355365;0.842616953
13;5.375649697;90.5645133;0.832069355
15;3.80040537;90.5263748;0.679754389
17;2.662984646;90.5310762;0.474110055
19;1.502644972;90.5248075;0.330879058
21;0.711311436;90.5244295;0.259391769
23;0.635882488;90.4685533;0.411019004
25;0.325678364;90.4000196;0.612699501
27;0.279954573;90.7847624;0.675254276
29;0.208725638;90.43153;0.721792871
31;0.025846367;90.4594382;0.66106886
33;0.137203622;90.4767069;0.503176116
35;-0.309612048;90.4630382;0.373140041
37;-0.499464796;90.5476522;0.3900642
39;-0.341744075;90.4216887;0.492167502
41;-0.42260775;90.379964;0.608904986
43;-0.472675384;90.3128328;0.677367775
45;-0.328801424;90.504993;0.714259409
47;-0.689824015;90.504993;0.641944006
49;-0.643945955;90.4318782;0.485220793
51;-0.659258134;90.3276442;0.471821275
53;-0.722873556;90.3699579;0.509848515
55;-0.339552328;90.337335;0.649858303
57;0.003644746;90.223714;0.849336551
59;-0.111362519;90.3150929;0.990042438
61;-0.140903111;90.2626226;1.019761686
63;0.389736862;90.2729298;1.047990242
65;-0.057861618;90.2505208;0.952558388
67;-0.000912705;90.1781592;0.926798983
69;0.608893222;90.0694209;1.110878442
71;0.252808501;90.0592808;1.241873041
73;0.539692485;90.0072022;1.310517867
75;1.101314059;89.9972428;1.529788261
77;0.820208415;89.9743519;1.455394857
79;0.922288765;89.9224239;1.315620076
81;1.113492124;89.792422;1.244362769
83;0.887502828;89.775271;1.250361358
85;1.301669069;89.6995967;1.182609536
87;3.418355508;89.6044206;1.311566261
89;4.741620451;89.5079952;1.234139424
91;9.101070995;89.4644619;1.116615811
93;16.61750378;89.3380627;1.00691339
95;27.18683789;89.2469854;0.972853714
97;41.79154027;89.1415324;1.04204932
99;56.31510471;88.8802486;1.508622306
101;68.66829992;88.7533677;2.134867471
103;81.17803475;88.559443;2.910115443
105;93.51933186;88.3897051;3.900039725
107;103.8202464;88.2917262;4.887698586
109;108.8696449;88.05594;5.580730733
111;116.1086953;87.9533799;6.151955147
113;117.7426366;87.7354375;6.316115437
115;119.4816684;87.4615287;6.22217908
117;119.814074;87.337661;6.205461233
119;121.5285109;87.1718412;6.005181811
121;118.5625231;87.229164;5.628353566
123;116.7862806;87.0907096;5.64960453
125;114.8603268;86.9754317;5.674538362
127;114.5082448;86.7059652;5.523877471
129;111.3054894;86.7059652;5.498668185
131;109.5976963;86.4233903;5.582944391
133;106.9322879;86.2648638;5.506438869
135;104.000701;86.1115518;5.317138747
137;104.8016348;86.0340526;4.967131273
139;103.4196621;85.5054447;4.863416915
141;101.0450929;85.6093008;4.918424633
143;102.0971718;85.4636431;4.92691735
145;102.083435;85.3842294;4.871315349
147;102.3154068;85.3082068;5.10412416
149;99.51191433;85.0672368;5.060156293
151;100.7301606;84.989392;4.95224193
153;98.33639764;84.8562862;4.90928763
155;98.73848222;84.845573;4.879779601
157;99.91108825;84.5151996;4.810104011
159;99.77155175;84.4219221;4.820000252
161;100.1704999;84.2272602;4.853534037
163;100.1242883;84.0606713;4.998132778
165;100.7939312;84.009798;4.995109092
167;101.0701968;83.8876026;4.740151577
169;102.9066575;83.8209368;4.73286613
171;101.1012548;83.6464233;4.816756799
173;101.5180176;83.4798948;4.849744491
175;102.7650256;83.3307871;4.895312477
177;100.4160023;83.1982999;5.209368767
179;100.2839336;83.0051454;5.384022589
181;100.3396654;83.0006543;5.248975454
183;98.8129709;82.8645809;5.070345171
185;102.7603768;82.750583;5.008955998
187;103.5353272;82.608633;4.93168167
189;100.0949216;82.4049599;4.9742228
191;100.7885827;82.3407959;5.162585143
193;101.3441107;82.1276435;5.302950925
195;101.0638643;81.9802987;5.592462562
197;100.1622304;81.9618697;5.71390464
199;102.6199789;81.7763542;5.661951989
201;102.7096684;81.6381865;5.435046277
203;101.8579582;81.5871325;5.281173085
205;100.1058996;81.427115;5.252725035
207;101.2791258;81.328835;5.200178407
209;103.2672699;81.1814139;5.332881182
211;102.5248674;81.0665733;5.705973482
213;103.4662485;80.9242613;5.897900511
215;101.7729056;80.9242613;5.837405643
217;101.3869905;80.6792678;5.997081147
219;100.8955735;80.6283501;5.686700331
221;102.1136508;80.4836719;5.657534472
223;104.481584;80.2940284;5.380459109
225;106.1825659;80.2101538;5.515421585
227;104.7954545;80.0503319;5.483402567
229;104.0299133;79.9776533;5.882446314
231;103.4577905;79.8325533;5.964628031
233;105.7390749;79.6524478;6.506257893
235;107.7483599;79.6113395;6.512996024
237;107.6397122;79.4313104;6.629510112
239;107.1379581;79.3351399;6.424425922
241;107.6548382;79.2432787;6.431182492
243;107.3240827;79.1024582;6.182452608
245;106.7821111;78.985296;6.408668472
247;107.7647653;78.8239672;6.434015108
249;108.0426529;78.6589912;6.369163923
251;106.1172717;78.5697224;6.122732815
253;108.038122;78.4203889;6.257744026
255;108.6451151;78.3713687;5.924722806
257;107.0438678;78.252414;6.125449594
259;107.5617854;78.2001992;6.663111299
261;108.9374195;78.0183154;7.137593949
263;107.7272998;77.7989112;7.412442622
265;109.0730072;77.6218047;7.755872244
267;110.6028862;77.5400254;7.782337419
269;106.7462332;77.4112304;7.645702953
271;108.2466968;77.3327808;7.537081075
273;107.803591;77.2114748;7.435981495
275;108.4039838;77.0646871;7.376350492
277;106.540426;76.9276797;7.20868524
279;107.9502087;76.7778029;7.311695577
281;107.0706421;76.6545082;7.284188522
283;107.2488707;76.5358847;7.239307719
285;104.5993322;76.4355704;7.239523054
287;107.6090334;76.3243606;7.355956766
289;106.91736;76.2211226;6.956496502
291;106.446075;76.0903686;6.870365599
293;102.6601701;76.0151745;6.927888551
295;106.2066682;75.8564821;6.807122325
297;106.7337624;75.7074645;6.64778219
299;105.0099382;75.5786388;6.7612266
301;104.0230534;75.4666159;6.791085158
303;103.6153392;75.3859211;6.410645553
305;104.1832572;75.1273517;6.311718402
307;101.3860575;75.1318877;6.127949388
309;101.9177405;74.9711012;6.07254359
311;100.9559787;74.8516789;5.923098695
313;101.723188;74.7458941;6.194838525
315;101.7803492;74.5683656;6.192068608
317;98.98764606;74.4765351;6.17157427
319;100.3632777;74.3725439;6.044798803
321;97.82225664;74.2210696;5.843384865
323;99.51161705;74.1937042;5.510940328
325;97.70467284;74.0121226;5.547307307
327;98.73053272;73.958341;5.517857424
329;97.78812628;73.7653524;5.720595275
331;97.61912824;73.5716848;5.790424357
333;100.5009026;73.5561186;5.900007567
335;97.55193713;73.4475462;5.775904674
337;98.59901022;73.3006679;5.785337253
339;99.25120903;73.2625888;5.466042573
341;101.3051129;73.0851807;5.463342053
343;99.46972196;72.9441195;5.265121004
345;100.1475907;72.8648568;5.229579227
347;97.56262399;72.7356241;5.281310956
349;97.21713595;72.6040565;5.330836893
351;98.40582259;72.4324354;5.182516688
353;96.69999878;72.377916;4.990961268
355;93.42081032;72.1758854;4.887311904
357;96.61361602;72.1011736;4.685367888
359;98.2796954;71.9823238;4.635299713
361;96.70645559;71.8550506;4.738702443
363;98.31377503;71.7262254;5.139722292
365;99.69565323;71.6463897;5.147137939
367;98.1354217;71.5821203;5.087345313
369;97.85871994;71.4548476;4.948296595
371;97.19576274;71.3640867;4.553153142
373;98.99901473;71.2999678;4.244655355
375;96.843901;71.0728472;4.182064171
377;98.49335326;70.9499893;4.192542969
379;99.51454836;70.8569678;4.321593205
381;103.9512616;70.7108888;4.552695586
383;100.280334;70.6557662;4.405006954
385;101.070809;70.5343992;4.330453718
387;100.6219251;70.4047308;4.40785536
389;99.29460775;70.3168788;4.353392296
391;102.0339366;70.1716738;4.372890942
393;102.616824;70.0371528;4.645797937
395;102.593164;69.8903958;4.726942079
397;103.7086641;69.8494831;4.790467183
399;105.5620322;69.6753756;4.7460709
401;105.4436069;69.6798661;4.779047255
403;104.1749821;69.5336514;4.606386203
405;102.02505;69.3889287;4.541579219
407;104.0709595;69.3163562;4.395283373
409;104.7464822;69.1181981;4.365865226
411;106.7767967;69.0479163;4.255243709
413;108.8934976;68.878796;4.270624108
415;108.1830737;68.8308019;4.109750272
417;109.6555418;68.6700153;3.909669513
419;108.8787689;68.6291773;3.933733524
421;108.1006886;68.47383;4.022533541
423;115.2533467;68.3282185;4.331177587
425;112.4983101;68.2077261;4.59537083
427;113.3542869;68.0986725;4.730048547
429;114.4804414;68.0503911;4.582105753
431;113.3682816;67.9285885;4.5538131
433;113.1563263;67.8039374;4.180912883
435;114.2946956;67.6868044;4.054573069
437;113.4678116;67.6267705;4.10048226
439;114.933097;67.4566854;4.234494466
441;115.8551365;67.3467116;4.439996763
443;117.1664471;67.2433236;4.479687025
445;118.787485;67.1447266;4.280473182
447;116.5160257;67.0172425;4.229882317
449;118.8667659;66.9623165;4.081641475
451;119.3413756;66.8460438;3.943941151
453;121.1358233;66.6625948;4.004218717
455;119.1519072;65.6004991;4.316900012
457;120.4263657;66.5164697;4.441875984
459;120.3835093;66.3188082;4.518538568
461;124.8763202;66.2603104;4.45181241
463;121.9875127;66.1708608;4.687209452
465;122.3896658;65.3881449;4.688601693
467;125.3958929;65.9099253;4.590958086
469;125.1986607;65.7851836;4.734089236
471;124.4702725;65.6894509;4.759781508
473;126.6179975;65.5884439;4.530285884
475;124.665454;65.4793457;4.494687531
477;125.1565116;65.3433772;4.467696202
479;125.35775;65.2549962;4.568264225
481;126.2875605;65.0949491;4.724543707
483;129.4321029;64.9783291;4.640913372
485;128.9866873;64.8843583;4.50137018
487;128.7112457;64.8369213;4.79378467
489;129.7140885;64.6524748;4.785623839
491;129.6818154;64.5624221;4.597508384
493;131.7157497;64.4294531;4.720983034
495;133.6545821;64.4071808;4.833523023
497;135.2628213;64.2711996;4.404173061
499;134.1295045;64.12314722;4.367519902
501;132.5161194;64.0398456;4.454273932
503;132.4741773;63.88143997;4.533842401
505;134.759442;63.84735362;4.655724027
507;132.5410953;63.74821547;4.783435704
509;132.6366026;63.60751688;4.767439383
511;133.8175459;63.51199361;4.85884591
513;135.018223;63.31059696;4.949827933
515;137.1898769;63.26233151;4.779110516
517;134.2660908;63.14108433;4.777119106
519;132.4242035;63.06646265;4.781896751
521;134.6007339;62.99098072;4.488104334
523;134.8084719;62.80614252;4.259245175
525;136.2241001;62.69588148;4.289893014
527;134.1115067;62.65487917;4.394654979
529;133.3139723;62.51347139;4.153580713
531;133.9131052;62.41838805;4.084887819
533;134.3810918;62.30127147;3.955382358
535;134.9720535;62.26875245;3.937473554
537;132.998539;62.20633653;3.703267947
539;131.8219121;61.9691643;3.685662249
541;129.3837042;62.00035875;3.662702155
543;127.358543;61.87052439;3.573567647
545;128.1112371;61.77260586;3.501342614
547;126.7421044;61.66040381;3.640006409
549;128.5989746;61.48768074;3.686111152
551;129.1906535;61.41729408;3.719312458
553;128.1539707;61.33842307;3.642641645
555;127.7212426;61.241589;3.50362661
557;126.5165378;61.18179518;3.365566447
559;125.9059428;61.09445519;3.276243215
561;124.563719;60.860839;3.215996201
563;122.8211066;60.65385096;3.320641744
565;120.2689155;60.82654171;3.198314087
567;119.0399154;60.73795241;2.984952139
569;119.4619017;60.61455062;3.031154376
571;118.5131216;60.5225256;3.005977286
573;115.7180974;60.43120713;2.937522043
575;119.4254112;60.28309222;3.151140141
577;117.1427631;60.22571168;3.264043373
579;117.0432044;60.1580542;2.987024749
581;114.4343934;60.07479657;2.843474458
583;110.1288558;60.02966367;2.656328524
585;109.4075961;60.01694589;2.375158376
587;110.9880204;59.87514588;2.265655225
589;108.3722191;59.92109027;2.358479478
591;107.069611;59.58529456;2.408489886
593;105.3320748;59.615792;2.364238611
595;105.9271898;59.53702753;2.369345178
597;101.5041072;59.4649511;2.21325085
599;102.894651;59.39887207;2.073057606
601;98.85276251;59.35704026;1.946050744
603;98.05089667;59.24121963;1.999800742
605;94.94771059;59.17738744;1.932101915
607;91.37218865;59.09239818;1.975601059
609;91.44827524;59.02294598;1.788702563
611;89.04692342;58.99012855;1.74565006
613;86.15167149;58.94751333;1.578265268
615;80.51660262;58.851795;1.447053679
617;81.85133785;58.84019136;1.286583273
619;79.87971968;58.7469886;1.324998755
621;77.81231739;58.73894153;1.284682331
623;78.3425452;58.58461827;1.383964591
625;76.81306093;58.59715583;1.319682955
627;75.38008394;58.5596502;1.339864831
629;73.29461572;58.48602553;1.279399204
631;71.11239728;58.43476059;1.139851306
633;66.97473395;58.38461085;0.999904353
635;62.65250596;58.29769277;1.135205978
637;59.11247874;58.21412031;1.152085736
639;57.36045821;58.17151887;1.252554709
641;57.57301182;58.08054811;1.276975458
643;59.19145751;58.05123795;1.306220498
645;60.14492346;58.05042381;1.210697712
647;60.1893916;57.96524267;1.055306082
649;56.75597552;57.92899801;0.836746104
651;61.09209607;57.8979859;0.784159276
653;61.8010918;57.8074344;0.628267614
655;64.55541405;57.77416219;0.646184034
657;66.8018392;57.72604834;0.744245587
659;65.24703488;57.63378216;0.877159649
661;61.21856195;57.57676046;0.942211655
663;58.32086581;57.62207464;1.029079061
665;56.29564529;57.92432889;0.850838689
667;53.89914001;57.50479375;0.678649842
669;54.96618655;57.32959857;0.542555003
671;50.60967315;57.37748768;0.48193634
673;50.35669035;57.43478023;0.403646391
675;50.6088188;57.3477853;0.56607885
677;51.19336513;57.24917401;0.770015134
679;48.03487805;57.31952993;0.832492645
681;50.25588935;57.16486107;0.758894546
683;48.13333474;57.20304621;0.707997805
685;47.23346088;57.19599403;0.551209915
687;45.45439804;57.0686604;0.477926964
689;44.73352772;57.04641886;0.565438045
691;44.12066726;57.01385586;0.563522929
693;42.73774604;56.94208049;0.595844405
695;42.4163516;57.00198137;0.627007261
697;42.08789578;56.8831745;0.466735973
699;41.32050112;56.916902;0.392169607
701;40.12905947;56.83340586;0.553352428
703;39.24098125;56.75985221;0.697541091
705;38.23219672;56.77585571;0.746199981
707;38.56870602;56.7441943;0.845584983
709;36.40468067;56.76951325;0.717314793
711;35.91732435;56.68185523;0.543711763
713;35.87433731;56.65634494;0.463421813
715;35.43212897;56.6462922;0.436847458
717;33.90250502;56.56080735;0.479075949
719;34.1654436;56.56829787;0.502774612
721;33.15636052;56.49751739;0.475918168
723;32.17509464;56.51492072;0.373941202
725;31.46036705;56.45036503;0.460990106
727;31.79542486;56.41939639;0.481096115
729;30.97289918;56.33618541;0.540890855
731;30.29215604;56.38895725;0.600125923
733;29.79792481;56.34614751;0.640731282
735;29.859978;56.29752111;0.511443182
737;29.81354518;56.29071009;0.549719411
739;29.84425436;56.17293044;0.655814169
741;28.40857155;56.16874153;0.70088804
743;28.30209809;56.2212086;0.646054487
745;27.45715527;56.17936353;0.606537951
747;27.57538055;56.14319784;0.511437928
749;27.04316633;56.1225231;0.458193444
751;27.24425777;56.07430218;0.435947005
753;26.23527059;56.02076337;0.482958511
755;26.12707475;56.0145248;0.469401407
757;26.32693742;56.03459371;0.3645057
759;25.83818069;55.99276242;0.355694836
761;25.99989614;55.96013952;0.41577323
763;26.12232014;55.8978137;0.516602169
765;24.9990369;55.90123617;0.506389627
767;25.20470561;55.89306879;0.506389627
769;25.64444993;55.86294396;0.475581091
771;24.977959;55.84674329;0.449413507
773;25.54865538;55.81078856;0.458783399
775;25.00840811;55.7383835;0.626696052
777;24.58063155;55.74884119;0.682650374
779;24.36344572;55.64770108;0.623186889
781;23.47911636;55.38736557;0.60237819
783;24.28119212;55.68589682;0.571828003
785;24.06261028;55.65829022;0.487543071
787;24.5637185;55.62665849;0.584774757
789;23.89684966;55.66553693;0.61852302
791;24.2966262;55.61805594;0.55741619
793;24.58780569;55.61618702;0.616956285
795;24.59584059;55.51401916;0.690291347
797;25.11507528;55.58147152;0.598366603
799;23.95695105;55.47568667;0.54327072
801;23.02956402;55.52872989;0.499975818
803;22.83729985;55.47481263;0.412795599
805;23.22290717;55.44800321;0.392191708
807;23.36087247;55.41385697;0.456193509
809;23.7395641;55.34853113;0.511573452
811;23.31231699;55.38011887;0.571599396
813;22.097582;55.37549427;0.450280031
815;22.82956777;55.36280617;0.379874131
817;23.06601133;55.34832336;0.449344721
819;22.91320632;55.2452046;0.517242897
821;22.54880841;55.29848847;0.600748449
823;22.06870558;55.26924086;0.60177867
825;21.83127513;55.32116888;0.5430034
827;22.12008517;55.30390282;0.51912933
829;22.12713859;55.33810949;0.593004977
831;22.16561823;55.17072285;0.641468986
833;21.87223007;55.16449806;0.718336594
835;21.82578314;55.16519083;0.709626869
837;21.18616771;55.20158125;0.611851482
839;21.40697603;55.1752706;0.605624472
841;22.33257983;55.17299672;0.579379851
843;21.30393065;54.96796771;0.646939148
845;21.1142993;55.12286395;0.639877159
847;20.9099987;55.12996278;0.575114907
849;20.56207294;55.13806974;0.467759599
851;21.19461013;55.04483623;0.459751411
853;20.95947407;55.03047427;0.41057624
855;20.76014502;55.04284434;0.505883482
857;20.86032081;54.94619155;0.581780253
859;20.2758517;54.99717133;0.485758295
861;20.14881621;54.97205326;0.446129154
863;20.06591019;54.92152508;0.462255666
865;19.39866232;54.95915368;0.558998072
867;19.88341107;54.86857249;0.563207624
869;19.86029128;54.89384162;0.609291853
871;20.04521964;54.92756594;0.513289502
873;19.65195529;54.88183303;0.557680318
875;19.49845319;54.91510576;0.506878245
877;19.88630122;54.85234479;0.58931098
879;19.7715293;55.01019441;0.66277626
881;19.56260924;54.84402634;0.667354761
883;18.80737261;54.80814581;0.624987746
885;19.13776725;54.7939206;0.651401628
887;19.46671879;54.7736842;0.534500862
889;19.00348787;54.72911049;0.5979311
891;18.35096605;54.70155053;0.644533585
893;18.65224248;54.72498466;0.554116756
895;18.38840039;54.7715916;0.457424066
897;18.28813046;54.75931164;0.591897435
899;18.3590718;54.67371654;0.615778656
901;18.16229118;54.6797574;0.652653757
903;17.34668682;54.67592998;0.669773865
905;17.78135999;54.64017295;0.638143999
907;18.04279651;54.68974972;0.572121876
909;17.04741811;54.64909671;0.523084481
911;17.87656473;54.57075468;0.518333398
913;17.77652492;54.57833266;0.597941652
915;17.605349;54.40491841;0.610668773
917;17.70214754;54.60449278;0.615478307
919;17.94102185;54.51700173;0.681359877
921;18.4314319;54.62015122;0.692194129
923;18.41751328;54.51354958;0.758203417
925;17.88476075;54.52884282;0.836926577
927;17.66062452;54.56693733;0.738608396
929;17.28788304;54.56805253;0.584391605
931;16.78944825;54.56265779;0.607201069
933;17.2207983;54.49608264;0.586607097
935;17.54944007;54.51418245;0.620479377
937;16.84546671;54.40756755;0.695393678
939;16.68479535;54.48296945;0.718287468
941;16.51702072;54.44555499;0.671473937
943;16.68940168;54.48889318;0.632020724
945;16.56897869;54.43028825;0.690048152
947;16.60336959;54.42123357;0.78123007
949;16.38354844;54.40447689;0.820527444
951;15.92892335;54.46383183;0.760926406
953;15.69158125;54.46294454;0.72374466
955;15.77837677;54.42314861;0.612123237
957;16.02714746;54.39723018;0.634720467
959;15.38624849;54.33369906;0.655882259
961;15.19323909;54.37662912;0.686432725
963;14.96088488;54.366111;0.679463391
965;14.89390026;54.37356867;0.632297773
967;14.82353424;54.3752261;0.561407012
969;15.24407005;54.30642108;0.64803953
971;15.13018067;54.28823435;0.68035153
973;14.68215931;54.28741702;0.626745416
975;14.45885599;54.27390206;0.627747897
977;14.38869807;54.29355171;0.683722952
979;14.40430711;54.26589846;0.673645054
981;14.65681471;54.23042924;0.701991783
983;14.29486968;54.22975291;0.765941245
985;14.40806041;54.23820493;0.726582487
987;14.12295032;54.21325065;0.581724142
989;13.7122673;54.23308156;0.46317536
991;14.15194888;54.14516913;0.464711248
993;14.41477403;54.14635748;0.573316026
995;14.07507546;54.15927349;0.591670742
997;13.93005453;54.18832658;0.622130863
999;13.20802757;54.18775413;0.579076535
1001;13.44270864;54.18400039;0.495013198
1003;13.94086383;54.09161389;0.560777633
1005;13.49401488;54.14896634;0.703913534
1007;13.08632626;54.10042739;0.726451832
1009;13.45783605;54.06775785;0.714200157
1011;12.91750979;54.13237343;0.758882042
1013;12.91192584;54.09191495;0.577711087
1015;13.12491455;54.06876916;0.568871573
1017;13.14441265;54.03168597;0.591685257
1019;13.34931971;54.03338687;0.71749336
1021;13.10651208;53.99877526;0.687336533
1023;12.65712573;53.99523194;0.645347678
1025;12.86653064;54.15782701;0.59037509
1027;12.77572996;54.03875141;0.605000976
1029;13.10616415;53.97863957;0.550342858
1031;12.95104593;53.95312928;0.674125221
1033;12.96676792;53.95558389;0.666461826
1035;12.7939118;53.9487591;0.602989931
1037;12.41087482;53.94170691;0.548284467
1039;12.34985785;54.00386842;0.527993811
1041;12.46331668;53.92963843;0.505832187
1043;12.48706057;53.93262521;0.615526938
1045;12.49164448;53.87191072;0.670353999
1047;12.20593538;53.73217415;0.66423779
1049;12.0039357;53.91135788;0.618947475
1051;12.33511071;53.92326258;0.553780521
1053;12.40169929;53.91054427;0.634160291
1055;12.44022439;53.82747057;0.673874712
1057;12.14099158;53.8319139;0.71303643
1059;11.95736386;53.86776474;0.714395598
1061;11.56468828;53.87980354;0.647756681
1063;11.62664388;53.83779098;0.598718158
1065;11.60801333;53.84947094;0.587345626
1067;11.61556149;53.77768233;0.602828632
1069;12.03633945;53.8062801;0.663869827
1071;12.0956826;53.77831201;0.679974196
1073;11.33112794;53.79125453;0.558125132
1075;11.74976729;53.84582109;0.488678336
1077;12.04814209;53.80278396;0.532610088
1079;11.73327833;53.76975293;0.57428773
1081;11.82188394;53.71036725;0.681431375
1083;11.91776722;53.69757526;0.749382853
1085;11.38627532;53.81662065;0.734537245
1087;11.15394819;53.72584494;0.68839453
1089;11.07401813;53.71567189;0.557547783
1091;11.77486534;53.72525554;0.589201468
1093;11.63432936;53.6220329;0.689631187
1095;11.49904827;53.68808171;0.663591807
1097;11.53412611;53.63814347;0.586804626
1099;11.10090953;53.76704389;0.578629893
1101;10.94801994;53.71977387;0.555675193
1103;11.07877906;53.64986689;0.549000009
1105;11.04491261;53.56287196;0.684416033
1107;11.1374758;53.60301559;0.719596965
1109;10.97667862;53.67453336;0.771773428
1111;10.71060066;53.63627136;0.634581075
1113;10.76483007;53.61876467;0.502114015
1115;10.84452491;53.60636439;0.521196559
1117;10.94841966;53.65081778;0.596602978
1119;11.05083671;53.61433407;0.735686526
1121;10.31090845;53.60325676;0.885892967
1123;10.48800639;53.52224227;0.867079041
1125;10.43321957;53.62103483;0.830565624
1127;10.77657152;53.57920302;0.794697932
1129;10.81918501;53.64493434;0.73478414
1131;10.63767772;53.42456809;0.715422616
1133;10.1140645;53.54135657;0.735934686
1135;10.24941798;53.51932546;0.585951766
1137;10.51928255;53.50916565;0.598889063
1139;10.69460079;53.55351198;0.625539712
1141;11.04703532;53.48233927;0.614553479
1143;10.53624041;53.47207928;0.589913529
1145;10.31257745;53.50009402;0.627427926
1147;10.61526875;53.51927882;0.572376337
1149;10.66656734;53.448863;0.54638477
1151;10.85057888;53.46408257;0.509650594
1153;10.25210501;53.47465793;0.545465554
1155;10.19920288;53.43917175;0.52307607
1157;10.41888826;53.47509627;0.466498595
1159;10.6426807;53.46014808;0.429551364
1161;10.79363246;53.46531491;0.481172828
1163;10.73151424;53.42074067;0.549269526
1165;10.04859217;53.34992945;0.613553372
1167;10.10418416;53.40818667;0.628180581
1169;10.3104475;53.43746714;0.631834748
1171;10.32471327;53.38293451;0.627996311
1173;10.60941206;53.42334953;0.68832389
1175;10.06150942;53.30719762;0.719962825
1177;10.10304604;53.36091664;0.666222595
1179;9.696090737;53.38689921;0.610779116
1181;10.01045767;53.2655333;0.539105399
1183;10.08795643;53.44900028;0.465068585
1185;10.00012671;53.28122195;0.561188766
1187;9.651151359;53.28834781;0.581756766
1189;9.515667573;53.36459724;0.538866924
1191;9.876315297;53.32172761;0.643351142
1193;10.01848893;53.3398237;0.662264477
1195;9.834564779;53.34447798;0.620760056
1197;9.162271826;53.27325863;0.670996468
1199;9.234440826;53.30522163;0.70312203
1201;9.434320417;53.32066912;0.562811062
