Repository: johodges/materials

## A Non-Dimensional Scaling Approach to Modeling Material Pyrolysis

This repository contains the data, scripts, and technical documents required to generate the SPyro cone validation cases.

## Instructions
* Clone this repository with submodules
  ```
  git clone --recurse-submodules https://github.com/johodges/materials
  ```
* Pre-process data
  ```
  python materials/scripts/initialize.py
  ```
* Build latest FDS (example for impi_intel_linux target, but use relevant make target for platform)
  ```
  git clone git@github.com:firemodels/fds.git && cd fds
  cd Build/impi_intel_linux
  ./make_fds.sh
  ln -s fds_impi_intel_linux fds
  cd ../..
  ```
* Run cases
  ```

File: data/rise_materials/Testdata-1758.txt
Keywords
Material1;Material2;Material3;Material4;Product;Object;Scenario;Method;Reference;Comment;Owner;IsPublic;ImportDate
Glass reinforced polyester;;;;E4A-1;Arc resistant insulation materials, Type A;;ISO 5660;TRANSFEU;;TRANSFEU;1;2011-03-17 13:53:20
Scalars
Flux (kW/m2);tig (s);qmax (kw/m2);qtotal (MJ/m2);q180 (kw/m2);q300 (kw/m2);Sample mass (g);Mass loss (g);DHc (MJ/kg);Peak smoke production (m2/m2s);Total smoke produced (m2/m2);Specific extinction area (avg) (m2/kg);MARHE (kW/m2);Area exposed (m2);Observations;Test date (YYYY-MM-DD);Test identifier;Product thickness (mm);Thickness1 (mm);Thickness2 (mm);Thickness3 (mm);Thickness4 (mm);Product density (kg/m3);Density1 (kg/m3);Density2 (kg/m3);Density3 (kg/m3);Density4 (kg/m3);Product area weight (kg/m2);Area weight1 (kg/m2);Area weight2 (kg/m2);Area weight3 (kg/m2);Area weight4 (kg/m2)
50;85;136.72;88.70;;;90.82;35.36;22.32;;3020.40;;94.07;0.0088;Glowing. End flame at 981s.;22010-09-08;c_LSFIRE_E4A-1_50c;5.0;5.0;;;;;;;;;;9.11;;;
VectorData
Time (s);HRR (kW/m2);Mass (g);SPR (m2/(m2*s))
1;6.578182527;90.82;0.592844887
3;5.812309627;90.8199242;0.532059712
5;5.403614335;90.80591;0.542660124
7;5.197386829;90.7866361;0.472796498
9;4.897892067;90.8122985;0.499896152
11;4.204663651;90.7889413;0.646768716
13;3.324067488;90.7942454;0.667033862
15;2.143704165;90.7530772;0.568310722
17;1.551496847;91.0099881;0.53750245
19;0.959326904;90.8146493;0.475425115
21;1.19748023;90.8020057;0.432214733
23;1.291067189;90.7215976;0.517524499
25;1.390276159;90.7452257;0.554046775
27;0.941258741;90.684332;0.639140118
29;0.567976242;90.3708208;0.575184344
31;0.291597196;90.785355;0.456159066
33;0.354236917;90.7552021;0.414854298
35;0.711046824;90.705911;0.481440531
37;0.690324836;88.9725838;0.506046095
39;0.407939019;90.6638237;0.453742949
41;0.080455515;90.6789675;0.448518002
43;-0.077639701;90.7628718;0.410757769
45;0.329400057;90.6853412;0.402125272
47;0.31692662;90.6804278;0.450505282
49;0.328882112;90.758817;0.677758777
51;0.315281559;90.6107344;0.807238081
53;0.167563633;90.6656455;0.780323934
55;0.381364774;90.6398331;0.736907119
57;0.520376915;90.5944606;0.645481284
59;0.70363056;90.5852384;0.609076904
61;1.461795692;90.5039865;0.735992166
63;1.526078779;90.421137;0.855562201
65;1.164823197;90.457106;0.917526958
67;1.419864215;89.7646093;0.971715133
69;1.600537496;90.3873066;1.021829374
71;1.818633725;90.3605439;0.959350386
73;2.322344796;90.2676586;1.099061608
75;2.505137008;90.1805449;1.320004193
77;2.613650949;90.1551231;1.469475885
79;2.371222123;90.092783;1.515157912
81;2.355880893;90.092783;1.601939017
83;1.774612381;90.0383834;1.710200069
85;2.554789712;89.9197297;1.520041492
87;5.732515187;89.8167027;1.41327658
89;12.59890411;89.7871673;1.323285029
91;22.10479047;89.7405137;1.133543364
93;34.5480784;89.6328005;0.837459322
95;49.10354154;89.6328005;1.035458724
97;64.66038124;89.3786628;1.415560918
99;80.58918654;89.1256084;2.255733096
101;98.93452915;89.1256084;3.395038462
103;112.4820769;88.7599587;4.299044313
105;124.2401702;88.6503772;5.025200829
107;128.400323;88.4856572;5.603132011
109;131.4946484;88.3068938;5.626755273
111;129.373285;88.1457765;5.480857818
113;129.4867439;87.9810872;5.493460786
115;128.2911621;87.8641069;5.283610483
117;126.4736741;87.7258634;4.933855661
119;124.2100616;87.6241328;4.596102201
121;122.0336224;87.5225979;4.27615571
123;117.9186856;87.3186538;3.951044512
125;116.3936486;87.183289;3.69631525
127;112.6429254;87.1183565;3.418342558
129;111.4083738;86.9460877;3.229620414
131;110.4462719;86.8909805;3.042208303
133;109.8253673;86.7653196;2.787035148
135;109.0340881;86.5937441;2.771460147
137;103.6767135;86.5113923;2.777086917
139;105.0994584;86.3627362;2.740193567
141;104.3785623;86.3315582;2.540221119
143;103.450962;86.2258343;2.488519525
145;104.2881754;86.1142932;2.238992991
147;100.4527751;85.998232;2.137972199
149;100.1941496;85.8561913;2.009827786
151;99.11737355;85.7560127;1.899601322
153;98.78580102;85.625078;1.810266828
155;97.0007925;85.5731054;1.669873825
157;97.28180145;85.5191882;1.528847055
159;94.23897859;85.3410576;1.570406482
161;93.25424802;85.2121572;1.644007942
163;91.48430369;85.1735199;1.603198067
165;92.48598421;84.9913961;1.492566259
167;90.64666686;84.9534828;1.401451983
169;90.02940624;84.8998068;1.134245163
171;87.95192735;84.801135;1.087320803
173;88.08715222;84.6650918;1.073970868
175;87.74210454;84.5828153;1.122809863
177;86.39139287;84.495249;1.148795188
179;85.20806343;84.4150216;1.156972123
181;84.14385312;84.3380041;1.091144053
183;84.18870176;84.2444404;1.116714158
185;85.52024039;84.0996573;1.252485343
187;85.146094;84.0485588;1.279464024
189;82.43795012;83.9195831;1.415199251
191;82.6765189;83.8182437;1.311412
193;81.79441656;83.7739864;1.236764445
195;84.95916333;83.7111634;1.238967227
197;81.88972284;83.5901892;1.161491474
199;81.80041128;83.447697;1.11820677
201;81.39600528;83.382493;1.254426947
203;81.89968933;83.2122585;1.16830457
205;82.00066553;83.2789243;1.077796373
207;81.24459516;83.1402743;1.208948454
209;79.07221908;83.0799679;1.325729901
211;80.21539414;82.9671012;1.407181013
213;81.36773822;82.8649328;1.504655973
215;78.02510114;82.7881263;1.519483698
217;80.43716061;82.7911704;1.392339001
219;80.15342872;82.6649827;1.203149011
221;78.72797176;82.6069968;1.111203032
223;79.00823271;82.4416148;1.207598048
225;79.04482157;82.3516675;1.276520613
227;78.8722923;82.2856813;1.286643757
229;77.32101995;82.2130483;1.302700156
231;77.7708265;82.1633507;1.307631078
233;78.99820492;82.1074447;1.286608023
235;79.12212949;81.920604;1.384749279
237;79.72796418;81.8672592;1.615316442
239;79.21312941;81.7970077;1.743515719
241;79.21393344;81.7250081;1.736807809
243;79.45808094;81.6639936;1.659429888
245;76.17725629;81.5775129;1.569935487
247;79.47498872;81.4925082;1.614439336
249;80.17671109;81.4116782;1.667548522
251;78.93505241;81.2668797;1.781757168
253;78.89497336;81.175125;1.889545151
255;79.66601588;81.1495077;1.899088771
257;81.55864162;81.1182698;1.690388607
259;81.01212103;80.9969494;1.733042481
261;79.06461867;81.0146104;1.69279101
263;81.81646531;80.7713512;1.726255749
265;82.23819167;80.6918324;1.858657546
267;80.64084679;80.6243838;1.958460257
269;79.31907226;80.5489782;1.993353629
271;81.51178077;80.5164295;1.991325775
273;82.06387316;80.4492967;1.985609766
275;82.44368719;80.3161761;1.95152118
277;80.93745543;80.2326795;2.12943696
279;83.09941679;80.0988062;2.181770811
281;82.3132218;80.027696;2.293066938
283;83.23028319;79.9110618;2.288465334
285;83.70283066;79.9460519;2.23340201
287;82.88024218;79.7198207;2.037215172
289;84.2030709;79.6769945;1.962093596
291;83.52675806;79.608868;2.035971572
293;84.76674112;79.4819859;2.218210255
295;84.14811583;79.3968615;2.347518128
297;83.96426701;79.3490927;2.48068779
299;84.60596133;79.2590553;2.427497329
301;85.69951559;79.2239142;2.251452008
303;85.1895107;79.0793877;2.145913827
305;85.06970261;79.0477888;2.199697128
307;84.69619724;78.8628616;2.179823746
309;86.22655656;78.7466042;2.505604913
311;86.58180395;78.767263;2.641268221
313;86.34445693;78.6092337;2.613673834
315;87.63439706;78.5436089;2.437839782
317;86.64168939;78.459208;2.537897683
319;87.65465204;78.3317085;2.381370441
321;87.97561615;78.2162207;2.550393272
323;88.34848754;78.1360379;2.775286043
325;86.69625578;78.0341568;2.896482179
327;88.59951981;78.0103622;2.873686274
329;88.97748378;77.8902626;2.940584494
331;88.03632172;77.8461102;2.801898917
333;89.78474962;77.6812254;2.887283209
335;89.69304884;77.590164;3.018077966
337;91.87398893;77.5603874;3.113992229
339;90.43060557;77.4542411;3.050283722
341;90.8509316;77.3754305;3.025974159
343;90.90793982;77.3281138;2.815099853
345;90.78110357;77.1959732;2.670923735
347;90.8546248;77.0946794;2.607167147
349;91.57327894;77.0264468;2.794454676
351;93.00561567;76.9232528;2.994614828
353;92.80984118;76.8273839;3.012164286
355;91.46404289;76.7136432;3.134326349
357;91.39177715;76.714999;3.155379307
359;92.75651022;76.5822712;3.054876042
361;92.05395657;76.4761413;2.891426838
363;93.76206769;76.3342655;2.920251229
365;93.38599252;76.2280592;2.945521275
367;94.85354629;76.1562563;3.017051684
369;92.71759943;76.1460393;3.051380577
371;93.89143872;76.0062433;3.079194246
373;95.32366713;75.9463149;3.112437546
375;94.99469461;75.8314271;3.094530708
377;93.26898399;75.7583569;3.233470711
379;94.80494128;75.6187735;3.310586536
381;95.47611676;75.5569602;3.347058635
383;95.56675446;75.4789187;3.388525414
385;95.98501716;75.4171516;3.434974426
387;97.10685223;75.349236;3.276409467
389;97.71306779;75.212484;3.395813491
391;98.21647264;75.1060971;3.62553812
393;97.5224548;75.0681075;3.492510914
395;97.50063821;74.9215159;3.410684411
397;98.92008022;74.8619188;3.497977468
399;99.03474854;74.7540392;3.390385234
401;99.16608222;74.6501249;3.257414439
403;99.28317449;74.5880847;3.553216038
405;98.03979712;74.5262715;3.774104665
407;98.96256083;74.3928063;3.707198827
409;98.71864937;74.3313551;3.732316973
411;100.7338306;74.207321;3.747190899
413;101.2268403;74.1682321;3.813332132
415;102.4749416;73.97581698;3.902109205
417;100.1733516;73.92752133;3.916783249
419;101.1581794;73.85552175;3.836487061
421;101.5327544;73.79342333;3.989539504
423;102.3692055;73.68733741;4.053928473
425;102.4825074;73.56574465;4.013685233
427;104.5745067;73.52585596;4.106507408
429;104.6063865;73.40375117;4.197627228
431;105.5647517;73.34605261;4.070398975
433;104.8511792;73.19935715;3.924539364
435;105.6275498;73.22137183;3.975634609
437;104.2646736;73.03966987;4.079191822
439;106.1791815;72.93512107;4.142623094
441;107.8072856;72.87828065;4.216594189
443;107.3618611;72.80176036;4.27163833
445;106.8305952;72.7287659;4.258274335
447;107.2748865;72.61831034;4.401894807
449;106.7592178;72.4807586;4.486096861
451;108.9089433;72.42765548;4.540577268
453;109.635262;72.32976716;4.71116157
455;108.8542254;72.24404008;4.858849154
457;113.7326149;72.17972556;4.880977341
459;112.0709815;72.1704594;4.929693518
461;111.7158371;71.78543039;5.132245402
463;112.0102455;71.86179962;5.260196473
465;114.8517054;71.62750709;5.285215761
467;112.0834679;71.65321668;5.32459963
469;116.3553825;71.58905269;5.376621385
471;115.4085151;71.52199574;5.734352573
473;114.5500245;71.3074594;5.932783978
475;115.9417198;71.26583695;5.964906652
477;116.8151339;71.18848662;5.9257583
479;117.8824498;71.07052622;6.193599336
481;117.6913645;71.05266864;6.00575104
483;119.5156483;70.92999248;5.870930717
485;120.139936;70.7690718;6.223483769
487;120.6329538;70.7007189;6.544897327
489;118.7585308;70.55120416;6.373965628
491;120.3375595;70.52490782;6.367687695
493;121.4014075;70.42726067;6.424045294
495;123.2081569;70.30506684;6.204476648
497;123.8626127;70.20237052;6.271483387
499;124.6577883;70.06210816;6.460524509
501;122.5252912;70.07892739;6.250450257
503;123.448463;69.95001106;6.3446158
505;124.5599054;69.87364131;6.589141784
507;126.467206;69.7847642;6.597076613
509;128.9706742;69.60278875;6.786353822
511;126.6229716;69.53859454;7.05967936
513;127.6349953;69.43830938;7.080224031
515;125.1991313;69.3677865;6.997055955
517;128.0984702;69.25547792;6.868270227
519;126.716342;69.19954174;6.61476195
521;128.2006533;69.07195369;7.055892347
523;127.6191963;68.97284628;7.187352287
525;130.7098678;68.81572069;7.191392622
527;127.4477935;68.75776771;7.489923919
529;126.6412002;68.68011579;7.572647432
531;128.3621692;68.53296555;7.115311205
533;129.6047467;68.51744704;7.179998974
535;131.5721978;68.36895474;7.294763429
537;132.2089518;68.2380513;7.235657886
539;131.1703824;68.17762462;7.365758613
541;130.2073088;68.08151458;7.620787579
543;130.7549695;68.04688601;7.430531271
545;130.3111993;67.97824795;7.621600636
547;134.0215953;67.82639626;7.551753735
549;132.6285354;67.63450747;7.514754072
551;132.1944237;67.63285003;7.451439356
553;130.9898501;67.56014074;7.491564041
555;131.6741416;67.40933005;7.428814549
557;133.5055755;67.28534203;7.383689332
559;132.2628247;67.22076991;7.440436431
561;133.6510048;67.18275226;7.423408126
563;134.6389503;66.95831477;7.438045349
565;134.4378162;67.04371216;7.081655198
567;133.7937516;66.85545627;7.25916599
569;131.4956874;66.80110384;7.419405156
571;132.255424;66.71023803;7.394462987
573;132.4128637;66.59272975;7.415809151
575;131.8704207;66.49047125;7.708087447
577;130.3271494;66.38972019;7.587431711
579;131.5298802;66.27008592;7.181143777
581;133.1903547;66.18483906;7.246491056
583;133.6161845;66.15464056;7.337494957
585;133.220664;66.05554693;7.125168328
587;136.7242874;65.93204125;7.375488337
589;135.3973557;65.7802362;7.612664287
591;134.2307429;65.71744502;7.584786088
593;133.1570665;65.60685535;7.503271412
595;133.6526665;65.55485366;7.601365617
597;133.1493832;65.47674961;7.152186045
599;133.07292;65.39771111;7.085294194
601;134.6918656;65.30662055;6.976613127
603;133.5995687;65.17940777;6.985834551
605;132.1959675;65.06276028;6.792722771
607;134.1808377;65.01705758;6.9126908
609;134.4114228;64.94507126;6.837483625
611;134.5653127;64.87153457;6.854911642
613;133.7022353;64.69465439;6.761678252
615;133.9892391;64.67156903;6.741348189
617;134.0815018;64.59970302;6.61905386
619;132.7326981;64.45395581;6.504594063
621;133.6545481;64.4288812;6.41408707
623;131.06636;64.27739047;6.331854668
625;133.1759233;64.19891116;6.310873842
627;131.9142149;64.19341252;6.410064972
629;131.9525065;64.03778006;6.466036241
631;130.9595422;63.92254883;6.410058547
633;132.1963526;63.89556238;6.334950078
635;127.1088365;63.83923396;6.231843029
637;129.5934966;63.72240255;5.926569242
639;129.237293;63.65721399;6.051064435
641;129.6416779;63.58192605;6.054035562
643;130.3809913;63.4802702;6.074356157
645;127.256305;63.37716841;6.172983414
647;128.7699078;63.36157358;6.189352607
649;128.5667698;63.26706055;5.789756506
651;130.875436;63.15744881;5.725433723
653;128.4057063;63.14129478;5.675453237
655;129.0345488;63.38694977;5.647332679
657;126.6283867;62.90744061;5.697568722
659;128.1788739;62.77478643;5.668740711
661;127.4112745;62.74229763;5.613172342
663;125.7955421;62.76051776;5.336388783
665;126.9580136;62.64160646;5.432927469
667;126.0056324;62.58737489;5.463243111
669;124.8613161;62.48175806;5.353505452
671;124.93666;62.39995063;5.286251105
673;126.0650642;62.38358564;5.399333147
675;124.892739;62.25038871;5.072296197
677;124.4740566;62.21794337;4.939489246
679;123.1328855;62.1370227;5.305607413
681;121.720784;61.98126991;5.176019868
683;125.0099989;61.71902573;5.02764789
685;119.0196482;61.90157151;4.847314147
687;122.9349035;61.86394238;4.633761738
689;119.5332809;61.7903283;4.516892472
691;122.3237244;61.73418116;4.548467179
693;117.8171742;61.59236896;4.641328855
695;119.8668899;61.55497146;4.679092214
697;120.6989894;61.49850948;4.618121902
699;118.660729;61.4705716;4.195156148
701;119.8267547;61.3501534;4.198493567
703;117.9280754;61.2679972;4.045065323
705;120.3449104;61.17239972;4.017817897
707;116.0671013;61.10754243;4.039323761
709;114.2672807;61.11252852;3.965683683
711;112.8223802;61.03967187;3.70271569
713;113.7473919;60.99848617;3.539047769
715;114.9042819;60.94945164;3.536683452
717;113.2035387;60.85989503;3.47892243
719;113.0228987;60.75640101;3.611654665
721;109.7363425;60.67777487;3.438750156
723;110.9880407;60.68179629;3.430970373
725;110.334665;60.62080988;3.239915119
727;108.4418236;60.55450612;3.133039856
729;110.4045534;60.45637716;2.995834279
731;109.2311667;60.41487715;3.076206466
733;106.1212899;60.40229612;2.881431355
735;106.0723168;60.39611798;2.726160441
737;105.1156371;60.30407653;2.548072512
739;104.4949001;60.26801473;2.426877168
741;104.2241528;60.20380727;2.34094413
743;102.932396;60.06875891;2.336893229
745;100.4936012;60.03401002;2.355970712
747;99.72714503;60.03563724;2.228578661
749;100.1307042;59.94395781;2.041397393
751;96.90735001;59.88015955;1.914725875
753;98.76546262;59.85799487;1.897707891
755;97.24644749;59.84066945;1.961893783
757;97.82272647;59.7646315;2.0390144
759;96.51429174;59.76798983;1.985235845
761;94.44457379;59.5960051;1.88031992
763;94.35503988;59.66094879;1.757536375
765;92.19651502;59.56704266;1.541106605
767;91.40002802;59.48104579;1.516166865
769;90.36213107;59.49203299;1.516972728
771;90.70557249;59.40046116;1.411377706
773;89.70102493;59.43445633;1.309910451
775;87.9721497;59.3762431;1.313768573
777;87.03362686;59.30172478;1.236743024
779;86.58335792;59.19535476;1.360138295
781;85.09915701;59.21495776;1.47423442
783;84.63990238;59.2076342;1.411350099
785;85.39408774;59.05201445;1.324822273
787;82.75530133;59.12787166;1.208252579
789;81.83562229;59.07522066;1.093224176
791;80.14814143;58.99108847;1.10593199
793;81.95269513;58.94781018;1.147060995
795;79.97583485;58.93542367;1.041056662
797;79.18865956;58.88120535;0.984041312
799;78.71294857;58.87861346;0.864722788
801;75.3641992;58.86851725;0.701651955
803;75.18369655;58.7706459;0.797065286
805;77.32269253;58.72674799;0.893076361
807;75.70951226;58.7108224;0.939962123
809;73.75590006;58.65737052;0.891553351
811;72.89375518;58.65128248;0.870451859
813;72.36187469;58.64290414;0.738644812
815;72.14668853;58.5648038;0.710855379
817;72.8227707;58.49274381;0.800401612
819;73.07182239;58.47604278;0.819085901
821;70.46352502;58.46619198;0.705999089
823;70.61329659;58.41870729;0.639409673
825;70.41207278;58.49254557;0.580434401
827;68.77951105;58.35664067;0.450192729
829;67.21932636;58.30715401;0.449766211
831;67.5993091;58.26606266;0.595813588
833;66.1875971;58.27510408;0.673210315
835;65.57408658;58.23244593;0.594539022
837;66.74798545;58.15614932;0.586355441
839;65.29412998;58.16479905;0.650640475
841;63.08856502;58.13693856;0.673121522
843;64.56614886;58.08127375;0.706508198
845;62.83659139;58.05366344;0.704328373
847;62.9492971;58.00817223;0.685879007
849;60.01094866;57.96008488;0.503249656
851;60.3223722;57.98268843;0.372444333
853;60.14526209;57.96148418;0.348894874
855;59.59219774;57.90050202;0.528974268
857;60.21496833;57.86483563;0.56605138
859;58.10791857;57.80985087;0.635194511
861;57.17506269;57.85240619;0.622785138
863;58.40796551;57.75386752;0.529129559
865;58.6693428;57.83455975;0.381031199
867;55.85277915;57.73659881;0.454158981
869;55.73765796;57.63641966;0.489284587
871;55.56257783;57.64056617;0.536334065
873;54.07535116;57.64067376;0.500735446
875;53.33317084;57.60726375;0.480439432
877;53.72159732;57.64270594;0.435773509
879;52.61942334;57.52105169;0.455341558
881;52.2638568;57.47198694;0.408516908
883;51.80272975;57.44415666;0.376344059
885;51.09133329;57.48439094;0.371755221
887;50.67469577;57.45098517;0.277546832
889;51.42958642;57.44164215;0.386539661
891;49.79233025;57.35008304;0.465083557
893;48.73385169;57.30395896;0.529535537
895;47.71693662;57.32951643;0.543034567
897;47.81053337;57.38243404;0.517703782
899;47.01805621;57.28507576;0.480222791
901;46.70349333;57.25335286;0.41526026
903;46.96108674;57.20329377;0.412416873
905;45.76963435;57.21774266;0.414791729
907;45.09859561;57.16801536;0.414034581
909;44.40855721;57.16049781;0.309457163
911;44.63592163;57.10878127;0.386644043
913;42.96820908;57.02218175;0.327473251
915;42.55030889;57.12800901;0.336091127
917;42.57254189;57.10280931;0.307994429
919;42.67528361;57.01506066;0.362857611
921;43.08309687;57.03145533;0.355749944
923;41.80253673;56.89482268;0.428040939
925;41.29435299;56.93565961;0.4568872
927;40.47778719;56.88572083;0.497955904
929;40.43123365;56.99040744;0.46988245
931;40.45016763;56.8421155;0.447030291
933;39.73638132;56.85360253;0.443489597
935;39.23485074;56.92459078;0.355163795
937;38.40438766;56.66769418;0.3210577
939;37.83019009;56.77897661;0.323509617
941;38.25351363;56.76721025;0.373213863
943;37.35037351;56.75260605;0.359727059
945;36.78864507;56.67842325;0.342464461
947;36.69666052;56.68342629;0.398307636
949;36.45243792;56.68012839;0.351693422
951;35.35451553;56.60944225;0.333040828
953;35.80052087;56.55180093;0.416144999
955;34.93204866;56.56451924;0.4752278
957;34.23285498;56.56262064;0.41543915
959;33.98106322;56.57008996;0.450514744
961;33.26121516;56.57008996;0.512370237
963;32.90834397;56.49979553;0.429119692
965;33.1040852;56.47268398;0.463441761
967;32.67268303;56.48157487;0.516756729
969;32.07625539;56.50116886;0.452740461
971;30.96632523;56.47121206;0.397868389
973;31.48599283;56.40546802;0.488192783
975;31.96778084;56.37569196;0.513192796
977;30.93420526;56.34722404;0.461968774
979;30.34767888;56.36386041;0.417510811
981;29.75915212;56.36244414;0.359444249
983;29.18361552;56.36307701;0.262383647
985;30.04113175;56.28227665;0.228232593
987;29.26932184;56.27136684;0.367941742
989;28.96508622;56.23488259;0.52941833
991;29.03426994;56.22908343;0.509377807
993;28.87232018;55.84890535;0.509029468
995;28.38180397;56.20304415;0.494319615
997;27.90272368;56.16475618;0.499437761
999;27.70633106;56.08877813;0.542369824
1001;27.85379325;56.11127409;0.631404866
1003;26.74963496;56.08978573;0.661107535
1005;27.14450934;56.05261244;0.59302259
1007;26.50116821;56.07534957;0.582693373
1009;26.53950201;56.06859845;0.46582545
1011;26.5922936;56.03689357;0.472345635
1013;27.01174801;56.00717741;0.519822814
1015;25.64320409;55.95904713;0.54647791
1017;25.66879145;55.93012709;0.444407548
1019;25.3140575;55.94892071;0.466421088
1021;24.74047586;56.08612157;0.402031841
1023;24.8630284;55.73533262;0.420661412
1025;24.68551604;55.86441803;0.598398706
1027;24.7338182;56.00234716;0.60855072
1029;25.13805913;54.85733196;0.549258148
1031;24.05836749;55.85586371;0.52088167
1033;24.03958599;55.81848794;0.446082446
1035;23.55106143;55.82395583;0.420925447
1037;23.13163927;55.78452245;0.478042434
1039;23.45043642;55.71345733;0.594961113
1041;23.60724332;55.74346184;0.596713607
1043;22.86037192;55.72624031;0.510300614
1045;23.27970434;55.70653024;0.375202484
1047;22.15086317;55.7429318;0.329887004
1049;22.11395188;55.65518739;0.255152135
1051;22.01428254;55.62476097;0.392834217
1053;22.1093555;55.61817363;0.559021505
1055;22.36691838;55.76056252;0.513425213
1057;21.83390563;55.54804245;0.453158185
1059;21.74390328;55.68693095;0.405057932
1061;21.40568406;55.57250963;0.238784002
1063;20.57517446;55.31279798;0.144352667
1065;21.54266805;55.49856852;0.31599795
1067;21.05090615;55.48684509;0.496411041
1069;21.32922537;55.46558466;0.543023453
1071;21.11044292;55.46809122;0.597729595
1073;21.02425753;55.44779069;0.606605365
1075;21.08925124;55.49231723;0.434960082
1077;20.54005887;55.40815482;0.335523144
1079;20.62724423;55.36704174;0.397708844
1081;20.56659269;55.39629306;0.500648966
1083;20.87155071;55.21289074;0.580659427
1085;20.91986926;55.31786569;0.663990521
1087;21.19549044;55.33587592;0.582884862
1089;20.57757669;55.36843734;0.457617527
1091;20.81515122;55.29664872;0.342705567
1093;20.63307094;55.33776975;0.2840655
1095;20.58832373;55.26044805;0.255404385
1097;20.49152516;55.22881632;0.434835962
1099;19.98679607;55.21380241;0.493427138
1101;19.54063416;55.22594827;0.433050722
1103;19.49837876;55.31027923;0.384208838
1105;19.39813154;55.17521815;0.449506653
1107;18.99139152;55.09663548;0.41117347
1109;19.89597187;55.08310355;0.45549969
1111;19.6256052;54.88830431;0.586404553
1113;18.87717835;55.03028454;0.603212412
1115;18.81285789;55.05471355;0.505982732
1117;18.59566342;55.10740748;0.392968705
1119;18.33441074;54.92676508;0.38600167
1121;18.69427225;55.02314649;0.363198031
1123;18.56709534;55.06081908;0.44451152
1125;18.57397316;55.34090388;0.527030203
1127;17.64895103;54.96979743;0.493048992
1129;17.82991948;55.04850519;0.39994057
1131;17.68487903;54.99748142;0.380435149
1133;18.07604429;54.98449226;0.381942453
1135;17.96217185;54.7776855;0.394365005
1137;17.69530071;54.92304102;0.439626142
1139;17.660026;54.92472866;0.450248855
1141;17.28050704;54.8991113;0.453086587
1143;17.48973125;54.97635509;0.352774634
1145;17.58198721;54.8599318;0.321396121
1147;17.34047627;54.83197643;0.362187702
1149;16.99903968;54.92154683;0.3744284
1151;16.75362803;55.24855183;0.348091795
1153;16.97757154;54.83030151;0.423793373
1155;16.89784508;54.84125425;0.480775832
1157;17.23336913;54.81411726;0.54493804
1159;16.87643216;54.82860114;0.653110624
1161;16.30894799;54.84178376;0.608219927
1163;16.29650257;54.78751827;0.562529484
1165;16.6257809;54.78492637;0.599052204
1167;16.04582807;54.76523327;0.682575394
1169;16.39915142;54.69912827;0.651382924
1171;16.20950197;54.80635907;0.738189012
1173;15.64432061;54.73507028;0.713511006
1175;16.14156059;54.81439342;0.655112407
1177;15.95652974;54.68972536;0.608123832
1179;15.84290733;54.78767357;0.564768326
1181;15.57196723;54.65009374;0.471254422
1183;15.47932751;54.69366037;0.499932894
1185;15.83309026;54.66114189;0.54006021
1187;15.7019408;54.64290798;0.515466208
1189;15.39882592;54.69531834;0.620824432
1191;15.74317141;54.96963418;0.640030302
1193;15.20806849;54.64852641;0.626877172
1195;15.08028284;54.64422937;0.541340348
1197;15.27639971;54.69427098;0.495526822
1199;15.09275836;54.61525421;0.419304624
1201;15.41353886;54.5618972;0.498359347

File: data/rise_materials/Testdata-1759.txt
Keywords
Material1;Material2;Material3;Material4;Product;Object;Scenario;Method;Reference;Comment;Owner;IsPublic;ImportDate
Silicone rubber;;;;IN2-3;;;ISO 5660;TRANSFEU;;TRANSFEU;1;2011-03-17 14:00:32
Scalars
Flux (kW/m2);tig (s);qmax (kw/m2);qtotal (MJ/m2);q180 (kw/m2);q300 (kw/m2);Sample mass (g);Mass loss (g);DHc (MJ/kg);Peak smoke production (m2/m2s);Total smoke produced (m2/m2);Specific extinction area (avg) (m2/kg);MARHE (kW/m2);Area exposed (m2);Observations;Test date (YYYY-MM-DD);Test identifier;Product thickness (mm);Thickness1 (mm);Thickness2 (mm);Thickness3 (mm);Thickness4 (mm);Product density (kg/m3);Density1 (kg/m3);Density2 (kg/m3);Density3 (kg/m3);Density4 (kg/m3);Product area weight (kg/m2);Area weight1 (kg/m2);Area weight2 (kg/m2);Area weight3 (kg/m2);Area weight4 (kg/m2)
50;34;237.19;45.04;;;34.25;11.10;35.67;;1572.95;;135.44;0.0088;Intumescence after ignition. End flame at 376s.;22010-08-05;c_LSFIRE_IN2-3_50a;2.7;;;;;;;;;;;3.85;;;
VectorData
Time (s);HRR (kW/m2);Mass (g);SPR (m2/(m2*s))
1;6.67096115;34.25;0.230433528
3;6.467955381;33.83744588;0.263743985
5;6.973968473;34.03682161;0.365185574
7;6.753751977;34.19030992;0.455575498
9;6.25394465;34.16092782;0.561352965
11;4.468715012;34.22783693;0.674409298
13;3.290018552;34.17681412;0.799837615
15;2.054920329;34.15211055;0.827882991
17;1.330677163;34.18876661;0.843886297
19;0.576547182;34.0953402;0.812503763
21;0.777869459;34.17626218;0.808153103
23;0.800620316;34.15651338;0.765514044
25;0.80814477;34.18626202;0.776313395
27;0.985825044;34.17663401;0.775687644
29;0.889508501;34.25433627;0.862803188
31;0.82676607;34.19389567;1.137574174
33;0.150125524;34.1630236;1.234322327
35;-1.265377871;34.11299217;1.659509287
37;14.28739822;34.37024423;2.217468064
39;38.48294097;34.22427495;2.868863844
41;59.3700201;33.92646946;3.385687889
43;77.62180928;33.77988803;4.292859473
45;92.04788728;33.72992843;4.895589815
47;103.4631513;33.60177431;5.443042509
49;112.8801484;33.43666362;6.012813173
51;124.5503911;33.52034846;6.830058546
53;131.2619438;33.33468508;7.36444294
55;141.7380861;33.19949733;8.16868856
57;144.277651;33.14697294;9.524413949
59;153.510612;32.95464247;10.79469061
61;161.2333824;32.80661966;11.226805
63;165.5280016;32.33845505;12.13834784
65;167.9889557;32.51356559;12.72527767
67;180.315517;32.35274945;12.520216
69;185.6752773;32.10574441;12.21758892
71;190.4986812;31.95516948;12.64008083
73;194.2613878;31.90906024;13.19753199
75;201.6229512;31.60969929;13.08866002
77;214.8682423;31.51564225;13.83440482
79;211.6405913;31.26375375;14.60707126
81;220.0209526;31.07587999;15.18674512
83;224.8840587;30.92508745;15.31281671
85;235.2206425;30.90780098;15.65710828
87;233.2252629;30.90780098;15.15138363
89;237.0239759;30.55774839;14.71506231
91;234.216932;30.24339058;14.10648495
93;233.2587603;30.18471037;13.73951266
95;237.1858692;29.93719459;13.53215261
97;229.4916401;29.72649014;13.33680565
99;236.8221693;29.51967356;12.48090619
101;232.2494067;29.38436539;11.91923659
103;230.6123479;29.08117257;11.23014889
105;223.2711648;28.97822642;10.86303762
107;224.892195;28.83179499;10.04639318
109;214.3515491;28.71619442;9.935311147
111;206.3003823;28.59306743;9.299484499
113;199.0799952;28.71831555;8.51455415
115;187.806926;28.59575898;7.328776893
117;184.4560134;28.52693896;6.634223389
119;172.3291715;28.44675642;5.736725141
121;164.7485512;28.35073617;5.080372218
123;157.2271125;27.73559981;4.244047141
125;153.5634344;28.22599456;3.812192183
127;145.8195887;28.30322305;3.314391918
129;146.4738221;28.0948077;3.022022705
131;144.1709156;28.05277593;2.76371415
133;143.9499131;27.94893982;2.753034322
135;142.8643802;27.80548198;2.595938091
137;147.1098063;27.75954598;2.730897916
139;144.0587344;27.68924338;2.710377597
141;144.8765189;27.59488581;2.801901909
143;144.1596064;27.57003119;2.791023091
145;143.0210261;27.49389179;2.82113925
147;144.6658005;27.45042551;2.816183561
149;148.6033467;27.37708963;2.831288236
151;147.7911048;27.2705588;3.012665567
153;151.4956163;27.17200809;3.109192789
155;150.5887724;27.08515845;3.26217924
157;152.8330527;27.01017099;3.523676453
159;154.1754428;26.96347284;3.655114346
161;155.4430571;26.84915625;3.624259519
163;159.5216494;26.82014599;3.72150726
165;155.1229592;26.71215476;3.801267996
167;162.6855283;26.61713645;3.714582037
169;158.4111827;26.60937764;3.801813749
171;156.5379648;26.43535935;3.804453218
173;156.0983182;26.32999894;3.825917495
175;157.1975774;26.24511252;3.736513138
177;155.5700063;26.1228644;3.610799671
179;155.4449039;26.14325546;3.282604072
181;150.2818935;26.03099927;3.122335215
183;149.1190787;25.95226919;2.867620416
185;149.3540659;25.92834573;2.724767055
187;147.2937261;25.85124506;2.698194803
189;142.9190165;25.77900144;2.717648197
191;140.5518158;25.74780719;2.599674023
193;137.8523721;25.60320798;2.382849566
195;134.4027806;25.67250071;2.253315391
197;133.0505303;25.61820483;2.007547703
199;130.4715123;25.48324525;1.781723895
201;125.9223479;25.50746924;1.716429679
203;122.1631947;25.35927425;1.717117502
205;119.9464027;25.32086467;1.564438054
207;118.4926296;25.26963165;1.510741536
209;114.7791419;25.25234517;1.475396292
211;114.2383822;25.16424483;1.226467939
213;109.7198802;25.18333395;1.067288946
215;110.8515424;25.15007826;1.026330703
217;106.3917012;25.12374106;1.004204412
219;105.1992279;25.0943521;1.028719214
221;102.3060544;25.03496941;1.107536546
223;100.3979693;25.00071548;1.111008879
225;101.1574438;24.94011272;1.011153156
227;98.50039219;24.94920094;0.879291886
229;96.25518514;24.89062161;0.797215926
231;93.46743935;24.88141297;0.752122094
233;92.45959152;24.89032161;0.773855955
235;90.39797048;24.78531402;0.932129679
237;88.66768514;24.74778331;0.987606164
239;88.51266438;24.75741238;0.969331645
241;87.03912593;24.7223852;0.895699433
243;84.54091642;24.74252802;0.81369653
245;86.13357053;24.66111379;0.675263882
247;83.91578008;24.76469056;0.631629012
249;82.60030608;24.66197365;0.681980109
251;80.10559091;24.60092089;0.72246538
253;78.94808921;24.56968069;0.722617878
255;78.94962261;24.5273859;0.721456634
257;80.29067975;24.48015799;0.690858933
259;75.95514429;24.56570516;0.535246815
261;73.0846863;24.59638603;0.527237538
263;73.30999936;24.53844525;0.482410854
265;75.31620133;24.46357821;0.523960716
267;72.27413268;24.50013655;0.561922799
269;71.19667304;24.46441905;0.604957967
271;69.17956023;24.48005394;0.506395253
273;68.83599053;24.4015832;0.487623597
275;69.45162451;24.44356637;0.416966471
277;67.62334257;24.43150508;0.351681841
279;67.06628739;24.60081948;0.42848685
281;66.48854181;24.39243476;0.584108342
283;64.37812091;24.44878364;0.713832068
285;63.04099952;24.42768008;0.773910426
287;63.55666123;24.500445;0.790316809
289;61.54574109;24.43433607;0.686735774
291;61.9899878;24.51126404;0.539742002
293;62.31820978;24.40781877;0.376153494
295;59.87379178;24.47885288;0.313922634
297;59.41351837;24.40665838;0.313037231
299;58.12566955;24.39441646;0.377259522
301;56.41155375;24.36406623;0.495905013
303;56.74538847;24.32565665;0.595821956
305;55.7101733;24.34931021;0.642763407
307;54.50881845;24.30044181;0.610053226
309;54.67263617;24.33480508;0.547300476
311;53.2968483;24.16857255;0.437356147
313;54.20267292;24.24780545;0.315544842
315;53.10515211;24.23743377;0.230039369
317;51.92467082;24.31413303;0.187574464
319;52.10675437;24.27097045;0.186468949
321;51.26564602;24.2470058;0.203570161
323;50.7430457;24.2473771;0.288175843
325;48.06865561;24.23719662;0.370930153
327;49.02530926;24.19814532;0.443172988
329;47.80127132;24.16321902;0.434892859
331;46.13082704;24.14303817;0.47018261
333;44.80413353;24.18949653;0.396042261
335;44.44808813;24.14595156;0.271057464
337;44.0211384;24.15906391;0.1677543
339;43.40603836;24.2064529;0.168901535
341;43.15847425;24.116589;0.151489392
343;42.36370007;24.12821086;0.244191724
345;40.61502148;24.06923011;0.357716727
347;39.76110359;24.05439487;0.518011718
349;38.84067594;24.05602745;0.584668608
351;37.97159518;24.13884186;0.594443516
353;38.60870161;23.90739354;0.592214086
355;37.11161543;24.00869866;0.498862137
357;36.24980512;24.05061106;0.38705406
359;35.38099434;24.02408267;0.25674581
361;35.54409303;23.99628508;0.293168487
363;34.64579937;23.95111862;0.290799831
365;33.42517573;23.98576341;0.437733523
367;32.90429046;23.9049909;0.528724506
369;32.64405229;23.86510984;0.587171697
371;31.48054128;23.71019071;0.518421817
373;30.78096768;23.88236938;0.468782103
375;30.76084243;23.8388244;0.330073238
377;30.07308622;23.90079723;0.190595341
379;29.01397388;23.85088622;0.166526158
381;28.821381;23.89383014;0.1574589
383;28.69697593;23.87712201;0.229897191
385;27.13453196;23.85845384;0.323211011
387;27.66002663;23.81699196;0.412308219
389;27.23139635;23.80373754;0.508690148
391;27.14231087;23.92683442;0.524509401
393;26.58128616;23.84430945;0.454751508
395;26.42827914;23.8064893;0.390650044
397;25.72748134;23.86865333;0.365502935
399;25.36970488;23.68242059;0.294782095
401;24.96501027;23.65969502;0.293840577
403;24.73572523;23.73212983;0.27768264
405;24.26719647;23.84961069;0.260686672
407;23.94376895;23.83913021;0.274630867
409;23.37576;23.69811569;0.365474036
411;23.44282868;23.68108801;0.458602005
413;23.36570072;23.64621136;0.593241751
415;22.60943239;23.60930284;0.652217089
417;22.57449782;23.65502124;0.64588921
419;22.25498997;23.67533307;0.521845083
421;22.07463033;23.64555326;0.368086233
423;21.48366098;23.68532499;0.197994161
425;21.79868513;23.69011919;0.117860486
427;20.46848437;23.66252073;0.126473171
429;20.77289224;23.65521244;0.17145445
431;20.25305069;23.68521302;0.302200939
433;19.69403265;22.86484881;0.432053603
435;19.55028675;23.597053;0.496318043
437;19.21250704;23.64525274;0.485827115
439;19.24757301;23.68768644;0.465206119
441;18.97429956;23.68696602;0.372988893
443;18.61088199;23.66776809;0.303325562
445;18.19687365;23.63496346;0.297731601
447;18.12187165;23.6169555;0.301429014
449;18.11665602;23.70803947;0.329880717
451;17.67291935;23.64651401;0.421452592
453;17.77772621;23.64810591;0.493608565
455;16.96753765;23.64553425;0.575333312
457;16.41386045;23.60335988;0.641769334
459;16.56126687;23.5953412;0.674338367
461;16.40321956;23.59147816;0.649209121
463;16.30341451;23.61697451;0.59683582
465;16.69924385;23.6176136;0.485088396
467;16.53230991;23.62066589;0.389589379
469;15.99600706;23.61822205;0.277370222
471;15.7938907;23.6541392;0.172398331
473;15.40717032;23.59778187;0.19679155
475;15.30019868;23.61800392;0.262940132
477;15.47686782;23.61241799;0.352385126
479;15.21418557;23.62127751;0.450169582
481;14.85109859;23.64801559;0.509129895
483;15.17191806;23.57750279;0.429223421
485;15.17718794;23.61284951;0.350177418
487;14.83782329;23.61012785;0.216409832
489;15.16284672;23.64078917;0.181476372
491;14.82655777;23.64712563;0.237193493
493;14.2174335;23.61135901;0.355313046
495;14.37527955;23.64146893;0.494415085
497;14.17407164;23.63790642;0.590981579
499;14.14154085;23.56830523;0.628515444
501;14.24292368;23.54976541;0.522906027
503;13.8709943;23.57072689;0.382221084
505;13.949631;23.61997769;0.271904911
507;14.17842122;23.58925615;0.252673445
509;13.70808705;23.59802536;0.246032163
511;13.32611607;23.57394028;0.35139313
513;13.35731237;23.57892568;0.461843229
515;13.21891145;23.5182326;0.532594894
517;13.07243004;23.52281659;0.506506962
519;13.15516775;23.59008591;0.415483717
521;12.66484572;23.52251606;0.334772501
523;13.27756927;23.53778282;0.259393107
525;13.17436682;23.60428259;0.169533032
527;13.01325473;23.58641407;0.176154499
529;12.21738915;23.64767704;0.220484523
531;12.00639079;23.57366986;0.347337218
533;11.89844491;23.60554386;0.429411695
535;11.76654181;23.52997488;0.491205433
537;12.17586001;23.53289883;0.517469881
539;12.2090884;23.59246954;0.504103301
541;11.79252369;23.73859992;0.391665395
543;12.37090531;23.75727918;0.299337632
545;11.85642514;23.77735122;0.269079356
547;11.61228869;23.73777016;0.327862646
549;11.44091948;23.74670838;0.403913024
551;11.63658981;23.77347445;0.511624267
553;11.16064754;23.64825591;0.629113237
555;11.43798789;23.67630491;0.631360453
557;11.52399109;23.60320935;0.544077831
559;11.40201161;23.66734767;0.449817901
561;11.20470874;23.70394457;0.299337325
563;10.99028453;23.72163246;0.246518458
565;10.48334144;23.70083206;0.280343926
567;10.4294403;23.5784968;0.353522695
569;10.5463139;23.5944132;0.435853681
571;10.25856912;23.47344854;0.465775118
573;10.61909069;23.49333731;0.396191342
575;10.57115358;23.52636008;0.333902627
577;10.2222217;23.56519009;0.2614527
579;10.33415225;23.54947333;0.27421562
581;9.871517622;23.56502107;0.376926656
583;9.989813016;23.50143733;0.488282191
585;10.13535972;23.49044611;0.45161274
587;9.892736143;23.49278854;0.431081957
589;9.665919994;23.5023986;0.38889185
591;9.972945599;23.50886604;0.33885887
593;9.776724972;23.55361207;0.338180239
595;9.623199472;23.52114863;0.404772404
597;9.920667772;23.49048678;0.465831468
599;9.645259199;23.51744405;0.422280458
601;9.521118484;23.53391186;0.392189754
603;9.609529542;23.57472408;0.31404407
605;9.608419622;23.56778657;0.320541742
607;9.124995952;23.56778657;0.35566876
609;8.913441161;23.5536501;0.470419977
611;9.332393723;23.50080669;0.494850493
613;8.972924891;23.5026875;0.514106514
615;9.501147641;23.52193772;0.464775342
617;9.376587458;23.497372;0.332757519
619;8.975555286;23.5533501;0.212596719
621;8.99251028;23.52991467;0.197855519
623;8.740276083;23.5035368;0.218070599
625;8.423870428;23.53520059;0.273120625
627;8.576972474;23.5110252;0.39044443
629;8.088034795;23.47465805;0.473730825
631;8.493797353;23.50907361;0.451125711
633;8.894698358;23.48489821;0.378689653
635;8.621363711;23.51530866;0.294534054
637;8.709733573;23.51894246;0.21707986
639;9.057607175;23.54529075;0.203957928
641;8.5280198;23.52149511;0.273364438
643;8.067243701;23.50578892;0.387914707
645;8.575445919;23.47506738;0.536421571
647;8.493044779;23.45472808;0.636146802
649;8.12114953;23.45852299;0.58783372
651;8.237651546;23.47423763;0.473470998
653;8.408858819;23.45337703;0.360846355
655;8.054198289;23.45080537;0.28892602
657;8.155906312;23.47553957;0.258966964
659;8.070671712;23.47878306;0.328531144
661;7.743971614;23.56168779;0.48634173
663;8.225499548;23.66519327;0.541879686
665;8.157156948;23.6883176;0.507482933
667;8.002634784;23.68978909;0.436216177
669;8.456009333;23.66448393;0.361701848
671;7.952661915;23.67166124;0.27440345
673;7.595629661;23.68264136;0.255847861
675;7.864097863;23.64887598;0.346492092
677;7.664045828;23.63303828;0.439817329
679;7.558641868;23.63924691;0.509044227
681;7.884884558;23.63292102;0.484710371
683;7.658704014;23.67565526;0.43595371
685;7.940883373;23.62928721;0.367598183
687;7.803706749;23.65366173;0.28258097
689;7.551486842;23.68142921;0.28127325
691;6.940067255;23.6612077;0.328060141
693;7.618946348;23.65088778;0.42315308
695;6.959553349;23.62470058;0.443597386
697;6.879760589;23.58134681;0.481039799
699;7.541507091;23.59777395;0.402920761
701;7.349912735;23.59269876;0.329566538
703;7.033849434;23.63408141;0.241149224
705;7.42570002;23.63576311;0.187229378
707;6.898852596;23.62956556;0.176158769
709;6.75207889;23.61464053;0.269036752
711;6.979773722;23.62043614;0.388371889
713;6.674212901;23.62852559;0.496428644
715;6.781666724;23.56263797;0.457238865
717;7.088224666;23.57702268;0.417201814
719;6.896956557;23.57674116;0.314272199
721;6.720808098;23.5943588;0.180456637
723;6.648117044;23.58709118;0.141053466
725;6.59071944;23.63338;0.246296735
727;6.175392222;23.56881333;0.317635219
729;6.380235226;23.59792395;0.420693337
731;6.292682452;23.55082756;0.461070243
733;6.045321219;23.56910541;0.436161505
735;6.776005163;23.59826515;0.331805792
737;6.598449607;23.6326918;0.272645507
739;6.293479775;23.6566348;0.179612188
741;6.499785708;23.05193085;0.229394388
743;5.928181661;23.62456168;0.312924155
745;6.239367755;23.64160836;0.46172907
747;6.328094555;23.56213515;0.508807437
749;6.205309494;23.58972305;0.587584628
751;6.313241459;23.59727958;0.538531407
753;6.610653433;23.56574731;0.430435238
755;6.366021708;23.60494861;0.36433267
757;5.683192079;23.60928383;0.370947968
759;6.318029837;23.60914492;0.431814011
761;6.128448337;23.59783416;0.544779543
763;5.641902026;23.56965418;0.6642075
765;6.22967792;23.50604825;0.700520504
767;6.247408363;23.57600965;0.616662861
769;6.172048278;23.57449697;0.520283206
771;6.287446662;23.5732357;0.460729841
773;5.861850199;23.55913198;0.436820394
775;5.276439876;23.53145481;0.464233595
777;5.938454822;23.5596649;0.579804511
779;5.906450039;23.52290691;0.585642111
781;5.81398065;23.49437728;0.509284888
783;6.215207249;23.53073386;0.414088174
785;5.85513627;23.57492848;0.330768726
787;5.509329544;23.49875898;0.328733169
789;5.403509634;23.5253666;0.396568772
791;5.719441013;23.54099356;0.497930277
793;5.623613412;23.44583634;0.578237005
795;6.271945695;23.48623871;0.517161709
797;5.987632899;23.5066192;0.417230307
799;5.754538741;23.50148381;0.276390383
801;5.641423903;23.55898198;0.228437916
803;5.498129565;23.54515713;0.19995243
805;5.389701349;23.52932259;0.341451787
807;5.562008357;23.45305167;0.401283403
809;5.805415488;23.49863908;0.427817668
811;5.617949249;23.4854961;0.364072441
813;5.891534677;23.49782834;0.320006735
815;5.598711185;23.51692802;0.257646642
817;5.182470023;23.51436693;0.282633534
819;5.342360365;23.51042203;0.352659902
821;5.100651689;23.47771827;0.420967008
823;5.22034386;23.48268412;0.448113373
825;5.307531439;23.53343651;0.394309243
827;5.325921516;23.46947089;0.280860749
829;5.054260385;23.49380685;0.236798132
831;5.083898394;23.48444504;0.236877787
833;4.865957983;23.49364576;0.275258634
835;4.654184356;23.50928065;0.393025451
837;4.73732734;23.4784989;0.471076705
839;5.088364972;23.44523581;0.499053996
841;4.75141069;23.4023294;0.429327298
843;4.965226573;23.46813832;0.363375755
845;4.761935042;23.47164114;0.36584864
847;4.307151282;23.48272268;0.44196721
849;4.408513346;23.4393388;0.461906379
851;4.505037136;23.43590411;0.574598524
853;4.441074207;23.44751804;0.617370111
855;4.970292169;23.44474409;0.504304564
857;4.644967178;23.4870579;0.420346674
859;4.415289327;23.47275505;0.356758589
861;4.821598824;23.44850888;0.309556404
863;4.539924582;23.48172338;0.346894703
865;4.239759088;23.443655;0.451343207
867;4.62368495;23.45514587;0.517816583
869;4.436102795;23.40555387;0.563364211
871;4.384518541;23.41890654;0.557477848
873;4.519841662;23.42485268;0.498281129
875;4.838756127;23.42956765;0.413810219
877;4.335789649;23.4728121;0.34434269
879;4.531822613;23.42659458;0.337879037
881;4.081168421;23.45423425;0.386306495
883;3.647079291;23.46366366;0.446217133
885;4.144084576;23.41805777;0.531694568
887;3.987707984;23.37942689;0.583335173
889;4.019110209;23.40417218;0.599047678
891;4.238501341;23.35489181;0.485637221
893;4.335367442;23.42228102;0.419671598
895;4.207137132;23.41845601;0.341562498
897;4.18023087;23.41177043;0.269387312
899;3.954239326;23.4728834;0.262114663
901;3.671971024;23.35654339;0.388060198
903;3.935237925;23.40047869;0.420499052
905;3.780246681;23.40387218;0.466267057
907;3.818861396;23.33432064;0.496154016
909;4.020380629;23.30526126;0.434846122
911;4.182316089;23.35439216;0.345283078
913;4.185032871;23.41586534;0.31664937
915;4.120367756;23.42814793;0.273595351
917;4.291562613;23.38454327;0.305830927
919;3.747529475;23.35382121;0.432814711
921;3.651315201;23.34924567;0.550471034
923;3.724251312;23.33613332;0.588684493
925;3.390040907;23.42600514;0.560325958
927;4.083274519;23.41952925;0.505945218
929;3.937718608;23.40484401;0.366247831
931;3.60894323;23.44013052;0.259325028
933;3.716113724;23.45019058;0.248707484
935;3.348104022;23.45186171;0.359069597
937;3.145867564;23.4290379;0.445301823
939;3.600958143;23.35777456;0.527451275
941;3.647585552;23.37631438;0.54345865
943;3.167270787;23.39676565;0.452177638
945;3.310251467;23.42214211;0.352252412
947;3.879453877;23.41433364;0.211595189
949;3.42949493;23.39840668;0.198327372
951;3.117314585;23.41201075;0.239767246
953;3.315497747;23.41189033;0.365265578
955;2.954382675;23.33224018;0.410665181
957;3.169395884;23.33867752;0.507725347
959;3.025857787;23.33205162;0.433477299
961;3.325079678;23.28759503;0.354274345
963;3.231439994;23.38494415;0.25561906
965;3.296872267;23.32723313;0.17779707
967;2.910519242;23.3621589;0.15311622
969;3.187517883;23.34522154;0.250864212
971;3.203867928;23.30628221;0.326998143
973;3.059318339;23.30705492;0.380864133
975;3.425983491;23.30356055;0.428358607
977;3.49184314;23.27366877;0.355979291
979;3.255824099;23.30591091;0.260593837
981;3.36370068;23.28985295;0.167881736
983;3.255659559;23.32911394;0.168274023
985;2.920478389;23.33045708;0.223324375
987;2.725453945;23.34313052;0.350976524
989;2.853598403;23.25967438;0.430368473
991;2.618596178;23.2409761;0.486510849
993;3.331257091;23.22737995;0.405409525
995;3.159053134;23.29864381;0.289445633
997;2.845963962;23.21176407;0.177837212
999;3.151089324;23.24744882;0.121563502
1001;2.697330353;23.32287837;0.136643008
1003;2.371915942;23.2599036;0.257913783
1005;2.435523548;23.27271859;0.363333868
1007;2.716793009;23.20376758;0.417597507
1009;2.87887961;23.21244647;0.443478402
1011;2.847924859;23.23976395;0.357238504
1013;2.573017302;23.24686203;0.257160938
1015;2.303558266;23.2956924;0.250873447
1017;2.280066629;23.2534388;0.271984831
1019;2.471253755;23.23677134;0.334917116
1021;2.168485222;23.2200743;0.424337599
1023;2.812385284;23.27248672;0.458043563
1025;2.793130168;23.13934035;0.38981034
1027;2.120465117;23.29631194;0.327275783
1029;2.199991536;23.2109639;0.273243768
1031;2.287483592;23.29301669;0.294478476
1033;1.693238617;23.29317778;0.363556414
1035;2.017602196;23.20849893;0.392561597
1037;2.305548931;23.19329239;0.418900522
1039;2.417651267;23.17475467;0.405198577
1041;2.581191017;23.17700732;0.339851054
1043;2.47580876;23.19677831;0.223648329
1045;2.01989671;23.20984206;0.234874135
1047;2.055801064;23.26642016;0.331095281
1049;2.022183199;23.20320508;0.401340611
1051;1.878901557;23.19560735;0.450273941
1053;2.220408396;23.15340287;0.536592721
1055;2.076337866;23.17578672;0.534848646
1057;2.230717336;23.21634806;0.438583532
1059;2.247833022;23.24943105;0.387419469
1061;2.068062948;23.2306208;0.362124844
1063;1.753983483;23.22971182;0.371930581
1065;1.873741223;23.15960042;0.480188833
1067;1.952980317;23.15401449;0.533562697
1069;1.820697502;23.14578613;0.481815017
1071;1.926647316;23.15237347;0.519851294
1073;2.060247105;23.19349679;0.415952391
1075;1.897637981;23.19604943;0.283420645
1077;1.927992203;23.17432633;0.275264323
1079;1.781824931;23.1822436;0.394851855
1081;1.53732843;23.18799854;0.39459543
1083;1.656056791;23.20680878;0.528022748
1085;1.701599587;23.16707772;0.546306954
1087;1.525893345;23.12466567;0.535533445
1089;2.097718692;23.14766959;0.437200886
1091;2.119568228;23.14843966;0.33047466
1093;1.80936833;23.15250446;0.222553242
1095;1.79927307;23.18609818;0.244052291
1097;1.432045282;23.15485534;0.262905246
1099;1.31789722;23.15839883;0.35509887
1101;1.580660217;23.12792818;0.506026927
1103;1.677247021;23.13157044;0.541814508
1105;1.527745182;23.11738749;0.50537495
1107;1.638657936;23.11325403;0.396898813
1109;1.65396485;23.135387;0.262405496
1111;1.407091116;23.15138526;0.193564077
1113;1.265041246;23.11315579;0.189414017
1115;1.140502445;23.08973145;0.241605078
1117;1.147688031;23.09874098;0.331285292
1119;1.214496773;23.11027304;0.370053325
1121;1.675275158;23.14076535;0.319710063
1123;1.476251305;23.12255563;0.282514168
1125;1.52624714;23.12648944;0.216808756
1127;1.255611727;23.12948205;0.224477868
1129;1.020690885;23.08388408;0.282903758
1131;1.068425522;23.10689856;0.342532891
1133;1.107948437;23.10874927;0.433163954
1135;0.883293412;23.07118054;0.466136426
1137;1.408903287;23.08534447;0.403464449
1139;1.292974075;23.0579071;0.306270525
1141;1.444488402;23.08029939;0.224521778
1143;1.341699927;23.10241281;0.143856242
1145;1.359505625;23.1410738;0.162879737
1147;0.788484587;23.10688747;0.229275963
1149;0.867783973;23.08224306;0.361098282
1151;1.042788601;23.04506464;0.486561294
1153;0.810199141;23.21925511;0.520939876
1155;1.483170326;23.05303367;0.448940704
1157;1.386443482;23.05946045;0.347867131
1159;0.951955602;23.15449777;0.266484764
1161;0.84688857;23.1904746;0.160519551
1163;0.863705436;23.14927206;0.228675804
1165;0.755844787;23.07977228;0.333407963
1167;0.749760679;23.00162055;0.433541178
1169;0.851181437;23.16573987;0.424000781
1171;0.939785555;23.10318553;0.394879222
1173;1.030291299;22.99322053;0.30472567
1175;1.0396674;23.09940964;0.226029783
1177;0.765372418;22.99892635;0.224997872
1179;0.520317059;23.04442292;0.310685485
1181;0.640046211;23.05562487;0.434204166
1183;0.812650249;23.0312287;0.465148958
1185;1.011019786;23.05282082;0.436189305
1187;1.035054246;22.99919625;0.390823977
1189;0.586879652;23.00997778;0.335071039
1191;0.572673823;23.05692681;0.32614339
1193;0.790516146;23.10456722;0.352259381
1195;0.446597403;23.11466847;0.497457076
1197;0.889216475;23.05592752;0.525576552
1199;0.87116375;22.97474303;0.536597774
1201;0.763272795;23.016216;0.503862196
