Repository: johodges/materials

## A Non-Dimensional Scaling Approach to Modeling Material Pyrolysis

This repository contains the data, scripts, and technical documents required to generate the SPyro cone validation cases.

## Instructions
* Clone this repository with submodules
  ```
  git clone --recurse-submodules https://github.com/johodges/materials
  ```
* Pre-process data
  ```
  python materials/scripts/initialize.py
  ```
* Build latest FDS (example for impi_intel_linux target, but use relevant make target for platform)
  ```
  git clone git@github.com:firemodels/fds.git && cd fds
  cd Build/impi_intel_linux
  ./make_fds.sh
  ln -s fds_impi_intel_linux fds
  cd ../..
  ```
* Run cases
  ```

File: data/rise_materials/Testdata-1760.txt
Keywords
Material1;Material2;Material3;Material4;Product;Object;Scenario;Method;Reference;Comment;Owner;IsPublic;ImportDate
Silicone rubber;;;;IN2-3;;;ISO 5660;TRANSFEU;;TRANSFEU;1;2011-03-17 14:05:28
Scalars
Flux (kW/m2);tig (s);qmax (kw/m2);qtotal (MJ/m2);q180 (kw/m2);q300 (kw/m2);Sample mass (g);Mass loss (g);DHc (MJ/kg);Peak smoke production (m2/m2s);Total smoke produced (m2/m2);Specific extinction area (avg) (m2/kg);MARHE (kW/m2);Area exposed (m2);Observations;Test date (YYYY-MM-DD);Test identifier;Product thickness (mm);Thickness1 (mm);Thickness2 (mm);Thickness3 (mm);Thickness4 (mm);Product density (kg/m3);Density1 (kg/m3);Density2 (kg/m3);Density3 (kg/m3);Density4 (kg/m3);Product area weight (kg/m2);Area weight1 (kg/m2);Area weight2 (kg/m2);Area weight3 (kg/m2);Area weight4 (kg/m2)
50;30;253.28;46.30;;;34.26;10.83;37.63;;1354.47;;134.80;0.0088;Intumescence after ignition. End flame at 383s.
;22010-08-05;c_LSFIRE_IN2-3_50b;2.7;;;;;;;;;;;3.85;;;
VectorData
Time (s);HRR (kW/m2);Mass (g);SPR (m2/(m2*s))
1;9.435933336;34.26;0.414464489
3;7.286373955;34.07548962;0.460944518
5;5.61263425;34.44951849;0.51871588
7;4.830492102;34.23791985;0.526168603
9;3.413591976;34.26850301;0.44654035
11;2.446372722;34.30966382;0.367747622
13;1.294389494;34.24134345;0.337387762
15;0.912341036;34.27119456;0.319770559
17;0.973605007;34.25494753;0.401742767
19;1.095215656;34.24549909;0.551340543
21;0.916021158;34.25273661;0.687738129
23;0.987080976;34.19680763;0.76290843
25;1.106981569;34.22707864;0.837176069
27;0.70121588;34.2300216;0.744982977
29;-1.054850728;34.20434514;0.769644342
31;2.270595433;34.25252639;0.923156082
33;17.68503386;34.15043958;1.382750065
35;36.98255766;34.13512371;1.916336508
37;54.77669818;33.97711954;2.630841194
39;69.03130208;33.92170078;3.315735968
41;83.32084086;33.89064861;3.872185244
43;94.47258643;33.75241648;4.335131978
45;104.7307092;33.70227572;4.909394218
47;110.9156704;33.59475351;5.486379787
49;123.1025433;33.51225864;6.020999387
51;130.8829261;33.38288498;6.651910778
53;139.4051482;33.25347013;7.352475352
55;153.6022481;33.09667811;7.930413284
57;152.147437;32.99289112;8.424469686
59;161.0762997;32.85048434;9.101102512
61;169.6487816;32.75723804;9.911525538
63;172.0032722;32.33321207;10.76757826
65;181.3982362;32.22805501;11.59071456
67;185.5297402;32.0415323;12.11209595
69;190.4318252;31.88755226;11.96440073
71;197.9791877;31.76868972;11.39672828
73;206.9754192;31.632987;10.6078126
75;211.1181547;31.46242242;9.709211655
77;219.4633772;31.43140035;9.43538654
79;225.4178259;31.43281215;9.537059776
81;233.2426362;31.08430235;10.08842169
83;236.9728379;30.95015403;10.30718191
85;241.117375;31.30384783;10.36319064
87;247.8095561;30.59941112;10.31282636
89;246.9707853;30.46719591;10.12831177
91;252.9246237;30.26872125;10.12140816
93;253.2803643;30.05754304;10.17136637
95;250.772186;29.87359569;10.43020247
97;251.9637194;29.74333998;10.40534909
99;244.0322568;29.59750961;10.34913594
101;234.3914739;29.39699303;9.999921291
103;232.1897551;29.35053467;9.515233535
105;226.6933516;29.29435482;9.265537574
107;218.613297;29.16595352;8.922534282
109;206.354454;28.86886793;8.484700144
111;198.5406307;28.76472073;7.854450761
113;190.0256254;28.68371582;7.100215383
115;183.2438709;28.57524397;6.1538176
117;168.1866804;28.53764513;5.021396311
119;163.8994563;28.42822045;4.35844998
121;156.4888689;28.37573726;3.605213455
123;151.3960989;28.33900937;3.348414205
125;141.7260216;28.17891418;2.954436439
127;135.6544405;28.09472652;2.862940457
129;134.0225692;28.3849459;2.571851196
131;131.799445;28.28944748;2.463071513
133;130.1013515;28.01997937;2.333037921
135;128.7718598;27.91473992;2.134517929
137;125.2521588;27.97532313;2.24841031
139;127.1464298;27.85020335;2.289611428
141;130.0122855;27.71424236;2.362615753
143;130.0271506;27.6853034;2.405255145
145;131.5780205;27.61295889;2.654030505
147;136.8183289;27.63161861;2.656572768
149;140.0383369;27.46299506;2.657932764
151;137.890833;27.44299432;2.642185213
153;140.1004887;27.42395484;2.633071194
155;143.2021422;27.32195835;2.728999044
157;143.1755101;27.25948323;2.883343587
159;144.4747309;27.17417586;3.075890628
161;144.291987;27.12282294;3.12384558
163;141.4805971;27.06582442;3.189028221
165;142.6785682;27.08437534;3.105199328
167;146.1409578;26.83820058;2.97975933
169;140.5479438;26.85267561;2.777604264
171;139.5388934;26.72404192;2.745175605
173;137.4310855;26.74596467;2.65031882
175;139.8250999;26.70682305;2.564231356
177;135.8186786;26.60985315;2.431674477
179;138.8152643;26.50427514;2.531940708
181;136.8964136;26.44975796;2.61108449
183;139.915606;26.3835397;2.674041506
185;134.8199674;26.34663171;2.766822857
187;134.9743315;26.31621017;2.758583948
189;132.866299;26.24263451;2.614523938
191;133.6736589;26.23653837;2.395987727
193;131.7220003;26.15143064;2.335062093
195;129.3821682;26.10579411;2.178848422
197;128.0561474;26.05227887;2.221185668
199;129.7197192;25.96517835;2.249299773
201;127.1887861;25.87553576;2.226195287
203;125.0464317;25.81595448;2.135714087
205;124.043496;25.81407314;2.081927894
207;121.3255556;25.75256986;1.948269103
209;122.6766682;25.69235795;1.773776522
211;119.5526555;25.68014349;1.674882155
213;119.2184803;25.64425645;1.548140589
215;119.3905776;25.56177003;1.39590855
217;117.0693628;25.49984632;1.301500101
219;115.6084754;25.44832387;1.244587688
221;114.6733397;25.46200717;1.302015453
223;114.8350005;25.30468592;1.338388121
225;118.3251761;25.30923136;1.361115184
227;114.1436964;25.41583032;1.282259893
229;110.1473087;25.1405666;1.190666482
231;109.5037159;25.35074499;1.020183936
233;107.7174555;25.15863688;0.88929492
235;107.028383;25.18090031;0.832040066
237;103.3541873;25.13822628;0.902396666
239;102.7474955;25.15711575;0.912517125
241;102.2601915;25.13010725;0.853561669
243;100.9663992;25.01735141;0.776627133
245;99.15922002;25.10750475;0.687904785
247;98.77380223;25.04812259;0.560875949
249;96.44881941;24.97712968;0.58285114
251;95.03462131;24.96821047;0.514376224
253;94.05495474;24.98607846;0.52884998
255;92.36790297;24.97626929;0.541607302
257;91.199459;24.8478569;0.607955041
259;91.37838533;24.8540217;0.549404651
261;89.33783144;24.82243978;0.703176318
263;88.79444685;24.80793517;0.647692204
265;86.89870067;24.83350019;0.645463962
267;84.4693234;24.80030734;0.471699643
269;83.46793538;24.83264191;0.447682891
271;81.87530183;24.78594376;0.355951307
273;79.34441926;24.60686878;0.426890182
275;78.54054708;24.68852333;0.409905945
277;76.56618471;24.68073441;0.529262297
279;75.76835164;24.75887505;0.512696716
281;74.46290736;24.74949475;0.463622135
283;72.12716945;24.6295616;0.380022738
285;69.65282752;24.68965361;0.413188026
287;68.27043901;24.63841003;0.311840324
289;66.61772074;24.65880109;0.376859543
291;65.05181988;24.60986139;0.459643233
293;63.9105561;24.5823638;0.548700379
295;63.8614294;24.59731893;0.521440815
297;60.20166789;24.58704867;0.579688778
299;59.54230058;24.4969941;0.500490999
301;59.1207793;24.32555804;0.482005402
303;57.24947804;24.61311333;0.45365626
305;56.59385418;24.59447474;0.504552931
307;54.74889332;24.55233047;0.587383135
309;53.66580783;24.5347028;0.668419927
311;52.65482991;24.5847749;0.637011352
313;51.86633819;24.52379239;0.580455431
315;51.13910192;24.58521645;0.505231505
317;50.83867836;24.56156288;0.442783569
319;49.18600824;24.49139127;0.451694865
321;48.44001698;24.48265217;0.512306011
323;46.76160957;24.4569736;0.531776062
325;46.46880407;24.48484249;0.466758703
327;44.63135911;24.47623438;0.395185626
329;44.66100345;24.51125046;0.382571217
331;44.38092393;24.48425253;0.337174346
333;42.18243996;24.50608496;0.408069593
335;41.61325905;24.4855138;0.573782962
337;41.93025146;24.49915643;0.641838675
339;40.51594933;24.30312508;0.560796507
341;40.19960931;24.43209732;0.593776794
343;39.17280701;24.47152785;0.534213074
345;39.11034286;24.49769392;0.482614343
347;37.88648577;24.45825441;0.551660188
349;36.87856505;24.43026563;0.558747137
351;37.40799828;24.42185664;0.532372258
353;37.26519115;24.36662114;0.520453135
355;36.28962841;24.35486831;0.471770573
357;34.63812832;24.36228593;0.390680294
359;34.09895948;24.41493021;0.490014097
361;34.46402064;24.14555242;0.489699078
363;32.85239139;24.22368408;0.511274113
365;32.6122422;24.16194048;0.445842036
367;31.86488372;24.25107234;0.400020779
369;32.37210337;24.20230218;0.312103087
371;32.05042597;24.19640569;0.321020256
373;32.33522049;24.1627301;0.38026289
375;31.3415612;24.33302531;0.539829586
377;30.90175716;24.26834931;0.585333124
379;30.70621314;24.15104803;0.617325957
381;29.72499456;24.25565685;0.526695425
383;29.38288545;24.40944517;0.435906198
385;28.54230022;24.42656316;0.29053117
387;27.35506659;24.38817259;0.260778732
389;27.29733779;24.24109151;0.341012257
391;27.23851864;24.32118426;0.456583634
393;26.60018773;24.28923156;0.559117817
395;26.17263128;24.30472754;0.570948971
397;26.36913804;24.33781053;0.511932368
399;24.67162269;24.35409823;0.351679307
401;24.03915376;24.37887363;0.241217779
403;24.23634993;24.36236726;0.194412654
405;23.41919263;24.32281684;0.264079027
407;23.64311411;24.30746029;0.375464711
409;22.89856422;24.31274569;0.402080552
411;21.41175973;24.30400659;0.371940705
413;21.33183362;24.3579618;0.31622128
415;21.57883911;24.36973365;0.300116458
417;21.55352424;24.33942197;0.33473114
419;20.53654026;24.30350483;0.356893471
421;21.401422;24.29545658;0.396229621
423;20.47786458;24.33030101;0.357721492
425;20.32339022;24.27717608;0.374995912
427;20.11791255;24.10316836;0.307507003
429;19.94180839;24.10090516;0.376907042
431;20.20880256;24.10562013;0.456945621
433;19.20639507;24.11025535;0.514779923
435;19.42467667;24.12502193;0.448831298
437;19.00068185;24.15804523;0.45352559
439;18.87993832;24.15475262;0.449169344
441;18.88650612;24.12951771;0.425894972
443;18.92971245;24.07500106;0.410180954
445;18.8707944;24.06765421;0.4055116
447;18.50428719;24.09363067;0.357692886
449;18.31035473;24.11872614;0.247961381
451;18.29621591;24.11442103;0.228134894
453;17.91013814;24.13015732;0.266114484
455;17.75239988;24.05542972;0.321706616
457;17.87622639;24.08411991;0.352729658
459;17.34949208;24.07579067;0.387166708
461;17.24607502;24.06789242;0.357348166
463;17.02001439;24.16179946;0.345728732
465;16.18971319;24.11077665;0.369831259
467;16.91670072;24.09618173;0.384956997
469;16.87745428;24.09442926;0.469679462
471;16.50052778;24.03851138;0.514264858
473;15.88751105;24.0978423;0.437239706
475;16.06983369;24.1351105;0.390917784
477;15.72915222;24.12603073;0.396471076
479;15.80517824;24.10865341;0.309076563
481;16.05056567;24.06301688;0.355072538
483;15.34552757;24.02308617;0.419678982
485;15.56421761;24.08376815;0.394762043
487;15.32201246;24.04961245;0.294805985
489;15.02507005;24.13314782;0.29555789
491;14.97069457;24.14296809;0.222091542
493;15.32140775;24.00222346;0.200983719
495;15.30816983;24.09399986;0.247114365
497;14.86017471;24.04020363;0.279770551
499;14.73744025;24.06695069;0.306603834
501;14.03962686;24.09466958;0.265560491
503;14.37525992;24.04998323;0.344908007
505;14.24141975;24.13186701;0.423620876
507;14.00163876;24.04920259;0.540751886
509;14.40788078;24.0582718;0.587394793
511;14.41325484;24.05354626;0.604968091
513;13.99152617;24.04597864;0.519389397
515;13.62107743;24.07435775;0.379599509
517;13.71619586;24.07900195;0.277055175
519;13.80884537;24.09078489;0.185100648
521;13.80233335;24.05328693;0.257193119
523;13.5024045;24.08850425;0.278944678
525;13.34643616;24.08348928;0.25919444
527;13.26027961;24.07603099;0.306487926
529;13.77953128;24.06374787;0.331558402
531;12.97096732;24.09606131;0.343266626
533;12.90084933;24.03947265;0.385563695
535;13.17891104;24.04383744;0.433978722
537;12.74862343;24.03143496;0.387517194
539;12.44366394;24.06042515;0.375717136
541;12.04508748;24.06716302;0.290935237
543;11.95510439;24.06039505;0.303608657
545;12.36707701;24.06758133;0.392342622
547;12.79460773;24.01514725;0.460766397
549;12.50948068;24.01486626;0.451410048
551;12.14555241;24.03540785;0.436374199
553;12.07972934;24.05406757;0.353980283
555;11.61180623;24.04633886;0.308460043
557;11.33679278;24.07274683;0.308295085
559;12.20607505;24.04266649;0.426631632
561;12.03715834;24.0182212;0.425946964
563;11.60446341;24.02383723;0.38348749
565;11.31605921;24.01358598;0.291858739
567;10.80508975;24.06528854;0.230133936
569;10.98036873;24.07922272;0.19496715
571;11.71837904;24.04405663;0.228104211
573;11.15341146;24.01260358;0.240576428
575;10.94639443;24.05303605;0.245907306
577;11.11979548;24.05370736;0.21848765
579;10.50731697;24.05370736;0.178612006
581;10.8579319;24.02675854;0.212404868
583;11.54260641;24.01749866;0.295891135
585;10.95827585;24.03268355;0.328657412
587;10.94349899;24.04810875;0.367016332
589;10.75460868;24.08367625;0.336388553
591;10.74932529;24.05305507;0.327555006
593;10.18385655;24.06208413;0.289357882
595;10.39627698;24.01376397;0.366403126
597;10.35432273;24.03124217;0.418428526
599;10.45527126;23.98095088;0.374602883
601;9.994889102;23.97614612;0.293107923
603;9.719754176;24.02624833;0.238605642
605;9.601220753;24.02317438;0.211920591
607;9.886827816;24.01155252;0.173336901
609;9.823473576;24.01533633;0.193249383
611;9.567419376;23.98779808;0.234101345
613;9.831373222;23.97214312;0.237917116
615;9.308101268;23.99817979;0.202993994
617;9.379900735;24.02860132;0.215553429
619;9.550290049;24.03580873;0.310921474
621;9.205912315;23.97164136;0.384194228
623;9.438507413;23.98045968;0.455866187
625;9.215470989;24.00692787;0.406597371
627;9.078414695;24.02210378;0.359002535
629;9.061509068;24.01964145;0.343054827
631;9.879667546;23.9998018;0.336174566
633;9.422509767;23.98204261;0.317734686
635;8.98307979;23.96743713;0.351366794
637;8.978636616;24.01973176;0.307412388
639;8.781138439;23.98254279;0.236563929
641;8.703855265;23.98155141;0.167286789
643;9.167859325;24.03532651;0.17325261
645;8.718218742;23.96554522;0.248684378
647;9.072626846;23.96584522;0.285909461
649;9.46720327;23.96381388;0.280276536
651;8.763196429;23.99712873;0.290234386
653;8.821438394;24.03692;0.308942808
655;8.659423805;23.9713815;0.338312937
657;8.617607028;23.98221215;0.416117239
659;8.560309765;23.9952458;0.468530455
661;8.656075268;23.99736746;0.458630719
663;8.297190278;23.96646529;0.382142524
665;8.188514221;24.15094557;0.254752056
667;8.246520118;24.23502178;0.206208051
669;8.393593791;24.1373716;0.242880681
671;8.397160301;24.12854271;0.243818667
673;8.33371256;24.17315987;0.258426577
675;8.55261207;24.19494266;0.245142672
677;8.055156425;24.18550267;0.263544575
679;8.024768419;24.12886383;0.245549717
681;7.941283424;24.2277156;0.304211502
683;8.267233405;24.14353851;0.355492001
685;8.611569896;24.12365819;0.461179168
687;8.234415388;24.1486438;0.434396124
689;8.060723878;24.17347941;0.355768902
691;8.08017839;24.18288982;0.297912464
693;7.264272686;24.17163874;0.2739983
695;7.629423987;24.16703362;0.204881383
697;8.299961721;24.1482445;0.247389709
699;7.880328074;24.11859357;0.229443844
701;8.072572247;24.11979463;0.211432555
703;7.860942281;24.1496262;0.160965334
705;7.421165195;24.142629;0.193193551
707;7.422507094;24.13618269;0.160809426
709;7.657892782;24.10564126;0.265498894
711;7.646348073;24.10833334;0.344226959
713;7.703450575;24.08881323;0.428862521
715;8.303153037;24.07721092;0.392971314
717;7.542741429;24.1034578;0.338947433
719;7.625871853;24.1244795;0.310697467
721;7.345037234;24.13087616;0.29999935
723;7.050274088;24.09322768;0.332319325
725;7.744861512;24.07239718;0.408424443
727;7.614700618;24.09960533;0.458720797
729;7.489751398;24.10863387;0.437716308
731;7.38410681;24.06866091;0.358220177
733;7.324038355;24.09333542;0.246076164
735;6.69682067;24.13428708;0.201718102
737;7.080582836;24.06904066;0.157860962
739;7.19361938;24.06687833;0.211329083
741;6.835368129;24.07541778;0.329020956
743;7.270750524;24.02794956;0.346582736
745;7.818979746;24.03071242;0.279903376
747;6.609962903;24.0588512;0.274931024
749;6.838466444;24.03510732;0.225100844
751;7.124735114;24.07581867;0.131817557
753;6.998199321;24.04544678;0.223708091
755;6.71757179;24.08687907;0.327800106
757;7.117549243;24.03844958;0.383577382
759;7.083804015;24.02792791;0.35340818
761;6.427360864;24.09694969;0.318708302
763;6.50533871;24.12455872;0.230296252
765;6.134800517;24.09720057;0.206742455
767;6.525108937;24.05748905;0.24039752
769;6.818731102;24.05034186;0.292646955
771;6.858361925;24.0247853;0.313054168
773;6.642205072;24.05903131;0.337855133
775;6.329711869;24.10158544;0.272826463
777;6.332597239;24.07502747;0.211815038
779;6.409521041;24.09792152;0.155287384
781;7.021147762;24.05245454;0.262212835
783;6.494752064;24.02882051;0.317704557
785;6.729114165;24.07493715;0.342165271
787;6.607887017;24.01487524;0.3567414
789;6.559334139;24.09112398;0.387623565
791;6.379377466;24.10184477;0.274105221
793;6.423728828;24.04474537;0.210415597
795;5.956206091;24.01636627;0.30429514
797;6.045486041;24.01407348;0.383179748
799;6.24610833;23.99073893;0.356713107
801;6.427144271;24.04206226;0.342898788
803;6.116577566;23.98073909;0.316871465
805;6.283182245;24.04916879;0.21932722
807;6.174815488;24.07856885;0.106266328
809;6.075957886;24.06106107;0.14644822
811;6.204776663;24.01871715;0.301140295
813;5.875740637;23.98148962;0.406271189
815;6.127986357;23.99068981;0.476870929
817;6.489180861;23.99520513;0.558738483
819;6.147513973;24.03533708;0.534881266
821;5.7682032;24.0059666;0.386571108
823;6.122122002;24.07091302;0.319116329
825;5.33803735;24.05716951;0.237468488
827;5.753875006;24.02962069;0.274484783
829;5.827320606;24.00032944;0.367419269
831;5.58027349;24.00857946;0.486907195
833;5.704329796;24.01330499;0.468395337
835;5.852932404;24.00821026;0.474089228
837;5.273461946;24.05248676;0.330713196
839;5.389121782;24.0210036;0.192412979
841;5.627296085;24.02297473;0.100148421
843;5.428349799;24.02200342;0.163210331
845;5.346807632;23.97845845;0.279691766
847;5.686048107;23.94549483;0.425876274
849;5.579909036;23.96858854;0.492275208
851;5.486748141;23.93275114;0.467667383
853;5.579075261;23.98793752;0.415639555
855;5.423278018;24.00469477;0.287859685
857;5.505706055;23.93460238;0.20102197
859;5.205765715;23.9775875;0.246227727
861;5.156314387;23.95010892;0.36017512
863;4.823721314;23.97818803;0.436962587
865;5.45665236;23.97010967;0.539398216
867;5.639491504;23.92755606;0.491787471
869;5.120994298;23.74759112;0.408678797
871;5.177713781;23.7787241;0.318803052
873;4.82858621;23.75658057;0.286468288
875;4.900507729;23.76174607;0.240603763
877;5.423543638;23.75660011;0.308133403
879;4.884766344;23.72748949;0.355940476
881;5.129042452;23.70043187;0.34705501
883;5.187315288;23.73043246;0.287027673
885;4.74378131;23.75099306;0.300222878
887;4.834959156;23.81346818;0.321895229
889;4.811234872;23.74550801;0.360167283
891;4.993960682;23.78494964;0.473659778
893;5.049111773;23.77847322;0.545691352
895;5.369557059;23.75500874;0.532920677
897;5.098798884;23.7378712;0.493784399
899;4.710387887;23.76664115;0.476267303
901;4.517368421;23.78414893;0.428510662
903;4.554246194;23.71754036;0.413452474
905;4.556706354;23.72434688;0.462453124
907;4.984882033;23.76131509;0.509488379
909;4.72801497;23.69607711;0.49305226
911;4.666131222;23.70702766;0.424580733
913;4.560008933;23.71831043;0.3575295
915;4.041678667;23.70749932;0.322819836
917;4.250016497;23.70263434;0.276569958
919;4.299122278;23.69809102;0.361181614
921;4.151304511;23.7403536;0.491657911
923;4.723282439;23.68618818;0.552951352
925;4.819963294;23.69649912;0.510206303
927;4.252377528;23.69776092;0.447619164
929;4.087969433;23.72960429;0.350150715
931;4.207585223;23.76034537;0.327542084
933;3.990412937;23.8008766;0.385124271
935;4.175434421;23.65706859;0.483866378
937;4.701535271;23.70049367;0.519488643
939;4.495564899;23.66657776;0.451723508
941;4.288304305;23.69351549;0.322407872
943;4.175375597;23.68429628;0.206311362
945;4.042366977;23.69420633;0.207964752
947;4.11623028;23.68411617;0.249304285
949;4.718658501;23.67697901;0.37049541
951;4.461973983;23.63776856;0.453090148
953;4.398090799;23.69950229;0.485519043
955;4.232403144;23.6767688;0.34620743
957;3.909520568;23.6922352;0.36964682
959;4.149499923;23.7018854;0.348821173
961;4.544607293;23.67807074;0.308449137
963;4.008506285;23.67742954;0.273322493
965;3.973600844;23.63661785;0.275715544
967;3.897053921;23.70106409;0.183040662
969;3.633864474;23.66367547;0.147046638
971;3.606458971;23.66503762;0.20039172
973;4.194361506;23.607878;0.279924487
975;4.050643773;23.6368682;0.291743189
977;3.927952998;23.61080142;0.317811367
979;3.999923627;23.65016171;0.293533831
981;3.657256748;23.67691933;0.250969868
983;3.637386315;23.66749995;0.225035035
985;4.002870456;23.66742917;0.287055559
987;3.724901427;23.5762253;0.340590402
989;3.985743135;23.60874896;0.328530435
991;4.148791599;23.65781965;0.291288539
993;3.408435606;23.6343652;0.253675369
995;3.541529257;23.67196404;0.180504112
997;3.360778412;23.65817986;0.133054344
999;3.018725739;23.62355409;0.210358702
1001;3.192476111;23.61817837;0.335771957
1003;3.726617639;23.58283218;0.376923104
1005;3.271425827;23.61653735;0.395103032
1007;3.90128511;23.5989588;0.392886961
1009;3.759634518;23.65192263;0.315092862
1011;3.393986565;23.62426448;0.270834138
1013;3.266697435;23.65007139;0.259115243
1015;3.456422613;23.62102099;0.335321494
1017;3.069675716;23.61452555;0.393832119
1019;3.484790706;23.58950984;0.399235911
1021;3.712397192;23.58964029;0.352939252
1023;3.410318631;23.60141267;0.286467481
1025;3.220546851;23.62253472;0.192988006
1027;3.112759962;23.59724858;0.096813892
1029;3.011963323;23.59243326;0.163524953
1031;3.177767458;23.58894945;0.203477278
1033;3.367444348;23.54876839;0.286680113
1035;3.355480035;23.62013049;0.343308502
1037;3.354999401;23.55600379;0.400512079
1039;3.334212359;23.61883912;0.317342816
1041;2.859236715;23.6109604;0.271073032
1043;3.051908229;23.59544488;0.288767472
1045;3.238020769;23.5657443;0.332677179
1047;3.024476599;23.53711431;0.3825171
1049;3.410053273;23.52970726;0.408175132
1051;3.392763873;23.54691504;0.39491839
1053;2.819225165;23.54859673;0.30875506
1055;2.804775996;23.55519305;0.22771674
1057;2.69768615;23.5190958;0.198097751
1059;2.705250581;23.75886332;0.295784402
1061;2.907022788;23.72209477;0.365567444
1063;3.197106007;23.69919173;0.491312056
1065;3.020901619;23.67968219;0.485030097
1067;3.103163198;23.74289727;0.421761458
1069;2.813671113;23.80959616;0.330825661
1071;2.452936979;23.76863394;0.275835101
1073;2.438291553;23.74306681;0.242766654
1075;2.843040844;23.71381676;0.351549583
1077;2.687409189;23.69777148;0.387750709
1079;2.583389003;23.71610056;0.389891832
1081;2.383057832;23.73832385;0.347405286
1083;2.206295213;23.74082684;0.239995175
1085;2.169955272;23.73072559;0.18061407
1087;2.262753013;23.74528037;0.172438755
1089;2.272407202;23.68885227;0.245891537
1091;2.343528043;23.64882966;0.353425624
1093;2.707177354;23.75860346;0.399285344
1095;2.304314327;23.67869081;0.411436294
1097;2.264306519;23.76388886;0.440047353
1099;2.254686726;23.76151632;0.400954746
1101;1.958741401;23.67854081;0.392866969
1103;2.355232042;23.69232499;0.511245908
1105;2.575221762;23.6925352;0.485569702
1107;2.402387008;23.71571923;0.444011041
1109;2.159565067;23.68514769;0.358611058
1111;2.087910231;23.68132321;0.284971781
1113;1.818532924;23.65537633;0.147805146
1115;2.155034834;23.58932762;0.213858695
1117;2.452347225;23.42122484;0.283867987
1119;2.171845092;23.43604053;0.349102841
1121;1.912649589;23.45254743;0.373851701
1123;1.980993953;23.48193692;0.362962505
1125;1.65482648;23.4765311;0.315468233
1127;1.672209041;23.49301846;0.377200913
1129;2.026927135;23.42783172;0.440057013
1131;2.008100655;23.45667191;0.491013484
1133;1.963789861;23.43362785;0.492558986
1135;2.102445723;23.4578735;0.457497767
1137;1.515577549;23.49865509;0.382502186
1139;1.564698223;23.47919519;0.268990804
1141;1.747226665;23.46316946;0.255625313
1143;1.882564812;23.42389791;0.295753889
1145;2.02540393;23.4171706;0.313987051
1147;1.818665908;23.43970287;0.272245255
1149;1.688370872;23.43481835;0.274581842
1151;1.339443118;23.43980375;0.215106412
1153;1.77047252;23.47308849;0.330222978
1155;1.651199951;23.45508899;0.354246664
1157;1.935354331;23.41899226;0.430134243
1159;2.038166562;23.41584912;0.524293909
1161;1.79240521;23.43729124;0.516200629
1163;1.715618717;23.42299685;0.376763416
1165;1.511435879;23.44940429;0.362766323
1167;1.401308248;23.44130692;0.356887015
1169;1.724436993;23.44252752;0.377089125
1171;1.959981528;23.43709159;0.410701865
1173;1.556783707;23.39587902;0.410551953
1175;1.35906437;23.41829085;0.340172809
1177;1.185933202;23.43671025;0.330638388
1179;1.302243971;23.43618895;0.294780197
1181;1.374948979;23.38464537;0.337869966
1183;1.472658724;23.40027233;0.408045443
1185;1.395078293;23.39895085;0.450425122
1187;1.258638869;23.39564715;0.394422292
1189;1.163871238;23.41680881;0.368843257
1191;1.167429571;23.45931329;0.375387627
1193;1.165512563;23.44453773;0.340204339
1195;1.639662271;23.406819;0.385292856
1197;1.209419957;23.37217369;0.343131918
1199;1.032755737;23.39434732;0.279839964
1201;0.988606333;23.42119473;0.179212146
