Repository: johodges/materials

## A Non-Dimensional Scaling Approach to Modeling Material Pyrolysis

This repository contains the data, scripts, and technical documents required to generate the SPyro cone validation cases.

## Instructions
* Clone this repository with submodules
  ```
  git clone --recurse-submodules https://github.com/johodges/materials
  ```
* Pre-process data
  ```
  python materials/scripts/initialize.py
  ```
* Build latest FDS (example for impi_intel_linux target, but use relevant make target for platform)
  ```
  git clone git@github.com:firemodels/fds.git && cd fds
  cd Build/impi_intel_linux
  ./make_fds.sh
  ln -s fds_impi_intel_linux fds
  cd ../..
  ```
* Run cases
  ```

File: data/rise_materials/Testdata-1762.txt
Keywords
Material1;Material2;Material3;Material4;Product;Object;Scenario;Method;Reference;Comment;Owner;IsPublic;ImportDate
Silicone rubber;;;;IN2-3;;;ISO 5660;TRANSFEU;;TRANSFEU;1;2011-03-17 14:11:09
Scalars
Flux (kW/m2);tig (s);qmax (kw/m2);qtotal (MJ/m2);q180 (kw/m2);q300 (kw/m2);Sample mass (g);Mass loss (g);DHc (MJ/kg);Peak smoke production (m2/m2s);Total smoke produced (m2/m2);Specific extinction area (avg) (m2/kg);MARHE (kW/m2);Area exposed (m2);Observations;Test date (YYYY-MM-DD);Test identifier;Product thickness (mm);Thickness1 (mm);Thickness2 (mm);Thickness3 (mm);Thickness4 (mm);Product density (kg/m3);Density1 (kg/m3);Density2 (kg/m3);Density3 (kg/m3);Density4 (kg/m3);Product area weight (kg/m2);Area weight1 (kg/m2);Area weight2 (kg/m2);Area weight3 (kg/m2);Area weight4 (kg/m2)
50;29;234.34;46.71;;;36.21;9.74;42.34;;1400.26;;131.47;0.0088;Intumescence after ignition. End flame at 354s.
;2010-08-05;c_LSFIRE_IN2-3_50c;2.7;;;;;;;;;;;3.85;;;
VectorData
Time (s);HRR (kW/m2);Mass (g);SPR (m2/(m2*s))
1;5.695174345;36.21;0.614720019
3;4.796656839;36.23287187;0.495184542
5;4.569733279;36.10742041;0.371359033
7;4.316844673;36.16851541;0.333336247
9;3.771880918;36.1915975;0.332113159
11;3.306445861;36.16109779;0.357160039
13;2.300182968;36.1448328;0.427783087
15;2.203087801;36.11352235;0.482356101
17;2.358454098;36.11934807;0.435286919
19;2.395864242;36.1723832;0.446640979
21;2.233404005;36.1723832;0.496682713
23;2.573592482;36.09297548;0.57349388
25;2.290384385;35.87224796;0.711656842
27;2.172389314;36.07301757;0.795083243
29;1.628915579;35.91139704;0.808197991
31;-0.81003975;35.93678194;1.000282338
33;7.793814539;35.9116759;1.204256695
35;25.68234358;35.83546942;1.570064222
37;43.44851215;35.84500446;2.262571279
39;60.02953869;35.79912282;2.898897172
41;72.40234044;36.08803868;3.42837537
43;87.66980132;35.91472973;4.037257469
45;94.84263856;35.9088438;4.367093782
47;103.6915856;35.62804803;4.598938745
49;111.0816821;35.54148044;4.839484539
51;119.4046186;35.4419579;5.196194523
53;126.7192621;35.259069;5.577750733
55;133.2012314;35.14723375;6.323874838
57;140.7688484;35.05502689;6.655758686
59;146.634357;34.97098184;7.335799259
61;153.3439805;34.11473904;7.86352407
63;155.6972996;34.74937174;8.619580224
65;165.2020517;34.6360534;9.082009339
67;166.6621255;34.48935207;9.803329459
69;171.6532782;34.57747459;10.37244689
71;174.9765279;34.21698272;11.14399992
73;182.4521136;34.18010484;11.372863
75;183.8915995;34.01754679;11.90956638
77;194.4660106;33.82655682;11.75385675
79;197.3112572;33.70491979;11.48644212
81;195.7041409;33.55614645;11.37229523
83;203.7070284;33.3827588;10.94021563
85;206.0284908;33.27966266;10.15931436
87;209.5945668;33.19756973;10.56865464
89;206.6573471;33.04813565;10.60853596
91;216.825731;32.9008153;10.75407792
93;223.753731;32.82368399;11.23469647
95;227.3404997;32.5649071;11.84053283
97;229.6471402;32.33901407;12.08828699
99;234.3399094;32.15747729;12.38725871
101;230.5436713;32.00804268;12.03246818
103;229.6456848;31.91764956;11.76715663
105;229.021728;31.81245816;11.62866876
107;231.1188797;31.69033364;11.10570698
109;230.4906736;31.58457605;10.80015108
111;223.6073007;31.40518258;10.39272594
113;218.3668631;31.27580945;9.916886326
115;210.2183747;31.11286108;9.105477093
117;204.3181387;31.02832378;8.177693276
119;197.7329944;30.78930731;7.405379206
121;190.0314704;30.74185863;6.675727133
123;178.4484528;30.59428635;5.923752125
125;176.2007675;30.47434264;5.088052337
127;164.9745615;30.53827867;4.691988135
129;159.3019792;30.41470115;4.143783658
131;151.5521586;30.28235443;3.714646558
133;146.1130619;30.27351392;3.28894813
135;139.8353693;30.11001414;3.172050359
137;140.7191109;30.08855354;3.05592705
139;138.0363859;30.00148207;2.932674736
141;137.638561;29.99640689;2.785167632
143;137.9468427;29.90566464;2.67345099
145;138.3270276;29.78081476;2.551020502
147;138.4062429;29.71670971;2.313459102
149;139.8061748;29.66082246;2.197643284
151;139.1299859;29.65246628;2.13281807
153;137.9658237;29.63314529;2.260406213
155;138.7141724;29.55079989;2.330139808
157;138.0881896;29.44874371;2.44210864
159;138.2532028;29.40279609;2.413610415
161;137.1632045;29.3567777;2.446643159
163;137.7893214;29.27626452;2.30807374
165;132.9348365;29.22629277;2.221467791
167;137.4953897;29.21197936;2.159839882
169;136.1165486;29.11616193;2.201481848
171;136.336113;29.0505553;2.255001546
173;135.723206;28.99674005;2.468000658
175;134.7143417;28.94718873;2.444148426
177;139.0603476;28.95177219;2.418468465
179;134.4240699;28.86804615;2.378956029
181;135.1124281;28.82615276;2.463587267
183;133.2196964;28.71303724;2.383574289
185;136.0332538;28.67952274;2.405929987
187;132.2742277;28.58239122;2.40327417
189;133.741091;28.47522183;2.38776436
191;133.0216872;28.49489246;2.17905546
193;131.810348;28.69404636;2.147140503
195;127.3301192;28.58330337;2.182649079
197;128.7796613;28.52570432;2.231105977
199;128.2935796;28.44104659;2.234216397
201;125.8621034;28.42801346;2.250495375
203;124.4815893;28.35876193;2.174276298
205;126.0743908;28.32260446;2.011569204
207;124.6824824;28.28477323;1.742908368
209;123.6616297;28.2120194;1.484469653
211;119.973227;28.2087046;1.472987476
213;119.0077281;28.10573998;1.367021192
215;121.3574338;28.06483004;1.385327547
217;119.0847005;28.00410739;1.42862782
219;116.5496921;27.94185305;1.420110546
221;118.9186525;27.91083099;1.296977341
223;117.3903371;27.87331137;1.173007638
225;119.0498108;27.78158884;1.00883437
227;116.8211787;27.7613256;0.986926398
229;114.7649757;27.77137509;1.032896334
231;116.240266;27.59570469;1.003162552
233;116.6191301;27.62482376;1.059820365
235;114.2221003;27.55536201;1.043845612
237;115.1299356;27.51528183;0.967127847
239;115.7025065;27.57248;0.904390096
241;114.3865841;27.46259635;0.856200623
243;112.1125278;27.45379756;0.786183523
245;111.9042346;27.35016057;0.782047448
247;112.3419399;27.35162096;0.785358041
249;111.936055;27.30792599;0.831661533
251;113.4214231;27.23140683;0.804952235
253;112.6451228;27.20440889;0.771094088
255;113.1814242;27.15778204;0.700230773
257;112.0582584;27.14402005;0.600456804
259;111.8984685;27.19482155;0.523665711
261;111.9817797;27.07576728;0.567101108
263;110.8030629;27.02884782;0.563031643
265;110.787335;27.0178265;0.663764187
267;108.509671;26.92506084;0.662958975
269;107.5844933;26.95905597;0.627680302
271;106.8354697;26.97661657;0.509053222
273;104.1943719;26.85559909;0.560123308
275;105.4250707;26.8118851;0.502969686
277;99.97611989;26.81562031;0.616509031
279;99.0114046;26.84213762;0.609293798
281;96.88429292;26.42862223;0.621025828
283;95.71584681;26.76680896;0.578217186
285;94.74357876;26.82454744;0.534814298
287;92.98773868;26.78289437;0.521735636
289;91.83824331;26.73994993;0.596325838
291;87.5989;26.67017708;0.671057521
293;87.04443646;26.74194324;0.587919921
295;84.38735061;26.70378507;0.522757959
297;81.33821844;26.67450491;0.46076549
299;80.39487101;26.65636597;0.426936996
301;77.14690245;26.63246152;0.411498239
303;76.77659218;26.62846697;0.435027645
305;74.97653539;26.60779493;0.509189672
307;74.52517094;26.62148879;0.461586393
309;70.99042403;26.4932676;0.448344879
311;69.88569063;26.40244296;0.404329928
313;69.91588669;26.34012893;0.515114175
315;65.97777702;26.4475904;0.580870496
317;67.69853747;26.42735779;0.647069801
319;64.69489211;26.35895819;0.597839507
321;62.93640767;26.34841751;0.564307736
323;62.22545815;26.4503427;0.546650135
325;61.09972758;26.26863584;0.46445976
327;59.46223314;26.26261893;0.46198633
329;58.26272111;26.18391896;0.584802849
331;56.17283484;26.11690052;0.607563305
333;55.15171401;26.28533341;0.528243052
335;54.18502827;26.36188214;0.568559951
337;53.44815413;26.27956738;0.538505714
339;51.76355985;26.38445454;0.539392624
341;51.99693836;26.198713;0.597346825
343;50.49622605;26.23884547;0.573368717
345;48.98260562;26.25973565;0.487895253
347;47.15999124;26.2306657;0.387085997
349;46.45977051;26.24700253;0.289494443
351;45.42278369;26.35329357;0.240450552
353;44.27142449;26.16883231;0.259269619
355;44.21376341;26.19123517;0.320418563
357;41.47661938;26.18363744;0.360179644
359;40.57468256;26.23726149;0.386524034
361;39.70467628;26.24071519;0.441795452
363;38.71181021;26.25618107;0.471758931
365;37.8387441;26.19590895;0.532694305
367;37.00107789;26.21900265;0.562275003
369;36.38957809;26.22490812;0.451887591
371;35.21501058;26.2102419;0.35977755
373;33.21923028;26.19759856;0.39575437
375;33.87804388;26.18851826;0.39597488
377;32.9907437;26.2026167;0.478266244
379;32.40636935;26.18727125;0.607915557
381;30.6688;26.20714048;0.646580213
383;30.15335609;26.17960223;0.516596734
385;30.06927803;26.21480634;0.418764084
387;29.59895003;26.21236303;0.407123439
389;28.47797348;26.19135242;0.332465821
391;28.2121439;26.19839029;0.313223111
393;26.8874805;26.18581879;0.314839999
395;26.55740708;26.18534924;0.344688436
397;25.89241079;26.21881145;0.285186662
399;25.61453537;26.15861856;0.34498684
401;25.57721825;26.18292441;0.375926845
403;24.79862578;26.18951228;0.393281197
405;23.38282314;26.24428879;0.352213747
407;23.05273337;26.24535094;0.325784578
409;22.81627125;26.22395794;0.389462303
411;22.12363166;26.17268425;0.373247949
413;22.42475557;26.16856981;0.441118011
415;21.25246896;26.14667716;0.426879109
417;20.37704496;26.18995964;0.398826595
419;21.05283865;26.21647694;0.371461045
421;20.38867815;26.20701742;0.385086721
423;19.79304237;26.19599609;0.35220977
425;19.79707587;26.17267316;0.424007505
427;19.4160322;26.19710736;0.50034503
429;19.20344509;26.20206213;0.349655496
431;19.18940079;26.22924017;0.289143995
433;18.05970785;26.20759893;0.316063372
435;18.23494363;26.22350741;0.331566699
437;18.05134478;26.17599852;0.30522405
439;18.018377;26.16871981;0.433830875
441;17.34719965;26.18827002;0.398925491
443;17.35675583;26.20219364;0.343812851
445;17.04496947;26.21732888;0.265835435
447;16.73016143;26.21800071;0.225292553
449;16.62250302;26.20017339;0.178759211
451;16.71358883;26.20675016;0.297206294
453;15.81489686;26.19046246;0.369855776
455;16.18453926;26.25824251;0.396345085
457;15.35459156;26.21295563;0.384517455
459;15.16121386;26.2512638;0.390536484
461;14.80350333;26.28350647;0.291762687
463;14.82611283;26.21101144;0.294217488
465;14.59000057;26.23331659;0.308136552
467;14.80971062;26.19935156;0.367088825
469;14.42147283;26.16700801;0.297576866
471;14.1220961;26.2794929;0.319324605
473;13.82111966;26.22431498;0.321637803
475;13.65735977;26.24113245;0.395336992
477;13.13250603;26.25036327;0.420290016
479;13.56551976;26.24562929;0.428221473
481;13.48306497;26.23416852;0.406870767
483;13.14090781;26.20464805;0.35474076
485;12.81085974;26.23492698;0.253093194
487;12.57616579;26.26444745;0.286541371
489;12.12873766;26.24039301;0.381979763
491;12.73537499;26.20790738;0.478276835
493;12.7340901;26.18693481;0.481142408
495;12.08622506;26.22657555;0.532806038
497;12.22060012;26.23044968;0.429850316
499;12.163741;26.23604617;0.334213922
501;11.70187896;26.29420508;0.301368109
503;11.60075391;26.2787503;0.362734308
505;11.61013522;26.21799754;0.383074772
507;11.80379536;26.16170043;0.406442716
509;11.46837841;26.25155324;0.432206706
511;11.1836325;26.20324153;0.371260782
513;10.77149419;26.3579721;0.325929607
515;10.87410978;26.30591725;0.341951423
517;10.81792853;26.48096758;0.41633408
519;10.95667183;26.52720411;0.458453608
521;11.12265321;26.52801538;0.518650581
523;10.75336444;26.52966696;0.463221605
525;9.980959948;26.53217049;0.331703128
527;9.986298128;26.53156996;0.28884664
529;10.61759248;26.55887899;0.278195607
531;9.984745182;26.50239068;0.322230961
533;9.922430522;26.48914735;0.372187388
535;10.12701688;26.51245126;0.403900794
537;10.07311102;26.51721536;0.35073274
539;9.844299123;26.57365455;0.276716073
541;9.474853531;26.49517218;0.248066126
543;9.056180318;26.4815792;0.245719825
545;9.175751329;26.49938803;0.287055843
547;9.355673646;26.41959528;0.292909021
549;9.280146307;26.47114784;0.328250316
551;9.260302288;26.40957325;0.279021022
553;9.437918187;26.49346038;0.228759377
555;9.205119381;26.39738045;0.189722085
557;9.573125682;26.57556546;0.144111689
559;9.439679571;26.48019011;0.163406059
561;8.700559981;26.50439509;0.186287941
563;9.123354514;26.49187217;0.301973866
565;8.506132512;26.42446078;0.39572238
567;8.608023854;26.44209638;0.504993586
569;8.719225436;26.45522035;0.523683407
571;8.915825342;26.45143601;0.451872783
573;8.482453082;26.4823873;0.334492518
575;8.618568688;26.43818158;0.261388575
577;8.597446681;26.45770169;0.174714287
579;8.295442547;26.45656031;0.128239896
581;8.212493014;26.45402985;0.183844926
583;8.089680371;26.42029405;0.296014297
585;8.290820866;26.3754878;0.326838435
587;8.551872677;26.27964026;0.319849099
589;8.523774738;26.33043068;0.332123405
591;8.107306202;26.44295624;0.310878079
593;8.22723978;26.36274359;0.214973131
595;7.841446144;26.38694064;0.134863016
597;7.400927436;26.37304766;0.17607678
599;7.560140618;26.40928382;0.22452455
601;7.67143707;26.37445893;0.294536869
603;7.262221109;26.4106053;0.368018522
605;7.980881646;26.42099599;0.448050143
607;7.717945435;26.39206495;0.402673514
609;7.205152515;26.38677955;0.331579034
611;7.399263669;26.38328518;0.298335157
613;6.952880088;26.4456705;0.308429686
615;6.777216864;26.36761965;0.311916382
617;7.362209776;26.36431648;0.404797605
619;7.293622387;26.42055338;0.424341435
621;7.025334081;26.40845089;0.413940747
623;7.237490795;26.39929137;0.350596671
625;6.70626727;26.4228768;0.32866645
627;6.684904372;26.40586022;0.283456287
629;6.879549243;26.41498964;0.324041341
631;6.631567949;26.44603072;0.399445318
633;6.781803524;26.32446552;0.473761667
635;6.908189431;26.37977126;0.422698348
637;6.977766258;26.38984293;0.363582572
639;6.127778778;26.40886339;0.307836677
641;6.754857757;26.46500258;0.282101626
643;6.646856522;26.39400914;0.278049121
645;6.596322232;26.38391898;0.32250441
647;7.097388669;26.36090397;0.430630246
649;6.928429;26.35870045;0.466360046
651;6.509207132;26.40296637;0.394318994
653;6.763216359;26.42353754;0.298286312
655;6.424879352;26.43925482;0.333333861
657;6.344138343;26.45664271;0.296660847
659;6.746127757;26.37386632;0.37000088
661;6.476886095;26.37223375;0.399290574
663;6.321040858;26.41882257;0.42776064
665;6.378720813;26.38741018;0.368547247
667;6.044765907;26.40462905;0.364927892
669;5.82413671;26.38563025;0.354643156
671;6.761605628;26.38767268;0.402139504
673;6.624006741;26.36771314;0.413142209
675;6.176411919;26.34009249;0.454332134
677;6.375835241;26.42541043;0.425519245
679;6.063933276;26.41680284;0.405174742
681;5.798927685;26.39226723;0.331223961
683;6.115340433;26.32175443;0.363645687
685;6.281158197;26.38468852;0.311322844
687;5.685300197;26.35724006;0.361166347
689;6.255177918;26.35455643;0.268149831
691;6.035863445;26.3844894;0.279705189
693;5.503902111;26.43331978;0.21248034
695;5.816019289;26.41654351;0.259651806
697;5.868753336;26.3794739;0.335961575
699;5.841306662;26.38468852;0.417996467
701;5.923193041;26.36494711;0.376794899
703;5.801173808;26.39966267;0.349794732
705;5.550765861;26.39536865;0.306070585
707;5.72188636;26.31743822;0.176319501
709;5.357194939;26.42041447;0.151799424
711;5.229819832;26.32071129;0.312430265
713;5.717478106;26.32389457;0.444169855
715;5.847947912;26.35129392;0.434472652
717;5.489850435;26.3192509;0.479034647
719;5.749568475;26.38604011;0.45974813
721;5.09752052;26.44683353;0.325373574
723;5.11229404;26.38126493;0.289095602
725;5.208343726;26.39963309;0.369440752
727;5.104261353;26.35882087;0.367296515
729;4.923031062;26.36799941;0.362115068
731;5.418550584;26.36214306;0.376768814
733;5.536752158;26.34830976;0.281307195
735;4.810801831;26.40544772;0.238243497
737;4.854189533;26.37740981;0.220593511
739;5.189373059;26.38338606;0.264595597
741;5.263961382;26.37327688;0.317464162
743;5.647913147;26.3331666;0.414302534
745;5.353931527;26.37092336;0.428564015
747;5.1944024;26.36534852;0.378766926
749;4.671478624;26.39146442;0.287918917
751;4.877423352;26.35091152;0.210531868
753;4.601122949;26.33587716;0.164602254
755;5.224800906;26.36100221;0.204935101
757;5.002169585;26.36100221;0.256551859
759;4.421419256;26.33557664;0.307292043
761;4.664946363;25.85212732;0.35024259
763;4.428062755;26.36766877;0.415777632
765;4.513557791;26.37554801;0.430221784
767;4.702078998;26.31068134;0.516767015
769;4.737477019;26.34020182;0.492758062
771;4.870539124;26.32228418;0.491934974
773;4.879110456;26.35281452;0.388292578
775;4.664387413;26.35724006;0.271503959
777;4.20306009;26.39753045;0.233736652
779;4.603018985;26.37643006;0.283467713
781;4.232807321;26.36171471;0.287812763
783;4.313521986;26.37142565;0.342924479
785;4.648338139;26.35947369;0.332003006
787;4.701967257;26.29487691;0.221214878
789;4.289419072;26.35781101;0.163819537
791;4.375567109;26.3838556;0.142656834
793;4.138112347;26.29727639;0.106061389
795;4.230226934;26.2713406;0.190438129
797;4.323149868;26.29798889;0.215080782
799;4.505779289;26.31408593;0.291787314
801;4.456629287;26.28252302;0.294559873
803;4.401673027;26.28450524;0.318271007
805;4.116827686;26.30384524;0.261071252
807;3.706187749;26.4353807;0.31117492
809;3.938977166;26.31919122;0.264948767
811;4.31457173;26.31490459;0.325711368
813;4.002814463;26.31520459;0.333612411
815;4.336128472;26.28821827;0.343466361
817;3.911949135;26.33062187;0.290348548
819;3.977309302;26.36885135;0.382808356
821;4.094469911;26.32939071;0.330199625
823;4.225757528;26.31740019;0.43069694
825;4.075395313;26.29369487;0.493975163
827;3.883588948;26.26063037;0.510203969
829;3.627678594;26.32988191;0.424041719
831;3.728690705;26.30224224;0.433590447
833;3.808888667;26.27761684;0.328744746
835;3.896536877;26.31659738;0.283079197
837;3.588371921;26.3046639;0.306425092
839;3.789140478;26.29261053;0.280443357
841;3.730410177;26.3943065;0.290677494
843;3.854544151;26.32118083;0.384372396
845;3.797455395;26.35317473;0.42890253
847;3.375281484;26.41897257;0.395806564
849;3.235351586;26.3735172;0.403113064
851;3.413132913;26.39771108;0.345566804
853;3.420976832;26.38281563;0.299802266
855;3.644603568;26.33771995;0.275479131
857;3.612112866;26.38876177;0.320098565
859;3.710139203;26.34563722;0.292001529
861;3.131020139;26.3822938;0.265592759
863;3.362431077;26.36305521;0.197470232
865;3.44338644;26.34439496;0.220917062
867;3.339337833;26.36191383;0.22868271
869;3.654158004;26.30558714;0.231056617
871;3.381530827;26.31643892;0.256392508
873;3.083464468;26.35890274;0.226175542
875;3.302781222;26.3457793;0.245529592
877;3.543993849;26.38966547;0.297639694
879;3.343923221;26.32136411;0.416271372
881;3.188486902;26.33398526;0.444127094
883;3.049084409;26.3474499;0.435954755
885;2.804489893;26.2975278;0.319891804
887;3.040142644;26.32842944;0.246639481
889;3.277555939;26.31532501;0.114130253
891;3.278227839;26.29461124;0.126912697
893;3.443205907;26.31563294;0.145377521
895;3.322972529;26.36327334;0.159379566
897;2.975198166;26.33432329;0.123182678
899;3.213582204;26.34957103;0.232773514
901;3.309547108;26.30540651;0.247399721
903;2.959358717;26.31082342;0.329107948
905;3.170916813;26.264767;0.345026778
907;2.718658647;26.2612721;0.321873563
909;2.660040577;26.24649707;0.239817385
911;3.311345759;26.26157262;0.286450047
913;3.38764673;26.26460591;0.287034443
915;3.078952373;26.24226273;0.295367706
917;2.473565626;26.24448474;0.306473294
919;2.698154294;26.24557383;0.293322594
921;2.488341953;26.2482469;0.26620976
923;2.72692025;26.23183877;0.277414186
925;3.151845677;26.20260773;0.27130803
927;2.794708116;26.15714074;0.310306805
929;2.61789627;26.29151828;0.388342809
931;2.752331099;26.20812235;0.388179253
933;2.562422965;26.20516037;0.41184891
935;2.943258985;26.20624154;0.474953791
937;2.689169401;26.17951402;0.495343712
939;2.136374339;26.23107715;0.402923749
941;2.248989249;26.26687387;0.304958965
943;2.385859633;26.23285972;0.257502079
945;2.124864061;26.26086752;0.21141793
947;2.761749933;26.21964649;0.172630582
949;2.520954067;26.20306935;0.231083716
951;2.131237051;26.27577406;0.262167164
953;2.160106956;26.27015856;0.209130783
955;2.504689993;26.27407335;0.261307897
957;2.387138132;26.2623015;0.308323592
959;2.392459262;26.18605277;0.249870458
961;2.264670718;26.23821642;0.278657498
963;1.943470092;26.27051877;0.307988254
965;2.032040085;26.24551414;0.311555193
967;2.130650602;26.28620595;0.362406451
969;2.342149072;26.22648524;0.434136837
971;2.41443906;26.17280098;0.420027629
973;2.532895723;26.17681402;0.373092062
975;2.111482919;26.24416573;0.276422486
977;2.019851537;26.22244209;0.225099321
979;2.112057283;26.3045551;0.228434411
981;1.937425091;26.26176065;0.309580379
983;2.057729107;26.27184025;0.36585055
985;2.060179571;26.26621313;0.36658371
987;1.939865199;26.26577369;0.3186241
989;2.16657619;26.23149757;0.319541627
991;2.074095521;26.21706374;0.282509204
993;2.048357223;26.23429053;0.317318539
995;2.02966464;26.22174861;0.383151281
997;2.104094535;26.16133705;0.381201446
999;1.90800265;26.20571178;0.340734095
1001;2.063601319;26.23894529;0.3437164
1003;2.235055796;26.21573117;0.298771851
1005;1.951396123;26.16933354;0.271522678
1007;2.033606697;26.1739994;0.270425332
1009;2.078766668;26.19813307;0.26584928
1011;1.91576783;26.18137582;0.287746792
1013;2.148410492;26.22938436;0.357088491
1015;2.094045274;26.18806192;0.367943084
1017;1.937399089;26.16758055;0.351784174
1019;2.014493268;26.27179905;0.34517776
1021;2.231626958;26.2689163;0.271198427
1023;1.939273722;26.20811443;0.23859932
1025;2.052289323;25.68592542;0.24547996
1027;2.235686896;26.20149646;0.26301754
1029;1.949771791;26.14011307;0.290490403
1031;2.04550738;26.24932489;0.307578704
1033;2.131243422;26.22911394;0.320263488
1035;1.93199754;26.2725686;0.385770183
1037;2.02771884;26.182476;0.428031726
1039;2.092574026;26.19750243;0.388403393
1041;1.934371875;26.24483122;0.328548033
1043;2.066446011;26.20360966;0.32209121
1045;2.055574685;26.24559284;0.273800603
1047;1.969661932;26.18499062;0.34977473
1049;2.057783587;26.17919448;0.443014882
1051;2.159172613;26.17515926;0.496197432
1053;1.932732484;26.22620108;0.427547341
1055;2.151176201;26.2528874;0.393893605
1057;2.096837061;26.24488034;0.383462469
1059;1.939595289;26.23709142;0.33580134
1061;2.24573929;26.18841104;0.34333199
1063;2.106877577;26.21351708;0.305343116
1065;2.125779417;26.19380577;0.339164871
1067;2.225028636;26.20576882;0.341707281
1069;2.317272944;26.19428588;0.397487825
1071;1.952072257;26.10015014;0.433848385
1073;2.242707292;26.1665596;0.450755679
1075;2.227876048;26.15675834;0.420000082
1077;2.154114619;26.22229685;0.315121514
1079;2.133544483;26.18925506;0.302287406
1081;2.080163911;26.15194566;0.328822554
1083;2.155396981;26.1337877;0.341038195
1085;2.041951338;26.15092471;0.318439373
1087;2.080338183;26.18132353;0.32187516
1089;1.92878375;26.18636914;0.283333605
1091;2.153666772;26.16675872;0.248555909
1093;2.238909177;26.21182746;0.345440109
1095;1.924924223;26.18465998;0.40622569
1097;2.120138973;26.12444807;0.401023026
1099;2.112725982;26.1811054;0.38310525
1101;1.957030095;26.17997247;0.294274039
1103;2.000304037;26.18628991;0.214028731
1105;2.089012574;26.18974362;0.260854753
1107;1.923637167;26.1689728;0.30976855
1109;2.014445112;26.15179513;0.384797644
1111;2.119308047;26.18097441;0.483778897
1113;1.931675654;26.10262356;0.475308322
1115;2.10922955;26.18093321;0.375595975
1117;2.105431284;26.17409711;0.312458903
1119;1.90119163;26.18884256;0.222895855
1121;2.104889144;26.17502827;0.257274785
1123;2.141194369;26.16744164;0.328995952
1125;2.120771004;26.13476799;0.373083319
1127;2.236510927;26.14890129;0.415636662
1129;2.230018357;26.16421716;0.394661261
1131;2.163339826;26.18808094;0.261301077
1133;2.212112265;26.16585766;0.256407893
1135;2.293672031;26.15812102;0.244294845
1137;2.11588951;26.17908251;0.267037118
1139;2.262417827;26.16669058;0.333468163
1141;2.289027717;26.14520779;0.368353723
1143;2.130178731;26.13043224;0.282031128
1145;2.196522574;26.12367536;0.254814859
1147;2.257398144;26.16627808;0.274068103
1149;2.121523421;26.18468745;0.338704395
1151;2.253508251;26.087698;0.342983011
1153;2.248222132;26.29214891;0.325186372
1155;2.124663021;26.20723238;0.301865293
1157;2.213190215;26.15996381;0.216922028
1159;2.25054057;26.18214536;0.172626324
1161;2.143310342;26.14241483;0.212955328
1163;2.256016185;26.12227518;0.323191595
1165;2.264539197;26.11888116;0.383647175
1167;2.124909055;26.11739067;0.402553054
1169;2.190821347;26.16808337;0.336757018
1171;2.274145503;26.13311587;0.314453209
1173;2.22181236;26.13535742;0.275124584
1175;2.24149221;26.07717633;0.246230308
1177;2.338803042;26.09966951;0.29094588
1179;2.111557497;26.12035;0.279210381
1181;2.20886217;26.25193775;0.257978676
1183;2.260790907;26.07743883;0.206760802
1185;2.144512311;26.15762137;0.259761273
1187;2.189468813;26.09043128;0.319447359
1189;2.29719614;26.1471784;0.362076312
1191;2.129986062;26.08115926;0.420203327
1193;2.181650278;26.15009971;0.422473929
1195;2.276683343;26.15085023;0.317662548
1197;2.147642979;26.18436473;0.272096285
1199;2.18614537;26.15050111;0.306940436
1201;2.278500155;26.16815097;0.308303446

File: data/rise_materials/Testdata-1764.txt
Keywords
Material1;Material2;Material3;Material4;Product;Object;Scenario;Method;Reference;Comment;Owner;IsPublic;ImportDate
polyester fabric;;;;IN8-3;Curtain;;ISO 5660;TRANSFEU;;TRANSFEU;1;2011-03-17 14:23:53
Scalars
Flux (kW/m2);tig (s);qmax (kw/m2);qtotal (MJ/m2);q180 (kw/m2);q300 (kw/m2);Sample mass (g);Mass loss (g);DHc (MJ/kg);Peak smoke production (m2/m2s);Total smoke produced (m2/m2);Specific extinction area (avg) (m2/kg);MARHE (kW/m2);Area exposed (m2);Observations;Test date (YYYY-MM-DD);Test identifier;Product thickness (mm);Thickness1 (mm);Thickness2 (mm);Thickness3 (mm);Thickness4 (mm);Product density (kg/m3);Density1 (kg/m3);Density2 (kg/m3);Density3 (kg/m3);Density4 (kg/m3);Product area weight (kg/m2);Area weight1 (kg/m2);Area weight2 (kg/m2);Area weight3 (kg/m2);Area weight4 (kg/m2)
35;127;105.64;5.76;;;1.80;1.63;30.05;;276.35;;14.53;0.0088;Distortion. Melting. End flame at 169s.
;2010-07-23;c_LSFIRE_IN8-3_35a;0.4;;;;;;;;;;;;;;
VectorData
THR (MJ/m2);HRR (kW/m2);Mass (g);SPR (m2/(m2*s))
1;5.679787715;1.8;0.054237871
3;6.520158574;1.72547076;0.093624521
5;7.642777348;1.83502965;0.11388722
7;7.60411236;1.82443522;0.11388722
9;7.12657063;1.86660692;0.112194704
11;6.028958014;1.85966496;0.059649349
13;4.561798312;1.82616383;0.020262699
15;3.238877696;1.86479203;2.77556E-18
17;3.2263646;1.84949747;2.77556E-18
19;3.246721403;1.8365195;0.033448459
21;3.19182171;1.83631942;0.053732599
23;3.175028262;1.83276699;0.126872728
25;3.231587884;1.79032639;0.185139507
27;3.166327013;1.89057504;0.189543444
29;3.183594695;1.76889393;0.156094986
31;3.205138026;1.83057164;0.142002477
33;3.173208789;1.75216158;0.068862349
35;3.146850151;1.79650521;0.010595569
37;3.213750249;1.71653576;0.006191632
39;3.192149198;1.80055562;0.006191632
41;3.170264627;1.77382649;0.006901815
43;3.168133315;1.62031933;0.049057746
45;3.21536668;1.74536764;0.069331781
47;3.191865497;1.79114347;0.069331781
49;3.136003291;1.79114347;0.069331781
51;3.206697266;1.80983686;0.062429966
53;3.14157935;1.80983686;0.020274035
55;3.164641725;1.74619252;-8.32667E-18
57;3.244141716;1.73568288;0.012367654
59;3.124249469;1.81285115;0.081095305
61;3.221963566;1.73361026;0.109742416
63;3.19615732;1.7579075;0.120910609
65;3.202006369;1.71075117;0.162397191
67;3.107577725;1.71128968;0.150029536
69;3.189316129;1.77830794;0.081301885
71;3.1424868;1.76022781;0.052654774
73;3.198251976;1.73622698;0.080036679
75;3.161882819;1.73622698;0.10116351
77;3.171015638;1.74497565;0.170036306
79;3.214285115;1.72916414;0.26867975
81;3.151052376;1.73890655;0.379758407
83;3.199282674;1.68773848;0.379896902
85;3.227494656;1.72760475;0.31728349
87;3.223190358;1.77375174;0.258667357
89;3.221797076;1.75209241;0.160023913
91;3.171999203;1.75969938;0.048945256
93;3.226481107;1.73904489;0.010256663
95;3.183067746;1.72331223;0.012320539
97;3.205778805;1.68140606;0.072334202
99;3.198820373;1.70481483;0.163913559
101;3.197872885;1.70872689;0.209176101
103;3.15168338;1.69030276;0.264601805
105;3.207652434;1.70208133;0.277109878
107;3.207285171;1.67902625;0.209348407
109;3.164946405;1.70584352;0.165307302
111;3.195108305;1.70078971;0.165103386
113;3.192177816;1.71020558;0.22066103
115;3.243443431;1.71005161;0.31500067
117;3.177548673;1.6695624;0.482825759
119;3.183009718;1.66720936;0.596970869
121;3.158594172;1.69619521;0.70640436
123;2.990573433;1.6632973;0.67556826
125;2.534480048;1.6632973;1.020042726
127;-0.060328183;1.67317248;1.472966931
129;1.577226921;1.69287522;2.329161946
131;10.02249273;1.61173725;3.373496407
133;21.86345865;1.51232279;4.534292823
135;33.90177259;1.50183992;5.749260023
137;48.44924687;1.39092804;6.906017804
139;63.82565895;1.32643204;8.136630875
141;75.34508223;1.27153043;8.924785418
143;87.77309897;1.12442186;9.445854402
145;102.1456367;1.01951549;8.854691659
147;105.6369188;0.88325462;7.807164684
149;94.87698897;0.75171916;5.880977063
151;78.41200525;0.75171916;4.099941577
153;62.44718208;0.74008339;2.403948281
155;48.6975661;0.70402877;1.36734877
157;39.89603676;0.68659873;0.709905422
159;32.38085852;0.6780401;0.483666456
161;27.42207528;0.61374009;0.319682582
163;22.64072584;0.69406917;0.272585026
165;19.51527967;0.65816814;0.231994026
167;16.54853273;0.62685083;0.156948418
169;14.17060492;0.71372357;0.060883559
171;11.48386743;0.66170942;0.018921798
173;9.429190413;0.66836501;0.015245555
175;8.268030252;0.62571876;0.015245555
177;6.836647823;0.62094537;0.015245555
179;6.140659976;0.59421066;0.05956982
181;5.369669075;0.63639762;0.102404066
183;4.746755648;0.65010043;0.101308445
185;4.351065525;0.50387476;0.119707805
187;3.677622465;0.67267873;0.119707805
189;3.351297246;0.64626163;0.075383539
191;3.133699972;0.65089258;0.032549294
193;3.123913656;0.65440856;0.01839936
195;3.093812253;0.56950618;4.30211E-16
197;3.090692652;0.62429622;4.30211E-16
199;3.029700334;0.61130673;0.022345978
201;3.06612514;0.60919208;0.0365574
203;3.004243354;0.60864798;0.055975464
205;3.040915058;0.65729008;0.055975464
207;3.012841821;0.61318447;0.055975464
209;2.975113968;0.6186403;0.033629485
211;3.005209012;0.62779101;0.019418064
213;2.93484607;0.62156831;4.32987E-16
215;2.954556538;0.63105744;0.0031626
217;2.856008114;0.58176005;0.032858795
219;2.891318757;0.57362427;0.078685257
221;2.789317062;0.59199448;0.130294386
223;2.829601026;0.58735795;0.130294386
225;2.765480142;0.59796764;0.127131786
227;2.824165054;0.61344108;0.097435591
229;2.752072386;0.61925655;0.051609129
231;2.74681385;0.59997666;4.44089E-16
233;2.791831428;0.57109644;4.44089E-16
235;2.757738249;0.58234617;0.026794014
237;2.726592856;0.5698699;0.026794014
239;2.69178654;0.54770887;0.063948703
241;2.70209651;0.55496212;0.092799596
243;2.772921446;0.53514781;0.115280139
245;2.730266033;0.53375242;0.116511672
247;2.711804069;0.55995233;0.117589969
249;2.748881543;0.56001593;0.080435279
251;2.798185528;0.56086164;0.051584387
253;2.792612652;0.59553613;0.029103843
255;2.780928305;0.54675159;0.001078297
257;2.757415729;0.5481626;0.011360793
259;2.834234545;0.5531052;0.012448841
261;2.842392149;0.51818712;0.041901908
263;2.873695222;0.5571597;0.063009587
265;2.818883405;0.51079589;0.086585033
267;2.876622543;0.55463782;0.114487572
269;2.833107519;0.53781101;0.113399524
271;2.870921278;0.54901835;0.083946457
273;2.889322951;0.56096614;0.062838778
275;2.902147507;0.52499631;0.039263332
277;2.912867236;0.53931239;4.4964E-16
279;2.989611818;0.50509758;4.4964E-16
281;2.911659209;0.51695091;4.4964E-16
283;2.895551948;0.50768305;0.080396018
285;2.95881388;0.48953971;0.123179841
287;2.976866321;0.52627083;0.202529467
289;2.999385833;0.51563437;0.234396299
291;2.971281008;0.51344497;0.234396299
293;2.940191467;0.52385866;0.154000281
295;2.988342902;0.51527325;0.111216458
297;3.026114253;0.51755711;0.031866832
299;3.02591959;0.50725908;4.71845E-16
301;3.024082208;0.51574408;4.71845E-16
303;3.042758813;0.48776758;4.71845E-16
305;3.070697883;0.47031635;0.009225681
307;3.063981007;0.49082835;0.020068514
309;3.036909383;0.47852688;0.050040747
311;3.058779774;0.46872051;0.050040747
313;3.095734893;0.48326903;0.050040747
315;3.053115716;0.48276733;0.040815066
317;3.117966729;0.49081831;0.029972232
319;3.092678433;0.51880485;4.66294E-16
321;3.082482594;0.49180088;4.66294E-16
323;3.069556442;0.4903843;0.028077551
325;3.084036454;0.47544937;0.047196952
327;3.103741615;0.49067476;0.126854341
329;3.158940432;0.47124128;0.190224356
331;3.120706021;0.48781444;0.249642011
333;3.118666597;0.47312906;0.22156446
335;3.111693433;0.47047441;0.202445059
337;3.086720282;0.49012918;0.12278767
339;3.124980474;0.50080803;0.059417654
341;3.180208455;0.51188855;4.88498E-16
343;3.122227984;0.4843773;4.88498E-16
345;3.080390546;0.45634874;4.88498E-16
347;3.124790896;0.45345719;0.033510321
349;3.16667058;0.4236989;0.061081925
351;3.122886351;0.45922468;0.084663754
353;3.169419504;0.45682366;0.110695471
355;3.09168045;0.44072579;0.127319493
357;3.137802012;0.46934233;0.093809172
359;3.12366875;0.45398455;0.066237568
361;3.220173697;0.46114333;0.051508206
363;3.190289517;0.48886582;0.030735286
365;3.181797631;0.43151744;0.055941972
367;3.197190159;0.4266269;0.071555593
369;3.209945127;0.4513894;0.111019684
371;3.223043255;0.46325798;0.102167217
373;3.176888436;0.4065861;0.09690842
375;3.086229023;0.40724139;0.055077712
377;3.162931789;0.44904194;0.039464091
379;3.223075758;0.43244237;4.996E-16
381;3.157116025;0.42704418;0.011147248
383;3.197691685;0.40815516;0.079027618
385;3.140429367;0.41255367;0.120319836
387;3.150974696;0.4178879;0.171778082
389;3.121990672;0.44941124;0.171778082
391;3.134343359;0.42869357;0.160630834
393;3.153097883;0.45313884;0.092750464
395;3.184941023;0.4519335;0.051458246
397;3.153537326;0.44475909;5.21805E-16
399;3.185296884;0.41306653;0.014637639
401;3.192648263;0.39496;0.014637639
403;3.185350172;0.39039227;0.022193088
405;3.229023736;0.39991377;0.068748883
407;3.202850142;0.41154395;0.08693977
409;3.172436135;0.39480194;0.072302131
411;3.227419954;0.41370658;0.072302131
413;3.107101891;0.40491551;0.064746682
415;3.172782364;0.39786829;0.018190887
417;3.181625596;0.42943366;5.32907E-16
419;3.180894;0.42467031;5.32907E-16
421;3.16594403;0.41554081;5.32907E-16
423;3.199457771;0.38548649;0.011112486
425;3.163002589;0.40862042;0.06871025
427;3.172681738;0.40367223;0.123027369
429;3.164702573;0.39808958;0.168736675
431;3.184411279;0.38802399;0.169510033
433;3.162241418;0.3996698;0.169372486
435;3.168259977;0.39838003;0.111774722
437;3.156106498;0.40455476;0.057457603
439;3.185144861;0.41079271;0.011748297
441;3.152582458;0.3913172;0.010974939
443;3.164880706;0.37836006;0.009570253
445;3.197776338;0.37059953;0.009570253
447;3.152968408;0.36373678;0.050033514
449;3.203651388;0.36414997;0.117625006
451;3.18223565;0.36048597;0.216285902
453;3.136771017;0.36536089;0.275603569
455;3.181702181;0.37611859;0.30217059
457;3.155553487;0.39624419;0.290730838
459;3.238096816;0.42223843;0.223139346
461;3.166416088;0.38817201;0.12447845
463;3.179654801;0.35175812;0.05559053
465;3.193980806;0.39942732;0.029023509
467;3.185796489;0.32987193;0.006204011
469;3.179542045;0.33257307;0.024462406
471;3.173549912;0.34363239;0.0367879
473;3.17293219;0.34146976;0.088220597
475;3.176075205;0.38071719;0.123610984
477;3.141257312;0.36225103;0.139842571
479;3.16729572;0.35168783;0.121584176
481;3.093277022;0.35469616;0.109258682
483;3.134408056;0.37462168;0.057825985
485;3.264113159;0.36145292;0.022435598
487;3.194826589;0.37872936;5.32907E-16
489;3.159348825;0.36851575;0.034301397
491;3.192021491;0.32936874;0.091298287
493;3.215527964;0.33108136;0.124263538
495;3.123794989;0.31761694;0.168715793
497;3.155829847;0.36041679;0.168715793
499;3.11755174;0.3377537;0.134414397
501;3.150159372;0.34438252;0.077417507
503;3.170825015;0.37184578;0.044452256
505;3.168542013;0.34501699;0.013013592
507;3.218155654;0.31982605;0.013013592
509;3.158424888;0.33550107;0.045744051
511;3.183411814;0.32558908;0.124448533
513;3.203876819;0.32639277;0.199183205
515;3.187722321;0.33368246;0.229501
517;3.182137453;0.33878982;0.242493653
519;3.198005476;0.34310949;0.209763195
521;3.129181105;0.34748085;0.131058712
523;3.148469542;0.33269989;0.05632404
525;3.191365551;0.33006644;0.012992653
527;3.153745598;0.32383258;0.008981055
529;3.140377717;0.31118709;0.012483151
531;3.115323182;0.29526401;0.053958069
533;3.238914037;0.28698022;0.106382413
535;3.236602982;0.30829591;0.130896365
537;3.152818641;0.34454615;0.149662671
539;3.163557703;0.33600835;0.146160575
541;3.155266968;0.35209507;0.104685657
543;3.188398712;0.34087211;0.052261313
545;3.110916108;0.29473665;0.027747361
547;3.240732582;0.31542754;5.4956E-16
549;3.207495367;0.25241767;0.018494673
551;3.172454412;0.26064345;0.068100831
553;3.138370748;0.29991207;0.098640846
555;3.169744009;0.27637053;0.127118579
557;3.19976941;0.27235285;0.145400675
559;3.20819344;0.3013175;0.162248831
561;3.127417809;0.30544675;0.112642674
563;3.151884064;0.33236592;0.082102659
565;3.200218017;0.3443669;0.053624925
567;3.1455358;0.32264992;0.035342829
569;3.145512053;0.3117059;0.002636523
571;3.193736321;0.29399098;0.048206862
573;3.172498215;0.3033533;0.073100465
575;3.163646255;-0.06710718;0.097027178
577;3.113767385;0.28160918;0.105477425
579;3.233776633;0.27221488;0.115443034
581;3.137607505;0.30767706;0.079600959
583;3.143939519;0.28528322;0.054707356
585;3.197270911;0.31626209;0.030780643
587;3.16116042;0.28999859;0.022330396
589;3.15463241;0.28999859;0.009728265
591;3.148027568;0.30369582;5.27356E-16
593;3.195706361;0.29039467;5.27356E-16
595;3.21561338;0.28265534;5.27356E-16
597;3.230696626;0.25343111;0.02648999
599;3.129198485;0.26543655;0.079030481
601;3.094300815;0.26924299;0.096188284
603;3.172151964;0.26867769;0.099987874
605;3.162102795;0.26979266;0.099987874
607;3.192645075;0.27187086;0.073497884
609;3.125406799;0.27965259;0.020957393
611;3.162019123;0.32346737;0.00379959
613;3.186004571;0.28125959;5.19029E-16
615;3.163417911;0.26407352;0.019908189
617;3.187268873;0.27267976;0.073339362
619;3.182061464;0.27154805;0.07905654
621;3.156295345;0.26719194;0.104855352
623;3.162139641;0.28110041;0.104855352
625;3.227506762;0.26627147;0.084947163
627;3.159426775;0.29053153;0.03151599
629;3.087289557;0.30789834;0.025798812
631;3.24097698;0.29117158;5.16254E-16
633;3.154485192;0.27758034;0.005623489
635;3.184746308;0.29568129;0.077109125
637;3.076457486;0.23517656;0.13647449
639;3.160818811;0.23517656;0.179255556
641;3.189393889;0.30823082;0.213433155
643;3.113801685;0.27332427;0.231307516
645;3.16311913;0.2634067;0.15982188
647;3.121920136;0.16607081;0.100456515
649;3.12714969;0.3766757;0.057675449
651;3.102175681;0.3766757;0.030470945
653;3.130039179;0.26474332;0.006973095
655;3.164646555;0.2712773;0.006973095
657;3.196876105;0.24575947;0.045204521
659;3.157893355;0.26453728;0.096594703
661;3.173765813;0.21033968;0.09942161
663;3.218608221;0.22558032;0.118744449
665;3.19250702;0.24878342;0.118744449
667;3.086461618;0.27185376;0.080513022
669;3.20198206;0.27453965;0.029122841
671;3.160376156;0.25528654;0.019322839
673;3.138685477;0.25855297;5.52336E-16
675;3.151156752;0.25347797;5.52336E-16
677;3.153005377;0.24950789;0.010897319
679;3.132022951;0.22254112;0.086586274
681;3.15087365;0.22846183;0.125373905
683;3.152893056;0.24692241;0.167466774
685;3.150101748;0.22190107;0.203292831
687;3.169488585;0.24513504;0.192395512
689;3.22951743;0.22670124;0.116706557
691;3.138178133;0.22980961;0.077918927
693;3.174989575;0.28189257;0.035826057
695;3.193492586;0.28637587;0.003581345
697;3.1592926;0.23341002;0.003581345
699;3.1993534;0.20319206;0.075431024
701;3.187559016;0.22474577;0.124150274
703;3.138443654;0.58748217;0.206553324
705;3.158226208;0.12715624;0.208671331
707;3.162048909;0.22747368;0.258689931
709;3.08117951;0.39574955;0.214987058
711;3.145590954;0.21712768;0.171116048
713;3.142551388;0.23486937;0.088712999
715;3.158053702;0.23031726;0.083013647
717;3.210288478;0.25626911;0.043598452
719;3.229782266;0.24179943;0.023517496
721;3.17705865;0.24508707;0.066686287
723;3.15537795;0.22056333;0.090952959
725;3.153713424;0.23415457;0.144622856
727;3.168475188;0.24286122;0.191108328
729;3.139096804;0.28183343;0.183042479
731;3.184652261;0.22680574;0.135025447
733;3.139683317;0.25079096;0.110758775
735;3.203312149;0.25950877;0.057088878
737;3.2061672;0.25884789;5.10703E-16
739;3.109864239;0.2749454;0.001718892
741;3.184414331;0.27059932;0.001718892
743;3.167750557;0.22674215;0.010282807
745;3.13318875;0.23150587;0.079232924
747;3.15817866;0.23612566;0.142116742
749;3.163195775;0.2571349;0.179023937
751;3.173184422;0.22103825;0.217301365
753;3.127374401;0.24336292;0.224256796
755;3.153806717;0.253144;0.15530668
757;3.21033571;0.25922835;0.092422861
759;3.165847799;0.26924596;0.053796775
761;3.151170395;0.23012573;0.02870989
763;3.152361115;0.20252412;0.013190543
765;3.163886274;0.21996977;0.023608749
767;3.14390788;0.23405862;0.09345447
769;3.192942963;0.20056864;0.125650459
771;3.135272263;0.19925768;0.155765625
773;3.231182196;0.19757742;0.181160473
775;3.099268013;0.21831033;0.170742267
777;3.096315664;0.23992169;0.100896546
779;3.091371349;0.23809192;0.068700557
781;3.179827952;0.25272523;0.030539061
783;3.131306542;0.23056979;0.020664981
785;3.18163306;0.20823359;0.065616933
787;3.229394959;0.2008591;0.103347277
789;3.178401974;0.17114321;0.16702243
791;3.197925575;0.23174277;0.193908598
793;3.150212302;0.23571806;0.188864601
795;3.181114491;0.22396068;0.157138
797;3.172146567;0.23309018;0.119407656
799;3.207946;0.23562805;0.055732503
801;3.14969777;0.20828603;0.023702122
803;3.142843966;0.24816755;0.013225351
805;3.167420554;0.23334419;0.015363218
807;3.196379564;0.20763036;0.046004934
809;3.194534129;0.19312424;0.065903548
811;3.177582948;0.19712072;0.130593085
813;3.143985059;0.22052391;0.176672476
815;3.200607766;0.18620384;0.192980623
817;3.169113434;0.21955696;0.162338907
819;3.112484246;0.20321065;0.142440293
821;3.162490524;0.23729828;0.077750756
823;3.176274029;0.23513603;0.031671365
825;3.146993718;0.20780962;0.033672354
827;3.193218872;0.192267;0.088739351
829;3.182250588;0.20840169;0.143437038
831;3.087162417;0.21525291;0.172737904
833;3.106087992;0.20815326;0.198337065
835;3.151535778;0.21953576;0.164664711
837;3.213540087;0.20197295;0.109597714
839;3.262906372;0.19285907;0.054900027
841;3.183519975;0.21199652;0.025599161
843;3.194286382;0.23637781;0.038527619
845;3.078523534;0.18036718;0.088897725
847;3.156741354;0.18188975;0.176367684
849;3.140839196;0.19609464;0.191566126
851;3.208301942;0.18350679;0.250874058
853;3.138665091;0.22288104;0.212346439
855;3.149016962;0.19124649;0.161976333
857;3.181111913;0.19210782;0.074506374
859;3.170513685;0.19674993;0.059307932
861;3.165880204;0.1948045;4.66294E-16
863;3.183412385;0.17358922;0.004648106
865;3.242574239;0.18408362;0.061717305
867;3.189540523;0.1550074;0.115217158
869;3.172321434;0.18050962;0.145266283
871;3.220531426;0.172099;0.194556029
873;3.181156455;0.17768166;0.216717797
875;3.148941003;0.18611905;0.160836286
877;3.12563252;0.19552339;0.107336432
879;3.153330929;0.18052524;0.077287308
881;3.184709534;0.17798216;0.027997562
883;3.199165698;0.17793976;0.001187688
885;3.18561941;0.14963078;0.105372728
887;3.14092039;0.14008809;0.147087244
889;3.174331014;0.17409687;0.230799509
891;3.171722193;0.13763538;0.251765155
893;3.176069104;0.16833385;0.279077203
895;3.138834305;0.18887226;0.173704476
897;3.150663344;0.1687991;0.13198996
899;3.121131322;0.16029848;0.048277695
901;3.241567719;0.15262238;0.027312048
903;3.131357577;0.21405203;4.21885E-16
905;3.182794778;0.13293526;0.038584257
907;3.149817166;0.13192033;0.10923436
909;3.136507523;0.14300085;0.186409506
911;3.145658344;0.19203865;0.262924829
913;3.185154185;0.18360684;0.281700216
915;3.123068066;0.16690164;0.243115959
917;3.128275345;0.20574704;0.172465856
919;3.152337416;0.18334762;0.09529071
921;3.15393362;0.18433577;0.018775387
923;3.162132851;0.1697296;0.012755819
925;3.14180794;0.19964;0.072550588
927;3.157205741;0.15519075;0.135950436
929;3.186483313;0.19101257;0.157035581
931;3.1769281;0.15433946;0.183086831
933;3.130417059;0.14649972;0.170331012
935;3.181373311;0.19296357;0.110536243
937;3.232207269;0.21043043;0.047136395
939;3.148579691;0.15100385;0.036398652
941;3.150928994;0.13350502;0.039181533
943;3.215856255;0.10833528;0.068128389
945;3.155142931;0.12157842;0.113458807
947;3.169171274;0.16332653;0.153057356
949;3.131753501;0.14789548;0.142709953
951;3.147962722;0.13943131;0.113875822
953;3.192649628;0.17879997;0.084928967
955;3.127624757;0.1880775;0.039598549
957;3.173700609;0.12214371;0.018518057
959;3.177090539;-0.12758699;0.065962992
961;3.120891002;0.12489841;0.096266234
963;3.21388025;0.11985018;0.096266234
965;3.128232866;0.17266765;0.096266234
967;3.213346353;0.16147556;0.077748177
969;3.180786592;0.17832914;0.030303241
971;3.1267926;0.14195766;0.042100783
973;3.152600651;0.10131485;0.122896296
975;3.154940941;0.09693753;0.159644486
977;3.17633867;0.11574213;0.183148437
979;3.173732095;0.11975423;0.183148437
981;3.193845443;0.16335777;0.141047654
983;3.196432112;0.26556262;0.060252141
985;3.16411294;0.1363538;0.023503951
987;3.14496604;0.19435227;4.21885E-16
989;3.176956206;0.11169209;0.039665675
991;3.135137819;0.13537012;0.063658847
993;3.143020999;0.10524253;0.13675918
995;3.184423985;0.12015031;0.155211545
997;3.107288328;0.12721314;0.195598108
999;3.12756001;0.13059673;0.155932433
1001;3.148670503;0.12928539;0.131939261
1003;3.192131969;0.13124644;0.058838928
1005;3.12001882;0.13691947;0.040386563
1007;3.116909571;0.13092363;4.05231E-16
1009;3.223522472;0.12155611;4.05231E-16
1011;3.194612952;0.13172731;4.05231E-16
1013;3.171325187;0.13432841;0.006239514
1015;3.118094424;0.09185137;0.006239514
1017;3.124281133;0.09875057;0.025107821
1019;3.183861067;0.12175768;0.06565702
1021;3.144883869;0.04996083;0.080892161
1023;3.193481468;0.04754456;0.08259262
1025;3.108982849;0.10260907;0.125135212
1027;3.147241673;0.1459586;0.106266905
1029;3.147837557;0.11350475;0.065717706
1031;3.108236583;0.16015344;0.050482565
1033;3.106513429;0.11369517;0.042542593
1035;3.203644626;0.11048117;3.94129E-16
1037;3.195616477;0.11476811;3.94129E-16
1039;3.163869685;0.08617835;3.94129E-16
1041;3.124945325;0.07642999;3.94129E-16
1043;3.169819587;0.08701885;0.064641222
1045;3.176138509;0.06926154;0.085165521
1047;3.161598573;0.081415;0.140048304
1049;3.141811478;0.08719773;0.172944288
1051;3.202905984;0.12715401;0.209483214
1053;3.146964777;0.11885906;0.144841992
1055;3.135496116;0.11488377;0.124317693
1057;3.16247557;0.00839718;0.06943491
1059;3.169856304;0.30524704;0.036538926
1061;3.163287996;0.11611589;3.71925E-16
1063;3.190969699;0.08670161;0.006042248
1065;3.192336953;0.07137061;0.019948925
1067;3.151285717;0.08225513;0.055314829
1069;3.128970065;0.1075673;0.117365345
1071;3.155289878;0.09514868;0.181585113
1073;3.19385546;0.08654802;0.213673772
1075;3.14577816;0.10488178;0.199767095
1077;3.15218008;0.12126416;0.164401191
1079;3.168130766;0.13775848;0.102350675
1081;3.168100359;0.12320959;0.038130907
1083;3.184181131;0.05126509;3.88578E-16
1085;3.16357953;0.07596362;3.88578E-16
1087;3.14854511;0.06388901;3.88578E-16
1089;3.205565562;0.06986254;3.88578E-16
1091;3.162052768;0.06518361;0.041152056
1093;3.202630867;0.08639293;0.070866025
1095;3.125457772;0.13996202;0.094515126
1097;3.169999068;0.08253443;0.10678596
1099;3.129208205;0.02643937;0.137365492
1101;3.206096494;0.11035844;0.102057125
1103;3.198899029;0.05721259;0.075132494
1105;3.150935677;0.09612716;0.051483393
1107;3.210728049;0.09438181;0.039212559
1109;3.132907639;0.10233275;0.008633026
1111;3.191387262;0.13891585;0.002789338
1113;3.123585204;0.02549325;3.61863E-16
1115;3.153690263;0.07928919;3.61863E-16
1117;3.198478403;0.10704403;0.005189837
1119;3.174971546;0.0830008;0.017812513
1121;3.137561696;0.09348961;0.049049049
1123;3.146078988;0.07957519;0.073133098
1125;3.077505328;0.09695167;0.119324871
1127;3.146596305;0.109586;0.150012613
1129;3.178506954;0.12314079;0.157430715
1131;3.168633938;0.09996446;0.126194178
1133;3.14414928;0.08046776;0.102110129
1135;3.174770867;0.06325491;0.055918356
1137;3.115696974;0.10738693;0.020040778
1139;3.206784514;0.03123396;0.022656467
1141;3.16641938;0.05925248;0.039104056
1143;3.156948856;0.03742431;0.099484934
1145;3.154246458;0.06776871;0.148537953
1147;3.173177769;0.08285166;0.215591458
1149;3.146634358;0.07138474;0.25010841
1151;3.11343029;0.08305323;0.289360244
1153;3.146632777;0.06355653;0.247741883
1155;3.142775089;0.09015846;0.198688864
1157;3.122466153;0.05979806;0.131635359
1159;3.165931423;0.03583367;0.07446194
1161;3.156366046;0.08190554;0.018762517
1163;3.201748383;0.03950771;4.05231E-16
1165;3.172250921;0.05731263;0.04994348
1167;3.157610468;-0.01153912;0.078108262
1169;3.151258916;0.03971896;0.108956895
1171;3.180056164;-0.01320971;0.165655831
1173;3.220331629;0.03718145;0.214848351
1175;3.190969432;0.06695536;0.174899193
1177;3.146959662;0.20064154;0.167578822
1179;3.185662973;0.14291233;0.136730188
1181;3.137225014;-0.00056422;0.092729894
1183;3.172796652;0.06615725;0.043537374
1185;3.128940544;0.04900243;0.033543052
1187;3.170359415;0.03873638;0.012698641
1189;3.199467891;0.03213322;0.012698641
1191;3.164694938;0.05940608;3.747E-16
1193;3.11723007;0.08297848;3.747E-16
1195;3.196584436;-0.12435961;3.747E-16
1197;3.167943295;-0.02359811;0.006366239
1199;3.219535985;0.023135;0.012732478
1201;3.180875374;0.045;0.019098717
