Repository: johodges/materials

## A Non-Dimensional Scaling Approach to Modeling Material Pyrolysis

This repository contains the data, scripts, and technical documents required to generate the SPyro cone validation cases.

## Instructions
* Clone this repository with submodules
  ```
  git clone --recurse-submodules https://github.com/johodges/materials
  ```
* Pre-process data
  ```
  python materials/scripts/initialize.py
  ```
* Build latest FDS (example for impi_intel_linux target, but use relevant make target for platform)
  ```
  git clone git@github.com:firemodels/fds.git && cd fds
  cd Build/impi_intel_linux
  ./make_fds.sh
  ln -s fds_impi_intel_linux fds
  cd ../..
  ```
* Run cases
  ```

File: data/rise_materials/Testdata-1765.txt
Keywords
Material1;Material2;Material3;Material4;Product;Object;Scenario;Method;Reference;Comment;Owner;IsPublic;ImportDate
polyester fabric;;;;IN8-3;Curtain;;ISO 5660;TRANSFEU;;TRANSFEU;1;2011-03-17 14:26:11
Scalars
Flux (kW/m2);tig (s);qmax (kw/m2);qtotal (MJ/m2);q180 (kw/m2);q300 (kw/m2);Sample mass (g);Mass loss (g);DHc (MJ/kg);Peak smoke production (m2/m2s);Total smoke produced (m2/m2);Specific extinction area (avg) (m2/kg);MARHE (kW/m2);Area exposed (m2);Observations;Test date (YYYY-MM-DD);Test identifier;Product thickness (mm);Thickness1 (mm);Thickness2 (mm);Thickness3 (mm);Thickness4 (mm);Product density (kg/m3);Density1 (kg/m3);Density2 (kg/m3);Density3 (kg/m3);Density4 (kg/m3);Product area weight (kg/m2);Area weight1 (kg/m2);Area weight2 (kg/m2);Area weight3 (kg/m2);Area weight4 (kg/m2)
35;51;95.54;4.04;;;1.83;1.69;21.13;;332.11;;24.17;0.0088;Distortion. Melting. End flame at 95s.
;2010-07-23;c_LSFIRE_IN8-3_35b;0.4;;;;;;;;;;;;;;
VectorData
THR (MJ/m2);HRR (kW/m2);Mass (g);SPR (m2/(m2*s))
1;5.307830388;1.83;0.190677845
3;5.349389869;1.89404778;0.223946362
5;5.15649497;1.8223376;0.24634856
7;4.772857787;1.83626585;0.304128639
9;3.682708449;1.86350094;0.241619524
11;2.558009003;1.90682709;0.197720167
13;1.480648176;1.90682709;0.145945305
15;1.487671238;1.88177221;0.105036763
17;1.517762997;1.83728694;0.02875034
19;1.476474148;1.84163378;0.02875034
21;1.490177288;1.84616751;-3.88578E-17
23;1.512959719;1.89532456;-3.88578E-17
25;1.496937136;1.83619067;0.037577856
27;1.486510364;1.85142968;0.064374667
29;1.447091241;1.82355279;0.095562989
31;1.49839892;1.80191414;0.136745996
33;1.52444667;1.80230703;0.1984179
35;1.487343266;1.8350137;0.230896795
37;1.488152399;1.88942528;0.268173426
39;1.471862313;1.93128478;0.259206745
41;1.503310622;1.87274383;0.218023738
43;1.507962946;1.82479433;0.156351835
45;1.493076152;1.68860826;0.086295084
47;1.501623839;1.85533819;0.022221642
49;1.422332534;1.61217615;0.002588446
51;0.992898938;1.74060215;0.296791385
53;-1.824101629;1.78762359;0.962564234
55;1.312785463;1.80257292;1.68213623
57;10.45110335;1.76163087;2.686729182
59;18.7979184;1.71506859;3.854776557
61;25.423406;1.73674886;4.64571526
63;33.61784404;1.60010489;5.51525546
65;40.85215092;1.66545621;6.371618265
67;48.16530081;1.43608055;7.272082453
69;57.09139407;1.42686867;7.802026705
71;65.92481896;1.19579574;8.410357486
73;72.77005452;0.69732692;8.692900102
75;78.00099581;1.23494367;9.243934257
77;88.77053907;1.06222947;8.982424264
79;95.54325568;0.81393693;8.298419942
81;93.8721823;0.6549951;7.280352799
83;86.87305354;0.68416236;5.919692773
85;74.16368114;0.64275733;4.08865239
87;61.98426342;0.57389762;2.582825861
89;50.51657299;0.62548294;1.642950957
91;38.90218258;0.62524806;0.97257156
93;29.99636817;0.61169995;0.561701442
95;22.8518001;0.5894021;0.26577287
97;17.97834793;0.64014897;0.12805225
99;15.12414222;0.56457106;0.051351404
101;12.51800382;0.56895316;0.052317356
103;10.54931433;0.56175627;0.010725261
105;8.676035606;0.55464943;0.048879151
107;7.379274613;0.57316621;0.061104303
109;6.08130486;0.53204449;0.127726956
111;5.092770293;0.54011082;0.147176812
113;4.504265456;0.55726417;0.166645393
115;3.579089094;0.537316;0.182637572
117;3.208173541;0.60222601;0.192463193
119;2.644581679;0.55035059;0.201118413
121;2.037710505;0.54122153;0.175676721
123;2.098845466;0.45603588;0.151474716
125;1.430399632;0.58119092;0.097328646
127;1.344195672;0.60953715;0.075277874
129;1.385716452;0.54391994;1.55431E-16
131;1.218817021;0.55144133;1.55431E-16
133;1.181093928;0.53134833;0.005154178
135;1.158088789;0.57144471;0.005154178
137;1.104753644;0.56692882;0.031314826
139;1.066611842;0.53655401;0.031314826
141;1.0360191;0.52920124;0.084808359
143;0.988757766;0.52542058;0.116691163
145;0.957163879;0.55956926;0.197374173
147;0.94502565;0.50303268;0.259292815
149;0.916438815;0.48178055;0.291640755
151;0.880151419;0.54123895;0.238147222
153;0.829725191;0.56719429;0.271215358
155;0.821153709;0.55531246;0.190532348
157;0.99424836;0.53680631;0.102453058
159;1.078957313;0.5795153;0.070105118
161;0.821776333;0.52491768;0.070105118
163;0.911442037;0.52061884;5.55112E-17
165;0.780691811;0.46255402;0.048240587
167;0.772624552;0.50796397;0.053794983
169;0.759027727;0.49007497;0.117881338
171;0.753550511;0.47173787;0.146609767
173;0.742209051;0.46396163;0.231081746
175;0.977882301;0.46920214;0.268948909
177;0.81307576;0.50176396;0.305076533
179;0.961650819;0.49103405;0.246580512
181;0.909261983;0.50414806;0.222153186
183;1.387392693;0.53505423;0.137681206
185;1.419227048;0.52962004;0.051573457
187;1.357895832;0.41026787;0.029489929
189;0.989089036;0.49032727;0.023899594
191;1.048703745;0.43485978;0.039988622
193;0.947333948;0.45058852;0.078755965
195;0.948647367;0.45226584;0.11276361
197;0.956708416;0.16667854;0.163914106
199;0.973011581;0.45225267;0.198229248
201;0.995655584;0.52463183;0.246332607
203;0.993096361;0.47602992;0.277036411
205;1.053713126;0.47309833;0.243028767
207;1.055210068;0.51889055;0.172279779
209;1.075667688;0.47710367;0.137964636
211;1.087973083;0.46640476;0.069471147
213;1.133603444;0.44648081;4.44089E-17
215;1.119624098;0.41861072;0.007116917
217;1.118657404;0.41782069;0.079543279
219;1.148485219;0.42728105;0.156273168
221;1.142332691;0.44306883;0.201292871
223;1.196195768;0.40717445;0.249615906
225;1.186369934;0.41327125;0.249634074
227;1.157408718;0.45094616;0.207070566
229;1.208420494;0.44469773;0.130340677
231;1.216367598;0.43927033;0.085320974
233;1.246702191;0.45128001;0.041618118
235;1.232703498;0.40457926;0.056956932
237;1.244699961;0.48319622;0.068822366
239;1.255089931;0.38079097;0.132921657
241;1.259810865;0.39958;0.191916442
243;1.235149647;0.42417871;0.238878797
245;1.287537286;0.42764972;0.292485451
247;1.26825344;0.44776736;0.250757164
249;1.288449456;0.42801203;0.186657873
251;1.297366996;0.37125161;0.127663088
253;1.293296051;0.38417874;0.090303126
255;1.30855398;0.38763234;0.041117292
257;1.342820142;0.38268788;0.141269482
259;1.368914988;0.38777718;0.162053624
261;1.342670415;0.36389205;0.232674956
263;1.347826647;0.43431525;0.218452384
265;1.360798211;0.3951257;0.191557664
267;1.391221792;0.39147884;0.095557352
269;1.379401302;0.4190172;0.07477321
271;1.416453301;0.39406299;0.024937577
273;1.428743565;0.38461325;0.08096833
275;1.411002527;0.36594484;0.151412574
277;1.40992392;0.37082347;0.172501752
279;1.429303175;0.40512803;0.172501752
281;1.467233656;0.41667218;0.151716053
283;1.448168265;0.38955092;0.095685301
285;1.464955141;0.38447266;0.0607442
287;1.483649608;0.41669639;0.063321278
289;1.461570946;0.37712669;0.095932825
291;1.462258732;0.40389244;0.13654154
293;1.463762549;0.36892231;0.184298489
295;1.49939486;0.36160437;0.148795346
297;1.506921906;0.39543959;0.120977211
299;1.489327301;0.39860734;0.088365664
301;1.463546855;0.40478356;0.051508719
303;1.48766552;0.39256321;0.003751769
305;1.497150683;0.39077588;0.059845682
307;1.4965976;0.3732734;0.106615308
309;1.478149149;0.34545853;0.141678769
311;1.489596068;0.37882142;0.147530411
313;1.477329305;0.44634659;0.15752655
315;1.479143391;0.39290131;0.101458115
317;1.468340437;0.37842853;0.054688489
319;1.493164505;0.3769793;0.019625028
321;1.473142276;0.40924466;0.010021616
323;1.483059616;0.37920115;0.036651357
325;1.484338491;0.37539883;0.089964596
327;1.491259802;0.33705409;0.14611515
329;1.511749142;0.33593659;0.177465167
331;1.47722412;0.36817093;0.202736011
333;1.46881852;0.39166318;0.166110132
335;1.478025744;0.40093664;0.112771415
337;1.452005741;0.36127477;0.05662086
339;1.482496421;0.35014814;0.025270844
341;1.47286443;0.35418789;0.052017787
343;1.48922282;0.34671875;0.13238492
345;1.459545938;0.35682684;0.203816018
347;1.44843009;0.37220432;0.203816018
349;1.453485467;0.3803297;0.222898246
351;1.506995742;0.38089843;0.170880459
353;1.489087256;0.37746266;0.090513326
355;1.49267253;0.35869741;0.019082228
357;1.479335072;0.3714797;0.019082228
359;1.487888632;0.34570445;1.38778E-17
361;1.501725209;0.39243579;1.38778E-17
363;1.476727217;0.35746565;0.053155493
365;1.480374437;0.32348603;0.06653779
367;1.488885192;0.33597821;0.11655923
369;1.480340819;0.34875413;0.153053299
371;1.478573733;0.36105348;0.206979656
373;1.489046836;0.33102738;0.153824163
375;1.492828127;0.35169379;0.140441866
377;1.480267133;0.36350341;0.090420426
379;1.494853565;0.38984527;0.053926357
381;1.452760513;0.33610988;2.22045E-17
383;1.46053376;0.3422861;0.009571869
385;1.488107037;0.32250656;0.060708465
387;1.498452698;0.34480442;0.078019135
389;1.452502768;0.37706298;0.106688186
391;1.474420261;0.33789721;0.133186751
393;1.457468422;0.30659815;0.123614882
395;1.49730214;0.35189767;0.072478286
397;1.4851369;0.37537886;0.055167616
399;1.460677148;0.34994851;0.026498565
401;1.477621624;0.34789572;0.002792144
403;1.489019976;0.30932034;0.012639628
405;1.494885372;0.33259511;0.023831933
407;1.478111703;0.31687274;0.072096117
409;1.460840978;0.30407304;0.133415914
411;1.485624861;0.31972278;0.130623769
413;1.470236701;0.33690033;0.120776286
415;1.519352641;0.35343694;0.10958398
417;1.495842119;0.34001584;0.061319797
419;1.475864373;0.09741659;0.016813164
421;1.458700437;0.34240673;0.026801752
423;1.469930925;0.3101898;0.113912493
425;1.47691889;0.28248918;0.13529108
427;1.480076083;0.31811767;0.16540946
429;1.477142891;0.35523744;0.167755952
431;1.470952455;0.34964099;0.157767364
433;1.459738792;0.32687379;0.070656624
435;1.486154098;0.29629255;0.049278037
437;1.476090468;0.33737902;0.090418157
439;1.470165342;0.31652402;0.118007975
441;1.468929935;0.27454347;0.149341201
443;1.488886789;0.31148739;0.149341201
445;1.483560922;0.32061602;0.156624746
447;1.46693053;0.33720785;0.085366247
449;1.49868748;0.31407154;0.038616772
451;1.473460269;0.34322097;0.007283545
453;1.459183161;0.34322097;0.007283545
455;1.481323596;0.30481507;0.025596761
457;1.463650367;0.26868581;0.076726593
459;1.465902664;0.29529313;0.093255063
461;1.496162386;0.24641896;0.102758201
463;1.489609615;0.23784547;0.102758201
465;1.481107966;0.31111829;0.077161439
467;1.469151078;0.35182971;0.026031608
469;1.481299827;0.33780462;0.009503138
471;1.483325298;0.32068186;8.60423E-17
473;1.489387953;0.30808221;0.046130221
475;1.477935671;0.2707454;0.094393355
477;1.476470892;0.21543378;0.164629716
479;1.492594499;0.2983496;0.196170951
481;1.472080802;0.3263573;0.196170951
483;1.475543136;0.28815104;0.150040731
485;1.487417777;0.29337455;0.101777596
487;1.472335288;0.33892892;0.03505977
489;1.483091962;0.26686365;0.003518535
491;1.472688303;0.24661901;0.026471209
493;1.48573514;0.32093033;0.067204897
495;1.495941243;0.3041873;0.104948413
497;1.461478343;0.26025716;0.101429878
499;1.491882457;0.31321271;0.111776335
501;1.479814592;0.33574545;0.088823661
503;1.494517405;0.31427542;0.048089973
505;1.488365804;0.2806581;0.010346457
507;1.475048371;0.3284101;0.010346457
509;1.425207733;0.27998828;0.014620136
511;1.47278743;0.27088344;0.030922238
513;1.483271569;0.28482528;0.075533823
515;1.481986646;0.25707624;0.134512114
517;1.478999293;0.27676531;0.136136955
519;1.48842292;0.27033042;0.124120541
521;1.482460665;0.29722105;0.107818439
523;1.476241514;0.299129;0.063206854
525;1.500256134;0.28869598;0.004228563
527;1.472020513;0.24783293;0.071021585
529;1.461916952;0.26558389;0.107710726
531;1.481540268;0.25057976;0.150062338
533;1.463584868;0.2511349;0.230532809
535;1.456848701;0.29244988;0.255520181
537;1.469124685;0.27643826;0.187102319
539;1.467719332;0.26366234;0.147809455
541;1.514555071;0.28245817;0.105457843
543;1.474568927;0.28385898;0.024987372
545;1.481432981;0.25781827;0.003522255
547;1.479751131;0.25472697;0.010884312
549;1.465076608;0.24399748;0.029305414
551;1.45729966;0.26868581;0.068641893
553;1.487498664;0.27127675;0.086738486
555;1.49162173;0.22973751;0.119218531
557;1.458453527;0.27581686;0.111856474
559;1.478384618;0.26706115;0.093435372
561;1.476013769;0.27491002;0.054098893
563;1.488454864;0.2771255;0.036002299
565;1.4918909;0.28673706;1.11022E-16
567;1.472453986;0.24243824;0.029900151
569;1.499520799;0.2250326;0.100357357
571;1.475327801;0.24150338;0.131312431
573;1.496364619;0.25787731;0.159928031
575;1.479852879;0.27687702;0.159928031
577;1.485458404;0.27162547;0.13002788
579;1.475187349;0.27532075;0.059570675
581;1.47406764;0.25778726;0.043194525
583;1.46134114;0.26890965;0.070723782
585;1.481323833;0.24349671;0.13951419
587;1.459382757;0.23871492;0.190557963
589;1.457276657;0.24455942;0.190557963
591;1.502215126;0.28708195;0.175979038
593;1.48142274;0.31061114;0.119834181
595;1.523185417;0.28985936;0.051043773
597;1.473406278;0.23263979;0.038434623
599;1.485346761;0.22015398;0.079801876
601;1.463099619;0.21017331;0.115710116
603;1.487443063;0.24828274;0.115710116
605;1.48350245;0.20266254;0.115710116
607;1.503606418;0.26061734;0.077275493
609;1.501312927;0.23434812;0.03590824
611;1.458473615;0.275404;1.16573E-16
613;1.470542441;0.26354596;1.16573E-16
615;1.457217293;0.26794802;0.007455459
617;1.488216072;0.21288489;0.040530468
619;1.48387994;0.198647;0.093712107
621;1.466490151;0.2401374;0.154083093
623;1.479567219;0.24405652;0.19276049
625;1.466080808;0.23376834;0.185305031
627;1.4715414;0.27518653;0.152230022
629;1.48974574;0.36510597;0.099048383
631;1.481269269;0.24181047;0.038677397
633;1.499298436;0.19780175;0.018082166
635;1.479139652;0.23750525;0.052444109
637;1.469786673;0.22835878;0.146458468
639;1.49240026;0.20186529;0.173336093
641;1.467174989;0.20758916;0.173336093
643;1.48426123;0.26075793;0.155253927
645;1.471296543;0.18248586;0.120891984
647;1.489007169;0.34605105;0.026877625
649;1.470111656;0.19858753;0.02116103
651;1.474519465;0.24382164;0.02116103
653;1.494242655;0.25150146;0.02116103
655;1.495771448;0.22119248;0.060918766
657;1.478235671;0.24584385;0.107081403
659;1.489375229;0.20799309;0.123631186
661;1.476087401;0.23231274;0.123631186
663;1.492215516;0.25049821;0.123631186
665;1.496306101;0.28011315;0.083873451
667;1.476375936;0.2729889;0.037710813
669;1.436679507;0.18612593;8.88178E-17
671;1.496947172;0.23451037;8.88178E-17
673;1.485136625;0.21518998;0.038894909
675;1.471245574;0.21268908;0.06524773
677;1.509872718;0.23658737;0.143816539
679;1.480954625;0.23083972;0.181474942
681;1.47831002;0.20042753;0.181474942
683;1.501409336;0.2358738;0.142580033
685;1.486883213;0.22358125;0.116227212
687;1.487839213;0.25032237;0.037658403
689;1.496008875;0.2234602;6.66134E-17
691;1.483079524;0.18792388;0.045298866
693;1.469031409;0.22825557;0.081260166
695;1.482116547;0.20156924;0.107256913
697;1.466189268;0.21668721;0.138738009
699;1.475329835;0.24819312;0.138738009
701;1.494269214;0.23265084;0.093439143
703;1.471583671;0.26445704;0.057477843
705;1.49735935;0.25789473;0.031481096
707;1.477375091;0.23829528;6.66134E-17
709;1.476615661;0.19197467;0.080071582
711;1.511254836;0.20431565;0.132812008
713;1.480499122;0.22498843;0.206163695
715;1.466735979;0.20634423;0.214334241
717;1.523047705;0.24424299;0.214334241
719;1.469858398;0.24336036;0.134262659
721;1.485108015;0.24532311;0.081522234
723;1.473286233;0.24319132;0.008170547
725;1.48839584;0.18650353;0.017793811
727;1.475635568;0.22122519;0.045128399
729;1.456043611;0.21200651;0.086615774
731;1.458670045;0.24387855;0.086615774
733;1.463521636;0.20695247;0.086615774
735;1.493595783;0.24072142;0.068821963
737;1.477228846;0.2772372;0.041487375
739;1.492577763;0.23543886;8.88178E-17
741;1.477890498;0.22998768;0.018603829
743;1.488892242;0.20728632;0.019893123
745;1.489715807;0.18161386;0.083604449
747;1.476026795;0.2072311;0.115665565
749;1.495946587;0.20258778;0.178630342
751;1.469641246;0.24673497;0.160026514
753;1.460431058;0.23152016;0.158737219
755;1.484952304;0.2465485;0.095025894
757;1.473029925;0.22969121;0.062964777
759;1.475666809;0.18905242;0.039858063
761;1.47363592;0.20214223;0.070101364
763;1.49564112;0.19871283;0.11380711
765;1.47596481;0.20177312;0.131783416
767;1.479937391;0.19155757;0.131783416
769;1.497135325;0.20457474;0.100510102
771;1.463033613;0.22547136;0.070266801
773;1.493566264;0.20392913;0.026561055
775;1.442973008;0.23906152;0.008584749
777;1.486992514;0.22061058;0.008584749
779;1.472644297;0.2275352;0.029892757
781;1.452276588;0.19990679;0.029892757
783;1.475291008;0.18588212;0.097156356
785;1.468583292;0.17165061;0.128558846
787;1.487420096;0.21214455;0.198068271
789;1.48945557;0.164314;0.211767289
791;1.461338346;0.30900603;0.240046451
793;1.471342212;0.17551494;0.172782852
795;1.463413128;0.19795084;0.141380361
797;1.4907569;0.17720097;0.071870936
799;1.486612694;0.1919305;0.028279162
801;1.489610786;0.17960057;1.44329E-16
803;1.489580533;0.17648506;0.028184523
805;1.457902602;0.13528434;0.083222017
807;1.456241496;0.12495453;0.134272998
809;1.494924133;0.14073127;0.134272998
811;1.487102544;0.16333622;0.176988703
813;1.507319436;0.18800075;0.14880418
815;1.464796136;0.18454035;0.093766686
817;1.481737424;0.18127364;0.042715704
819;1.467813868;0.16172898;0.042715704
821;1.467632353;0.16233297;1.38778E-16
823;1.484096877;0.17214459;1.38778E-16
825;1.490884941;0.1656239;0.011623381
827;1.480487062;0.13600895;0.056618866
829;1.508100323;0.13577407;0.085505128
831;1.44107324;0.12673506;0.093300389
833;1.440065634;0.20792938;0.093300389
835;1.468666443;0.21590567;0.081677008
837;1.437125331;0.18805342;0.036681523
839;1.464213122;0.17832081;0.034867154
841;1.487025881;0.12700053;0.060859014
843;1.505484715;0.15650589;0.12801167
845;1.497714881;0.11830004;0.173298815
847;1.481415161;0.09117878;0.173298815
849;1.46656722;-0.01066411;0.146226921
851;1.494722382;0.1308759;0.112439801
853;1.472430753;0.20467965;0.045287145
855;1.45199042;0.23240448;1.38778E-16
857;1.514396312;0.10335495;1.38778E-16
859;1.480571565;0.1364235;0.055920582
861;1.44191843;0.33399932;0.113808668
863;1.482386605;0.19786249;0.13603781
865;1.47505458;0.14540772;0.13603781
867;1.479686543;0.09473984;0.13603781
869;1.493715067;0.21954999;0.080117229
871;1.459472294;0.11535358;0.022229142
873;1.486448654;0.16642539;0.078604292
875;1.482326887;0.09821086;0.142217916
877;1.47664732;0.03916276;0.211006365
879;1.488828154;0.11602723;0.252780878
881;1.493725618;0.14244809;0.288663303
883;1.467394908;0.06043953;0.23873747
885;1.493681679;0.10591489;0.175123846
887;1.481544793;0.18185087;0.106335396
889;1.470196553;0.04796009;0.064560884
891;1.462036788;0.03293855;0.028678458
893;1.457388988;0.12241625;1.38778E-16
895;1.50756071;0.11043758;0.034349156
897;1.482962201;0.10795027;0.06265374
899;1.459885169;0.11303915;0.13389084
901;1.453789974;0.10009461;0.18861438
903;1.497679992;0.14503224;0.18861438
905;1.477834624;0.14863068;0.154265225
907;1.445711235;0.15807999;0.12596064
909;1.471796516;0.15259143;0.05472354
911;1.46538198;0.19096675;1.66533E-16
913;1.482325411;0.15626208;1.66533E-16
915;1.500407797;0.14252709;1.66533E-16
917;1.47904796;0.08688418;0.012910599
919;1.464366476;0.1169999;0.029814808
921;1.462451102;0.08873734;0.114369052
923;1.450729236;0.18165124;0.192565388
925;1.496203421;0.11567172;0.226927699
927;1.443256763;0.16334514;0.265702822
929;1.480622018;0.13682744;0.268851506
931;1.468218901;0.13167018;0.184297262
933;1.486889524;0.14942751;0.106100925
935;1.486998161;0.13778694;0.071738615
937;1.471075899;0.15024217;0.020052893
939;1.460433634;0.1679137;1.72085E-16
941;1.468950471;0.148231;1.72085E-16
943;1.457923488;0.09812974;1.72085E-16
945;1.496192292;0.10180039;0.030648608
947;1.477272662;0.1067338;0.09214046
949;1.494398582;0.12110336;0.141189297
951;1.486702667;0.11562117;0.21898849
953;1.496891064;0.13153638;0.231960217
955;1.461887489;0.11919541;0.231970701
957;1.484536073;0.16742397;0.188591579
959;1.474220876;0.14337021;0.139542742
961;1.514055785;0.14766226;0.061743549
963;1.480376806;0.14696186;0.048771822
965;1.473770008;0.13838837;0.01811273
967;1.475699414;0.12256321;1.60982E-16
969;1.492678959;0.12962843;0.036795459
971;1.490706749;0.13192927;0.049134319
973;1.496202917;0.13247804;0.072725789
975;1.486047184;0.12440533;0.111963032
977;1.456270329;0.13623916;0.131825041
979;1.480107237;0.12583035;0.15870862
981;1.488498471;0.11954455;0.185406561
983;1.48838554;0.16448855;0.16181509
985;1.472419389;0.15589086;0.122577848
987;1.474325306;0.14929796;0.102715839
989;1.479348048;0.14374994;0.039036801
991;1.463565864;0.14531979;1.44329E-16
993;1.477737579;0.14184877;0.026116739
995;1.48187699;0.15102582;0.026116739
997;1.421830995;0.11985419;0.034907304
999;1.483003362;0.12004065;0.095826115
1001;1.4828937;0.09525548;0.139325181
1003;1.49335322;0.12107915;0.156107569
1005;1.49079238;0.09722928;0.165127759
1007;1.482254247;0.10581593;0.248541601
1009;1.474868096;0.15918221;0.201303091
1011;1.458887443;0.14425708;0.157804025
1013;1.472474664;0.17589424;0.114904898
1015;1.496221573;0.13469351;0.105884707
1017;1.482643515;0.11801207;0.0136803
1019;1.487238429;0.16951839;1.69309E-16
1021;1.483082577;0.11401394;1.69309E-16
1023;1.469356278;0.10891827;1.69309E-16
1025;1.458051695;0.11548058;0.055026346
1027;1.465118279;0.12811124;0.121325005
1029;1.502299959;0.15250309;0.156033605
1031;1.463859253;0.12038979;0.194478604
1033;1.461570384;0.12534699;0.206841228
1035;1.464413904;0.15256468;0.151814882
1037;1.47927399;0.17391408;0.085516223
1039;1.481250156;0.14495749;0.050807623
1041;1.496437587;0.14184877;0.012362625
1043;1.491801663;0.14167973;1.59595E-16
1045;1.466060235;0.12884902;1.59595E-16
1047;1.459010827;0.08341528;1.59595E-16
1049;1.483788761;0.10062809;0.052654175
1051;1.47924111;0.14159393;0.088807398
1053;1.490803458;0.11992002;0.125179655
1055;1.468539705;0.11083939;0.165782299
1057;1.467052581;0.15129129;0.165782299
1059;1.475426107;0.1329614;0.113520078
1061;1.502186024;0.13840621;0.077366855
1063;1.461062754;0.15596349;0.040994598
1065;1.497385317;0.16871477;0.000391954
1067;1.4741166;0.1566571;0.000391954
1069;1.487743656;0.16155993;1.50314E-16
1071;1.475754689;0.10469205;1.50314E-16
1073;1.469595957;0.1265898;0.03679039
1075;1.482419227;0.10784876;0.085779321
1077;1.471912265;0.13270656;0.119969075
1079;1.464110852;0.10033799;0.174003131
1081;1.477150122;0.19316608;0.196169254
1083;1.461035513;0.09045416;0.159378864
1085;1.495034399;0.14862601;0.110389933
1087;1.466815348;0.14187044;0.07620018
1089;1.453729722;0.13563942;0.022166123
1091;1.46899009;0.15519045;1.36002E-16
1093;1.465542825;0.138382;1.36002E-16
1095;1.480045366;0.12200765;0.014806507
1097;1.485241151;0.09249591;0.064265387
1099;1.475959069;0.10889406;0.121796769
1101;1.451732274;0.15664648;0.166846902
1103;1.483224513;0.13158905;0.189676363
1105;1.494650529;0.14493073;0.174869856
1107;1.483265873;0.0944387;0.125410976
1109;1.458391936;0.13624341;0.067879594
1111;1.47104559;0.17206516;0.022829461
1113;1.453476261;0.15080835;0.004310144
1115;1.482897413;0.1104465;0.004310144
1117;1.467154299;0.08853516;0.025171365
1119;1.483854588;0.10990155;0.097676818
1121;1.471699765;0.06483013;0.141534677
1123;1.446335958;0.10422653;0.149945875
1125;1.474640473;0.11436945;0.170046327
1127;1.508030433;0.16300874;0.149185106
1129;1.475674774;0.13364822;0.076679653
1131;1.487203964;0.13114349;0.032821794
1133;1.458275027;0.08512998;0.020100452
1135;1.474346519;0.12070368;0.012512477
1137;1.474221295;0.10453362;0.031802217
1139;1.475389835;0.06813889;0.093347468
1141;1.472836215;0.08065529;0.125162813
1143;1.459678749;0.08407831;0.165841267
1145;1.458244342;0.12618587;0.199790073
1147;1.472474789;0.11170205;0.180500332
1149;1.442962525;0.10679284;0.118955081
1151;1.485253312;0.14121421;0.087139736
1153;1.461954915;0.12931454;0.046461283
1155;1.480845995;0.11228183;1.77636E-16
1157;1.498306841;0.08492568;0.006499356
1159;1.482685196;0.13013557;0.046371315
1161;1.481551173;0.13710182;0.075565986
1163;1.490261796;0.1211624;0.097722556
1165;1.481367115;0.11142979;0.107720788
1167;1.435696951;0.05629402;0.101221431
1169;1.479869138;0.09675738;0.061349473
1171;1.514558177;0.11193056;0.032154802
1173;1.476858742;0.10117686;0.009998232
1175;1.481279802;0.09550821;1.97065E-16
1177;1.473378994;0.08175963;0.05905439
1179;1.472818456;0.0574162;0.10859219
1181;1.483358525;0.01655994;0.186827247
1183;1.496868807;0.07551799;0.204662501
1185;1.469664368;0.0482829;0.228868058
1187;1.461689346;0.10515715;0.169813667
1189;1.460104472;0.11857825;0.120275867
1191;1.483840068;0.13300728;0.042040811
1193;1.492558185;0.14906732;0.024205556
1195;1.484831457;0.04010018;0.020099519
1197;1.479853539;0.11560121;0.020099519
1199;1.47310104;0.04340427;0.020099519
1201;1.482574919;0.0549;0.020099519

File: data/rise_materials/Testdata-1766.txt
Keywords
Material1;Material2;Material3;Material4;Product;Object;Scenario;Method;Reference;Comment;Owner;IsPublic;ImportDate
polyester fabric;;;;IN8-3;Curtain;;ISO 5660;TRANSFEU;;TRANSFEU;1;2011-03-17 14:29:30
Scalars
Flux (kW/m2);tig (s);qmax (kw/m2);qtotal (MJ/m2);q180 (kw/m2);q300 (kw/m2);Sample mass (g);Mass loss (g);DHc (MJ/kg);Peak smoke production (m2/m2s);Total smoke produced (m2/m2);Specific extinction area (avg) (m2/kg);MARHE (kW/m2);Area exposed (m2);Observations;Test date (YYYY-MM-DD);Test identifier;Product thickness (mm);Thickness1 (mm);Thickness2 (mm);Thickness3 (mm);Thickness4 (mm);Product density (kg/m3);Density1 (kg/m3);Density2 (kg/m3);Density3 (kg/m3);Density4 (kg/m3);Product area weight (kg/m2);Area weight1 (kg/m2);Area weight2 (kg/m2);Area weight3 (kg/m2);Area weight4 (kg/m2)
35;69;65.50;6.27;;;1.81;1.60;34.72;;320.19;;16.98;0.0088;Distortion. Melting. End flame at 120s.;2010-07-23;c_LSFIRE_IN8-3_35c;0.4;;;;;;;;;;;;;;
VectorData
THR (MJ/m2);HRR (kW/m2);Mass (g);SPR (m2/(m2*s))
1;6.491511469;1.81;0.2151179
3;5.095261678;1.75149879;0.224284725
5;4.044651663;1.73815471;0.257182434
7;3.993376308;1.74601125;0.231569055
9;4.005927597;1.73526065;0.243558837
11;4.029060633;1.79096387;0.167826582
13;4.042663504;1.83549942;0.118707849
15;3.997510601;1.75349407;0.045858233
17;3.977901923;1.75687197;0.031519704
19;3.871572835;1.72538333;1.66533E-17
21;3.950545677;1.72271417;1.66533E-17
23;4.008349125;1.7610717;0.034874706
25;3.962246876;1.69754255;0.0658444
27;4.008596822;1.84282833;0.113752463
29;3.980233384;1.72717963;0.176275627
31;4.043293521;1.72583272;0.247576233
33;3.93144776;1.74398409;0.212701527
35;3.994563463;1.72920381;0.186160002
37;3.917975458;1.74599807;0.138251939
39;3.94293507;1.75865892;0.075728776
41;3.999136289;1.80694097;0.004428169
43;4.020897696;1.72445902;0.004428169
45;4.015026984;1.71445755;0.000877744
47;3.993166958;1.71897148;0.095885208
49;3.941102238;1.67815269;0.230159508
51;4.021541887;1.69679767;0.292564235
53;4.013394942;1.6814226;0.373010031
55;3.98265482;1.74633012;0.412723694
57;4.009959979;1.77316326;0.335387351
59;3.981645899;1.703718;0.219696977
61;3.969116211;1.73833498;0.15729225
63;4.016479334;1.72622386;0.185668347
65;4.005609036;1.63731179;0.222064908
67;3.827906099;1.72155816;0.323215495
69;1.864529039;1.63619319;0.982502643
71;-1.307205331;1.64633965;1.623785522
73;5.422257852;1.67311327;2.376626463
75;15.0329664;1.58704722;3.143325513
77;22.01147934;1.61107642;4.384239601
79;28.84429778;1.60138234;4.945817462
81;36.49014053;1.45476029;5.520705111
83;41.85009917;1.31198848;5.775625305
85;47.48997326;1.33185282;6.167640131
87;54.3976203;1.25190951;5.715842441
89;60.48761372;1.17428671;5.497727165
91;62.8157751;1.10436868;5.685668655
93;64.11932429;0.98507635;5.748233472
95;65.49996167;0.90936975;5.213639572
97;63.84996305;0.86044146;4.767798796
99;57.41437291;0.78055256;3.962211769
101;47.48965948;0.68516827;2.6735309
103;39.5776148;0.76424171;1.494383054
105;31.76666181;0.78411923;0.79327511
107;24.77715149;0.77140354;0.331177779
109;20.06006317;0.76772888;0.115431148
111;16.28445207;0.73097802;0.000769123
113;13.81815394;0.74105857;0.025241929
115;11.51293149;0.76027709;0.104818829
117;9.689473756;0.73319566;0.181349367
119;8.329934247;0.80082803;0.286018966
121;6.618248397;0.71053801;0.310582517
123;5.596274982;0.75742937;0.286109711
125;4.887988847;0.74739686;0.206532811
127;3.884319846;0.74461716;0.13609754
129;3.983555868;0.70071681;0.034009425
131;3.876732872;0.82218043;0.083473876
133;3.866681696;0.71124548;0.125842847
135;3.911846235;0.70703299;0.191097066
137;3.951315436;0.69359197;0.248381535
139;3.861040504;0.74580166;0.291371096
141;3.933886704;0.69215281;0.216573971
143;3.804871933;0.72890366;0.174205001
145;3.837335485;0.74686498;0.108950781
147;3.845964962;0.5718452;0.051545225
149;3.784914928;0.6795468;0.073183677
151;3.826020441;0.66311521;0.109578031
153;3.858158441;0.66427547;0.14987454
155;3.809986033;0.6732506;0.16540227
157;3.720164299;0.69048023;0.165840024
159;3.863117428;0.71187387;0.098630527
161;3.810728316;0.74401896;0.126038268
163;3.859424655;0.70112794;0.091824241
165;3.875899142;0.64037211;0.165338103
167;3.726728413;0.66631709;0.262487767
169;3.829725931;0.71267019;0.264788833
171;3.797689435;0.7089781;0.200986739
173;3.872301218;0.67368384;0.194904257
175;3.852206316;0.6772858;0.105862663
177;3.852644142;0.72986452;0.002301066
179;3.828403338;0.65261035;0.056328926
181;3.81919823;0.6661415;0.143416902
183;3.88492573;0.65538409;0.235788514
185;3.850953261;0.63382719;0.251412266
187;3.839972162;0.634456;0.251412266
189;3.825536289;0.66092648;0.19508334
191;3.837023068;0.62733074;0.107995364
193;3.749933452;0.61178688;0.015623752
195;3.833786118;0.62664751;0.012540606
197;3.820926255;0.64620446;0.064099008
199;3.820032382;0.65178851;0.11057788
201;3.895397874;0.64485075;0.190683972
203;3.896097863;0.60933243;0.244812411
205;3.884296351;0.65067672;0.255627775
207;3.906361003;0.62736645;0.204069373
209;3.867462;0.64602206;0.175351346
211;3.93241878;0.65577099;0.095245254
213;3.950481201;0.65379527;0.045169781
215;3.878430654;0.61880883;0.021813812
217;3.926395787;0.62016254;0.070581178
219;3.910182253;0.60062982;0.163387093
221;3.881488176;0.58442016;0.234714206
223;3.955832257;0.6219142;0.302910816
225;3.902188044;0.61295224;0.323381726
227;3.910107263;0.58497627;0.329237997
229;3.886546586;0.59980161;0.2264939
231;3.934115934;0.64808367;0.155166787
233;3.958229823;0.62436227;0.082917209
235;3.913715413;0.60681846;0.063774677
237;3.913419234;0.55109737;0.03485247
239;3.93047436;0.58301331;0.084886842
241;3.912239313;0.58526155;0.126335627
243;3.996149945;0.57571288;0.151222837
245;4.008732925;0.61772084;0.19071265
247;3.965131836;0.59556446;0.16501122
249;3.876973222;0.58629937;0.107154185
251;4.045078634;0.61306661;0.0657054
253;3.938074259;0.60339677;0.136934257
255;3.964714549;0.58051081;0.153190016
257;3.95722536;0.53661046;0.211626986
259;3.973990426;0.58950338;0.24815095
261;3.981489799;0.56525053;0.267562482
263;3.9948628;0.56611403;0.196746003
265;4.000802333;0.59092299;0.139672054
267;3.936512055;0.59422223;0.081235085
269;3.942424585;0.57458153;0.04471112
271;3.853114453;0.54773053;0.060069187
273;3.951933025;0.56083312;0.124699722
275;4.008230344;0.5720497;0.212159557
277;4.000442936;0.53030108;0.270477454
279;4.092764579;0.59555341;0.270477454
281;3.942205755;0.57922938;0.235707855
283;3.976103962;0.56013841;0.145777732
285;3.967744656;0.55025768;0.061291578
287;3.939365626;0.58569692;0.027813308
289;3.990518033;0.5188732;0.109684594
291;3.948940054;0.53920351;0.211603461
293;3.994392541;0.52043821;0.21603488
295;3.975868438;0.57393528;0.213061198
297;3.939587777;0.58657828;0.188221571
299;3.971592566;0.6264834;0.106350286
301;4.016575667;0.55880893;0.065816567
303;3.889691994;0.53808534;0.082730994
305;3.979749362;0.54671525;0.152872427
307;4.023336073;0.46822853;0.210447184
309;3.998853266;0.56506346;0.277166446
311;3.98607454;0.60738562;0.230779778
313;4.012546625;0.55330821;0.209433933
315;3.966639858;0.54669101;0.1392925
317;4.003798411;0.55365344;0.113101055
319;3.946845879;0.55064288;0.108255639
321;4.00798639;0.53923242;0.159622381
323;3.978944736;0.56116985;0.244584299
325;4.003336235;0.54079106;0.244584299
327;3.92282069;0.51309399;0.227637512
329;3.975924298;0.56048789;0.165763666
331;3.956713335;0.54214647;0.109317389
333;3.961157362;0.52792571;0.024355471
335;3.986420931;0.50690068;0.10343906
337;3.938126251;0.51516835;0.165145364
339;3.949636393;0.48350029;0.232489522
341;3.94947038;0.50199986;0.29592197
343;4.036155559;0.50648955;0.316784336
345;3.994163311;0.50783689;0.256359628
347;4.014778704;0.5347185;0.180216799
349;3.962968119;0.52066695;0.11287264
351;3.963387393;0.50610776;0.072633897
353;3.93891633;0.50608353;0.084471649
355;4.0080457;0.65518894;0.092784474
357;3.96316963;0.4808154;0.127711078
359;4.013606569;0.4670181;0.137540912
361;3.926103846;0.5211376;0.104428262
363;3.980644929;0.5153533;0.071728144
365;4.015813665;0.52435266;0.090235707
367;3.936150728;0.47235428;0.095978168
369;3.994911735;0.45773557;0.155030618
371;3.946242567;0.46866857;0.201797284
373;4.012102183;0.50185318;0.206311396
375;3.902435073;0.53302636;0.195318457
377;4.001963085;0.48472645;0.154649392
379;4.019239733;0.50306829;0.085767109
381;3.863279312;0.51470238;0.048269629
383;3.99061453;0.50558226;0.130097234
385;3.929058085;0.44424651;0.153565745
387;3.96604867;0.45589845;0.153565745
389;3.93220186;0.46539228;0.153565745
391;3.99645222;0.4947394;0.144296558
393;3.956721705;0.48458657;0.057954841
395;3.944457384;0.47243336;0.04331475
397;3.994761533;0.46389997;0.111101429
399;3.928794119;0.47963728;0.137886614
401;4.03190147;0.48145654;0.201090474
403;4.017525392;0.44980633;0.236062044
405;3.993464886;0.47178074;0.192747293
407;3.961907993;0.44167727;0.124960614
409;3.977869923;0.48691347;0.108495089
411;3.956913645;0.47954034;0.086363565
413;3.966975548;0.40394174;0.112899196
415;3.964191175;0.43498142;0.196870547
417;4.059654218;0.48303261;0.256215058
419;4.013863532;0.45144362;0.245895399
421;3.908277278;0.44755808;0.210669672
423;3.963553338;0.47211917;0.174306908
425;4.039375003;0.43885548;0.100766723
427;3.931883491;0.41318898;0.131019545
429;3.983163963;0.41888782;0.195316377
431;3.948520297;0.3874553;0.201963597
433;4.057964694;0.42584982;0.176819161
435;3.893122046;0.48549854;0.166387994
437;4.01443696;0.42936633;0.076790661
439;3.953389735;0.41950346;0.094113448
441;3.971382765;0.45117152;0.121503675
443;3.949718502;0.43657662;0.124525083
445;3.938830438;0.38491667;0.153652353
447;3.943425808;0.44246381;0.153652353
449;3.952824561;0.43216558;0.076257289
451;3.981211263;0.43549544;0.061630189
453;3.951881912;0.43124086;0.108670603
455;3.993551722;0.35634972;0.166149454
457;3.92911745;0.43090243;0.244078893
459;3.852643071;0.45514252;0.268403348
461;3.937337717;0.4344606;0.243146393
463;3.916761262;0.44190643;0.193084571
465;3.967350818;0.42257354;0.171504285
467;4.00201685;0.44914096;0.144855084
469;3.949171745;0.40386266;0.161898201
471;3.887173374;0.40403187;0.208635288
473;3.910371742;0.37939213;0.208635288
475;4.004100736;0.42566786;0.143609453
477;3.959913223;0.46139705;0.092329215
479;4.023289946;0.46539228;0.046737086
481;4.02254533;0.41818036;0.013743791
483;3.92823782;0.40560964;0.074972497
485;3.927422006;0.41269281;0.130499543
487;4.008575744;0.41358735;0.130499543
489;4.023352547;0.41559368;0.130499543
491;3.96141582;0.41191264;0.150920879
493;3.983511743;0.41020308;0.105520747
495;3.911722282;0.3957404;0.079739689
497;3.982974932;0.39002879;0.134732348
499;3.987996372;0.38229938;0.230155534
501;3.93939504;0.39667022;0.26263033
503;4.00769266;0.43439937;0.264340153
505;3.988609045;0.44435918;0.234594164
507;3.918379023;0.41307163;0.179601505
509;3.970122751;0.39804179;0.08796457
511;4.014931707;0.39754053;0.06643556
513;4.003205967;0.3869281;0.074025085
515;3.993148405;0.40810448;0.141218161
517;3.96348935;0.40832854;0.175958867
519;3.959754294;0.43238156;0.172172616
521;3.945026927;0.44526647;0.127061704
523;3.933372882;0.40780305;0.101933783
525;4.081416774;0.41328421;0.034740706
527;3.988026402;0.37967572;0.071483265
529;4.040410581;0.38132619;0.128905347
531;3.99524082;0.39797546;0.197241281
533;3.952106191;0.41263797;0.197241281
535;3.942839328;0.38035937;0.197241281
537;3.953427365;0.41077024;0.125758017
539;3.951090385;0.43187392;0.068335934
541;3.954424591;0.41944861;0.01159912
543;3.971451232;0.42568571;0.072579811
545;3.956875807;0.34498604;0.100234406
547;3.975060247;0.34037517;0.112670514
549;3.995341711;0.37925863;0.112670514
551;3.968680404;0.40215139;0.101071395
553;4.018291058;0.44102337;0.041132136
555;4.008780757;0.40356462;0.029663225
557;3.997851115;0.38342138;0.017227117
559;3.968978772;0.41262989;0.041220239
561;3.984808069;0.36379215;0.071778495
563;3.951660557;0.36578063;0.079262628
565;3.933258204;0.3924335;0.063076944
567;3.95724725;0.41701202;0.063076944
569;4.003318946;0.42668144;0.039083822
571;3.997842975;0.3580274;0.011479892
573;3.989634032;0.35931479;0.089070496
575;3.872392795;0.36165997;0.133714429
577;3.991431598;0.33562443;0.16171703
579;3.887358928;0.39309718;0.18420797
581;3.975960203;0.33623369;0.181253644
583;3.991519724;0.3960159;0.095137475
585;3.963068757;0.3838695;0.098125832
587;4.040495251;0.57283752;0.163221709
589;3.998513072;0.31936162;0.228838813
591;4.024959264;0.3971294;0.268808222
593;3.99054974;0.36783075;0.268808222
595;3.965924496;0.318709;0.221175931
597;3.936221196;0.33630766;0.146155441
599;3.95308977;0.28746993;0.123315828
601;3.873734528;0.29348254;0.105384437
603;4.014609138;0.27953431;0.116433066
605;3.938222103;0.38657692;0.116433066
607;3.987832842;0.38408675;0.112022662
609;3.937932091;0.37057984;0.073647779
611;3.908743726;0.33674303;0.121281938
613;3.924560379;0.34522795;0.168705619
615;4.018634128;0.34385638;0.220385116
617;3.998253435;0.37794829;0.206717532
619;3.991964386;0.36961472;0.179823983
621;3.958456858;0.38989657;0.178941075
623;4.036720195;0.33650749;0.209251897
625;4.006047197;0.32780488;0.260620189
627;4.018204906;0.29003237;0.294377509
629;3.947673405;0.32244319;0.294377509
631;3.945773569;0.34360171;0.225588241
633;3.974708515;0.3608139;0.138467749
635;3.950552824;0.33814478;0.083890582
637;3.960056153;0.37503467;0.099825319
639;3.973415068;0.29707345;0.148073852
641;3.995171091;0.32029825;0.204269848
643;3.903378099;0.37494921;0.202607208
645;3.980476052;0.36136959;0.158354537
647;3.993137908;0.37403681;0.125608797
649;3.984379585;0.31304587;0.152510122
651;3.930549893;0.30974025;0.111058793
653;3.956067267;0.31123936;0.149913286
655;3.998572684;0.31930678;0.156255212
657;4.005833572;0.33908141;0.139308896
659;4.010334335;0.31560831;0.124774204
661;3.963715756;0.33975826;0.17443444
663;3.910488705;0.29909083;0.175375914
665;3.939037497;0.3151908;0.195461051
667;3.929035129;0.33854953;0.195461051
669;3.965004598;0.35360999;0.134845885
671;3.969485539;0.35292675;0.076314746
673;3.97379856;0.27851903;0.111777128
675;3.942438062;0.26292032;0.104771705
677;3.998578665;0.30014183;0.104771705
679;3.946688864;0.33433662;0.104771705
681;4.038961912;0.23802081;0.146039328
683;3.986956203;0.30853662;0.12716566
685;3.993970846;0.33234815;0.161300023
687;3.894058092;0.29434009;0.193612376
689;3.915211555;0.27660283;0.193612376
691;3.991621793;0.28240457;0.146470989
693;3.888166405;0.31891351;0.090086307
695;3.928696237;0.24604656;0.075704145
697;3.975525249;0.44299909;0.088994201
699;4.022818943;0.29277508;0.157914801
701;3.907463411;0.41359713;0.157914801
703;3.929848559;0.26744062;0.157914801
705;3.985645433;0.3996068;0.114523009
707;3.969546739;0.39248154;0.153411741
709;3.980279261;0.20554409;0.151855397
711;3.99212821;0.37568091;0.171720522
713;4.004953314;0.27400467;0.171720522
715;3.892088847;0.30153253;0.171720522
717;4.012740368;0.2967397;0.158174383
719;3.965996797;0.32084118;0.155310401
721;4.012120427;0.26328298;0.17185432
723;3.987264776;0.27010638;0.186112262
725;3.959539642;0.29949558;0.204437731
727;3.932164543;0.33440932;0.133492729
729;3.898079297;0.32078166;0.068992455
731;3.95816257;0.3097581;0.111056455
733;3.962915385;0.27245751;0.15483581
735;3.946042531;0.2634101;0.141097241
737;3.924990711;0.29990629;0.141097241
739;3.951144608;0.30549077;0.141097241
741;4.009979763;0.30102489;0.062624197
743;3.970832533;0.30370807;0.041050015
745;3.959958154;0.30240921;0.06480057
747;3.915704512;0.25454466;0.06480057
749;3.922880098;0.30619824;0.06480057
751;3.906011626;0.28810937;0.06480057
753;4.027369997;0.28844779;0.028337454
755;3.928802633;0.27971458;0.040655719
757;4.020666388;0.28032553;0.113236261
759;3.961576577;0.26076221;0.172876983
761;3.969329375;0.2648718;0.172876983
763;3.959120697;0.30371955;0.172876983
765;3.964972928;0.30356819;0.132221263
767;3.979878228;0.27846886;0.129746871
769;4.003820531;0.27293965;0.139293945
771;3.887305127;0.29157782;0.196367466
773;3.948255093;0.28283823;0.208922255
775;3.964840486;0.28516513;0.208922255
777;3.948495832;0.29826772;0.138816106
779;4.017308922;0.31825961;0.06962831
781;3.999698403;0.26575996;0.050773385
783;3.875644687;0.26215801;0.082310372
785;3.945124042;0.28053003;0.138408179
787;3.963330739;0.28341985;0.190903244
789;3.993663171;0.28170985;0.24956639
791;4.008830891;0.27029345;0.248015665
793;3.940912451;0.28136505;0.203923889
795;3.949738353;0.26757923;0.147826082
797;3.910556404;0.28948093;0.095331017
799;3.956181653;0.28604819;0.036667871
801;3.957516121;0.24780502;0.047756461
803;3.984192899;0.1504144;0.075119543
805;3.938042951;0.21686228;0.105726703
807;3.978617772;0.26496236;0.105726703
809;3.959778542;0.2156714;0.105726703
811;3.958345429;0.25313483;0.057970242
813;4.004479213;0.2448914;0.043829915
815;3.981621729;0.26768084;0.046082516
817;3.999077473;0.22903334;0.126260977
819;3.939940536;0.20647221;0.195992174
821;3.972429574;0.27453995;0.250700607
823;3.970776207;0.25839831;0.279229424
825;3.955739717;0.21590652;0.246369663
827;3.994652632;0.24839642;0.166191202
829;3.935395234;0.26997926;0.096460005
831;3.993551606;0.24567752;0.043682278
833;3.962878454;0.22013219;0.056232946
835;3.906740446;0.21159242;0.081142067
837;3.941371873;0.21940049;0.104205913
839;4.00779922;0.28418046;0.104205913
841;3.936003818;0.2238179;0.102275206
843;3.961886415;0.23568115;0.047972966
845;4.037128212;0.21539888;0.023063846
847;3.959850438;0.22687523;0.012608469
849;3.976782113;0.20102038;0.066333379
851;3.919649319;0.2028575;0.115621952
853;3.976740016;0.19823388;0.154281366
855;3.922647589;0.25011789;0.154281366
857;3.961032591;0.2236117;0.141672897
859;3.9757385;0.21529599;0.087947987
861;3.969861313;0.23270758;0.056871139
863;3.92294813;0.21283644;0.062817955
865;3.919963903;0.21668031;0.109023808
867;3.938314763;0.21349586;0.109023808
869;3.943401349;0.1835616;0.109023808
871;3.914716421;0.22175035;0.090812083
873;3.98395344;0.23743281;0.046205853
875;3.930121309;0.20025339;0.033758654
877;3.907842584;0.20850278;0.10183333
879;3.962207232;0.21145211;0.162427733
881;3.95246792;0.21524752;0.163924882
883;3.983788156;0.23896849;0.177747037
885;3.911170246;0.21249801;0.143988383
887;3.943953168;0.24800314;0.080823955
889;3.936179937;0.2022661;0.057692648
891;3.921489555;0.19304948;0.122645191
893;3.971878116;0.16950367;0.108823036
895;3.941057603;0.21927804;0.108823036
897;3.933481041;0.20121383;0.103912788
899;3.967678059;0.19785336;0.099157939
901;3.942936383;0.21701704;0.032708247
903;3.932244479;0.17512344;0.091426006
905;3.97213296;0.18023727;0.173328645
907;3.956636603;0.17073664;0.257245166
909;3.949355675;0.18529583;0.235444088
911;3.971941787;0.19876746;0.235444088
913;3.957874475;0.21653533;0.176726329
915;3.915543551;0.17703496;0.17265652
917;4.02641406;0.17509453;0.17096288
919;3.955364633;0.1929045;0.214995875
921;3.926696739;0.15579735;0.214995875
923;4.005512464;0.1904628;0.241232315
925;3.960775261;0.19160521;0.163399485
927;3.961904706;0.22366017;0.081176604
929;3.9726472;0.18426269;0.02623644
931;3.975126945;0.16421638;0.101177972
933;3.97258338;0.15088335;0.157018406
935;3.959363597;0.16860318;0.157018406
937;3.967879764;0.19840947;0.157018406
939;3.979953148;0.20002933;0.157018406
941;4.01627552;0.20693649;0.118319762
943;3.964122477;0.16698332;0.095384022
945;3.93009753;0.15373618;0.144274422
947;3.94611302;0.18279333;0.194852826
949;3.849839552;0.17467702;0.229755697
951;3.930532174;0.17816929;0.193512809
953;3.904293465;0.1603049;0.134371675
955;3.995111439;0.18287709;0.091337205
957;3.907663448;0.1611446;0.102909375
959;3.906685453;0.1201213;0.131616923
961;3.959305668;0.09979737;0.13224304
963;3.917820535;0.17891885;0.13224304
965;3.989770559;0.17529903;0.147537453
967;4.006737477;0.17563746;0.111507028
969;4.006746482;0.16334438;0.096693402
971;4.012471261;0.17647715;0.157666858
973;3.965414284;0.1462355;0.165829668
975;3.902216554;0.13538158;0.144679324
977;4.01980975;0.19165878;0.118559175
979;3.954458879;0.19549585;0.069762382
981;3.903431728;0.1523999;0.072086464
983;3.936467718;0.11727528;0.173416269
985;3.915548827;0.1486351;0.215001615
987;3.980657195;0.13125413;0.228327666
989;4.008613118;0.16064333;0.228327666
991;3.98700403;0.15478675;0.164404012
993;3.949842573;0.16551354;0.063021814
995;3.981149958;0.20065602;0.051676777
997;3.95133711;0.15149261;0.104467416
999;3.889026798;0.13268522;0.175997196
1001;3.959751511;0.14194393;0.175997196
1003;3.96808624;0.1547319;0.16788678
1005;3.878931326;0.19166983;0.13764647
1007;3.962946029;0.13891084;0.071529781
1009;4.006469373;0.13991974;0.05903371
1011;3.949246521;0.14857388;0.112455937
1013;3.942828577;0.16270451;0.170829196
1015;3.888765641;0.10605828;0.174615076
1017;4.024069816;0.14867082;0.174615076
1019;3.957757544;0.15540408;0.115581366
1021;4.004642339;0.17258523;0.062159139
1023;3.946054644;0.16216626;0.072303217
1025;3.945583694;0.13671744;0.136011525
1027;3.985486733;0.09506576;0.174809991
1029;3.925833758;0.16591957;0.174809991
1031;3.934700083;0.15579735;0.174809991
1033;3.975030323;0.1498264;0.106292653
1035;3.983899028;0.15172304;0.038798466
1037;3.92247989;0.16124748;0.015771994
1039;3.986538691;0.13884961;0.021836708
1041;3.92192229;0.12532994;0.080825827
1043;3.995933889;0.09806186;0.128845878
1045;3.937687906;0.10261278;0.130328274
1047;3.966146153;0.09736715;0.11455628
1049;3.934183846;0.17185353;0.132823306
1051;3.960782512;0.14578781;0.092446082
1053;3.945188741;0.14660964;0.099340713
1055;4.007700849;0.12344436;0.1592362
1057;3.957278601;0.13272731;0.204565123
1059;3.93239683;0.11861624;0.196945064
1061;3.941002411;0.12209702;0.178333169
1063;3.924757576;0.17915439;0.123418486
1065;3.976076733;0.15277404;0.109675725
1067;3.912174425;0.14915933;0.126686553
1069;4.034343817;0.13412311;0.18386595
1071;3.910772068;-0.00138273;0.196247239
1073;3.96946068;0.09106245;0.196247239
1075;3.942756821;0.16040652;0.148612117
1077;3.92966487;0.14177472;0.108961514
1079;3.965601713;0.10795534;0.07671951
1081;3.929176847;0.12022929;0.127530621
1083;3.938832107;0.11298371;0.164770039
1085;3.945067973;0.13623871;0.164883949
1087;3.973528111;0.13471578;0.142194802
1089;3.966601269;0.16583411;0.100545727
1091;3.965759253;0.18556028;0.06943216
1093;3.957732519;0.16446765;0.107843446
1095;4.006106769;0.10325264;0.194744627
1097;3.942086505;0.16808746;0.209472208
1099;3.969771016;0.13180216;0.209472208
1101;4.008299608;0.22810522;0.177393375
1103;3.97890069;0.07591186;0.137174991
1105;3.829900368;0.12111745;0.072063065
1107;3.988625574;0.10053884;0.131489996
1109;3.942853269;0.12926395;0.209671976
1111;3.962987415;0.1412607;0.251691482
1113;3.929132388;0.12796509;0.216259163
1115;3.92573598;0.11960091;0.196691882
1117;3.967233074;0.15192159;0.12253737
1119;4.062444708;0.12967508;0.102588297
1121;3.928203824;0.09585528;0.120158462
1123;3.969874173;0.13005517;0.164053322
1125;4.054141668;0.06484026;0.183864866
1127;4.011193159;0.12584396;0.185405852
1129;4.023486719;0.14883365;0.127172944
1131;3.995572424;0.19483047;0.067583274
1133;4.018988521;0.04009253;0.110497732
1135;4.001496355;0.09928802;0.162130281
1137;3.993825082;0.1187306;0.212423021
1139;4.032438223;0.13469197;0.212423021
1141;3.997300038;0.12379554;0.212423021
1143;3.909987279;0.09374733;0.127162657
1145;4.031020933;0.11598109;0.05338268
1147;3.920901508;0.1103001;0.095985867
1149;3.950715892;0.12233894;0.18330108
1151;3.902101531;0.10063068;0.233945837
1153;3.973880655;0.0587677;0.232396883
1155;3.980395051;0.09781994;0.232396883
1157;3.948081058;0.05594421;0.137959971
1159;3.901718157;0.15060955;0.050644758
1161;3.970765933;0.09555384;0.048789452
1163;3.963814377;0.08978782;0.117023471
1165;3.931256782;0.04620208;0.182910964
1167;3.911457096;0.06939118;0.258354276
1169;3.921024967;0.09064536;0.259135836
1171;3.967141795;0.12848378;0.210346384
1173;4.028935619;0.11352026;0.142112365
1175;3.907737154;0.10800211;0.144720153
1177;3.998749781;0.08552686;0.14073241
1179;3.927121345;0.08611316;0.16238457
1181;3.9605302;0.09615204;0.186213235
1183;3.972474921;0.1099132;0.186213235
1185;3.981249032;0.06659362;0.117717954
1187;3.965534206;0.09096083;0.046262385
1189;3.975820539;0.06948174;0.099885416
1191;3.901967169;0.08144787;0.181223353
1193;3.883318321;0.03708835;0.181223353
1195;3.914099462;0.09351052;0.181223353
1197;3.983251028;0.10284194;0.181223353
1199;3.939360224;0.09317209;0.105166602
1201;3.990542688;0.03982;-1.57652E-15
