Repository: johodges/materials

## A Non-Dimensional Scaling Approach to Modeling Material Pyrolysis

This repository contains the data, scripts, and technical documents required to generate the SPyro cone validation cases.

## Instructions
* Clone this repository with submodules
  ```
  git clone --recurse-submodules https://github.com/johodges/materials
  ```
* Pre-process data
  ```
  python materials/scripts/initialize.py
  ```
* Build latest FDS (example for impi_intel_linux target, but use relevant make target for platform)
  ```
  git clone git@github.com:firemodels/fds.git && cd fds
  cd Build/impi_intel_linux
  ./make_fds.sh
  ln -s fds_impi_intel_linux fds
  cd ../..
  ```
* Run cases
  ```

File: data/rise_materials/Testdata-1767.txt
Keywords
Material1;Material2;Material3;Material4;Product;Object;Scenario;Method;Reference;Comment;Owner;IsPublic;ImportDate
polyester fabric;;;;IN8-3;Curtain;;ISO 5660;TRANSFEU;;TRANSFEU;1;2011-03-17 14:32:12
Scalars
Flux (kW/m2);tig (s);qmax (kw/m2);qtotal (MJ/m2);q180 (kw/m2);q300 (kw/m2);Sample mass (g);Mass loss (g);DHc (MJ/kg);Peak smoke production (m2/m2s);Total smoke produced (m2/m2);Specific extinction area (avg) (m2/kg);MARHE (kW/m2);Area exposed (m2);Observations;Test date (YYYY-MM-DD);Test identifier;Product thickness (mm);Thickness1 (mm);Thickness2 (mm);Thickness3 (mm);Thickness4 (mm);Product density (kg/m3);Density1 (kg/m3);Density2 (kg/m3);Density3 (kg/m3);Density4 (kg/m3);Product area weight (kg/m2);Area weight1 (kg/m2);Area weight2 (kg/m2);Area weight3 (kg/m2);Area weight4 (kg/m2)
50;51;83.01;3.53;;;1.81;1.59;20.77;;419.79;;21.82;0.0088;Distortion. Melting. End flame at 176s.;2010-07-27;c_LSFIRE_IN8-3_50a;0.4;;;;;;;;;;;;;;
VectorData
THR (MJ/m2);HRR (kW/m2);Mass (g);SPR (m2/(m2*s))
1;4.795981822;1.81;0.111187747
3;5.146683196;1.99821323;0.114164598
5;5.752887343;1.71250856;0.185600713
7;5.246197208;1.79072834;0.264969179
9;5.261663544;1.7604602;0.346996663
11;4.235221295;1.78611845;0.335537631
13;3.242698613;1.84618967;0.391536761
15;2.452624865;1.76346212;0.405122554
17;1.558808141;1.76524889;0.354580996
19;1.252626781;1.80538477;0.315477471
21;0.938547311;1.80443263;0.372393988
23;0.943812185;1.77173478;0.357292184
25;0.924070101;1.76889909;0.42271574
27;0.912824374;1.77313881;0.741848637
29;0.864400923;1.76501415;0.974090531
31;0.802862724;1.75951591;1.355860965
33;0.765639609;1.72195302;1.757493572
35;0.712279822;1.73126455;2.029559446
37;0.642823269;1.69659612;2.198537445
39;0.601412194;1.69592459;2.526355119
41;0.554558242;1.65366759;2.80748455
43;0.487013611;1.63226728;2.979349758
45;0.456407903;1.63977665;3.467733241
47;0.401141134;1.5979841;3.791840775
49;0.11137623;1.62089056;3.93080775
51;-0.687928523;1.61249787;4.155404465
53;4.852991746;1.57978966;5.023435598
55;21.67902718;1.55186259;5.854914691
57;39.96278012;1.44464357;6.760665442
59;56.848679;1.45301835;7.883949092
61;70.01664985;1.34596022;8.67768588
63;78.55928905;1.26053493;8.740381286
65;83.00848151;1.18244776;8.53037077
67;82.20331391;1.09277491;8.005146641
69;82.10782265;1.02562294;7.076049045
71;73.69980009;0.95017286;6.151309132
73;65.46751944;0.90941165;5.039999852
75;57.3242144;0.89629153;3.761619884
77;47.35808574;0.88703625;2.66501729
79;39.0794661;0.89837714;1.716870018
81;31.45778285;0.97951432;0.895735961
83;26.04835662;0.91409287;0.447292487
85;21.47837505;0.86486228;0.194841712
87;19.58519427;0.87555238;0.058218124
89;17.15297634;0.86249103;0.104444147
91;16.60912284;0.88708967;0.069290483
93;15.09100557;0.9438554;0.139842734
95;13.97491897;0.81927686;0.226194453
97;12.20987896;0.83046189;0.306172321
99;11.11851931;0.78908036;0.346970502
101;11.01747902;0.82662534;0.427654657
103;10.18853341;0.81162954;0.40112868
105;9.730745951;0.81259425;0.402322269
107;8.946963329;0.80217219;0.337846275
109;8.526185049;0.80222593;0.256501633
111;8.440949605;0.81042726;0.187713493
113;8.078931294;0.79797333;0.159403234
115;7.684042608;0.80914076;0.05867105
117;7.481297752;0.80979689;0.051674883
119;7.193156632;0.79541322;0.109970362
121;6.97014219;0.78371002;0.162011403
123;6.821077343;0.76889773;0.222054891
125;6.861490967;0.73668224;0.314119104
127;6.708660456;0.74607548;0.391543713
129;6.686388713;0.73689152;0.371136297
131;6.747003611;0.73092884;0.297321658
133;6.630976784;0.75744434;0.221562155
135;6.257672249;0.74683091;0.129497941
137;5.857880529;0.75746225;0.043567625
139;5.50704186;0.75344219;0.045603808
141;5.252320551;0.70105915;0.078399914
143;5.010317241;0.72371516;0.174545606
145;5.039228559;0.6976462;0.235420358
147;4.89523639;0.71070755;0.283012601
149;4.969171797;0.71249431;0.294497291
151;5.293705712;0.71445988;0.27759838
153;5.172245002;0.74727776;0.181452688
155;5.139559797;0.72429996;0.120577936
157;5.134495906;0.7204763;0.072985693
159;4.789905801;0.72591578;0.015897194
161;4.664496766;0.69425933;-2.84495E-15
163;4.328939975;0.7029251;0.03333332
165;3.78444051;0.66201588;0.090923722
167;3.560279728;0.69078793;0.147533231
169;3.459585543;0.65223455;0.212569955
171;3.555226399;0.66234237;0.284547178
173;3.209466454;0.66130098;0.264074894
175;3.062466207;0.68153233;0.206484493
177;3.26049998;0.69479008;0.163751259
179;3.144963414;0.67249135;0.098714535
181;2.934608944;0.72986954;0.026737312
183;2.8379047;0.68501661;0.029658872
185;3.256762807;0.67463541;0.072186649
187;3.099701357;0.6755467;0.072348102
189;2.701089773;0.63661813;0.118023103
191;2.419683321;0.64508216;0.175152414
193;2.3161597;0.64113846;0.246824799
195;2.280367929;0.66573238;0.279186967
197;1.955200659;0.65313548;0.310461951
199;1.994692736;0.65055746;0.283841286
201;1.865512321;0.66295765;0.298327593
203;1.975536302;0.66467308;0.21087261
205;1.758152847;0.63335098;0.135982666
207;1.374450576;0.67472748;0.093936222
209;1.176353925;0.68006986;0.074881886
211;1.130158764;0.65155297;0.05046855
213;1.111921815;0.6606835;0.113456079
215;0.824219112;0.58260167;0.222089389
217;0.811126785;0.61835486;0.327718933
219;1.15544254;0.63982682;0.37921207
221;0.935827119;0.62752122;0.367346664
223;0.941240754;0.6225003;0.329464193
225;0.790258095;0.68187453;0.220830883
227;0.804368192;0.62002159;0.111935071
229;0.80654089;0.63038488;0.088438809
231;0.802684653;0.59576232;0.062797001
233;0.825171567;0.59139;0.116788563
235;0.81219616;0.57647809;0.196058226
237;0.826596198;0.57151594;0.204453099
239;0.800698007;0.59264853;0.214402062
241;0.808945368;0.62510377;0.229728932
243;0.82858975;0.61491928;0.163328761
245;0.806068049;0.58236442;0.084059098
247;0.837034101;0.58285966;0.075664226
249;0.832926493;0.61764028;0.039400059
251;0.846833963;0.56763352;0.122843024
253;0.840596186;0.56887948;0.144772763
255;0.840133782;0.56702107;0.21732412
257;0.834143665;0.55338812;0.277624934
259;0.832388069;0.5556343;0.297362792
261;0.832096397;0.54528892;0.188897888
263;0.813517797;0.58247158;0.1542717
265;0.824797316;0.59733258;0.081720344
267;0.830170246;0.56315153;0.02141953
269;0.841300201;0.54873738;-2.83384E-15
271;0.83503557;0.54852307;0.051015454
273;0.851590087;0.54555696;0.087141712
275;0.83047045;0.52355676;0.157524627
277;0.844910957;0.50967368;0.225346319
279;0.849866129;0.58258659;0.283231596
281;0.845441634;0.57652932;0.232216142
283;0.865407747;0.50339707;0.196089884
285;0.847056133;0.56001479;0.125706969
287;0.85279925;0.5735277;0.057885277
289;0.878040198;0.53940039;-2.84217E-15
291;0.863005016;0.54076324;0.058670169
293;0.866776439;0.53993648;0.122508213
295;0.882210321;0.50005576;0.124134502
297;0.885571738;0.51338013;0.16677267
299;0.891350715;0.47353021;0.183629862
301;0.899282296;0.53896642;0.124959693
303;0.911893407;0.56508912;0.061121649
305;0.885128997;0.54239729;0.077447365
307;0.889481724;0.51542206;0.076288786
309;0.910615266;0.53041283;0.142841752
311;0.904817651;0.50759593;0.244332092
313;0.913446443;0.51351022;0.288455493
315;0.905833512;0.51595312;0.305328885
317;0.900572296;0.53044363;0.263849296
319;0.920626697;0.51513107;0.180439138
321;0.932613104;0.53051025;0.108682121
323;0.938244702;0.53405298;0.121141605
325;0.952063974;0.50892076;0.150158423
327;0.914761186;0.4984148;0.171879485
329;0.925603454;0.4934426;0.247913478
331;0.929341872;0.53416296;0.218180154
333;0.923031374;0.55152531;0.177693773
335;0.931125413;0.52324064;0.143435998
337;0.924313666;0.52789641;0.183638758
339;0.936086729;0.50116628;0.167261404
341;0.934477756;0.47951081;0.244254867
343;0.924887268;0.47969432;0.297537157
345;0.929563994;0.52071353;0.278413961
347;0.929867778;0.52242896;0.21649014
349;0.937306733;0.50792525;0.1568335
351;0.923411902;0.53028557;0.131430367
353;0.933267946;0.50766506;0.072231211
355;0.928665031;0.45617038;0.147445426
357;0.924895803;0.46494362;0.21235708
359;0.912656511;0.49390202;0.290824759
361;0.93473614;0.47574339;0.276920582
363;0.92082924;0.49477246;0.278504141
365;0.909653114;0.49802452;0.192828682
367;0.922881846;0.48336275;0.127917027
369;0.922660988;0.49512975;0.049449349
371;0.925981987;0.47676184;0.059026468
373;0.934115774;0.47533237;0.111319305
375;0.908686065;0.44063848;0.16016065
377;0.925663001;0.44041129;0.16650632
379;0.928813258;0.44736163;0.167506405
381;0.932435807;0.47593225;0.120243133
383;0.915110579;0.47293032;0.0561871
385;0.936636135;0.47356854;0.088215486
387;0.909052013;0.43652383;0.116972144
389;0.940830504;0.43839984;0.1975008
391;0.921868774;0.45339093;0.2479402
393;0.927666707;0.42526999;0.2479402
395;0.916712037;0.44796685;0.167070469
397;0.911369895;0.44628253;0.131968141
399;0.922997829;0.43368562;0.0504394
401;0.929249751;0.44189198;0.029268794
403;0.924727054;0.42457835;0.05223632
405;0.915942884;0.42958103;0.086411053
407;0.921132805;0.40805062;0.087680353
409;0.931657523;0.41764277;0.090406121
411;0.909537466;0.45775069;0.061137327
413;0.917407103;0.46507654;0.0381698
415;0.923819667;0.44968228;0.003995067
417;0.911885549;0.43643239;0.012349015
419;0.91955753;0.41014377;0.07694591
421;0.92657168;0.42843249;0.144626624
423;0.900345127;0.40524038;0.201993096
425;0.928173746;0.45556075;0.280779969
427;0.923449253;0.43474492;0.333272984
429;0.916650614;0.4050311;0.265950321
431;0.917036471;0.45734752;0.200551934
433;0.931418303;0.42318438;0.159359981
435;0.926182708;0.42845826;0.12505051
437;0.930317868;0.37866109;0.162462488
439;0.929546931;0.42522411;0.220600179
441;0.924157038;0.43042382;0.287047672
443;0.915165739;0.40033951;0.304430326
445;0.932532414;0.4138298;0.259952924
447;0.90573444;0.44034529;0.170872913
449;0.929754106;0.45387109;0.133892259
451;0.929977219;0.43758879;0.104490816
453;0.920157465;0.42802429;0.140916034
455;0.938366288;0.41660704;0.223736554
457;0.916147799;0.40659601;0.279656848
459;0.931149922;0.37849517;0.33038712
461;0.925490711;0.43133009;0.302446173
463;0.92670848;0.39260577;0.239755769
465;0.924390118;0.41349796;0.164506467
467;0.932713298;0.40845442;0.125725784
469;0.92075873;0.41998668;0.080455452
471;0.911738929;0.36883672;0.165505603
473;0.931230202;0.39370843;0.240522852
475;0.935992079;0.38093807;0.323210183
477;0.909215523;0.32199277;0.295622343
479;0.918390127;0.43192746;0.275079072
481;0.92269311;0.42580388;0.188747171
483;0.937973487;0.42142118;0.106437935
485;0.937177081;0.42156416;0.042923599
487;0.95258454;0.420903;0.042923599
489;0.928063672;0.39232767;0.121470118
491;0.933109694;0.37267829;0.14796583
493;0.921201164;0.36767529;0.223329314
495;0.925945231;0.33561567;0.252320222
497;0.915894014;0.35825409;0.280006865
499;0.929087958;0.38840942;0.19538664
501;0.930930015;0.40291815;0.158785248
503;0.935162074;0.36105427;0.083421763
505;0.910901384;0.37731866;0.027686643
507;0.92555998;0.38133904;0.012594665
509;0.93814593;0.39349412;0.040849281
511;0.933354223;0.36160011;0.069242133
513;0.932315863;0.34808217;0.171344779
515;0.927581334;0.37787267;0.226021892
517;0.917350831;0.36243001;0.221086419
519;0.935173024;0.37247152;0.213197553
521;0.91852128;0.3652811;0.184804702
523;0.92451474;0.4010698;0.082702056
525;0.925135547;0.38273772;0.035637203
527;0.923556529;0.37344158;0.063290873
529;0.933239865;0.35156645;0.117665432
531;0.932616306;0.34259178;0.182479119
533;0.929447387;0.36969711;0.274485539
535;0.912791565;0.38119103;0.266873279
537;0.931633923;0.36204193;0.259270988
539;0.911395508;0.38871832;0.191276025
541;0.919226588;0.37538389;0.126462339
543;0.921625926;0.34291356;0.068281899
545;0.927841712;0.35085973;0.125716572
547;0.921303175;0.33066138;0.17761684
549;0.934550644;0.34114471;0.244217487
551;0.922176028;0.35355747;0.305933634
553;0.934726771;0.32605432;0.330983485
555;0.92820837;0.36239199;0.307941218
557;0.922723162;0.37607365;0.22833038
559;0.911305275;0.38308778;0.156459529
561;0.905681615;0.34758473;0.099366469
563;0.926503602;0.33730596;0.040490638
565;0.924289907;0.33706086;0.006098232
567;0.919178527;0.35318227;0.076609403
569;0.924567281;0.31522155;0.155037667
571;0.915858148;0.34231368;0.237872077
573;0.925794971;0.31874637;0.324737489
575;0.932505954;0.34791939;0.359684925
577;0.92853961;0.31792432;0.304090728
579;0.916092621;0.37185404;0.224187319
581;0.940160749;0.34113465;0.136729822
583;0.925983769;0.35127044;0.049864411
585;0.922666208;0.34031763;0.014916975
587;0.896662554;0.35281995;0.044222803
589;0.948345641;0.33080216;0.062367289
591;0.926532874;0.36132012;0.084121371
593;0.936695099;0.30336499;0.113085746
595;0.918856511;0.30818165;0.166148683
597;0.920617153;0.3033166;0.176642895
599;0.931739722;0.35323883;0.216329205
601;0.914762525;0.29548545;0.204666798
603;0.924062983;0.31508643;0.272875531
605;0.930851726;0.3476592;0.299319296
607;0.912954279;0.36774222;0.25994515
609;0.915201346;0.34962948;0.217888838
611;0.92759176;0.36283381;0.207797162
613;0.932544131;0.34889196;0.117740955
615;0.916913508;0.32702186;0.038234253
617;0.927281418;0.33126157;0.030204396
619;0.921204726;0.31167348;0.058575119
621;0.933168227;0.32528883;0.058575119
623;0.928205458;0.31812386;0.061949896
625;0.944593921;0.30906498;0.079884734
627;0.930558019;0.28413953;0.161923159
629;0.901907232;0.30772977;0.207094549
631;0.926559864;0.29002805;0.309154439
633;0.938277658;0.31647222;0.378242923
635;0.931329957;0.28912964;0.471746458
637;0.930806361;0.34160193;0.428551398
639;0.932522222;0.31286067;0.412036377
641;0.912235809;0.32374214;0.376190992
643;0.935082265;0.31820305;0.315207578
645;0.92209653;0.30867972;0.203769206
647;0.893642404;0.31650585;0.157612829
649;0.929525548;0.31308787;0.084811254
651;0.939423633;0.33775815;0.12146312
653;0.931684024;0.2863172;0.105888444
655;0.937266872;0.29396956;0.143919203
657;0.924778094;0.24862139;0.197146167
659;0.919444025;0.27697236;0.260963779
661;0.923851435;0.2734576;0.181561424
663;0.928157866;0.31156915;0.229488052
665;0.932571893;0.27392204;0.222683118
667;0.922149332;0.26561859;0.213438746
669;0.927464198;0.28735074;0.149621134
671;0.915606215;0.3028597;0.126157117
673;0.917812908;0.2220267;0.075208418
675;0.922121791;0.24311529;0.072234181
677;0.931737273;0.28069107;0.028251589
679;0.918238712;0.23512859;0.045107829
681;0.930314267;0.2492263;0.073831098
683;0.922897188;0.23162639;0.111375036
685;0.913823071;0.22542143;0.145063599
687;0.929285242;0.21891762;0.210007085
689;0.925619928;0.26595042;0.261277684
691;0.921151239;0.27126483;0.232554415
693;0.922238837;0.26010243;0.265655953
695;0.926522499;0.30183622;0.203715802
697;0.915232725;0.2912407;0.138772315
699;0.913704611;0.25606446;0.074551875
701;0.928391116;0.26914372;0.151026628
703;0.919408731;0.25427769;0.138431216
705;0.951994047;0.2274533;0.215822465
707;0.922186934;0.3859087;0.295475698
709;0.90906182;0.42033455;0.417686883
711;0.929286104;0.12164615;0.432879289
713;0.912554494;0.27097888;0.386130497
715;0.922282016;0.26066932;0.313158758
717;0.924167917;0.27786574;0.233505525
719;0.911446004;0.23039143;0.107387941
721;0.931337128;0.26389844;0.037362299
723;0.914605397;0.28883646;0.04345914
725;0.926193775;0.23645876;0.039965594
727;0.925586653;0.22663659;0.125478641
729;0.918913495;0.23127696;0.171878857
731;0.923219141;0.23155789;0.165130193
733;0.925741988;0.24872855;0.154389159
735;0.917722763;0.26110611;0.153463196
737;0.928715822;0.25142157;0.067950148
739;0.925743713;0.23906223;0.021549933
741;0.913428751;0.2312314;0.016416182
743;0.918286776;0.30710224;0.050972866
745;0.931867277;0.29388031;0.08846744
747;0.922385127;0.26098576;0.128941508
749;0.908419381;0.44953019;0.175980167
751;0.915488191;0.21597226;0.202379922
753;0.907263552;0.22997538;0.171277987
755;0.912215779;0.24719977;0.133783413
757;0.923915502;0.25556199;0.093309345
759;0.943823811;0.24699049;0.059621576
761;0.933839939;0.2132742;0.060623344
763;0.929787492;0.21524982;0.129677729
765;0.934847206;0.22393351;0.206842127
767;0.918752645;0.21420843;0.276551713
769;0.910630281;0.2324563;0.263200823
771;0.90913298;0.23236706;0.234642868
773;0.924600427;0.24217634;0.165229694
775;0.91885334;0.23492213;0.088065296
777;0.921550016;0.23340342;0.021282447
779;0.921970872;0.22693512;0.041696482
781;0.933632434;0.22809152;0.128514855
783;0.932249692;0.23012339;0.188820673
785;0.925745848;0.2130778;0.24660984
787;0.931978821;0.20703058;0.315641662
789;0.919375783;0.21101011;0.299338144
791;0.940453609;0.2149051;0.203917102
793;0.929389628;0.22311146;0.133858243
795;0.912090437;0.24489986;0.076069076
797;0.929320041;0.23371483;0.036061535
799;0.915121183;0.21479794;0.06082474
801;0.900092022;0.20391679;0.109635362
803;0.921399118;0.20411821;0.137422711
805;0.902703627;0.20732157;0.211027387
807;0.924791547;0.21147958;0.245390318
809;0.922374258;0.21878752;0.224910837
811;0.925807225;0.2189613;0.176100215
813;0.928880697;0.21308283;0.148312866
815;0.931479913;0.20600208;0.07470819
817;0.935093022;0.20362077;0.028145358
819;0.925374828;0.20463922;0.069471466
821;0.912067433;0.17871323;0.113192304
823;0.942487519;0.18569437;0.14171334
825;0.928107175;0.19293601;0.163196635
827;0.925559893;0.19316824;0.163210789
829;0.922642525;0.22763493;0.113490439
831;0.931239462;0.19444185;0.069769602
833;0.928111527;0.31832309;0.041248565
835;0.924806109;0.21209486;0.0418327
837;0.925817953;0.11508169;0.077579574
839;0.930862819;0.17809575;0.104091402
841;0.924645291;0.15294594;0.104091402
843;0.91900469;0.41462262;0.146549614
845;0.912625911;0.19196093;0.124482184
847;0.897152736;0.20378952;0.06897004
849;0.91310015;0.19589175;0.042458211
851;0.910650912;0.19507001;0.042458211
853;0.92119336;0.19942474;0.024080228
855;0.917783925;0.17793486;0.05530021
857;0.913885261;0.17416996;0.100318488
859;0.911006063;0.16927412;0.160947378
861;0.919005257;0.18699878;0.205213753
863;0.918402353;0.22459246;0.205028148
865;0.939540661;0.20315915;0.173808166
867;0.926385431;0.17401693;0.134459136
869;0.933577291;0.21655988;0.073830246
871;0.94164852;0.15861513;0.045973052
873;0.927476097;0.1511642;0.119857243
875;0.928113249;0.17131887;0.125006975
877;0.934034492;0.18048491;0.158365085
879;0.932338173;0.22295622;0.20630905
881;0.924173928;0.19798238;0.191627792
883;0.937159754;0.20178813;0.093848977
885;0.917762148;0.20625001;0.095655036
887;0.923690953;0.16580555;0.132512346
889;0.932965471;0.12513892;0.140047014
891;0.915870966;0.1510162;0.182007828
893;0.913356304;0.17571445;0.253166713
895;0.928735618;0.1841172;0.263192142
897;0.919606584;0.17107377;0.187307475
899;0.939036974;0.17728659;0.131828842
901;0.915824838;0.29091986;0.088140106
903;0.927711188;0.21074772;0.058311351
905;0.940531332;0.1662216;0.083453749
907;0.91711242;0.1660428;0.132352149
909;0.919396725;0.13418492;0.208622256
911;0.938705406;0.12374526;0.267244674
913;0.929515856;0.17548474;0.246344289
915;0.919724116;0.17133458;0.212942586
917;0.926361504;0.16757723;0.164044186
919;0.920682123;0.18071525;0.087774079
921;0.927367395;0.1416129;0.044790278
923;0.91628045;0.14473455;0.038325639
925;0.916688536;0.13732448;0.129124047
927;0.913554254;0.12345931;0.18272248
929;0.907962341;0.17064263;0.245029387
931;0.929758274;0.14999272;0.229390771
933;0.944003115;0.14278219;0.215425664
935;0.92990014;0.14919172;0.11590534
937;0.924670106;0.14545228;0.100867498
939;0.918600142;0.11270102;0.040077035
941;0.939789558;0.1652726;0.102827563
943;0.918454765;0.13617908;0.179620279
945;0.924360021;0.12464147;0.222093259
947;0.94493812;0.12019248;0.183532668
949;0.925826049;0.13996692;0.182016224
951;0.926741775;0.13736313;0.119265696
953;0.923029679;0.16266378;0.04247298
955;0.936488741;0.10866273;-3.01981E-15
957;0.915571334;0.11609574;0.00410571
959;0.911724949;0.105674;0.052757926
961;0.925497308;0.06954058;0.077928283
963;0.920554609;0.2076622;0.079863147
965;0.931190591;0.08675712;0.079863147
967;0.93471685;0.1214023;0.075757437
969;0.931630103;0.09511399;0.027105221
971;0.926863755;0.09064708;0.001934864
973;0.911595193;0.08365589;-3.01079E-15
975;0.914387751;0.08969023;0.017426785
977;0.929933392;0.06344277;0.08359136
979;0.927311162;0.07044685;0.142555856
981;0.922487078;0.06297801;0.15631176
983;0.907174823;0.07814791;0.15631176
985;0.933108461;0.08800559;0.138884975
987;0.929084268;0.09236534;0.0727204
989;0.909094415;0.05673722;0.013755904
991;0.916650446;0.07550327;-3.01703E-15
993;0.927494165;0.02077475;0.034737743
995;0.9235975;0.07332842;0.057065626
997;0.919564972;0.05892716;0.092824123
999;0.924632757;0.03914266;0.116705324
1001;0.913148015;0.0859203;0.116705324
1003;0.923017566;0.07447979;0.081967581
1005;0.931931544;0.05406996;0.059639698
1007;0.914657106;0.09755186;0.023881201
1009;0.917756446;0.04751273;-3.01981E-15
1011;0.897177272;0.04269325;0.05990142
1013;0.928209197;0.04326013;0.138756162
1015;0.933559497;0.08233169;0.166575534
1017;0.929474198;0.06797096;0.166575534
1019;0.904928398;0.06666184;0.209962161
1021;0.93976343;0.12644175;0.15006074
1023;0.916105167;0.08654846;0.071205999
1025;0.930666986;0.09939519;0.043386627
1027;0.935620565;0.06391005;0.070385325
1029;0.90822355;0.07826292;0.026998699
1031;0.934654785;0.08553001;0.114779328
1033;0.9413142;0.03254741;0.182379905
1035;0.932426712;0.02513231;0.235864423
1037;0.93027187;0.02936196;0.224452121
1039;0.931973575;0.11411321;0.224452121
1041;0.926873038;0.08657423;0.136671492
1043;0.911516395;-0.08566968;0.069070915
1045;0.920500302;0.08862401;0.015586397
1047;0.921903586;0.18992057;-3.02258E-15
1049;0.916472096;0.08983886;-3.02258E-15
1051;0.92537434;0.0608349;0.000786703
1053;0.925077182;0.06242998;0.000786703
1055;0.925770008;0.03929129;0.000786703
1057;0.924541979;0.00510553;0.024700182
1059;0.945544148;0.03522252;0.076370975
1061;0.905971575;0.04694365;0.075584272
1063;0.916754145;0.08983886;0.077858751
1065;0.928029555;0.08208438;0.077858751
1067;0.935064331;0.09408643;0.053945271
1069;0.922278098;0.0484168;0.002274479
1071;0.924209273;0.04749262;0.007361127
1073;0.923424037;0.08099931;0.005086648
1075;0.926668988;0.05795019;0.035087234
1077;0.920410057;0.050553;0.097599596
1079;0.922581672;0.05172731;0.180784703
1081;0.914100895;0.06842063;0.220604566
1083;0.915407433;0.04881997;0.278011041
1085;0.914680391;0.06904094;0.264675955
1087;0.915805792;0.03931423;0.202163593
1089;0.928302141;0.08428217;0.118978486
1091;0.917727278;0.08463946;0.074071974
1093;0.918159171;0.0581139;0.067122239
1095;0.921787205;0.05944911;0.054199136
1097;0.916523633;0.06223641;0.119270805
1099;0.909420965;0.05934666;0.202547494
1101;0.926667376;0.07764827;0.298242458
1103;0.910211849;-0.01395904;0.282648706
1105;0.930259295;0.04247171;0.279361575
1107;0.917087376;0.06184832;0.214289905
1109;0.924286685;0.09752986;0.131013217
1111;0.933341467;0.09883427;0.035318252
1113;0.906367972;0.08568368;0.050246764
1115;0.930723999;0.05087761;0.153790188
1117;0.930561948;0.02529602;0.232360396
1119;0.901962123;0.037058;0.239473522
1121;0.919801171;0.04207891;0.239473522
1123;0.932365685;0.06809414;0.189682024
1125;0.914878729;0.04594594;0.085683334
1127;0.91646173;0.0364226;0.06024882
1129;0.942900501;0.04533851;0.121253524
1131;0.924530473;0.03244308;0.15218501
1133;0.921376353;0.02051268;0.229947335
1135;0.917064901;0.01638514;0.253255629
1137;0.92477507;0.04539225;0.200119935
1139;0.931962946;0.04566029;0.132002105
1141;0.926267068;0.05886431;0.101070619
1143;0.937663319;0.04343171;0.06517712
1145;0.927405055;-0.01541931;0.076127378
1147;0.919359842;0.01491011;0.122203021
1149;0.922781011;-0.00143379;0.154245132
1151;0.92119765;0.02196258;0.154245132
1153;0.933037227;0.04161195;0.112376306
1155;0.92829362;0.03625669;0.078117754
1157;0.924073246;0.03560055;0.052312931
1159;0.928049934;0.03547549;0.062253633
1161;0.939954142;0.05119907;0.134649071
1163;0.931003256;0.03815563;0.157338503
1165;0.934289869;0.03695367;0.207233394
1167;0.915432531;0.06050306;0.186962574
1169;0.932848646;0.05378495;0.14497976
1171;0.921559686;0.09829315;0.072584322
1173;0.919686569;0.00753083;0.049894891
1175;0.940770474;-0.001145;0.047635066
1177;0.921168165;0.00278582;0.083500819
1179;0.91609017;0.04019567;0.182562824
1181;0.922909558;0.00540249;0.233198419
1183;0.923448726;0.03534853;0.258920394
1185;0.907670635;0.04937963;0.211285328
1187;0.922076413;0.04392978;0.19333299
1189;0.931255916;0.04587743;0.094906875
1191;0.926483767;0.00419738;0.050883072
1193;0.929505699;0.02395894;0.097116056
1195;0.923482987;0.0116967;0.192406403
1197;0.933079182;-0.0112811;0.231320279
1199;0.920947485;0.00506782;0.28751168
1201;0.931755108;0.02353;0.337727178
