Repository: johodges/materials

## A Non-Dimensional Scaling Approach to Modeling Material Pyrolysis

This repository contains the data, scripts, and technical documents required to generate the SPyro cone validation cases.

## Instructions
* Clone this repository with submodules
  ```
  git clone --recurse-submodules https://github.com/johodges/materials
  ```
* Pre-process data
  ```
  python materials/scripts/initialize.py
  ```
* Build latest FDS (example for impi_intel_linux target, but use relevant make target for platform)
  ```
  git clone git@github.com:firemodels/fds.git && cd fds
  cd Build/impi_intel_linux
  ./make_fds.sh
  ln -s fds_impi_intel_linux fds
  cd ../..
  ```
* Run cases
  ```

File: data/rise_materials/Testdata-1768.txt
Keywords
Material1;Material2;Material3;Material4;Product;Object;Scenario;Method;Reference;Comment;Owner;IsPublic;ImportDate
polyester fabric;;;;IN8-3;Curtain;;ISO 5660;TRANSFEU;;TRANSFEU;1;2011-03-17 14:34:23
Scalars
Flux (kW/m2);tig (s);qmax (kw/m2);qtotal (MJ/m2);q180 (kw/m2);q300 (kw/m2);Sample mass (g);Mass loss (g);DHc (MJ/kg);Peak smoke production (m2/m2s);Total smoke produced (m2/m2);Specific extinction area (avg) (m2/kg);MARHE (kW/m2);Area exposed (m2);Observations;Test date (YYYY-MM-DD);Test identifier;Product thickness (mm);Thickness1 (mm);Thickness2 (mm);Thickness3 (mm);Thickness4 (mm);Product density (kg/m3);Density1 (kg/m3);Density2 (kg/m3);Density3 (kg/m3);Density4 (kg/m3);Product area weight (kg/m2);Area weight1 (kg/m2);Area weight2 (kg/m2);Area weight3 (kg/m2);Area weight4 (kg/m2)
50;35;40.83;4.07;;;1.82;1.61;22.45;;379.10;;20.73;0.0088;Distortion. Melting. End flame at 123s.;2010-07-27;c_LSFIRE_IN8-3_50b;0.4;;;;;;;;;;;;;;
VectorData
THR (MJ/m2);HRR (kW/m2);Mass (g);SPR (m2/(m2*s))
1;6.770502724;1.82;0.035313379
3;7.287245289;1.64355399;0.037537648
5;6.908078062;1.73814991;0.112226815
7;6.268710077;1.72102601;0.132973663
9;5.482007093;1.69824372;0.222532743
11;4.200795664;1.6716678;0.259910999
13;3.009475643;1.73664819;0.373858581
15;2.273825389;1.70620931;0.398718594
17;1.649161525;1.74764145;0.435571754
19;1.605537096;1.68781366;0.409346579
21;1.618383295;1.72863751;0.407949929
23;1.616598333;1.70028739;0.352292288
25;1.647854047;1.69507366;0.308543336
27;1.617037739;1.66936061;0.392991332
29;1.602243279;1.65001748;0.479363747
31;1.644684568;1.63910324;0.593508273
33;1.376672813;1.62289066;1.296365687
35;0.481340145;1.63445606;2.238339113
37;8.175294337;1.64701142;3.35087558
39;18.14523909;1.55723824;4.055089518
41;26.89188871;1.56432269;5.037079788
43;33.32713848;1.50297491;5.067395531
45;38.02461896;1.49757072;4.868978751
47;39.23021586;1.43081912;4.485398226
49;40.82546685;1.39173331;4.277969123
51;40.21803981;1.34193937;3.958749365
53;39.79588421;1.2867103;3.879902419
55;39.67358537;1.28946551;3.85174424
57;38.16076602;1.11042158;3.695576334
59;37.60135669;1.27549937;3.580394649
61;35.98593685;1.18511156;3.268492092
63;35.48112548;1.13353411;3.010762764
65;33.47929169;1.14414831;2.755924186
67;32.58693497;0.98157153;2.712038575
69;31.73731581;1.06169589;2.657707965
71;31.51258208;0.98952817;2.730285382
73;32.02867303;1.01239507;2.876195956
75;31.43635332;0.97679091;2.935434985
77;31.19980321;0.95594308;2.771375265
79;30.76554373;0.9170481;2.723565939
81;29.8150958;0.90764453;2.518455992
83;28.63543294;0.85201292;2.338284741
85;27.90426429;0.89351811;1.920099375
87;26.82739918;0.86010858;1.637509004
89;24.69510032;0.85607603;1.475626457
91;23.725215;0.83973039;1.284764049
93;22.36458452;0.79167076;1.120582986
95;20.82543426;0.80143476;1.224175178
97;19.91482637;0.72651779;1.212840665
99;18.92753715;0.72086536;1.091238949
101;17.77711651;0.7447226;1.028630512
103;16.98064639;0.72867962;0.863087831
105;15.9606278;0.73312403;0.671317671
107;14.32303379;0.72606679;0.470384498
109;13.01710625;0.76145886;0.324699227
111;12.27648294;0.80041162;0.19494856
113;11.12822591;0.73435329;0.101821886
115;10.41091303;0.7012289;0.051698297
117;9.607901039;0.69504645;0.123484948
119;8.691761439;0.6683643;0.195774297
121;8.026751713;0.65213047;0.251058338
123;7.002350707;0.69108322;0.280686933
125;6.268250534;0.7054672;0.261574712
127;5.164651824;0.70824365;0.190052956
129;4.453144901;0.72793192;0.117763607
131;3.674142654;0.80154993;0.053489214
133;3.011033234;0.80560373;0.052001647
135;2.819161913;0.66587894;0.142094621
137;2.797005196;0.67782564;0.203548825
139;2.632962509;0.6756914;0.254918221
141;2.501175287;0.6673624;0.31127558
143;2.167961401;0.70124977;0.283134552
145;1.833696982;0.65834013;0.193041578
147;1.485784405;0.69036274;0.136978688
149;1.413676874;0.62948124;0.111336339
151;1.657252358;0.62137961;0.086890068
153;1.448639716;0.64662043;0.132666509
155;1.351615141;0.61663254;0.195489104
157;1.544834641;0.71547049;0.224102302
159;1.276817564;0.6753947;0.198375254
161;1.260234008;0.68326301;0.154901095
163;1.272012374;0.66969941;0.168955097
165;1.270583244;0.6206226;0.200220615
167;1.232583866;0.66097421;0.223650044
169;1.283752152;0.64097396;0.253704151
171;1.262183356;0.63874281;0.261484605
173;1.274105862;0.65749255;0.203846018
175;1.288413587;0.6680676;0.109757905
177;1.266735556;0.64911547;0.11141948
179;1.267173704;0.64326028;0.137758408
181;1.276296467;0.62135241;0.182515178
183;1.272915149;0.61349603;0.1925246
185;1.284781616;0.6338623;0.199893193
187;1.276323011;0.64865515;0.137632821
189;1.235545979;0.6582708;0.081239787
191;1.270299151;0.64256066;0.028702563
193;1.28693634;0.62982378;0.064530831
195;1.277571348;0.6236991;0.102059797
197;1.290072677;0.65712019;0.155260569
199;1.307145285;0.59372054;0.229169581
201;1.297913443;0.58356294;0.2909572
203;1.294463949;0.58708709;0.254047372
205;1.29822278;0.60817384;0.267614787
207;1.307356011;0.66305776;0.205281323
209;1.31031965;0.6536117;0.162228614
211;1.314596641;0.65910646;0.100440995
213;1.323203912;0.64076859;0.092395179
215;1.323702448;0.59802854;0.05898772
217;1.327299012;0.6574959;0.075712332
219;1.366107189;0.46285999;0.057697349
221;1.378245468;0.44365328;0.137270036
223;1.346044918;0.58286966;0.200188399
225;1.321503574;0.58750492;0.247763795
227;1.335255164;0.59526736;0.269392568
229;1.338865011;0.59704789;0.259081345
231;1.345103423;0.65414731;0.185102124
233;1.357835423;0.61638766;0.119109859
235;1.377189322;0.64906702;0.046476946
237;1.375566268;0.55117096;0.027804506
239;1.394150755;0.55652669;0.025274411
241;1.380854285;0.5344742;0.114326673
243;1.393080221;0.55060814;0.224177543
245;1.385192402;0.56400214;0.333746877
247;1.388187783;0.53000854;0.387316657
249;1.440519732;0.541707;0.461997568
251;1.399464552;0.54337534;0.397695198
253;1.391377411;0.55210091;0.303650748
255;1.384292624;0.56105013;0.198629235
257;1.423178658;0.57529209;0.125378512
259;1.413871937;0.54728079;0.0506976
261;1.468231378;0.57205532;0.020354241
263;1.417576017;0.5969357;0.023381162
265;1.437004816;0.53866107;0.028123469
267;1.446527159;0.54198841;0.090739167
269;1.45855991;0.5143107;0.148332008
271;1.437297805;0.52139478;0.225325647
273;1.437304938;0.47103467;0.268238297
275;1.433285471;0.54126197;0.312082239
277;1.429215652;0.50530372;0.259348446
279;1.459997102;0.51267852;0.201755606
281;1.461195921;0.57594548;0.124761966
283;1.453878231;0.46236687;0.063567118
285;1.407239426;0.50566377;0.016199343
287;1.480368032;0.49292092;0.045890659
289;1.451223278;0.56330849;0.054711204
291;1.482696162;0.53189492;0.094640801
293;1.476845062;0.47944231;0.112969454
295;1.477010946;0.50367154;0.117418743
297;1.46651832;0.45191854;0.149256605
299;1.485795606;0.45164309;0.181036929
301;1.517988441;0.48975385;0.150595587
303;1.513831955;0.52564874;0.137744206
305;1.499716554;0.56334502;0.134268415
307;1.530930901;0.48796177;0.066500082
309;1.553545675;0.53759581;0.025899214
311;1.530707315;0.4386822;0.032559781
313;1.51637956;0.44735634;0.085024144
315;1.543778213;0.53812545;0.142430794
317;1.545674551;0.48469816;0.22519699
319;1.517420382;0.46742591;0.26169296
321;1.559544316;0.47927272;0.271131036
323;1.547743821;0.47480109;0.237070169
325;1.544197218;0.51236096;0.210454067
327;1.551942227;0.46004477;0.141530645
329;1.586060444;0.51636034;0.105034675
331;1.526253051;0.48114717;0.079447776
333;1.560920891;0.47936702;0.055015867
335;1.582214392;0.45662685;0.017485524
337;1.576240288;0.44792251;0.00794511
339;1.567967882;0.43114376;0.058623458
341;1.563598584;0.425485;0.099229772
343;1.578863958;0.40316899;0.186400226
345;1.56954918;0.45125583;0.277050234
347;1.565263072;0.48914854;0.31673663
349;1.559779061;0.46592717;0.321433715
351;1.590800467;0.47289384;0.295668461
353;1.573021428;0.47491291;0.208498007
355;1.565032008;0.45222119;0.117847999
357;1.603199965;0.42827897;0.070216493
359;1.574113039;0.43371037;0.01484106
361;1.601835266;0.41272351;0.028671379
363;1.55187588;0.39543599;0.117911522
365;1.607581948;0.41182747;0.218300783
367;1.607399081;0.42684135;0.2903042
369;1.60070629;0.41133398;0.338255277
371;1.596368249;0.37835793;0.333008618
373;1.596127891;0.41455547;0.243768475
375;1.584871903;0.40073768;0.143379214
377;1.624585399;0.44101026;0.071375797
379;1.588847675;0.40118272;0.023424721
381;1.624280585;0.39090435;0.016425483
383;1.648705254;0.43459821;0.088506899
385;1.605025776;0.40323235;0.171498943
387;1.582662623;0.42128882;0.262355632
389;1.632013127;0.41692901;0.339165453
391;1.638319832;0.38065282;0.361061619
393;1.618897211;0.39678042;0.288980203
395;1.597840734;0.40705319;0.20598816
397;1.601423854;0.44183064;0.11513147
399;1.622964968;0.41010509;0.03832165
401;1.600048312;0.39429506;0.008094585
403;1.644920248;0.39293274;0.039870098
405;1.614673196;0.36039577;0.098576586
407;1.621398688;0.41170969;0.17621863
409;1.585679312;0.39762577;0.273047685
411;1.607703976;0.3880526;0.286742043
413;1.614377462;0.36269625;0.318838094
415;1.603377449;0.37159738;0.297493017
417;1.59714483;0.4046066;0.219850974
419;1.621309872;0.40277799;0.123021918
421;1.614256117;0.36018033;0.101232976
423;1.623182476;0.38456759;0.084124157
425;1.592138779;0.38007472;0.060960234
427;1.597496447;0.35092846;0.139183091
429;1.594500105;0.38384711;0.199122803
431;1.616132183;0.37866059;0.265679449
433;1.603134014;0.34153048;0.280826199
435;1.589176151;0.35604192;0.317338913
437;1.616104719;0.38890615;0.26825579
439;1.613466064;0.38070463;0.208316078
441;1.60500564;0.37388631;0.141759432
443;1.603703451;0.3594386;0.107676026
445;1.594933241;0.41361955;0.072923154
447;1.595541327;0.39472482;0.094533755
449;1.620857167;0.38917228;0.147101529
451;1.572089793;0.37185754;0.208751502
453;1.579655791;0.34670172;0.227079624
455;1.590778155;0.35751606;0.27556648
457;1.584282833;0.3421876;0.232181442
459;1.562831577;0.35016213;0.179613668
461;1.56492419;0.37637166;0.117963695
463;1.607652303;0.36087957;0.097204196
465;1.631609441;0.36458859;0.081522233
467;1.600786125;0.32651399;0.14295572
469;1.632998361;0.32132784;0.229099191
471;1.611330978;0.31588712;0.267770726
473;1.595289313;0.35197881;0.282201115
475;1.588822476;0.34405236;0.241092927
477;1.571210184;0.34146711;0.185874893
479;1.62568105;0.38213628;0.103379781
481;1.616542713;0.36585997;0.064708246
483;1.604419801;0.37724049;0.094855439
485;1.601638693;0.34505463;0.147836026
487;1.610611944;0.30665873;0.213927371
489;1.593391527;0.33346798;0.269417736
491;1.593851301;0.33181493;0.30414277
493;1.613209688;0.32607156;0.242512418
495;1.622707969;0.36362881;0.204673386
497;1.63185312;0.33357719;0.125001292
499;1.62306827;0.32400403;0.065862568
501;1.622910309;0.34955682;0.073569837
503;1.624338548;0.35562372;0.105794283
505;1.607254639;0.3167772;0.181311962
507;1.626768312;0.32223916;0.256307591
509;1.63533429;0.30666805;0.297167396
511;1.613828636;0.3169043;0.297134732
513;1.61260245;0.34718924;0.260384799
515;1.594964844;0.34018605;0.176402066
517;1.581019751;0.36792749;0.107486419
519;1.592178676;0.32492728;0.067044437
521;1.599093973;0.32269613;0.069334834
523;1.597237338;0.3080669;0.108318667
525;1.574931842;0.33635961;0.156846908
527;1.623859077;0.30361652;0.196306535
529;1.604804962;0.21851139;0.209940058
531;1.586324837;0.33590526;0.176588241
533;1.567928598;0.35209659;0.133787952
535;1.601392881;0.34779418;0.080236421
537;1.620817251;0.33140642;0.065641878
539;1.593077549;0.33428277;0.111185776
541;1.597774858;0.29766106;0.176581401
543;1.6023534;0.31263879;0.195021904
545;1.590174886;0.31571157;0.216185262
547;1.621869882;0.35424052;0.185240197
549;1.614807807;0.30841205;0.142094269
551;1.589901828;0.36518197;0.065360424
553;1.600622731;0.29961677;0.068239923
555;1.60615199;0.31292616;0.037769318
557;1.61011153;0.29496959;0.087386323
559;1.616311134;0.30724056;0.128932705
561;1.596640976;0.29024376;0.161304791
563;1.609029046;0.28813971;0.165068214
565;1.589805268;0.33739804;0.218256698
567;1.591324426;0.30407684;0.168639692
569;1.637621945;0.29542991;0.110643994
571;1.621824782;0.30662593;0.078271907
573;1.607268051;0.32048585;0.053188483
575;1.606034349;0.3457479;0.072488821
577;1.600089276;0.28714378;0.108312527
579;1.628986261;0.29410672;0.202105065
581;1.587252336;0.32675924;0.301473832
583;1.559308525;0.30978965;0.329253445
585;1.615175299;0.33819381;0.269963332
587;1.598696003;0.30138164;0.234139626
589;1.606557894;0.30881459;0.140347088
591;1.613303647;0.30092505;0.040978321
593;1.604283682;0.29426439;0.080619185
595;1.602555672;0.33420114;0.091406593
597;1.613150981;0.3133958;0.167218783
599;1.609159739;0.26800044;0.22841317
601;1.607285972;0.32429476;0.309398671
603;1.590806509;0.29791564;0.274821031
605;1.603655335;0.28797012;0.277740467
607;1.61711867;0.31504885;0.203423436
609;1.620642407;0.34263599;0.142229049
611;1.625136458;0.33602379;0.061243547
613;1.612206422;0.27064383;0.02840071
615;1.584988602;0.25797627;0.001495159
617;1.594017595;0.26022271;0.02956062
619;1.618168798;0.26786402;0.10141813
621;1.596202468;0.25187843;0.137386707
623;1.622202186;0.26312626;0.211237993
625;1.59165368;0.29292331;0.269011828
627;1.605254003;0.27935412;0.262178862
629;1.6237209;0.28424358;0.240959274
631;1.596927964;0.29312943;0.204990697
633;1.611349214;0.29948743;0.131819438
635;1.574975749;0.31236334;0.074045603
637;1.623479803;0.2985243;0.051317949
639;1.59234185;0.28547545;0.011769799
641;1.616802671;0.27931983;0.068893459
643;1.617534197;0.32295033;0.158899475
645;1.597802014;0.26833626;0.20688519
647;1.605225908;0.24697369;0.269492745
649;1.601103097;0.26507824;0.317916706
651;1.630793077;0.29466358;0.311171176
653;1.604670901;0.26738842;0.252150306
655;1.620429196;0.27176947;0.204164592
657;1.59358849;0.27488473;0.141557037
659;1.607863496;0.27954123;0.09806419
661;1.60040529;0.28343476;0.047686059
663;1.606314147;0.24830285;0.072753397
665;1.618655786;0.28137916;0.158210167
667;1.618126133;0.29697114;0.193303505
669;1.632412213;0.26475211;0.237293403
671;1.626285373;0.23116143;0.285051336
673;1.61388911;0.24781904;0.245300819
675;1.621565257;0.24528747;0.159844049
677;1.616177897;0.2557358;0.140525616
679;1.618008516;0.25523299;0.099984751
681;1.601638039;0.26359814;0.052226818
683;1.577699596;0.23532704;0.086345386
685;1.612037338;0.27120665;0.150641087
687;1.613352097;0.19378308;0.227476333
689;1.612153172;0.23916279;0.332735165
691;1.613800172;0.20768549;0.360376929
693;1.623693726;0.25827296;0.319783039
695;1.618897359;0.25378606;0.255487339
697;1.613413332;0.30959285;0.162877188
699;1.60433107;0.266656;0.038148437
701;1.604930645;0.25483641;0.020286667
703;1.604226365;0.23404597;0.073641748
705;1.62142417;0.25730051;0.100789221
707;1.626899243;0.19482374;0.187846
709;1.613725544;0.20412146;0.301744898
711;1.596593452;0.25131822;0.375526017
713;1.611354278;0.24200858;0.347343587
715;1.55938122;0.18787011;0.333459474
717;1.626846804;0.23466396;0.246402695
719;1.627685314;0.24075248;0.132503797
721;1.60142073;0.18969872;0.071303931
723;1.587544227;0.23418239;0.052164424
725;1.598094322;0.21137886;0.116366172
727;1.611159108;0.24261724;0.225141105
729;1.606487307;0.19169655;0.351165425
731;1.597884226;0.17389465;0.414921322
733;1.602343544;0.19679473;0.439910206
735;1.595422729;0.22771518;0.396688855
737;1.623620705;0.20300439;0.287913922
739;1.613622722;0.19699153;0.170387294
741;1.601301086;0.21284368;0.084270148
743;1.608155903;0.19539588;0.057228661
745;1.603045913;0.1649842;0.053073561
747;1.60076346;0.19327095;0.1386217
749;1.601975988;0.19279871;0.213012352
751;1.616582672;0.19066409;0.318298484
753;1.609041358;0.25648946;0.369491222
755;1.632074801;0.19541712;0.376312244
757;1.614408824;0.23801479;0.29513127
759;1.605402945;0.18619843;0.212242928
761;1.575084742;0.21124244;0.106956795
763;1.588475116;0.1762954;0.041276845
765;1.583605997;0.17371574;0.004367165
767;1.574942437;0.20054587;0.021981028
769;1.600004977;0.18166306;0.079458559
771;1.610704637;0.15356715;0.157389794
773;1.583302517;0.19718199;0.237041713
775;1.587125428;0.14017911;0.337852126
777;1.587123423;0.20074826;0.324223804
779;1.63443098;0.19596802;0.294005316
781;1.572832917;0.23833869;0.216074081
783;1.572504688;0.20614686;0.136422162
785;1.583774899;0.21441212;0.035611749
787;1.588818941;0.19512043;0.027259044
789;1.619606651;0.14805114;0.030969599
791;1.598987133;0.16818445;0.064396297
793;1.601334652;0.16906856;0.168182046
795;1.631699764;0.13429074;0.229266211
797;1.60326648;0.17647058;0.324741588
799;1.599877311;0.13158399;0.31677678
801;1.593228727;0.15744539;0.324432319
803;1.604306762;0.29125758;0.22064657
805;1.594845513;0.17058482;0.159562405
807;1.597186868;0.16925567;0.064087028
809;1.588101767;0.19562548;0.041082237
811;1.601306079;0.13484425;6.38378E-16
813;1.586704084;0.18294637;0.012238494
815;1.601977057;0.15520492;0.018882044
817;1.615313417;0.15064831;0.023322342
819;1.625951826;0.14867732;0.125008238
821;1.606238637;0.1530431;0.19286204
823;1.610600808;0.21148732;0.237781158
825;1.619582378;0.11437548;0.302306618
827;1.628050998;0.20046685;0.339489211
829;1.588657949;0.15886512;0.237803314
831;1.587409848;0.16058787;0.169949513
833;1.605473194;0.17581011;0.1127919
835;1.615452664;0.14346397;0.041622891
837;1.59158715;0.13798076;6.10623E-16
839;1.609516073;0.17786011;6.10623E-16
841;1.615796719;0.13585583;0.020997957
843;1.603922221;0.1451323;0.075117638
845;1.588614965;0.12631286;0.13139129
847;1.544266525;0.11605574;0.157027895
849;1.591000245;0.18561063;0.23676863
851;1.573269873;0.04248917;0.25747373
853;1.605465286;0.18136637;0.203354049
855;1.56827799;0.20058836;0.150017212
857;1.608308567;0.1678721;0.124380608
859;1.594186521;0.10469609;0.044639872
861;1.578773708;0.15967058;0.002936816
863;1.609990319;0.12256768;0.034903306
865;1.591853429;0.10681543;0.031966491
867;1.602266747;0.12385472;0.031966491
869;1.595360085;0.09653706;0.037366107
871;1.60035059;0.09168376;0.060877319
873;1.596071677;0.06593418;0.114571999
875;1.626237668;0.07630945;0.161533807
877;1.611210349;0.09127749;0.206701296
879;1.602990214;0.10473485;0.224670857
881;1.606581841;0.08071771;0.201159645
883;1.595065866;0.13980937;0.115498474
885;1.612363833;0.0911079;0.068536666
887;1.62547574;0.12449283;0.023369177
889;1.589904729;0.06962419;6.60583E-16
891;1.606169946;0.09189212;0.020062442
893;1.61176351;0.10088382;0.078324193
895;1.62290715;0.06345106;0.115434094
897;1.609918345;0.07554647;0.167959658
899;1.621632041;0.05221888;0.183937198
901;1.600244595;0.06013936;0.163874756
903;1.58941533;0.07622447;0.105613005
905;1.596361118;0.10583701;0.068503104
907;1.591394992;0.07000586;0.015977541
909;1.578584478;0.07806836;6.57807E-16
911;1.623025543;0.06826187;6.57807E-16
913;1.619218862;0.04971824;0.090618062
915;1.566888293;0.03148622;0.097655817
917;1.597210493;0.04232182;0.180751781
919;1.602381693;0.06338173;0.217823356
921;1.579444368;0.07457142;0.232144427
923;1.562122578;0.05925488;0.141526365
925;1.572321988;0.06516188;0.13448861
927;1.598332238;0.09413259;0.051392646
929;1.600190201;0.09057228;0.01432107
931;1.602210755;0.03584267;6.43929E-16
933;1.574969249;0.0498241;0.037527198
935;1.614778904;0.07321543;0.0777648
937;1.616819375;0.01640637;0.157888619
939;1.592214;0.01261273;0.181750438
941;1.593211602;0.03062671;0.275642706
943;1.596177367;0.0874723;0.271352969
945;1.603158756;0.0805634;0.231115367
947;1.577915799;0.0854495;0.150991548
949;1.590793511;0.06188299;0.127129729
951;1.582154088;0.03581547;0.033237461
953;1.588011661;0.09953343;0.035633478
955;1.615135737;0.06699049;0.053996613
957;1.636964626;0.03857068;0.122510401
959;1.609503125;0.03982118;0.151852365
961;1.587004059;0.06153784;0.188526623
963;1.61793707;0.05689662;0.152893144
965;1.596289651;0.08210091;0.13453001
967;1.599030055;0.05167395;0.066016221
969;1.619777842;0.07475294;0.036674257
971;1.618653104;0.09800151;0.035832766
973;1.628345847;0.06187367;0.053878447
975;1.622920864;0.04342994;0.07384351
977;1.614962553;0.05668119;0.115610149
979;1.578995494;0.03027485;0.178034538
981;1.590104244;0.04802866;0.152361449
983;1.601392661;0.05407432;0.156694429
985;1.585253513;0.0611953;0.136729367
987;1.600326313;0.05684482;0.094962727
989;1.574550751;0.0454218;0.032538338
991;1.620872896;0.06071747;0.051253544
993;1.572196444;0.05198592;0.043266209
995;1.617801872;0.03916406;0.125909934
997;1.605674015;0.03647259;0.197407948
999;1.599074325;0.04851023;0.277205143
1001;1.598128544;0.03871306;0.31206022
1003;1.573252208;0.03544945;0.297668894
1005;1.611916383;0.06961823;0.215025169
1007;1.588113117;0.05433821;0.143527154
1009;1.58072242;0.04927917;0.063729959
1011;1.59147984;0.0660486;6.43929E-16
1013;1.58965299;0.04067473;0.061341237
1015;1.618990931;0.0385129;0.110134045
1017;1.614492088;0.0253157;0.166667831
1019;1.595444834;0.04307547;0.225161169
1021;1.600038587;0.02296341;0.229014318
1023;1.623218226;0.06490992;0.16767308
1025;1.598795185;0.07473765;0.118880273
1027;1.594263112;0.05553691;0.062346486
1029;1.606540714;0.05618807;0.003853148
1031;1.591282359;0.01453788;0.025298667
1033;1.613853159;0.01676903;0.07211965
1035;1.625217206;0.02010234;0.118167094
1037;1.59535705;0.01466162;0.128149376
1039;1.593627114;0.05509746;0.132859873
1041;1.607175553;0.10924562;0.107561206
1043;1.604892598;0.08708727;0.060740223
1045;1.57182051;0.05372359;0.014692779
1047;1.585750691;0.05724773;0.042624572
1049;1.618168811;0.05148311;0.106533691
1051;1.579262976;0.01959357;0.137425423
1053;1.592872792;0.03622994;0.174533047
1055;1.606692164;0.05115586;0.174533047
1057;1.616428373;0.05787392;0.136618971
1059;1.60034045;0.05397443;0.067999356
1061;1.616339606;0.06971476;0.037107624
1063;1.58445389;0.02844625;0.086328764
1065;1.599014322;0.04106199;0.142372821
1067;1.605933712;0.02687818;0.220607226
1069;1.582431709;0.0526546;0.232252848
1071;1.577663383;0.06403512;0.282476936
1073;1.610354838;0.03911225;0.196148172
1075;1.614467991;0.08029019;0.140104115
1077;1.590683894;0.04395959;0.06186971
1079;1.616308812;0.04692651;0.050224088
1081;1.612448466;0.05182789;0.019069062
1083;1.594869174;0.04584559;0.06552404
1085;1.594884931;-0.02031262;0.122106445
1087;1.590340657;0.00805277;0.169804884
1089;1.611850951;0.02464702;0.244718158
1091;1.612063846;0.03079891;0.261818527
1093;1.602092849;0.04707485;0.215363549
1095;1.625540042;0.05148908;0.158781144
1097;1.609494309;0.05867342;0.111082705
1099;1.591109026;0.06869162;0.036169431
1101;1.597999327;0.0569298;6.27276E-16
1103;1.603696428;0.01392921;0.019174172
1105;1.596390105;0.0365516;0.075517734
1107;1.608626066;0.04691495;0.128778315
1109;1.597601045;0.04127743;0.170140464
1111;1.61263679;0.01849514;0.182176309
1113;1.595118739;0.05365426;0.163002137
1115;1.613302999;0.04072654;0.106658575
1117;1.611588512;0.03961842;0.053397994
1119;1.595099751;0.03869181;0.012035845
1121;1.591102497;0.03117425;0.014986599
1123;1.625852895;0.02841941;0.050364411
1125;1.601952592;0.01667249;0.089945083
1127;1.6213095;0.00724768;0.194886232
1129;1.580501196;0.00319388;0.26487015
1131;1.637617124;-0.00136273;0.260011486
1133;1.616785097;0.0159945;0.224633675
1135;1.608147188;0.07394188;0.185053002
1137;1.583230665;0.04812856;0.080111853
1139;1.616305231;0.04854676;0.010127935
1141;1.590388361;-0.02177148;0.032013836
1143;1.589083463;0.00149834;0.062816032
1145;1.628294534;-0.03223472;0.114652908
1147;1.632347675;0.00994474;0.182204239
1149;1.628967068;0.00784665;0.230361319
1151;1.590857689;0.01880338;0.223638677
1153;1.589181109;0.03907349;0.192836481
1155;1.615257593;0.03763214;0.140999605
1157;1.600742961;0.05359648;0.073448275
1159;1.593802123;0.0316137;0.025291195
1161;1.614273999;0.02835567;6.77236E-16
1163;1.589671124;-0.01135968;0.037321379
1165;1.623889635;0.00842848;0.070683196
1167;1.582374891;-0.01443283;0.130214708
1169;1.587396418;0.00873114;0.195809057
1171;1.58161853;0.01299665;0.251222126
1173;1.611755428;-0.0021503;0.260021272
1175;1.598426483;0.04212166;0.226659456
1177;1.59435732;0.03204904;0.187319402
1179;1.613984275;0.03021484;0.121725054
1181;1.632345929;0.03087159;0.066311985
1183;1.611163027;0.0073841;0.020191459
1185;1.5657798;0.00071412;0.038923779
1187;1.601907009;-0.0040542;0.020515817
1189;1.58708358;-0.03655837;0.047941985
1191;1.598330988;-0.0533006;0.077312674
1193;1.597140646;-0.01333663;0.160900872
1195;1.612025118;-0.01403028;0.188232581
1197;1.618777483;0.02004233;0.189829379
1199;1.624317023;0.01062311;0.165783508
1201;1.614493482;0.02184;0.139793116

File: data/rise_materials/Testdata-1769.txt
Keywords
Material1;Material2;Material3;Material4;Product;Object;Scenario;Method;Reference;Comment;Owner;IsPublic;ImportDate
polyester fabric;;;;IN8-3;Curtain;;ISO 5660;TRANSFEU;;TRANSFEU;1;2011-03-17 14:36:49
Scalars
Flux (kW/m2);tig (s);qmax (kw/m2);qtotal (MJ/m2);q180 (kw/m2);q300 (kw/m2);Sample mass (g);Mass loss (g);DHc (MJ/kg);Peak smoke production (m2/m2s);Total smoke produced (m2/m2);Specific extinction area (avg) (m2/kg);MARHE (kW/m2);Area exposed (m2);Observations;Test date (YYYY-MM-DD);Test identifier;Product thickness (mm);Thickness1 (mm);Thickness2 (mm);Thickness3 (mm);Thickness4 (mm);Product density (kg/m3);Density1 (kg/m3);Density2 (kg/m3);Density3 (kg/m3);Density4 (kg/m3);Product area weight (kg/m2);Area weight1 (kg/m2);Area weight2 (kg/m2);Area weight3 (kg/m2);Area weight4 (kg/m2)
50;33;46.94;4.05;;;1.81;1.62;22.31;;318.55;;22.01;0.0088;Distortion. Melting. End flame at 135s.
;2010-07-27;c_LSFIRE_IN8-3_50c;0.4;;;;;;;;;;;;;;
VectorData
THR (MJ/m2);HRR (kW/m2);Mass (g);SPR (m2/(m2*s))
1;5.367827163;1.81;0
3;4.708587284;2.1400968;0
5;4.853114426;1.91018747;0.069954397
7;5.201177165;1.89639943;0.10357754
9;5.77561455;2.00217202;0.104340861
11;5.592696923;1.72778108;0.158358073
13;4.909827984;1.84000202;0.220913314
15;3.78334832;1.81441892;0.150958916
17;2.966866425;1.7147061;0.117335773
19;1.992608345;1.80546736;0.135378465
21;1.227770079;1.78801606;0.113876636
23;1.241875852;1.78266629;0.13512344
25;1.239662827;1.77493406;0.272769446
27;1.230861443;1.72213141;0.431249797
29;1.241880537;1.71028758;0.606804371
31;1.069023067;1.69281125;1.078398074
33;-0.879856591;1.64735971;1.863530713
35;4.655775408;1.71610983;2.58837932
37;14.52359934;1.72756898;3.346377042
39;23.07540651;1.72344952;3.969006501
41;31.37350547;1.62706406;4.607467972
43;37.66633512;1.58138904;4.775338907
45;43.32663471;1.57307547;5.027440424
47;45.73819862;1.58958494;4.906806502
49;46.9350739;1.47803799;4.933752206
51;46.13296012;1.50157364;4.468213927
53;44.92078733;1.39478107;4.054230035
55;43.01058043;1.45600794;3.651715826
57;41.91631925;1.38009423;3.423037852
59;41.45999153;1.33568726;3.205151931
61;39.47871386;1.21301968;3.236571152
63;38.61962662;1.20071837;3.287570858
65;37.2499226;1.11591018;3.224795794
67;37.19381314;1.1028958;3.302808512
69;36.80892358;1.08336544;3.223995382
71;36.87813338;1.04486852;2.905351288
73;35.586484;1.02800953;2.527539222
75;32.48986485;1.03387654;2.103221567
77;30.23937395;0.98743312;1.617675461
79;27.19082395;0.99632101;1.220079788
81;25.22205638;0.99180944;0.885537305
83;23.2934597;0.91836029;0.760725122
85;21.41262355;0.93027565;0.659235746
87;19.63828393;0.9111273;0.65305819
89;18.85953654;0.87440953;0.546673934
91;18.48204567;0.88879692;0.529979068
93;17.79009198;0.86475456;0.367138471
95;18.26861348;0.91363753;0.250317452
97;17.18608372;0.89989954;0.09686222
99;16.25806847;0.85163393;0.05360545
101;14.93818098;0.89604089;0.015035395
103;13.68195033;0.80827944;0.008578097
105;13.29091599;0.84263231;0.02125
107;12.50994566;0.78600965;0.061283487
109;12.55221072;0.7715867;0.105872439
111;11.45537147;0.7701386;0.152193823
113;10.90689495;0.81708127;0.182479792
115;10.64081005;0.82414653;0.163129081
117;10.2679722;0.8196275;0.123095595
119;9.568453673;0.73326408;0.078506642
121;8.65007033;0.8854981;0.032185259
123;8.262257235;0.8500787;0.030588541
125;7.334964848;0.82347254;0.030588541
127;6.787546553;0.75895388;0.093058562
129;6.513593154;0.77952573;0.116881499
131;6.134308441;0.76734956;0.219919018
133;5.846215468;0.75228818;0.23869671
135;5.610073424;0.7385638;0.254801547
137;4.869451533;0.78378395;0.255773554
139;4.668120233;0.68873242;0.240359311
141;4.442293577;0.75262671;0.1482925
143;4.072181939;0.76395414;0.125731422
145;4.114042649;0.77771013;0.14801794
147;3.838935985;0.78031388;0.154850342
149;3.631068666;0.7962846;0.164847141
151;3.593022248;0.71636954;0.198821067
153;3.404312945;0.72622385;0.23656405
155;3.418476619;0.77121918;0.287392193
157;3.257595955;0.71340573;0.217117763
159;3.192870238;0.7308566;0.209190136
161;3.485081447;0.63425731;0.166706428
163;3.781391571;0.67347828;0.10215829
165;3.899151309;0.73429505;0.050185064
167;3.700263599;0.70163264;0.089193566
169;3.946555532;0.69077283;0.09792276
171;3.463745366;0.75590841;0.124938645
173;3.227925943;0.71259256;0.18532469
175;3.256571774;0.78214705;0.174014239
177;2.876773116;0.61043976;0.208475244
179;3.131616535;0.74040048;0.269430093
181;3.114581549;0.69268415;0.298610448
183;3.146279552;0.71845561;0.238224404
185;3.089302506;0.69766597;0.212288583
187;2.87220364;0.72723637;0.138819076
189;2.879248215;0.72263567;0.070441628
191;2.885732503;0.71608765;0.042943326
193;2.654363265;0.71808503;0.102613991
195;2.640606927;0.676767;0.199323155
197;2.626171326;0.68126056;0.300429399
199;2.877135177;0.64479263;0.357738451
201;3.015634563;0.68434555;0.362484596
203;2.888881757;0.71462199;0.313722112
205;2.803275279;0.72764691;0.217012948
207;2.808648109;0.7197329;0.115906704
209;2.658868831;0.70495297;0.106311145
211;2.502634211;0.67195554;0.156711891
213;2.421326958;0.60782546;0.247010261
215;2.467984746;0.66336711;0.353085728
217;2.340025927;0.62676745;0.417691312
219;2.480874769;0.64107273;0.412536082
221;2.724000541;0.67028967;0.391983612
223;2.965695059;0.63246673;0.29077706
225;2.719942522;0.64622975;0.184701593
227;2.511989682;0.68496246;0.120096009
229;2.480136168;0.64115484;0.094862523
231;2.527831256;0.64529187;0.109510528
233;2.430141709;0.5970583;0.167620206
235;2.345257007;0.60710142;0.262854922
237;2.373655076;0.64609802;0.351165526
239;2.437786277;0.62674945;0.40977799
241;2.752727913;0.64019896;0.3293767
243;2.768107322;0.62946385;0.271267022
245;2.35634152;0.63475654;0.176032306
247;2.396204422;0.61945937;0.087721702
249;2.015079575;0.59189734;0.042867481
251;1.973477209;0.64689671;0.044572661
253;1.858492763;0.56575134;0.120532127
255;2.281018439;0.58012468;0.17523377
257;2.149026632;0.5628051;0.224305315
259;2.164966795;0.61205558;0.200674707
261;2.243871712;0.80624605;0.198969527
263;2.151825161;0.63153588;0.123010062
265;2.2199075;0.58642989;0.068308418
267;2.0854873;0.57525614;0.065811506
269;2.160445341;0.56342947;0.124801065
271;2.086114535;0.57764211;0.198509833
273;2.29542893;0.53454405;0.217532498
275;2.322438227;0.53819589;0.227182044
277;2.516715778;0.5767679;0.180607411
279;2.100281095;0.57480959;0.11381766
281;1.9672235;0.57096499;0.081058441
283;1.678548885;0.55515454;0.062706897
285;1.754521439;0.57490268;0.105048915
287;1.792211577;0.57669325;0.142042325
289;1.810650464;0.36768026;0.197350171
291;1.899961832;0.54801463;0.201570285
293;1.807444437;0.57472792;0.224193476
295;1.690387876;0.62557622;0.172201913
297;1.437444837;0.58021337;0.139415171
299;1.515575609;0.56970263;0.16069159
301;1.397570836;0.53336643;0.197284849
303;1.624649724;0.54771474;0.264377541
305;1.644792313;0.55877477;0.289577481
307;1.675123908;0.58059493;0.285430873
309;1.473422614;0.61720557;0.197409927
311;1.424217516;0.56964599;0.151321792
313;1.45313863;0.57516349;0.072174265
315;1.357932804;0.57398983;0.077892192
317;1.691471576;0.53391308;0.126104959
319;1.584791061;0.53672716;0.179595684
321;1.477419951;0.52691544;0.187175915
323;1.45944593;0.55957082;0.175936437
325;1.435150425;0.57374043;0.196298924
327;1.230220643;0.58682243;0.148026097
329;1.265664911;0.53704066;0.181011787
331;1.524506286;0.50384301;0.19257451
333;1.431248172;0.49513031;0.305141649
335;1.697068222;0.4907294;0.261688794
337;1.762596342;0.55213805;0.288629082
339;1.597905715;0.53029286;0.202152667
341;1.273289846;0.55829749;0.147334926
343;1.208225136;0.5043967;0.120915274
345;1.228605903;0.51185011;0.184357065
347;1.420998783;0.50500263;0.184649482
349;1.438552167;0.47840701;0.211193688
351;1.447092847;0.47878857;0.211193688
353;1.214639539;0.48458752;0.143791119
355;1.249063613;0.5333818;0.072521829
357;1.232788943;0.56674981;0.062637904
359;1.21135924;0.47931284;0.04329135
361;1.231267698;0.47007543;0.080290943
363;1.22635032;0.46888421;0.118910628
365;1.315736342;0.481492;0.170523833
367;1.221890878;0.48813267;0.153175053
369;1.237496131;0.50580834;0.145977401
371;1.232008856;0.5094716;0.108977808
373;1.239411877;0.51599855;0.111227951
375;1.232719795;0.50344784;0.107058195
377;1.230469616;0.4825695;0.22689664
379;1.223792672;0.51702908;0.231760764
381;1.22000703;0.50854777;0.231760764
383;1.227101983;0.48551135;0.172146019
385;1.241229548;0.47629898;0.19128696
387;1.235692607;0.48232274;0.106098092
389;1.243472026;0.46176186;0.120814672
391;1.226606254;0.44254545;0.156975747
393;1.234734839;0.49681375;0.156975747
395;1.216056856;0.46306023;0.090391356
397;1.235905029;0.499068;0.05574178
399;1.236730176;0.53287158;0.036161075
401;1.231653197;0.49037286;0.07016502
403;1.24764827;0.45768587;0.134825895
405;1.218457555;0.40812188;0.20035179
407;1.227100358;0.41012585;0.266481929
409;1.249427561;0.43594034;0.266481929
411;1.202784132;0.47898133;0.210454143
413;1.234934329;0.46357746;0.151717585
415;1.221066621;0.49406774;0.090197178
417;1.239872794;0.4675472;0.079955082
419;1.232761271;0.45339867;0.138523275
421;1.234318156;0.45210031;0.168163551
423;1.22271112;0.43252034;0.200283827
425;1.243505152;0.46220446;0.20355769
427;1.247098767;0.50835897;0.161305641
429;1.247777431;0.46596036;0.10860769
431;1.210638462;0.44764231;0.090984446
433;1.235898076;0.41971979;0.082059527
435;1.218442108;0.41306067;0.142315528
437;1.23475742;0.38905081;0.210307604
439;1.244331984;0.4517328;0.216226881
441;1.236188196;0.4373274;0.190072615
443;1.227353341;0.45838488;0.160952941
445;1.228308757;0.47505506;0.155290424
447;1.228915524;0.44305566;0.083970142
449;1.225172971;0.38141518;0.12249274
451;1.224806297;0.41631734;0.191907773
453;1.22364064;0.41745896;0.227171239
455;1.218461052;0.40715503;0.22033941
457;1.226649063;0.37851241;0.210031622
459;1.204555441;0.39361682;0.17937651
461;1.214915754;0.47431301;0.109961477
463;1.21546926;0.50816621;0.082811335
465;1.231845851;0.42924962;0.073156178
467;1.242631044;0.38579546;0.170633536
469;1.235045786;0.3966377;0.194171988
471;1.218748473;0.3603555;0.207162509
473;1.225021662;0.37361226;0.242530026
475;1.227757158;0.45796424;0.197144178
477;1.204355843;0.39793563;0.09966682
479;1.212995455;0.44996418;0.056471363
481;1.242862134;0.41646707;0.077552287
483;1.231513077;0.39838525;0.034071445
485;1.219631723;0.44744297;0.11570998
487;1.199577695;0.42475606;0.143451123
489;1.218820145;0.40442701;0.19416827
491;1.197363049;0.38370543;0.207104076
493;1.224763177;0.39441551;0.253838586
495;1.249825774;0.41128547;0.172200052
497;1.232249022;0.43835529;0.144458909
499;1.217943923;0.38713246;0.138067349
501;1.236310513;0.34028288;0.171564068
503;1.230170782;0.35623604;0.182192643
505;1.214185746;0.39969635;0.220171651
507;1.235443836;0.39968274;0.240383065
509;1.227862085;0.38720667;0.196057478
511;1.221279005;0.41385191;0.120072283
513;1.20166465;0.44692486;0.062709197
515;1.246930828;0.40792825;0.02473019
517;1.22150004;0.39829831;0.022825219
519;1.22467783;0.40537499;0.088779012
521;1.229099149;0.37167108;0.153334024
523;1.200362767;0.38103318;0.219079704
525;1.214609232;0.3973499;0.219079704
527;1.249611478;0.41488243;0.200773261
529;1.184773012;0.40116947;0.142920457
531;1.227579658;0.39980349;0.073846669
533;1.215285953;0.38808747;0.008100989
535;1.230663425;0.37809441;0.045794367
537;1.236925829;0.40523185;0.094579946
539;1.234067234;0.34734332;0.141576887
541;1.229626477;0.37688474;0.145810755
543;1.219375727;0.36481921;0.165628156
545;1.231968307;0.40736799;0.127934778
547;1.250635534;0.37622173;0.079149199
549;1.19893063;0.39976441;0.024051269
551;1.22415791;0.37764479;0.019896202
553;1.218003325;0.34403001;0.024297567
555;1.221599495;0.35962663;0.084790859
557;1.195064332;0.37990562;0.084790859
559;1.251958163;0.37927466;0.107860212
561;1.24509712;0.37927466;0.107781411
563;1.241192698;0.37254486;0.083562645
565;1.241447758;0.36488727;0.023069353
567;1.24517874;0.38076534;0.023069353
569;1.234111066;0.36129909;0.062200772
571;1.236090385;0.35206872;0.081397589
573;1.22018445;0.33393684;0.110550589
575;1.225532764;0.35516468;0.14021533
577;1.222208767;0.34158301;0.14021533
579;1.228875249;0.37695982;0.115621708
581;1.252057577;0.35997614;0.096424891
583;1.209098255;0.357786;0.067271892
585;1.225667978;0.35581365;0.03760715
587;1.241405194;0.40044542;0.03760715
589;1.217230703;0.35131965;0.015254933
591;1.246557023;0.30128145;0.015254933
593;1.253185175;0.28512896;0.064035164
595;1.226438115;0.33020596;0.160875211
597;1.21925939;0.28323827;0.23688646
599;1.232225898;0.35326697;0.225740751
601;1.219976603;0.30992653;0.225740751
603;1.224410885;0.32750254;0.17696052
605;1.232140902;0.31331493;0.080120473
607;1.237751587;0.35169418;0.004109224
609;1.227525825;0.37787662;9.44383E-16
611;1.220589017;0.34113383;9.44383E-16
613;1.211201456;0.33866224;0.060331019
615;1.231107432;0.32439296;0.081885244
617;1.226948486;0.30548259;0.126999358
619;1.225892064;0.27955437;0.188255669
621;1.215708698;0.33038467;0.188255669
623;1.230068663;0.32949289;0.138255655
625;1.228454788;0.31978128;0.12998709
627;1.228541136;0.34889108;0.084872976
629;1.226023166;0.35269309;0.023616664
631;1.243179793;0.33199654;0.025137396
633;1.197023802;0.31174214;0.017830294
635;1.2225839;0.29924148;0.045065985
637;1.230553071;0.29074613;0.054161154
639;1.215374979;0.29733718;0.148030082
641;1.236427763;0.34781753;0.148488983
643;1.227379889;0.32637893;0.14546508
645;1.236774663;0.35948349;0.104943729
647;1.238926879;0.36952002;0.09584856
649;1.206628588;0.32902527;0.001979632
651;1.201820352;0.3268786;0.012562425
653;1.222430764;0.29461576;0.054917823
655;1.237790618;0.27094837;0.107350098
657;1.209879248;0.29170157;0.154189127
659;1.220870257;0.38398206;0.195947858
661;1.232491906;0.32051894;0.183385432
663;1.233152649;0.30811796;0.141030034
665;1.216652929;0.31460232;0.098323167
667;1.229653882;0.3272527;0.118682501
669;1.197699996;0.29110266;0.15463048
671;1.241757315;0.26726009;0.196651763
673;1.240703921;0.26726009;0.223465342
675;1.229410276;0.27944373;0.257625664
677;1.239125601;0.29385571;0.191913967
679;1.238766021;0.33309468;0.114207258
681;1.237864746;0.29358128;0.072185975
683;1.221217347;0.3046839;0.045372396
685;1.223738819;0.30118178;0.033713778
687;1.221799068;0.27109107;0.060109934
689;1.239620746;0.27109107;0.094412098
691;1.261242402;0.26763462;0.13671876
693;1.217432956;0.26763462;0.170587779
695;1.192714789;0.30789315;0.138360667
697;1.243480632;0.3079432;0.110477844
699;1.2415369;0.30810435;0.076175681
701;1.220927474;0.31322228;0.033869018
703;1.202399809;0.28331335;0.041142153
705;1.236576561;0.26531979;0.108155166
707;1.196799459;0.28524268;0.148282628
709;1.227637011;0.26472746;0.157647681
711;1.225191776;0.32232357;0.157647681
713;1.239441414;0.28546705;0.116505528
715;1.232136575;0.26891499;0.073954092
717;1.238629138;0.2715363;0.036009494
719;1.245474749;0.282696;0.034629118
721;1.22352574;0.26611891;0.041605832
723;1.213110973;0.25537678;0.086962203
725;1.224364766;0.26014521;0.078566451
727;1.211339699;0.29019684;0.076383588
729;1.213048889;0.31324028;0.068398911
731;1.209551561;0.2849362;0.061422196
733;1.207580601;0.28694017;0.016065826
735;1.228904388;0.23327077;0.033702724
737;1.234871227;0.20406086;0.121758711
739;1.213523245;0.23254673;0.174536802
741;1.201116291;0.22168648;0.174536802
743;1.224663456;0.22168648;0.174536802
745;1.228923227;0.28064901;0.140834078
747;1.228069666;0.28501787;0.052778091
749;1.244355171;0.26487719;0.086678518
751;1.218466162;0.23900606;0.156544794
753;1.241899518;0.25138904;0.185763293
755;1.225024822;0.23171598;0.185763293
757;1.212843262;0.22659102;0.185763293
759;1.19439134;0.22659102;0.099084775
761;1.228790262;0.27252819;0.029218499
763;1.233586371;0.23118469;0.043291441
765;1.242730283;0.25860403;0.095688785
767;1.208287183;0.21936505;0.100646213
769;1.232481736;0.21603769;0.126308225
771;1.231982112;0.24912382;0.126308225
773;1.220226886;0.26989546;0.087707025
775;1.228590867;0.23776477;0.035309681
777;1.239522189;0.19774467;0.072838697
779;1.201064625;0.21684341;0.11990287
781;1.213341507;0.20472783;0.155142115
783;1.232285016;0.23220819;0.150451874
785;1.227456574;0.23779375;0.150451874
787;1.217990735;0.27366936;0.123160508
789;1.221847127;0.2244123;0.072283892
791;1.234198493;0.20497766;0.115871861
793;1.242170441;0.20748131;0.139575306
795;1.219488172;0.25435284;0.139575306
797;1.218942064;0.27524918;0.124380229
799;1.221938271;0.25538337;0.10253066
801;1.248504677;0.26588708;0.047578122
803;1.225732494;0.23334586;0.023874678
805;1.240384;0.24270093;0.08304658
807;1.227859088;0.20272654;0.08304658
809;1.261254385;0.22878116;0.08304658
811;1.230585047;0.23922384;0.07636701
813;1.219832965;0.26445699;0.110065766
815;1.219019503;0.22066298;0.050893864
817;1.240068158;0.23365233;0.050893864
819;1.22595279;0.24026139;0.059445632
821;1.22790208;0.23337747;0.049887751
823;1.238262917;0.24051079;0.016188996
825;1.210983759;0.24697715;0.070016706
827;1.233253205;0.24127787;0.100018549
829;1.229695088;0.18565412;0.091466781
831;1.239087533;0.23510438;0.083829553
833;1.213059753;0.20931491;0.0928597
835;1.229102965;0.268241;0.05911745
837;1.211273799;0.27023794;0.036110951
839;1.22900746;0.22442591;0.109316524
841;1.231731295;0.20776715;0.167243832
843;1.243126586;0.21705417;0.158213686
845;1.2333348;0.24997695;0.138128226
847;1.232464313;0.27514951;0.131132881
849;1.222926763;0.24164538;0.065901231
851;1.214933096;0.23821395;0.069603411
853;1.204665051;0.18306485;0.069603411
855;1.22026676;0.24167041;0.069603411
857;1.235183248;0.20406525;0.069603411
859;1.22708731;0.20406525;0.061629488
861;1.236373839;0.23300732;0.009051734
863;1.22611578;0.24515847;0.034814433
865;1.215089302;0.23107097;0.087818432
867;1.216253684;0.20778515;0.145338126
869;1.226351723;0.19642567;0.202018385
871;1.237708343;0.19456001;0.192966651
873;1.22235061;0.24667725;0.167203952
875;1.208114579;0.26397883;0.114199952
877;1.228043729;0.23788245;0.057354797
879;1.235047225;0.20220662;0.052718845
881;1.229262902;0.20220662;0.099389274
883;1.223555376;0.19222454;0.099389274
885;1.213355979;0.19239227;0.099389274
887;1.213391559;0.20180442;0.098714736
889;1.228330106;0.23506574;0.046670429
891;1.226658795;0.21779622;0.074844184
893;1.24386506;0.20548832;0.151169881
895;1.256890205;0.17565403;0.182822751
897;1.227934207;0.20694299;0.182822751
899;1.213224173;0.21151866;0.182822751
901;1.242800891;0.26789149;0.189576892
903;1.238025846;0.22804614;0.152813904
905;1.218789034;0.22821387;0.172925058
907;1.209358518;0.19912207;0.172925058
909;1.226788243;0.19774204;0.172925058
911;1.228376963;0.2504696;0.091326733
913;1.203536692;0.21763946;0.084706986
915;1.202549027;0.21603462;0.074692969
917;1.224116858;0.1500503;0.091859932
919;1.221361813;0.19596946;0.091859932
921;1.229727258;0.27074157;0.091859932
923;1.248789839;0.21876307;0.07767361
925;1.203568742;0.20066281;0.085995582
927;1.230030076;0.20317743;0.127225163
929;1.225778711;0.18775556;0.127225163
931;1.239228116;0.18590132;0.127225163
933;1.222461568;0.22560353;0.113018684
935;1.228813299;0.1964867;0.103487162
937;1.220501849;0.17476665;0.045090617
939;1.230862071;0.19902635;0.086668319
941;1.197216747;0.24211695;0.086668319
943;1.249924723;0.25869448;0.08211816
945;1.221742193;0.18585127;0.111520319
947;1.22076267;0.20000682;0.159874339
949;1.235424211;0.20602356;0.139304577
951;1.230020943;0.14495036;0.139304577
953;1.224052503;0.20689733;0.139304577
955;1.217998932;0.21440519;0.089357755
957;1.225793394;0.21867438;0.104509191
959;1.230642435;0.21867438;0.088774444
961;1.228169287;0.16667745;0.102840871
963;1.230371429;0.19760987;0.102840871
965;1.247730218;0.21152306;0.082845076
967;1.233329841;0.23757333;0.063591985
969;1.229949848;0.20184043;0.086005012
971;1.211911078;0.13842078;0.100998013
973;1.222045577;0.17332251;0.100998013
975;1.233176914;0.25932939;0.100998013
977;1.223421176;0.20548524;0.062273296
979;1.217843685;0.20111638;0.034587076
981;1.225667724;0.16297555;0.045473916
983;1.221314894;0.16958461;0.074409405
985;1.227613765;0.16958461;0.074409405
987;1.234504173;0.17819807;0.068881758
989;1.227525758;0.19759626;0.068881758
991;1.241997982;0.18863373;0.08187379
993;1.2289624;0.16376765;0.122350827
995;1.268345677;0.18134365;0.155307925
997;1.228103455;0.14443049;0.168055978
999;1.209337549;0.14443049;0.168055978
1001;1.225830158;0.21047848;0.115117677
1003;1.219693616;0.22549683;0.04570515
1005;1.224464737;0.15663038;0.110032788
1007;1.226162421;0.18738103;0.16767177
1009;1.20793656;0.15018905;0.238794713
1011;1.238133897;0.15018905;0.238794713
1013;1.231181925;0.23427759;0.238794713
1015;1.241799711;0.2184926;0.154788537
1017;1.243234128;0.17110075;0.110872133
1019;1.222497277;0.1670814;0.060716788
1021;1.225093472;0.14260786;0.1209154
1023;1.232101397;0.15004766;0.133672395
1025;1.23941188;0.14571042;0.121533201
1027;1.228235421;0.14571042;0.106181147
1029;1.219947005;0.17344062;0.085213549
1031;1.221241216;0.21027167;0.025014937
1033;1.227340881;0.15547208;0.039942175
1035;1.239817542;0.15736935;0.079529745
1037;1.22800276;0.14230841;0.10112807
1039;1.204917234;0.17943233;0.10112807
1041;1.228567988;0.19204012;0.10112807
1043;1.231611939;0.17696074;0.073443837
1045;1.226601378;0.19670844;0.04954006
1047;1.228189349;0.1794073;0.059970848
1049;1.228245924;0.16130704;0.117705442
1051;1.237077093;0.15476604;0.14094101
1053;1.241676502;0.15247623;0.14094101
1055;1.22265784;0.17586918;0.124117853
1057;1.219318423;0.19058105;0.080970162
1059;1.22845135;0.17185641;0.023998863
1061;1.211811563;0.14853152;0.064421321
1063;1.231835466;0.14593523;0.066174555
1065;1.231786927;0.14358175;0.066174555
1067;1.228854536;0.17131151;0.066174555
1069;1.238436185;0.16397182;0.06541126
1071;1.21735234;0.17101206;0.001753234
1073;1.221207729;0.16492024;0.040048507
1075;1.240930739;0.14200852;0.105147532
1077;1.224151691;0.1477258;0.162981854
1079;1.234892222;0.16128245;0.185299493
1081;1.225874613;0.15270104;0.185299493
1083;1.232011279;0.19860615;0.145250986
1085;1.224644853;0.15191991;0.112310177
1087;1.23064339;0.14458724;0.088232313
1089;1.232989957;0.16253734;0.101596779
1091;1.223749582;0.12045224;0.103079171
1093;1.210654162;0.12267399;0.103079171
1095;1.220091634;0.1764435;0.070920954
1097;1.223184937;0.18284136;0.091145171
1099;1.218218937;0.170908;0.055463066
1101;1.226007204;0.12691157;0.109456308
1103;1.222524455;0.14586014;0.183315455
1105;1.214611556;0.14719231;0.183315455
1107;1.236846397;0.09953262;0.12933478
1109;1.231739208;0.08829828;0.12933478
1111;1.215097281;0.09646871;0.073859147
1113;1.23517569;0.11307785;0.038797376
1115;1.225614658;0.0821384;0.077431668
1117;1.22993954;0.04832779;0.092583536
1119;1.230201187;0.01464232;0.094817536
1121;1.209158982;0.0931914;0.094817536
1123;1.236230026;0.0834978;0.056020159
1125;1.218679119;0.11385591;0.051210002
1127;1.21751071;0.08449627;0.077749388
1129;1.216987514;0.04501843;0.136611428
1131;1.216019303;0.05771492;0.136611428
1133;1.23734709;0.04628782;0.136611428
1135;1.209919473;0.02882993;0.102787294
1137;1.212605228;0.03373711;0.06109604
1139;1.226239498;0.1117549;9.54792E-16
1141;1.219537385;0.07699544;0.038512622
1143;1.223038919;0.01399599;0.06968073
1145;1.231741294;0.08844361;0.06968073
1147;1.231060023;0.05091311;0.06968073
1149;1.231454392;0.06692334;0.06968073
1151;1.22996715;0.0644197;0.031168107
1153;1.227293599;0.04274267;9.49241E-16
1155;1.219735503;0.01875037;0.009013204
1157;1.212155811;0.01118587;0.03550316
1159;1.228909472;-0.03806461;0.064794274
1161;1.218789883;-0.00454247;0.064794274
1163;1.22393739;0.01871876;0.064794274
1165;1.249002312;0.02487819;0.05578107
1167;1.235707267;0.0622019;0.049849538
1169;1.21851898;0.00655356;0.112770191
1171;1.23040388;0.00201653;0.176333128
1173;1.216322736;-0.01525256;0.236017952
1175;1.222034941;-0.02685485;0.236017952
1177;1.221201011;-0.00515982;0.251517163
1179;1.258754302;0.01006929;0.159305396
1181;1.204925692;0.00315375;0.095742459
1183;1.232174436;0.02585866;0.036057634
1185;1.229407052;-0.0104231;0.036057634
1187;1.218622711;-0.15669043;0.076250109
1189;1.211355276;-0.03543187;0.099368495
1191;1.230238059;0.01232748;0.136018546
1193;1.232572781;-0.03011415;0.136018546
1195;1.227524699;0.09141883;0.136018546
1197;1.220818211;0.03329188;0.059768437
1199;1.241981171;-0.03888437;0.036650051
1201;1.239119897;0.02715;9.82547E-16
