Repository: johodges/materials

## A Non-Dimensional Scaling Approach to Modeling Material Pyrolysis

This repository contains the data, scripts, and technical documents required to generate the SPyro cone validation cases.

## Instructions
* Clone this repository with submodules
  ```
  git clone --recurse-submodules https://github.com/johodges/materials
  ```
* Pre-process data
  ```
  python materials/scripts/initialize.py
  ```
* Build latest FDS (example for impi_intel_linux target, but use relevant make target for platform)
  ```
  git clone git@github.com:firemodels/fds.git && cd fds
  cd Build/impi_intel_linux
  ./make_fds.sh
  ln -s fds_impi_intel_linux fds
  cd ../..
  ```
* Run cases
  ```

File: data/rise_materials/Testdata-1770.txt
Keywords
Material1;Material2;Material3;Material4;Product;Object;Scenario;Method;Reference;Comment;Owner;IsPublic;ImportDate
polyester fabric;;;;IN8-3;Curtain;;ISO 5660;TRANSFEU;;TRANSFEU;1;2011-03-17 14:39:20
Scalars
Flux (kW/m2);tig (s);qmax (kw/m2);qtotal (MJ/m2);q180 (kw/m2);q300 (kw/m2);Sample mass (g);Mass loss (g);DHc (MJ/kg);Peak smoke production (m2/m2s);Total smoke produced (m2/m2);Specific extinction area (avg) (m2/kg);MARHE (kW/m2);Area exposed (m2);Observations;Test date (YYYY-MM-DD);Test identifier;Product thickness (mm);Thickness1 (mm);Thickness2 (mm);Thickness3 (mm);Thickness4 (mm);Product density (kg/m3);Density1 (kg/m3);Density2 (kg/m3);Density3 (kg/m3);Density4 (kg/m3);Product area weight (kg/m2);Area weight1 (kg/m2);Area weight2 (kg/m2);Area weight3 (kg/m2);Area weight4 (kg/m2)
75;11;98.53;4.26;;;1.81;1.73;21.82;;366.84;;50.10;0.0088;Distortion. End flame at 48s.
;2010-07-28;c_LSFIRE_IN8-3_75a;0.4;;;;;;;;;;;;;;
VectorData
THR (MJ/m2);HRR (kW/m2);Mass (g);SPR (m2/(m2*s))
1;7.434496087;1.81;0.281149601
3;8.094670524;1.83151626;0.216755805
5;8.941718791;1.80914453;0.144538245
7;8.808349208;1.79701729;0.11867266
9;5.541112203;1.77558866;0.288456937
11;-0.597718759;1.73957684;1.348503587
13;3.499857534;1.75794766;3.340080335
15;15.86150655;1.67575316;5.746426163
17;32.12947217;1.67823566;8.087511557
19;50.53199814;1.68947114;10.20909226
21;65.27698796;1.68063754;11.56991184
23;78.31035171;1.61835115;11.55381243
25;89.54659404;1.56332932;11.01375454
27;96.95418253;1.48669189;10.26025784
29;98.53026129;1.38150517;9.363566927
31;96.92526949;1.33400446;8.07813276
33;87.73796337;1.27612577;7.253921908
35;79.74574754;1.18511227;6.299429606
37;70.84058814;1.02004547;5.640027116
39;65.02129395;1.1318251;4.654721224
41;60.05518697;1.02191936;3.491685077
43;53.22850557;0.94874083;2.332594831
45;41.65442966;0.94671414;1.420799191
47;32.80069813;0.92719954;0.446261015
49;27.09002409;0.88101814;0.025471235
51;21.97807572;0.89767172;0.044114191
53;18.95558041;0.92089865;0.108152954
55;16.3427874;0.91890169;0.166029757
57;14.81729677;0.84133474;0.254100522
59;14.04478997;0.90316146;0.325283968
61;13.39484022;0.89691559;0.345358978
63;12.57331446;0.89399485;0.289334339
65;11.72371082;0.92080974;0.231457536
67;11.22099117;0.9490863;0.143386771
69;10.68608346;0.90519911;0.061181018
71;10.12451586;0.91056161;0.021649657
73;9.669090276;0.92019364;0.069459174
75;9.36550199;0.9109634;0.135709561
77;8.992172763;0.86550788;0.1736481
79;9.134363036;0.85494165;0.22411613
81;8.694281794;0.84396882;0.226679054
83;8.780836677;0.84283986;0.17178688
85;8.256686524;0.83507738;0.105536493
87;7.820254262;0.8293273;0.067597954
89;7.796501254;0.82781717;0.091420864
91;7.631981764;0.82722853;0.075222406
93;7.255051579;0.82503446;0.161286104
95;6.854301564;0.83423054;0.219815207
97;6.940399481;0.8037938;0.226878979
99;7.125893296;0.82790018;0.152588039
101;6.770819418;0.79747388;0.153872185
103;6.327865254;0.78542668;0.06687702
105;6.00367631;0.79098187;0.026200748
107;5.972910951;0.79250899;0.100354209
109;5.83318589;0.76432577;0.169884578
111;5.992857749;0.74704956;0.179085186
113;6.050152132;0.77665169;0.200759309
115;5.739805266;0.76843832;0.182906479
117;5.522841983;0.76069505;0.101689245
119;5.24702419;0.77373095;0.032158876
121;5.080780595;0.77452567;0.060534004
123;4.973454478;0.7755188;0.080439152
125;4.848990321;0.72563577;0.166067693
127;5.024084621;0.74500802;0.257462298
129;4.749676392;0.77542546;0.30530336
131;4.586477981;0.76831525;0.266443478
133;4.300968254;0.77717055;0.224864208
135;4.505080072;0.76901219;0.139235667
137;4.375158951;0.75717697;0.047841061
139;3.993371713;0.75750315;-5.82867E-16
141;3.778458082;0.7353627;0.043331631
143;3.742403941;0.74274589;0.105178377
145;3.836958446;0.7145731;0.136604522
147;3.69952365;0.73017983;0.136604522
149;3.584525759;0.73478621;0.136604522
151;3.42444268;0.72272259;0.093272891
153;3.29313991;0.72576196;0.06227444
155;3.327769785;0.72361665;0.053771213
157;3.182033584;0.69685651;0.132462894
159;2.872670199;0.68782783;0.220786607
161;3.028035334;0.72275232;0.246273494
163;3.069235396;0.67982826;0.215425199
165;3.157031617;0.70075292;0.192502281
167;2.662887847;0.6957909;0.1138106
169;2.416370793;0.69477821;0.025486887
171;2.31654681;0.6885219;-5.27356E-16
173;2.122031112;0.68272527;0.040533569
175;2.06075236;0.69963672;0.176705665
177;2.048414505;0.69077099;0.235908939
179;2.1739407;0.68228646;0.247700108
181;2.06432845;0.64683868;0.269793187
183;1.900361589;0.67328307;0.229259618
185;1.590594454;0.66069172;0.093087522
187;1.317861631;0.65738562;0.033884249
189;1.416899987;0.68810838;0.028899334
191;1.25907029;0.62870727;0.029089225
193;1.323122779;0.63887744;0.029089225
195;1.285708658;0.62790575;0.029089225
197;1.080373707;0.64987362;0.029089225
199;0.981075707;0.6540099;0.022282971
201;0.973102769;0.66509499;0.003381035
203;1.005543087;0.65863061;0.01852951
205;0.991294605;0.67587593;0.131717949
207;0.990130965;0.67112889;0.205598054
209;1.015153793;0.71028299;0.227139363
211;0.985978717;0.73279395;0.223758328
213;0.982431484;0.62219623;0.208609853
215;0.99175339;0.63656187;0.095421414
217;0.990763796;0.65145106;0.02154131
219;0.990175676;0.62701432;0.032840994
221;0.991791209;0.62235919;0.061457451
223;0.99351928;0.64723187;0.08290387
225;1.000451152;0.65609759;0.176605513
227;0.999486709;0.65609759;0.183252648
229;1.002147681;0.63219458;0.151281249
231;1.009023002;0.64414374;0.126403139
233;0.987927615;0.65868329;0.104956721
235;0.996491707;0.67132939;0.011255077
237;0.992077921;0.64391273;0.004607943
239;0.983053908;0.61747877;0.021504685
241;0.99582721;0.62085919;0.063071605
243;0.991593655;0.60885058;0.110528858
245;0.987553961;0.61271986;0.133987485
247;0.98375069;0.60584093;0.133987485
249;1.000210076;0.61968354;0.116221148
251;1.000993674;0.62650746;0.07091588
253;1.005922791;0.65589161;0.023458626
255;0.986658263;0.61758698;-4.91274E-16
257;0.993577783;0.61877749;0.058597773
259;0.981346276;0.58880642;0.122537106
261;0.98485331;0.61964338;0.158704556
263;0.967230038;0.57635926;0.158704556
265;1.008760074;0.5998086;0.158704556
267;0.978788836;0.62045609;0.100106783
269;1.007421812;0.63976315;0.03616745
271;0.998100335;0.60053943;-4.82947E-16
273;0.995512494;0.60904482;-4.82947E-16
275;0.991200099;0.63617546;0.003579621
277;0.976195826;0.64218407;0.003579621
279;1.005361661;0.61655526;0.037116025
281;0.979744315;0.60769579;0.037116025
283;1.00296228;0.60102857;0.037116025
285;0.974662654;0.59303343;0.08542382
287;0.997161162;0.58109444;0.137367407
289;1.001145357;0.58567553;0.113255465
291;1.013724451;0.58851753;0.155627971
293;0.995118309;0.59044044;0.220036969
295;0.998606604;0.62717363;0.168149552
297;0.991166959;0.64256239;0.116205965
299;0.971506878;0.61673647;0.106781504
301;0.989584642;0.58467353;0.064408998
303;1.001600134;0.59898442;0.04362857
305;0.990404837;0.59212008;0.04362857
307;1.006612158;0.5885874;0.065461158
309;0.999096744;0.55574905;0.094534925
311;0.991352121;0.58256394;0.166360866
313;1.014104312;0.55860591;0.122732296
315;0.979308529;0.53794981;0.136452
317;1.003674786;0.5589931;0.153756526
319;0.973608191;0.55734291;0.132706933
321;1.015941079;0.57454481;0.06573649
323;0.977463296;0.56099005;0.06573649
325;0.991790027;0.56099005;0.052016786
327;1.014385624;0.58763573;0.041353877
329;1.00870114;0.5406776;0.05420985
331;0.999956144;0.55154472;0.066277988
333;0.985947253;0.53016639;0.081403196
335;0.99588626;0.52105922;0.107625382
337;1.008675777;0.57224097;0.083976791
339;0.992359723;0.56446798;0.113372568
341;0.995251172;0.51490669;0.096448932
343;1.003832516;0.54712659;0.081323724
345;1.006642238;0.53385785;0.081662501
347;1.004365814;0.52657426;0.119956024
349;0.987236911;0.52320897;0.073241442
351;0.987864937;0.55189593;0.165417306
353;0.999922317;0.51560337;0.240769332
355;0.998405152;0.53617682;0.305155572
357;0.982113421;0.53045398;0.262036435
359;0.990839726;0.52564631;0.264623728
361;0.991331537;0.53052829;0.172447864
363;1.020117495;0.53073583;0.097095838
365;0.986773501;0.5613058;0.006148636
367;1.003112667;0.53419003;0.006148636
369;1.008449626;0.56210208;0.030772901
371;0.995763206;0.53241704;0.099807736
373;0.997919706;0.50925529;0.151773285
375;0.987053216;0.53595598;0.202786501
377;0.990012856;0.52825104;0.317920301
379;0.997892198;0.55262859;0.308342838
381;1.011382473;0.57037464;0.239308003
383;0.998588646;0.51157243;0.187342453
385;0.995639159;0.5239711;0.136329237
387;0.990484934;0.538076;0.021195438
389;1.005829891;0.52310233;0.010346974
391;0.967488403;0.45514264;0.030946887
393;0.997193249;0.49720236;0.073735424
395;0.998505091;0.50829162;0.115367608
397;0.996593985;0.5121716;0.148952615
399;0.987744188;0.53172192;0.161644292
401;0.997819087;0.52027077;0.142144154
403;0.988827861;0.54281588;0.106519729
405;0.990519065;0.51804697;0.100139254
407;0.992991947;0.53335099;0.103198872
409;0.988359261;0.50037497;0.102142112
411;0.985961703;0.46191337;0.149099824
413;1.004617448;0.4893256;0.164723922
415;1.005026177;0.48071643;0.129472213
417;0.985308712;0.50003393;0.092827589
419;0.994622717;0.49973304;0.070845698
421;0.983088458;0.50079386;0.022788211
423;0.976244844;0.4996204;-4.13558E-16
425;0.994965399;0.49524712;0.017966558
427;0.992640869;0.49524712;0.070719627
429;0.992002555;0.52118099;0.173547031
431;0.995115974;0.48175598;0.228186821
433;0.983104432;0.49008772;0.228186821
435;1.00228054;0.49397213;0.218039692
437;0.99338535;0.47857894;0.165286623
439;0.975805895;0.49556886;0.062459219
441;0.991466603;0.48511684;0.007819429
443;1.007190001;0.4700055;0.038754588
445;0.978954344;0.47122104;0.06988934
447;0.983686691;0.45975058;0.105632144
449;0.992506717;0.46800828;0.105632144
451;0.985734542;0.46064021;0.105632144
453;0.993400271;0.47586575;0.074696985
455;1.002897944;0.48004661;0.035742804
457;0.989927612;0.48004661;-4.66294E-16
459;1.008345595;0.45536218;0.020311239
461;1.003321549;0.44821651;0.068587372
463;1.001959169;0.46245934;0.101941568
465;0.97509956;0.43006137;0.156395462
467;0.978518773;0.46302879;0.156395462
469;0.972141522;0.45569618;0.155531852
471;0.998446282;0.43476266;0.107255719
473;0.99093817;0.43173215;0.090774196
475;0.99512193;0.48027058;0.036320302
477;0.972214382;0.46110588;0.040930867
479;0.965558486;0.44437225;0.052042527
481;0.996684373;0.46957555;0.127576776
483;0.982238421;0.46455564;0.144582923
485;0.981770767;0.51562919;0.149221434
487;0.99222532;0.4268606;0.148475814
489;0.96692062;0.44297603;0.117916525
491;0.992718265;0.44297603;0.042382276
493;0.985106967;0.45234549;0.008503456
495;0.988312442;0.47006625;0.003864945
497;0.984141735;0.45892797;-4.4062E-16
499;0.995329302;0.44402418;-4.4062E-16
501;0.993242102;0.42903121;0.02978887
503;0.992522976;0.44521025;0.054416832
505;0.996002715;0.41572232;0.165793486
507;0.962831096;0.41145281;0.255940453
509;0.979254044;0.43370121;0.293280759
511;0.979540566;0.42404989;0.290232097
513;0.991231109;0.44619478;0.265604135
515;1.007060585;0.45185792;0.15422748
517;0.973751994;0.43244108;0.064080514
519;0.990780216;0.43294091;0.026740207
521;1.009471432;0.43493187;-4.16334E-16
523;0.994147054;0.42876448;-4.16334E-16
525;0.992631978;0.33392854;0.007986024
527;0.989740195;0.33682235;0.05460268
529;0.988905301;0.4144283;0.125774278
531;1.00651399;0.42576526;0.235525342
533;0.991775876;0.40525726;0.256204023
535;1.00591268;0.42238511;0.32497593
537;0.978193936;0.42238511;0.278359274
539;1.000241293;0.43017896;0.227976094
541;0.9883493;0.4289483;0.118225031
543;0.971078012;0.43110847;0.097546349
545;0.988399337;0.41891318;0.020788418
547;0.97964761;0.43169333;0.088806823
549;0.987074367;0.42565888;0.089912993
551;0.987709682;0.40078177;0.115543525
553;0.982852334;0.41913559;0.16816611
555;0.97500358;0.43797881;0.175414492
557;0.975471385;0.39538093;0.107396087
559;0.979730052;0.44543579;0.085501499
561;0.999171393;0.41118321;0.059870967
563;0.987136008;0.42550009;0.007248382
565;0.995478726;0.41082288;-4.1217E-16
567;1.017613081;0.40634999;-4.1217E-16
569;1.000986193;0.40634999;0.095284223
571;0.982945394;0.4082703;0.192866403
573;0.981791538;0.39646923;0.238948369
575;1.00892288;0.41475943;0.296082822
577;0.994807809;0.38702546;0.299530984
579;0.993421262;0.43180255;0.204246761
581;0.982072258;0.46562987;0.106664581
583;0.989464194;0.45322103;0.060582615
585;0.982735905;0.40701617;0.003448163
587;1.003675179;0.28169717;0.054409589
589;0.984976564;0.41500713;0.102679605
591;0.999549706;0.37207708;0.144959055
593;0.976782728;0.37369754;0.156043868
595;0.993996802;0.38464914;0.175397541
597;0.988237542;0.39376673;0.120987952
599;0.999124885;0.38273222;0.072717936
601;0.987843242;0.39329845;0.030438486
603;0.99139867;0.3772868;0.019353672
605;0.999258048;0.36685433;0.028733162
607;0.991601238;0.34933068;0.028733162
609;1.00671393;0.36318189;0.070854951
611;1.01415427;0.36730331;0.100287413
613;1.004621632;0.34860402;0.100287413
615;0.999130043;0.34860402;0.071554251
617;0.998410133;0.38706118;0.071554251
619;0.990350486;0.37597192;0.040702626
621;0.996066736;0.37799235;0.030920941
623;0.983053562;0.35386719;0.078403759
625;0.98691644;0.34015364;0.125696667
627;0.989225005;0.34015364;0.172643784
629;0.991778539;0.35414435;0.171793984
631;1.015866339;0.34179939;0.161328639
633;1.027614666;0.3620464;0.113845821
635;1.003866927;0.41107397;0.066552914
637;0.984347038;0.3533186;0.021651313
639;0.990492854;0.35458472;0.069678511
641;0.987233093;0.33237648;0.108177836
643;0.996443491;0.34159341;0.126935971
645;0.987062054;0.3629123;0.126935971
647;0.993915435;0.34312053;0.124890455
649;0.997710192;0.34276906;0.066442893
651;0.997415015;0.3383066;0.018758135
653;0.991358398;0.33889508;0.067176761
655;0.993556718;0.31205699;0.11625894
657;0.992010284;0.33559524;0.137385719
659;0.999363756;0.32619579;0.151248622
661;1.002244248;0.36743576;0.151248622
663;0.982063138;0.33168136;0.123679182
665;0.996327151;0.35259376;0.074597003
667;0.986005954;0.33868336;0.053470224
669;0.977934547;0.33536683;0.120437105
671;0.989313479;0.3378425;0.234179708
673;0.987829311;0.33397321;0.23918939
675;1.002074587;0.31245721;0.250703424
677;1.000988221;0.33820022;0.250703424
679;0.972816329;0.29268604;0.16987364
681;0.982219654;0.32808924;0.056131038
683;0.990119637;0.34672022;0.092322668
685;0.985617545;0.31430607;0.097721175
687;0.992425168;0.29854212;0.142130365
689;0.982307083;0.29066979;0.14693782
691;0.999831158;0.30718987;0.14693782
693;0.99793368;0.30469465;0.066129185
695;0.993931832;0.33043167;0.049216645
697;0.99948176;0.31877453;0.011677478
699;0.993926327;0.31790576;0.015182206
701;0.986062738;0.28256645;0.027815045
703;0.983423595;0.2968729;0.054830655
705;1.004808357;0.3478697;0.071140829
707;0.991035134;0.34724235;0.064270805
709;0.998590701;0.35245051;0.055958622
711;0.984364569;0.34699048;0.043325784
713;0.983939762;0.35058417;0.033234038
715;0.977457207;0.30957703;0.049049251
717;0.997543251;0.32894954;0.078006078
719;1.001301157;0.30278284;0.166379981
721;0.999932042;0.31637749;0.241776367
723;0.993934021;0.31897205;0.252464373
725;0.990137257;0.32609712;0.220338986
727;0.999506716;0.33151881;0.191382159
729;0.988833401;0.31410754;0.103008257
731;0.99765618;0.32058625;0.031188072
733;0.999286483;0.30170497;0.005407513
735;1.000459322;0.29656486;0.012461704
737;0.980695293;0.31598769;0.030431532
739;0.993468824;0.28574833;0.030431532
741;1.005181538;0.30172582;0.02685533
743;0.976982896;0.28566985;0.02502402
745;1.006853738;0.32493633;0.017969828
747;0.980147479;0.29921861;-3.96905E-16
749;0.991074593;0.29493397;0.018731644
751;0.976147508;0.28833246;0.08320167
753;0.982746707;0.26302096;0.178876204
755;0.995102623;0.2911317;0.195557596
757;0.969689803;0.2981144;0.195557596
759;0.997622145;0.30202384;0.176825951
761;1.000876992;0.3036782;0.117385364
763;0.996838377;0.30475007;0.02171083
765;1.000777861;0.27133367;0.077377461
767;0.993139461;0.26050071;0.10561279
769;0.994875797;0.24737147;0.131291029
771;0.993549866;0.24658145;0.223185366
773;0.989795529;0.27660284;0.227343975
775;0.983105057;0.2802943;0.154995953
777;1.000404785;0.29691346;0.126760624
779;0.999655695;0.27850645;0.101082385
781;0.99054367;0.28319131;0.00415861
783;0.974281188;0.27199385;-4.17028E-16
785;0.985412153;0.27290694;0.027875935
787;0.994888501;0.25734896;0.027875935
789;0.97843583;0.26459866;0.092941382
791;0.989075921;0.27644848;0.092941382
793;0.974928649;0.27880578;0.092941382
795;0.971520191;0.28563569;0.065065447
797;1.000546778;0.28177683;0.065065447
799;0.999508849;0.26646395;0.056371272
801;0.985943921;0.24890615;0.058970206
803;0.995676959;0.23024101;0.098873801
805;0.991114598;0.22435547;0.170484959
807;0.969361952;0.23638311;0.233207497
809;0.981617864;0.25607137;0.176836225
811;0.992491094;0.26664777;0.174237291
813;0.97459465;0.26317427;0.134333696
815;0.994036719;0.24035383;0.062722538
817;0.976959106;0.23347046;0.019986098
819;0.986345589;0.21556562;0.087164447
821;0.992285071;0.21177481;0.087164447
823;1.004396701;0.21557449;0.173438038
825;0.989890009;0.23303868;0.219973536
827;1.001183814;0.24312438;0.215437508
829;0.987240079;0.24381689;0.14825916
831;0.98667873;0.25256972;0.14825916
833;0.961795934;0.23301522;0.061985569
835;0.978047918;0.21675769;0.015450071
837;0.983964444;0.24184235;0.039093947
839;0.994698664;0.20020215;0.059566381
841;0.989361361;0.20328585;0.059566381
843;0.99062223;0.21324248;0.12277607
845;0.994872997;0.20548879;0.136706569
847;0.994639482;0.21967661;0.097612621
849;0.974825764;0.21813046;0.097794355
851;0.976960247;0.21372302;0.097794355
853;0.990857921;0.22319625;0.034584666
855;0.969207842;0.23537407;0.020654167
857;0.987461065;0.22782792;0.020654167
859;0.978183662;0.22154633;-4.4964E-16
861;0.991557268;0.23890675;0.005182385
863;0.987076501;0.21236512;0.053873155
865;0.983996319;0.19336337;0.128981051
867;0.980619083;0.21911055;0.192472598
869;0.982115384;0.19167929;0.192472598
871;0.990749771;0.21477716;0.187290213
873;1.012505952;0.22366818;0.138599443
875;0.973485051;0.20041309;0.063491547
877;0.956965427;0.21307848;-4.66294E-16
879;0.977789508;0.18345289;-4.66294E-16
881;1.008248639;0.1735836;-4.66294E-16
883;0.995062176;0.18541439;0.069184399
885;0.982203751;0.11871925;0.099610636
887;0.989426081;0.16927393;0.166621477
889;1.002961874;0.16427775;0.166621477
891;0.992106277;0.18707474;0.166621477
893;1.009717866;0.18930896;0.097437078
895;0.997320307;0.19576838;0.067010842
897;0.979383323;0.19784825;-4.55191E-16
899;0.995128641;0.17763097;-4.55191E-16
901;0.994786879;0.18033347;-4.55191E-16
903;0.975993039;0.16238874;0.036598674
905;0.975093321;0.14973847;0.063225652
907;0.986423624;0.16377793;0.166041085
909;0.987807369;0.16377793;0.211323385
911;0.999003108;0.17461089;0.211323385
913;0.99587006;0.15387474;0.176118319
915;0.989188345;0.18339813;0.149491341
917;0.995739647;0.15908446;0.046675908
919;0.983799425;0.16463522;0.001393608
921;1.000206704;0.14983937;0.001393608
923;1.004776663;0.15471691;0.052140606
925;1.003089857;0.1335211;0.096603965
927;0.963369528;0.14515477;0.130075627
929;1.001278158;0.14401302;0.152001852
931;0.993278926;0.14533702;0.158620525
933;0.981730431;0.14460619;0.106479919
935;0.984911838;0.14951319;0.06201656
937;0.985909498;0.16303849;0.028544898
939;0.979195626;0.13645226;0.006618673
941;0.992109058;0.13448034;0.012350957
943;0.997800805;0.20531592;0.078223238
945;0.979241489;0.12688543;0.1289035
947;0.986915476;0.10164224;0.17639249
949;0.994259756;-0.00161635;0.193409827
951;0.986134039;0.23981463;0.18105887
953;0.974658859;0.09036447;0.133074951
955;1.001244279;0.14103753;0.08239469
957;1.004941318;0.09758444;0.0349057
959;0.99315089;0.13769753;0.017888363
961;0.985197526;0.12744261;0.07004943
963;0.998571896;0.14860897;0.073291716
965;0.985226684;0.1034108;0.106657343
967;0.986708045;0.13515199;0.174265086
969;0.98843406;0.08099057;0.222190056
971;0.972913053;0.23067774;0.170028989
973;1.002442725;0.11503561;0.148898341
975;0.97152041;0.09932067;0.115532713
977;0.991075411;0.05474513;0.04792497
979;0.993922416;0.11706046;-4.38538E-16
981;1.004711852;0.16085484;-4.38538E-16
983;0.98206909;0.09977435;-4.38538E-16
985;0.981325401;0.15981269;-4.38538E-16
987;0.983303481;0.10493948;0.079150165
989;0.976240073;0.08375409;0.120351665
991;1.00568571;0.12691072;0.15016568
993;1.001168068;0.08313146;0.198714729
995;0.971277299;0.09833171;0.263413051
997;0.982639204;0.21947584;0.184262886
999;0.994130396;0.10960948;0.14656859
1001;0.966623812;0.15526289;0.116754575
1003;0.98408469;0.0887414;0.068205526
1005;0.972397921;0.07321498;0.003507204
1007;0.997783659;0.06109217;0.003507204
1009;0.994062457;0.10018657;0.026689762
1011;0.988652089;0.13443314;0.082607985
1013;1.002177959;0.11807054;0.153527105
1015;1.013753536;0.10576965;0.23317016
1017;0.988021659;-0.00530625;0.23317016
1019;0.964637626;-0.00530625;0.206480398
1021;0.98871453;0.08252969;0.171850227
1023;0.985884891;0.07175591;0.100931107
1025;0.992191141;0.1247568;0.021288052
1027;0.986099844;0.04002541;0.021288052
1029;1.000192812;0.10378495;0.021288052
1031;0.999082696;0.07701465;-4.16334E-16
1033;1.001953168;0.16468737;0.045571214
1035;0.983460481;0.11980051;0.111145167
1037;0.986485847;0.03083377;0.158767668
1039;0.960078458;0.08377495;0.162656677
1041;0.992791053;0.04653359;0.162656677
1043;0.972080896;0.13929609;0.117085464
1045;1.007810448;0.02358851;0.05151151
1047;0.965290609;0.06066222;0.003889009
1049;0.969797856;0.07831936;-4.4062E-16
1051;0.975455939;0.07498797;-4.4062E-16
1053;0.976843418;0.06595928;0.02598361
1055;0.997164771;0.04713119;0.072993351
1057;0.991788107;0.08392774;0.096802555
1059;0.985700962;0.06219377;0.103011572
1061;0.976944658;0.05134595;0.103011572
1063;0.998224799;0.06225295;0.077027962
1065;0.964639799;0.09907923;0.030018221
1067;1.009593384;0.07073905;0.006209017
1069;0.996594677;0.08700257;-4.34375E-16
1071;0.978998196;0.08179442;-4.34375E-16
1073;0.97728422;0.05805462;-4.34375E-16
1075;0.988321371;0.04289713;-4.34375E-16
1077;1.00946355;0.01110719;0.016546571
1079;0.99734431;0.10316649;0.025759202
1081;0.987116367;0.03136749;0.026875024
1083;0.983087615;0.0221164;0.05967797
1085;0.986488069;0.03751976;0.069068871
1087;0.9911273;0.08174383;0.065179497
1089;1.000328593;0.06193277;0.056492133
1091;0.983458167;0.08677156;0.05537631
1093;0.961959597;0.02552367;0.022573365
1095;1.005026292;0.01806643;0.013182463
1097;0.983229889;0.01963344;0.070456439
1099;0.985036431;0.04087228;0.069931172
1101;0.989273303;0.04880379;0.107566282
1103;0.989152447;0.04045693;0.117509493
1105;0.974338381;0.02364509;0.161408646
1107;0.968276131;0.05535655;0.138788344
1109;0.99345488;0.03603906;0.138788344
1111;1.006790977;0.04432204;0.101153234
1113;0.984315819;0.01910415;0.092376339
1115;0.978148362;0.06238984;0.048477186
1117;0.990128376;0.04201976;0.050133083
1119;0.990839033;0.03267559;0.1003774
1121;0.998273544;-0.04705101;0.151650288
1123;0.981301518;0.01067906;0.168987009
1125;0.983144709;0.09412034;0.168987009
1127;0.989158855;0.09967996;0.120020242
1129;0.986170466;0.02558286;0.069775925
1131;0.992398331;0.02919584;0.024170379
1133;0.987914491;0.02928058;0.071092696
1135;1.009772752;0.01691607;0.098817117
1137;0.985998763;-0.0573187;0.121799277
1139;0.999225686;0.03497344;0.121799277
1141;0.981866416;0.00627162;0.116131935
1143;0.976634257;0.05847597;0.050706581
1145;1.008985039;-0.04016764;0.022982161
1147;0.967821607;0.00565759;-4.2466E-16
1149;0.974537647;-0.05614331;0.008691761
1151;0.988996479;-0.00414625;0.03155446
1153;0.978883626;0.06071019;0.079046375
1155;0.980648429;0.06386794;0.079046375
1157;0.97852865;0.00138782;0.079046375
1159;0.988591865;-0.04296948;0.070354614
1161;0.989279014;0.01270575;0.13071448
1163;0.983689607;0.03999908;0.120654174
1165;0.990717591;0.00658711;0.14646164
1167;0.987023194;-0.00136344;0.170776838
1169;0.987710773;-0.08140136;0.170776838
1171;0.985483179;-0.01092141;0.087554273
1173;0.985026146;-0.0123046;0.050122665
1175;0.977461367;0.01382195;0.024315198
1177;1.005727096;0.02732351;-4.08007E-16
1179;0.985581841;-0.02141177;0.010372206
1181;0.995725617;-0.07671467;0.086861614
1183;0.97676253;0.00583281;0.141082153
1185;1.003991312;-0.02675759;0.181098131
1187;0.992503845;-0.03216442;0.212281912
1189;0.994855262;-0.0284242;0.201909706
1191;1.005684511;-0.04049643;0.137562177
1193;0.99238984;-0.0291506;0.103553882
1195;0.976378371;0.0604153;0.066283805
1197;0.981493418;-0.00706959;0.07265729
1199;0.991393319;-0.08565862;0.110214555
1201;0.978430089;0.00905;0.135629942

File: data/rise_materials/Testdata-1771.txt
Keywords
Material1;Material2;Material3;Material4;Product;Object;Scenario;Method;Reference;Comment;Owner;IsPublic;ImportDate
polyester fabric;;;;IN8-3;Curtain;;ISO 5660;TRANSFEU;;TRANSFEU;1;2011-03-17 14:41:36
Scalars
Flux (kW/m2);tig (s);qmax (kw/m2);qtotal (MJ/m2);q180 (kw/m2);q300 (kw/m2);Sample mass (g);Mass loss (g);DHc (MJ/kg);Peak smoke production (m2/m2s);Total smoke produced (m2/m2);Specific extinction area (avg) (m2/kg);MARHE (kW/m2);Area exposed (m2);Observations;Test date (YYYY-MM-DD);Test identifier;Product thickness (mm);Thickness1 (mm);Thickness2 (mm);Thickness3 (mm);Thickness4 (mm);Product density (kg/m3);Density1 (kg/m3);Density2 (kg/m3);Density3 (kg/m3);Density4 (kg/m3);Product area weight (kg/m2);Area weight1 (kg/m2);Area weight2 (kg/m2);Area weight3 (kg/m2);Area weight4 (kg/m2)
75;12;69.81;3.66;;;1.81;1.71;18.81;;410.23;;39.63;0.0088;Distortion. End flame at 95s.
;2010-07-28;c_LSFIRE_IN8-3_75b;0.4;;;;;;;;;;;;;;
VectorData
THR (MJ/m2);HRR (kW/m2);Mass (g);SPR (m2/(m2*s))
1;5.560681567;1.81;0.010250082
3;5.31250459;1.91333495;0.058391801
5;5.332594085;1.77416018;0.164365256
7;4.92145907;1.65301238;0.322808055
9;4.205692934;1.71983344;0.666620047
11;-0.396661875;1.7628783;1.721559412
13;-0.344392815;1.71999048;3.327912988
15;9.807320525;1.77470031;4.986729363
17;23.99942088;1.73977546;6.667060547
19;38.07276489;1.65779105;7.727956672
21;47.74531787;1.54641117;8.875666905
23;57.25998568;1.60310102;9.075110418
25;65.47472392;1.49969551;8.8157749
27;68.77848793;1.39238994;8.210281677
29;69.80953106;1.38044469;8.159381029
31;66.04742599;1.26199212;7.570325357
33;64.16010534;1.25161677;6.875321686
35;61.836197;1.21048777;6.809478743
37;58.99247735;1.16375256;6.755821972
39;59.34141318;1.1672558;6.329765124
41;56.81323583;1.04489178;5.653141736
43;55.50862557;1.05345295;5.258508794
45;52.16370891;1.06739314;4.35631227
47;50.21503069;0.90253786;3.522504076
49;44.53499656;0.97962149;2.808802494
51;36.99527414;0.99332147;2.09122425
53;30.5086804;0.94711527;1.374035686
55;26.92006978;1.05090213;0.904797768
57;22.73568041;0.98961332;0.652407702
59;19.80014991;0.93301629;0.516278272
61;17.43624124;0.93098769;0.382282835
63;15.93197244;0.91023048;0.382784645
65;14.44987514;0.91707138;0.314607718
67;13.22969442;0.92046252;0.247808305
69;12.11495317;0.84195474;0.198609763
71;11.6048329;0.88490063;0.103836301
73;11.1429874;0.8793669;0.060064236
75;10.92735003;0.99886878;0.103424734
77;10.32980905;0.89353862;0.081631167
79;9.564609567;0.98623602;0.052910101
81;8.933410205;0.91927668;0.052036623
83;8.281649293;0.88776684;0.048193247
85;7.882634904;0.87793162;0.025360486
87;7.421854225;0.8442876;0.102366797
89;7.458352263;0.86101258;0.151172118
91;7.191581436;0.8720825;0.151172118
93;6.602068798;0.89237693;0.151172118
95;6.352602675;0.81308203;0.130644382
97;5.812404369;1.00999597;0.048805321
99;5.832593926;0.80638852;0.012071767
101;5.763512124;0.82941019;0.06720866
103;5.925689871;0.88214245;0.133859156
105;5.751633223;0.79651584;0.133859156
107;5.604114091;0.84362832;0.158598574
109;5.236235032;0.80445518;0.152340273
111;5.206891775;0.83348884;0.097203379
113;4.878260745;0.81413596;0.030552883
115;4.687336723;0.79289589;0.121152712
117;4.62569348;0.71024786;0.174177815
119;4.640621367;0.87597848;0.194716613
121;4.513060299;0.76045129;0.204472452
123;4.273138543;0.84013187;0.204472452
125;4.17724469;0.86425362;0.142393581
127;4.01363554;0.73668456;0.130925469
129;4.071954308;0.78666759;0.212403226
131;4.340852884;0.75386824;0.254650976
133;4.235184515;0.81772578;0.256388455
135;4.118441174;0.79090312;0.227867498
137;4.312420816;0.75810811;0.161571088
139;4.015593655;0.79062111;0.053741068
141;3.815106149;0.73564447;0.00173748
143;3.675415206;0.80297865;0.035765608
145;3.711872711;0.76878337;0.085417918
147;3.767433857;0.76131821;0.10130182
149;3.716711895;0.75293807;0.164632051
151;3.921533731;0.72620797;0.182210215
153;3.856555359;0.74475852;0.146444607
155;3.744746628;0.82361671;0.129035865
157;3.620632476;0.67669477;0.121035617
159;3.504325886;0.63370273;0.090266999
161;3.22415117;0.8644523;0.11076692
163;3.121872617;0.75194603;0.212025151
165;3.036763403;0.78288914;0.240201454
167;2.968092827;0.77075009;0.322876617
169;3.202110777;0.59038499;0.351002062
171;3.080704001;0.75877852;0.32473042
173;3.120754943;0.75419476;0.254228525
175;3.1767393;0.73976492;0.193808654
177;3.027025869;0.67379327;0.127506397
179;2.893845994;0.69302292;0.066819338
181;2.507509011;0.7568536;0.055012896
183;2.47132066;0.70315562;0.084503321
185;2.37972593;0.70617165;0.153484171
187;2.603643377;0.73155035;0.211296877
189;2.563835074;0.70782977;0.232557348
191;2.559471306;0.67505701;0.256895541
193;2.636183565;0.76813766;0.196648781
195;2.36193212;0.74299293;0.127667931
197;2.083533541;0.70512478;0.063739525
199;1.884685098;0.597202;0.043519327
201;1.851712336;0.6312119;0.076038291
203;1.719011181;0.68175487;0.136262414
205;1.775802022;0.6975429;0.17888154
207;1.749121456;0.68655468;0.199752578
209;1.650181584;0.70918362;0.207445685
211;1.79135608;0.72100102;0.150588528
213;1.618301236;0.65312237;0.090364405
215;1.572053386;0.71034801;0.047745279
217;1.288435104;0.77614296;0.028995862
219;1.343213911;0.87671538;0.044247535
221;1.391177005;0.76341086;0.086243709
223;1.237052396;0.52375216;0.172945007
225;1.379533929;0.65994808;0.199226793
227;1.472804013;0.71226153;0.178964311
229;1.187002758;0.90460717;0.154979258
231;1.212268977;0.68854556;0.112983084
233;0.788063597;0.61361403;0.038134072
235;0.633657178;0.68579851;0.028156971
237;0.638787969;0.61710613;0.123302098
239;0.640812731;0.6541497;0.169374371
241;0.632422245;0.64022905;0.259706532
243;0.632759848;0.66242615;0.270544459
245;0.639758305;0.62613876;0.283192293
247;0.644167154;0.79046477;0.188047166
249;0.63317428;0.57327242;0.161686699
251;0.637790294;0.65926057;0.132420116
253;0.62946716;0.62151157;0.147697325
255;0.641624623;0.60209247;0.233897677
257;0.632767235;0.55940931;0.323508581
259;0.629283297;0.75647279;0.376097776
261;0.639698339;0.56754679;0.315032197
263;0.635245801;0.6887152;0.277064776
265;0.633368302;0.64962348;0.161911905
267;0.638988275;0.53988652;0.072301001
269;0.631223331;0.62448309;0.000827463
271;0.631305068;0.61418076;0.029100128
273;0.630222841;0.64024724;0.048423921
275;0.635788476;0.6227308;0.134060123
277;0.644718096;0.67073843;0.205392628
279;0.62525131;0.69984483;0.239599432
281;0.642795666;0.59282832;0.211326767
283;0.630803056;0.61852865;0.209848226
285;0.636384187;0.60400626;0.12945106
287;0.640239682;0.63845939;0.081668417
289;0.637367736;0.68527195;0.04663415
291;0.648606781;0.5875812;0.103522726
293;0.626898812;0.77393441;0.118761103
295;0.640767055;0.61218988;0.159892609
297;0.635677178;0.63618813;0.221899725
299;0.643102331;0.63022691;0.266683293
301;0.63597566;0.63119914;0.286469454
303;0.638366704;0.5897504;0.293063063
305;0.638116453;0.66118956;0.247984088
307;0.637690843;0.66350451;0.16242711
309;0.643232723;0.58754348;0.118429337
311;0.633665853;0.57639648;0.087385423
313;0.630304541;0.60122826;0.047708186
315;0.636901919;0.57261124;0.076593044
317;0.629007224;0.55281513;0.08450679
319;0.632211457;0.59537914;0.168302776
321;0.631552094;0.66594296;0.164768034
323;0.635540015;0.61725189;0.184776464
325;0.648903252;0.54238658;0.172443857
327;0.63508531;0.60043001;0.193582506
329;0.632352765;0.58762056;0.113417909
331;0.645311158;0.58035163;0.079838078
333;0.627392015;0.58238457;0.059829647
335;0.636952199;0.60189623;0.041985829
337;0.641968303;0.57067953;0.027031123
339;0.637781345;0.58148264;0.041293445
341;0.639591417;0.57875106;0.072907462
343;0.641050728;0.56243837;0.112955857
345;0.641174644;0.54467494;0.167930358
347;0.629477565;0.57298336;0.199097066
349;0.632823644;0.57909061;0.205720969
351;0.635287391;0.54946362;0.193335536
353;0.637096544;0.57929797;0.153287141
355;0.644269717;0.56688995;0.101930509
357;0.639221421;0.54573131;0.081540165
359;0.64034061;0.59554905;0.086819977
361;0.632104895;0.48472911;0.099899953
363;0.640927788;0.59594342;0.213129581
365;0.639637577;0.59504393;0.261707371
367;0.63417656;0.5775739;0.265343776
369;0.633548964;0.52660561;0.234760555
371;0.638118822;0.53767525;0.193935747
373;0.649434092;0.57219461;0.080706119
375;0.643385583;0.46775959;0.069011632
377;0.638115414;0.57612994;0.090903431
379;0.651455999;0.54452755;0.160492382
381;0.637877743;0.40103176;0.203122417
383;0.632434744;0.57849131;0.272940972
385;0.638604407;0.62984095;0.232439799
387;0.632756525;0.55495583;0.182037541
389;0.639527958;0.57991518;0.112448591
391;0.624856263;0.51239617;0.069818555
393;0.631129134;0.5680583;0.037397856
395;0.62953267;0.54800732;0.136290459
397;0.645693613;0.44400833;0.214710457
399;0.62672696;0.40360918;0.285359859
401;0.643185654;0.38320824;0.316296468
403;0.625932023;0.3939436;0.278898612
405;0.641915276;0.47371228;0.180006009
407;0.63838856;0.55162251;0.101586012
409;0.652643769;0.50910871;0.04751181
411;0.636569852;0.57283597;0.063599794
413;0.640411852;0.55201254;0.112042642
415;0.636653208;0.53534917;0.158946399
417;0.642196207;0.49018794;0.166083124
419;0.64559476;0.57355687;0.149507924
421;0.636347005;0.53171376;0.10248333
423;0.640561825;0.50533894;0.060371393
425;0.645173814;0.51890458;0.083280557
427;0.639071749;0.51784386;0.159743671
429;0.6424402;0.445135;0.221568977
431;0.633885158;0.46742004;0.22766035
433;0.643858809;0.49784283;0.221329439
435;0.630440057;0.53098852;0.151516518
437;0.633714182;0.5195131;0.070210039
439;0.634944517;0.49660651;0.01765621
441;0.645249808;0.49924554;0.085183656
443;0.637567132;0.50365505;0.129897351
445;0.632069244;0.51180094;0.145364965
447;0.636267733;0.49249448;0.143071604
449;0.636685853;0.49429997;0.133800127
451;0.64217418;0.5086416;0.060181309
453;0.63774718;0.49542664;0.033003276
455;0.63311522;0.46746645;0.075308241
457;0.652346757;0.48843971;0.088192245
459;0.62967696;0.48563105;0.136674069
461;0.632647162;0.49475189;0.136674069
463;0.633800344;0.51490301;0.134270055
465;0.634436962;0.49442347;0.076497477
467;0.638562427;0.49819351;0.063613474
469;0.643658774;0.48643364;0.04067255
471;0.632232611;0.48239435;0.084564059
473;0.628626939;0.46371623;0.124818531
475;0.642286233;0.49304302;0.15035451
477;0.638354072;0.47819655;0.157388766
479;0.63248433;0.50507648;0.131847865
481;0.636818721;0.49708231;0.087956356
483;0.634142256;0.46548671;0.032570235
485;0.632248408;0.47795227;0.088781048
487;0.641669082;0.45437065;0.133376909
489;0.63563419;0.47673739;0.187151331
491;0.627153031;0.45118036;0.240428828
493;0.640368473;0.47872826;0.240428828
495;0.625335316;0.47091486;0.171479841
497;0.63197229;0.45670542;0.129967899
499;0.626265309;0.46956101;0.175277089
501;0.632548129;0.46361499;0.176620341
503;0.641059796;0.45582574;0.234767326
505;0.637249697;0.44494528;0.297740051
507;0.641224832;0.45730281;0.301950099
509;0.633129199;0.47279065;0.202866487
511;0.638372739;0.46402049;0.148245738
513;0.630888551;0.46034327;0.09368387
515;0.646244462;0.46298665;0.074374415
517;0.635015484;0.41564943;0.124348283
519;0.641966048;0.44736418;0.131755922
521;0.63241401;0.4512797;0.146216603
523;0.63483389;0.45649181;0.142631485
525;0.640389363;0.45477887;0.098631745
527;0.638367783;0.45729006;0.034329654
529;0.631578241;0.43081563;0.026922016
531;0.64010007;0.43830061;0.043445325
533;0.639206799;0.45316255;0.091397827
535;0.621481967;0.4139278;0.087718119
537;0.641370517;0.43791492;0.133714237
539;0.638179547;0.46323608;0.133714237
541;0.645967226;0.4556542;0.113175405
543;0.63638214;0.43177945;0.065222903
545;0.645326467;0.41330597;0.125462172
547;0.636185035;0.42185602;0.079466054
549;0.64360983;0.40646236;0.13008602
551;0.639140936;0.42235163;0.164723686
553;0.636961503;0.45154651;0.164723686
555;0.631244232;0.44087097;0.09570279
557;0.63822225;0.3918561;0.09570279
559;0.623890083;0.4217298;0.117635234
561;0.633404472;0.41228489;0.148175259
563;0.644075642;0.41277453;0.200378006
565;0.640385441;0.40858352;0.219359725
567;0.630269826;0.40162346;0.237444452
569;0.642262993;0.43557147;0.184471492
571;0.626640487;0.42918656;0.12072262
573;0.631513741;0.40748779;0.123697848
575;0.635986292;0.41283207;0.147705872
577;0.634850015;0.40074379;0.202336996
579;0.635344964;0.4008054;0.182757546
581;0.630249063;0.40155045;0.170883569
583;0.641879738;0.40877297;0.115705593
585;0.645526801;0.39003323;0.116802801
587;0.622428328;0.40673161;0.131119966
589;0.630076931;0.39160748;0.196147279
591;0.636576275;0.38776035;0.254837159
593;0.636471544;0.39978241;0.268193822
595;0.64142319;0.40631932;0.224106871
597;0.624531891;0.39768785;0.137073856
599;0.638065758;0.39989478;0.1605487
601;0.637391257;0.39609841;0.171305205
603;0.634664616;0.38973141;0.178855417
605;0.640264323;0.34621038;0.193558403
607;0.631145712;0.40281174;0.213218149
609;0.642827699;0.39442727;0.124715992
611;0.64430267;0.36567155;0.097077304
613;0.624764029;0.37870113;0.114700854
615;0.637337496;0.39616154;0.177588973
617;0.634115761;0.38306015;0.195491136
619;0.655730161;0.36423193;0.233593407
621;0.63464793;0.38373925;0.19178571
623;0.647184126;0.39991297;0.153255285
625;0.627918751;0.37970674;0.126145383
627;0.639647746;0.33835083;0.121259449
629;0.639759087;0.35487523;0.169994852
631;0.62788747;0.37260772;0.169994852
633;0.636135355;0.37755057;0.212105073
635;0.643002685;0.38870435;0.16162387
637;0.635650422;0.36666604;0.128947895
639;0.632224146;0.37930992;0.042110222
641;0.641813976;0.39586933;0.06535432
643;0.630740053;0.36433561;0.037649085
645;0.634395122;0.32894093;0.067890084
647;0.628487739;0.35649995;0.162893324
649;0.637333012;0.36172753;0.162893324
651;0.643302498;0.3668202;0.168322959
653;0.644373468;0.34625923;0.153917972
655;0.638921687;0.39081438;0.123676973
657;0.635036947;0.35093555;0.038820868
659;0.650143623;0.35096649;0.068504909
661;0.645960635;0.36280778;0.106488059
663;0.640129935;0.36924318;0.106488059
665;0.642801499;0.34862494;0.115646875
667;0.642068195;0.3493613;0.116303098
669;0.639617384;0.3622169;0.086619057
671;0.62498049;0.36653385;0.019962173
673;0.626905533;0.36212434;0.055104857
675;0.634056654;0.35613652;0.085554613
677;0.630113436;0.33534837;0.143061912
679;0.639945035;0.32027038;0.155448255
681;0.644945508;0.36295788;0.213470048
683;0.633948113;0.35320001;0.178327363
685;0.633496125;0.33563282;0.138718792
687;0.636216674;0.35316473;0.070408136
689;0.635267939;0.35698091;0.113441939
691;0.636142046;0.30461697;0.055420145
693;0.632203668;0.33996959;0.129672998
695;0.633109957;0.32854927;0.129672998
697;0.626086874;0.3078648;0.134457412
699;0.634885146;0.34603042;0.079037266
701;0.631370181;0.33155851;0.079037266
703;0.637941469;0.35749037;0.004784414
705;0.635551274;0.33809949;0.044000768
707;0.639095847;0.32228079;0.13387471
709;0.637693625;0.33414434;0.160031025
711;0.630744615;0.32554843;0.166135284
713;0.628038116;0.36136382;0.166135284
715;0.630011241;0.30627943;0.12691893
717;0.633925325;0.3395022;0.032260575
719;0.64281814;0.33475314;0.022543177
721;0.646180927;0.30902648;0.070597909
723;0.628719652;0.20601154;0.090173746
725;0.6246592;0.30621781;0.101644136
727;0.637528582;0.31209327;0.105982148
729;0.639545471;0.30176868;0.089543229
731;0.635090738;0.33114188;0.035384239
733;0.619482456;0.3356947;0.015808402
735;0.626260016;0.3033934;0.034864866
737;0.633695406;0.33949107;0.064167959
739;0.634518787;0.30872466;0.10240045
741;0.628066384;0.33639171;0.108336579
743;0.625168288;0.32347423;0.108336579
745;0.648258359;0.30784933;0.077809725
747;0.639673512;0.3110749;0.04416862
749;0.633333601;0.31519534;0.005936129
751;0.627292312;0.29632098;0.0350309
753;0.639347444;0.28689832;0.09377138
755;0.630151027;0.31450105;0.103666836
757;0.635681393;0.28831107;0.103666836
759;0.629745166;0.31076602;0.103666836
761;0.64207266;0.30331198;0.091766951
763;0.635167948;0.3225723;0.073639741
765;0.637765657;0.28464498;0.139430087
767;0.622686672;0.27864576;0.154925243
769;0.648731167;0.28517398;0.164597049
771;0.63842193;0.31105074;0.141466034
773;0.620701559;0.297829;0.100852763
775;0.635423486;0.28415534;0.025166962
777;0.637713877;0.28643528;0.081130932
779;0.638384866;0.2603536;0.079810247
781;0.623337447;0.25676894;0.139009065
783;0.640287702;0.28434072;0.176328962
785;0.639586465;0.27160835;0.176328962
787;0.639201301;0.31116311;0.160947323
789;0.634032134;0.30401333;0.177960021
791;0.625255266;0.30331904;0.193060804
793;0.623954165;0.24983521;0.164750537
795;0.626677281;0.30139249;0.164750537
797;0.640419595;0.24297857;0.10867305
799;0.638701533;0.29523475;0.08330923
801;0.633825226;0.27850543;0.103524503
803;0.64342549;0.25597313;0.182924985
805;0.624749731;0.27961636;0.182924985
807;0.637412152;0.26686201;0.228959412
809;0.63511164;0.2722679;0.242716612
811;0.641076852;0.27055469;0.148201739
813;0.63438659;0.27515365;0.059791627
815;0.631917762;0.26353954;0.139444455
817;0.641285882;0.24729986;0.162744033
819;0.634450688;0.24106939;0.148986833
821;0.623893849;0.2445501;0.148986833
823;0.633187939;0.25998311;0.148986833
825;0.637320296;0.25867133;0.069334005
827;0.639395079;0.24661398;0.032105942
829;0.637090101;0.2606185;0.138925693
831;0.625361123;0.25760491;0.188242891
833;0.636969009;0.24013462;0.205319347
835;0.63403253;0.27739424;0.217487129
837;0.637299504;0.28129863;0.185381187
839;0.636131554;0.26605534;0.078561436
841;0.633478144;0.24022038;0.050201054
843;0.6336992;0.25805656;0.103347944
845;0.631375603;0.24307139;0.168531508
847;0.626300599;0.2471723;0.168531508
849;0.631186489;0.24113779;0.212689626
851;0.631084175;0.25148925;0.19173281
853;0.639980323;0.27047598;0.121509464
855;0.636137023;0.25967287;0.089973897
857;0.636373565;0.25229592;0.153073117
859;0.62080672;0.2439356;0.13305543
861;0.636548981;0.24197567;0.137044769
863;0.629626813;0.25091547;0.137044769
865;0.639078038;0.25799495;0.09122899
867;0.632145185;0.26000129;0.034838471
869;0.641950106;0.25111876;0.010698039
871;0.645371916;0.23463644;0.080836316
873;0.62872441;0.24773902;0.105323896
875;0.624476653;0.25019267;0.143152445
877;0.630535738;0.23727546;0.136443745
879;0.634905393;0.22725948;0.136443745
881;0.637467761;0.20011274;0.062316128
883;0.631524877;0.19658562;0.101896345
885;0.63040102;0.1666807;0.159754409
887;0.632671064;0.18562808;0.205559941
889;0.637696356;0.1906396;0.231061192
891;0.635763434;0.19112246;0.231061192
893;0.637324588;0.19019637;0.166993395
895;0.638085611;0.18939377;0.071306783
897;0.646677471;0.16763339;0.025501251
899;0.641434117;0.18234089;0.030457606
901;0.633485408;0.16906432;0.069569124
903;0.626840601;0.15862492;0.11882257
905;0.638932574;0.17168788;0.11882257
907;0.627939051;0.18399656;0.11882257
909;0.626580427;0.19211016;0.112323627
911;0.632518807;0.17845876;0.077446386
913;0.636929898;0.17857547;0.114461162
915;0.644446531;0.17743333;0.162600926
917;0.64274894;0.19698678;0.162600926
919;0.630623284;0.19552491;0.138642262
921;0.621076781;0.18283922;0.134407986
923;0.636119072;0.17511403;0.079389185
925;0.628102033;0.15598155;0.065259713
927;0.634196264;0.17152937;0.073511948
929;0.636393702;0.15611183;0.073511948
931;0.630876425;0.15446485;0.073511948
933;0.634646588;0.16808775;0.042262526
935;0.634355419;0.16395618;0.008252235
937;0.63677395;0.14649022;0.05229205
939;0.637672493;0.15515941;0.05229205
941;0.633325163;0.14224628;0.066305749
943;0.632300972;0.14983929;0.066738624
945;0.628591881;0.16458886;0.066738624
947;0.644368192;0.17311203;0.04167239
949;0.63352231;0.16233986;0.101949764
951;0.64046652;0.14795644;0.139015126
953;0.631714704;0.130193;0.160959242
955;0.635412672;0.14468038;0.160959242
957;0.633427681;0.16973229;0.151969325
959;0.642329748;0.13845832;0.097783659
961;0.635807297;0.1451057;0.098369133
963;0.627740496;0.12110311;0.103414826
965;0.613939161;0.13432919;0.103414826
967;0.629883092;0.13741579;0.085178927
969;0.632433445;0.14941397;0.07908722
971;0.640101735;0.15537954;0.064298906
973;0.638479047;0.13142336;0.068626043
975;0.636871451;0.1285642;0.100916471
977;0.630840992;0.11549229;0.152543472
979;0.631084581;0.13935184;0.152543472
981;0.626237191;0.14746951;0.11566725
983;0.627221135;0.16040219;0.096387812
985;0.634502436;0.13610646;0.102875528
987;0.617756384;0.14489209;0.114755899
989;0.633307376;0.12380646;0.166352
991;0.642528806;0.13183157;0.166352
993;0.640064458;0.15657488;0.153881617
995;0.623470689;0.14370381;0.115103474
997;0.631466727;0.12242167;0.077153938
999;0.63645559;0.11240568;0.065887222
1001;0.623219446;0.11904193;0.065887222
1003;0.637027741;0.12103281;0.065887222
1005;0.628925049;0.12884187;0.065887222
1007;0.632382615;0.13354886;0.040329385
1009;0.630482388;0.12789189;0.006254912
1011;0.623535218;0.09968064;0.04497089
1013;0.636300419;0.11189921;0.100651575
1015;0.630311618;0.1361906;0.100651575
1017;0.633490972;0.13929267;0.100651575
1019;0.632312976;0.11323488;0.157463146
1021;0.640412687;0.09886692;0.169559623
1023;0.630691859;0.11827463;0.150297801
1025;0.633017348;0.12312058;0.183626807
1027;0.646312324;0.16127073;0.183626807
1029;0.638828869;0.12717507;0.120560324
1031;0.643068124;0.15958439;0.077156046
1033;0.625049063;0.12406893;0.122384768
1035;0.62668831;0.08503475;0.150303502
1037;0.637963962;0.11841604;0.150303502
1039;0.64329172;0.09122316;0.150303502
1041;0.638431882;0.10639398;0.142895324
1043;0.635712982;0.1177174;0.091092079
1045;0.640917291;0.10205286;0.098954612
1047;0.638921717;0.09494271;0.099686056
1049;0.635982636;0.07406174;0.099686056
1051;0.613661785;0.09054433;0.099686056
1053;0.642939185;0.07872692;0.069841719
1055;0.63075934;0.06249132;0.045983901
1057;0.628387781;0.06391547;0.071871652
1059;0.63503681;0.07439884;0.075454532
1061;0.627450293;0.09310356;0.075454532
1063;0.635425015;0.09112816;0.075853366
1065;0.635008083;0.09098051;0.080510402
1067;0.643259487;0.09011223;0.10556399
1069;0.620901889;0.07618316;0.145073039
1071;0.617562597;0.05928394;0.145073039
1073;0.639895604;0.09313261;0.144674205
1075;0.641084992;0.07016413;0.141901013
1077;0.626957443;0.07776582;0.12863837
1079;0.647337558;0.05720919;0.11086598
1081;0.6332083;0.05765677;0.179440778
1083;0.636160906;0.06554725;0.179440778
1085;0.636502655;0.08957617;0.132304478
1087;0.634834172;0.08211779;0.093894337
1089;0.641350896;0.07188575;0.177044726
1091;0.632277581;0.0367253;0.128595353
1093;0.63508498;0.06124821;0.128595353
1095;0.624278252;0.0519732;0.135715684
1097;0.639486119;0.07409268;0.135715684
1099;0.632418033;0.0478723;0.074567185
1101;0.631550027;0.04723935;0.115637455
1103;0.63225297;0.05272938;0.115637455
1105;0.634175381;0.04769805;0.108517124
1107;0.6366491;0.04699941;0.141230587
1109;0.644978434;0.05141326;0.10689684
1111;0.630541141;0.04102271;0.10526535
1113;0.633136512;0.02381922;0.10526535
1115;0.638469139;0.03971094;0.10526535
1117;0.632787982;0.06726291;0.072551887
1119;0.639652785;0.06843572;0.073342285
1121;0.634960168;0.05938789;0.046607797
1123;0.632695888;0.04089922;0.069284172
1125;0.626613614;0.05762854;0.069284172
1127;0.637013629;0.04991203;0.069284172
1129;0.645722275;0.05931488;0.055506094
1131;0.630844524;0.0469644;0.087966269
1133;0.639047383;0.03634206;0.091227874
1135;0.638718473;0.04659391;0.123382187
1137;0.636575761;0.06531817;0.123382187
1139;0.648066834;0.04421029;0.141855165
1141;0.63700323;0.03941482;0.140586948
1143;0.63152939;0.06589359;0.17486891
1145;0.627449869;0.0468143;0.142714597
1147;0.639109812;0.0394064;0.167951059
1149;0.649476879;0.04845016;0.149478081
1151;0.632932828;0.05774063;0.087670383
1153;0.630580277;0.05645545;0.042321519
1155;0.63863824;0.01083145;0.11238598
1157;0.626231341;0.0209598;0.145834146
1159;0.635101221;0.02015721;0.152035749
1161;0.64556661;0.04654342;0.14982177
1163;0.62754442;0.05628582;0.150030186
1165;0.640543392;0.02909728;0.113310385
1167;0.632553008;0.04028608;0.150666299
1169;0.626148666;0.03008498;0.233765441
1171;0.634196356;0.01935896;0.24590512
1173;0.634038962;0.02047016;0.230825626
1175;0.63141078;0.04554866;0.197480967
1177;0.634137371;0.04118122;0.101440425
1179;0.631143443;0.01994116;0.02378452
1181;0.63607142;0.02149993;0.059383907
1183;0.631557472;0.01526511;0.084249258
1185;0.622811251;0.02046174;0.118674446
1187;0.626992414;0.04117281;0.118674446
1189;0.631092928;0.01728259;0.107029605
1191;0.646329218;0.0215686;0.076763155
1193;0.634578124;0.02948568;0.085198349
1195;0.631381529;0.00199967;0.088569405
1197;0.624866158;0.00659863;0.140391737
1199;0.63572215;-0.00396861;0.192214069
1201;0.640374427;0.00724;0.226563785
