Repository: johodges/materials

## A Non-Dimensional Scaling Approach to Modeling Material Pyrolysis

This repository contains the data, scripts, and technical documents required to generate the SPyro cone validation cases.

## Instructions
* Clone this repository with submodules
  ```
  git clone --recurse-submodules https://github.com/johodges/materials
  ```
* Pre-process data
  ```
  python materials/scripts/initialize.py
  ```
* Build latest FDS (example for impi_intel_linux target, but use relevant make target for platform)
  ```
  git clone git@github.com:firemodels/fds.git && cd fds
  cd Build/impi_intel_linux
  ./make_fds.sh
  ln -s fds_impi_intel_linux fds
  cd ../..
  ```
* Run cases
  ```

File: data/rise_materials/Testdata-1772.txt
Keywords
Material1;Material2;Material3;Material4;Product;Object;Scenario;Method;Reference;Comment;Owner;IsPublic;ImportDate
polyester fabric;;;;IN8-3;Curtain;;ISO 5660;TRANSFEU;;TRANSFEU;1;2011-03-17 14:43:44
Scalars
Flux (kW/m2);tig (s);qmax (kw/m2);qtotal (MJ/m2);q180 (kw/m2);q300 (kw/m2);Sample mass (g);Mass loss (g);DHc (MJ/kg);Peak smoke production (m2/m2s);Total smoke produced (m2/m2);Specific extinction area (avg) (m2/kg);MARHE (kW/m2);Area exposed (m2);Observations;Test date (YYYY-MM-DD);Test identifier;Product thickness (mm);Thickness1 (mm);Thickness2 (mm);Thickness3 (mm);Thickness4 (mm);Product density (kg/m3);Density1 (kg/m3);Density2 (kg/m3);Density3 (kg/m3);Density4 (kg/m3);Product area weight (kg/m2);Area weight1 (kg/m2);Area weight2 (kg/m2);Area weight3 (kg/m2);Area weight4 (kg/m2)
75;13;100.01;6.85;;;1.79;1.71;36.66;;511.39;;51.83;0.0088;Distortion. End flame at 47s.;2010-07-28;c_LSFIRE_IN8-3_75c;0.4;;;;;;;;;;;;;;
VectorData
THR (MJ/m2);HRR (kW/m2);Mass (g);SPR (m2/(m2*s))
1;5.015099881;1.79;0.196254485
3;6.386380955;1.8229708;0.162200145
5;7.970444863;1.79627361;0.172034884
7;8.027790881;1.79809211;0.205768636
9;7.19957659;1.74800198;0.301085227
11;1.635463588;1.78435912;0.968169257
13;-6.409535599;1.72471773;2.741402089
15;4.974422625;1.71446822;4.792564174
17;31.46927428;1.66485697;7.187970763
19;54.19212857;1.51808671;9.146334277
21;71.45187312;1.45888053;10.29476089
23;79.13469449;1.34233968;10.80746681
25;81.80044439;1.18075843;11.35647067
27;87.27541671;1.23198546;10.71949845
29;99.18162066;1.07207336;10.64914202
31;100.0060252;0.96936945;10.50479584
33;97.00876774;0.89361279;9.58240977
35;88.96749989;0.84653767;7.997426843
37;82.66500506;0.78216914;7.179506852
39;80.17662617;0.75976156;5.472077548
41;73.04255029;0.69683729;3.838204873
43;59.48150791;0.59565076;2.454245698
45;43.1121107;0.68192824;1.40032888
47;33.13212954;0.65792462;0.406407418
49;26.14092174;0.64675929;0.129197125
51;20.93764596;0.65496367;0.13401696
53;18.10713999;0.63579286;0.216539791
55;15.84602116;0.62627659;0.259330152
57;14.3254369;0.62370962;0.228156099
59;13.18967573;0.64922438;0.196600052
61;12.44623164;0.58792145;0.16727953
63;11.00111537;0.62693253;0.084756699
65;10.65871377;0.67947355;0.016404558
67;10.08552734;0.62441061;0.013839241
69;9.291392156;0.60648136;0.095091054
71;8.945008769;0.62334682;0.185326339
73;8.585012888;0.59013393;0.283347558
75;8.12186954;0.59590683;0.393936791
77;8.074880645;0.48956593;0.418360823
79;8.055958692;0.60259973;0.33710901
81;7.92580732;0.58482813;0.234082624
83;7.870299553;0.61764704;0.136061405
85;7.662053854;0.60095864;0.025472171
87;7.148009596;0.54862069;0.026306044
89;6.680800657;0.66260012;0.054113374
91;6.31271753;0.52616528;0.12597576
93;6.235466662;0.55095687;0.205103722
95;5.792910975;0.49651281;0.255611431
97;5.903077714;0.50719753;0.326895286
99;5.752825454;0.52599376;0.351208533
101;5.831350694;0.67866929;0.293581397
103;5.500221926;0.52756415;0.232745625
105;5.319497652;0.50698304;0.214463766
107;4.972589169;0.49823533;0.208364657
109;4.978642035;0.48465808;0.169571818
111;5.05775585;0.48649825;0.247696408
113;5.176215549;0.45943839;0.287675713
115;4.987918756;0.50111987;0.293198965
117;5.036998443;0.47174687;0.201708176
119;5.002940167;0.55523265;0.188380437
121;4.736408994;0.48976082;0.127093345
123;4.581616307;0.59457291;0.087384152
125;4.132101291;0.46071925;0.138069552
127;4.147846088;0.476304;0.195945603
129;4.173933773;0.45776145;0.248562222
131;4.13083352;0.46425992;0.311987025
133;4.053758276;0.47117562;0.330040133
135;4.224948522;0.50490065;0.241605631
137;3.908037291;0.47895829;0.208694976
139;3.842610038;0.45397543;0.175492816
141;3.619181394;0.46935747;0.181407781
143;3.598050422;0.4502965;0.225133363
145;3.493434893;0.45626068;0.329919431
147;3.507990047;0.43961802;0.378370515
149;3.618077114;0.45454683;0.358956057
151;3.511774593;0.45522218;0.258965724
153;3.569531282;0.44158795;0.178624732
155;3.481848353;0.4440371;0.084553502
157;3.531982724;0.4440371;0.011137022
159;3.539138159;0.4440371;0.091605874
161;3.596056198;0.42139285;0.21367102
163;3.554578934;0.43920394;0.235083659
165;3.530531021;0.42089456;0.229751443
167;3.522140074;0.50903004;0.236738543
169;3.526851639;0.45660164;0.18889314
171;3.518024243;0.45142544;0.140637362
173;3.498215746;0.44228929;0.227618713
175;3.488897368;0.43389571;0.309779403
177;3.439109968;0.46908476;0.346484591
179;3.513525104;0.37295558;0.335298926
181;3.558148532;0.41219744;0.298525397
183;3.565404133;0.43287974;0.190131407
185;3.539820986;0.42578663;0.145889386
187;3.483083789;0.39577967;0.156470002
189;3.537619673;0.44143063;0.224317349
191;3.563499625;0.39357863;0.208900101
193;3.511779107;0.38269709;0.260360579
195;3.481999047;0.3965815;0.217059289
197;3.421297799;0.42508875;0.162786385
199;3.550263124;0.42837923;0.114193924
201;3.502381911;0.38794953;0.123306505
203;3.495081752;0.39032522;0.15201614
205;3.478863962;0.39251483;0.252201807
207;3.50753517;0.39853791;0.33848141
209;3.574968685;0.41136442;0.336212819
211;3.494966458;0.39644359;0.327745417
213;3.523320035;0.42298299;0.271010106
215;3.570722009;0.41121231;0.248309391
217;3.600803937;0.39288907;0.238364622
219;3.499066783;0.38802819;0.217946001
221;3.556897551;0.39488463;0.208461961
223;3.482491563;0.42798525;0.230489792
225;3.541358834;0.37408452;0.15300484
227;3.544583644;0.37372415;0.076670006
229;3.514410981;0.3865957;0.058664546
231;3.511674645;0.3991658;0.065763571
233;3.547768458;0.36460323;0.066622542
235;3.560593922;0.34998838;0.132358728
237;3.488006362;0.36239526;0.132358728
239;3.510766138;0.36098219;0.157867809
241;3.510069938;0.39538292;0.137566871
243;3.522966744;0.39648621;0.126389825
245;3.486818576;0.39775549;0.219810038
247;3.468527754;0.3597888;0.298682046
249;3.487445262;0.36942323;0.32249274
251;3.571121514;0.35730603;0.358209741
253;3.572918153;0.38192056;0.352772285
255;3.472989162;0.38117174;0.297099224
257;3.48752342;0.36714353;0.218227215
259;3.602969646;0.37748727;0.249944203
261;3.629636411;0.35372032;0.273481557
263;3.491952814;0.32375842;0.277765168
265;3.553143771;0.32458589;0.17428183
267;3.483753252;0.34737602;0.17428183
269;3.523506601;0.34271231;0.093245068
271;3.53664572;0.3840821;0.101808562
273;3.485793683;0.37156503;0.140003728
275;3.540545065;0.36561506;0.222713458
277;3.529846506;0.3043596;0.222713458
279;3.519815332;0.3043596;0.276362817
281;3.55593853;0.37413788;0.248942901
283;3.513541114;0.37756628;0.262677359
285;3.53321987;0.36253318;0.286983807
287;3.540731066;0.35441543;0.361665601
289;3.526064422;0.31971357;0.34038916
291;3.515191439;0.32503324;0.325303297
293;3.519691178;0.35216933;0.244194399
295;3.506908768;0.33538287;0.169796974
297;3.533390694;0.35283949;0.190737062
299;3.535194734;0.33437799;0.202119501
301;3.592014097;0.31168314;0.178363368
303;3.544640196;0.32489775;0.17355193
305;3.500232413;0.33480247;0.140933177
307;3.503741795;0.32177359;0.089399226
309;3.475822831;0.35817543;0.136246959
311;3.501554363;0.3186775;0.188175443
313;3.529288657;0.32913976;0.188175443
315;3.479523313;0.33067065;0.188175443
317;3.500952586;0.3335474;0.167280101
319;3.507365042;0.34209829;0.124450682
321;3.490981155;0.34235436;0.149206539
323;3.512089636;0.32797721;0.181620524
325;3.537081893;0.31899872;0.182018902
327;3.583744065;0.3418734;0.19818639
329;3.497161391;0.34687219;0.188416964
331;3.539095422;0.31997796;0.182552693
333;3.544561563;0.31913663;0.274536209
335;3.565314198;0.31308202;0.374803627
337;3.535519137;0.31884106;0.379525787
339;3.430690044;0.30755133;0.357332276
341;3.528153421;0.34064605;0.346737047
343;3.525200535;0.33981858;0.289175406
345;3.482948385;0.26820517;0.2746995
347;3.478212041;0.3060738;0.255090867
349;3.456290144;0.33956251;0.257752109
351;3.523050631;0.33371649;0.195971328
353;3.501215894;0.31876794;0.157625173
355;3.522811586;0.32530352;0.071435283
357;3.535510872;0.30778765;0.066897265
359;3.574118954;0.29498124;0.04842529
361;3.537686973;0.28411356;0.11662197
363;3.549101922;0.30895852;0.098704785
365;3.551182589;0.33608318;0.1031375
367;3.597055489;0.33608318;0.187283756
369;3.573183804;0.30777067;0.306208292
371;3.505586098;0.29904236;0.246906242
373;3.511540315;0.30840098;0.236333724
375;3.490384746;0.30089447;0.266191592
377;3.46811172;0.32866122;0.16210975
379;3.452940499;0.31651041;0.115775697
381;3.518949516;0.32738606;0.249036783
383;3.47439532;0.29708353;0.329738104
385;3.497924245;0.26834308;0.352389666
387;3.462427027;0.31735174;0.352389666
389;3.450327448;0.31116511;0.305690306
391;3.525039883;0.3203269;0.218932232
393;3.490320627;0.27784238;0.207370057
395;3.562755942;0.29488525;0.183047359
397;3.524741039;0.27305461;0.189403792
399;3.515191768;0.27461115;0.195921419
401;3.424002284;0.28576851;0.165824614
403;3.576024168;0.29851601;0.121249046
405;3.53061336;0.30500411;0.162783101
407;3.536047934;0.28143398;0.205395925
409;3.510144796;0.28263014;0.228464045
411;3.51963281;0.25875057;0.203163208
413;3.506363273;0.26674982;0.196678486
415;3.436775807;0.29752533;0.122524983
417;3.506226316;0.28888989;0.084473958
419;3.466872262;0.29551002;0.11082637
421;3.495810185;0.26250226;0.154965548
423;3.491842126;0.27221016;0.200062432
425;3.532181978;0.300365;0.207858864
427;3.550288613;0.31051193;0.196940631
429;3.545786669;0.30086329;0.173130554
431;3.568166945;0.31130579;0.197737339
433;3.536923178;0.28263846;0.203802975
435;3.515971947;0.29387448;0.269911622
437;3.51741052;0.29485961;0.352623785
439;3.498482249;0.28844254;0.30523112
441;3.480462381;0.29228433;0.256631039
443;3.498116687;0.29423485;0.258251434
445;3.496748765;0.24491363;0.279709875
447;3.512209051;0.2410521;0.247530095
449;3.54289508;0.26483291;0.241838993
451;3.459354;0.28091594;0.221693111
453;3.487597651;0.27638425;0.15083134
455;3.500570152;0.25196724;0.068290036
457;3.475363327;0.25789781;0.085441336
459;3.535794495;0.26780252;0.137003687
461;3.444201958;0.23375627;0.151528134
463;3.482213466;0.27624911;0.151528134
465;3.531694366;0.27929738;0.138705919
467;3.532664481;0.29226146;0.110226692
469;3.538147432;0.27862168;0.147791118
471;3.495535154;0.25425526;0.192891863
473;3.54793925;0.24404943;0.299377709
475;3.523349022;0.25376841;0.299377709
477;3.539180711;0.299287;0.260173252
479;3.497387241;0.27180197;0.225082632
481;3.534208006;0.23046614;0.297070183
483;3.531274952;0.2469234;0.319626294
485;3.489464607;0.23210687;0.388048154
487;3.535436457;0.27054101;0.422363823
489;3.496058173;0.27320084;0.363392228
491;3.501997597;0.27320084;0.293093375
493;3.513501649;0.25670407;0.238146413
495;3.509069046;0.26537312;0.300647144
497;3.490237647;0.23226731;0.380778558
499;3.510560874;0.2663191;0.427630639
501;3.529373315;0.25869409;0.36631675
503;3.478493594;0.23869581;0.306622592
505;3.517989386;0.25452866;0.175700001
507;3.52701266;0.24880081;0.147807799
509;3.566803714;0.31617761;0.123884347
511;3.530895469;0.30291207;0.195118394
513;3.496947114;0.26802691;0.210335615
515;3.522173683;0.25412517;0.303664386
517;3.497537169;0.26695722;0.270343792
519;3.519886581;0.31543122;0.291257375
521;3.510175564;0.29887554;0.237515203
523;3.538224015;0.31195812;0.245577832
525;3.52267425;0.28705392;0.269450014
527;3.427711012;0.28806712;0.288670737
529;3.504432089;0.28188603;0.289695292
531;3.435195575;0.29239333;0.285093939
533;3.509486199;0.28055195;0.333317636
535;3.452404477;0.29349662;0.248957414
537;3.49533852;0.28986552;0.248509661
539;3.517069834;0.30219929;0.266401774
541;3.485432438;0.22767864;0.329819084
543;3.525709526;0.2624141;0.317774107
545;3.560242053;0.27732904;0.310237233
547;3.518008367;0.24357282;0.238229977
549;3.513947367;0.26657156;0.175471097
551;3.440870573;0.28530853;0.102272933
553;3.48731654;0.29460824;0.076052896
555;3.518765069;0.26167117;0.10789007
557;3.496136679;0.24072726;0.204376698
559;3.516042336;0.25969536;0.294900956
561;3.432822944;0.25534663;0.394631536
563;3.457465013;0.29221591;0.383771649
565;3.515900183;0.29321491;0.326630619
567;3.559114777;0.19826838;0.230143991
569;3.487114428;0.29712184;0.185762739
571;3.510848193;0.29790427;0.091386959
573;3.536428516;0.26976883;0.139814056
575;3.520876772;0.27772892;0.152261619
577;3.462826972;0.26130838;0.215264397
579;3.523946602;0.23579916;0.255680567
581;3.504692105;0.26247647;0.248706431
583;3.58993686;0.24026605;0.182749373
585;3.476089661;0.2649083;0.196285754
587;3.548641308;0.2903049;0.133282976
589;3.40749242;0.25202253;0.0467238
591;3.496392308;0.25742709;0.102086806
593;3.532993686;0.24557982;0.169796849
595;3.54529978;0.23499386;0.199945974
597;3.452950164;0.25601089;0.248703264
599;3.510102461;0.28637267;0.321965089
601;3.523960832;0.22689032;0.282023508
603;3.543825143;0.22248857;0.22623661
605;3.435038958;0.26735121;0.183027224
607;3.51642259;0.30539691;0.229548211
609;3.547423431;0.27206863;0.284978843
611;3.488899438;0.20835605;0.348177044
613;3.427006971;0.21897008;0.404346164
615;3.468189671;0.19537188;0.460011035
617;3.503462474;0.23945244;0.422331931
619;3.471917463;0.25880032;0.334534919
621;3.439288301;0.22109524;0.254424959
623;3.482318966;0.2350448;0.167083171
625;3.599949848;0.2495065;0.117531483
627;3.538404073;0.24783735;0.114166187
629;3.505062651;0.22666543;0.148839505
631;3.525408165;0.22433236;0.27617457
633;3.46677542;0.22485872;0.317323143
635;3.524094775;0.24760935;0.343678926
637;3.470342424;0.24489615;0.301707714
639;3.504203953;0.2477334;0.297802696
641;3.496727685;0.26808027;0.205068612
643;3.450126267;0.25427452;0.232647333
645;3.51907489;0.24395052;0.280434771
647;3.518844919;0.24004914;0.318269563
649;3.40792894;0.23939319;0.287679396
651;3.498187339;0.21674096;0.253078416
653;3.549555274;0.24284133;0.184351121
655;3.516978876;0.27090366;0.091171035
657;3.475209758;0.24913781;0.065026973
659;3.520808326;0.24133574;0.087903911
661;3.497214705;0.21706773;0.149378992
663;3.518951066;0.23608087;0.226557734
665;3.451473298;0.22104777;0.321041393
667;3.528438345;0.21134819;0.329852411
669;3.507950726;0.22222972;0.265901895
671;3.456644162;0.2483242;0.204426815
673;3.514138924;0.26480954;0.220076302
675;3.554726224;0.24607256;0.255142765
677;3.508974479;0.2385969;0.34449371
679;3.474505693;0.23004601;0.435394083
681;3.505793263;0.22799708;0.52475361
683;3.472403597;0.2305585;0.43192538
685;3.534007427;0.22480501;0.304268471
687;3.466876262;0.23467611;0.218687965
689;3.538709397;0.21917591;0.13053215
691;3.463218103;0.22297299;0.109533566
693;3.500011724;0.23568689;0.170282031
695;3.506946195;0.206935;0.26199119
697;3.532130793;0.19913258;0.28204994
699;3.440020161;0.20332919;0.279305383
701;3.488694217;0.20332919;0.21094444
703;3.522916113;0.24691147;0.157898278
705;3.443897914;0.23707987;0.064295906
707;3.578475896;0.23143102;0.069125048
709;3.512173894;0.19856707;0.193719354
711;3.468534487;0.21397441;0.252641782
713;3.529167304;0.20217843;0.248474754
715;3.503694648;0.2272597;0.248474754
717;3.502129905;0.21949124;0.187052009
719;3.525863616;0.21137383;0.062457702
721;3.46422541;0.21894513;0.04242106
723;3.460783323;0.1919272;0.075205268
725;3.556169074;0.21094589;0.138721305
727;3.519869553;0.19603129;0.152300365
729;3.395945727;0.2029411;0.289544571
731;3.482574263;0.20134506;0.266118365
733;3.435890265;0.22168397;0.235992171
735;3.483540386;0.24877502;0.183823809
737;3.479821694;0.20362477;0.263014313
739;3.405798003;0.21178168;0.221464608
741;3.532538589;0.19267601;0.298711725
743;3.470632922;0.20591037;0.302189726
745;3.513164082;0.20252736;0.341376173
747;3.515784607;0.20515358;0.248606608
749;3.518471311;0.20898705;0.152912107
751;3.489476681;0.19511096;0.062058661
753;3.51752954;0.21694125;0.05238737
755;3.507622905;0.18822055;0.076189207
757;3.532796807;0.17844231;0.211891632
759;3.484081593;0.16638437;0.305507893
761;3.454271349;0.20400247;0.397195793
763;3.509699128;0.20926288;0.397195793
765;3.474258342;0.19132808;0.381411299
767;3.525239777;0.21720321;0.316636158
769;3.456407276;0.22817761;0.314796039
771;3.533826996;0.18491621;0.350810775
773;3.507901607;0.16334199;0.46817525
775;3.474853374;0.17309493;0.448699766
777;3.469133385;0.18071405;0.395517939
779;3.489587995;0.19650983;0.303741796
781;3.510952429;0.20730681;0.184824642
783;3.493818731;0.17681301;0.137590419
785;3.507732396;0.16608082;0.164482569
787;3.512359433;0.16690829;0.215681894
789;3.496691488;0.15998671;0.261728987
791;3.479871009;0.16410466;0.345883294
793;3.506056551;0.14859857;0.280965729
795;3.487605931;0.16589752;0.218400143
797;3.5309637;0.21229729;0.151720763
799;3.493811095;0.18605346;0.18718468
801;3.513125889;0.1841421;0.121893074
803;3.546953586;0.17416704;0.225271271
805;3.494073397;0.16297607;0.280866932
807;3.507903521;0.15987444;0.334480934
809;3.546176468;0.1374076;0.256937026
811;3.546010942;0.1865715;0.239334986
813;3.465570093;0.19227128;0.141532437
815;3.418567279;0.18318815;0.082534233
817;3.470878484;0.16333367;0.048346567
819;3.487347294;0.16804278;0.100547152
821;3.500446849;0.15361469;0.195115868
823;3.526486843;0.14721702;0.290206118
825;3.523443336;0.15519097;0.379403928
827;3.545310531;0.16422282;0.381170713
829;3.428145074;0.17589267;0.325003024
831;3.415420371;0.18461509;0.265080339
833;3.519241187;0.16344629;0.172233924
835;3.529730492;0.16910657;0.121788163
837;3.594788648;0.16794402;0.185928948
839;3.40787751;0.1626105;0.261054095
841;3.489113013;0.13978086;0.243265832
843;3.542117706;0.17610682;0.243415909
845;3.479359825;0.16210632;0.204663861
847;3.452416877;0.16967243;0.143361579
849;3.547174334;0.17271481;0.073851287
851;3.456477519;0.15857986;0.101907726
853;3.496824779;0.15145314;0.144989519
855;3.4743893;0.15134884;0.241751797
857;3.47732713;0.15149264;0.331841289
859;3.572236184;0.16977638;0.356606006
861;3.488798995;0.14656697;0.374770069
863;3.492053912;0.19456797;0.318506027
865;3.515801082;0.19954701;0.235098504
867;3.479079136;0.19806948;0.118711988
869;3.548802668;0.1677077;0.117989762
871;3.523120538;0.14904349;0.144218858
873;3.521878589;0.13592175;0.153984204
875;3.48725137;0.11935741;0.140629448
877;3.458272039;0.15601013;0.151094382
879;3.46848938;0.16672845;0.121437037
881;3.550930097;0.14877113;0.074667876
883;3.464039739;0.14293898;0.13772671
885;3.458172854;0.1356293;0.145064418
887;3.545175996;0.13596992;0.200862082
889;3.513638707;0.13354641;0.200862082
891;3.487626523;0.14937614;0.146424486
893;3.460080773;0.15806495;0.073600306
895;3.491651045;0.14375502;0.135285471
897;3.45180771;0.14967969;0.175931177
899;3.485341956;0.14004525;0.246002104
901;3.51385583;0.15717268;0.246002104
903;3.523266459;0.12816472;0.246002104
905;3.523904027;0.16281321;0.176979231
907;3.500284174;0.1650593;0.072471213
909;3.477731491;0.14618996;0.09971011
911;3.480950736;0.16071092;0.19244428
913;3.534958826;0.14774649;0.207755638
915;3.503695808;0.13551113;0.264957363
917;3.456643134;0.14283468;0.262557077
919;3.432286373;0.13509151;0.165247253
921;3.490124986;0.14201552;0.159815828
923;3.454034746;0.14870044;0.243910022
925;3.480901129;0.12755382;0.287703462
927;3.513235526;0.11091082;0.287703462
929;3.493329357;0.13789514;0.304488059
931;3.494345491;0.13441338;0.277000315
933;3.496208597;0.13578696;0.179283646
935;3.516038644;0.13376332;0.151086207
937;3.49979741;0.0994215;0.216130327
939;3.501207662;0.10420372;0.211174184
941;3.519230234;0.13142714;0.151359184
943;3.495815576;0.1199347;0.17736644
945;3.556264926;0.13685907;0.197786764
947;3.440662111;0.11019319;0.235179196
949;3.520998749;0.11821808;0.263461038
951;3.548476268;0.09037232;0.263461038
953;3.491790333;0.13273314;0.2357649
955;3.539831677;0.14116587;0.168328241
957;3.499591697;0.14177643;0.167974769
959;3.48760203;0.12343898;0.194308471
961;3.536736889;0.10283014;0.242026427
963;3.517387623;0.10011141;0.282768951
965;3.519600364;0.11098705;0.270935604
967;3.541425407;0.14128403;0.200891728
969;3.470719505;0.1321361;0.234909957
971;3.477590372;0.10125663;0.284466765
973;3.493584838;0.08913943;0.332158613
975;3.461003043;0.10584169;0.393672392
977;3.478897845;0.07714074;0.375986091
979;3.514739015;0.11543419;0.306493979
981;3.471886985;0.10283014;0.341888564
983;3.483487702;0.10745193;0.390210417
985;3.550705322;0.09282702;0.416096093
987;3.553176111;0.08386794;0.422939436
989;3.524156861;0.08118835;0.408524258
991;3.502083461;0.1011752;0.302212019
993;3.472337285;0.09119183;0.165455795
995;3.468610906;0.09740618;0.092614337
997;3.502251389;0.08384507;0.115920753
999;3.563034942;0.05900011;0.176097729
1001;3.4997098;0.07752641;0.186238556
1003;3.503060653;0.06995234;0.186238556
1005;3.496740002;0.0885514;0.157732512
1007;3.538200073;0.10657387;0.123386678
1009;3.502419204;0.08527512;0.107914748
1011;3.526387941;0.0849345;0.096393752
1013;3.448377635;0.07758532;0.175747442
1015;3.537768629;0.05761545;0.175747442
1017;3.488426108;0.08951956;0.165590613
1019;3.520440361;0.08614452;0.104330632
1021;3.530099508;0.1153694;0.138383625
1023;3.506874236;0.09165303;0.157205529
1025;3.555786134;0.06837848;0.251300725
1027;3.513682446;0.07730395;0.251300725
1029;3.462006634;0.07764457;0.251300725
1031;3.515349078;0.0975836;0.19227079
1033;3.511095084;0.10604162;0.22239465
1035;3.504577968;0.09528414;0.248529692
1037;3.515962438;0.06661126;0.340831533
1039;3.467921192;0.07455125;0.423324162
1041;3.500389348;0.07415138;0.429624592
1043;3.549706008;0.05819239;0.301325137
1045;3.542606187;0.09437212;0.211527576
1047;3.493429712;0.074571;0.214131414
1049;3.570861746;0.07086678;0.216799771
1051;3.538151938;0.05909887;0.270624843
1053;3.522046546;0.03704577;0.278379472
1055;3.531077623;0.08248015;0.247946795
1057;3.493735676;0.08626858;0.153041117
1059;3.484589964;0.068252;0.089494196
1061;3.477338341;0.06104107;0.086669166
1063;3.544677072;0.05170186;0.117051152
1065;3.484797676;0.04114952;0.117051152
1067;3.518683874;0.05628137;0.117051152
1069;3.50052328;0.09592276;0.095437086
1071;3.53334022;0.07573355;0.080673914
1073;3.466621092;0.07345939;0.100211043
1075;3.509360545;0.06858708;0.143495118
1077;3.453160913;0.04368876;0.143495118
1079;3.579205028;0.06474494;0.143495118
1081;3.537791405;0.08113187;0.126257289
1083;3.493142355;0.07287067;0.177966946
1085;3.554670846;0.05639954;0.227466709
1087;3.472920095;0.04851256;0.285338069
1089;3.512175468;0.06726132;0.301024308
1091;3.498658711;0.0728173;0.320770758
1093;3.552198524;0.07295521;0.245255022
1095;3.558511614;0.06496186;0.235727529
1097;3.559822625;0.05941974;0.222852513
1099;3.509540512;0.06653226;0.225857613
1101;3.514329676;0.05904516;0.202781264
1103;3.55732205;0.07230516;0.176165041
1105;3.481727829;0.05159756;0.182841038
1107;3.51455278;0.05743526;0.206158397
1109;3.483448032;0.01889717;0.187467058
1111;3.51940669;0.00376114;0.189026401
1113;3.508628634;0.05413369;0.213410875
1115;3.504512141;0.03916781;0.20698568
1117;3.49644115;0.04176873;0.206245535
1119;3.542536004;0.03753851;0.233841226
1121;3.453368032;0.0703004;0.210312309
1123;3.530339198;0.0635571;0.193479779
1125;3.509435519;0.04649482;0.152309511
1127;3.515040223;0.04799799;0.200203289
1129;3.51424982;0.02083625;0.241003177
1131;3.57544102;0.02820519;0.269942602
1133;3.420866307;0.01623422;0.255139218
1135;3.489385621;0.02514548;0.229892109
1137;3.499675236;0.04705478;0.162471065
1139;3.510966911;0.0155502;0.127517989
1141;3.46841298;0.03592272;0.140093792
1143;3.490128791;0.01747543;0.215256203
1145;3.433048975;0.0154265;0.198166433
1147;3.515395548;0.02768126;0.150120142
1149;3.485751044;0.03247492;0.116677639
1151;3.553016981;0.03078602;0.107395373
1153;3.510761714;0.03165854;0.120884448
1155;3.483363925;0.02923537;0.179228882
1157;3.544127324;0.03022882;0.185216445
1159;3.487532314;0.00754542;0.193445497
1161;3.551759104;0.03803922;0.177503467
1163;3.522217985;0.04105942;0.100107983
1165;3.486204203;0.0448818;0.115468284
1167;3.483097233;0.04717294;0.23034332
1169;3.441548617;0.00924541;0.296333583
1171;3.477224297;-0.06519104;0.361130867
1173;3.500376246;0.11171854;0.393026757
1175;3.566939636;0.01409243;0.319322023
1177;3.447491542;0.02737183;0.252767842
1179;3.424035422;0.01092599;0.208498973
1181;3.5112719;0.03781988;0.200224138
1183;3.479609647;0.02502732;0.233567311
1185;3.434562376;0.01222056;0.300670197
1187;3.523494342;-0.01274255;0.296961813
1189;3.44080438;0.00181167;0.309480035
1191;3.482758126;0.01477055;0.248996297
1193;3.499026262;0.03455746;0.221125489
1195;3.458216341;0.00637698;0.234124413
1197;3.485961138;-0.01630054;0.223052013
1199;3.491787049;-0.00512343;0.22011098
1201;3.527781892;0.01253;0.247308972
