Repository: johodges/materials

## A Non-Dimensional Scaling Approach to Modeling Material Pyrolysis

This repository contains the data, scripts, and technical documents required to generate the SPyro cone validation cases.

## Instructions
* Clone this repository with submodules
  ```
  git clone --recurse-submodules https://github.com/johodges/materials
  ```
* Pre-process data
  ```
  python materials/scripts/initialize.py
  ```
* Build latest FDS (example for impi_intel_linux target, but use relevant make target for platform)
  ```
  git clone git@github.com:firemodels/fds.git && cd fds
  cd Build/impi_intel_linux
  ./make_fds.sh
  ln -s fds_impi_intel_linux fds
  cd ../..
  ```
* Run cases
  ```

File: data/rise_materials/Testdata-1773.txt
Keywords
Material1;Material2;Material3;Material4;Product;Object;Scenario;Method;Reference;Comment;Owner;IsPublic;ImportDate
Wool carpet "Velcro";Glue;Plywood;;IN16-4;Floor composite;;ISO 5660;TRANSFEU;;TRANSFEU;1;2011-03-17 14:47:41
Scalars
Flux (kW/m2);tig (s);qmax (kw/m2);qtotal (MJ/m2);q180 (kw/m2);q300 (kw/m2);Sample mass (g);Mass loss (g);DHc (MJ/kg);Peak smoke production (m2/m2s);Total smoke produced (m2/m2);Specific extinction area (avg) (m2/kg);MARHE (kW/m2);Area exposed (m2);Observations;Test date (YYYY-MM-DD);Test identifier;Product thickness (mm);Thickness1 (mm);Thickness2 (mm);Thickness3 (mm);Thickness4 (mm);Product density (kg/m3);Density1 (kg/m3);Density2 (kg/m3);Density3 (kg/m3);Density4 (kg/m3);Product area weight (kg/m2);Area weight1 (kg/m2);Area weight2 (kg/m2);Area weight3 (kg/m2);Area weight4 (kg/m2)
25;34;110.61;22.76;;;126.37;29.43;6.81;;1358.26;;41.63;0.0088;Distortion of the surface. End flame at 90s. 2nd ignition at 234s. End flame at 713s.
;2010-08-05;c_LSFIRE_IN16-4_25a;24;24;;;;;;;;;;12.46;;;
VectorData
THR (MJ/m2);HRR (kW/m2);Mass (g);SPR (m2/(m2*s))
1;8.531452985;126.37;0.034453471
3;7.845301167;126.2225641;0.0747741
5;6.59399114;126.1192316;0.2238123
7;6.013846904;126.2139743;0.323802786
9;5.699239026;126.2147004;0.483177973
11;5.219229707;126.3632554;0.553029974
13;4.690135101;126.0882122;0.655028784
15;3.539610377;125.8498319;0.657191766
17;2.573277977;126.0280404;0.73679723
19;2.526311969;126.0294095;0.839651038
21;2.717904837;125.9881238;1.075969474
23;2.494201964;126.0243585;1.281198792
25;2.521152687;125.9350854;1.54665571
27;2.691912233;125.8471001;1.7880281
29;2.47370753;125.8964868;1.9264765
31;0.459228584;125.7625104;1.733405426
33;-2.710537712;125.830455;1.477497683
35;11.97574214;125.8495527;1.34120032
37;47.96795296;125.7248794;1.209388073
39;80.72512745;125.5679946;1.107401803
41;103.0643765;125.3800043;1.163247549
43;110.5298315;125.2945424;1.298571951
45;110.6053118;125.1287045;1.211697011
47;110.1516831;124.9802708;1.070951957
49;109.2534363;124.8384785;0.808960405
51;107.4178449;124.8023171;0.719221088
53;100.4700345;124.7305311;0.540831129
55;91.13543399;124.6665737;0.450229648
57;81.00371763;124.5911233;0.396307469
59;71.04449065;124.5078262;0.505613586
61;61.20969816;124.4815429;0.5030513
63;53.18697463;124.1081107;0.575281986
65;45.15162206;124.4508129;0.649667167
67;38.3894221;124.4412077;0.672928052
69;32.74975466;124.3314278;0.610982102
71;28.09469448;124.5042225;0.566714828
73;24.57697223;124.2755943;0.557690181
75;20.87322367;124.268789;0.502515652
77;17.6162101;124.2321612;0.533805979
79;14.94609142;124.210155;0.556136518
81;13.29358324;124.1727538;0.675117457
83;11.52128241;124.0956699;0.7557716
85;10.32936042;124.1190803;0.744046574
87;9.751637643;124.0484565;0.735719596
89;8.523390643;124.0726531;0.725622685
91;7.65614889;124.0409986;0.636765614
93;6.541760363;124.0409986;0.504424818
95;5.497447415;124.1367344;0.504538604
97;4.795656127;124.0088553;0.448882386
99;3.748386922;123.9942597;0.515496264
101;3.390590621;123.9396357;0.57481443
103;2.594711861;123.9433734;0.666507119
105;2.337973758;123.8826096;0.711994185
107;2.307406238;123.7145638;0.711045976
109;2.269320163;123.721326;0.608581396
111;2.427967246;123.8306776;0.452309657
113;2.156258117;123.8391589;0.365495211
115;2.201007676;122.1635861;0.262323397
117;2.479052822;123.866164;0.29078536
119;2.352752123;123.7475832;0.353201484
121;2.245253945;123.7376753;0.523255975
123;2.710354611;123.6859247;0.596783637
125;2.564634756;123.6363821;0.728152847
127;2.496482025;123.5911777;0.777641776
129;2.68805005;121.7217167;0.766784408
131;2.627408512;123.5529339;0.722863669
133;2.569230012;123.4651305;0.663252753
135;2.718990868;123.5551249;0.537995318
137;2.56379649;123.5551249;0.407921519
139;2.504850031;123.5576605;0.357750303
141;2.706106847;123.5069689;0.294483396
143;2.578305161;123.5374995;0.350285138
145;2.532066184;123.4022582;0.384896108
147;2.692367701;123.1205315;0.49243194
149;2.549865998;121.2071374;0.586242728
151;2.527203291;123.3343216;0.668896724
153;2.670005758;123.3549618;0.64770917
155;2.524503091;123.3272264;0.648439907
157;2.527156672;123.3272264;0.608934283
159;2.744966875;123.2190072;0.478861663
161;2.607079991;123.2828561;0.402764165
163;2.4844927;123.311209;0.332014526
165;2.705155083;123.2656419;0.318769781
167;2.643892936;121.3068966;0.23707468
169;2.534801183;123.2763487;0.300126703
171;2.682039334;123.1917037;0.343796132
173;2.634516322;123.1876032;0.383898087
175;2.524666906;123.1731885;0.37739932
177;2.70509539;123.1362112;0.487558718
179;2.547141411;123.1214512;0.552401004
181;2.513665072;121.5845914;0.583816554
183;2.736309171;123.0567427;0.672703679
185;2.569662559;123.0522965;0.687900624
187;2.511357682;123.0442556;0.660117854
189;2.694449026;122.9649771;0.571111108
191;2.576994552;122.9924832;0.515669353
193;2.71981102;123.0398482;0.421253158
195;2.71361368;123.2632733;0.377901099
197;2.614219458;122.9189254;0.361667799
199;2.729212013;122.9481432;0.380571083
201;2.747943192;122.9596192;0.455232094
203;2.619623501;122.8437346;0.515840261
205;2.726317524;122.8471654;0.658618446
207;2.698502998;122.823997;0.747547227
209;2.581755824;122.7979079;0.865400007
211;2.680225365;122.7527338;0.8727469
213;2.736592734;121.1792297;0.92658544
215;2.70745475;122.7531397;0.877279396
217;2.731420201;122.7473626;0.823272629
219;2.733229983;122.7689582;0.685600773
221;2.608819394;122.7231059;0.588920705
223;2.436632716;122.7231059;0.4908742
225;2.691304784;122.2054155;0.52370204
227;2.601011128;122.6858818;0.532731018
229;2.510384177;122.6825244;0.621533741
231;2.704982779;122.5767551;0.733446791
233;2.585350016;122.6791372;0.85264255
235;2.300771204;122.6161957;0.934600211
237;2.487417008;122.5240625;0.978308815
239;2.348074774;122.4172821;1.056100972
241;2.269957921;122.4597174;0.992124833
243;2.470755688;122.4809624;1.000280187
245;2.224559775;122.4833347;0.977965824
247;2.492194368;122.5093414;0.994699863
249;3.444512486;122.3733868;0.903144659
251;3.625672182;121.9268265;0.927930944
253;3.615768883;122.3394733;0.710659881
255;4.66826894;122.3282819;0.515932687
257;6.882364326;122.3245617;0.349416364
259;9.922670484;122.2897493;0.313788977
261;12.82627438;122.2041495;0.274246073
263;14.31519804;120.208036;0.334014042
265;15.783143;122.149249;0.500969236
267;16.94799879;122.0945777;0.672724699
269;18.29764377;122.0824017;0.696658792
271;19.4436744;121.9417158;0.706930708
273;22.21035197;121.9450258;0.789079619
275;26.95220905;121.9450258;0.768678889
277;31.7777994;121.804383;0.807080795
279;36.1386234;121.6852022;0.833382584
281;38.72668587;121.8036873;0.890482523
283;42.02579826;121.6469238;0.928026416
285;44.09545322;121.5928881;0.956133326
287;47.19468927;121.3009089;0.913338565
289;51.13357541;121.4762435;0.960256875
291;52.10474971;121.3574685;0.988651747
293;53.95111105;121.2938446;1.027801252
295;56.16086249;121.2447988;1.096019773
297;56.26035132;121.2447988;1.170750124
299;56.51251503;121.034773;1.242907771
301;56.52025241;120.9629088;1.250499559
303;57.63595273;120.8523439;1.304996913
305;58.40947472;120.8342265;1.271283704
307;58.99783805;120.7381838;1.224360165
309;60.79980706;120.6384161;1.086030541
311;62.26297183;120.6361001;1.038698209
313;60.50687105;120.4998131;0.974659797
315;62.85452386;120.4735468;0.984298241
317;60.01342189;120.3621388;1.058449731
319;59.53852611;120.2849821;1.264629527
321;58.14024952;120.4144032;1.372930025
323;57.93468646;120.0976535;1.44843675
325;58.9595733;120.0095304;1.511221096
327;60.93827686;119.9267785;1.407653143
329;62.35483995;119.791835;1.266066516
331;61.3068619;119.7910489;1.190179865
333;62.26038587;119.6890732;1.091406663
335;63.82760683;119.6620639;0.927108165
337;64.3848471;119.5652908;0.920883673
339;66.01813475;119.41373;1.005538644
341;62.85969896;119.3508795;1.068473725
343;62.74930283;119.2708494;1.168005096
345;62.36497704;119.3276505;1.346015662
347;64.15967603;119.2224732;1.444728414
349;65.42919406;119.0241091;1.486993311
351;65.8627184;118.8717876;1.539668991
353;69.69735255;118.8311242;1.559570948
355;70.58844237;118.6385329;1.430952303
357;71.21711796;118.7872342;1.374179852
359;70.53762005;118.5325014;1.22603485
361;71.63118721;118.518709;1.141332709
363;70.04200938;118.4020515;1.002201184
365;69.25106763;118.4207604;1.022276286
367;67.22286902;118.3266623;1.067887267
369;67.85594571;118.2443636;1.179363194
371;65.71638665;118.1205988;1.192044348
373;63.39613124;118.0550696;1.223018878
375;63.14084168;117.9576652;1.194410253
377;62.31590276;117.8743553;1.111415366
379;61.48817973;117.8212441;1.013536261
381;60.31492718;117.750365;0.906064138
383;60.24392436;117.7148866;0.881298986
385;58.63559411;117.6340836;0.850505777
387;56.91656552;117.5289362;0.893063577
389;57.75214798;117.333939;0.887579326
391;57.08522291;117.2318426;0.981772663
393;56.16546722;117.154172;0.951428126
395;55.23312623;117.0839982;1.056964735
397;53.90480759;116.8350159;1.014395686
399;52.28348932;116.8740597;1.044729012
401;52.72496971;116.7766686;0.981434649
403;52.30033699;116.7564949;1.036066601
405;52.27112131;116.715966;0.891778986
407;53.44603517;116.6151403;0.886550348
409;52.89171341;116.6128111;0.870812085
411;52.56104584;116.5285603;0.917611603
413;52.46175212;116.4505094;0.94757622
415;52.60794864;116.3817914;1.122025557
417;52.73273789;116.3007501;1.218262667
419;52.21771604;116.174246;1.351211195
421;52.16716021;116.1389186;1.505194699
423;52.87657895;116.010906;1.536887477
425;52.67870618;115.985953;1.61979346
427;52.56539854;115.9383433;1.641260006
429;55.65556311;115.9209823;1.585050615
431;54.13952875;115.7968537;1.640656818
433;54.48039744;115.7417898;1.838375148
435;55.32796859;115.6335105;1.942335071
437;55.33207452;115.5452704;2.100475231
439;54.7584554;115.4514622;2.343984953
441;54.840604;115.3999972;2.321957683
443;54.86506743;115.292595;2.341726128
445;55.0574694;115.231227;2.214685729
447;56.42780917;115.1741094;2.235061676
449;57.58108636;115.0782443;1.99467334
451;56.95172054;115.0506132;2.001746296
453;56.4943034;114.9459195;1.978900556
455;57.86159248;114.9109693;2.118854887
457;58.54455683;114.8014969;2.230826547
459;59.81973327;114.6969074;2.424569236
461;60.19916336;114.6731039;2.487515916
463;59.58478969;114.5013965;2.597251164
465;61.33205132;114.4253722;2.625932528
467;61.94550001;114.4343082;2.49285259
469;61.51858539;114.3017249;2.573418458
471;61.44168015;114.2497328;2.670965723
473;62.68522596;114.1951094;2.805436548
475;61.61835668;114.0558415;2.863378169
477;61.16853823;113.9819816;3.216316957
479;60.00630567;113.8679257;3.302213886
481;60.15427187;113.7814866;3.366362774
483;61.05179233;113.7381279;3.157684488
485;59.84193168;113.6721153;3.180591672
487;58.26471638;113.6065701;2.975237747
489;59.26634048;113.5559828;2.880328466
491;56.90858788;113.4578055;2.747579348
493;56.88565087;113.4112134;2.783674705
495;56.78506086;113.3160441;2.661306006
497;55.55706148;113.2132392;2.533334513
499;53.39131443;113.3818286;2.471663702
501;52.96079322;113.0112288;2.456428916
503;50.98587426;112.9942007;2.320596464
505;50.77827908;112.9929002;2.142346258
507;48.97166009;112.8801279;1.98369033
509;48.77158439;112.8646721;1.773816396
511;47.09399779;112.7642263;1.532614954
513;46.74645602;112.8100923;1.438062503
515;44.91746543;112.6263642;1.376591911
517;43.12327014;112.6106064;1.323232561
519;43.39707858;112.5373651;1.296589841
521;40.66359901;112.4606317;1.26063049
523;40.47572622;112.3626332;1.214235861
525;38.82752685;112.7343053;1.157183408
527;38.75559742;112.3029257;1.082644353
529;37.72863615;112.2162116;0.955992364
531;36.63935438;112.115312;0.847866947
533;36.29415125;112.181913;0.690869077
535;35.66891122;112.1474633;0.583616656
537;34.87304566;112.0571498;0.483364504
539;34.33782015;112.0241357;0.491585726
541;32.56071028;111.9344876;0.53491795
543;32.2031604;111.9069778;0.556043635
545;31.37585465;111.8767158;0.609441474
547;29.98965982;111.749184;0.669914345
549;29.66877137;111.6917473;0.598390699
551;29.21234578;111.6937297;0.529749575
553;28.85980243;111.6847032;0.501767893
555;29.5718786;111.6305027;0.407026555
557;27.92212945;111.6065348;0.336204693
559;27.41735456;111.4951539;0.316856181
561;27.15590457;111.5157042;0.386960556
563;26.28164959;111.4767041;0.438414564
565;25.64853206;111.3756976;0.5492296
567;25.41346903;111.3230704;0.634763976
569;25.10287747;111.2625321;0.687868467
571;24.19519221;111.2053986;0.608335001
573;23.976028;111.1550698;0.488226596
575;23.96959589;110.965246;0.397679874
577;24.03337569;111.4032021;0.243870295
579;23.63826182;111.0958161;0.223004335
581;23.41252424;111.0241779;0.22614207
583;22.37892375;110.9886862;0.353568771
585;22.5213353;110.8679293;0.422884523
587;22.7732044;110.8783782;0.52204565
589;21.29300212;110.8425977;0.563925279
591;21.87418647;110.7271498;0.540080135
593;21.50332048;110.7271173;0.446932775
595;21.38064579;110.6652956;0.315152154
597;20.72217154;110.6499005;0.258141189
599;21.46084957;110.6226353;0.18143798
601;20.35007861;110.6184146;0.229253683
603;20.09302858;110.6098828;0.241376776
605;20.15299285;110.5514184;0.362814932
607;19.47471121;110.464916;0.402913151
609;19.24419965;110.3796838;0.472739007
611;19.68502722;110.3212934;0.456009724
613;19.62555482;110.3313189;0.459102223
615;19.09641385;110.277421;0.395625609
617;18.7005895;110.2130285;0.324376171
619;18.00342267;110.1954834;0.286225959
621;18.61747497;110.1743581;0.28384567
623;18.77770165;110.1510992;0.358646911
625;18.59849797;110.0753808;0.447744362
627;17.99188166;110.0683032;0.524990913
629;17.61490556;109.9816029;0.535779697
631;17.59242012;109.9477586;0.481614389
633;17.35604193;109.9005425;0.384503398
635;17.93912089;109.8793544;0.260509835
637;17.31870529;109.795453;0.236958842
639;16.69159598;109.7877382;0.228370237
641;16.70843719;109.7443822;0.3513141
643;16.16868426;109.6806248;0.401423176
645;16.84796455;109.6653808;0.518603657
647;16.33811087;109.580105;0.525684004
649;15.01630551;109.5146838;0.548692935
651;14.76749353;109.5265236;0.425403933
653;14.91232779;109.4774352;0.383224246
655;14.76847236;109.4560817;0.29547369
657;14.38108793;109.4247011;0.308689743
659;14.06467377;109.408338;0.353607041
661;12.65817457;109.3694889;0.438218715
663;12.12875355;109.2725217;0.527273208
665;12.20372566;109.2081728;0.513308014
667;12.45110797;109.1822826;0.53393349
669;13.83444186;109.1727997;0.552494584
671;14.17136978;109.0863862;0.753176561
673;11.89699338;109.0216304;0.837194178
675;9.314779867;108.9827483;1.097704298
677;6.915547925;109.0129012;1.246334799
679;5.092291225;108.9410098;1.311801302
681;4.073916075;108.9209568;1.317135388
683;3.151449217;108.9143915;1.381836162
685;2.788188532;108.7999888;1.450555679
687;2.513548275;108.809802;1.502800353
689;2.291843014;108.7214246;1.577006889
691;2.088666279;108.6682831;1.552290464
693;2.241951067;108.6425445;1.626664302
695;2.246034391;108.5805249;1.554407477
697;2.09009684;108.5612564;1.502826816
699;2.298981153;108.4909656;1.37315468
701;2.476938837;108.4760849;1.33801972
703;2.359094647;108.3620593;1.182158638
705;2.546338895;108.4137184;1.049522453
707;2.553788733;108.3884032;1.056186653
709;2.428957316;108.3281235;1.149564376
711;2.522810791;108.2765851;1.10124475
713;2.515649478;108.2233835;1.168283759
715;2.394700672;108.2016065;1.262400136
717;2.532238096;108.1265493;1.221665791
719;2.513708351;108.1047122;1.212851726
721;2.358334299;108.0376112;1.187554794
723;2.577358204;108.0392282;1.15703882
725;2.518833261;107.9967052;1.068145605
727;2.379038935;107.9901558;1.003588721
729;2.514931684;107.9649311;0.906236096
731;2.553507769;107.9649311;0.921371818
733;2.35985682;107.8479859;0.924112256
735;2.578384621;107.8461247;1.025919803
737;2.547075597;107.7547229;1.120620267
739;2.387321505;107.7061648;1.224489701
741;2.509628754;107.4847977;1.311876024
743;2.510149597;107.5945286;1.331831528
745;2.410978626;107.5464221;1.27782464
747;2.517192144;107.466725;1.164866877
749;2.518746137;107.5162208;1.105379072
751;2.41205123;107.5077198;1.016701638
753;2.534164836;107.4632447;0.936404873
755;2.552185738;107.3678807;0.893141164
757;2.431443001;107.4197377;0.92850894
759;2.554498686;107.3217726;0.987374168
761;2.521550831;107.2806528;1.072640572
763;2.12072315;107.1884036;1.078704535
765;2.231866167;107.1884036;1.164408692
767;1.998046135;107.0986332;1.105418516
769;2.114687685;107.0764935;1.092221861
771;2.676235183;107.0113749;1.002624208
773;2.552567981;107.0191483;1.033876151
775;2.350796782;107.0191483;0.931015946
777;2.50687324;107.4685058;0.892723649
779;2.536460567;106.896835;0.821108974
781;2.337620181;106.8503621;0.776028399
783;2.540885624;106.8543849;0.734534854
785;2.527905082;106.8100427;0.756159023
787;2.362307723;106.8227602;0.842697135
789;2.485309375;106.7190931;0.800211392
791;2.545830639;106.7683931;0.811499058
793;2.34892402;106.7683931;0.762692963
795;2.495944569;106.1509632;0.776306786
797;2.501528309;106.5654455;0.835074311
799;2.368459092;106.5115343;0.959098036
801;2.532329895;106.4111491;1.019527031
803;2.570739407;106.3951636;1.104595734
805;2.3936789;106.3004953;1.11144485
807;2.252101277;106.2766477;0.963602207
809;2.037898154;106.2676951;0.772935127
811;1.889387941;106.2483522;0.70089844
813;3.457672029;106.222704;0.567149514
815;2.959369342;106.1564041;0.397858145
817;2.750165799;106.1359724;0.447355751
819;3.181829499;106.1325102;0.486491041
821;2.398125746;106.0867021;0.464756763
823;2.569176252;106.0571061;0.40874583
825;3.037790959;105.9711787;0.555980701
827;4.265215853;105.9126377;0.584052625
829;3.546905313;105.9204414;0.690812176
831;2.388915834;105.799701;0.821936847
833;2.413306763;105.8072163;1.052184774
835;2.128053236;105.6708554;1.053154366
837;2.207458402;105.7277915;1.116151804
839;2.2823808;105.6420014;1.05592307
841;1.913645315;105.7172517;0.919444535
843;2.137581097;105.5594452;0.777840767
845;2.716991345;105.5481783;0.711872948
847;3.72544022;105.4825901;0.635555613
849;4.090439184;105.466711;0.496359103
851;4.001822978;105.4437851;0.473414381
853;4.290662734;105.3456988;0.444983005
855;5.667580673;105.3243458;0.52753819
857;5.558637544;105.2823935;0.539161274
859;4.322598352;105.2534198;0.757320765
861;3.308315858;105.1751892;0.922840907
863;2.385150139;105.1245136;1.060472865
865;2.254266314;105.1285364;0.99686895
867;2.485915953;105.0306602;1.014082417
869;2.471338902;105.1258588;0.934390072
871;2.32376913;104.9869558;0.915229474
873;2.538982711;104.9358855;0.811174625
875;2.484603789;104.9557869;0.911377274
877;2.556148749;104.8550841;0.963079977
879;2.556509856;104.7944879;1.067683083
881;2.502258566;104.7537473;1.064680932
883;2.337824122;104.6181411;1.18243013
885;2.463866189;104.6229517;1.17670337
887;2.53265907;104.6039412;1.174858531
889;2.285332606;104.5427992;1.150155346
891;2.495401474;104.5241382;1.072103691
893;2.4419283;104.4890375;0.987761622
895;2.334395435;104.4776046;0.894380929
897;2.500510513;104.4323417;0.823108857
899;2.483996978;104.3857794;0.727897122
901;2.293878843;104.3307485;0.733470362
903;2.439788739;104.2983845;0.804933892
905;2.472898544;104.2335383;0.912556634
907;2.322431944;104.199738;0.980755871
909;2.43294825;104.1227334;1.099579408
911;2.549579634;103.8392281;1.178942472
913;2.308128122;104.0984315;1.243002494
915;2.452321787;103.9752114;1.191259735
917;2.499187386;103.9949319;1.131254685
919;2.298723629;103.9441335;0.981677802
921;2.392883355;103.8709395;0.883047259
923;2.440417589;103.848286;0.751359192
925;2.296251966;103.8311063;0.721229032
927;2.447958037;103.7693292;0.722531911
929;2.498552076;103.7408093;0.826500938
931;2.497895986;103.6861555;0.926433551
933;2.409457189;103.6829194;1.019154894
935;2.42094292;103.5778916;1.112646844
937;2.334363837;103.49266;1.225565327
939;2.492144928;103.465681;1.277529773
941;2.446666556;103.424501;1.217038158
943;2.501506601;103.3835328;1.182851679
945;2.488605802;103.3505943;1.110190511
947;2.473868676;103.2928256;1.027226492
949;2.513448918;103.2973017;0.869822544
951;2.530698475;103.1881447;0.870672242
953;2.414890393;103.2320911;0.794118598
955;2.242724887;103.1946473;0.860531799
957;2.508214563;103.1109427;0.89263565
959;2.444356355;103.0802276;1.050994186
961;2.50875529;102.9962215;1.107991088
963;2.433359573;102.8365102;1.244314298
965;2.417813872;102.7742804;1.26895743
967;2.493010449;102.9037165;1.271528379
969;2.382692729;102.6979412;1.201914926
971;2.522920569;102.7754299;1.169586123
973;2.298307386;102.6929056;1.102777744
975;2.447323828;102.7081784;1.066736458
977;2.435632081;102.6632038;0.985897092
979;2.30296514;102.6274536;1.013487648
981;2.452755307;102.5905528;1.093602557
983;2.439563684;102.5088903;1.149208079
985;2.271623624;102.4066003;1.223008395
987;2.437894701;102.372574;1.337376318
989;2.378762667;102.3280973;1.482922601
991;2.209983554;102.2546916;1.409165726
993;2.353739126;102.2248541;1.356103074
995;2.394173677;102.2264573;1.229345906
997;2.252162056;102.1953347;1.191952896
999;2.430972384;102.1287789;1.061711895
1001;2.427048177;102.0939665;1.119823923
1003;2.214255253;102.0168102;1.185176256
1005;2.417263442;101.9728335;1.378214254
1007;2.419806458;101.8626484;1.487125917
1009;2.225684299;101.8678808;1.552752146
1011;2.496183376;101.8037303;1.585335428
1013;2.361265324;101.7816656;1.511396253
1015;2.221424477;101.7116779;1.367806608
1017;2.329765087;101.7135083;1.270758075
1019;2.435871924;101.6511264;1.21771011
1021;2.505502805;101.5875349;1.179949686
1023;2.357706243;101.5407003;1.335253053
1025;2.422241572;101.4695477;1.442158863
1027;2.21047283;101.4129573;1.523019112
1029;2.346580732;101.3668029;1.554063413
1031;2.380590086;101.3297671;1.569394363
1033;2.182374637;101.2499795;1.425981493
1035;2.355289753;101.2626379;1.354630528
1037;2.396189649;101.2065932;1.312874666
1039;2.185126915;101.1585479;1.38631785
1041;2.299308068;101.154132;1.409547943
1043;2.348102473;101.0133844;1.551608457
1045;2.207286407;101.0015137;1.590537805
1047;2.301212886;100.8638522;1.681336288
1049;2.372015403;100.8547481;1.619886159
1051;2.16937432;100.8031789;1.627741301
1053;2.318806015;100.7574027;1.481637862
1055;2.369752673;100.7200642;1.419556746
1057;2.1457899;100.6712482;1.33141354
1059;2.310893155;100.627181;1.336209847
1061;2.336253681;100.5336164;1.337719368
1063;2.165691556;100.4912727;1.465328267
1065;2.276762494;100.4368455;1.621671669
1067;2.394033736;100.3547596;1.627569944
1069;2.156036181;100.3243476;1.620008159
1071;2.385756427;100.2721891;1.607411567
1073;2.366573139;100.2296033;1.549304165
1075;2.126409338;100.1838872;1.435573026
1077;2.268386582;100.1493923;1.412494722
1079;2.310228467;100.090928;1.399014635
1081;2.135007051;100.0686521;1.472782867
1083;2.33895974;99.992131;1.554207224
1085;2.346470691;99.8969946;1.662349079
1087;2.140875167;99.8065455;1.780103023
1089;2.348951384;99.7937371;1.925351531
1091;2.305810088;99.7258058;1.868624032
1093;2.177610807;99.6575713;1.915370557
1095;2.266233655;99.6144409;1.859976989
1097;2.319510277;99.591515;1.805972149
1099;2.13043637;99.5330953;1.746550521
1101;2.318658142;99.4805134;1.784288181
1103;2.361022028;99.4210666;1.772719646
1105;2.152831236;99.4076071;1.868204805
1107;2.346205986;99.3065575;1.919683665
1109;2.333222896;99.2279045;1.974666684
1111;2.135406159;99.1865283;2.008076219
1113;2.250592316;99.12023;2.029627355
1115;2.240877441;99.0316265;1.973640329
1117;2.103310772;99.0038912;1.909983675
1119;2.26324954;98.9773361;1.848887222
1121;2.284859028;98.9223807;1.849684234
1123;2.119476904;98.9074091;1.911460657
1125;2.231698124;98.7900719;1.878281368
1127;2.291613671;98.7350559;2.074436006
1129;2.108022856;98.672266;2.153552506
1131;2.220458503;98.7301708;2.178113804
1133;2.284949393;98.51561;2.133774895
1135;2.118751873;98.496449;2.204282018
1137;2.221561854;98.446741;2.081682651
1139;2.251126672;98.4403889;2.039744664
1141;2.031571691;98.3416074;2.043759577
1143;2.198535743;98.2879977;1.952480976
1145;2.250108544;98.2069097;2.02282632
1147;2.059851005;98.1294817;2.086715517
1149;2.239096709;98.127954;2.16139872
1151;2.242650995;98.0025259;2.303456281
1153;2.031673746;97.9265043;2.460197738
1155;2.228242122;97.8891057;2.505602637
1157;2.227049857;96.6939906;2.505634557
1159;2.068033656;97.7841545;2.426015538
1161;2.183548198;97.7503101;2.409717348
1163;2.25115468;97.6751502;2.35705046
1165;2.059848866;97.587484;2.352674449
1167;2.227109526;97.5731777;2.446844618
1169;2.250521222;97.4120606;2.562436098
1171;2.055063322;97.4091117;2.518757744
1173;2.148087006;97.3176498;2.667624628
1175;1.966225637;97.2503536;2.600225232
1177;1.820650876;97.2263543;2.474483468
1179;1.931023536;97.143603;2.401555735
1181;1.974187759;97.1359961;2.456203612
1183;1.821854357;97.0823562;2.384458242
1185;1.969062635;97.0218046;2.599247786
1187;1.947530387;96.8653757;2.742255876
1189;1.802305943;96.8259506;2.776730644
1191;1.902196152;96.7259142;2.755641062
1193;2.038398761;96.7073889;2.61844207
1195;1.781035026;96.6363725;2.487897832
1197;2.049550197;96.6187397;2.508198136
1199;1.955298171;96.6217338;2.631934917
1201;1.950090097;96.4236266;2.684929814

File: data/rise_materials/Testdata-1774.txt
Keywords
Material1;Material2;Material3;Material4;Product;Object;Scenario;Method;Reference;Comment;Owner;IsPublic;ImportDate
Wool carpet "Velcro";Glue;Plywood;;IN16-4;Floor composite;;ISO 5660;TRANSFEU;;TRANSFEU;1;2011-03-17 14:51:25
Scalars
Flux (kW/m2);tig (s);qmax (kw/m2);qtotal (MJ/m2);q180 (kw/m2);q300 (kw/m2);Sample mass (g);Mass loss (g);DHc (MJ/kg);Peak smoke production (m2/m2s);Total smoke produced (m2/m2);Specific extinction area (avg) (m2/kg);MARHE (kW/m2);Area exposed (m2);Observations;Test date (YYYY-MM-DD);Test identifier;Product thickness (mm);Thickness1 (mm);Thickness2 (mm);Thickness3 (mm);Thickness4 (mm);Product density (kg/m3);Density1 (kg/m3);Density2 (kg/m3);Density3 (kg/m3);Density4 (kg/m3);Product area weight (kg/m2);Area weight1 (kg/m2);Area weight2 (kg/m2);Area weight3 (kg/m2);Area weight4 (kg/m2)
25;30;164.97;38.40;;;127.62;38.39;8.87;;2819.46;;69.96;0.0088;Distortion of the surface. End flame at 95s. 2nd ignition at 193s. End flame at 621s.
;2010-08-05;c_LSFIRE_IN16-4_25b;24;24;;;;;;;;;;12.46;;;
VectorData
THR (MJ/m2);HRR (kW/m2);Mass (g);SPR (m2/(m2*s))
1;9.554336064;127.62;0.511331312
3;10.26671145;127.7981441;0.636761813
5;10.60701968;127.8065642;0.765344417
7;10.76068122;127.7825677;0.942855638
9;9.993539522;126.1916876;1.022403734
11;9.232522735;127.7681657;1.107138204
13;7.692558668;127.7552509;1.120716071
15;5.998027129;127.7672401;1.142714678
17;4.547099414;127.7233118;1.177799745
19;3.677516933;127.6923408;1.35338653
21;3.19898493;127.6573172;1.577343202
23;3.046017243;127.6311249;1.783449223
25;3.102900379;127.5196414;2.040409333
27;2.182805114;127.5388773;2.279964798
29;-4.124008856;127.5664909;2.011627126
31;2.945208103;127.5664909;1.871905649
33;41.56817354;127.5053782;1.683473646
35;89.80052522;127.2991976;1.48852245
37;123.7726262;127.0048823;1.273632542
39;147.6593333;126.8811494;1.553739302
41;160.26076;126.7866891;1.610677243
43;163.3243454;126.431387;1.699234008
45;164.9657752;126.3591015;1.657923916
47;160.0592251;126.2063811;1.573463072
49;160.1444485;126.0280386;1.417159751
51;153.416459;125.9550089;1.290721195
53;141.546903;125.7851222;1.192632296
55;136.1189239;125.6548516;1.186001662
57;124.9358511;125.5006924;1.204158152
59;116.5806636;125.4444668;1.248382896
61;105.8112167;125.3128579;1.298376958
63;96.08205759;125.2962054;1.303481257
65;87.76789969;125.1780251;1.202348965
67;80.65535136;125.0155181;1.038867466
69;72.82807508;125.0877435;0.844990492
71;64.88613556;125.001031;0.622491224
73;57.56399721;124.9617425;0.482772386
75;51.66713406;124.8998133;0.493080894
77;44.92262895;124.898374;0.560862941
79;36.97968227;124.739484;0.742642458
81;31.60127573;124.7044423;0.982353627
83;26.45336611;124.7189171;1.151219854
85;21.91099817;124.7362904;1.173723005
87;18.55099865;124.7074194;1.14480151
89;16.55516526;124.6927807;1.000384131
91;15.1010523;124.6763702;0.879584334
93;13.68576032;124.6971056;0.798362222
95;12.26016136;124.5910965;0.794385937
97;11.04688169;124.5903353;0.902983173
99;10.0268779;124.5325545;0.999832754
101;9.709301345;124.445401;0.997452693
103;9.286586047;124.4989527;0.995963079
105;8.595085991;124.553908;0.918571063
107;7.889933536;124.4861586;0.798764645
109;7.315559273;124.4760093;0.756602164
111;6.686152305;124.4083508;0.744651948
113;6.641522232;124.4083508;0.763579668
115;6.252394027;124.3257085;0.85863887
117;6.177593929;124.291428;0.965646552
119;6.007392358;124.2302854;1.013476789
121;5.607423256;124.5513367;1.015609624
123;5.653680779;123.2108443;0.960372349
125;5.451085548;124.2496422;0.873502864
127;5.416148829;124.23547;0.752898655
129;5.512820351;124.1966783;0.645853492
131;5.727790264;124.1878592;0.657594335
133;6.190895904;124.1607297;0.66331812
135;5.496762075;124.0803251;0.762062294
137;5.632846301;124.0688928;0.86666052
139;4.989738678;123.5437476;0.981843147
141;4.906027161;124.0446664;0.955667548
143;4.424127607;124.0182321;0.922715233
145;4.250643789;124.0441217;0.815653753
147;4.046512847;123.088088;0.669146161
149;3.835061955;124.0206214;0.585755382
151;3.446885726;123.8892067;0.589378293
153;3.170726241;123.9355977;0.674382246
155;3.189092928;123.9144564;0.793038569
157;3.282374648;123.8088835;0.92757606
159;3.390113621;123.8152478;1.020140873
161;3.261196429;123.830854;1.068041046
163;3.212900516;123.8329588;0.958310411
165;3.624045204;121.8389186;0.891108961
167;2.876030412;123.7832103;0.781822856
169;2.60531186;123.7314134;0.721690774
171;2.89706813;123.7613557;0.713907797
173;2.666018551;123.8084425;0.832644266
175;2.865329556;123.8084425;0.939597885
177;3.311751652;123.7257779;1.062699701
179;2.844630868;123.6765868;1.104699083
181;2.970239828;123.6735017;1.064274059
183;2.889436486;123.7334953;1.007574763
185;2.701991923;123.6361968;0.924976875
187;2.552328183;123.5386264;0.827742522
189;2.716507917;123.6299362;0.789386374
191;2.516417111;123.4629787;0.799700106
193;2.843063892;123.5542933;0.845066754
195;3.47887833;123.2876095;0.883215051
197;3.68575789;123.5107405;0.911247283
199;4.944358725;123.5165824;0.838487826
201;5.488450184;121.9485219;0.769464319
203;6.277964632;123.4842455;0.657219607
205;7.678995601;123.4512788;0.491128627
207;7.757019093;123.4205019;0.401977936
209;8.740048361;123.398224;0.412565848
211;9.78237934;123.3734359;0.504301808
213;10.15159787;123.3746279;0.502271064
215;12.14800977;123.2939776;0.652477691
217;13.58551449;123.2790059;0.799932451
219;15.7054657;123.2609066;0.887997873
221;18.41276675;123.1317477;0.879174107
223;20.51798753;123.0171189;0.99661324
225;23.39085675;123.1201941;0.983300727
227;27.32991164;123.0540782;0.908193736
229;30.57788854;122.8846579;0.930561268
231;34.30043974;123.0684573;0.919846561
233;37.7752115;122.9526488;0.877204716
235;40.82825581;122.9247629;0.879088859
237;42.72483744;122.8702012;0.900697493
239;44.32976469;122.7788004;0.92503123
241;47.17413742;122.7077979;1.045370072
243;48.40625844;122.6481069;1.149254915
245;51.31812755;122.5738076;1.264463986
247;55.04597813;122.340281;1.428020861
249;58.2762887;122.25006;1.442859055
251;61.1660593;122.1794681;1.417031941
253;62.7105388;122.2122365;1.569048719
255;64.77400865;122.2206922;1.587522276
257;69.15909883;122.0941296;1.616994009
259;72.12283244;122.0678335;1.757136114
261;75.31617173;121.9542936;1.789841682
263;79.6476085;121.8672785;1.684018929
265;83.320664;121.7829553;1.691097663
267;85.53177315;121.659374;1.617107643
269;87.31527176;121.5728604;1.53022753
271;88.31397467;121.5058376;1.647753209
273;86.55615032;121.3531257;1.64720326
275;87.74148632;121.2564495;1.642620899
277;88.66206177;121.1850714;1.808907896
279;86.57353263;121.0561971;1.807554645
281;86.41523495;120.9711782;1.690085392
283;85.7664841;120.886596;1.728019804
285;83.7542065;120.886596;1.588774372
287;84.45258597;120.7227411;1.466170653
289;84.39859976;120.6391743;1.336191172
291;84.04460971;120.5529629;1.299758399
293;84.69171584;120.4373017;1.317992163
295;84.13710399;120.358211;1.461476792
297;84.07873333;120.2221814;1.509151736
299;85.55591875;120.1330795;1.726888849
301;84.49594127;119.9962207;1.886813331
303;86.58660934;119.9408595;1.884025006
305;87.81172477;119.8472811;1.877332416
307;88.78469982;119.7438086;1.849571036
309;88.50515065;119.6426995;1.802600338
311;89.74565358;119.5840372;1.680953897
313;91.29177513;119.4596831;1.618461423
315;93.18203184;119.361343;1.547053243
317;91.44656022;119.2661013;1.452256639
319;93.60969002;119.1609869;1.485192965
321;95.05998778;119.0427289;1.645733501
323;97.2635462;118.9121307;1.86500328
325;96.98394645;118.7702213;2.10740316
327;96.32126768;118.6954252;2.348865239
329;95.28554934;118.5975522;2.394050898
331;96.23227803;118.4749559;2.43744374
333;93.57580153;118.4363329;2.352208303
335;93.93500899;118.2987746;2.400768006
337;91.78473132;118.2077371;2.601438075
339;91.64460273;118.0872372;2.770553626
341;93.21353046;118.0359244;2.904822377
343;93.63184623;117.9437678;3.217495611
345;94.29355698;117.7214969;3.558168671
347;93.84118854;117.6803165;3.78381949
349;96.46383216;117.5929385;4.006177309
351;95.08273185;117.484998;4.103079451
353;94.09425334;117.3962419;4.133157381
355;93.53792039;117.3147618;3.958563004
357;93.79152222;117.2464082;3.843422757
359;92.21383689;117.1577127;3.860461837
361;88.62788698;117.0515829;3.850397083
363;87.30844472;116.9204708;3.842029235
365;85.8765622;116.7959049;3.871075264
367;85.00388528;116.6619801;3.781056248
369;85.37096779;116.5872611;3.706982164
371;82.92955157;116.465875;3.751411585
373;82.08050194;116.3490989;3.708598495
375;79.21121415;116.248003;3.65118863
377;79.93436954;116.1578725;3.696989144
379;81.58643299;115.9870054;3.681406279
381;82.9336591;115.9136742;3.626100402
383;83.64995673;115.832376;3.650492405
385;86.58737462;115.7435428;3.75554691
387;88.68622395;115.6375943;3.80917376
389;91.91582966;115.4856132;3.765155769
391;95.65615189;115.3970119;3.757640644
393;97.07538761;115.2781662;3.918918798
395;98.83580864;115.1227501;3.923617289
397;101.5757648;114.980837;3.943854069
399;101.5984821;114.8102248;4.068845548
401;102.6626747;114.6217212;4.396116766
403;106.7185189;114.6043474;4.320790874
405;105.4014403;114.3408525;4.479242748
407;106.9373785;114.1599435;4.487873154
409;108.2613115;114.2641846;4.356640683
411;106.6706005;114.0580652;4.009735048
413;107.8350926;113.8807381;4.042050085
415;103.6647154;113.7863438;3.930535425
417;106.1596453;113.7021855;4.043230411
419;108.1511051;113.5646144;4.187573764
421;109.1535915;113.4389161;4.428476004
423;106.9162659;113.3062312;4.50568977
425;107.6904342;113.0678701;4.771997419
427;108.1279275;113.1062644;4.788156074
429;105.6350499;112.9787985;4.885910053
431;105.3746482;112.74198;4.947668958
433;106.0224085;112.7173743;5.065616512
435;106.3143112;112.6696338;5.152314643
437;108.360137;112.5161241;5.479781404
439;109.2785282;112.3550857;6.103915728
441;109.7194454;112.2332288;6.45625914
443;111.9892573;112.1776245;6.958457175
445;110.0404154;112.0068883;7.008270402
447;108.9876509;111.8339176;6.904869822
449;108.0319618;111.7853739;6.730252057
451;108.7351363;111.6826924;6.660072462
453;108.4842721;111.5628616;6.281300432
455;104.7945856;111.4936005;6.22887244
457;104.0522435;111.3446907;6.269850822
459;101.6300964;111.0701235;5.884376009
461;97.37026994;111.0299883;5.695462617
463;96.79166382;110.8941278;5.505355566
465;93.49664696;110.7880448;5.54122818
467;92.35534194;110.6573864;5.262541811
469;89.55188304;110.6199734;5.156731656
471;86.58593235;110.4744179;4.977828578
473;85.4304956;110.4616377;4.90848296
475;84.3924709;110.3797182;4.577038833
477;82.91993728;110.2414514;4.579594571
479;80.45424251;110.1858939;4.644463234
481;78.21041457;110.0356974;4.65052446
483;76.52660049;109.9223091;4.728013179
485;74.76624065;109.8588549;4.603567401
487;74.26293255;109.8335977;4.263742651
489;71.72632779;109.7221147;3.983190617
491;70.58521112;109.6901761;3.875299308
493;68.03703172;109.5899904;3.703385971
495;67.43840886;109.442714;3.841123997
497;66.90789983;109.3651052;3.937279116
499;68.39758361;109.300818;4.079878877
501;67.56720998;109.2600455;3.884618614
503;66.3149378;109.10879;3.57220943
505;64.43824629;109.1106352;3.21724745
507;63.21256516;108.9749721;3.117990662
509;61.06022333;108.8798357;2.751733239
511;59.08260159;108.7972668;2.599980238
513;56.8574681;108.7264467;2.543602652
515;57.30665408;108.768699;2.341659882
517;54.91992977;108.6805349;2.133632513
519;53.61184344;108.5964075;2.024890299
521;53.88887057;108.5448696;2.006101805
523;53.07091131;108.4046842;1.903741194
525;51.10699607;108.3953827;1.878366504
527;50.74859835;108.3501523;1.758077586
529;47.04921318;108.2673116;1.702423189
531;47.36562729;108.2476522;1.5828397
533;46.06550641;108.1462871;1.520655364
535;44.77302662;108.075016;1.509849456
537;43.96965176;108.0652469;1.544588068
539;42.42592499;107.973302;1.50196289
541;41.47171493;107.8979315;1.440425138
543;38.85014677;107.8224821;1.363506505
545;36.85753462;107.8668211;1.178972801
547;35.33779169;107.8102163;1.064374451
549;34.35170017;107.7328335;1.064674607
551;34.42911398;107.6126421;1.044428123
553;33.12591067;107.6478476;0.997127782
555;30.48286268;107.5591106;1.009044896
557;29.24387609;107.528745;0.919426761
559;29.63692435;107.1246838;0.806651391
561;28.91790075;107.4473675;0.732601238
563;27.97711335;107.4134769;0.680018797
565;28.37696362;107.3109161;0.764582672
567;27.26187442;107.2606793;0.821941564
569;26.77258149;107.2670607;0.778305615
571;25.26595239;107.2290264;0.753144996
573;24.52847188;107.1782593;0.778888144
575;24.33528498;107.1643627;0.793192279
577;23.87399396;107.0517164;0.84092116
579;23.72749978;107.0294261;1.017472166
581;23.64359294;106.9536619;1.04905444
583;22.44063452;106.8423587;1.005013511
585;20.84595809;106.9775075;0.967679464
587;19.90654323;106.848331;0.903944549
589;19.14807532;106.7939507;0.806091756
591;19.16066759;106.7759849;0.883515192
593;19.75920277;106.7581563;0.988621772
595;19.82948951;106.6465243;0.957935329
597;18.5112238;106.6514823;0.938255374
599;17.96961294;106.6341665;0.877036658
601;17.57033393;106.7002957;0.784613073
603;17.67529672;106.6345574;0.728852046
605;17.49148091;106.489563;0.733857418
607;18.01121175;106.3928538;0.852123909
609;18.15744174;106.6245905;0.934965931
611;18.90907371;106.3322889;1.151604266
613;16.73462059;106.3238949;1.366214249
615;14.85673327;106.2736278;1.532355896
617;12.67564318;106.1721558;1.550370699
619;11.28782998;106.1754223;1.721933323
621;10.1728265;106.150138;1.787319456
623;9.644340698;106.14002;1.867774842
625;9.117205884;105.9504744;1.827794877
627;9.059703114;106.0151078;1.861888462
629;8.538928135;105.9249156;1.780815838
631;8.373286752;105.537917;1.668512026
633;7.796728708;105.6869199;1.569869885
635;8.169282977;105.4567395;1.617804714
637;8.650842303;105.8321404;1.672841463
639;8.435082843;105.7755659;1.659807923
641;8.548899495;105.7085128;1.669940578
643;8.055612068;105.6504729;1.575745781
645;7.72630537;105.6901704;1.52251366
647;7.650365198;105.5372213;1.525805197
649;7.606939817;105.5776427;1.594326691
651;7.384272201;105.4993083;1.604124219
653;7.672731987;105.4282935;1.653105594
655;7.920793952;105.4613512;1.714801084
657;7.328745338;105.5520557;1.75278163
659;7.338694929;105.3126669;1.647067196
661;7.224844254;105.3112595;1.594352545
663;6.680202264;105.3171876;1.666470581
665;7.030521878;105.1802809;1.68454878
667;7.383252806;105.1494009;1.644392294
669;7.022882953;105.1064369;1.710726444
671;7.011976441;105.1089635;1.705668778
673;6.881128435;105.0963211;1.575539399
675;6.5921108;105.0441949;1.498350677
677;6.682413487;105.1254628;1.479604011
679;6.613883888;104.9041;1.522942851
681;6.903565872;104.861469;1.564206745
683;7.087972255;104.8450904;1.707454794
685;6.91639245;104.7766761;1.685146824
687;6.736138203;104.7521763;1.523584199
689;6.503393897;104.7750857;1.482948176
691;6.569945108;104.6917609;1.481421625
693;6.49310206;104.6336604;1.446716392
695;6.382557848;104.5913193;1.569005804
697;6.679768429;104.5336135;1.746379564
699;6.522540311;104.5337044;1.854453308
701;6.448013907;104.4996037;1.812874793
703;6.543328782;104.4760874;1.664701432
705;6.037692401;104.4687364;1.595854762
707;6.098331483;104.4068412;1.581338504
709;6.268812495;104.3564369;1.483197023
711;5.975344079;104.2557958;1.565868845
713;5.813215224;104.1960623;1.647321411
715;5.774757477;104.1594658;1.566750669
717;4.987527594;104.163277;1.475300903
719;5.522083897;104.0934553;1.400768198
721;5.457744767;104.1236545;1.385569209
723;5.26114647;104.0512764;1.496655566
725;5.971362916;104.0107943;1.520396792
727;5.749903095;103.8981768;1.629389533
729;5.250446303;103.9412008;1.599554511
731;5.296067344;103.9840882;1.524792682
733;5.308289492;103.0493984;1.429421268
735;5.125515265;103.8218684;1.523514359
737;5.334103937;103.6957935;1.55943564
739;5.85498172;103.65708;1.793953272
741;5.66894279;103.6161586;1.862473806
743;5.640300079;103.6133757;1.858025212
745;5.770570325;103.5694745;1.729070758
747;5.572541742;103.4096605;1.637874649
749;5.363217168;103.5173627;1.499152769
751;5.716099132;103.563607;1.516122201
753;5.336082267;103.3751204;1.55898079
755;5.917129935;103.3018227;1.662543846
757;6.025099772;103.2859441;1.645269583
759;6.108725225;103.2375222;1.69352248
761;6.144041058;103.2581029;1.589111593
763;5.958870495;103.1937418;1.556730087
765;6.081398374;103.1194743;1.484516879
767;6.185810577;103.1074963;1.545169707
769;6.004444144;103.0441187;1.552431331
771;5.882852848;103.0259555;1.698216314
773;6.331934887;102.9193868;1.748513039
775;6.363991091;102.9429781;1.849885621
777;6.329480772;102.831602;1.819379641
779;6.256389611;102.8293174;1.716332567
781;6.020907195;102.7946571;1.658980414
783;5.482183299;102.7748913;1.625910194
785;5.289142401;102.7246227;1.638170244
787;5.792523483;102.7398215;1.64145943
789;5.680749637;102.573565;1.774460004
791;5.678779618;102.5432898;1.870550397
793;5.866136102;102.4813786;1.923490322
795;5.50453443;102.4667399;1.759303168
797;5.551407916;102.4204957;1.773889287
799;5.732664863;102.3490267;1.704754835
801;5.402991919;102.3546521;1.676689926
803;5.677197758;102.2615439;1.680911145
805;6.214837339;102.1949446;1.893342754
807;5.658644411;102.1400201;2.009833579
809;6.173353803;102.1441477;1.991523177
811;6.234732478;102.1143708;1.933454687
813;5.700067394;102.0858041;1.94684418
815;5.929529451;101.9888534;1.900517295
817;5.899830804;101.9639616;1.937472914
819;5.982631164;101.8935367;2.125507025
821;6.180743484;101.8273756;2.180751936
823;6.154948887;101.782417;2.198192752
825;6.052146153;101.7569821;2.106252186
827;6.006116128;101.7112506;1.9460176
829;6.037884285;101.6974896;1.790722248
831;5.993613742;101.6130903;1.79526188
833;6.183828436;101.5722439;1.805729293
835;6.199900648;101.5054025;1.925942971
837;6.449596022;101.4415845;1.99959646
839;6.688391507;101.4165576;2.065922056
841;6.808607745;101.3522874;2.121894717
843;6.614794049;101.2887125;2.02470436
845;6.461971864;101.2365411;2.060227028
847;6.406776983;101.2158078;2.025439437
849;6.261006327;101.2001553;2.067632216
851;6.684411537;101.0476604;2.123099185
853;6.970169716;100.9942029;2.196146457
855;6.416307737;101.0131363;2.043195054
857;6.90722649;100.9519969;2.038127916
859;6.7558723;100.8866981;1.96243089
861;6.566765214;100.9321104;1.99329773
863;6.967891251;100.7467233;2.040802526
865;7.201216211;100.7129545;2.322343221
867;6.856027276;100.7017338;2.369128926
869;7.446872574;100.6474136;2.450553335
871;7.040778603;100.6263031;2.268521571
873;6.972081554;100.581677;2.309222478
875;7.230908481;100.4769088;2.189194905
877;7.291552034;100.510617;2.214166518
879;7.272896885;100.3857809;2.227372157
881;7.691193951;100.3593311;2.395148179
883;7.771579167;100.2506311;2.461640409
885;7.352486837;100.2810425;2.566656056
887;7.463357025;100.1855136;2.469212899
889;7.570548002;100.1854833;2.476333237
891;7.585171767;100.1005564;2.362255311
893;7.671083787;100.0249885;2.310214721
895;7.986336542;99.9553944;2.22749326
897;8.06908795;99.8937253;2.284090545
899;7.74030674;99.8878881;2.240507425
901;8.167365942;99.830302;2.226777602
903;7.809398198;99.7700089;2.139434373
905;7.567444725;99.7541755;2.220744001
907;7.956818717;99.6710167;2.396818035
909;8.026149015;99.5853026;2.448526601
911;8.324087943;99.5316627;2.555211465
913;8.108557202;99.4640809;2.606415745
915;7.626032772;99.4150994;2.522681502
917;7.86280063;99.3772332;2.466933495
919;7.86830144;99.3498457;2.39763018
921;7.501002031;99.3066408;2.418658467
923;7.989002567;99.2077694;2.543621135
925;8.369596675;99.1224335;2.571315962
927;7.989358281;99.0738153;2.682314113
929;8.600420528;99.0641829;2.862767657
931;7.995419968;99.0071106;2.850864758
933;7.772228203;98.967278;2.789155718
935;7.940599956;98.864672;2.862423888
937;7.733760206;98.8188958;2.866583359
939;7.778239014;98.728252;2.793082762
941;8.047477973;98.6406023;2.68849596
943;8.119619558;98.5933293;2.543727689
945;7.926508836;98.6078164;2.424450305
947;7.829292761;98.5296182;2.27430769
949;7.904926283;98.4775059;2.271772168
951;7.896101075;98.3677925;2.422979735
953;8.246828326;98.3264631;2.587971656
955;8.339411388;98.2493085;2.597012519
957;8.266244949;98.1631258;2.699501813
959;8.121873146;98.1498786;2.687742674
961;7.810621138;98.0902509;2.63564844
963;7.513559478;98.0331334;2.654766593
965;7.660969647;97.9769685;2.687390438
967;7.8410036;97.8760258;2.603462913
969;7.722090328;97.7641199;2.633439172
971;7.925569196;97.7691555;2.682452191
973;7.181601307;98.1079444;2.57509674
975;6.949764525;97.5988315;2.571399769
977;6.953533051;97.6046841;2.677914058
979;6.874905381;97.4392133;2.787176904
981;7.25797311;97.3805383;2.780746399
983;7.06033543;97.3489929;2.967307245
985;6.879497358;97.3106124;3.160965296
987;6.85886898;97.1997496;3.041818827
989;6.474440577;97.1831758;2.861960419
991;6.592332595;97.1546548;2.784560752
993;6.274465865;97.0198379;2.840568508
995;6.510654566;96.9684517;2.716562192
997;7.044457636;96.8518272;2.899500829
999;7.241794796;96.807458;3.11973748
1001;7.368332827;96.7585068;3.203670291
1003;7.764131139;96.6715225;3.10118647
1005;7.708410244;96.6394026;3.010694325
1007;7.482583839;96.5912376;3.03277008
1009;7.683017896;96.4696228;2.947781928
1011;7.553309698;96.4091175;3.087410737
1013;7.67115736;96.306436;3.141432618
1015;7.665019292;96.2353754;3.187788494
1017;7.373431438;96.1741601;3.061317724
1019;7.137098017;96.1397715;3.11813077
1021;7.006979899;96.0696334;2.949078351
1023;6.878946802;96.0507006;3.066221774
1025;7.177222285;95.9723358;3.182877668
1027;7.513802473;95.8374132;3.380317643
1029;6.869052118;95.7657936;3.364381881
1031;6.710182369;95.7147856;3.432711923
1033;6.933512349;95.6149317;3.329877604
1035;6.556181972;95.6015637;3.545845801
1037;6.621240574;95.5145337;3.481701006
1039;6.952095641;95.401297;3.616890709
1041;6.750185325;95.3245955;3.604493317
1043;6.718444337;95.2666317;3.476652374
1045;7.022452782;95.1727969;3.2539298
1047;6.630536672;95.1818857;3.237272367
1049;6.591837736;95.0401125;3.069169095
1051;6.856690124;94.9531133;3.423281086
1053;6.614211214;94.8956325;3.649138646
1055;6.679002015;94.840375;3.735514739
1057;6.78881163;94.7759235;3.709572705
1059;6.253354539;94.6859599;3.666232311
1061;6.493198789;94.6426491;3.279651067
1063;6.932165878;94.5361421;3.164883253
1065;6.838036278;94.465596;3.153529162
1067;6.592207245;94.3506954;3.119940249
1069;6.726943884;94.3268473;3.329525542
1071;6.088354942;94.2776238;3.487438348
1073;6.178707144;94.176621;3.613606524
1075;6.696332686;94.0844495;3.502891788
1077;6.286135644;94.0007471;3.596269345
1079;6.117760293;93.9407258;3.292720324
1081;6.358800602;93.8641914;3.241463465
1083;5.608263775;93.8204572;3.104507366
1085;5.783501302;93.6848697;3.331324577
1087;5.925769465;93.6342696;3.242283319
1089;6.137227241;93.5184169;3.697677041
1091;6.143883786;93.4339879;3.847568115
1093;6.444150194;93.4135881;3.937646548
1095;6.19722101;93.3311554;3.966806893
1097;6.316164189;93.3026498;4.059094815
1099;6.498393227;93.1859801;3.993652689
1101;6.428366822;93.0856427;3.898367232
1103;6.911353073;92.9709385;3.995377677
1105;6.695563338;92.9422515;4.090070624
1107;6.571400867;93.3104375;4.146577547
1109;6.611514858;92.8174915;3.971927886
1111;7.04505826;92.5807197;4.264143694
1113;6.417685167;92.6741614;4.084037499
1115;7.073973991;92.5518811;4.033782357
1117;6.857339057;92.4973497;4.088851023
1119;6.530071228;92.4304328;4.243653531
1121;6.818165616;92.3952884;3.842672762
1123;7.259691335;92.3279178;3.841596713
1125;6.760264961;92.1891999;3.858654609
1127;6.889237999;92.1129527;3.707660322
1129;6.839026206;91.6618053;3.548145021
1131;6.356728993;91.9717094;3.557532129
1133;6.678563319;91.9366256;3.625566054
1135;6.809498453;91.8749863;3.603264178
1137;6.878744492;91.7237771;3.742004133
1139;7.036377992;91.6406943;3.782529325
1141;6.621108229;91.5419293;4.090989451
1143;6.867275611;91.5331889;4.155653446
1145;6.725096256;91.464881;4.176545163
1147;6.783838182;91.3155021;3.979691071
1149;6.566156272;91.2526984;4.177933858
1151;7.05205534;91.166213;4.182053916
1153;6.964730858;91.1336846;4.026666054
1155;6.521320745;91.0117522;3.876970051
1157;6.636421426;90.9603059;4.008565647
1159;6.872823267;90.9220461;3.936101712
1161;6.946320191;90.7597519;3.711647793
1163;7.138887395;90.687376;3.744928221
1165;6.828500114;90.6165431;3.812509383
1167;6.320769088;90.5872817;3.843479959
1169;6.736344372;90.499541;3.893902005
1171;6.595427147;90.4308246;3.966884611
1173;6.542603812;90.310889;4.160106405
1175;6.965200639;90.2321312;4.047957581
1177;6.977073152;90.1463113;3.964571537
1179;6.253329363;90.0708354;4.025943725
1181;6.531361937;90.0398495;3.946569683
1183;6.532253809;89.9815676;4.003156515
1185;6.246946977;89.8455263;3.970694451
1187;6.70825752;89.7712605;4.056684682
1189;6.855996474;89.6730853;3.889212059
1191;6.695909271;89.5726117;4.314880064
1193;6.865727187;89.5325834;4.130784798
1195;6.786732247;89.4761164;4.230868303
1197;6.274896515;89.383355;4.281204203
1199;6.727082406;89.2741411;4.318041574
1201;6.933228465;89.1779771;4.02393158
