Repository: johodges/materials

## A Non-Dimensional Scaling Approach to Modeling Material Pyrolysis

This repository contains the data, scripts, and technical documents required to generate the SPyro cone validation cases.

## Instructions
* Clone this repository with submodules
  ```
  git clone --recurse-submodules https://github.com/johodges/materials
  ```
* Pre-process data
  ```
  python materials/scripts/initialize.py
  ```
* Build latest FDS (example for impi_intel_linux target, but use relevant make target for platform)
  ```
  git clone git@github.com:firemodels/fds.git && cd fds
  cd Build/impi_intel_linux
  ./make_fds.sh
  ln -s fds_impi_intel_linux fds
  cd ../..
  ```
* Run cases
  ```

File: data/rise_materials/Testdata-1776.txt
Keywords
Material1;Material2;Material3;Material4;Product;Object;Scenario;Method;Reference;Comment;Owner;IsPublic;ImportDate
Woolfabric, mixed fabric;;;;IN8-1;Curtains and sunblind in passenger and staff areas;;ISO 5660;TRANSFEU;;TRANSFEU;1;2011-03-24 09:06:43
Scalars
Flux (kW/m2);tig (s);qmax (kw/m2);qtotal (MJ/m2);q180 (kw/m2);q300 (kw/m2);Sample mass (g);Mass loss (g);DHc (MJ/kg);Peak smoke production (m2/m2s);Total smoke produced (m2/m2);Specific extinction area (avg) (m2/kg);MARHE (kW/m2);Area exposed (m2);Observations;Test date (YYYY-MM-DD);Test identifier;Product thickness (mm);Thickness1 (mm);Thickness2 (mm);Thickness3 (mm);Thickness4 (mm);Product density (kg/m3);Density1 (kg/m3);Density2 (kg/m3);Density3 (kg/m3);Density4 (kg/m3);Product area weight (kg/m2);Area weight1 (kg/m2);Area weight2 (kg/m2);Area weight3 (kg/m2);Area weight4 (kg/m2)
35;16;177.91;8.52;;;4.01;3.90;19.25;;337.30;;83.66;0.0088;Distortion. End flame at 79s.
;2010-11-10;c_LSFIRE_IN-8-1_35a;0.5;0.5;;;;;;;;;;0.39;;;
VectorData
Time (s);HRR (kW/m2);Mass (g);SPR (m2/(m2*s))
1;5.627212826;4.01;0.187953428
3;6.335631538;4.09427843;0.17211925
5;6.535009811;4.09427843;0.182818909
7;6.812050183;3.95546557;0.214221353
9;6.38089571;3.97138151;0.282445339
11;5.892655022;3.71550176;0.363824198
13;4.724720865;3.90216113;0.459962455
15;3.826171212;3.88341632;0.447371322
17;6.580316687;3.98913941;0.574743635
19;18.99854749;3.7213759;0.814571894
21;42.41646049;3.75526127;1.195306166
23;75.44470559;3.5609752;1.894247528
25;111.2822995;3.40579581;2.717768333
27;144.5296927;3.22592145;3.517213807
29;172.0862075;2.96715985;4.054384963
31;177.1965203;2.80264244;4.483598889
33;177.9114447;2.72265626;4.592282854
35;173.3330231;2.57701471;4.530248391
37;167.0150077;2.38222951;4.180258772
39;158.1954046;2.26168782;3.886064037
41;144.2236777;2.28728639;3.515525048
43;130.0693129;2.20951752;3.054170384
45;112.8624364;2.16780927;2.676923811
47;102.5074181;2.09984478;2.39876206
49;92.03135829;2.03443371;2.197917399
51;82.88960376;1.99106268;2.040381311
53;73.11238027;1.84023015;1.886409975
55;67.01787824;1.92250038;1.672270542
57;58.74178735;1.87096469;1.511880217
59;53.92701975;1.82141617;1.309969565
61;48.84701166;1.80858231;1.092970395
63;44.42443686;1.80858231;0.905967834
65;38.77937086;1.79410224;0.785809778
67;34.24338413;1.79410224;0.66400291
69;30.98965692;1.79410224;0.527397637
71;27.68460316;1.7658649;0.391623775
73;24.79498105;1.71357973;0.309229767
75;21.8700377;1.71357973;0.250943301
77;19.44303612;1.75523257;0.220117531
79;16.56632081;1.80505006;0.232868525
81;14.4958785;1.77342527;0.240161086
83;13.06361935;1.66571462;0.223165196
85;12.1669956;1.66571462;0.218188549
87;10.92159891;1.7243872;0.197163878
89;10.17914373;1.7224874;0.184669479
91;9.66128136;1.70537827;0.185799007
93;9.551511461;1.70537827;0.192905731
95;9.296158188;1.72877571;0.191362122
97;9.023558829;1.68215516;0.175396063
99;8.684836357;1.67983915;0.16578086
101;8.018372309;1.66158416;0.16282782
103;7.798609964;1.66360813;0.186684221
105;7.466406373;1.69144464;0.19511545
107;7.578268048;1.65472069;0.20291706
109;7.458318839;1.64924658;0.190857876
111;7.793794565;1.60851391;0.186303703
113;7.563913483;1.59847251;0.177738705
115;7.603625803;1.60673909;0.18855532
117;7.622465701;1.58847035;0.192887478
119;7.701149533;1.66715251;0.201326154
121;8.205172577;1.53641532;0.192150251
123;8.49774751;1.53641532;0.166739256
125;8.476196783;1.67256434;0.16834605
127;8.451775356;1.64031181;0.17757978
129;8.343405538;1.67608324;0.18739491
131;8.912746556;1.67371425;0.198484754
133;9.450878784;1.61960249;0.192829174
135;9.728514914;1.61596184;0.18526043
137;9.570204608;1.57388593;0.18496984
139;9.625415851;1.63796345;0.192960244
141;9.751514636;1.63771025;0.201023456
143;9.903129487;1.61999361;0.215756421
145;9.975962686;1.56342105;0.200391522
147;10.17955507;1.57360967;0.183776607
149;10.20691353;1.51578851;0.176879018
151;10.00329511;1.54833306;0.179933666
153;9.784732787;1.61077086;0.179388621
155;10.06621514;1.57054419;0.192655445
157;10.35921853;1.53491756;0.187626675
159;10.66365632;1.53734884;0.173116255
161;10.53857859;1.48510007;0.164144034
163;10.58616494;1.49275226;0.176073991
165;10.32471579;1.5401316;0.182581027
167;10.41861412;1.53760163;0.195308654
169;10.63144831;1.50734355;0.189254672
171;11.11395152;1.4613831;0.17978609
173;10.96371447;1.45793984;0.178266299
175;10.90168884;1.45789413;0.180103786
177;10.89950858;1.50514242;0.179746347
179;10.87227797;1.50084815;0.202075093
181;11.11375909;1.44450533;0.198267413
183;11.06280432;1.39047203;0.180709475
185;11.22808535;1.39553884;0.181623101
187;10.88836963;1.37513125;0.189781118
189;10.64389687;1.40801435;0.190987955
191;10.71398689;1.44445275;0.195359541
193;10.80955273;1.41084322;0.195599815
195;10.83839103;1.20888878;0.167657625
197;10.89516624;1.15243108;0.149174064
199;10.64995327;1.38855646;0.144599988
201;10.37250824;1.37544634;0.173735928
203;10.43367763;1.35557467;0.178211536
205;10.51314711;1.31799971;0.176849105
207;10.32505006;1.30526453;0.188707527
209;10.34103814;1.3267464;0.177307373
211;10.547406;1.33030453;0.155369904
213;10.03741145;1.31787796;0.169131095
215;10.09055477;1.33501298;0.17867229
217;10.09202088;1.30227751;0.162468174
219;10.07849384;1.29133617;0.168413969
221;9.993435326;1.28485047;0.155054848
223;9.555057514;1.28908893;0.152640004
225;9.684392329;1.20121353;0.173833637
227;9.50787367;1.26420991;0.17576098
229;9.701024274;1.20840584;0.1757017
231;9.895492762;1.2678372;0.173605615
233;9.543584514;1.19708995;0.169813197
235;9.262917048;1.20741691;0.178740566
237;9.208408115;1.29376461;0.191652422
239;9.306463702;1.21997452;0.180697427
241;9.247025097;1.19843077;0.188483413
243;9.259153415;1.15786839;0.190684518
245;8.924406397;1.13937678;0.175034912
247;8.808441764;1.13937678;0.181712559
249;8.875121652;1.14426238;0.197492096
251;9.160283435;1.16533695;0.200327049
253;9.12606797;1.07268677;0.19705998
255;8.732044777;1.14958199;0.183102864
257;8.288180952;1.12908906;0.187920942
259;8.377111605;1.20649026;0.177068005
261;8.367735071;1.14080294;0.182147562
263;8.627214105;1.17383731;0.178356555
265;8.311417805;1.10847195;0.187279578
267;8.023880139;1.14945054;0.185345728
269;7.9926124;1.09452053;0.206497594
271;8.055892458;1.11305178;0.207566083
273;8.152320076;1.11305178;0.189178989
275;8.146049674;1.08758425;0.179901831
277;7.741899454;1.0299993;0.185928863
279;7.711392451;1.04672701;0.183163645
281;7.601476382;1.0935316;0.181304382
283;7.763153235;1.04872793;0.1830043
285;7.680435113;1.02492319;0.185192915
287;7.410835425;0.61784324;0.179439074
289;6.905023963;1.01333145;0.17461776
291;7.375241559;1.03876904;0.175061681
293;7.054901447;1.01879868;0.183352825
295;7.311595734;0.96755503;0.185076578
297;7.161298939;0.93018028;0.181849833
299;7.257697889;0.98547835;0.182674998
301;7.060998372;0.91178736;0.185813256
303;7.448702902;0.94683883;0.184249975
305;7.602046025;0.93940343;0.170411389
307;7.551900691;0.90297151;0.171828318
309;7.80866052;0.9129401;0.180828416
311;7.86602242;0.89150435;0.195312762
313;7.872242825;0.92236994;0.204857235
315;8.168351238;0.89419529;0.218315292
317;7.911410158;0.87547354;0.198061971
319;7.369303045;0.87425446;0.201286406
321;7.036851342;0.87384069;0.193348423
323;6.782301764;0.92663185;0.200107541
325;6.647508566;0.9076569;0.19798408
327;6.464385601;0.87545736;0.201459372
329;6.2522168;0.83599635;0.177197128
331;6.144075934;0.83602871;0.177692401
333;5.491902111;0.86089842;0.187772229
335;5.615404867;0.85719549;0.204407414
337;5.580152691;0.83320671;0.201688253
339;5.577371276;0.81407078;0.202939159
341;5.477596485;0.82543925;0.208328343
343;5.301711834;0.79368625;0.194779825
345;5.124642615;0.83754669;0.201076735
347;4.995895691;0.8530258;0.223070473
349;4.892146429;0.82193006;0.236773216
351;4.935613086;0.75482345;0.234932613
353;5.067134817;0.77399862;0.249732141
355;4.762289111;0.79024299;0.25628411
357;4.582169146;0.80365201;0.264598559
359;4.471870307;0.80630655;0.270344882
361;4.637751432;0.77441239;0.266969505
363;4.649353821;0.76420718;0.244507019
365;4.75690327;0.7703875;0.218932858
367;4.428859746;0.78487727;0.212449462
369;4.46515727;0.78568905;0.209706091
371;4.223552376;0.73849374;0.215937942
373;4.283849393;0.73388681;0.228465264
375;4.42984477;0.73712986;0.219688596
377;4.166548921;0.67316761;0.228720819
379;4.123113861;0.73285865;0.223500764
381;3.914926344;0.77868077;0.238720858
383;3.852609042;0.72356673;0.247115142
385;3.853896412;0.76076392;0.258872063
387;3.827069045;0.71085461;0.241911028
389;3.962318853;0.71625956;0.2209559
391;3.947770442;0.72861049;0.19710281
393;3.748881725;0.67639408;0.207198551
395;3.361529369;0.73673227;0.210591117
397;3.344890109;0.70676339;0.217139211
399;3.247861262;0.74243612;0.233384695
401;3.237342656;0.68781836;0.21890828
403;3.292051461;0.6666354;0.197949982
405;3.231329565;0.62753599;0.191856506
407;3.083610383;0.69768544;0.196559171
409;2.779402112;0.68896827;0.206724917
411;2.882207375;0.70407932;0.224846619
413;2.795221704;0.67735995;0.214286812
415;3.037414776;0.65109441;0.204569468
417;3.020910702;0.64064571;0.181047057
419;2.758518625;0.60832442;0.169333516
421;2.827449373;0.64006408;0.17717567
423;2.564642856;0.68055042;0.196532822
425;2.396684684;0.66748641;0.219045845
427;2.550016503;0.64966177;0.220840604
429;2.597088392;0.60543326;0.208496216
431;2.4120206;0.56979976;0.187647213
433;2.338679148;0.61513248;0.189245415
435;2.181778855;0.6422098;0.195305004
437;1.931841694;0.62980346;0.203607543
439;2.267907305;0.64062953;0.198803756
441;2.038252405;0.59306615;0.19092853
443;2.029954501;0.58584392;0.164850352
445;2.012058362;0.60623816;0.141700696
447;1.572075196;0.58119129;0.155984272
449;1.490763268;0.60595543;0.182209462
451;1.439354496;0.63624628;0.190358109
453;1.617947009;0.62296587;0.189816719
455;1.586836755;0.53618741;0.185591458
457;1.451204705;0.57862209;0.180979161
459;1.185489213;0.59299699;0.18001969
461;1.164559659;0.61565182;0.189954175
463;0.933610692;0.61743918;0.206378117
465;1.172496576;0.55758716;0.204684009
467;1.203276987;0.56872549;0.181588144
469;1.205214547;0.53277691;0.153809563
471;1.149709745;0.5663565;0.151775815
473;0.971344275;0.56355068;0.157630935
475;0.837262412;0.56992151;0.182979558
477;0.868621175;0.5937032;0.205041171
479;0.86742693;0.58311657;0.214651528
481;1.013306682;0.5572648;0.192747939
483;1.048371693;0.5359605;0.182789348
485;1.039421736;0.53918696;0.175156318
487;0.96204799;0.57813227;0.163977753
489;0.832770916;0.5764699;0.179530799
491;0.67014189;0.58610682;0.201956571
493;0.711944758;0.55910514;0.19897285
495;0.664166558;0.52352422;0.175728237
497;0.706641852;0.51989046;0.168026156
499;0.825110384;0.53093009;0.147388038
501;0.647417327;0.53323032;0.153039422
503;0.575991925;0.55861533;0.165076604
505;0.49392093;0.54652407;0.200495076
507;0.499329952;0.54307393;0.215496147
509;0.488081174;0.56470707;0.223710459
511;0.502224672;0.50916267;0.205628561
513;0.486088067;0.47721592;0.189233727
515;0.490084617;0.49759399;0.171043954
517;0.493621012;0.51541215;0.177595856
519;0.493025348;0.51404828;0.190075223
521;0.498396016;0.52005791;0.200395061
523;0.49259027;0.54480588;0.205694221
525;0.484044521;0.47953233;0.19854261
527;0.488862929;0.45977553;0.172754121
529;0.490126728;0.51029964;0.163009373
531;0.48592951;0.49979512;0.176058891
533;0.491675117;0.5098624;0.186812308
535;0.492303771;0.50431953;0.196774247
537;0.494636567;0.48623199;0.218911981
539;0.497636453;0.46938941;0.210088677
541;0.497123494;0.46099461;0.174857337
543;0.488338116;0.44297906;0.169699488
545;0.491447109;0.47156789;0.16817105
547;0.489042108;0.53375249;0.171231526
549;0.486441821;0.46229903;0.184509682
551;0.49158178;0.46229903;0.199932151
553;0.491682472;0.46774038;0.181994503
555;0.501152953;0.44432636;0.172853159
557;0.489030304;0.45726862;0.160931695
559;0.489141666;0.45298406;0.170808147
561;0.488543274;0.48400416;0.175431371
563;0.487428188;0.49281314;0.179946412
565;0.499026572;0.45386783;0.175779411
567;0.483504351;0.4273325;0.154252127
569;0.48881754;0.42523289;0.149967054
571;0.490120521;0.46624141;0.147241215
573;0.501230469;0.4755402;0.152257322
575;0.483201354;0.49473842;0.174406026
577;0.494223553;0.43695325;0.185129827
579;0.491946177;0.4456239;0.176652965
581;0.489611448;0.41077952;0.166842374
583;0.490764279;0.40466796;0.183010539
585;0.491306551;0.41902022;0.200434042
587;0.483170812;0.45793883;0.20409305
589;0.49584704;0.42537082;0.197345876
591;0.494249549;0.39305641;0.197657589
593;0.488775421;0.42336343;0.172374579
595;0.487066371;0.39629946;0.167414264
597;0.493311782;0.42887354;0.190157678
599;0.486971133;0.44311052;0.220737823
601;0.488160091;0.45732444;0.218526773
603;0.479309345;0.41671352;0.217169087
605;0.491730092;0.29239285;0.195852478
607;0.489852201;0.4044544;0.172038342
609;0.484111029;0.43706812;0.166421342
611;0.487384264;0.43185692;0.189923438
613;0.494449945;0.44270321;0.206994166
615;0.49115237;0.43223146;0.1842207
617;0.492141567;0.40423437;0.183622319
619;0.490776993;0.38646191;0.189106596
621;0.491385597;0.42104702;0.18890531
623;0.49147295;0.44199984;0.193551976
625;0.497179371;0.43547451;0.208193911
627;0.497864322;0.53307905;0.203721953
629;0.505922644;0.4007907;0.185756139
631;0.48532866;0.39633545;0.170910084
633;0.494487444;0.43345741;0.172893929
635;0.489500847;0.44773038;0.19767343
637;0.485814065;0.43413773;0.209377716
639;0.493907613;0.41035564;0.192576673
641;0.49400896;0.36940941;0.190028162
643;0.491404693;0.40409321;0.190611626
645;0.488177397;0.40760564;0.19106725
647;0.495187396;0.42814428;0.185827333
649;0.486747269;0.38540422;0.198573845
651;0.48706859;0.34612724;0.190793142
653;0.485380126;0.35797865;0.17665003
655;0.496011448;0.35312581;0.158076791
657;0.487988978;0.37571147;0.183579768
659;0.492232074;0.40818727;0.199646654
661;0.491507809;0.42950775;0.211661127
663;0.488938156;0.39091433;0.201691424
665;0.491761969;0.3815763;0.195456647
667;0.488108743;0.3778669;0.178745041
669;0.492528001;0.36429042;0.176884601
671;0.4870843;0.3990264;0.19062682
673;0.488462038;0.39221875;0.19789586
675;0.486724495;0.38786502;0.199078443
677;0.490411604;0.35610231;0.204229866
679;0.488781777;0.33947369;0.181499026
681;0.48965168;0.37804406;0.175764016
683;0.482774306;0.39225798;0.20512824
685;0.49540264;0.38995816;0.205414278
687;0.497179995;0.40585751;0.190238689
689;0.495052993;0.32792766;0.192637481
691;0.490028262;0.37538264;0.177729448
693;0.49198367;0.34723105;0.151858391
695;0.489679982;0.34136621;0.165401093
697;0.487313102;0.3695801;0.187804956
699;0.482579951;0.37201137;0.191767942
701;0.492664429;0.42079382;0.190337963
703;0.496164202;0.33942071;0.176665515
705;0.493554453;0.34282474;0.154949224
707;0.501558757;0.29630288;0.157859559
709;0.48498973;0.34022601;0.177352025
711;0.493134705;0.3674182;0.176397115
713;0.488723353;0.3674182;0.197457879
715;0.494967455;0.31675657;0.205966488
717;0.488180935;0.2655655;0.178071253
719;0.484130096;0.35717375;0.169022056
721;0.490996343;0.34202631;0.196874823
723;0.494021026;0.35975913;0.197394199
725;0.483373513;0.35564243;0.184186423
727;0.489225343;0.32093557;0.172729013
729;0.496625339;0.30373867;0.162268851
731;0.486715068;0.29911557;0.162983391
733;0.487545896;0.34415585;0.164989522
735;0.489780946;0.33589898;0.190939542
737;0.498858686;0.32955768;0.208710928
739;0.496695449;0.31546833;0.19295915
741;0.482826598;0.3091598;0.165506291
743;0.48617367;0.3166413;0.156137557
745;0.484674954;0.32558173;0.160145721
747;0.500153922;0.29672353;0.167490962
749;0.495112205;0.29274474;0.171815732
751;0.49198477;0.26893312;0.174578188
753;0.49181503;0.23195638;0.156780218
755;0.487204555;0.20259218;0.155139497
757;0.492182956;0.23059938;0.155044708
759;0.486351379;0.29564278;0.171318751
761;0.49363513;0.28111337;0.156397686
763;0.490634577;0.28111337;0.166476698
765;0.485323823;0.23095086;0.146772635
767;0.491933235;0.17741426;0.139409346
769;0.495814064;0.21557085;0.150639882
771;0.495862456;0.28325221;0.179346873
773;0.490141918;0.30463538;0.186643346
775;0.503327084;0.25900376;0.185981
777;0.493828377;0.27128593;0.199975472
779;0.489786504;0.20944594;0.187760207
781;0.492532045;0.28989929;0.195262317
783;0.47716858;0.30586134;0.198226281
785;0.495092949;0.26052862;0.202221378
787;0.49285892;0.23009985;0.192796836
789;0.486456706;0.22360405;0.186250502
791;0.48665371;0.24218141;0.17695046
793;0.482880314;0.22667965;0.171051167
795;0.488310146;0.24843736;0.17130135
797;0.485594694;0.19484777;0.158270132
799;0.489668703;0.22734662;0.159994235
801;0.485859661;0.3003937;0.171033799
803;0.490807184;0.22983735;0.185895399
805;0.490160086;0.29377655;0.180601831
807;0.479466975;0.24671917;0.188446217
809;0.489498886;0.21649062;0.180455692
811;0.489926501;0.20602573;0.160466339
813;0.500294187;0.1986591;0.160325674
815;0.488661013;0.24196785;0.163256413
817;0.493114755;0.22993887;0.149205249
819;0.494352519;0.20541458;0.149239653
821;0.492260275;0.1831804;0.161462671
823;0.490647844;0.20440906;0.163094301
825;0.487576508;0.23221605;0.168858156
827;0.492371387;0.25664812;0.190001732
829;0.486753273;0.19364528;0.184774631
831;0.497348209;0.21254459;0.172330018
833;0.495549505;0.19773933;0.156796045
835;0.491834874;0.27816922;0.164534878
837;0.493725017;0.28208612;0.154401873
839;0.489203941;0.24878885;0.142270706
841;0.482833154;0.21382272;0.124125676
843;0.49060614;0.22297671;0.121515168
845;0.487367498;0.21860681;0.126766382
847;0.498032588;0.23563989;0.152937981
849;0.48786003;0.22896976;0.186850374
851;0.490943277;0.2645438;0.200890576
853;0.500856676;0.22972208;0.191038354
855;0.497644816;0.20002298;0.192724219
857;0.488901097;0.23932948;0.179051393
859;0.502514025;0.27587628;0.180277181
861;0.495933219;0.24763246;0.164398274
863;0.496867965;0.27449622;0.17128547
865;0.499285493;0.18484318;0.147064726
867;0.492803539;0.20556585;0.137933509
869;0.485874577;0.22410357;0.129666869
871;0.487695694;0.22555926;0.149519023
873;0.49276619;0.24471784;0.147655698
875;0.498490064;0.21479548;0.136657516
877;0.501124934;0.19266969;0.130507646
879;0.48894967;0.19445705;0.138540106
881;0.496961327;0.22282221;0.150925123
883;0.49690939;0.22282221;0.154557217
885;0.495267672;0.22050904;0.160356179
887;0.493533358;0.17795948;0.160728903
889;0.498535927;0.16205973;0.160629404
891;0.489131456;0.20898606;0.152010231
893;0.491525292;0.23406246;0.15689375
895;0.494828846;0.21378996;0.16488559
897;0.49742321;0.1827468;0.155700836
899;0.50222466;0.16622659;0.146564655
901;0.495762437;0.20554927;0.159432012
903;0.488036267;0.2249384;0.179146309
905;0.4989715;0.19346772;0.168861578
907;0.492579411;0.22539828;0.170414382
909;0.502260022;0.14328903;0.17044763
911;0.491132488;0.1658747;0.168750071
913;0.488285632;0.1869262;0.158495092
915;0.497912025;0.2369969;0.158788809
917;0.49955079;0.26255623;0.160342533
919;0.485555294;0.18455722;0.166998429
921;0.490269047;0.18455722;0.165641426
923;0.494377189;0.23578429;0.168959192
925;0.492790596;0.23117777;0.183629483
927;0.495969687;0.22508279;0.191578114
929;0.497192689;0.16548398;0.176784354
931;0.490612631;0.20114984;0.177171646
933;0.49450175;0.19933295;0.172751275
935;0.492711557;0.27676652;0.17401565
937;0.489859118;0.21747955;0.176464663
939;0.496027721;0.18967944;0.166304135
941;0.489457164;0.19634957;0.169138888
943;0.503028616;0.22567413;0.166120584
945;0.497790293;0.27825173;0.159806191
947;0.490451537;0.25028418;0.154561121
949;0.501852747;0.18261859;0.157585168
951;0.498737813;0.17594886;0.15403599
953;0.491615217;0.23742725;0.166087742
955;0.490955338;0.25950693;0.167430494
957;0.493107938;0.19324445;0.164762491
959;0.49196021;0.2057333;0.169437097
961;0.487485686;0.20489888;0.170878018
963;0.494864272;0.18486583;0.175972994
965;0.496374001;0.22187251;0.173740828
967;0.495959054;0.1540694;0.178142837
969;0.502889046;0.25917809;0.1847313
971;0.491190828;0.13654326;0.174461847
973;0.493134953;0.19298478;0.157647751
975;0.501935512;0.23505827;0.160949944
977;0.489056675;0.17809417;0.158126879
979;0.495278952;0.1912504;0.145770344
981;0.498695717;0.13721711;0.1568899
983;0.496522898;0.19467061;0.159434352
985;0.498231853;0.24989952;0.164444413
987;0.494253114;0.21598462;0.164129391
989;0.496164488;0.18347647;0.178770034
991;0.501390545;0.36675487;0.162412773
993;0.483128381;0.17148026;0.170354774
995;0.495112497;0.20545098;0.182159238
997;0.495406173;0.21846848;0.193212913
999;0.499391128;0.18886807;0.178219019
1001;0.494172383;0.18565455;0.161863877
1003;0.495408977;0.16824368;0.145474997
1005;0.491105;0.25644791;0.140172203
1007;0.491315494;0.21014932;0.15793107
1009;0.496225106;0.17999681;0.186120098
1011;0.491844226;0.22960074;0.191225244
1013;0.49283977;0.15409245;0.179471577
1015;0.496490131;0.11835056;0.174863498
1017;0.494498728;0.15687521;0.168908579
1019;0.488127195;0.1509481;0.172499963
1021;0.496932127;0.20409398;0.175685134
1023;0.497759629;0.19358299;0.186739769
1025;0.48979918;0.15575483;0.183814036
1027;0.494636919;0.1424542;0.185830856
1029;0.497151388;0.19544598;0.171337994
1031;0.495935111;0.1874322;0.188157269
1033;0.488099703;0.1552096;0.174399678
1035;0.493486065;0.13004786;0.18157391
1037;0.491048734;0.1459638;0.179492555
1039;0.495199471;0.14434713;0.200131444
1041;0.502623296;0.18413657;0.1914851
1043;0.496287936;0.1780877;0.212493014
1045;0.499400806;0.13567608;0.196835844
1047;0.51241777;0.13620512;0.165486529
1049;0.491213216;0.09872198;0.143292594
1051;0.487553893;0.1185087;0.162885722
1053;0.496414833;0.16586499;0.161709739
1055;0.490236936;0.17707572;0.180243485
1057;0.490983954;0.14517508;0.193940104
1059;0.497620028;0.14100539;0.18377658
1061;0.497011131;0.13317887;0.161108522
1063;0.496652738;0.12334173;0.154251393
1065;0.491835198;0.13931996;0.156144641
1067;0.497298154;0.16238856;0.169930972
1069;0.491877463;0.13803859;0.174871719
1071;0.492749741;0.14302936;0.172411838
1073;0.495559063;0.10877592;0.184639388
1075;0.50044885;0.11539023;0.175689069
1077;0.492597888;0.16102185;0.1763817
1079;0.495255435;0.15310999;0.190596514
1081;0.488523717;0.15561691;0.201712039
1083;0.491057131;0.16132763;0.17822318
1085;0.492255124;0.11581776;0.164460338
1087;0.498284971;0.15348453;0.157455299
1089;0.492735195;0.1555708;0.156825908
1091;0.493424849;0.17647103;0.167321892
1093;0.501256379;0.15827145;0.184485242
1095;0.492838914;0.12418586;0.173216908
1097;0.501638067;0.13139151;0.167488413
1099;0.496568829;0.11228551;0.168601672
1101;0.494092434;0.07415157;0.166903002
1103;0.499217231;0.16031565;0.188961998
1105;0.496223134;0.16112054;0.196574187
1107;0.499774007;0.13568942;0.189049847
1109;0.49527482;0.09267999;0.182144752
1111;0.486006747;0.14436047;0.182321383
1113;0.509519819;0.14436047;0.164668566
1115;0.497824953;0.15320181;0.194213082
1117;0.501170886;0.15052745;0.200391719
1119;0.488380595;0.12194509;0.190529418
1121;0.498857132;0.1164188;0.170117262
1123;0.484583399;0.10653555;0.158765099
1125;0.487026622;0.15500251;0.168827241
1127;0.497985059;0.15925755;0.183936163
1129;0.499906237;0.18734038;0.193329226
1131;0.49727779;0.1313357;0.182177057
1133;0.501111557;0.11173017;0.176338882
1135;0.489832132;0.09653419;0.160001875
1137;0.489409418;0.1318158;0.162646276
1139;0.499001439;0.12768534;0.172553668
1141;0.495847574;0.15217364;0.208155271
1143;0.497983929;0.12093998;0.212446684
1145;0.495237123;0.1043866;0.191931265
1147;0.494351867;0.09841337;0.180493137
1149;0.492026132;0.10000051;0.166851052
1151;0.49419783;0.12304606;0.157329877
1153;0.493369254;0.12352253;0.166105629
1155;0.497270927;0.10854294;0.189517782
1157;0.491069092;0.1141024;0.193301171
1159;0.488596684;0.10573025;0.192056054
1161;0.496713887;0.08013815;0.16511164
1163;0.495598384;0.10687086;0.179414992
1165;0.497101243;0.12026977;0.186867547
1167;0.493852866;0.11457239;0.192811906
1169;0.495640245;0.11445105;0.199069611
1171;0.495315124;0.08925938;0.198829736
1173;0.494464616;0.09082347;0.177811871
1175;0.500945948;0.09019573;0.163965759
1177;0.496263502;0.09150015;0.171588856
1179;0.502297785;0.10451805;0.185822689
1181;0.492899425;0.12247414;0.204249046
1183;0.494285124;0.11390865;0.197498362
1185;0.500958078;0.07026177;0.18471018
1187;0.493437592;0.09270951;0.181370398
1189;0.496784203;0.09478607;0.187828968
1191;0.497727295;0.10728463;0.18799436
1193;0.490162541;0.12713365;0.19228462
1195;0.486525119;0.06609208;0.190275169
1197;0.493220017;0.06448188;0.174970348
1199;0.496938274;0.09661266;0.153772841
1201;0.499349882;0.08678523;0.156641368

File: data/rise_materials/Testdata-1777.txt
Keywords
Material1;Material2;Material3;Material4;Product;Object;Scenario;Method;Reference;Comment;Owner;IsPublic;ImportDate
Woolfabric, mixed fabric;;;;IN8-1;Curtains and sunblind in passenger and staff areas;;ISO 5660;TRANSFEU;;TRANSFEU;1;2011-03-24 09:11:18
Scalars
Flux (kW/m2);tig (s);qmax (kw/m2);qtotal (MJ/m2);q180 (kw/m2);q300 (kw/m2);Sample mass (g);Mass loss (g);DHc (MJ/kg);Peak smoke production (m2/m2s);Total smoke produced (m2/m2);Specific extinction area (avg) (m2/kg);MARHE (kW/m2);Area exposed (m2);Observations;Test date (YYYY-MM-DD);Test identifier;Product thickness (mm);Thickness1 (mm);Thickness2 (mm);Thickness3 (mm);Thickness4 (mm);Product density (kg/m3);Density1 (kg/m3);Density2 (kg/m3);Density3 (kg/m3);Density4 (kg/m3);Product area weight (kg/m2);Area weight1 (kg/m2);Area weight2 (kg/m2);Area weight3 (kg/m2);Area weight4 (kg/m2)
35;16;167.77;9.41;;;3.99;3.58;24.35;;308.24;;80.30;0.0088;Distortion. End flame at 90s.
;2010-11-10;c_LSFIRE_IN-8-1_35b;0.5;;;;;;;;;;;0.39;;;
VectorData
Time (s);HRR (kW/m2);Mass (g);SPR (m2/(m2*s))
1;3.940426552;3.99;0.17463309
3;5.602561745;4.05513457;0.169657003
5;8.194917403;3.81415982;0.174161455
7;9.005254295;3.78574636;0.205599595
9;9.137937728;3.80101654;0.256760774
11;8.476160003;3.92751086;0.307813643
13;6.734238977;3.0457207;0.414877385
15;5.615188197;3.83115076;0.555908124
17;5.069939646;3.67574066;0.530478465
19;8.023369343;3.60020107;0.59603039
21;22.65444536;3.53161261;0.877412152
23;49.05919999;3.45834801;1.291941593
25;82.56050914;3.31577837;1.815468943
27;113.6749475;3.15581972;2.618716567
29;137.6570215;2.97479632;3.335955286
31;156.9719705;2.79930371;3.86664646
33;163.2616663;2.64692564;4.052894333
35;167.7716285;2.69072547;4.103707708
37;166.5026422;2.36755856;3.839716909
39;166.3673063;2.26390024;3.641453185
41;153.6584972;2.04494491;3.32392571
43;141.6007776;1.92205924;3.206005612
45;130.9066044;1.85546198;3.168996319
47;116.5089222;1.77767551;3.131725395
49;106.6734696;1.72628749;2.930655585
51;96.77427466;1.65412515;2.766238038
53;88.36658954;1.57430795;2.58094818
55;78.76084187;1.50667462;2.157690114
57;72.26147887;1.53137422;1.848746114
59;63.65671877;1.47048298;1.674787638
61;55.74271266;1.46860224;1.446091848
63;49.10696715;1.419663;1.204240915
65;43.02377244;1.41125013;1.068093559
67;37.60949473;1.37541036;0.964940688
69;32.74304596;1.37626931;0.814435211
71;28.515631;1.38827082;0.712394845
73;25.70253638;1.37435429;0.587475122
75;23.0032219;1.34756969;0.469652674
77;20.65747956;1.31738119;0.390160599
79;18.05838786;1.28007206;0.293284293
81;15.38503349;1.29101035;0.241599496
83;13.90450862;1.3569034;0.197799937
85;12.64642074;1.27925215;0.188147315
87;11.08998879;1.31109237;0.180875481
89;9.582464037;1.29117271;0.174581007
91;8.384122536;1.27654008;0.168018065
93;7.492207533;1.34499284;0.185146849
95;7.066585715;1.29904659;0.172452196
97;6.885368089;1.29970889;0.150840374
99;6.384394053;1.22132678;0.145586256
101;5.978384509;1.30177104;0.148902391
103;5.536995987;1.28250131;0.150556656
105;5.42343775;1.31029961;0.161246771
107;5.429197967;1.25274562;0.16380225
109;5.290019746;1.23996658;0.148366563
111;5.215242271;1.25824928;0.13990102
113;4.954516008;1.29891613;0.138779058
115;4.746069908;1.26903283;0.149430092
117;5.001390332;1.26667738;0.155256816
119;5.276804164;1.253546;0.152802056
121;5.410323924;1.18667068;0.147465592
123;5.477124217;1.24287816;0.149493314
125;5.63678021;1.26027239;0.164423369
127;5.708838435;1.25414641;0.163772528
129;6.254417165;1.24852942;0.160562111
131;6.846048515;1.18590505;0.157282755
133;6.427574331;1.17567811;0.163060398
135;6.354028728;1.18026855;0.155051654
137;6.626659353;1.17664038;0.15783528
139;6.462654255;1.21510652;0.170630996
141;6.871511523;1.11788034;0.177471661
143;6.908746562;1.06245039;0.165453968
145;7.058704044;1.04456146;0.169925433
147;7.02177159;1.068055;0.191370951
149;7.075750851;1.06187474;0.192521172
151;7.815342928;1.05790186;0.188916208
153;7.831669713;1.04406675;0.1959728
155;7.947954663;0.98504293;0.196614826
157;7.986562539;1.00642004;0.185568714
159;8.090733961;1.02891179;0.199154877
161;8.208570975;1.05051031;0.197659035
163;8.418363931;0.99462756;0.185655487
165;8.34938684;0.93294356;0.171892299
167;8.503643248;0.95040683;0.191472467
169;8.531775118;0.99477516;0.180033321
171;8.496917945;1.00322992;0.196166357
173;8.707050549;0.94093075;0.193707733
175;8.590994418;0.93357349;0.174480959
177;8.912231081;0.89337469;0.14058031
179;8.434368496;0.89932354;0.133335909
181;8.115984022;0.94106598;0.139321174
183;8.556199988;0.9429072;0.12901005
185;8.735857742;0.91217685;0.124949157
187;8.689310652;0.86047125;0.115152678
189;8.68747781;0.8565255;0.13052343
191;8.277637479;0.85240264;0.128964798
193;8.415324564;0.93825772;0.148765941
195;8.296859901;0.9059228;0.165615916
197;8.469346224;0.84817168;0.161439019
199;8.338271895;0.81300136;0.140740007
201;7.872099273;0.82142137;0.139402597
203;8.313773324;0.88454092;0.146062374
205;7.984243193;0.85609222;0.147682475
207;8.068192551;0.81694187;0.167884565
209;7.86826587;0.75791852;0.159053937
211;7.849043721;0.80160265;0.163537598
213;7.480748335;0.79115906;0.158035934
215;7.699081505;0.8147145;0.172151198
217;7.482232941;0.80768244;0.162191062
219;7.644182232;0.75803422;0.159781679
221;7.722976764;0.73916302;0.149682576
223;7.314740409;0.70883167;0.160523826
225;6.911084717;0.74668217;0.161092402
227;7.139310195;0.83114122;0.166746477
229;6.86168349;0.7704933;0.181833992
231;7.227293076;0.73673853;0.166297694
233;7.130583413;0.73189955;0.13100549
235;6.860860268;0.75184635;0.133342631
237;6.735266133;0.78479645;0.15351843
239;6.392008793;0.75617824;0.153019605
241;6.561712076;0.76427352;0.141979
243;6.517523899;0.72215255;0.149502368
245;6.403463437;0.66843575;0.126074662
247;6.369384762;0.68401114;0.116666584
249;6.050802447;0.69179407;0.127794754
251;6.186282008;0.72138692;0.147757299
253;6.259623273;0.6973763;0.149570258
255;6.394585295;0.68229562;0.153143981
257;6.336761645;0.65519343;0.1581832
259;6.081064813;0.64596828;0.166208319
261;5.845428242;0.6928768;0.1742709
263;5.931986563;0.69915848;0.166356117
265;5.88036003;0.7160061;0.159655109
267;5.959935349;0.58747392;0.137723835
269;5.645433014;0.64830421;0.112795031
271;5.500688945;0.62426168;0.119761264
273;5.141801963;0.65122055;0.149593662
275;5.384822669;0.62189861;0.150024445
277;5.488360851;0.62430834;0.151220632
279;5.317949339;0.56996875;0.155963994
281;5.142867022;0.57978479;0.143849631
283;4.916321818;0.62304325;0.148398558
285;4.703618718;0.65707655;0.16354413
287;5.244701278;0.6094981;0.170228971
289;5.000589961;0.60072576;0.1632891
291;4.931856355;0.54598764;0.159169962
293;4.877911706;0.59484595;0.149192883
295;4.539065195;0.57168903;0.154667137
297;4.575615576;0.58460377;0.169341578
299;4.394303944;0.57195995;0.169560111
301;4.495391069;0.57487677;0.156947051
303;4.218858211;0.54359267;0.135379449
305;4.029373188;0.55543182;0.14045221
307;3.882405952;0.5553704;0.149584887
309;3.731841136;0.57616377;0.160988679
311;3.580025046;0.55557942;0.175682472
313;3.423511011;0.53811615;0.186699324
315;3.673039153;0.46395784;0.166140023
317;3.642265373;0.48366848;0.140571972
319;3.391929522;0.48626771;0.154514917
321;3.296784858;0.50253968;0.159245442
323;3.053505539;0.51832457;0.164295774
325;3.218451046;0.53287579;0.162751887
327;3.455121601;0.48035075;0.161504886
329;3.466908736;0.46004447;0.146373988
331;3.359105959;0.47452189;0.145593421
333;3.310656042;0.48863553;0.16892065
335;3.122130278;0.50695299;0.189637835
337;3.105486908;0.50175453;0.191936413
339;3.156847494;0.47741394;0.188782243
341;3.101531496;0.44926331;0.174535045
343;3.141602575;0.42210732;0.152895381
345;3.056951634;0.44362442;0.137969243
347;3.058684992;0.48887408;0.150419646
349;2.660869991;0.48916452;0.175599013
351;2.826781686;0.46447969;0.170338297
353;2.737747646;0.41168325;0.156139592
355;2.922602706;0.40915782;0.143557046
357;2.691302335;0.357696;0.139493802
359;2.568689864;0.42282343;0.123317525
361;2.469238331;0.43566436;0.147273662
363;2.44873068;0.44105233;0.157732957
365;2.68745824;0.41508763;0.160845939
367;2.52084466;0.38401256;0.149077498
369;2.466091035;0.37642437;0.150494797
371;2.484475653;0.39423236;0.152075318
373;2.507639755;0.40768847;0.1720162
375;2.506979978;0.42740672;0.171754069
377;2.513061249;0.38839159;0.159817139
379;2.474356138;0.34620873;0.164348636
381;2.521500631;0.35448637;0.156722751
383;2.510450851;0.36987225;0.161597775
385;2.522879227;0.39992553;0.17896799
387;2.556900506;0.39992553;0.199697398
389;2.504799659;0.31197354;0.185007777
391;2.557779788;0.3689395;0.184294844
393;2.566359492;0.34262247;0.161022339
395;2.577724052;0.3589092;0.172212216
397;2.57148904;0.37213438;0.186022675
399;2.564655205;0.42289961;0.185950424
401;2.55150327;0.36227168;0.181344937
403;2.578698545;0.32433929;0.176738926
405;2.592114629;0.29823937;0.166445051
407;2.592642934;0.33084475;0.15270747
409;2.592808567;0.36020144;0.174061562
411;2.63706157;0.33856864;0.170353606
413;2.587677067;0.41242936;0.180586752
415;2.593049134;0.283402;0.154341369
417;2.656541577;0.27964623;0.147484956
419;2.599198396;0.31069368;0.147334026
421;2.630498762;0.33706452;0.164426942
423;2.599126002;0.35125197;0.160854709
425;2.605021952;0.34965453;0.16898717
427;2.635287697;0.32350748;0.166142859
429;2.612283863;0.28323963;0.153526937
431;2.635072203;0.30471721;0.158458513
433;2.62909165;0.36135845;0.15335262
435;2.686565909;0.34598732;0.184432406
437;2.652507506;0.29457169;0.185821766
439;2.614964853;0.31041038;0.181010288
441;2.664196738;0.25595557;0.162774983
443;2.652199442;0.28411334;0.161387795
445;2.639761648;0.28432999;0.152768482
447;2.66493864;0.30965761;0.168645639
449;2.698038951;0.29287855;0.151684817
451;2.662530273;0.25794439;0.145163621
453;2.693303611;0.2657616;0.143116782
455;2.686405381;0.28345628;0.14753739
457;2.660627455;0.28210262;0.161441778
459;2.644425385;0.29724472;0.198325684
461;2.6883312;0.28977937;0.198415243
463;2.700416697;0.23294149;0.202577831
465;2.715583044;0.26299477;0.190791654
467;2.701230235;0.2216242;0.179940654
469;2.662234689;0.25374772;0.184405606
471;2.702898616;0.28412572;0.196508616
473;2.729691386;0.28234592;0.193294021
475;2.738056721;0.23973739;0.167593404
477;2.76819495;0.21704852;0.14970102
479;2.721663644;0.20818762;0.130313799
481;2.71091068;0.21871976;0.133808047
483;2.737944333;0.23497222;0.158153603
485;2.741577324;0.23321241;0.178242043
487;2.755357938;-0.05383667;0.172004425
489;2.715305595;0.2071663;0.153853496
491;2.731591795;0.16925391;0.158326222
493;2.743447537;0.2249543;0.151489509
495;2.728390679;0.27419637;0.147046483
497;2.713928472;0.22636223;0.158930925
499;2.772304626;0.16183522;0.157210151
501;2.735336845;0.17638215;0.143075137
503;2.813239917;0.21215526;0.148140971
505;2.779493087;0.20263729;0.172641755
507;2.776105576;0.24404215;0.176624952
509;2.794083315;0.23266343;0.192644747
511;2.775301739;0.22803347;0.180799161
513;2.76194773;0.17757345;0.169334772
515;2.753345565;0.19798067;0.160966376
517;2.788679304;0.20718582;0.172296939
519;2.759905342;0.24322271;0.189178373
521;2.729905297;0.20631973;0.185327952
523;2.799774009;0.18725855;0.168066456
525;2.766624933;0.21027262;0.169677884
527;2.779212436;0.19178042;0.172516829
529;2.752690565;0.22896146;0.163658571
531;2.770430074;0.2351422;0.180718054
533;2.730384175;0.1985368;0.175415209
535;2.739626773;0.10426885;0.158055645
537;2.811110204;0.19096289;0.157644933
539;2.76472133;0.15950167;0.160619267
541;2.763565011;0.19163996;0.171109459
543;2.762349462;0.17071089;0.187756322
545;2.723684144;0.18562921;0.172442563
547;2.793287158;0.14146275;0.15989649
549;2.755929373;0.13991912;0.14821646
551;2.729040429;0.19947717;0.15551277
553;2.731546628;0.20965697;0.154268158
555;2.738928133;0.17505516;0.158567004
557;2.746018202;0.10181722;0.14584822
559;2.730773026;0.13394789;0.161266965
561;2.782170417;0.18550636;0.154162663
563;2.779608335;0.19021012;0.166934404
565;2.759458427;0.2285139;0.175138474
567;2.770364951;0.1752299;0.164382605
569;2.732520964;0.14403961;0.153259222
571;2.740744948;0.16340552;0.154169536
573;2.743970438;0.1617957;0.163992788
575;2.774896403;0.21219002;0.159872738
577;2.771116129;0.18676622;0.175964487
579;2.745162288;0.13545914;0.163634912
581;2.730491852;0.18141301;0.16890948
583;2.736113286;0.19790163;0.161534981
585;2.747533407;0.19608755;0.174967505
587;2.744976774;0.14991752;0.172685763
589;2.75864907;0.15877842;0.171143112
591;2.751689714;0.14953803;0.157778893
593;2.73869291;0.15789709;0.151429918
595;2.780433937;0.16301413;0.15914647
597;2.754065219;0.15638821;0.151837631
599;2.760873267;0.15435749;0.15162549
601;2.728723169;0.136759;0.148660315
603;2.71752343;0.12747195;0.171182494
605;2.780044671;0.14744637;0.174494674
607;2.746680664;0.1168241;0.180267121
609;2.747388211;0.13122819;0.177742614
611;2.774579002;0.12093983;0.174606315
613;2.726149792;0.10905403;0.150917492
615;2.759292688;0.11555186;0.158321175
617;2.787762929;0.16133575;0.149135621
619;2.754541684;0.11850296;0.167232818
621;2.759042016;0.12115647;0.154266141
623;2.782729348;0.1165808;0.14754173
625;2.728529101;0.12917033;0.138474502
627;2.747025472;0.20795859;0.165408919
629;2.747056944;0.17397957;0.17158497
631;2.758318324;0.16444207;0.172633488
633;2.788018217;0.131701;0.161112266
635;2.768950063;0.10042928;0.152377948
637;2.747057192;0.13073349;0.141687316
639;2.727148246;0.1618157;0.144713261
641;2.73583195;0.16344742;0.149920716
643;2.741420176;0.14563943;0.140272515
645;2.717045652;0.13744321;0.129457588
647;2.768605444;0.09685778;0.142791687
649;2.732680847;0.14826056;0.133092122
651;2.781606578;0.11386824;0.14379686
653;2.764103141;0.18206246;0.162217478
655;2.795312632;0.17312061;0.162840397
657;2.715517005;0.11712931;0.133120395
659;2.710545803;0.12110219;0.121205883
661;2.709343943;0.11934239;0.12596005
663;2.746846303;0.12779715;0.152287069
665;2.742082897;0.14051477;0.156114172
667;2.756268438;0.13085633;0.157710102
669;2.716563535;0.16649469;0.158211448
671;2.721892958;0.15838656;0.152256252
673;2.748455514;0.16158144;0.148565118
675;2.708782975;0.50498131;0.154814471
677;2.751471752;0.13027068;0.168234118
679;2.752339378;0.10819698;0.162214982
681;2.779279537;0.0935691;0.160312993
683;2.763532911;0.0719363;0.148045492
685;2.748379706;0.14930187;0.161641849
687;2.769477889;0.15918409;0.160761552
689;2.752125968;0.13893209;0.172334363
691;2.718446432;0.12496128;0.164861142
693;2.72872306;0.08277889;0.151602561
695;2.716566382;0.1070452;0.141824659
697;2.793907321;0.16329982;0.151550833
699;2.75281284;0.11696694;0.151602356
701;2.729100708;0.06387293;0.161824351
703;2.76448092;0.11228318;0.154051005
705;2.790022052;0.10118253;0.156702447
707;2.796391492;0.1204056;0.150973173
709;2.79046692;0.17352676;0.145265162
711;2.76597236;0.12490748;0.14153562
713;2.723757283;0.08377306;0.134983055
715;2.746379833;0.08937767;0.134859697
717;2.756017805;0.10577249;0.143069345
719;2.803308931;0.17377768;0.159677083
721;2.732281303;0.17307395;0.169676654
723;2.754543989;0.16061917;0.190277135
725;2.737004708;0.12446705;0.174976088
727;2.727502712;0.08407827;0.150253791
729;2.754391867;0.09986316;0.153623652
731;2.766596277;0.14365774;0.152299543
733;2.75856964;0.14552611;0.161665942
735;2.760999083;0.13466162;0.154222486
737;2.73782821;0.54304131;0.154346659
739;2.756451268;0.13956963;0.136116807
741;2.793519082;0.08349738;0.129815626
743;2.766541546;0.16527626;0.110059918
745;2.725892108;0.14166702;0.138668254
747;2.741434061;0.17801387;0.153109217
749;2.721324145;0.11725739;0.150065071
751;2.727686975;0.09614643;0.129462336
753;2.738190197;0.12841994;0.141242073
755;2.751225333;0.0979948;0.13888808
757;2.745487367;0.11620893;0.150209491
759;2.777837395;0.11620893;0.164719254
761;2.772993003;0.10738231;0.192168338
763;2.748153571;0.14735257;0.170636084
765;2.763497453;0.07313998;0.149767519
767;2.723438143;0.04221299;0.147470351
769;2.723857798;0.10957539;0.151663886
771;2.789052156;0.09450233;0.147287256
773;2.767399771;0.13597385;0.169721129
775;2.763230318;0.08669702;0.181059984
777;2.725709623;0.08261605;0.152911442
779;2.770384291;0.06622123;0.137317675
781;2.782534826;0.0836107;0.135478253
783;2.795993587;0.09722917;0.146259157
785;2.782568863;0.10943303;0.149417886
787;2.758099194;0.15093883;0.154543012
789;2.719415208;0.05442399;0.148154572
791;2.737431716;0.04240249;0.134576972
793;2.783421359;0.0401356;0.128104798
795;2.753159747;0.07956402;0.144396303
797;2.768191064;0.12629542;0.161720164
799;2.803371304;0.15144068;0.185495519
801;2.756495624;0.10194768;0.193680365
803;2.761699953;0.07610345;0.175992728
805;2.751663064;0.07249005;0.161686772
807;2.715145568;0.06566749;0.163796752
809;2.755452992;0.13454591;0.148352746
811;2.734569794;0.13260423;0.15077188
813;2.708967569;0.07538734;0.147962926
815;2.78240698;0.07091261;0.134415924
817;2.721996485;0.05120197;0.124595176
819;2.747656952;0.0716092;0.132341258
821;2.754665663;0.12411471;0.136337883
823;2.754840044;0.09505608;0.157287149
825;2.752493344;0.09268063;0.155475708
827;2.802762885;0.0518319;0.139075325
829;2.721634961;0.06652644;0.113383715
831;2.778276409;0.03181606;0.120374983
833;2.723044315;0.0580593;0.129190113
835;2.769694592;0.08885059;0.146018743
837;2.808502254;0.10677428;0.155605045
839;2.733502753;0.09165932;0.16249808
841;2.762314195;0.06964751;0.138866666
843;2.765243236;0.07378229;0.117442951
845;2.757729107;0.05595477;0.115399118
847;2.756459908;0.10827078;0.138235733
849;2.741170303;0.09283823;0.147544891
851;2.745162673;0.11013914;0.151609058
853;2.745067945;0.07719619;0.149929916
855;2.734277413;0.03283976;0.150354649
857;2.739130339;0.07502262;0.14182501
859;2.736815031;0.12952458;0.143753748
861;2.751095104;0.11419297;0.151135944
863;2.741396016;0.06356296;0.140275233
865;2.718193463;0.05031588;0.130382647
867;2.748864151;0.06336584;0.135752149
869;2.748324807;0.06336584;0.142711574
871;2.758233429;0.12551027;0.150633016
873;2.770942434;0.06847812;0.143400318
875;2.783526535;0.06981702;0.134218574
877;2.732986745;0.07886028;0.127239936
879;2.774037998;0.06224835;0.141946977
881;2.765796658;0.09460327;0.131737802
883;2.737625188;0.06598459;0.142927872
885;2.783317073;0.05753745;0.149292134
887;2.780894884;0.06403529;0.161655239
889;2.74728989;0.03947853;0.155970754
891;2.749802583;0.0781956;0.171443083
893;2.720941546;0.12897607;0.161077238
895;2.739911648;0.06517992;0.161937896
897;2.757592439;0.03047717;0.15026046
899;2.732003599;0.02395219;0.131667923
901;2.675602329;0.09199166;0.135988301
903;2.753492153;0.08728029;0.170110897
905;2.792511515;0.09243209;0.168252786
907;2.783962507;0.0899338;0.143349145
909;2.789630286;0.06899759;0.139068999
911;2.756920443;0.07541448;0.122563687
913;2.771565722;0.05723939;0.119342793
915;2.766489904;0.08677844;0.133124341
917;2.805228239;0.14894239;0.144461797
919;2.765520134;0.05461349;0.14905713
921;2.7726951;0.05355742;0.152348502
923;2.723068567;0.02802554;0.144920012
925;2.778615508;0.06908377;0.145590262
927;2.749506244;0.08128239;0.146288324
929;2.783230089;0.07694288;0.139648002
931;2.856069221;0.26466125;0.149826958
933;2.753630266;0.08054629;0.152230533
935;2.744451706;0.09325152;0.14477341
937;2.723574375;0.1166246;0.145244329
939;2.763280408;0.07782612;0.149998416
941;2.770965342;0.02989628;0.135025417
943;2.777770543;0.03681978;0.141524359
945;2.769475223;0.09148458;0.15600834
947;2.721743963;0.07889457;0.148338595
949;2.734515405;0.07532068;0.151602404
951;2.794132778;0.02366889;0.152426648
953;2.702885347;0.03679312;0.144645344
955;2.771476895;0.0529294;0.134832699
957;2.707713351;0.07484074;0.161783581
959;2.731833717;0.10419743;0.169905621
961;2.757720205;0.08379021;0.161791299
963;2.771855409;0.07450316;0.15618404
965;2.749756827;0.059841;0.156371253
967;2.750484528;0.11013914;0.153692836
969;2.778051125;0.1020291;0.142297272
971;2.758530604;0.1119656;0.161415934
973;2.755182533;0.07227341;0.159871389
975;2.724362078;0.04224727;0.154884504
977;2.796862859;0.07366182;0.153533031
979;2.755753987;0.05799264;0.161219106
981;2.738562743;0.11078907;0.145579762
983;2.766118885;0.11242079;0.13469954
985;2.787017793;0.11242079;0.131522648
987;2.767513861;0.01662206;0.121976905
989;2.729375922;0.05404689;0.128416232
991;2.782197585;0.08956955;0.155398639
993;2.719324404;0.12053606;0.178441484
995;2.762905882;0.05715321;0.166182485
997;2.766725066;-0.03383844;0.167006381
999;2.785290183;0.03951519;0.158758412
1001;2.752433221;0.04103883;0.154159771
1003;2.741712075;0.07154492;0.154438804
1005;2.788799053;0.08704412;0.179866661
1007;2.762923849;0.06153224;0.167468184
1009;2.7243431;0.04897651;0.155591776
1011;2.726355005;0.03613558;0.130055808
1013;2.785441064;0.04194968;0.135116572
1015;2.719650412;0.06625551;0.138504277
1017;2.800387346;0.07696478;0.152308117
1019;2.770723631;0.0634544;0.150211311
1021;2.786586196;0.04084695;0.148554318
1023;2.790588612;0.08839778;0.139675937
1025;2.742048409;0.08043773;0.139924155
1027;2.79708782;0.09056373;0.147909176
1029;2.76036518;0.10439169;0.16064462
1031;2.748461598;0.03689406;0.16331624
1033;2.750944909;0.06526134;0.149167858
1035;2.769467822;0.05424163;0.12924693
1037;2.761890017;0.05931201;0.140421159
1039;2.776547837;0.08966288;0.148777365
1041;2.75447691;0.08960146;0.143676267
1043;2.755625077;0.05315842;0.15097116
1045;2.744111971;-0.00088311;0.144693132
1047;2.729564602;0.01713438;0.127077809
1049;2.751397761;0.033603;0.136025026
1051;2.776062109;0.05432305;0.15729413
1053;2.744570304;0.05838402;0.152566936
1055;2.754792811;0.07510404;0.146080357
1057;2.737999837;0.03898621;0.134589783
1059;2.734556935;0.02731657;0.118610175
1061;2.69732312;0.08403875;0.134198446
1063;2.75772949;0.02809458;0.155631021
1065;2.730849951;0.1215231;0.161575149
1067;2.731954941;0.07368134;0.162234848
1069;2.74829776;0.07067597;0.1534217
1071;2.778039562;0.01116506;0.113721338
1073;2.745757695;0.06040236;0.100980019
1075;2.728745017;0.04269531;0.125971471
1077;2.716771884;0.09758341;0.149613417
1079;2.756175915;0.07935499;0.149734923
1081;2.784657038;0.06622361;0.162976142
1083;2.755509508;0.01985122;0.16307559
1085;2.735939321;0.0085882;0.148957956
1087;2.733115271;0.05102199;0.139035581
1089;2.74099479;0.0245426;0.170178191
1091;2.765398657;0.0715992;0.165600311
1093;2.777493291;0.06553417;0.150653203
1095;2.764608335;-0.00064457;0.145196242
1097;2.774380193;0.05383025;0.143410397
1099;2.766235646;0.09516654;0.130909735
1101;2.717560681;0.03906001;0.143955263
1103;2.751398631;0.09098987;0.14209372
1105;2.710259494;-0.00016462;0.134906949
1107;2.785460092;0.04785902;0.133196434
1109;2.771693814;0.0567942;0.13422005
1111;2.740467476;0.08443775;0.135379067
1113;2.768211219;0.05589335;0.142168355
1115;2.790299791;0.06218169;0.142188619
1117;2.762777334;0.02100823;0.137941217
1119;2.744830404;0.05133958;0.128603623
1121;2.748914034;0.04182874;0.129264517
1123;2.760296572;0.07239673;0.14264048
1125;2.748071924;0.11333402;0.157648909
1127;2.727288856;0.05244945;0.140002091
1129;2.730323758;0.04126785;0.130079131
1131;2.738841478;0.04366473;0.120329582
1133;2.763942167;0.05789884;0.118729025
1135;2.775903989;0.08104813;0.130914045
1137;2.734312992;0.10151678;0.139988442
1139;2.833800271;0.06658262;0.132281617
1141;2.753074012;0.01790906;0.134874756
1143;2.762316315;0.03237981;0.14210504
1145;2.739239648;0.08791069;0.143091259
1147;2.784188485;0.06036046;0.147397716
1149;2.730437173;0.08318456;0.160360735
1151;2.787291599;0.06075947;0.135481055
1153;2.757713788;0.03656886;0.117870949
1155;2.688210844;0.03106043;0.111899506
1157;2.760908233;0.04985784;0.12889246
1159;2.708242708;0.08395971;0.134817154
1161;2.736073308;0.09104605;0.151391049
1163;2.756708423;0.0393795;0.156106458
1165;2.743971528;0.04219537;0.155375822
1167;2.771335936;0.05938058;0.147603092
1169;2.754035385;0.0819147;0.148136079
1171;2.757102988;0.08768167;0.137237311
1173;2.783914751;0.0434138;0.125712205
1175;2.782185093;0.00618562;0.114966263
1177;2.773466605;0.05510296;0.130558707
1179;2.771619956;0.09140316;0.126694134
1181;2.762156614;0.07413653;0.155764627
1183;2.71015802;0.07413653;0.159509058
1185;2.765346921;0.04783949;0.154285045
1187;2.73627928;-0.02401003;0.144947714
1189;2.741834912;0.00056673;0.146823641
1191;2.776726917;0.06833528;0.136122764
1193;2.71135213;0.0729381;0.143626325
1195;2.784782119;0.0329407;0.144566649
1197;2.782635736;0.01700107;0.125457287
1199;2.742015086;0.03365205;0.114027775
1201;2.768632125;0.09753675;0.104609273
