Repository: johodges/materials

## A Non-Dimensional Scaling Approach to Modeling Material Pyrolysis

This repository contains the data, scripts, and technical documents required to generate the SPyro cone validation cases.

## Instructions
* Clone this repository with submodules
  ```
  git clone --recurse-submodules https://github.com/johodges/materials
  ```
* Pre-process data
  ```
  python materials/scripts/initialize.py
  ```
* Build latest FDS (example for impi_intel_linux target, but use relevant make target for platform)
  ```
  git clone git@github.com:firemodels/fds.git && cd fds
  cd Build/impi_intel_linux
  ./make_fds.sh
  ln -s fds_impi_intel_linux fds
  cd ../..
  ```
* Run cases
  ```

File: data/rise_materials/Testdata-1778.txt
Keywords
Material1;Material2;Material3;Material4;Product;Object;Scenario;Method;Reference;Comment;Owner;IsPublic;ImportDate
Woolfabric, mixed fabric;;;;IN8-1;Curtains and sunblind in passenger and staff areas;;ISO 5660;TRANSFEU;;TRANSFEU;1;2011-03-24 09:13:46
Scalars
Flux (kW/m2);tig (s);qmax (kw/m2);qtotal (MJ/m2);q180 (kw/m2);q300 (kw/m2);Sample mass (g);Mass loss (g);DHc (MJ/kg);Peak smoke production (m2/m2s);Total smoke produced (m2/m2);Specific extinction area (avg) (m2/kg);MARHE (kW/m2);Area exposed (m2);Observations;Test date (YYYY-MM-DD);Test identifier;Product thickness (mm);Thickness1 (mm);Thickness2 (mm);Thickness3 (mm);Thickness4 (mm);Product density (kg/m3);Density1 (kg/m3);Density2 (kg/m3);Density3 (kg/m3);Density4 (kg/m3);Product area weight (kg/m2);Area weight1 (kg/m2);Area weight2 (kg/m2);Area weight3 (kg/m2);Area weight4 (kg/m2)
35;15;165.12;9.68;;;4.02;3.64;23.32;;251.31;;78.06;0.0088;Distortion. End flame at 81s.
;2010-11-10;c_LSFIRE_IN-8-1_35c;0.5;;;;;;;;;;;0.39;;;
VectorData
Time (s);HRR (kW/m2);Mass (g);SPR (m2/(m2*s))
1;6.650387309;4.02;0.05779508
3;6.797825657;3.99507918;0.103464945
5;6.728504219;3.95629709;0.144400176
7;6.230619876;3.86127145;0.174272417
9;6.138437025;3.82522327;0.209853348
11;5.688787037;3.79659387;0.236701934
13;5.186552596;3.82296362;0.288608312
15;5.537436721;3.72878822;0.289220235
17;8.191575876;3.68830277;0.32816032
19;13.95679551;3.66321179;0.538824455
21;35.83670974;3.66321179;0.885557084
23;66.34776151;3.31799424;1.273190147
25;97.8926612;3.26411877;1.949395195
27;129.3718514;3.04972028;2.79681259
29;148.7610798;2.82877408;3.490348651
31;161.1282417;2.56453929;3.876047916
33;165.1185819;2.31193551;4.113796962
35;160.6507297;2.31193551;4.213274294
37;151.4284716;2.03937936;4.095836368
39;141.9945842;2.02682816;3.762680226
41;132.1787573;1.82430741;3.689563437
43;123.9229668;1.66748016;3.533332286
45;114.3335434;1.58548265;3.243559492
47;104.9486972;1.41389582;3.026428025
49;95.42507372;1.3363327;2.856757516
51;89.11289974;1.39743575;2.557214123
53;83.31513158;1.30671366;2.320866749
55;76.07101162;1.26277779;1.959036485
57;67.2489695;1.15761762;1.532543416
59;59.16373567;1.17652;1.257797202
61;53.01651793;1.07986331;0.99297312
63;45.62978864;1.16461502;0.776235825
65;40.63428493;1.08431853;0.659452258
67;35.45240932;1.03068659;0.552790651
69;31.29288343;0.97797754;0.414148509
71;25.5443348;0.99024728;0.296583792
73;22.29178169;1.02103273;0.221582445
75;19.87412175;1.03646044;0.190710956
77;16.16170861;1.00937076;0.142522186
79;13.64360167;0.98161349;0.133605451
81;11.18823812;0.95910934;0.137258921
83;9.367565354;0.92063167;0.110089369
85;8.060052468;1.07409695;0.118155494
87;7.024588183;1.01912823;0.137396122
89;6.015911751;1.03282501;0.112278561
91;5.606787924;0.97492799;0.080552443
93;5.251305641;0.89939968;0.066148565
95;4.818424512;0.89385443;0.057374817
97;4.299505888;0.90597196;0.061649589
99;4.109884909;0.96113187;0.094656719
101;3.762611189;0.90805857;0.128616676
103;3.452383688;0.93737373;0.141884064
105;3.684094402;1.06427485;0.123555534
107;3.604730696;1.06703866;0.108397427
109;3.521841284;0.98652053;0.09315843
111;3.498652202;1.00360973;0.087041086
113;3.296561317;1.04836488;0.097427451
115;3.487845624;1.03153149;0.108795127
117;3.439159818;1.01425163;0.103849342
119;3.568973834;0.98959144;0.091939264
121;3.766663695;1.01039457;0.074821851
123;3.964643397;0.95838087;0.073882613
125;3.854717586;1.01428207;0.096227258
127;3.894294831;1.02151873;0.115280405
129;4.331381348;1.01003888;0.116671835
131;4.379250641;0.99694987;0.112742934
133;4.768305487;0.95504026;0.107263243
135;4.894530144;0.88484785;0.089489445
137;5.14606249;0.96847214;0.105902576
139;4.883988181;0.93591625;0.128460601
141;5.299507248;0.94217235;0.131652419
143;5.427085857;0.98387848;0.120366225
145;5.765873419;0.88212302;0.115416077
147;5.930834481;0.86893414;0.087515253
149;6.072425567;0.83952393;0.082249418
151;6.176620144;0.91786786;0.111520774
153;6.254519047;0.92215004;0.131052893
155;6.366656339;0.8846652;0.131053632
157;6.394623291;0.85856943;0.117129255
159;6.716594075;0.81453368;0.09394358
161;7.090460494;0.81247751;0.065695407
163;7.007527411;0.81693273;0.062910026
165;6.97030706;0.8237448;0.073624304
167;6.79560859;0.8503175;0.094243035
169;7.078853646;0.81009982;0.105524862
171;7.109846254;0.79403444;0.108875568
173;7.605625139;0.74920025;0.095167823
175;7.456460318;0.73365131;0.106781907
177;7.265031365;0.78910603;0.11209727
179;7.171796061;0.83455974;0.12157116
181;7.332096373;0.76200727;0.130098003
183;7.506461327;0.79042465;0.137190721
185;7.50812582;0.73405881;0.103733618
187;7.875080033;0.70559016;0.098153076
189;7.773105602;0.76653246;0.104105383
191;7.797345118;0.79793422;0.114304066
193;7.87213211;0.73907854;0.114908786
195;7.942931482;0.74339971;0.110140213
197;8.276700852;0.6844009;0.097164673
199;8.250214228;0.63638739;0.079448407
201;8.273339842;0.68485646;0.077823405
203;8.155852822;0.68342034;0.092511459
205;8.273506719;0.67120294;0.11060402
207;7.338209752;0.67208415;0.118389324
209;7.672017256;0.66807488;0.110450077
211;7.823265903;0.64890334;0.095254602
213;7.922319048;0.63913305;0.098812045
215;7.80567464;0.69328196;0.116120046
217;7.742761245;0.66290347;0.121619941
219;7.773269309;0.62694608;0.125556428
221;8.17679625;0.62166199;0.117335361
223;8.277091983;0.59414719;0.100530322
225;8.275811967;0.58812126;0.092282549
227;8.09122706;0.61997913;0.094104827
229;8.155193515;0.61985736;0.117074921
231;8.056362953;0.59655531;0.118064125
233;8.368464659;0.57601708;0.103534479
235;8.672974761;0.53163846;0.090457637
237;8.086900719;0.562151;0.095513219
239;8.136631416;0.54708753;0.094732418
241;7.822711044;0.58530084;0.111927192
243;8.019811843;0.57312295;0.115486152
245;8.217853373;0.55305737;0.101410204
247;8.259454785;0.49511282;0.086262849
249;8.391254011;0.45006661;0.077285585
251;8.329129503;0.54333942;0.080884538
253;8.206007493;0.52444079;0.094635109
255;8.507663314;0.53238509;0.115718422
257;8.598586163;0.48982872;0.103535949
259;8.482769438;0.48870503;0.096740096
261;8.413457881;0.47929951;0.080302646
263;8.233396894;0.49714763;0.097986888
265;8.380356284;0.48511287;0.106084467
267;8.348521606;0.54193375;0.119367091
269;8.247507388;0.44638312;0.119902155
271;8.481507303;0.43986211;0.115408604
273;8.467377487;0.37876814;0.088538624
275;8.440314103;0.38967066;0.078317354
277;8.181160995;0.4599843;0.086314402
279;8.039275078;0.45591468;0.098005691
281;8.018074933;0.46888246;0.104560285
283;8.008737546;0.38775709;0.089799936
285;7.941521319;0.39626057;0.075041021
287;8.154679816;0.39610034;0.066757171
289;7.978422999;0.38079387;0.06538708
291;7.956017253;0.35461532;0.09664731
293;7.71816421;0.41517202;0.117607893
295;7.77773046;0.42281617;0.120457498
297;7.722319078;0.37527959;0.112228398
299;8.021167042;0.34937448;0.097174136
301;8.059462763;0.35198609;0.063516348
303;8.312796846;0.35715803;0.071376422
305;8.127331603;1.00454115;0.091432925
307;8.376183072;0.41103297;0.124466125
309;8.435235588;0.40214336;0.11725714
311;8.663706599;0.3567719;0.119627709
313;8.791664681;0.29888769;0.10208652
315;8.634743864;0.32275799;0.09744794
317;9.035294811;0.29338195;0.075458614
319;9.030339436;0.3090831;0.099454322
321;8.842662025;0.37206929;0.110746534
323;8.865227279;0.32548282;0.117636204
325;8.751970954;0.33432009;0.114150429
327;8.971703698;0.30325212;0.114844134
329;9.169777601;0.27429266;0.090314563
331;9.405671862;0.31027141;0.098078292
333;9.179071431;0.31027141;0.10799991
335;8.918177302;0.31562921;0.119464115
337;8.858894297;0.32429344;0.12074604
339;9.06364778;0.30185926;0.126707434
341;9.301737555;0.26892631;0.105309839
343;9.300042676;0.23817077;0.095734383
345;9.540998541;0.23628764;0.085823761
347;9.252755609;0.26553336;0.090143766
349;9.354721342;0.28987204;0.111629609
351;9.2942574;0.2634115;0.117576011
353;9.3599217;0.2762057;0.104375334
355;9.492624973;0.23220093;0.096014049
357;9.520091837;0.22193608;0.078796018
359;9.599316863;0.21772333;0.054104986
361;9.478955366;0.21597051;0.059220773
363;9.361891336;0.27660946;0.074408269
365;9.32299079;0.21614409;0.080286815
367;9.501885136;0.25270872;0.084943766
369;9.695313421;0.21536755;0.085950362
371;9.928836373;0.18706339;0.087319869
373;9.746012802;0.23206154;0.10346755
375;9.709671529;0.19665103;0.1172625
377;9.319317954;0.21402222;0.128409842
379;9.410212418;0.19374462;0.132438259
381;9.275989641;0.11862808;0.11263752
383;9.216278105;0.13227306;0.088091138
385;9.095932025;0.16649045;0.084587125
387;8.86064608;0.16974881;0.092317257
389;8.669347838;0.19814376;0.117110617
391;8.374772969;0.16579188;0.127135678
393;8.632559122;0.20665151;0.119895761
395;8.575811786;0.20665151;0.105210873
397;8.54429636;0.05652685;0.088385501
399;8.122977832;0.1937788;0.078734753
401;8.000612963;0.11916162;0.096244851
403;8.983162624;0.16186966;0.112555465
405;8.866113287;0.14304046;0.11296172
407;8.60606036;0.08870996;0.112531049
409;8.287715921;0.10328689;0.110303048
411;8.00263791;0.11746968;0.10759424
413;7.908547649;0.12321789;0.112319025
415;7.835415363;0.26971941;0.117461368
417;7.823636791;0.11356082;0.112792082
419;7.537722283;0.0766704;0.110844293
421;7.293907495;0.14742251;0.113883359
423;7.003929527;0.11151319;0.122091735
425;6.768803548;0.16702826;0.129165244
427;7.075937859;0.11406391;0.119114309
429;6.985009588;0.09310056;0.106789001
431;6.867887066;0.05362044;0.110131238
433;6.516694899;0.05362044;0.11087493
435;6.42408079;0.12753905;0.105780327
437;6.476013589;0.11647631;0.129502238
439;6.758687983;0.08768615;0.123649705
441;6.428668575;0.04325572;0.098903487
443;6.393391933;0.03644418;0.093245124
445;6.189345022;0.05997161;0.101529024
447;6.157622846;0.09490518;0.108573833
449;6.191366357;0.08579447;0.110273644
451;6.208869318;0.04394521;0.109828089
453;6.308960365;0.04394521;0.109816689
455;6.115726915;0.04003634;0.12619635
457;6.289054477;0.10511769;0.130584342
459;6.061068629;0.06851407;0.149624492
461;5.983495116;0.08506546;0.162058427
463;6.305962087;0.01536761;0.143505974
465;6.558936281;0.03924699;0.123012877
467;6.605664356;0.02961128;0.114555225
469;6.632103598;0.02333327;0.122075492
471;6.361923728;0.06276159;0.134109076
473;6.361555819;0.06276159;0.14143326
475;6.290168019;0.03664392;0.130741546
477;6.160099107;0.0231816;0.117458145
479;6.056227462;0.02074303;0.11840434
481;5.575580804;0.03517737;0.124511069
483;5.700981303;0.0665097;0.144960468
485;6.093299867;0.08964245;0.154781401
487;6.208121779;0.0584228;0.147681397
489;6.132385089;0.03912949;0.123150839
491;6.005980945;0.0091852;0.095425868
493;6.048120094;-0.00823779;0.086380613
495;6.043452046;0.05979803;0.103345168
497;5.924504809;0.08889208;0.113776041
499;6.096642907;0.03911667;0.11383962
501;6.053289198;-0.00209437;0.12083314
503;5.947685769;-0.01146572;0.110160111
505;5.900615408;0.03113338;0.107300368
507;5.631532682;0.07384143;0.121444808
509;5.662598452;0.06713884;0.135530019
511;5.684615162;0.06713884;0.126666041
513;5.784656397;-0.00573887;0.123080512
515;5.867695694;0.05236644;0.113592614
517;5.471451542;-0.01098399;0.13214282
519;5.328823133;0.06612357;0.145965145
521;5.378703315;0.10189884;0.150028822
523;5.629422557;0.05484773;0.138060364
525;5.65497924;0.00707722;0.1231519
527;5.697810559;0.01372801;0.105271488
529;5.858700523;0.02601858;0.105333927
531;5.710798382;0.07665331;0.122531619
533;5.890278767;0.05729912;0.13503155
535;5.955219977;0.00499435;0.128921052
537;5.922871167;0.0116932;0.104158189
539;5.926406786;-0.03796952;0.097462528
541;5.692773292;0.04986752;0.096895371
543;5.501924846;0.01780618;0.116506582
545;5.815198887;0.00850426;0.108422091
547;5.519275909;0.00029559;0.113470287
549;5.833090857;0.02837864;0.092585903
551;5.717442922;-0.02987835;0.072408559
553;5.508667016;0.01358007;0.068110213
555;5.250616542;0.04946803;0.093441647
557;5.055826698;0.04946803;0.10998092
559;4.958598267;-0.00105774;0.113061813
561;4.892818096;0.01981428;0.109377283
563;4.980578317;-0.0196354;0.08614859
565;4.979803456;0.02352821;0.091968119
567;4.848368154;0.00712903;0.089651607
569;4.761254516;0.01183633;0.103233076
571;4.637459096;0.05055701;0.111632551
573;4.757663612;0.03885605;0.117052694
575;4.878374548;-0.02304544;0.104144118
577;4.899249345;-0.04303732;0.099808926
579;5.13365298;-0.02427754;0.094400182
581;4.663446523;-0.02116711;0.114688939
583;4.882842332;0.04464324;0.137019043
585;4.812351328;0.04464324;0.126051804
587;4.959652822;0.0252068;0.11910725
589;5.195457427;0.00159712;0.117260333
591;5.143297823;-0.04423043;0.09443994
593;4.975983055;-0.0116441;0.090694728
595;4.970855241;-0.0116441;0.10766953
597;4.76523703;0.0416236;0.109330981
599;4.75696091;0.04001445;0.095219207
601;4.934680388;-0.01341828;0.087730141
603;4.961606332;-0.00436845;0.064490327
605;4.904193441;-0.02305399;0.065306913
607;4.991372385;-0.02220375;0.088079354
609;4.555953158;0.03763249;0.104845423
611;4.634908358;-0.00111008;0.131264141
613;4.553075869;0.02470423;0.136113231
615;4.791542773;-0.01793438;0.129883656
617;4.658682849;-0.00576504;0.117841209
619;4.545511629;-0.02211242;0.111205514
621;4.587514125;-0.00503657;0.11093205
623;4.41741632;-0.14673947;0.132138667
625;4.310517399;0.02938109;0.139861266
627;4.4535614;0.03685168;0.130363777
629;4.302632768;-0.04102387;0.121343436
631;4.102246964;-0.0566337;0.102592254
633;3.648052141;-0.0231843;0.087548216
635;3.350436632;-0.00049857;0.120813374
637;3.09735618;0.01650838;0.132929709
639;3.267098709;0.06333786;0.153557818
641;2.7618983;0.03088183;0.155080961
643;2.9133597;0.01397475;0.148549547
645;3.157733697;-0.00729249;0.10800418
647;3.284010787;-0.00893262;0.111276364
649;3.08311644;-0.02056361;0.106167009
651;3.01768772;0.06522046;0.133943551
653;2.895909152;0.05273868;0.14785709
655;3.07941835;0.05720298;0.135336861
657;3.003110124;0.01875575;0.111377115
659;3.075722984;-0.01282867;0.092755736
661;3.326540879;-0.02334506;0.070335347
663;3.227156741;0.06803608;0.091172029
665;3.299020817;0.08391935;0.119297647
667;3.190712647;0.08792808;0.135104052
669;3.53966512;0.03904244;0.138812318
671;3.511111862;0.01331945;0.130808999
673;3.681261378;-0.00775659;0.112613644
675;3.688505134;-0.00842472;0.0944805
677;3.729948258;0.24137146;0.11177247
679;3.593870259;-0.08187923;0.135729163
681;3.472908419;-0.12326011;0.147369898
683;3.369042976;0.03331559;0.133285565
685;3.577288935;0.00829117;0.135339278
687;3.483162957;0.00829117;0.100409147
689;3.278854032;0.00050388;0.106345823
691;3.266088416;0.02472987;0.103347493
693;2.890828886;0.02518543;0.106205498
695;2.543403619;0.06102106;0.099429782
697;2.721173296;-0.02976192;0.107234309
699;2.745498096;-0.03584819;0.08500126
701;2.495235847;4.832E-05;0.081346131
703;2.637064187;0.01004826;0.097396848
705;2.164622339;0.03489057;0.119371031
707;2.290236619;0.03410121;0.120053835
709;2.348682675;0.03410121;0.104906063
711;2.399410464;0.00957561;0.100529934
713;2.413919582;-0.01033829;0.10041451
715;2.018396886;-0.01349679;0.100815878
717;2.154476519;-0.01228178;0.12460338
719;2.182218766;0.02756258;0.144086026
721;2.545308711;0.0374023;0.147070657
723;2.47793648;-0.0360004;0.129774209
725;2.579988353;0.16578227;0.109586955
727;2.349890954;-0.03476403;0.092519647
729;2.221629302;0.05084701;0.108586026
731;2.213291672;0.05750687;0.106753938
733;2.483091744;0.02463854;0.106624224
735;2.30283603;-0.02837761;0.096248068
737;2.517609246;-0.02488478;0.092408402
739;2.294743945;-0.01780888;0.086134148
741;2.295125557;0.0260533;0.099188613
743;2.092739912;0.05408401;0.111933364
745;2.077976044;-0.01248579;0.133460445
747;2.137767666;0.03151951;0.122146582
749;2.212268785;-0.01573508;0.118872176
751;2.131191365;-0.04567937;0.118056851
753;1.862663096;0.03725917;0.128370501
755;1.841530835;0.04925547;0.128476356
757;1.851717243;0.02182292;0.13034452
759;1.922070606;0.01465569;0.114052679
761;2.162745507;0.40031577;0.103769902
763;1.844903355;-0.01474171;0.095155884
765;1.768739033;0.01237788;0.113902612
767;1.589348378;0.04513779;0.131713046
769;1.885020552;0.05288182;0.149495628
771;1.653148995;-0.01121898;0.139547356
773;2.020372267;-0.01016472;0.128011643
775;1.798851822;-0.01268553;0.11573306
777;1.782261135;0.05877369;0.12595544
779;1.743273014;0.00623499;0.13141286
781;1.784781842;0.02358856;0.151627744
783;1.862040915;0.03503744;0.140166302
785;1.932416347;-0.01449443;0.123407182
787;1.741737725;0.31255243;0.118450721
789;1.501647613;-0.01471607;0.118385058
791;1.123491369;-0.01055566;0.123660125
793;1.255628927;0.05972807;0.144483619
795;1.306429222;0.03613976;0.141334174
797;1.400967426;0.00401753;0.131541712
799;1.375465552;-0.02194793;0.132651602
801;1.284650149;0.04392331;0.136233
803;1.907561253;0.04392331;0.141764818
805;1.486057317;0.04205299;0.173524366
807;1.570465596;0.06814022;0.17319977
809;1.512611732;0.01089423;0.153945146
811;1.580789765;0.00107587;0.139764925
813;1.594149432;0.00673328;0.143113544
815;1.517626008;0.04600085;0.147058603
817;1.31431491;0.02872098;0.155075435
819;1.383370211;0.0778977;0.158695833
821;1.439208047;-0.0172497;0.162845383
823;1.515902712;0.00567048;0.148979459
825;1.282186999;-0.00505847;0.133941048
827;1.29263763;0.01599621;0.144965214
829;1.324563676;0.05304684;0.157544401
831;1.48866164;0.01250339;0.143126528
833;1.691165376;0.01038633;0.132938892
835;1.684849642;-0.00665961;0.13061642
837;1.556344488;0.01189615;0.131473644
839;1.483556126;0.01737144;0.125291649
841;1.228452083;0.07050883;0.139882281
843;1.444171563;0.03869102;0.141671843
845;1.413574471;0.01499376;0.127346336
847;1.202342036;0.00499381;0.10605366
849;1.441964042;0.03048235;0.112385221
851;1.69650126;0.04530228;0.126463421
853;1.506903052;0.05117279;0.150597658
855;1.579483016;0.03541075;0.152969155
857;1.524414027;0.02794872;0.148568822
859;1.689620505;-0.0061469;0.157610469
861;1.378813876;-0.00995216;0.146250206
863;1.396418733;0.06981934;0.150031274
865;1.732780365;0.04354092;0.171029377
867;1.603651324;0.06060875;0.176603254
869;1.783109294;0.06060875;0.158153499
871;1.8030154;0.00756216;0.149187158
873;1.893468362;-0.0241953;0.130752904
875;1.75054653;0.0199008;0.122122349
877;1.40118823;0.02921553;0.146187061
879;1.214597351;0.03884269;0.160558563
881;1.631775381;0.03884269;0.171884162
883;1.613507919;0.0423478;0.163681846
885;1.736023017;-0.00921941;0.148920651
887;1.591206155;0.01894588;0.127410237
889;1.61370283;0.02259893;0.129327753
891;1.253853483;0.06886923;0.143899427
893;1.696023871;0.04247811;0.15498064
895;0.950764836;0.05059546;0.160176379
897;1.036004112;-0.01084139;0.159838477
899;0.974953425;0.0044293;0.166268273
901;0.937229334;0.00876329;0.145537942
903;0.805219606;0.04559282;0.15843109
905;0.849273076;0.05288128;0.173869828
907;0.757630905;0.03005242;0.174836471
909;0.747187933;0.00111913;0.137422752
911;0.866570728;0.01560527;0.131080923
913;0.781716045;0.01667715;0.123466476
915;0.830072932;0.02685067;0.118610567
917;0.829909441;0.04294649;0.127558009
919;0.952297067;0.06237012;0.145987664
921;0.685067862;0.01059889;0.141654471
923;0.823813185;0.00532387;0.137483211
925;0.964107524;-0.01223852;0.137591607
927;0.82727377;0.0081694;0.145570476
929;1.107241417;0.0081694;0.145768507
931;0.775152992;0.08528123;0.148620164
933;1.06666459;0.09432251;0.142331861
935;1.048819031;-0.00589589;0.124917113
937;0.942435388;-0.00247303;0.107410206
939;0.619745792;0.01697196;0.123168537
941;0.75919592;0.05533694;0.123533224
943;0.774715872;0.01004399;0.11732281
945;0.481692818;-0.04800097;0.137451141
947;0.247502318;-0.00560536;0.142194304
949;1.156645708;0.03007005;0.13351848
951;0.636859174;0.05000478;0.137166714
953;0.763994221;0.05754532;0.134226002
955;0.403738751;0.02733667;0.1250504
957;0.285177606;-0.02064693;0.118288767
959;1.016325179;0.00622111;0.107630738
961;0.440967779;0.02076813;0.101819044
963;0.342166878;0.04652157;0.104657367
965;0.424553448;0.01803476;0.09236854
967;0.442806647;0.03167066;0.088446245
969;0.460756043;-0.03173157;0.099281084
971;0.236780705;0.00259423;0.10637543
973;0.198974709;0.07629175;0.110345097
975;0.161658427;0.04517197;0.129423041
977;0.206158831;0.01510645;0.118326948
979;0.391003655;0.00154425;0.097967656
981;0.404109685;0.00154425;0.083288646
983;0.383414016;0.01286335;0.092264273
985;0.349156528;-0.00295904;0.092991302
987;0.530534619;0.05058211;0.097498454
989;0.249773358;0.03622628;0.104819852
991;0.358619999;-0.00321486;0.115476874
993;0.460915268;-0.03120658;0.098347887
995;0.561939426;-0.03299839;0.078331281
997;0.354094345;0.01941907;0.085746169
999;0.210225895;0.03763196;0.093141811
1001;0.173257041;0.0531809;0.091154797
1003;0.294147136;0.04339351;0.09125405
1005;0.676341124;-0.0104905;0.083868592
1007;0.59387534;-0.01042107;0.091099531
1009;0.707183565;0.0097353;0.079467912
1011;0.494347247;0.06284224;0.096280764
1013;0.652910754;0.04501549;0.111587591
1015;0.756054494;0.05539302;0.119181285
1017;0.841790415;0.00207351;0.097593244
1019;0.890846217;-0.0019176;0.094592105
1021;0.742387615;-0.00306318;0.081211134
1023;0.415660177;0.06095537;0.086230079
1025;0.375634056;0.05463891;0.092393068
1027;0.612395382;0.05463891;0.093614308
1029;0.444533077;-0.00469904;0.091665171
1031;0.385198176;0.0176529;0.087112475
1033;0.471783001;0.03035631;0.098296959
1035;0.567515183;0.06069474;0.105227136
1037;0.656403889;0.0757972;0.134586273
1039;0.653127736;0.01849032;0.135926906
1041;0.966232945;0.03164449;0.133261043
1043;0.675473931;0.04313662;0.112459966
1045;0.511495196;0.03867233;0.122907029
1047;0.501800056;0.05049505;0.10863539
1049;0.57490832;0.02153132;0.110490993
1051;0.525141233;0.04221268;0.101450986
1053;0.630080039;-0.03632191;0.086395718
1055;0.312343377;-0.01363618;0.074410781
1057;0.420454404;0.02193508;0.082663719
1059;0.348893287;0.05237391;0.099313022
1061;0.637854211;0.04262552;0.117590774
1063;0.56340572;-0.00785753;0.116113447
1065;0.604055052;-0.0144688;0.091448061
1067;0.951415118;-0.01367944;0.075189967
1069;0.658445184;-0.15963408;0.065480664
1071;0.431845372;-0.08143328;0.071615303
1073;0.406553338;-0.09181935;0.090816264
1075;0.645381529;-0.13697879;0.10052719
1077;0.242814482;-0.12644958;0.093509117
1079;0.207897559;-0.14357777;0.093981919
1081;0.198008935;-0.1163973;0.097448208
1083;0.22229132;-0.12255353;0.105468643
1085;0.393633497;-0.07198823;0.120050659
1087;0.390565244;-0.09980692;0.133309034
1089;0.491095259;-0.10843163;0.122885968
1091;0.573312968;-0.16148677;0.107799239
1093;0.378794254;-0.11606297;0.096828771
1095;0.482921369;-0.06851357;0.105349048
1097;0.314905873;-0.06422284;0.119271241
1099;0.443061618;-0.03017849;0.133836799
1101;0.737236676;-0.08058304;0.116313876
1103;0.874686012;-0.11855334;0.104797492
1105;0.820725751;-0.13353403;0.092016207
1107;0.973570162;-0.1664328;0.087919152
1109;0.604283487;-0.13027193;0.094444776
1111;0.594658893;-0.08274389;0.122597526
1113;0.633327967;-0.14606387;0.112504085
1115;0.618468205;0.01769616;0.097641928
1117;0.836268929;0.02519718;0.085667426
1119;0.692719426;-0.02135885;0.067715266
1121;0.673425962;0.08380986;0.069504865
1123;0.784066693;0.09234378;0.092787606
1125;0.726146037;0.05637784;0.103784378
1127;0.502589999;0.04629512;0.086455685
1129;0.698632451;-0.00480746;0.079137314
1131;0.89177052;0.0193662;0.051528589
1133;0.517528495;0.07601403;0.067408503
1135;0.799435349;0.04703267;0.089837522
1137;0.39079699;0.08434767;0.115944773
1139;0.352908724;0.10254774;0.118947027
1141;0.288726699;-0.56689091;0.121843128
1143;0.680384309;-0.00126283;0.086680839
1145;0.443896446;0.00692395;0.054826299
1147;0.396440185;0.0240735;0.065853117
1149;0.190669506;0.06963615;0.084130409
1151;0.518533757;0.55638624;0.094109357
1153;0.798033698;0.05222598;0.097257429
1155;0.798049854;-0.00745858;0.094104986
1157;0.761961586;0.00641177;0.067771791
1159;0.693398197;0.03253799;0.057525568
1161;0.413471032;0.0207676;0.069523009
1163;0.223871556;0.09123291;0.100410952
1165;0.325100537;0.06181415;0.100380216
1167;0.220534153;0.04117178;0.095665975
1169;0.387221616;-0.00203509;0.097902589
1171;0.297449025;0.03638223;0.070696475
1173;0.230586048;0.04582674;0.056572422
1175;0.530096133;0.02150088;0.079705392
1177;0.52449003;0.05435158;0.098173464
1179;0.614131273;0.04087644;0.076629773
1181;0.646870933;0.00800811;0.078973083
1183;0.64090481;0.01909329;0.079932097
1185;0.738720652;0.04215233;0.083013546
1187;0.52415963;0.04215233;0.08525741
1189;0.350352837;0.04215233;0.123843387
1191;0.467917948;0.07691607;0.135969298
1193;0.69415596;0.04964481;0.114625675
1195;0.699731388;-0.01461674;0.100098853
1197;0.802326971;0.03363978;0.094491752
1199;0.668796085;0.05037328;0.077232225
1201;0.543816636;0.0934461;0.084089453

File: data/rise_materials/Testdata-1779.txt
Keywords
Material1;Material2;Material3;Material4;Product;Object;Scenario;Method;Reference;Comment;Owner;IsPublic;ImportDate
Woolfabric, mixed fabric;;;;IN8-1;Curtains and sunblind in passenger and staff areas;;ISO 5660;TRANSFEU;;TRANSFEU;1;2011-03-24 09:15:48
Scalars
Flux (kW/m2);tig (s);qmax (kw/m2);qtotal (MJ/m2);q180 (kw/m2);q300 (kw/m2);Sample mass (g);Mass loss (g);DHc (MJ/kg);Peak smoke production (m2/m2s);Total smoke produced (m2/m2);Specific extinction area (avg) (m2/kg);MARHE (kW/m2);Area exposed (m2);Observations;Test date (YYYY-MM-DD);Test identifier;Product thickness (mm);Thickness1 (mm);Thickness2 (mm);Thickness3 (mm);Thickness4 (mm);Product density (kg/m3);Density1 (kg/m3);Density2 (kg/m3);Density3 (kg/m3);Density4 (kg/m3);Product area weight (kg/m2);Area weight1 (kg/m2);Area weight2 (kg/m2);Area weight3 (kg/m2);Area weight4 (kg/m2)
50;9;260.46;8.82;;;4.01;3.90;19.94;;265.21;;123.51;0.0088;Distortion. End flame at 60s.
;2010-11-11;c_LSFIRE_IN-8-1_50a;0.5;;;;;;;;;;;0.39;;;
VectorData
Time (s);HRR (kW/m2);Mass (g);SPR (m2/(m2*s))
1;9.430270536;4.01;0.166393253
3;9.615212321;3.93356716;0.192856502
5;9.766962269;3.67015626;0.304154457
7;8.753269909;3.70919014;0.309386811
9;8.596686184;4.00143066;0.423386259
11;4.563471586;3.81503362;0.543781938
13;7.776402667;3.76011248;1.165504649
15;47.82347204;3.65803461;1.890429108
17;116.1457642;3.37158231;3.196324404
19;184.4266871;3.28543094;4.728351092
21;247.3097952;2.91827612;5.96057595
23;260.4571024;2.71413317;6.452946934
25;252.2180925;2.22992131;6.844248083
27;239.3157923;2.3030353;6.718337834
29;220.7302208;2.16890258;6.28259114
31;199.688206;2.08962864;5.767991172
33;180.5505013;1.90527019;5.186374763
35;155.7270776;1.8322925;4.327085011
37;130.0382049;1.76505867;3.395974088
39;108.6071959;1.73803339;2.330496672
41;87.85246167;1.74446594;1.533896909
43;73.64500651;1.71723601;0.97896433
45;60.23320803;1.68149262;0.625494797
47;51.47490647;1.68149262;0.387031355
49;43.73788727;1.64375188;0.291951221
51;37.9985678;1.63427353;0.251273991
53;32.0644544;1.61940867;0.262194063
55;29.27571486;1.59924763;0.241667475
57;26.94341794;1.57542723;0.229557667
59;24.87692661;1.57509267;0.166202796
61;22.9762224;1.56620509;0.153333613
63;21.71693917;1.46733211;0.120110562
65;21.0499876;1.48858436;0.12408825
67;20.39274003;1.62362002;0.12237702
69;20.23501328;1.51763258;0.139454231
71;19.90612981;1.51090464;0.170732992
73;20.09494494;1.50754066;0.214457063
75;19.95087268;1.4853339;0.237441188
77;19.60763772;1.52052928;0.257068893
79;19.12075776;1.4626307;0.260784943
81;18.88334494;1.47292727;0.230208945
83;18.74622684;1.43531004;0.194609881
85;18.6250305;1.42472448;0.168346996
87;18.53734451;1.40050757;0.132565859
89;17.77049368;1.37318691;0.09730672
91;17.70236158;1.4111323;0.086697181
93;18.16171346;1.41547356;0.103330417
95;18.01684448;1.3513147;0.113231328
97;17.62442014;1.3992221;0.150173902
99;17.7911022;1.34563241;0.183609093
101;17.71150813;1.34961633;0.208010448
103;17.34999467;1.28645755;0.217626821
105;17.20805666;1.31623964;0.222891437
107;17.00287503;1.29315271;0.204833464
109;16.54655344;1.29080521;0.185474632
111;16.09020754;1.24711317;0.167038135
113;16.65838032;1.24300893;0.130335676
115;16.00224135;1.22787106;0.094977651
117;15.84753997;1.2142561;0.06666054
119;15.94167805;1.23001392;0.064879115
121;15.6129912;1.21537649;0.076900045
123;15.36223652;1.23087769;0.096292243
125;14.98860715;1.21543804;0.133463804
127;14.87795572;1.22441636;0.178757652
129;15.09353248;1.20646013;0.198928459
131;14.47401626;1.2265756;0.191771625
133;14.26645931;1.15407516;0.170646751
135;14.03115722;1.16212135;0.133097332
137;14.16187382;1.13404403;0.086509397
139;13.64605489;1.11730532;0.071943826
141;13.74687133;1.12191279;0.056398763
143;13.26976623;1.10182011;0.067853737
145;12.99942452;1.07003786;0.08289583
147;13.53598766;1.08454578;0.109197238
149;13.26409972;1.10284297;0.120868664
151;12.82873955;1.07584047;0.167563968
153;12.59224602;1.08781222;0.169525802
155;12.54640424;1.03644373;0.195986066
157;12.22049485;1.0202834;0.184589895
159;11.97139212;1.06953143;0.168119595
161;11.66390027;1.01200338;0.112406653
163;11.6671953;0.98350716;0.096894885
165;11.32856341;1.03796023;0.066566856
167;11.42425446;0.96191396;0.061978441
169;11.28423754;1.01491887;0.051722136
171;11.17091145;1.0703952;0.066661548
173;11.05736481;1.04114233;0.098733607
175;10.89130655;1.03819406;0.105753317
177;10.72487506;1.05626381;0.123079421
179;10.8514325;0.95455607;0.139814134
181;10.41435088;0.97642788;0.145478441
183;10.02852847;0.96038107;0.120171905
185;10.20600167;0.96826177;0.104562675
187;9.852478477;0.91170462;0.086991535
189;9.7845118;0.90231101;0.064522449
191;9.463007616;0.90231101;0.051008368
193;9.520104171;0.93283656;0.054885265
195;9.023118933;0.8207807;0.064157846
197;9.147777263;0.89515777;0.057438969
199;9.132588505;0.91506859;0.077058475
201;9.080332297;0.92122814;0.092112797
203;8.683943432;0.8264466;0.102635061
205;8.513600854;0.92339378;0.113805648
207;8.722204231;0.89102716;0.134990823
209;8.4870469;0.89102716;0.134708417
211;8.559298753;0.83247625;0.140401638
213;8.394858593;0.81187713;0.155784656
215;8.103516645;0.87466218;0.156388658
217;8.067818767;0.84061317;0.158495833
219;7.621375752;0.72679058;0.141603771
221;7.296087879;0.80425863;0.133573047
223;7.073185109;0.74520128;0.096196845
225;6.670003362;0.78986463;0.077209756
227;6.630328656;0.79797277;0.060413622
229;6.320912646;0.74437068;0.062523854
231;6.277535677;0.75309239;0.03849029
233;5.983975115;0.78586831;0.054041877
235;5.702709166;0.8073412;0.053192176
237;5.483549737;0.76523002;0.072480577
239;5.351609348;0.78253312;0.100410719
241;5.24991861;0.75795247;0.118763698
243;5.235001312;0.80122962;0.134812081
245;5.058219404;0.63941849;0.167226196
247;4.764418956;0.68437722;0.175250951
249;4.540982552;0.75247483;0.178233759
251;4.265618359;0.75247483;0.183304895
253;3.892298936;0.71009464;0.164464019
255;4.022962919;0.71556589;0.135872886
257;3.896682014;0.71868004;0.103335661
259;3.725507007;0.6655676;0.076836929
261;3.620902777;0.73264196;0.076485816
263;3.479968505;0.71816361;0.084853774
265;3.402846899;0.65595295;0.106139511
267;3.081674272;0.68489404;0.154810291
269;2.816897416;0.75830982;0.179896131
271;2.60059051;0.76090754;0.181940493
273;2.218634349;0.7212282;0.169853444
275;2.002087489;0.7212282;0.140567525
277;2.107983865;0.6830198;0.081594495
279;1.900670465;0.64434453;0.063262291
281;1.915932411;0.64648099;0.074981993
283;1.790293977;0.65727119;0.094614118
285;1.554742106;0.77269143;0.124700749
287;1.166426938;0.74887103;0.158191954
289;0.95101116;0.70220114;0.159133433
291;0.735679055;0.72308966;0.155138919
293;0.607321856;0.66031699;0.132406624
295;0.602246792;0.71029929;0.104534073
297;0.60737216;0.6478448;0.075553159
299;0.61458794;0.65803384;0.069170076
301;0.610792675;0.63680478;0.076812394
303;0.604113264;0.55690449;0.101085229
305;0.602796925;0.62595022;0.118356397
307;0.603169346;0.63353554;0.13829901
309;0.60697881;0.52067146;0.138423336
311;0.61121159;0.56528923;0.102765575
313;0.614868012;0.62110252;0.083177699
315;0.609323907;0.64253624;0.073399969
317;0.610167698;0.64766693;0.064428699
319;0.606430281;0.6369095;0.083160808
321;0.602302763;0.57310199;0.102736846
323;0.604721335;0.62870423;0.108706533
325;0.607365677;0.64551409;0.120474891
327;0.617123577;0.65012795;0.120978801
329;0.597376802;0.62901241;0.092731305
331;0.618409318;0.67349388;0.068328158
333;0.610157445;0.66331123;0.070537374
335;0.60882156;0.5819396;0.068684515
337;0.612309184;0.65406031;0.07792688
339;0.600554747;0.65356028;0.108867627
341;0.603629392;0.67763049;0.145514895
343;0.595197969;0.66080464;0.145982593
345;0.601531998;0.66660046;0.128781628
347;0.613531504;0.58542749;0.118332702
349;0.601435032;0.65237193;0.095212357
351;0.599801529;0.61625482;0.058565089
353;0.608128323;0.59646391;0.033665594
355;0.599586431;0.66300945;0.051225372
357;0.618849742;0.65096895;0.073715864
359;0.59282588;0.65621316;0.091372264
361;0.609832005;0.66200298;0.12077145
363;0.603249283;0.61757307;0.146924486
365;0.60295215;0.58158626;0.132424549
367;0.611743104;0.65204737;0.094983195
369;0.606417053;0.61236163;0.069027023
371;0.606117829;0.52473372;0.053073483
373;0.616510543;0.57387463;0.049506339
375;0.607758139;0.5505215;0.078960243
377;0.605444033;0.63153538;0.111552762
379;0.600479601;0.62026153;0.146642342
381;0.607326805;0.59711664;0.180276209
383;0.605304357;0.60947532;0.176078533
385;0.611710177;0.60264385;0.152308055
387;0.609907462;0.60088752;0.139298188
389;0.61028445;0.57789133;0.10110705
391;0.609436946;0.60164377;0.089486835
393;0.606410992;0.56253882;0.101952599
395;0.60556371;0.59737046;0.130596684
397;0.607996061;0.61630398;0.151938675
399;0.608947655;0.60280294;0.181055038
401;0.613120976;0.61857075;0.157950919
403;0.604611511;0.54032606;0.145593858
405;0.595657736;0.55639565;0.1142487
407;0.612521834;0.60087713;0.091048436
409;0.60743194;0.29080868;0.090254912
411;0.605021576;0.64517673;0.127726681
413;0.605730576;0.64517673;0.151415932
415;0.60995506;0.66793909;0.17680973
417;0.610631374;0.58522683;0.191380692
419;0.608576308;0.52982884;0.179958273
421;0.607122356;0.51679865;0.15565538
423;0.612523654;0.54935954;0.134346454
425;0.613640176;0.51978889;0.153185161
427;0.606685699;0.5995237;0.175642875
429;0.609468546;0.55654834;0.19572719
431;0.590509716;0.56529922;0.212410539
433;0.599061109;0.56876032;0.19627446
435;0.60012543;0.55823033;0.141944256
437;0.604786911;0.50809574;0.10692455
439;0.60168304;0.53952424;0.099090145
441;0.611421195;0.57304363;0.107037539
443;0.615873768;0.5566167;0.142575897
445;0.604932567;0.58090835;0.172503359
447;0.601590528;0.55346737;0.176626638
449;0.602166792;0.55853611;0.153974826
451;0.605698297;0.492501;0.124804496
453;0.600637818;0.57256638;0.097898731
455;0.609186865;0.48868856;0.080086289
457;0.602533189;0.53599479;0.091525263
459;0.600868576;0.50108241;0.116746316
461;0.600375809;0.53716435;0.135646366
463;0.60741582;0.53270277;0.122282464
465;0.604717954;0.52969654;0.112205022
467;0.613115775;0.52842346;0.086398088
469;0.61876308;0.49171557;0.062347316
471;0.609834334;0.50633701;0.034462463
473;0.597475364;0.55206838;0.058409341
475;0.606005065;0.47519111;0.087926365
477;0.594812245;0.59372509;0.105270939
479;0.610932709;0.59372509;0.119644758
481;0.607262622;0.49220922;0.11092247
483;0.610345878;0.48361742;0.086965737
485;0.604351965;0.46282644;0.070903792
487;0.605334544;0.49039732;0.067435068
489;0.603407842;0.48889721;0.081430892
491;0.60201911;0.54228225;0.113942935
493;0.602577309;0.47878251;0.144263707
495;0.607999037;0.45925182;0.138732413
497;0.607798446;0.4430747;0.135158932
499;0.608434658;0.07140315;0.110882168
501;0.614689795;0.39695641;0.088407352
503;0.607855276;0.49032897;0.094243251
505;0.606212168;0.54510061;0.117740955
507;0.601822775;0.52846263;0.125239739
509;0.602617237;0.49661883;0.131072085
511;0.609419072;0.48423138;0.118062202
513;0.606041298;0.46262179;0.08190553
515;0.615621135;0.42520921;0.048096227
517;0.605712578;0.42520921;0.039073878
519;0.595876913;0.39076169;0.056707938
521;0.603163234;0.47306464;0.090477338
523;0.609128648;0.47306464;0.129724018
525;0.596990463;0.49295947;0.136764485
527;0.606295553;0.42913517;0.132989906
529;0.605753451;0.38807323;0.112906294
531;0.601789967;0.1830705;0.079233091
533;0.601123336;0.46307426;0.068558418
535;0.605934912;0.46755822;0.080598329
537;0.609035081;0.46212574;0.106568951
539;0.6151566;0.46433055;0.122779178
541;0.609322176;0.46851273;0.154031431
543;0.600303578;0.44214657;0.140879025
545;0.607763851;0.45076115;0.139676444
547;0.61499149;0.44278291;0.106855157
549;0.610525859;0.46101814;0.107183184
551;0.609732291;0.44162375;0.095169619
553;0.597557026;0.46510319;0.119725388
555;0.607986043;0.4761724;0.137265213
557;0.599220105;0.44720892;0.129622986
559;0.604103075;0.46386968;0.099057529
561;0.609321175;0.4296556;0.079417919
563;0.611901969;0.43161658;0.045835137
565;0.607833353;0.43439577;0.03146761
567;0.606459541;0.43452608;0.054942055
569;0.617826384;0.45066362;0.094221758
571;0.601833266;0.46184675;0.13153352
573;0.605135683;0.44829373;0.157041571
575;0.613011169;0.46615883;0.160664719
577;0.602878858;0.57939704;0.149390438
579;0.614254813;0.41606341;0.112495964
581;0.613992658;0.41606341;0.097547638
583;0.605593771;0.41561494;0.083298731
585;0.598758296;0.43436699;0.094577306
587;0.60475539;0.41876826;0.10797163
589;0.598502011;0.39123655;0.11476083
591;0.605452622;0.41470999;0.104588602
593;0.60567523;0.41254436;0.112831487
595;0.60503125;0.36969291;0.073972011
597;0.605294027;0.45804229;0.077878245
599;0.60548107;0.40986229;0.109687731
601;0.604894931;0.44434898;0.113897448
603;0.605861219;0.43214939;0.113413648
605;0.597730276;0.44057571;0.117590487
607;0.605689259;0.41902847;0.088514882
609;0.606645778;0.39616259;0.046413702
611;0.612212478;0.41668097;0.050769056
613;0.603738125;0.39975399;0.066472612
615;0.603629593;0.43873464;0.088872396
617;0.601361393;0.42822743;0.120516565
619;0.605802331;0.39336061;0.121266422
621;0.605024326;0.41227135;0.108265563
623;0.607599224;0.39438987;0.084766654
625;0.608531881;0.39208793;0.064142531
627;0.611584632;0.43484185;0.069395693
629;0.603695974;0.41397612;0.089979822
631;0.605695636;0.44316064;0.114516341
633;0.593246882;0.4109595;0.106485345
635;0.621781891;0.38909369;0.112329464
637;0.61798057;0.35517539;0.084848465
639;0.604993943;0.34730468;0.076838489
641;0.600617369;0.35481565;0.067896663
643;0.595079033;0.3856202;0.079586201
645;0.611559546;0.427994;0.092211666
647;0.60800405;0.41465163;0.109233173
649;0.604311156;0.35794179;0.095909162
651;0.603142603;0.33725194;0.077183723
653;0.608513058;0.34465539;0.077282932
655;0.603696758;0.36677741;0.076901201
657;0.602898732;0.39071132;0.087148986
659;0.614072305;0.3793923;0.11756342
661;0.607765331;0.3962801;0.13981395
663;0.606649146;0.38806843;0.12510307
665;0.594178248;0.36589085;0.119931301
667;0.612662355;0.37202162;0.100976251
669;0.590237493;0.39997863;0.120929307
671;0.615334605;0.38198323;0.130550696
673;0.598455926;0.37554468;0.143200575
675;0.602568414;0.3634754;0.148806438
677;0.59981026;0.35188337;0.142849554
679;0.603167151;0.39354008;0.1102656
681;0.596848116;0.36963495;0.102650783
683;0.5998857;0.35863409;0.122746965
685;0.611602541;0.37032725;0.12595978
687;0.609535874;0.39908608;0.155724882
689;0.601412074;0.36753766;0.142916637
691;0.600781608;0.37193089;0.126811721
693;0.605729073;0.3442297;0.104823359
695;0.614565549;0.33751215;0.105968414
697;0.611609303;0.35499112;0.09820022
699;0.6069909;0.39776143;0.125142294
701;0.602638329;0.37884829;0.143782031
703;0.613491278;0.38224144;0.132239156
705;0.605194855;0.35833631;0.106481418
707;0.601625592;0.32734589;0.075701959
709;0.599750258;0.34193815;0.061832957
711;0.607117559;0.35658198;0.047904367
713;0.606106203;0.36215075;0.069252275
715;0.607791403;0.36683297;0.162262134
717;0.595325121;0.37915247;0.175378915
719;0.606665688;0.30556482;0.158804953
721;0.615294058;0.35091607;0.148695289
723;0.60645167;0.30692864;0.131227813
725;0.607063938;0.31302024;0.048952208
727;0.597760371;0.33525578;0.076275827
729;0.605357725;0.36521294;0.106657334
731;0.605378358;0.35230267;0.113593981
733;0.596813232;0.34742619;0.111856965
735;0.594554815;0.34156802;0.09804813
737;0.604131072;0.30699059;0.054191473
739;0.604654301;0.32141737;0.034154748
741;0.603371062;0.28629434;0.037841867
743;0.60681028;0.38871277;0.057179192
745;0.604176992;0.35609633;0.08924907
747;0.597551599;0.35928442;0.094416486
749;0.60065953;0.34483486;0.087254272
751;0.598638023;0.29232399;0.069252162
753;0.605834439;0.27332211;0.056005348
755;0.604716391;0.30921179;0.062729139
757;0.595162116;0.47694824;0.097406377
759;0.61147529;0.33164559;0.12185013
761;0.605732133;0.3497649;0.12185013
763;0.608597442;0.32251858;0.128590369
765;0.606365236;0.29481779;0.0897967
767;0.61029852;0.30343236;0.058662819
769;0.610351324;0.29291476;0.054093349
771;0.607497399;0.32469061;0.083140061
773;0.610471425;0.33795823;0.079349775
775;0.609123561;0.33972495;0.092795146
777;0.60419268;0.30140943;0.086122988
779;0.60820856;0.30285758;0.070483498
781;0.60257762;0.28409953;0.041438661
783;0.610495722;0.25932462;0.037239239
785;0.607653795;0.29852671;0.050069648
787;0.604537104;0.3071245;0.091613894
789;0.617285518;0.33699093;0.110124252
791;0.600865071;0.3240187;0.140538077
793;0.605638044;0.36190853;0.127676462
795;0.606256836;0.30817654;0.101400682
797;0.595257875;0.27308229;0.064135424
799;0.605465048;0.25853559;0.061882095
801;0.60529775;0.29669803;0.076538848
803;0.604822744;0.31523904;0.106903019
805;0.599059759;0.30473782;0.142357545
807;0.604370826;0.34225153;0.161054991
809;0.608818738;0.31244705;0.146830959
811;0.610198791;0.29583185;0.111015664
813;0.607913013;0.28586026;0.083701481
815;0.602310851;0.29122438;0.082016359
817;0.611344804;0.26692633;0.083056989
819;0.611451655;0.31877208;0.114161483
821;0.596777831;0.30431653;0.137072531
823;0.609536941;0.31536295;0.150409288
825;0.60427069;0.26208503;0.126690049
827;0.598637045;-0.31015606;0.112666867
829;0.610954092;0.22809238;0.097101683
831;0.608741532;0.26768059;0.103680144
833;0.616408148;0.29193267;0.115854832
835;0.601957625;0.28285762;0.125064048
837;0.602747864;0.32236109;0.129501265
839;0.603382541;0.26236203;0.103474839
841;0.606676082;0.28006804;0.067264671
843;0.599141343;0.24965201;0.051045262
845;0.594634657;0.24663539;0.051259234
847;0.603339709;0.26656899;0.080069739
849;0.605257109;0.29927057;0.112718496
851;0.602165544;0.29055247;0.141558466
853;0.616357327;0.31001921;0.129297388
855;0.603042011;0.28310744;0.118588141
857;0.601066747;0.25427027;0.082153998
859;0.617943093;0.2686291;0.067900201
861;0.611182505;0.23151791;0.05638089
863;0.605507147;0.30763893;0.080363824
865;0.595845751;0.31898073;0.099407134
867;0.600552152;0.317776;0.10252036
869;0.596848281;0.26686837;0.093117574
871;0.610665306;0.2024533;0.073260416
873;0.605444903;0.21665304;0.058408976
875;0.600962366;0.25828697;0.04493264
877;0.598701737;0.26424227;0.066114128
879;0.609556249;0.24672812;0.101730052
881;0.614289104;0.24672812;0.125434478
883;0.60694491;0.23923993;0.118319021
885;0.608093939;0.23923993;0.103987939
887;0.61343822;0.24618251;0.07084715
889;0.613417725;0.24007453;0.025870914
891;0.60346089;0.28353713;0.007145492
893;0.597036261;0.24782933;0.038715028
895;0.610239137;0.26622364;0.068723766
897;0.614780184;0.29616441;0.094017607
899;0.608202602;0.23427871;0.102623504
901;0.602949027;0.25849802;0.104563361
903;0.602898147;0.22971641;0.109896572
905;0.612867916;0.27656137;0.093376264
907;0.609150136;0.27798075;0.100331782
909;0.610327351;0.28024751;0.106392671
911;0.60959049;0.2751336;0.124629423
913;0.597485219;0.23981831;0.093083271
915;0.611768271;0.23701633;0.080553436
917;0.600084216;0.23422675;0.063529218
919;0.602599014;0.23726615;0.059975701
921;0.611480022;0.25026117;0.065482949
923;0.60791043;0.254648;0.088244905
925;0.609490157;0.27387691;0.111055673
927;0.601562982;0.30558441;0.103072316
929;0.606898145;0.25189799;0.091889541
931;0.600975117;0.22500261;0.068545881
933;0.605743688;0.22620734;0.073395714
935;0.611541021;0.24097508;0.080614759
937;0.601355209;0.24097508;0.10547324
939;0.601777149;0.2804006;0.132770158
941;0.602428887;0.26330175;0.141969597
943;0.606873451;0.26191515;0.112582107
945;0.603487669;0.22397376;0.093733492
947;0.606828117;0.21208634;0.061633227
949;0.607315482;0.18856133;0.065288324
951;0.597542823;0.20041957;0.078897457
953;0.611704944;0.20041957;0.098253664
955;0.59706782;0.26444852;0.10120527
957;0.605195625;0.20629013;0.111067894
959;0.604844459;0.21301807;0.08833845
961;0.60607632;0.20140326;0.074737034
963;0.614019463;0.20651756;0.074057683
965;0.600473997;0.20823872;0.096288396
967;0.612895114;0.21903492;0.124349848
969;0.617928546;0.27961517;0.136977055
971;0.609091755;0.23078204;0.145820513
973;0.611733052;0.20034122;0.131093056
975;0.611568073;0.20902375;0.100755157
977;0.606583316;0.20151078;0.098961815
979;0.607139456;0.20050431;0.105911949
981;0.601831236;0.23334818;0.107066571
983;0.610562134;0.24337214;0.143241376
985;0.599422982;0.23689402;0.180331505
987;0.609081996;0.24588873;0.185851912
989;0.602905325;0.22120456;0.189867568
991;0.602320126;0.22347771;0.196836883
993;0.603826031;0.17663874;0.159970969
995;0.603900466;0.19023093;0.124748115
997;0.613266241;0.20288059;0.131518658
999;0.609130053;0.19172065;0.138974752
1001;0.609894372;0.22762672;0.136820463
1003;0.595806014;0.2654422;0.178321067
1005;0.60972102;0.22647795;0.187857888
1007;0.6113814;0.2248807;0.169752143
1009;0.601294296;0.20679416;0.139090275
1011;0.606885755;0.18436037;0.110483866
1013;0.597562203;0.1967766;0.097529992
1015;0.595720767;0.17575218;0.102444836
1017;0.606691129;0.19576413;0.120426847
1019;0.60936081;0.23842732;0.143106646
1021;0.605985494;0.23140399;0.182356725
1023;0.607045013;0.18705242;0.159049565
1025;0.601476366;0.19507623;0.155887017
1027;0.608237824;0.16500515;0.128223284
1029;0.585773122;0.17843824;0.125598734
1031;0.60878372;0.15063393;0.106665861
1033;0.611045868;0.23330701;0.121176445
1035;0.599850797;0.18298416;0.136347055
1037;0.602969414;0.16852181;0.136773529
1039;0.612271057;0.19098878;0.135260106
1041;0.607602975;0.19098878;0.112209846
1043;0.610706229;0.19098878;0.095954802
1045;0.60425667;0.14237709;0.086719122
1047;0.612220741;0.18826755;0.089567742
1049;0.599925024;0.16998675;0.102555096
1051;0.61409381;0.19874558;0.133453591
1053;0.598871759;0.19838824;0.154489523
1055;0.612919141;0.30012475;0.135712249
1057;0.604977958;0.1552418;0.11646101
1059;0.615092593;0.14409825;0.078903394
1061;0.6061218;0.1526153;0.066671384
1063;0.60565508;0.19184616;0.065797081
1065;0.601724717;0.16092409;0.086406136
1067;0.601430358;0.16517462;0.107044775
1069;0.61264418;0.17672708;0.104463419
1071;0.610012992;0.12375134;0.100717342
1073;0.612494557;0.1153642;0.075633299
1075;0.606011496;0.10385052;0.06315861
1077;0.603175394;0.13924655;0.064970415
1079;0.603450173;0.1581509;0.091085217
1081;0.616551912;0.15999836;0.102672046
1083;0.611248081;0.17108396;0.111417788
1085;0.610653296;0.12051768;0.099736551
1087;0.613408639;0.16031054;0.075461958
1089;0.609437143;0.14498441;0.062934971
1091;0.600998678;0.14750139;0.076615364
1093;0.602066833;0.16819764;0.096180601
1095;0.603642909;0.16553796;0.107644414
1097;0.611936309;0.17242499;0.129730835
1099;0.60678192;0.11498807;0.132632574
1101;0.60657274;0.12498285;0.092444944
1103;0.611688808;0.09879857;0.056625102
1105;0.602432154;0.11919304;0.059895524
1107;0.609717812;0.12957394;0.050270567
1109;0.607372553;0.14162044;0.065838721
1111;0.603876741;0.15203052;0.070652437
1113;0.605848066;0.12212892;0.072018151
1115;0.612116319;0.1042866;0.053532525
1117;0.607323446;-0.41775474;0.056186951
1119;0.605717434;0.12376573;0.051935005
1121;0.606340617;0.12376573;0.067823352
1123;0.596133871;0.16920172;0.072438888
1125;0.601833903;0.13705613;0.072438888
1127;0.603882513;0.09527951;0.080124508
1129;0.611688924;0.11494051;0.071200553
1131;0.596365938;0.17932241;0.085613955
1133;0.607503736;0.15211526;0.091719907
1135;0.604049542;0.15730391;0.098410448
1137;0.616253645;0.13680192;0.072775016
1139;0.603461836;0.10632193;0.053893208
1141;0.601758548;0.14979693;0.047397546
1143;0.607143929;0.1209018;0.050776736
1145;0.596058172;0.13032819;0.077528047
1147;0.609925472;0.15504514;0.085113109
1149;0.599896841;0.1162008;0.085113109
1151;0.597272532;0.0914195;0.056493305
1153;0.59682344;0.10094941;0.049749543
1155;0.615397671;0.06083838;0.063588893
1157;0.597420461;0.12816256;0.092543622
1159;0.604451854;0.12567875;0.121072899
1161;0.602826044;0.15338594;0.128176366
1163;0.610441786;0.11026229;0.119453736
1165;0.613225444;0.10203423;0.072172535
1167;0.609359406;0.06485508;0.04408197
1169;0.600281793;0.11811621;0.039555941
1171;0.604370098;0.14775521;0.069626084
1173;0.609548174;0.0774308;0.097108958
1175;0.607516396;0.1408454;0.121921644
1177;0.605184514;0.10954081;0.128259149
1179;0.607103622;0.06234849;0.113849473
1181;0.604395008;0.08112933;0.079986925
1183;0.603186118;0.1054042;0.073976226
1185;0.602398562;0.08585711;0.069101341
1187;0.608290677;0.12733795;0.073716228
1189;0.60834094;0.12849112;0.080178323
1191;0.607162691;0.10087507;0.076867262
1193;0.592611099;0.09383495;0.070614583
1195;0.610474554;0.08651624;0.054783315
1197;0.603588748;-0.14789165;0.079137984
1199;0.600869499;0.13387803;0.106838603
1201;0.604644993;0.10109611;0.150594889
