Repository: johodges/materials

## A Non-Dimensional Scaling Approach to Modeling Material Pyrolysis

This repository contains the data, scripts, and technical documents required to generate the SPyro cone validation cases.

## Instructions
* Clone this repository with submodules
  ```
  git clone --recurse-submodules https://github.com/johodges/materials
  ```
* Pre-process data
  ```
  python materials/scripts/initialize.py
  ```
* Build latest FDS (example for impi_intel_linux target, but use relevant make target for platform)
  ```
  git clone git@github.com:firemodels/fds.git && cd fds
  cd Build/impi_intel_linux
  ./make_fds.sh
  ln -s fds_impi_intel_linux fds
  cd ../..
  ```
* Run cases
  ```

File: data/rise_materials/Testdata-1780.txt
Keywords
Material1;Material2;Material3;Material4;Product;Object;Scenario;Method;Reference;Comment;Owner;IsPublic;ImportDate
Woolfabric, mixed fabric;;;;IN8-1;Curtains and sunblind in passenger and staff areas;;ISO 5660;TRANSFEU;;TRANSFEU;1;2011-03-24 09:19:32
Scalars
Flux (kW/m2);tig (s);qmax (kw/m2);qtotal (MJ/m2);q180 (kw/m2);q300 (kw/m2);Sample mass (g);Mass loss (g);DHc (MJ/kg);Peak smoke production (m2/m2s);Total smoke produced (m2/m2);Specific extinction area (avg) (m2/kg);MARHE (kW/m2);Area exposed (m2);Observations;Test date (YYYY-MM-DD);Test identifier;Product thickness (mm);Thickness1 (mm);Thickness2 (mm);Thickness3 (mm);Thickness4 (mm);Product density (kg/m3);Density1 (kg/m3);Density2 (kg/m3);Density3 (kg/m3);Density4 (kg/m3);Product area weight (kg/m2);Area weight1 (kg/m2);Area weight2 (kg/m2);Area weight3 (kg/m2);Area weight4 (kg/m2)
50;10;251.39;9.01;;;3.98;3.63;21.84;;276.15;;120.96;0.0088;Distortion. End flame at 59s.
;2010-11-11;c_LSFIRE_IN-8-1_50b;0.5;;;;;;;;;;;0.39;;;
VectorData
Time (s);HRR (kW/m2);Mass (g);SPR (m2/(m2*s))
1;8.913579142;3.98;0.067319683
3;8.650378591;3.81378994;0.098090612
5;8.211699229;3.70434569;0.198328845
7;7.236960799;3.55501294;0.30453023
9;0.315030745;3.63692679;0.374676702
11;-3.308096868;3.72545416;0.856433901
13;25.09349899;3.5320697;1.337754127
15;84.29662273;3.35744028;2.242263978
17;150.6808114;3.09869879;3.245358791
19;218.6290839;2.94037411;4.565105782
21;250.0618904;2.59119287;5.199003165
23;251.3929205;2.41514211;5.747481072
25;235.4097853;2.242931;5.557069989
27;218.0082222;1.9975095;5.187217195
29;194.6850187;1.9975095;4.511931783
31;175.6217491;1.79126846;4.132133487
33;153.2524202;1.73285683;3.706888382
35;134.7240443;1.66714074;3.436816667
37;119.8343428;1.61316634;3.281926497
39;109.195378;1.52188922;2.93893456
41;95.62938934;1.44655732;2.551477552
43;84.11745163;1.36441901;2.088469861
45;72.98043369;1.36730379;1.724697685
47;62.83172913;1.31868947;1.214944104
49;54.2305185;1.38724782;0.871344109
51;45.11487993;1.37341883;0.530438023
53;38.14872589;1.35947541;0.346831453
55;31.62694743;1.32874369;0.155048042
57;25.91394775;1.28600592;0.082542635
59;21.83121701;1.2833136;0.077967754
61;18.93503234;1.30003132;0.08918811
63;16.47221573;1.3232021;0.118878094
65;14.70197126;1.22286465;0.146186018
67;14.06255892;1.22625537;0.135998948
69;13.5335535;1.24312566;0.107997648
71;13.42445288;1.2212618;0.086357998
73;13.04396314;1.20665988;0.081491792
75;13.12919936;1.251086;0.0806632
77;12.75690477;1.23054309;0.11944316
79;12.7046672;1.27701354;0.135858843
81;13.33483353;1.21721258;0.126982025
83;13.45048441;1.18735681;0.112484761
85;13.73262177;1.20473304;0.091779177
87;14.0721212;1.1609983;0.076390806
89;14.26502483;1.14162728;0.090982334
91;14.01314664;1.20533893;0.114244717
93;14.30790298;1.16279011;0.129271343
95;14.35170414;1.09590915;0.136037812
97;14.53221282;1.08021031;0.109248747
99;14.40606182;1.05432529;0.094773287
101;14.62220759;1.09688156;0.079151049
103;14.28472747;1.16922914;0.08699787
105;14.16956799;1.13636364;0.093957219
107;14.08066132;1.1578965;0.113744135
109;14.11633678;1.0347903;0.108309764
111;14.22793767;1.07118856;0.087909695
113;14.47073545;1.0410978;0.071308804
115;14.36728891;1.05586369;0.084899438
117;14.13428913;1.03203046;0.100645619
119;13.85675458;1.07170195;0.109431637
121;13.63301435;1.1158637;0.137265129
123;13.18049398;1.0290957;0.13201673
125;13.30412731;1.01991437;0.106012672
127;13.54387631;0.98097328;0.070479575
129;13.21252803;0.98984816;0.072261576
131;13.04984535;1.00478152;0.079578752
133;12.71155129;1.01226793;0.114356374
135;12.56985697;1.02150977;0.141600575
137;12.74628705;1.01895949;0.157501402
139;12.44219525;0.96459402;0.132057785
141;12.35421185;0.94679385;0.1086433
143;12.20025533;0.95362439;0.08995359
145;11.88133947;0.94409057;0.100001813
147;11.29817734;0.95634214;0.088001496
149;11.55025052;0.87162154;0.089631168
151;11.73943446;0.83365287;0.077347334
153;11.43771804;0.8352658;0.062000938
155;11.33682444;0.82558249;0.038996336
157;11.11886039;0.9053025;0.066186716
159;10.76981225;0.89588617;0.097009342
161;10.66428763;0.8841366;0.117656459
163;10.92477649;0.85118604;0.10561782
165;10.67352444;0.79633919;0.087218657
167;10.3987159;0.77153355;0.080301219
169;10.11875682;0.80299568;0.100080626
171;10.23391745;0.8637936;0.107900836
173;9.59943166;0.8637936;0.114518111
175;9.968605172;0.785103;0.126516913
177;10.10824645;0.74580548;0.109213411
179;9.535519916;0.72010942;0.098372091
181;9.371056811;0.81579219;0.102023457
183;9.188268424;0.82179325;0.13202775
185;9.397148758;0.77562223;0.130070225
187;9.135462581;0.74531402;0.123200274
189;9.029368018;0.71321093;0.101366809
191;9.093757285;0.75605918;0.104933457
193;8.762008433;0.75552826;0.098836052
195;8.547073241;0.65818257;0.129690234
197;8.614547488;0.61629971;0.142303962
199;8.391619117;0.70573197;0.123998334
201;8.668902125;0.67888901;0.108600841
203;8.115003863;0.64335618;0.109419792
205;8.008492878;0.66611748;0.114365179
207;8.142199922;0.69910047;0.118832552
209;7.980434603;0.6975476;0.117581261
211;8.074115838;0.58089884;0.097472269
213;7.945640068;0.57788209;0.111492508
215;7.551718926;0.58441363;0.109407763
217;7.450196644;0.66735688;0.135951221
219;7.511752703;0.69231246;0.152792385
221;7.395384324;0.67640669;0.156651536
223;7.853151308;0.65028711;0.120267182
225;7.472210337;0.57892903;0.096455876
227;7.175610227;0.20133443;0.106136163
229;7.137782509;0.56698743;0.137105237
231;6.890833704;0.56698743;0.152062987
233;7.245471996;0.57040314;0.160259081
235;7.065117508;0.57830604;0.149810551
237;6.839523789;0.51935297;0.131834792
239;6.630549109;0.58922526;0.120795581
241;6.708779208;0.62199124;0.130007047
243;6.658607665;0.59072114;0.132847542
245;6.85822724;0.42063942;0.125855236
247;6.65713673;0.46436714;0.123990258
249;6.277777179;0.5391155;0.129549466
251;6.206778505;0.56825884;0.151610876
253;6.197921224;0.56529952;0.13542179
255;6.11962649;0.50478657;0.141523172
257;6.232651938;0.50560202;0.124511435
259;5.91813931;0.52666095;0.119125537
261;5.891469846;0.59477781;0.096401075
263;5.518956595;0.53668272;0.126204825
265;5.897593818;0.53266902;0.124941773
267;5.671761573;0.49930153;0.133340396
269;5.392249999;0.40751541;0.112722238
271;5.496143091;0.42143383;0.123897737
273;5.035294947;0.40994073;0.120304919
275;5.131931869;0.49265951;0.139068999
277;5.150110908;0.46034291;0.129978921
279;5.170167218;0.46034291;0.121366935
281;5.142842237;0.4541529;0.10450608
283;4.847852733;0.41373391;0.117482049
285;4.608067293;0.4486363;0.144373379
287;4.519831107;0.43915553;0.148987041
289;4.490849834;0.45168812;0.158039877
291;4.661906603;0.40659648;0.15561015
293;4.183546315;0.43933002;0.1348823
295;3.905733181;0.44381722;0.124345309
297;4.004502642;0.47655821;0.145175394
299;3.548580457;0.49647725;0.154964637
301;3.737308924;0.40754741;0.152388558
303;3.797181483;0.39473336;0.144617746
305;3.738090234;0.31079314;0.109299456
307;3.630783542;0.33139261;0.082172645
309;3.210758793;0.36528356;0.099870377
311;3.212449925;0.45204105;0.115645941
313;2.982517859;0.46907881;0.109094925
315;3.302847626;0.42040794;0.106062724
317;3.152663115;0.33080118;0.101026512
319;2.693565261;0.31864212;0.088962763
321;2.550324831;0.40318823;0.101184465
323;2.436582057;0.44986474;0.121552347
325;2.545225298;0.37848956;0.122486361
327;2.640894131;0.37878155;0.132278693
329;2.415838798;0.26682649;0.120880462
331;2.231520149;0.41340949;0.119444922
333;2.085804869;0.38633548;0.113988744
335;2.081260189;0.41466336;0.12512757
337;2.040430113;0.39980496;0.126452198
339;2.131701353;0.32561208;0.11083915
341;1.98752921;0.32561208;0.10468586
343;1.897530333;0.32242128;0.124016324
345;1.715527101;0.2677989;0.146748157
347;1.814686084;0.36530855;0.143759207
349;1.826846994;0.29527932;0.152046956
351;2.065110387;0.31013771;0.127850466
353;1.71510237;0.28573103;0.134198775
355;1.49396503;0.27082266;0.126172964
357;1.345369203;0.32110691;0.142473533
359;1.270340496;0.32768141;0.138355454
361;1.168246122;0.32768141;0.133273382
363;1.000944593;0.28396816;0.097357854
365;1.099808437;0.27523533;0.096998714
367;1.059282936;0.29645077;0.104356263
369;0.891490846;0.33255704;0.148967876
371;0.897668091;0.36640547;0.164753656
373;0.880303384;0.35311048;0.15206143
375;0.873430757;0.20078597;0.118556692
377;0.880754245;0.29744115;0.099381284
379;0.883513957;0.28087644;0.094005023
381;0.881164903;0.25761666;0.100082471
383;0.882083981;0.29645822;0.142786004
385;0.87130708;0.31089266;0.16320362
387;0.881300982;0.25813311;0.14603744
389;0.880607361;0.26451515;0.102732612
391;0.857847151;0.31254857;0.090072465
393;0.885539981;0.19378094;0.083151802
395;0.862957862;0.32814788;0.105378862
397;0.878866823;0.32592906;0.116232799
399;0.866081866;0.31840757;0.130437705
401;0.874365455;0.22452713;0.116152192
403;0.8836936;0.29435689;0.092758862
405;0.880298765;0.3145004;0.095305397
407;0.885801947;0.28533909;0.117382304
409;0.88070903;0.53551478;0.125464353
411;0.865959373;0.30206031;0.164374731
413;0.882128195;0.26826186;0.151985191
415;0.87161632;0.25411195;0.118937055
417;0.873986035;0.2585426;0.089152788
419;0.871482888;0.30498061;0.101243164
421;0.873033082;0.28538512;0.100954411
423;0.8870744;0.2867315;0.121123015
425;0.897079899;0.2902042;0.142359101
427;0.869584279;0.27515334;0.153809983
429;0.883760133;0.20390224;0.127902435
431;0.880757505;0.28700244;0.127316575
433;0.867707042;0.26880331;0.126366997
435;0.886258363;0.31527333;0.120547476
437;0.857887084;0.31527333;0.120080345
439;0.889728672;0.25769163;0.115820795
441;0.886945091;0.26358921;0.084023253
443;0.862217541;0.20442264;0.092287193
445;0.875744406;0.28511462;0.103483203
447;0.881797311;0.21538482;0.131892717
449;0.873914007;0.24803637;0.160793911
451;0.882294902;0.20553008;0.180155546
453;0.886692572;0.22224385;0.170505953
455;0.887695143;0.20014851;0.154592831
457;0.880591943;0.21048726;0.128797331
459;0.865369207;0.26898131;0.146504478
461;0.861167803;0.21098267;0.160498104
463;0.869380581;0.25512382;0.145030631
465;0.892705214;0.27037021;0.123248843
467;0.868438913;0.22922828;0.121947
469;0.876103808;0.23101614;0.099898297
471;0.885298715;0.19451792;0.093751517
473;0.883207606;0.23219504;0.128235181
475;0.888529115;0.24146187;0.14952616
477;0.891926335;0.20603601;0.141581891
479;0.857477181;0.1098473;0.134382828
481;0.888734032;0.24785443;0.114005507
483;0.867909592;0.25154414;0.114762979
485;0.889769074;0.27402442;0.120535852
487;0.893184191;0.24703195;0.140985639
489;0.862264448;0.19091369;0.127248469
491;0.885823322;0.19091369;0.111786245
493;0.8881044;0.19091369;0.097555062
495;0.878173866;0.17114415;0.117742603
497;0.880717223;0.25187559;0.125611069
499;0.873885807;0.15364298;0.144566967
501;0.877769083;0.21518534;0.181698036
503;0.887096672;0.14709346;0.171746469
505;0.868156761;0.1559188;0.143909721
507;0.875850835;0.17093415;0.127442914
509;0.883157395;0.20337526;0.140320491
511;0.877710318;0.19901257;0.170700013
513;0.881981068;0.18914731;0.187359311
515;0.872372162;0.21068016;0.19605459
517;0.881569141;0.19051122;0.192790696
519;0.877174928;0.18930777;0.166238816
521;0.882539696;0.0896183;0.136307044
523;0.87813864;0.09068322;0.156494424
525;0.881989543;0.13624878;0.169913206
527;0.871313624;0.15528836;0.175609736
529;0.881813584;0.16365774;0.171326913
531;0.881600276;0.12646156;0.153210077
533;0.869625116;0.12514061;0.149990983
535;0.871983348;0.18086693;0.145451507
537;0.880534804;0.21451193;0.16582612
539;0.884924337;0.13386248;0.186000709
541;0.881287649;0.19335348;0.189286944
543;0.883305959;0.113409;0.165314359
545;0.883866412;0.16605457;0.147515555
547;0.86936163;0.14905231;0.144452654
549;0.872244888;0.2291213;0.155928783
551;0.878252985;0.10153491;0.178626722
553;0.869410243;0.21068016;0.181879699
555;0.889050515;0.21068016;0.171466941
557;0.898821667;0.21068016;0.176032376
559;0.865822249;0.08919479;0.189484967
561;0.884756177;0.17468787;0.18638254
563;0.888876028;0.26587556;0.197654592
565;0.868305198;0.18470264;0.21347519
567;0.882521355;0.06352372;0.179000775
569;0.878407097;0.17892605;0.171064551
571;0.875273736;0.13350297;0.187637627
573;0.879896126;0.1958963;0.191365118
575;0.889320102;0.22489014;0.187304906
577;0.875566572;0.13889112;0.189691724
579;0.883361857;0.20690145;0.181919003
581;0.876327679;0.15128868;0.193286706
583;0.868014843;0.14657701;0.197388548
585;0.872113773;0.20690846;0.194067355
587;0.883030643;0.15740416;0.206326368
589;0.885801968;0.11360147;0.189852257
591;0.872098658;0.13016224;0.17405808
593;0.868868791;0.15957301;0.182608472
595;0.862783459;0.19581432;0.209390978
597;0.883460207;0.16063792;0.203358589
599;0.89000845;0.14368521;0.207480596
601;0.876164975;0.14710048;0.182932926
603;0.872262267;0.08096745;0.17197487
605;0.880387979;0.0878734;0.178219401
607;0.885488991;0.10911383;0.204116122
609;0.871955927;0.19375244;0.193502241
611;0.878688834;0.15191211;0.172386511
613;0.886705233;0.09626777;0.168415381
615;0.890659822;0.15418793;0.160085375
617;0.865481596;0.26059044;0.156188496
619;0.874370744;0.22588754;0.150583644
621;0.873063442;0.2520891;0.185600703
623;0.890101027;0.15970453;0.17595265
625;0.880443791;0.22158184;0.156995344
627;0.872572219;0.29318149;0.158223091
629;0.883916886;0.28329168;0.175628404
631;0.877824682;0.2645191;0.179369661
633;0.878923707;0.20368916;0.177003605
635;0.876739899;0.21702669;0.165262739
637;0.884913659;0.20669846;0.148732638
639;0.875291365;0.23783616;0.154211501
641;0.870170764;0.25084268;0.151879121
643;0.879422116;0.27210854;0.155564897
645;0.881493964;0.23039271;0.161717126
647;0.879649912;0.2241422;0.136008775
649;0.882938891;0.16236529;0.120199401
651;0.886174447;0.24941475;0.105119685
653;0.87070103;0.2327435;0.13122268
655;0.879920359;0.27721171;0.143144241
657;0.87783548;0.23106568;0.16938259
659;0.876685684;0.19032972;0.163557563
661;0.864353518;0.15142064;0.16389119
663;0.886436881;0.14311878;0.127075229
665;0.884567041;0.15608978;0.142352197
667;0.872970741;0.16095841;0.158364781
669;0.884531063;0.21241454;0.160318952
671;0.885323874;0.21365395;0.134887115
673;0.88295722;0.22157439;0.132831131
675;0.883463658;0.20135591;0.114640318
677;0.88172962;0.23895105;0.110289977
679;0.873385275;0.24885533;0.137365099
681;0.894121789;0.26411268;0.141985185
683;0.881276346;0.17636526;0.134739988
685;0.882374095;0.2177321;0.12512315
687;0.890278679;0.17946399;0.113720894
689;0.873899567;0.17291798;0.113324129
691;0.89004669;0.24512309;0.140781444
693;0.882988898;0.27177358;0.163750105
695;0.874635559;0.24421863;0.162718876
697;0.882394287;0.22479763;0.146479816
699;0.886909364;0.19637023;0.111754933
701;0.876875063;0.1907107;0.123281414
703;0.886605294;0.21198358;0.122257608
705;0.88458623;0.25482087;0.147438114
707;0.887922882;0.16214783;0.158326131
709;0.887489985;0.21602228;0.168466138
711;0.881178617;0.19253803;0.132203073
713;0.874064446;0.15392093;0.114721808
715;0.862253772;0.22423865;0.098387355
717;0.876515018;0.19160507;0.120288894
719;0.864993606;0.23170358;0.140172986
721;0.898337533;0.19971798;0.153476136
723;0.882319659;0.12520812;0.150775011
725;0.874177514;0.10236484;0.135555613
727;0.86361019;0.17421395;0.115424752
729;0.878259905;0.14067241;0.108360402
731;0.861519947;0.22395719;0.124575734
733;0.882114444;0.22605151;0.14826992
735;0.869416558;0.2192955;0.16233937
737;0.87697569;0.21052716;0.144040247
739;0.882365706;0.17819258;0.132097259
741;0.867765486;0.17320646;0.119762466
743;0.88018846;0.20673748;0.134486764
745;0.880733072;0.11576681;0.164889171
747;0.87402149;0.21609725;0.17083661
749;0.87850951;0.18533308;0.151623762
751;0.878440749;0.09319754;0.137098156
753;0.885809031;0.2358738;0.10934285
755;0.874191065;0.2358738;0.093387259
757;0.881188191;0.2738644;0.128116039
759;0.880660067;0.24676496;0.151422324
761;0.895797206;0.19368142;0.143332287
763;0.874642853;0.19368142;0.144729255
765;0.895215193;0.15305199;0.137682474
767;0.883602369;0.15474735;0.141160822
769;0.877786158;0.2191175;0.168975036
771;0.874631852;0.2315326;0.18966288
773;0.893012453;0.2315326;0.173320514
775;0.870962367;0.14643847;0.148981567
777;0.878165999;0.13305053;0.112167934
779;0.887401749;0.1035832;0.107319512
781;0.870486056;0.20183335;0.120216036
783;0.877910728;0.19164409;0.142275945
785;0.876498476;0.20655247;0.134730413
787;0.890743218;0.22781087;0.13811452
789;0.882222745;0.17804264;0.104883017
791;0.87920927;0.12733445;0.084926643
793;0.875363379;0.22446312;0.108694542
795;0.883510359;0.17668925;0.146871317
797;0.873112721;0.19631674;0.170973094
799;0.86551607;0.19434737;0.165849596
801;0.876823121;0.13367396;0.156832034
803;0.876986643;0.16420664;0.126462389
805;0.883874275;0.2063885;0.097632732
807;0.882207409;0.07971753;0.097762589
809;0.863360417;0.16320924;0.135638117
811;0.882402889;0.17428541;0.158069103
813;0.871276506;0.16047395;0.152599464
815;0.878290324;0.16783585;0.157540282
817;0.866993131;0.10070543;0.142046227
819;0.872765098;0.13006622;0.136621068
821;0.876993378;0.16990474;0.134742683
823;0.885414512;0.16479412;0.158288142
825;0.886452878;0.1426808;0.187417852
827;0.887460147;0.14674448;0.175389146
829;0.908351229;0.16997971;0.149274083
831;0.87519347;0.12553606;0.130263171
833;0.87657036;0.11927853;0.135828901
835;0.862175783;0.17785763;0.140055241
837;0.871636876;0.19997095;0.152642474
839;0.877586401;0.20403464;0.165929883
841;0.88316383;0.17218057;0.179821368
843;0.879339926;0.13262351;0.147176872
845;0.874531114;0.18240226;0.148928331
847;0.88715452;0.16884027;0.17617595
849;0.869793312;0.16884027;0.190223249
851;0.879346161;0.23223056;0.218347164
853;0.861571111;0.20737538;0.21830836
855;0.877289604;0.19497782;0.18595081
857;0.87592795;0.1224553;0.14763431
859;0.890560652;0.19019819;0.133965428
861;0.862674343;0.19393044;0.133830891
863;0.878230571;0.18668297;0.175109387
865;0.86639544;0.25369589;0.177809134
867;0.883230089;0.15868609;0.189501192
869;0.886585974;0.15812009;0.179479267
871;0.888279795;0.15495384;0.167464524
873;0.875137032;0.15714768;0.152675573
875;0.871158026;0.25534127;0.165258675
877;0.879807865;0.18572853;0.166680515
879;0.876072936;0.18645148;0.163420114
881;0.863695436;0.18645148;0.136359444
883;0.879994204;0.16451265;0.103881853
885;0.870506058;0.14668749;0.124718925
887;0.878267214;0.173313;0.125557723
889;0.870017923;0.15384246;0.156124418
891;0.87543093;0.17072765;0.139675427
893;0.86298625;0.14749988;0.134200676
895;0.876059051;0.06024348;0.108291067
897;0.882813715;0.06024348;0.106526747
899;0.864199031;0.66946611;0.093711655
901;0.882313521;0.2306996;0.131917436
903;0.867636779;0.14149882;0.1360947
905;0.880884733;0.15532781;0.12104116
907;0.873314917;0.15305901;0.1166559
909;0.88456982;0.1422323;0.118057384
911;0.882337917;0.18370918;0.117847598
913;0.885736203;0.19998849;0.137322576
915;0.893433915;0.19344993;0.138237609
917;0.870152894;0.19215353;0.11680289
919;0.874130642;0.15925252;0.087683172
921;0.881726144;0.39357287;0.078825472
923;0.873443561;0.16933875;0.089841379
925;0.87432088;0.20323321;0.101613156
927;0.867606582;0.20646698;0.122907318
929;0.848429188;0.18285076;0.119728515
931;0.883919914;0.16795335;0.09651891
933;0.874364877;0.1476279;0.082601392
935;0.878090008;0.18726694;0.085132812
937;0.88164444;0.19579327;0.092422121
939;0.877891081;0.20153434;0.111958758
941;0.873022715;0.18873783;0.113203692
943;0.861942573;0.18985272;0.109072934
945;0.882348325;0.11656473;0.101678896
947;0.871824338;0.18272976;0.107457304
949;0.88092766;0.2380501;0.107876534
951;0.882178723;0.16830934;0.10338419
953;0.882166372;0.19060417;0.087819216
955;0.884703561;0.29292896;0.067800359
957;0.866664629;0.19919802;0.063168643
959;0.881854438;0.19924055;0.05555416
961;0.884072499;0.20030546;0.086319261
963;0.8773333;0.19344993;0.098855011
965;0.884837652;0.21952698;0.098855011
967;0.874138098;0.13222104;0.103539695
969;0.87860479;0.17772567;0.119522133
971;0.87936089;0.20705095;0.111972488
973;0.87864929;0.24528004;0.105465132
975;0.873231442;0.13663371;0.117915617
977;0.884781015;0.15121765;0.091908552
979;0.87601398;0.15527433;0.078487587
981;0.8613762;0.20018095;0.076975742
983;0.875661423;0.18872029;0.094636392
985;0.88105944;0.18341018;0.082185907
987;0.872583513;0.07341002;0.071766495
989;0.881654894;0.07341002;0.065390002
991;0.885339708;0.16258581;0.067901234
993;0.855784614;0.19417288;0.07334753
995;0.869734382;0.16727293;0.112393555
997;0.87528345;0.18147589;0.121279713
999;0.865240377;0.16817037;0.109366463
1001;0.882949214;0.12007996;0.10720233
1003;0.878341914;0.13945054;0.107120346
1005;0.885452842;0.18659397;0.111177924
1007;0.881541151;0.17965602;0.131421138
1009;0.874397795;0.17071669;0.138464577
1011;0.866424488;0.17004372;0.127592074
1013;0.875398931;0.14316876;0.108103376
1015;0.864384045;0.1521186;0.100415049
1017;0.887421501;0.16158885;0.108569223
1019;0.860243806;0.18482364;0.107547967
1021;0.873137013;0.16660697;0.108128676
1023;0.872560136;0.1757563;0.10203319
1025;0.884002338;0.06598104;0.089889802
1027;0.865964773;0.1357788;0.067097371
1029;0.87499276;0.1357788;0.103773611
1031;0.87993704;0.15102168;0.11882476
1033;0.880871474;0.16571304;0.127352681
1035;0.881660174;0.18879833;0.110219581
1037;0.865349149;0.14473917;0.096752065
1039;0.872401462;0.07227408;0.074160935
1041;0.882875555;0.10617951;0.062364313
1043;0.876443778;0.14146638;0.070549806
1045;0.880101607;0.15939106;0.095338077
1047;0.880250024;0.11905406;0.101921138
1049;0.870059612;0.13376295;0.091333823
1051;0.874430228;0.10437016;0.073639099
1053;0.890145766;0.10022098;0.089559583
1055;0.87114861;0.10880431;0.084933029
1057;0.878541182;0.13382696;0.11174335
1059;0.877964599;0.16217984;0.132683696
1061;0.857695438;0.14560109;0.144948682
1063;0.867948329;0.14560109;0.125044102
1065;0.881604401;0.1422358;0.11739922
1067;0.872657089;0.10340126;0.110647931
1069;0.8840861;0.11848412;0.115901728
1071;0.864166386;0.11329151;0.139146886
1073;0.879925476;0.19678322;0.143769843
1075;0.857019873;0.14758844;0.13213296
1077;0.883143759;0.13075322;0.118521931
1079;0.878631108;0.06984876;0.090415414
1081;0.876541289;0.13903755;0.075585807
1083;0.870797364;0.14655947;0.09062182
1085;0.861989455;0.16027097;0.107804769
1087;0.883498019;0.15432691;0.121680407
1089;0.87277429;0.17778617;0.114893547
1091;0.873800563;0.17778617;0.106013878
1093;0.8682029;0.12648699;0.087667642
1095;0.876936197;0.1346319;0.089894643
1097;0.887503096;0.18183583;0.099452029
1099;0.88022763;0.27171659;0.147871503
1101;0.882147523;0.15860761;0.142767068
1103;0.873132833;0.16069492;0.128997834
1105;0.880288816;0.12916484;0.1070767
1107;0.876568816;0.14113143;0.091901308
1109;0.884435207;0.11622627;0.082252489
1111;0.885560859;0.16201587;0.094412465
1113;0.871894449;0.18032197;0.119701347
1115;0.872359709;0.16642854;0.126940041
1117;0.877057224;0.13921204;0.103426061
1119;0.874794905;0.14197933;0.063834663
1121;0.88185697;0.12379773;0.071897877
1123;0.872302835;0.13187513;0.073666095
1125;0.879198535;0.15542032;0.090907174
1127;0.860157286;0.12420722;0.122913994
1129;0.871235326;0.15105719;0.147649593
1131;0.893658243;0.17119062;0.137160202
1133;0.882155443;0.12401519;0.102159978
1135;0.864547203;0.11013622;0.073480618
1137;0.887625936;0.1479874;0.074802966
1139;0.883374941;0.11870508;0.077101912
1141;0.87346104;0.19058619;0.083920054
1143;0.871108759;0.16893935;0.090691029
1145;0.87990564;0.19199307;0.090383062
1147;0.883588297;0.14734292;0.057053894
1149;0.879531004;0.1349024;0.044351619
1151;0.890358922;0.1349024;0.04033463
1153;0.885646241;0.1559758;0.053265084
1155;0.882473597;0.2026203;0.064513688
1157;0.870598962;0.15074022;0.069214025
1159;0.882639046;0.14025197;0.054881755
1161;0.857975353;0.1252866;0.052440379
1163;0.874886956;0.08539108;0.062123659
1165;0.877140501;0.13140515;0.061195683
1167;0.871501072;0.15900307;0.079124569
1169;0.870603901;0.1494048;0.08898803
1171;0.876005937;0.14677649;0.073433125
1173;0.87933719;0.12014353;0.04808284
1175;0.865243594;0.13466039;0.045504887
1177;0.876198339;0.21034872;0.058963973
1179;0.870488292;0.16233284;0.068624366
1181;0.873818272;0.1835987;0.087674668
1183;0.87356626;0.11563134;0.083852812
1185;0.867484681;0.1429228;0.076110138
1187;0.865024759;0.06087699;0.051458169
1189;0.873986205;0.18011153;0.046712825
1191;0.876126449;0.17804264;0.053247506
1193;0.859673196;0.28268228;0.095589956
1195;0.876129999;0.17172461;0.120133666
1197;0.888930422;0.15801268;0.108697325
1199;0.877305599;0.1040317;0.093918815
1201;0.88212261;0.09453296;0.067098728
