Repository: johodges/materials

## A Non-Dimensional Scaling Approach to Modeling Material Pyrolysis

This repository contains the data, scripts, and technical documents required to generate the SPyro cone validation cases.

## Instructions
* Clone this repository with submodules
  ```
  git clone --recurse-submodules https://github.com/johodges/materials
  ```
* Pre-process data
  ```
  python materials/scripts/initialize.py
  ```
* Build latest FDS (example for impi_intel_linux target, but use relevant make target for platform)
  ```
  git clone git@github.com:firemodels/fds.git && cd fds
  cd Build/impi_intel_linux
  ./make_fds.sh
  ln -s fds_impi_intel_linux fds
  cd ../..
  ```
* Run cases
  ```

File: data/rise_materials/Testdata-1781.txt
Keywords
Material1;Material2;Material3;Material4;Product;Object;Scenario;Method;Reference;Comment;Owner;IsPublic;ImportDate
Woolfabric, mixed fabric;;;;IN8-1;Curtains and sunblind in passenger and staff areas;;ISO 5660;TRANSFEU;;TRANSFEU;1;2011-03-24 09:36:13
Scalars
Flux (kW/m2);tig (s);qmax (kw/m2);qtotal (MJ/m2);q180 (kw/m2);q300 (kw/m2);Sample mass (g);Mass loss (g);DHc (MJ/kg);Peak smoke production (m2/m2s);Total smoke produced (m2/m2);Specific extinction area (avg) (m2/kg);MARHE (kW/m2);Area exposed (m2);Observations;Test date (YYYY-MM-DD);Test identifier;Product thickness (mm);Thickness1 (mm);Thickness2 (mm);Thickness3 (mm);Thickness4 (mm);Product density (kg/m3);Density1 (kg/m3);Density2 (kg/m3);Density3 (kg/m3);Density4 (kg/m3);Product area weight (kg/m2);Area weight1 (kg/m2);Area weight2 (kg/m2);Area weight3 (kg/m2);Area weight4 (kg/m2)
50;10;224.05;8.15;;;4.00;3.87;19.00;;259.73;;111.67;0.0088;Distortion. End flame at 58s.;2010-11-11;c_LSFIRE_IN-8-1_50c;0.5;;;;;;;;;;;0.39;;;
VectorData
Time (s);HRR (kW/m2);Mass (g);SPR (m2/(m2*s))
1;9.26173595;4;0.016267289
3;8.833131527;4.0703431;0.040936189
5;8.149666318;3.95075821;0.13875278
7;6.589918018;3.87181273;0.227229057
9;4.401773451;4.02174351;0.293826292
11;-2.999119605;3.97315428;0.459333291
13;7.063191016;3.81044649;1.076329059
15;53.868206;3.67541134;1.946238999
17;115.4968753;3.50987053;3.064422335
19;181.8090232;3.27861369;4.102533631
21;218.6447437;2.98280808;5.149673239
23;224.0474591;2.73693984;5.406930578
25;215.3316992;2.65686514;5.349811759
27;206.6193731;2.50366771;5.214289534
29;190.8360487;2.39023242;5.030785956
31;177.0136921;2.33792371;4.581676328
33;162.0911434;2.19933768;4.264200096
35;148.1106304;2.10632389;4.062872598
37;132.3829425;2.00727571;3.539042533
39;117.796373;1.95942278;3.066681668
41;103.7520786;1.86802829;2.612813436
43;90.45247631;1.8652982;2.200175437
45;78.06871369;1.80744213;1.592037507
47;66.25757194;1.84024694;1.133105916
49;53.44473959;1.67989167;0.737955214
51;44.72234101;1.7463436;0.431416209
53;36.88857412;1.7146246;0.277824101
55;30.07581467;1.72385112;0.192554345
57;25.20729271;1.74598217;0.120399491
59;21.02141777;1.72512398;0.095992115
61;18.31224414;1.73877441;0.116893059
63;16.16451746;1.57840378;0.12277638
65;14.17209962;1.66751411;0.104170919
67;13.19002694;1.63537069;0.090927601
69;13.06897702;1.66096813;0.061942145
71;12.45735028;1.6661506;0.061531495
73;12.30361334;1.64852488;0.057552129
75;12.40917147;1.6721942;0.091512902
77;12.33063371;1.66107106;0.118848131
79;12.2321912;1.64265912;0.145225075
81;12.28493511;1.63243781;0.133139995
83;12.30146656;1.62985099;0.120875329
85;12.24890996;1.61246571;0.088881204
87;12.206457;1.59059698;0.05583548
89;12.31232892;1.57712132;0.045658715
91;12.45625488;1.56619483;0.035236055
93;12.55872598;1.58264064;0.036447505
95;12.71073354;1.56975454;0.075289357
97;12.43502985;1.56579538;0.112990038
99;12.62291412;1.54080941;0.11553803
101;12.26167668;1.54364896;0.116796595
103;12.42782495;1.52344602;0.119271795
105;12.82553345;1.5128437;0.078463296
107;12.59224945;1.45216997;0.05383116
109;12.3855733;1.48512765;0.049571449
111;12.90201141;1.45712776;0.060465634
113;12.80972293;1.48927732;0.081329943
115;12.54704257;1.48855677;0.106001743
117;12.55474125;1.46430134;0.100991223
119;12.13996924;1.44613559;0.092919746
121;11.9968019;1.37723742;0.08318408
123;12.34058388;1.41295361;0.051045228
125;11.98702565;1.36047013;0.029025697
127;12.45300809;1.38891288;0.020967673
129;12.30913919;1.37823259;0.014250137
131;12.44172185;1.37049479;0.01006457
133;12.23882678;1.36045439;0.018556778
135;12.35540799;1.36713749;0.052647329
137;12.04538074;1.30710326;0.074422358
139;11.89626687;1.38179883;0.094288498
141;11.70493248;1.37721246;0.110717347
143;11.58977851;1.3109472;0.120043529
145;11.49111094;1.36758034;0.10352681
147;11.54522488;1.36872568;0.081751782
149;11.49445125;1.34117863;0.061885641
151;11.55094889;1.29896639;0.042624648
153;11.2937151;1.30149983;0.038250401
155;11.27079077;1.29021422;0.04387233
157;11.43229437;1.30661662;0.066687425
159;11.33378156;1.31754311;0.110729135
161;10.88285097;1.32570571;0.133387535
163;11.0862561;1.26246052;0.124739274
165;10.4886518;1.26329668;0.117808418
167;10.41581257;1.25405825;0.097447437
169;10.40494448;1.21797104;0.053405727
171;10.03376379;1.20373065;0.02616717
173;10.30756091;1.2148415;0.03594417
175;9.970485271;1.22267033;0.017026996
177;9.923859252;1.22149695;0.050142552
179;9.912761373;1.22606182;0.076119101
181;9.710970669;1.22606182;0.104395868
183;9.699201141;1.16608059;0.123745387
185;9.340498378;1.22681386;0.124883032
187;9.297558321;1.19761293;0.089313362
189;9.197678888;1.07603117;0.063336812
191;8.825875408;1.17153116;0.035060045
193;8.809587809;1.15497589;0.001137645
195;8.744881858;1.13758446;0.017553971
197;8.719333953;1.13876399;0.017553971
199;8.494348603;1.15874224;0.041261321
201;8.278228134;1.14683902;0.073896419
203;8.543248813;1.15088576;0.106638562
205;8.113660139;1.09487022;0.113749591
207;7.799645471;1.10146614;0.144131518
209;7.458861926;1.08233326;0.136167795
211;7.464126694;1.10292336;0.118266404
213;7.362776635;1.065488;0.085524261
215;6.999991925;1.02776305;0.060859261
217;6.738246689;1.05399384;0.030477334
219;6.952379656;0.98587229;0.014733707
221;6.865930015;1.0015818;0.00519931
223;6.690567804;1.07382537;0.040007033
225;6.608486542;1.03674567;0.064850077
227;6.307885377;1.08746005;0.076095294
229;6.118411504;1.05904496;0.108242473
231;5.900174591;1.01109831;0.125584878
233;5.807006398;1.02066475;0.116387191
235;5.505340428;1.00493949;0.091544147
237;5.182302581;1.00467101;0.08029893
239;5.535229344;1.00467101;0.063565237
241;5.090598158;1.01393786;0.044570448
243;5.086746453;1.01282977;0.036551412
245;4.904726306;1.00217752;0.060158858
247;4.883222166;0.9942496;0.094955627
249;4.690654645;1.00268951;0.114250098
251;4.260480929;0.97648061;0.135771008
253;3.972727004;0.98209365;0.140755263
255;3.778243105;0.96934506;0.121468428
257;3.781600514;0.96934506;0.087775962
259;3.645271332;0.94217479;0.070113368
261;3.455385686;0.9287648;0.059309699
263;3.44879008;0.9645121;0.069407794
265;3.316719359;0.95629995;0.114085337
267;3.000903522;0.95337321;0.150894207
269;2.829106161;0.90227168;0.164371313
271;2.597603396;0.91678976;0.184536472
273;2.55975583;0.91869598;0.171695203
275;2.262827064;1.14171262;0.151747821
277;2.265812588;0.9438567;0.114129012
279;2.104855961;0.91218763;0.102786873
281;2.002093961;0.9045931;0.10596604
283;2.068636074;0.93697695;0.11685021
285;1.8241487;0.89270562;0.110643425
287;1.665158301;0.93608126;0.14493965
289;1.453571903;0.90344506;0.169482069
291;1.240305051;0.91365677;0.14570436
293;0.828513185;0.85098963;0.119360698
295;0.936997811;0.85393826;0.120201614
297;0.750616874;0.85851849;0.104190179
299;0.6968999;0.8444471;0.091953775
301;0.874614342;0.88491789;0.092588981
303;0.814378;0.88204108;0.128949981
305;0.620809239;0.83090575;0.14505505
307;0.447896589;0.88247203;0.165121619
309;0.452848454;0.88247203;0.142719506
311;0.46027918;0.83705497;0.16247882
313;0.471329094;0.84524562;0.135601413
315;0.483405777;0.80176628;0.101539959
317;0.484844755;0.79102069;0.08609789
319;0.491082283;0.78494291;0.094140773
321;0.500667762;0.80446871;0.081708309
323;0.490808763;0.83676153;0.075801036
325;0.510055819;0.76737327;0.118872123
327;0.527057416;0.81995392;0.138609851
329;0.525065735;0.82635318;0.143795368
331;0.530389882;0.74105875;0.127878042
333;0.536762774;0.74798229;0.137696369
335;0.531545384;0.76714282;0.092840793
337;0.551018599;0.76564181;0.064157645
339;0.557174005;0.74729554;0.067308658
341;0.569550086;0.74729554;0.090011963
343;0.560792649;0.76455945;0.106825659
345;0.5667094;0.77860318;0.131594166
347;0.582979725;0.80429395;0.146192024
349;0.596399777;0.74482126;0.133381465
351;0.597645126;0.75141717;0.114019305
353;0.591309053;0.70389763;0.09301975
355;0.589042529;0.65992627;0.064307214
357;0.591981564;0.74964231;0.044057147
359;0.605481394;0.7627842;0.060407701
361;0.604874278;0.87955144;0.076386854
363;0.621853865;0.73103371;0.099598613
365;0.620140312;0.77083389;0.138441378
367;0.637221709;0.75116137;0.140363325
369;0.640510735;0.69917413;0.12839616
371;0.635916811;0.69772651;0.119513483
373;0.658061642;0.65911201;0.083275172
375;0.654456964;0.70600434;0.066795933
377;0.665795497;0.70146751;0.056267962
379;0.674778775;0.7332737;0.067070904
381;0.663804918;0.70962013;0.07109294
383;0.678229901;0.72920507;0.096708157
385;0.671670809;0.69651549;0.107268848
387;0.676945237;0.68817237;0.150138656
389;0.67083772;0.69265581;0.125289195
391;0.674808776;0.66966363;0.10556291
393;0.679706561;0.67020366;0.079608947
395;0.679494675;0.70025649;0.058016829
397;0.664342086;0.68097113;0.044568675
399;0.677665378;0.7399134;0.060448765
401;0.661031043;0.72944551;0.1049164
403;0.667396695;0.72944551;0.137778905
405;0.665919707;0.72944551;0.177044403
407;0.670335973;0.68835097;0.157729545
409;0.677866792;0.71495893;0.176551267
411;0.670259199;0.69419446;0.138646719
413;0.685699452;0.67938639;0.113375234
415;0.680329389;0.66171343;0.076070162
417;0.667468982;0.6516231;0.065963367
419;0.678410473;0.65727992;0.036928088
421;0.676411932;0.87175641;0.060081614
423;0.687296208;0.65552042;0.072838038
425;0.675688369;0.72031617;0.101343688
427;0.670401598;0.67920549;0.115702388
429;0.669827119;0.71079351;0.142107908
431;0.669810707;0.65501189;0.111782407
433;0.670785919;0.65086837;0.104540298
435;0.678165248;0.65691811;0.074457653
437;0.669615723;0.64170138;0.073686513
439;0.660547396;0.64172903;0.045700023
441;0.67383678;0.62622808;0.084743206
443;0.682142815;0.69727022;0.086555831
445;0.672055425;0.68672129;0.106980911
447;0.6790377;0.68591317;0.118127977
449;0.684112521;0.67178225;0.150597017
451;0.668268766;0.69143287;0.157832553
453;0.670770796;0.67298329;0.179149945
455;0.67979371;0.65092406;0.171204252
457;0.68418404;0.64840637;0.177648094
459;0.676091734;0.62179841;0.152584365
461;0.673821275;0.62071221;0.113793669
463;0.673282033;0.60251881;0.07734224
465;0.683531212;0.61533923;0.069646016
467;0.676482952;0.60474651;0.054292313
469;0.679795698;0.64569818;0.060234964
471;0.66747317;0.61683064;0.079057481
473;0.673648268;0.62910527;0.132341143
475;0.680368383;0.6718414;0.163724055
477;0.675057418;0.63619128;0.177031476
479;0.668219818;0.71494933;0.185122029
481;0.675682602;0.66700883;0.181919797
483;0.665113332;0.66934561;0.141289841
485;0.681932477;0.57906804;0.101571157
487;0.679237171;0.42548345;0.072438972
489;0.675020665;0.46535852;0.055137016
491;0.67475818;0.57155454;0.037747145
493;0.673257372;0.60649372;0.064296176
495;0.681306614;0.62810664;0.097854822
497;0.677620752;0.59593519;0.118748326
499;0.687297775;0.64635958;0.137781438
501;0.668578345;0.6422752;0.162066785
503;0.678347966;0.58594779;0.139259878
505;0.684013886;0.51862822;0.12838467
507;0.672109812;0.61035955;0.107491166
509;0.664259974;0.57975095;0.077245976
511;0.696204059;0.56871538;0.047242192
513;0.676981015;0.56433142;0.039507857
515;0.669725438;0.58621589;0.037882471
517;0.665553694;0.58358874;0.073465
519;0.670998519;0.61345145;0.101615932
521;0.667230923;0.61323905;0.138980011
523;0.666187061;0.5526525;0.159102211
525;0.680425515;0.56628142;0.152263573
527;0.672918197;0.56746671;0.130978087
529;0.672522865;0.521414;0.11207998
531;0.675297486;0.63472445;0.08253099
533;0.667671361;0.40476237;0.053747295
535;0.682359264;0.54115834;0.031364956
537;0.693642876;0.40129561;0.033092476
539;0.677112048;0.5564154;0.059262655
541;0.676794578;0.60930178;0.074602055
543;0.673085714;0.60517976;0.1026762
545;0.675482469;0.62210645;0.12616684
547;0.667965477;0.59176939;0.152477131
549;0.669624459;0.53555721;0.135917584
551;0.662062793;0.60595024;0.13634209
553;0.682778115;0.53111755;0.120512505
555;0.68036188;0.51444321;0.11606987
557;0.686824694;0.52975366;0.082295652
559;0.673627257;0.48716425;0.078429889
561;0.658477563;0.52938225;0.089689396
563;0.67409659;0.56710145;0.105993829
565;0.665812599;0.52843701;0.133391283
567;0.675324617;0.56967252;0.170375087
569;0.671991534;0.55113575;0.209250174
571;0.670262807;0.50722969;0.222687348
573;0.676369949;0.5462156;0.229461591
575;0.674617268;0.47659304;0.225185027
577;0.675963674;0.51621231;0.189708748
579;0.668815847;0.55526967;0.165762303
581;0.679347387;0.54096399;0.137866683
583;0.683936038;0.50890776;0.127610103
585;0.677760488;0.53475523;0.106981519
587;0.672615523;0.52571922;0.12768349
589;0.673949807;0.52312011;0.116669747
591;0.679392392;0.56236182;0.130952649
593;0.668172049;0.51263647;0.136641323
595;0.67253383;0.54167877;0.172453656
597;0.674959844;0.54111686;0.184232489
599;0.665112543;0.53021841;0.219295165
601;0.684651637;0.53543814;0.224278345
603;0.685562737;0.57020909;0.238271061
605;0.676710081;0.47869592;0.201735967
607;0.668727422;0.48561946;0.173584732
609;0.669514951;0.49926988;0.137822477
611;0.674377269;0.49702644;0.106245752
613;0.680429508;0.51010918;0.085201681
615;0.681407563;0.46872081;0.09066518
617;0.670347833;0.52714495;0.09314728
619;0.67360352;0.51227121;0.107307446
621;0.67442403;0.53277988;0.130542842
623;0.682368121;0.50909827;0.132418963
625;0.676168642;0.51358785;0.134278142
627;0.675661897;0.51892281;0.139082945
629;0.670615908;0.49952837;0.106772548
631;0.674690163;0.45236795;0.083368537
633;0.676068263;0.47722295;0.057788439
635;0.666812722;0.47514197;0.029648214
637;0.669496932;0.4834413;0.022918835
639;0.669826923;0.46043684;0.03577397
641;0.67358776;0.48577847;0.053555473
643;0.674531467;0.51397501;0.094777483
645;0.673296325;0.52433344;0.135442434
647;0.681507887;0.49490397;0.157758334
649;0.669546032;0.48177168;0.167310236
651;0.679243851;0.5269821;0.17539498
653;0.681278655;0.4621587;0.157651715
655;0.670054459;0.48077305;0.124569096
657;0.669743432;0.47565626;0.108921507
659;0.669666363;0.45871383;0.10497797
661;0.676258497;0.4233099;0.071210926
663;0.680004601;0.46772795;0.050016182
665;0.671315616;0.43428978;0.06172394
667;0.668747758;0.47449286;0.049018253
669;0.665374931;0.46932229;0.078935577
671;0.673857053;0.45809007;0.089997003
673;0.67696799;0.41921362;0.128745616
675;0.676350255;0.4794783;0.147530612
677;0.678413469;0.48713852;0.179493978
679;0.672138478;0.32006212;0.143171208
681;0.670854595;0.39850484;0.15332709
683;0.673660115;0.46939988;0.118460933
685;0.677251323;0.40071065;0.097485098
687;0.66725629;0.42232702;0.06227894
689;0.677867508;0.39930681;0.059369301
691;0.67743015;0.44770591;0.038151993
693;0.677811835;0.38779075;0.059006149
695;0.683566647;0.46289537;0.060620406
697;0.673607778;0.39438052;0.093033937
699;0.659370772;0.42989967;0.135836071
701;0.668651085;0.41159719;0.18858326
703;0.676733807;0.42293849;0.181071932
705;0.670340624;0.40866085;0.167530275
707;0.674975453;0.42671713;0.146896336
709;0.690458565;0.38063292;0.103863754
711;0.676067231;0.37241462;0.06067476
713;0.663631208;0.39084232;0.04732614
715;0.67367392;0.45712909;0.054245646
717;0.678916113;0.40037111;0.050235712
719;0.673375357;0.44025848;0.057511742
721;0.673977406;0.42598045;0.065800492
723;0.676583395;0.44205523;0.096065175
725;0.677827775;0.43941272;0.128496835
727;0.674898968;0.43372786;0.152325547
729;0.678160086;0.44521626;0.165994365
731;0.678250637;0.44521626;0.182097658
733;0.683186882;0.39732531;0.187947979
735;0.666173246;0.44006797;0.185115784
737;0.673450076;0.41120043;0.185862728
739;0.673300766;0.38505068;0.186920727
741;0.678872871;0.41945022;0.178575153
743;0.672740177;0.39635818;0.147177352
745;0.679424992;0.37943764;0.130656827
747;0.6783344;0.328358;0.11395261
749;0.684993146;0.39896344;0.111482052
751;0.673724898;0.37573083;0.110327621
753;0.672896427;0.33346866;0.117324346
755;0.67612064;0.38863267;0.110582282
757;0.685513602;0.4053627;0.10650035
759;0.675176574;0.4053627;0.120908863
761;0.677233404;0.36740345;0.120397458
763;0.673725328;0.37699754;0.147073374
765;0.677685524;0.38297585;0.1708512
767;0.684344181;0.40976471;0.197278987
769;0.670142885;0.39062608;0.200412488
771;0.67274319;0.41943447;0.226545862
773;0.668696483;0.35527208;0.227274807
775;0.678052237;0.41295378;0.218306671
777;0.669118603;0.39366228;0.194218459
779;0.664603131;0.39366228;0.17619708
781;0.672936517;0.37324079;0.140568724
783;0.673157222;0.38817407;0.099393209
785;0.673835585;0.31816435;0.074848293
787;0.667922284;0.34789571;0.073173707
789;0.683907285;0.36259469;0.064678989
791;0.686034009;0.37588984;0.083686213
793;0.665186975;0.34179027;0.087158108
795;0.672440032;0.422907;0.131204355
797;0.66975608;0.41418632;0.15428148
799;0.680954663;0.37819896;0.178843963
801;0.677814941;0.38768359;0.188577432
803;0.670565488;0.37370554;0.227336657
805;0.669552735;0.3667167;0.208882093
807;0.677948556;0.33166191;0.180911621
809;0.669657172;0.27095054;0.163804811
811;0.677611841;0.28442621;0.136864219
813;0.675310203;0.29962758;0.113516512
815;0.67160458;0.30497867;0.086764498
817;0.675203266;0.32872557;0.125956346
819;0.675658418;0.33835731;0.121239341
821;0.674582763;0.36849771;0.154136982
823;0.67737842;0.33503765;0.181108737
825;0.674979258;0.39350557;0.206983917
827;0.67390544;0.32895372;0.187914926
829;0.677771311;0.37089403;0.189191073
831;0.675422275;0.3441451;0.159894824
833;0.675746182;0.30737114;0.13755166
835;0.659020334;0.33167421;0.118276921
837;0.656549902;0.40468786;0.127287314
839;0.682102003;0.31663569;0.11965654
841;0.680321889;0.2829133;0.119122689
843;0.67544566;0.30379914;0.094966208
845;0.67642008;0.30595156;0.105126375
847;0.673147654;0.34173304;0.086010442
849;0.670491667;0.30189523;0.09958504
851;0.677273373;0.31474368;0.130918427
853;0.66955731;0.34163356;0.181389388
855;0.674535516;0.34163356;0.188094302
857;0.665053636;0.32713123;0.190755948
859;0.668860271;0.32138722;0.191513157
861;0.675747546;0.31413606;0.148100731
863;0.675653664;0.29132786;0.103236079
865;0.669481312;0.2866662;0.077446544
867;0.677704694;0.27922453;0.067699584
869;0.664197748;0.29116539;0.056914384
871;0.681022523;0.32342442;0.096373852
873;0.674958522;0.32342442;0.11449714
875;0.682262993;0.32111913;0.141218034
877;0.678753841;0.32333108;0.167005514
879;0.6732896;0.29938714;0.189931365
881;0.676043011;0.31653852;0.181464164
883;0.67436662;0.32324966;0.19542583
885;0.680236416;0.29975471;0.19594151
887;0.673292175;0.29975471;0.187718445
889;0.673193714;0.28572327;0.146298783
891;0.6782399;0.33642574;0.122553974
893;0.682050657;0.28659668;0.085524634
895;0.682170746;0.29100868;0.077143678
897;0.673414604;0.24645352;0.062330299
899;0.666938801;0.28439702;0.089316752
901;0.683621964;0.29526782;0.095055941
903;0.670035915;0.30423815;0.127218178
905;0.669348286;0.29480307;0.133433527
907;0.677171798;0.29377641;0.141059851
909;0.660505576;0.30952356;0.13839351
911;0.678449634;0.30338049;0.150598527
913;0.665763638;0.24039763;0.142747671
915;0.681981838;0.24945554;0.126673304
917;0.672906541;0.24425117;0.105068007
919;0.666850949;0.2152031;0.079772098
921;0.672218472;0.26516889;0.068939465
923;0.676409973;0.25170859;0.072949559
925;0.670720855;0.29121878;0.086350379
927;0.683957362;0.23062263;0.114828853
929;0.662249566;0.26124929;0.16145908
931;0.669637306;0.28525853;0.186669899
933;0.67775033;0.27325583;0.190219763
935;0.672980422;0.17981493;0.197828677
937;0.667087763;0.25112516;0.188264286
939;0.678214908;0.20272568;0.160534428
941;0.675685711;0.22184857;0.122548912
943;0.672729906;0.18356169;0.097678803
945;0.668305108;0.24297485;0.070766227
947;0.66972333;0.23688094;0.074263986
949;0.680557668;0.25160796;0.064476086
951;0.661259834;0.27592869;0.098154112
953;0.667268742;0.25720525;0.11268632
955;0.667447857;0.29820646;0.143380141
957;0.670083218;0.27189808;0.150472273
959;0.676819449;0.24957076;0.182662801
961;0.66963021;0.23478421;0.175063534
963;0.68171173;0.2150898;0.172868993
965;0.679828775;0.18253119;0.165835401
967;0.683053541;0.2174984;0.145080881
969;0.671203586;0.23263409;0.122063693
971;0.664015795;0.2179232;0.097487046
973;0.672433192;0.19386672;0.083276094
975;0.668774834;0.21578499;0.055771936
977;0.674473815;0.22257756;0.075701204
979;0.669970117;0.19413098;0.085035396
981;0.674723468;0.25457426;0.111165382
983;0.670832568;0.24338006;0.139467666
985;0.672308013;0.22030992;0.183154846
987;0.676033814;0.25726478;0.17766208
989;0.66922771;0.28264367;0.189499328
991;0.676126563;0.21668452;0.17896792
993;0.665153945;0.23662513;0.178393522
995;0.665792387;0.23082121;0.146228048
997;0.677983421;0.18825369;0.128808465
999;0.677950707;0.2026527;0.095594753
1001;0.673768374;0.2066399;0.078360299
1003;0.66758498;0.20744187;0.055484945
1005;0.674999077;0.24045908;0.060956051
1007;0.675088036;0.23705224;0.066430324
1009;0.663124912;0.23705224;0.086161036
1011;0.674892262;0.23869997;0.098706487
1013;0.676467971;0.23402602;0.124657881
1015;0.66964642;0.25746719;0.135512039
1017;0.680875157;0.22605393;0.149283476
1019;0.664070578;0.24508348;0.161526941
1021;0.671527731;0.22608811;0.182649295
1023;0.676866686;0.23036261;0.158566218
1025;0.675297642;0.14946443;0.134239462
1027;0.665566928;0.18575175;0.104609359
1029;0.664704006;0.19680306;0.079121903
1031;0.672318089;0.19697782;0.048395573
1033;0.671397982;0.14243757;0.054642886
1035;0.677272654;0.18729846;0.059530924
1037;0.668322322;0.23344836;0.082977503
1039;0.684902459;0.21820359;0.116970231
1041;0.673905833;0.24134479;0.127402138
1043;0.682769491;0.19781014;0.122565269
1045;0.670914642;0.21725451;0.118429499
1047;0.67644133;0.19960689;0.09820754
1049;0.669585002;0.14470521;0.051484553
1051;0.665464731;0.19622156;0.040411903
1053;0.681999734;0.17267745;0.025436097
1055;0.670854608;0.20721757;0.050308433
1057;0.666549783;0.19290574;0.073548922
1059;0.672083068;0.22897106;0.109992395
1061;0.672303993;0.23144496;0.124845428
1063;0.682619065;0.22666193;0.165032696
1065;0.674303162;0.17938245;0.156036053
1067;0.662697302;0.20436227;0.136387816
1069;0.679805117;0.20381648;0.113364527
1071;0.676835785;0.15611603;0.102563316
1073;0.669742367;0.14691486;0.081332709
1075;0.670795551;0.18039106;0.07136644
1077;0.681613924;0.17320519;0.082068837
1079;0.675793055;0.1616077;0.100514722
1081;0.669971242;0.15924903;0.126027685
1083;0.665032225;0.18984188;0.150221613
1085;0.675686817;0.19445054;0.170611721
1087;0.677227384;0.16094669;0.200520606
1089;0.665463473;0.20124886;0.208497466
1091;0.667085987;0.18319258;0.185161953
1093;0.668972271;0.17118604;0.145235016
1095;0.660995174;0.15902088;0.12713003
1097;0.676062232;0.14325759;0.085314464
1099;0.669483624;0.11145755;0.060288435
1101;0.671313266;0.14747294;0.063019587
1103;0.669426956;0.16860882;0.077215667
1105;0.666321813;0.16996887;0.092911451
1107;0.665932725;0.19973211;0.122793019
1109;0.675389138;0.2028336;0.133619922
1111;0.686212015;0.19099568;0.161252433
1113;0.666474925;0.2033141;0.163183581
1115;0.674555061;0.13300825;0.15415347
1117;0.670299151;0.16664307;0.137914588
1119;0.661856858;0.15672135;0.123648774
1121;0.669813103;0.14268377;0.085777242
1123;0.661751315;0.14268377;0.068696734
1125;0.680178608;0.13063383;0.049662564
1127;0.674164182;0.12225268;0.038556185
1129;0.671061479;0.14022792;0.043613359
1131;0.655308352;0.13733268;0.058016134
1133;0.665594875;0.13733268;0.083462346
1135;0.673610027;0.08195434;0.129319437
1137;0.678140192;0.04857532;0.138253246
1139;0.670977534;0.16039053;0.154702651
1141;0.667686834;0.1629401;0.144744298
1143;0.671901854;0.15067737;0.14345711
1145;0.67475246;0.13016908;0.118379521
1147;0.669640817;0.11249958;0.101204884
1149;0.672908993;0.17031839;0.068320316
1151;0.672623316;0.14624386;0.054170742
1153;0.669217655;0.11162616;0.025336525
1155;0.675447765;0.15423747;0.025455327
1157;0.668065217;0.12885243;0.044406735
1159;0.673329716;0.1361036;0.069726937
1161;0.673838655;0.14110517;0.111640935
1163;0.673100841;0.15262123;0.150994079
1165;0.672198521;0.15968189;0.151625932
1167;0.667809697;0.15310172;0.148385506
1169;0.670661273;0.0928309;0.124611713
1171;0.677578931;0.08796645;0.084987223
1173;0.668842734;0.14345194;0.051856324
1175;0.673756681;0.10543316;0.025769144
1177;0.672525788;0.11380432;0.020852641
1179;0.677719087;0.07691513;0.037093411
1181;0.666125524;0.13117347;0.058820534
1183;0.67173499;0.14526099;0.086598899
1185;0.665797844;0.19559819;0.114042518
1187;0.681916781;0.15984474;0.140051482
1189;0.673134755;0.12765716;0.147871529
1191;0.685225261;0.18038107;0.148763098
1193;0.669146797;0.10850277;0.136572527
1195;0.674257324;0.13755122;0.109128909
1197;0.659666683;0.06547627;0.080490445
1199;0.666837848;0.10036821;0.063048198
1201;0.669237828;0.100412;0.046304978

File: data/rise_materials/Testdata-1782.txt
Keywords
Material1;Material2;Material3;Material4;Product;Object;Scenario;Method;Reference;Comment;Owner;IsPublic;ImportDate
Woolfabric, mixed fabric;;;;IN8-1;Curtains and sunblind in passenger and staff areas;;ISO 5660;TRANSFEU;;TRANSFEU;1;2011-03-24 09:39:04
Scalars
Flux (kW/m2);tig (s);qmax (kw/m2);qtotal (MJ/m2);q180 (kw/m2);q300 (kw/m2);Sample mass (g);Mass loss (g);DHc (MJ/kg);Peak smoke production (m2/m2s);Total smoke produced (m2/m2);Specific extinction area (avg) (m2/kg);MARHE (kW/m2);Area exposed (m2);Observations;Test date (YYYY-MM-DD);Test identifier;Product thickness (mm);Thickness1 (mm);Thickness2 (mm);Thickness3 (mm);Thickness4 (mm);Product density (kg/m3);Density1 (kg/m3);Density2 (kg/m3);Density3 (kg/m3);Density4 (kg/m3);Product area weight (kg/m2);Area weight1 (kg/m2);Area weight2 (kg/m2);Area weight3 (kg/m2);Area weight4 (kg/m2)
75;7;353.21;9.58;;;4.00;3.82;22.61;;473.21;;171.24;0.0088;Distortion. End flame at 53s.
;2010-11-09;c_LSFIRE_IN-8-1_75a;0.5;;;;;;;;;;;0.39;;;
VectorData
Time (s);HRR (kW/m2);Mass (g);SPR (m2/(m2*s))
1;4.388320265;4;0.194459058
3;4.113188458;4;0.349537777
5;2.646370538;3.96727172;0.499578301
7;-0.862203423;3.9242155;1.452145877
9;33.66935837;3.83265377;2.680319711
11;132.982053;3.61860031;4.309269624
13;251.9723592;3.20459881;6.179029769
15;323.0131545;3.1749725;7.636774936
17;353.2149209;2.55569088;7.983301955
19;320.2550757;2.42912117;7.932169386
21;277.9596119;2.31157071;7.303675873
23;235.5420949;2.18455267;6.350966895
25;203.9726969;2.09424955;5.523484624
27;170.8627144;2.03595878;4.738226472
29;149.3729369;1.98054116;3.85850488
31;124.1771858;1.88094759;2.980121432
33;104.5300195;1.89939463;1.928314378
35;86.27028882;1.85911073;1.163656727
37;69.98053178;1.85179096;0.687507878
39;58.58018027;1.85273135;0.416297218
41;49.19670594;1.85276389;0.262850876
43;43.05855068;1.84225829;0.241375896
45;39.48060433;1.8461765;0.225595077
47;36.59364237;1.8054729;0.198631109
49;34.96117483;1.81350962;0.203801723
51;34.31570352;1.72047291;0.233594414
53;32.93231654;1.79565405;0.266411894
55;31.66641442;1.80012918;0.271280567
57;30.29832706;1.74659434;0.266185903
59;29.35713642;1.71980528;0.249011253
61;28.48264675;1.70826368;0.246961271
63;28.71289065;1.69718036;0.252008799
65;28.00970226;1.71266467;0.283887313
67;27.47202289;1.72353864;0.310362283
69;26.93276435;1.71493494;0.345692181
71;26.05783244;1.70768026;0.318991348
73;25.75273224;1.70272571;0.29614168
75;24.63293465;1.6322834;0.280823386
77;24.82597563;1.63447719;0.277463809
79;24.13072287;1.61835175;0.268944784
81;24.16942317;1.6345993;0.300345161
83;22.79069162;1.62241523;0.306321082
85;21.94299479;1.62569635;0.287040711
87;21.62444316;1.60527661;0.258641542
89;21.02903021;1.56428079;0.268792126
91;20.75734936;1.55555531;0.270415673
93;20.29648225;1.54876394;0.298751342
95;19.80872182;1.55525001;0.329579497
97;19.24821725;1.58860935;0.350094066
99;18.98280446;1.54888036;0.310510827
101;18.64331696;1.54809832;0.281527464
103;18.22958531;1.50233315;0.255661707
105;17.93586193;1.48245557;0.260336298
107;17.52130799;1.50020244;0.278069888
109;17.43254042;1.51326987;0.294318475
111;16.72325562;1.46113336;0.282748382
113;16.57761714;1.46658377;0.262812014
115;15.74660984;1.44569468;0.237446116
117;16.34294137;1.42505955;0.222908912
119;16.20366513;1.40181061;0.240982452
121;15.49124666;1.42780656;0.271060068
123;15.254359;1.44514145;0.294873416
125;15.10697587;1.39069676;0.288455567
127;14.93894113;1.38616224;0.271699526
129;14.53886321;1.36601727;0.260834097
131;14.56545378;1.35125192;0.270046539
133;14.0978676;1.35048331;0.279678459
135;13.73736674;1.33367649;0.295680267
137;13.86074519;1.33367649;0.284497841
139;13.6049827;1.32862901;0.268081797
141;13.45018746;1.30307188;0.248666722
143;13.15953078;1.33318835;0.250717289
145;13.0567495;1.33318835;0.265907307
147;12.80346744;1.33370333;0.281789438
149;12.52914578;1.33091441;0.279157424
151;12.10217843;1.33091441;0.270257449
153;11.9766268;1.27720408;0.261885818
155;12.23424172;1.22077529;0.247709775
157;12.04957411;1.2422176;0.251969316
159;11.58810016;1.24712015;0.286471392
161;11.29994842;1.29134932;0.292437149
163;11.02634654;1.2543178;0.275575055
165;10.82468905;1.22741971;0.255157875
167;10.59331457;1.22741971;0.253805661
169;10.54921235;1.18127543;0.240176761
171;10.64314609;1.21563253;0.267959085
173;10.51507855;1.20117247;0.28548056
175;10.30231272;1.21781289;0.303173607
177;9.850200744;1.19392114;0.303751999
179;9.440387015;1.17701334;0.275848542
181;9.427420192;1.15783023;0.249243401
183;9.348002557;1.1415196;0.241289846
185;9.224791053;1.15855523;0.247196945
187;9.07251908;1.12895374;0.266134164
189;9.187583428;1.13742391;0.313596367
191;8.953709465;1.12678478;0.33864174
193;8.71097987;1.13824419;0.332543167
195;8.367584271;1.11434103;0.309078969
197;8.234635679;1.09964647;0.314334357
199;8.175737496;1.12444036;0.296621606
201;8.228871407;1.12597222;0.292884386
203;8.160583804;1.12597222;0.310357852
205;7.966877331;1.17815234;0.35705732
207;7.606623937;1.17815234;0.339280885
209;7.609519645;1.14805499;0.310980626
211;7.308542654;1.05011003;0.2816162
213;7.062826437;1.05363337;0.256054813
215;7.222341657;1.03171432;0.227927657
217;7.169559965;1.05782468;0.236786118
219;7.199388779;1.08401119;0.276848659
221;6.718529486;1.05769685;0.284506147
223;6.371283568;1.05685745;0.294635689
225;5.966659056;1.07295236;0.297449415
227;5.886729264;1.04391785;0.283442977
229;5.844624734;1.02991574;0.265553029
231;5.630951351;1.0170523;0.273659866
233;5.764514667;1.01837414;0.293897601
235;5.340210699;1.03960644;0.315654304
237;4.871700431;1.04350587;0.336545375
239;4.484716035;1.04350587;0.320096383
241;4.431531092;1.02041527;0.292928842
243;4.240555999;0.99761321;0.274753578
245;4.33540343;0.97339134;0.264135279
247;4.127098484;0.98851935;0.274007715
249;3.975445521;1.00617296;0.300592553
251;3.369279099;1.01415264;0.308605809
253;3.438342607;1.00038504;0.278944957
255;3.415867578;0.98527615;0.263224254
257;3.507214294;0.94636777;0.240280033
259;3.219790986;0.99167466;0.255548904
261;2.976534643;0.97491984;0.304652696
263;2.546562866;0.98401168;0.350302975
265;2.203119738;1.00690366;0.332528929
267;1.879515583;0.98172798;0.315165517
269;1.885823906;0.93445611;0.26684443
271;1.614931321;0.92631036;0.241780231
273;1.619273675;0.93404983;0.243032096
275;1.234027734;0.93404983;0.264531199
277;0.657325516;0.94807677;0.280958807
279;0.490329006;0.95702938;0.296541757
281;0.487079831;0.90992358;0.275109595
283;0.570365882;0.93376936;0.262129103
285;0.489208243;0.92353853;0.285743148
287;0.483747343;0.92601848;0.305003315
289;0.486772903;0.94435112;0.310074513
291;0.496679427;0.94435112;0.308321806
293;0.492153253;0.90165772;0.302860904
295;0.497451891;0.9678537;0.273268295
297;0.49566478;0.8677012;0.269631451
299;0.485562655;0.9159517;0.29091183
301;0.494805371;0.95452459;0.296063343
303;0.486250781;0.79285019;0.297415314
305;0.493292565;0.91825419;0.286735943
307;0.492808741;0.91584502;0.247381263
309;0.486683442;0.87946591;0.239798715
311;0.48543964;0.89715004;0.274784689
313;0.489619516;0.89715004;0.275825849
315;0.485544621;0.95722229;0.277715176
317;0.492736323;0.87475392;0.29009719
319;0.489641702;0.84489343;0.300597549
321;0.496857347;0.8862764;0.285779713
323;0.488379594;0.88925222;0.292017176
325;0.493699271;0.90070391;0.312761674
327;0.474757122;0.89595368;0.302801333
329;0.485670511;0.86730633;0.274988522
331;0.486992324;0.87764016;0.271986247
333;0.489827556;0.89761336;0.278405008
335;0.487957747;0.87668065;0.273756925
337;0.476387417;0.89197441;0.26407221
339;0.484610097;0.87191935;0.276433315
341;0.483524816;1.14330375;0.265903614
343;0.489360193;0.86468144;0.269306674
345;0.483523387;0.88141747;0.272851173
347;0.48497385;0.87589627;0.288054451
349;0.483238038;0.84650715;0.273971148
351;0.48481847;0.8349793;0.267206868
353;0.482257667;0.82156263;0.255740722
355;0.479145386;0.84546008;0.277498185
357;0.485684399;0.86856174;0.294785857
359;0.490264549;0.86553996;0.294148222
361;0.488900981;0.81954632;0.294158185
363;0.492292616;0.81337863;0.304754824
365;0.492485545;0.81216348;0.286506188
367;0.486651657;0.87196867;0.289930235
369;0.489792704;0.83045787;0.2844153
371;0.487456672;0.83389197;0.290231443
373;0.490223062;0.82568315;0.288573421
375;0.483319791;0.81685634;0.271131846
377;0.48812434;0.8460435;0.262851033
379;0.487390197;0.88921398;0.268514575
381;0.487124543;0.80736191;0.275039818
383;0.495902804;0.78117506;0.290264076
385;0.487084974;0.80275091;0.316280781
387;0.487697729;0.83826612;0.304135591
389;0.488061375;0.82310019;0.295651769
391;0.491482135;0.78174976;0.291828125
393;0.486469005;0.78909436;0.283052791
395;0.492929397;0.78693278;0.261106061
397;0.493700367;0.80540465;0.280276929
399;0.492396614;0.87404805;0.267110881
401;0.499932335;0.81794367;0.272835949
403;0.490662914;0.79458033;0.279939328
405;0.484202248;0.79016827;0.302705277
407;0.482539967;0.81771487;0.304742701
409;0.484207451;0.80956341;0.314479613
411;0.488308011;0.80024612;0.299969682
413;0.486835819;0.75436118;0.298732772
415;0.490142818;0.77533985;0.281996258
417;0.485259649;0.78382914;0.272941256
419;0.493721268;0.7951661;0.275056193
421;0.485769909;0.80357353;0.29130524
423;0.484193212;0.77388448;0.277731238
425;0.4941498;0.79113549;0.284298867
427;0.495020037;0.80677816;0.280475785
429;0.492182735;0.77551732;0.298567964
431;0.484463085;0.74840921;0.295635116
433;0.495608866;0.77409215;0.307273632
435;0.487248386;0.7685733;0.305103318
437;0.484624117;0.78197857;0.298046179
439;0.489151971;0.7974555;0.277421034
441;0.477496922;0.75235259;0.284868896
443;0.488904309;0.7426941;0.280448449
445;0.493168418;0.75757956;0.28741283
447;0.498255287;0.76276861;0.276043695
449;0.486583462;0.76231637;0.306365793
451;0.484551701;0.74421824;0.305787155
453;0.483161704;0.75770536;0.303105326
455;0.482431435;0.7522875;0.29961473
457;0.485963239;0.7624499;0.336222838
459;0.48359318;0.77286559;0.317788323
461;0.486779652;0.76133204;0.318795342
463;0.488116164;0.73237369;0.322440398
465;0.486457634;0.73378544;0.31629036
467;0.491362696;0.73061302;0.29282437
469;0.48754506;0.75038224;0.285125379
471;0.488234846;0.72634556;0.278869168
473;0.485630051;0.68672325;0.264955557
475;0.485767459;0.69781798;0.288226017
477;0.489347874;0.72240218;0.296741186
479;0.496968909;0.72895133;0.322065807
481;0.484745591;0.72029026;0.319175121
483;0.48711073;0.68945483;0.340831893
485;0.493274917;0.69241152;0.336509356
487;0.486502291;0.72626135;0.340114078
489;0.487930479;0.71942637;0.327194881
491;0.486464896;0.67928337;0.323674084
493;0.489033167;0.67389268;0.299776225
495;0.487866227;0.69439227;0.289303954
497;0.482259449;0.69914217;0.287892634
499;0.491596247;0.71314998;0.26869954
501;0.487322946;0.66918405;0.260971254
503;0.484728459;0.66722478;0.294339904
505;0.492722659;0.67120606;0.296341734
507;0.487359026;0.68484047;0.286156516
509;0.487337597;0.70888252;0.297873826
511;0.483723988;0.67338106;0.302506496
513;0.497501023;0.67996241;0.283817287
515;0.494941292;0.67998153;0.27662148
517;0.505154257;0.68715436;0.281531046
519;0.48094997;0.7043423;0.273606364
521;0.479177422;0.67425837;0.281433074
523;0.479007408;0.67019522;0.265142448
525;0.490435137;0.63966677;0.286348061
527;0.484097635;0.67755324;0.28595997
529;0.484757269;0.67593147;0.293787532
531;0.487166085;0.68148286;0.282589012
533;0.49795856;0.64351487;0.288400022
535;0.491161818;0.65267951;0.272801381
537;0.481900402;0.67057332;0.283775723
539;0.485391794;0.6716932;0.28337533
541;0.491678204;0.65236851;0.306758187
543;0.49176454;0.62190078;0.301575419
545;0.491997015;0.64181694;0.307921158
547;0.486924792;0.64181694;0.29746261
549;0.489549035;0.63107683;0.296909334
551;0.493150135;0.62200981;0.302273483
553;0.488779207;0.62200981;0.314765207
555;0.490565247;0.62362353;0.290348982
557;0.483318328;0.63941884;0.284384809
559;0.492740916;0.63941884;0.294883275
561;0.481965871;0.57768122;0.279177903
563;0.486694574;0.58784361;0.27065018
565;0.484456006;0.64074873;0.270888246
567;0.491956729;0.64424758;0.278183731
569;0.486856993;0.60574313;0.284421602
571;0.487736081;0.59946104;0.299001668
573;0.487200663;0.62234765;0.298720274
575;0.483980021;0.63520506;0.294117947
577;0.485063247;0.61577167;0.270310334
579;0.489630157;0.60654999;0.269536257
581;0.483728354;0.79030179;0.277936414
583;0.485624522;0.61325145;0.28145512
585;0.484366105;0.63667183;0.279837954
587;0.488589025;0.5976165;0.297810634
589;0.485973588;0.56894433;0.312095452
591;0.491653814;0.59334871;0.344893564
593;0.492259847;0.61074096;0.339670314
595;0.481218647;0.58959086;0.336747601
597;0.489771784;0.61537679;0.342199796
599;0.485135759;0.58414817;0.338016161
601;0.482939703;0.58331447;0.298627463
603;0.48544732;0.62721531;0.273579171
605;0.485534336;0.60825899;0.274432316
607;0.486580241;0.60586861;0.271422366
609;0.479225096;0.58043393;0.268451994
611;0.488085193;0.56236834;0.267809895
613;0.480574052;0.6202411;0.279406026
615;0.489705216;0.5808751;0.28879366
617;0.488188721;0.56429172;0.28584369
619;0.485810254;0.5749748;0.278262384
621;0.483599384;0.5704839;0.280687272
623;0.4860186;0.55992093;0.282433999
625;0.488555619;0.55992093;0.295310215
627;0.488743074;0.57563773;0.297003549
629;0.494377552;0.57563773;0.313717415
631;0.488839351;0.56465204;0.319095386
633;0.482022278;0.56263539;0.331753137
635;0.495425474;0.5614605;0.31747348
637;0.483940756;0.56879939;0.313408908
639;0.496568684;0.54762983;0.289336696
641;0.497562552;0.53568798;0.274335201
643;0.486330581;0.53788747;0.285886883
645;0.489358505;0.59351477;0.280222483
647;0.486363425;0.57636508;0.270971123
649;0.48055509;0.55102568;0.267341992
651;0.488868238;0.52349787;0.261048872
653;0.486471679;0.52164763;0.264925592
655;0.482924389;0.57109416;0.275362343
657;0.495938431;0.57506203;0.278388857
659;0.483071604;0.53351332;0.282716054
661;0.499883438;0.49984298;0.277231329
663;0.486301628;0.51876139;0.28435982
665;0.484833143;0.54729434;0.28884731
667;0.478329274;0.55734233;0.282882942
669;0.492021757;0.55734233;0.284989966
671;0.484802597;0.52606204;0.317467098
673;0.480063957;0.54267797;0.302978058
675;0.491343167;0.54532399;0.30025101
677;0.486920316;0.54968472;0.302854523
679;0.48760256;0.53240687;0.292647473
681;0.48683813;0.50841414;0.278487921
683;0.485813824;0.50383568;0.287247114
685;0.48253404;0.53532565;0.273954359
687;0.489133433;0.53894461;0.280936326
689;0.492246636;0.48872913;0.307718929
691;0.485423851;0.48872913;0.315388223
693;0.483890912;0.51214179;0.323415836
695;0.4889368;0.48900189;0.326251972
697;0.484255764;0.50683867;0.323796819
699;0.48889396;0.50980878;0.308757689
701;0.479986251;0.50980878;0.292677668
703;0.487341775;0.4967796;0.273971648
705;0.481484934;0.50589023;0.300200353
707;0.489638384;0.50402624;0.305313292
709;0.488802626;0.49830911;0.317219996
711;0.485553851;0.46711303;0.319567935
713;0.487737267;0.48617637;0.322512154
715;0.487760825;0.48889285;0.283268715
717;0.485730398;0.4901902;0.268910487
719;0.489686412;0.46724085;0.259863956
721;0.49025401;0.45245101;0.247493651
723;0.478083745;0.47051089;0.229077241
725;0.485835432;0.4801885;0.232322984
727;0.495020857;0.47075916;0.258512081
729;0.486441761;0.47125502;0.251500883
731;0.489605181;0.45330953;0.26678523
733;0.48206864;0.46578012;0.271785234
735;0.487531049;0.4931224;0.27178537
737;0.483329904;0.47562916;0.268099758
739;0.482520225;0.4683473;0.277274149
741;0.480225824;0.42541939;0.281927488
743;0.480107055;0.45776789;0.296509245
745;0.486412743;0.45776789;0.315917724
747;0.488154591;0.46748341;0.311145586
749;0.495875436;0.45386813;0.309629176
751;0.482356517;0.4264933;0.295840706
753;0.500453825;0.46960104;0.289075321
755;0.491478392;0.45892366;0.28897799
757;0.490172904;0.46691676;0.295667013
759;0.485557742;0.45405902;0.274994043
761;0.486900258;0.44539829;0.260376747
763;0.48888795;0.44012737;0.269140273
765;0.491171332;0.44665739;0.285932677
767;0.485772795;0.46046894;0.303329128
769;0.48568131;0.4526419;0.315583343
771;0.485736644;0.45886092;0.310847386
773;0.486960926;0.43890651;0.293609581
775;0.482014023;0.40413006;0.296442909
777;0.493540681;0.45161731;0.290660009
779;0.479848351;0.45355176;0.289897457
781;0.489491921;-0.09267496;0.280325977
783;0.489522503;0.47464516;0.267363852
785;0.482892144;0.57271794;0.262647482
787;0.498944869;0.43576698;0.277321953
789;0.483239805;0.58574746;0.289588171
791;0.491383616;0.36925765;0.291470048
793;0.483476562;0.53747549;0.290080751
795;0.490762293;0.53823873;0.274183616
797;0.482795939;0.3988323;0.270473198
799;0.48825946;0.46032166;0.267906355
801;0.48505565;0.61002167;0.284034579
803;0.486654899;0.43573209;0.302818433
805;0.485353971;0.39838777;0.297486043
807;0.491664235;0.37748761;0.292718168
809;0.484273158;0.39623458;0.308991858
811;0.490920922;0.32404839;0.309383508
813;0.478991667;0.40165781;0.277075178
815;0.489869794;0.38279677;0.274762866
817;0.490939492;0.41623797;0.266879078
819;0.487725393;0.40374827;0.255060896
821;0.486419177;0.4086129;0.281899416
823;0.473764895;0.43945974;0.296061924
825;0.490739751;0.41087748;0.298639463
827;0.489060898;0.3813659;0.289096499
829;0.482687204;0.35341067;0.289100631
831;0.485972677;0.36270112;0.269420097
833;0.48305477;0.41609639;0.284879876
835;0.489687758;0.41609639;0.268920719
837;0.488500746;0.44228861;0.27251309
839;0.499169138;0.39899266;0.276195885
841;0.489902364;0.34480932;0.274438025
843;0.485433738;0.4100572;0.275636293
845;0.493747674;0.39966029;0.294911029
847;0.492196951;0.37587725;0.267912837
849;0.488615853;0.35053584;0.25543614
851;0.485565691;0.36350798;0.256688363
853;0.475134547;0.39567095;0.258957883
855;0.49138117;0.39041949;0.252416073
857;0.486336788;0.41946205;0.254395947
859;0.485848099;0.36245521;0.269390734
861;0.489288492;0.4289699;0.278394794
863;0.487676423;0.42250296;0.267114684
865;0.485833782;0.39522911;0.260739264
867;0.488424202;0.38823343;0.273082761
869;0.487920011;0.32535144;0.264309682
871;0.491294228;0.40930771;0.264039721
873;0.489858768;0.35680082;0.281893958
875;0.487834009;0.39728132;0.29391513
877;0.489959933;0.39594606;0.295226093
879;0.497308359;0.35725843;0.292750328
881;0.491358704;0.31761968;0.288024039
883;0.483857022;0.34789417;0.28939508
885;0.487987538;0.37853938;0.276259292
887;0.48429138;0.3581958;0.271023011
889;0.483804546;0.32390144;0.268582046
891;0.48098724;0.33647301;0.270738176
893;0.479493728;0.34136214;0.286846071
895;0.482891109;0.37477884;0.289715501
897;0.497475258;0.35847392;0.277380109
899;0.4855514;0.31745361;0.270818332
901;0.481348467;0.29835773;0.274049416
903;0.49011022;0.29835773;0.258678283
905;0.486627252;0.32373537;0.280896391
907;0.478143219;0.33326033;0.290315193
909;0.494496745;0.30701075;0.280257803
911;0.490097635;0.31307141;0.276083999
913;0.488903995;0.29177403;0.273313539
915;0.489325274;0.33565038;0.272099457
917;0.479380618;0.61592432;0.296738422
919;0.487815183;0.32939311;0.299045777
921;0.490660632;0.34199722;0.284979397
923;0.498386072;0.28335015;0.278951509
925;0.498208467;0.296742;0.295560093
927;0.483706565;0.33408061;0.295192082
929;0.486885187;0.30546547;0.293051377
931;0.488150667;0.29148785;0.284826813
933;0.495879613;0.29148785;0.261436165
935;0.489133404;0.29148785;0.251979489
937;0.486626457;0.31208507;0.267123291
939;0.492534915;0.31523266;0.273040719
941;0.477474187;0.33387059;0.261801128
943;0.493362124;0.28299889;0.282510259
945;0.491624408;0.26039309;0.283180187
947;0.492127016;0.28497729;0.261838725
949;0.483456885;0.2723809;0.271765375
951;0.480876647;0.30750124;0.291746638
953;0.486683174;0.28531513;0.272600245
955;0.488838392;0.2704025;0.251840917
957;0.493184775;0.23797247;0.270977658
959;0.488479109;0.28156265;0.272136691
961;0.48643457;0.30737308;0.253883031
963;0.48896026;0.2997101;0.250281319
965;0.485392896;0.2523292;0.254983294
967;0.486255418;0.24191887;0.251533869
969;0.487446035;0.28439689;0.25084422
971;0.497074138;0.28264193;0.268722999
973;0.489193204;0.27276034;0.290963904
975;0.488202651;0.26531476;0.275574378
977;0.49027353;0.24404992;0.272041598
979;0.481849037;0.27206788;0.284625887
981;0.488357991;0.2780581;0.280263662
983;0.484610922;0.29823561;0.259537754
985;0.483303459;0.25285223;0.262930554
987;0.486360142;0.24487254;0.235337777
989;0.475000926;0.26923331;0.223210513
991;0.501071767;0.24120192;0.235487472
993;0.485571128;0.39621311;0.250998712
995;0.489745931;0.28524971;0.25662499
997;0.491532458;0.22885916;0.248824458
999;0.493321721;0.23087581;0.251600809
1001;0.482048372;0.24396235;0.257385662
1003;0.481597928;0.23036083;0.281051343
1005;0.486843466;0.26552478;0.297884074
1007;0.486086115;0.27229669;0.296894995
1009;0.492172878;0.27068096;0.277223748
1011;0.481229049;0.23035848;0.275575441
1013;0.488859404;0.20345468;0.264882709
1015;0.490096455;0.21874306;0.27257007
1017;0.483393769;0.20492615;0.306818425
1019;0.483579777;0.24909404;0.326565188
1021;0.484541421;0.23160886;0.30122788
1023;0.48569332;0.23120023;0.275846575
1025;0.487809225;0.21949255;0.24098136
1027;0.487840096;0.21949255;0.230016951
1029;0.481933085;0.24443137;0.230786058
1031;0.489354098;0.23842237;0.239756479
1033;0.48326438;0.24431697;0.244075582
1035;0.489063212;0.19467955;0.259921142
1037;0.486673127;0.180868;0.233755345
1039;0.483410075;0.19557061;0.235833412
1041;0.486588219;0.21335003;0.264244284
1043;0.480856063;0.22115223;0.279377336
1045;0.494924513;0.23387645;0.264170566
1047;0.481769391;0.21228719;0.297059949
1049;0.492370448;0.20206205;0.272896153
1051;0.484687153;0.18640027;0.25444757
1053;0.486697762;0.19605305;0.260794105
1055;0.492114415;0.2162933;0.279121086
1057;0.491104473;0.20642513;0.271966835
1059;0.482046352;0.21077479;0.25770006
1061;0.485600582;0.18469697;0.254084951
1063;0.483587459;0.1847161;0.250435341
1065;0.486457908;0.19978641;0.27343114
1067;0.485486478;0.2337295;0.27307764
1069;0.485990718;0.20033964;0.273187131
1071;0.487536975;0.20033964;0.265730128
1073;0.486063628;0.18842228;0.254567725
1075;0.488798498;0.19076871;0.238450166
1077;0.489605715;0.21209092;0.221061162
1079;0.485854347;0.19543138;0.233948563
1081;0.486434013;0.18381396;0.24069453
1083;0.487436795;0.16687361;0.269606525
1085;0.480173627;0.18246494;0.258236607
1087;0.48516474;0.18557999;0.266473227
1089;0.482736452;0.18369687;0.248572154
1091;0.487194124;0.17840716;0.234781123
1093;0.479506254;0.1512286;0.207759688
1095;0.49175091;0.1546107;0.211976471
1097;0.488959065;0.18146518;0.228113562
1099;0.481386055;0.19275281;0.259571813
1101;0.492833493;0.19618087;0.271678109
1103;0.480906456;0.1856642;0.265552347
1105;0.490357683;0.16934015;0.273382484
1107;0.47653628;0.1533214;0.255158041
1109;0.486783624;0.16804079;0.234722692
1111;0.487765989;0.16804079;0.226058094
1113;0.488328988;0.17276049;0.242669925
1115;0.492043442;0.1455571;0.227789502
1117;0.493957065;0.1549945;0.217660623
1119;0.490092032;0.17590271;0.221362596
1121;0.493385921;0.56034063;0.232218429
1123;0.487809574;0.20574945;0.234722225
1125;0.483249387;0.16640795;0.239797179
1127;0.483517257;0.17160237;0.253149697
1129;0.487351271;0.13291508;0.25609605
1131;0.482283337;0.13205656;0.266711314
1133;0.48350523;0.14999399;0.269809414
1135;0.482854431;0.1511142;0.276569605
1137;0.491346797;0.18091732;0.257691985
1139;0.496049199;0.14537761;0.263066776
1141;0.484531296;0.13396417;0.265136236
1143;0.48598673;0.12412619;0.254945588
1145;0.478843924;0.15233505;0.239064854
1147;0.482009847;0.1920201;0.252783206
1149;0.4861097;0.15674711;0.237842818
1151;0.492794921;0.11754484;0.238515796
1153;0.481900093;0.06970062;0.2409299
1155;0.493080734;0.12283119;0.24885846
1157;0.48274347;0.13759654;0.252510802
1159;0.482243781;0.1341819;0.259919254
1161;0.488103057;0.12392422;0.248365763
1163;0.492009065;0.09387318;0.271680945
1165;0.486744784;0.13149226;0.301933006
1167;0.48982461;0.12962826;0.310177871
1169;0.484244836;0.11760992;0.308127318
1171;0.481450756;0.12834199;0.300900823
1173;0.488575665;0.08446597;0.280074647
1175;0.490064869;0.09603408;0.257825179
1177;0.477290777;0.12007076;0.255864107
1179;0.490823129;0.11726101;0.265146537
1181;0.489849901;0.11100375;0.26268434
1183;0.487997349;0.10165626;0.2716498
1185;0.485499436;0.09569087;0.280228086
1187;0.485962788;0.13319555;0.274694557
1189;0.491874535;0.12449657;0.264771409
1191;0.488289858;0.1252001;0.283246214
1193;0.480690887;0.09959902;0.264471829
1195;0.486955646;0.07871027;0.266194594
1197;0.485114895;0.09418149;0.275892443
1199;0.476667028;0.14953638;0.298052405
1201;0.482799294;0.10058;0.288935086
