Repository: johodges/materials

## A Non-Dimensional Scaling Approach to Modeling Material Pyrolysis

This repository contains the data, scripts, and technical documents required to generate the SPyro cone validation cases.

## Instructions
* Clone this repository with submodules
  ```
  git clone --recurse-submodules https://github.com/johodges/materials
  ```
* Pre-process data
  ```
  python materials/scripts/initialize.py
  ```
* Build latest FDS (example for impi_intel_linux target, but use relevant make target for platform)
  ```
  git clone git@github.com:firemodels/fds.git && cd fds
  cd Build/impi_intel_linux
  ./make_fds.sh
  ln -s fds_impi_intel_linux fds
  cd ../..
  ```
* Run cases
  ```

File: data/rise_materials/Testdata-1783.txt
Keywords
Material1;Material2;Material3;Material4;Product;Object;Scenario;Method;Reference;Comment;Owner;IsPublic;ImportDate
Woolfabric, mixed fabric;;;;IN8-1;Curtains and sunblind in passenger and staff areas;;ISO 5660;TRANSFEU;;TRANSFEU;1;2011-03-24 09:41:55
Scalars
Flux (kW/m2);tig (s);qmax (kw/m2);qtotal (MJ/m2);q180 (kw/m2);q300 (kw/m2);Sample mass (g);Mass loss (g);DHc (MJ/kg);Peak smoke production (m2/m2s);Total smoke produced (m2/m2);Specific extinction area (avg) (m2/kg);MARHE (kW/m2);Area exposed (m2);Observations;Test date (YYYY-MM-DD);Test identifier;Product thickness (mm);Thickness1 (mm);Thickness2 (mm);Thickness3 (mm);Thickness4 (mm);Product density (kg/m3);Density1 (kg/m3);Density2 (kg/m3);Density3 (kg/m3);Density4 (kg/m3);Product area weight (kg/m2);Area weight1 (kg/m2);Area weight2 (kg/m2);Area weight3 (kg/m2);Area weight4 (kg/m2)
75;6;299.06;9.59;;;4.06;3.58;24.37;;439.18;;158.69;0.0088;Distortion. End flame at 53s.
;2010-11-09;c_LSFIRE_IN-8-1_75b;0.5;;;;;;;;;;;0.39;;;
VectorData
Time (s);HRR (kW/m2);Mass (g);SPR (m2/(m2*s))
1;7.679140376;4.06;0.305109588
3;8.06544121;4.08808572;0.468454705
5;8.626607063;3.69010369;0.532895902
7;3.897932251;3.64144663;1.082408968
9;33.86101123;3.56217002;2.07186948
11;113.5444378;3.38686686;3.46254603
13;208.2577889;3.02441295;4.999749061
15;274.7196553;2.71647725;6.454888585
17;298.5563279;2.28592033;7.437128005
19;299.0599436;2.0395516;7.342555327
21;276.0302552;1.91489107;6.902631013
23;236.2232605;1.61542542;6.175678306
25;204.1013741;1.56913601;5.294357747
27;178.75013;1.50533868;4.373835986
29;148.2117119;1.36792374;3.875932992
31;133.4128106;1.27156885;3.258598721
33;111.1733652;1.22342406;2.523876202
35;96.02672487;1.21829555;2.079097641
37;82.56531937;1.27804357;1.604592365
39;72.32861819;1.11220747;1.201012782
41;63.0707395;1.10880416;0.779138988
43;54.92814017;1.02427243;0.58909352
45;47.30354886;1.00396811;0.429234207
47;41.1235393;1.06098771;0.343978854
49;37.71203706;1.04191364;0.339160673
51;34.87543148;1.11366165;0.349870507
53;33.52227619;1.08860025;0.333477746
55;30.44977133;0.968404;0.339365654
57;30.01354246;1.08286572;0.32049187
59;28.26878671;1.01807583;0.33668779
61;26.72731598;1.01807583;0.342617416
63;26.47278487;1.00196522;0.31555387
65;25.76853919;0.99606053;0.274565181
67;25.04909406;0.86425394;0.276376553
69;24.44409194;0.9612224;0.271331715
71;23.99232018;0.99981039;0.301915201
73;23.28595609;0.87942309;0.308568235
75;22.28362243;0.92987422;0.310937979
77;22.84828618;0.8902177;0.271228795
79;21.78289291;0.90576183;0.256236953
81;21.45982986;0.87880596;0.247670615
83;21.01069183;0.90052536;0.278411138
85;20.84134759;0.88410419;0.293491301
87;19.99625578;0.94342257;0.316349733
89;19.82096479;0.87031013;0.29328198
91;19.58371279;0.84788341;0.25952217
93;18.9175038;0.8528422;0.253735993
95;18.47886732;0.81524321;0.268176723
97;18.28742918;0.84093595;0.290658691
99;17.94362679;0.82560108;0.318280962
101;17.7607126;0.79563155;0.319861709
103;17.29066204;0.7724904;0.290904007
105;17.37205131;0.75786995;0.287221733
107;16.77306529;0.72527285;0.251108039
109;16.54109402;0.84712544;0.240835247
111;15.7342967;0.82444591;0.275682084
113;15.49792889;0.74729882;0.27709865
115;15.40792695;0.7202923;0.261788956
117;15.65952947;0.6876952;0.249557713
119;15.58631225;0.69938506;0.268506641
121;14.9535815;0.68269331;0.265841864
123;14.56585397;0.71978002;0.296086651
125;14.12124928;0.69704274;0.290809457
127;13.96145883;0.70657422;0.298798726
129;14.10071667;0.63454808;0.27205093
131;13.8093695;0.63926517;0.281355043
133;13.77152639;0.64707189;0.266430542
135;13.29802685;0.68727311;0.283934941
137;12.64819432;0.61898573;0.315561495
139;12.66363216;0.58986435;0.316553023
141;12.40492983;0.81947646;0.269480538
143;12.43245966;0.90386736;0.262847163
145;12.29202285;0.59378393;0.258435806
147;11.92119162;0.59876804;0.25748373
149;11.39254283;0.59324233;0.274857532
151;11.11601614;0.58482959;0.29173593
153;11.56878372;0.60979013;0.27752241
155;11.42905301;0.58427378;0.258594229
157;11.0356258;0.57279717;0.256623749
159;11.08540418;0.57949227;0.252603482
161;10.57190439;0.57612095;0.288013612
163;10.40270177;0.59458144;0.305280854
165;10.31253423;0.55957359;0.304884314
167;10.48013106;0.54188884;0.2753767
169;10.15047339;0.52533437;0.270093556
171;9.799711957;0.53379777;0.265652219
173;9.513948101;0.53850375;0.281954124
175;9.329341733;0.51429407;0.294432048
177;9.238672514;0.53351964;0.291252608
179;9.370900614;0.45601178;0.286215572
181;9.291130832;0.47963988;0.255777663
183;9.268236501;0.49471528;0.268868217
185;9.041560075;0.51813412;0.297905091
187;8.399871454;0.51080812;0.325498573
189;8.455913276;0.50474482;0.331814156
191;8.241197223;0.4598696;0.328522253
193;8.256767253;0.42258118;0.298543928
195;8.172617709;0.47189536;0.270594222
197;7.921752056;0.47437808;0.278472319
199;7.629344288;0.46860001;0.282673834
201;7.689682273;0.45788093;0.303578471
203;7.591878773;0.42952863;0.270376426
205;7.633886263;0.43735313;0.250231213
207;7.660596447;0.45117917;0.216836361
209;7.346792539;0.42043345;0.222574029
211;7.023088118;0.44265846;0.234940794
213;6.628163397;0.46464445;0.257080817
215;6.813377164;0.48230387;0.256882974
217;6.913382605;0.47990379;0.256786895
219;6.914819762;0.3604655;0.255956729
221;6.631476995;0.37516859;0.237055959
223;6.498047038;0.43052075;0.255972669
225;6.094462884;0.39495708;0.278869154
227;5.871338519;0.42719297;0.300610686
229;6.044406713;0.38475072;0.292595002
231;6.112883281;0.35350694;0.252031808
233;6.046595874;0.36293001;0.230946097
235;5.873801897;0.38890799;0.258232095
237;5.518624058;0.42455474;0.237275127
239;5.509360851;0.38564197;0.251942566
241;5.287224084;0.37108995;0.271666723
243;5.527032114;0.37194211;0.254149165
245;5.505405896;0.35565422;0.206115411
247;5.233777053;0.33490605;0.220091941
249;5.339997859;0.33897314;0.207242849
251;4.868100303;0.3671997;0.228833349
253;4.618560478;0.38011627;0.240122808
255;5.117821697;0.34340854;0.245398275
257;5.005848129;0.29725953;0.239666118
259;4.724572828;0.30617033;0.245601591
261;4.64925902;0.34555582;0.272738242
263;4.159985145;0.37507795;0.284790456
265;4.111599641;0.31793173;0.307678604
267;4.168843073;0.42921007;0.313431722
269;4.355600138;0.2531565;0.288867724
271;3.996186087;0.26876239;0.294856648
273;3.990267828;0.29592042;0.312469487
275;3.524202694;0.32019142;0.29743597
277;3.484546848;0.31618165;0.307219735
279;3.494042576;0.29928063;0.325292771
281;3.64740457;0.27105407;0.286691846
283;3.578891736;0.24404754;0.281132913
285;3.396069071;0.28441849;0.299436143
287;2.979819843;0.28856155;0.30665647
289;2.855441249;0.28940971;0.301969594
291;2.867438012;0.27564098;0.290627233
293;2.877598695;0.24555237;0.280938074
295;2.806926205;0.25890968;0.256391191
297;2.563301963;0.27144016;0.246734656
299;2.149563226;0.25342041;0.252686689
301;2.062886377;0.25101321;0.271329035
303;2.108236323;0.277579;0.260462903
305;2.179031015;0.22843054;0.255907035
307;2.325652449;0.24044919;0.268115853
309;2.000797467;0.25682683;0.274680268
311;1.830397355;0.27710627;0.297309127
313;1.6431193;0.27184447;0.341870824
315;1.64267395;0.25926334;0.374733581
317;1.886355245;0.21937935;0.337851764
319;1.82904265;0.20375924;0.34999509
321;1.692059973;0.23574276;0.337638456
323;1.184026803;0.27282947;0.31818148
325;1.125956064;0.28865574;0.319211834
327;1.049698911;0.26410661;0.33750699
329;1.094221713;0.24040965;0.293292048
331;1.048179228;0.21740179;0.277387408
333;1.130076984;0.21044722;0.266338812
335;0.785479991;0.26817414;0.272647737
337;0.775256625;0.28171539;0.29460669
339;0.791166716;0.25731777;0.318143208
341;0.787538003;0.23873821;0.304557647
343;0.693211308;0.21717431;0.29448937
345;0.63717746;0.15336587;0.268942522
347;0.650053156;0.21538779;0.266369899
349;0.638112597;0.23329958;0.277350113
351;0.635201246;0.24672132;0.278044747
353;0.64484578;0.22908766;0.258799276
355;0.637637077;0.20848388;0.254002664
357;0.635757246;0.22038257;0.246507556
359;0.634832537;0.23131491;0.249229904
361;0.640759546;0.27548237;0.243013364
363;0.64735098;0.23815707;0.275640214
365;0.638924459;0.21240657;0.267180992
367;0.631184018;-0.0152422;0.241780228
369;0.63056323;0.18582257;0.23066288
371;0.653658035;0.30260796;0.245950567
373;0.646062726;0.21704813;0.23589834
375;0.640419891;0.21674467;0.23013509
377;0.643945598;0.24617661;0.240027709
379;0.645628645;0.23691926;0.211783532
381;0.645104759;0.18985322;0.203599388
383;0.645508866;0.18985322;0.200643768
385;0.633933323;0.22721806;0.230632803
387;0.710322684;0.25563211;0.252931102
389;0.642935344;0.24624547;0.261196024
391;0.640780126;0.2091912;0.237904843
393;0.638915131;0.15681982;0.220870661
395;0.640474721;0.15681982;0.195871298
397;0.646106567;0.18499573;0.183932139
399;0.632030494;0.23676776;0.203526984
401;0.637892021;0.25707919;0.244768632
403;0.633432002;0.24988648;0.25208432
405;0.639808111;0.19959796;0.262661887
407;0.628399965;0.22929692;0.252170766
409;0.631923003;0.23234657;0.263823799
411;0.643405012;0.25432588;0.264971602
413;0.643087222;0.27874838;0.292476483
415;0.640515139;0.25267666;0.305264522
417;0.644473911;0.2587213;0.29035848
419;0.634825365;0.25512695;0.240024981
421;0.636724429;0.22590428;0.230153121
423;0.63401981;0.24611485;0.21734022
425;0.640302294;0.2550332;0.21894525
427;0.645169446;0.27867952;0.250172642
429;0.638925528;0.24624148;0.27310874
431;0.636989741;0.27401308;0.240871576
433;0.64812551;0.26943328;0.224121244
435;0.642602736;0.22019463;0.206141889
437;0.624512233;0.21478844;0.212207809
439;0.63973281;0.27691833;0.24746764
441;0.626901123;0.27943749;0.300203519
443;0.646166298;0.25840008;0.308642248
445;0.639139997;0.22734424;0.292357156
447;0.649136879;0.22695415;0.236892561
449;0.635337293;0.20896683;0.228099775
451;0.634805128;0.22044344;0.211152152
453;0.643029017;0.26971407;0.238672714
455;0.630658415;0.27823522;0.268344244
457;0.639575868;0.27439517;0.288783888
459;0.643517703;0.25038765;0.25223138
461;0.636931057;0.2186316;0.23213995
463;0.635653472;0.22322251;0.223956255
465;0.627125126;0.28286212;0.222985904
467;0.644895606;0.28827587;0.255723543
469;0.639565591;0.3090929;0.244937523
471;0.637296766;0.21534025;0.239585842
473;0.634344379;0.21268736;0.218830786
475;0.636553632;0.20476912;0.213127193
477;0.646299747;0.24410397;0.20141241
479;0.637990196;0.26267287;0.239302171
481;0.63633046;0.23202801;0.246877548
483;0.65018481;0.24013774;0.23864367
485;0.638102611;0.22432303;0.234026639
487;0.64094857;0.24647873;0.242423309
489;0.641289053;0.26317804;0.251055294
491;0.645886334;0.27325822;0.25364162
493;0.636576088;0.25327468;0.270245914
495;0.643953919;0.22014709;0.272275609
497;0.636530115;0.19297084;0.243833858
499;0.646060824;0.24682528;0.238472421
501;0.632905145;0.23799046;0.27774645
503;0.636548819;0.26726378;0.272610832
505;0.638025264;0.22124761;0.263738988
507;0.649560841;0.20452343;0.244614645
509;0.645561728;0.1924839;0.253459164
511;0.636057256;0.20276624;0.233643466
513;0.643360079;0.23075066;0.251229617
515;0.628281785;0.24306121;0.278365912
517;0.629420744;0.24035811;0.283441748
519;0.635204139;0.22979809;0.246415426
521;0.636729553;0.1985903;0.229475012
523;0.64224262;0.19127141;0.247308643
525;0.638896296;0.24880329;0.24686739
527;0.63361423;0.25835965;0.264412542
529;0.645447571;0.26980426;0.272356228
531;0.638459245;0.23145442;0.270192383
533;0.631721274;0.23001401;0.234248219
535;0.649026636;0.20975279;0.224876939
537;0.636424209;0.26898854;0.252233183
539;0.634925319;0.25165789;0.254791174
541;0.635867049;0.20284177;0.259569016
543;0.636901839;0.20663117;0.256869396
545;0.640666368;0.19048812;0.236899569
547;0.637901848;0.19139759;0.205301381
549;0.641349676;0.23559037;0.225438625
551;0.63844022;0.21832814;0.239919704
553;0.632440584;0.23416862;0.256514648
555;0.633815169;0.21522074;0.258867111
557;0.626234466;0.21787363;0.246218665
559;0.641607849;0.16928099;0.207684558
561;0.639797491;0.1811548;0.214001121
563;0.639629124;0.21904968;0.229723507
565;0.634927032;0.22164481;0.250304893
567;0.636412816;0.1923395;0.278893311
569;0.637605756;0.1946565;0.270931082
571;0.625341894;0.17783102;0.233452788
573;0.64412323;0.18429863;0.204951694
575;0.628793331;0.20732071;0.193995726
577;0.643763671;0.21788074;0.194796802
579;0.650088554;0.20447278;0.223943449
581;0.642782451;0.21644077;0.217638526
583;0.658176862;0.17258344;0.231037953
585;0.643239179;0.16723456;0.23007975
587;0.63197404;0.17961353;0.242392836
589;0.632558515;0.2155313;0.260966527
591;0.63633903;0.19297084;0.294532427
593;0.637479854;0.17600096;0.279787775
595;0.642600168;0.15392079;0.258243373
597;0.64140485;0.18022;0.254191552
599;0.642352582;0.17653856;0.229486022
601;0.639992033;0.22003513;0.249920707
603;0.64283286;0.21075645;0.238635223
605;0.627674884;0.2366007;0.267009117
607;0.637126624;0.15162156;0.245556628
609;0.625023912;0.17777637;0.250467423
611;0.635963365;0.17833218;0.235176024
613;0.642623253;0.19829751;0.257179615
615;0.63180472;0.2213378;0.26585534
617;0.646967583;0.19084489;0.264373873
619;0.651822033;0.13427269;0.26941452
621;0.632408963;0.15423091;0.244676572
623;0.640508182;0.17033797;0.23501005
625;0.635135323;0.20535293;0.222697794
627;0.637398073;0.21514832;0.279312533
629;0.63323194;0.21327872;0.255861535
631;0.63741578;0.23209287;0.268436027
633;0.644614536;0.20291374;0.248766192
635;0.63564175;0.14991102;0.243826009
637;0.63408016;0.17039973;0.222651894
639;0.644990796;0.2376759;0.262855298
641;0.636306374;0.21437613;0.264671256
643;0.637298024;0.24082684;0.268279031
645;0.634136994;0.17747336;0.259980987
647;0.63700514;0.14703065;0.226903116
649;0.63786771;0.16774683;0.225171103
651;0.627930404;0.17501552;0.248136541
653;0.64163897;0.18315768;0.284811043
655;0.649769925;0.19290909;0.294309043
657;0.635903034;0.22106678;0.286290313
659;0.645762274;0.1544615;0.276185619
661;0.632822106;0.15213694;0.257553007
663;0.63429567;0.18851633;0.264372052
665;0.646576442;0.20687597;0.278575653
667;0.637234476;0.17215692;0.304208959
669;0.629131799;0.23012953;0.298617606
671;0.634060506;0.19293441;0.28179279
673;0.647641954;0.15514749;0.265179617
675;0.640326506;0.21597071;0.23486772
677;0.632356122;0.16995187;0.234947674
679;0.63258995;0.14263079;0.238186461
681;0.65575369;0.22639745;0.255351493
683;0.62748991;0.1968069;0.257016796
685;0.638461594;0.21452364;0.286122008
687;0.642162624;0.1934609;0.268968947
689;0.641656224;0.15764443;0.266234927
691;0.630127588;0.20173636;0.256956189
693;0.641895928;0.16495266;0.266895091
695;0.633453673;0.18576259;0.268290599
697;0.632812249;0.21238346;0.296495914
699;0.642233599;0.20309768;0.323458702
701;0.629887717;0.23369856;0.333377413
703;0.639330645;0.18466918;0.305943898
705;0.629409367;0.18189766;0.290077412
707;0.642319083;0.15425934;0.263197592
709;0.63895772;0.17952956;0.246185723
711;0.638099054;0.21197916;0.265931225
713;0.640243514;0.19315789;0.282305277
715;0.633432821;0.19220488;0.298381495
717;0.633624331;0.2023286;0.311381715
719;0.64202697;0.07709759;0.300408563
721;0.639477959;0.07932085;0.260203443
723;0.641011219;0.15934831;0.269505973
725;0.646082618;0.16241217;0.283552595
727;0.63964507;0.18449235;0.286689227
729;0.640277155;0.22799602;0.310768013
731;0.640814877;0.11534658;0.308832412
733;0.637992415;0.16872828;0.268792475
735;0.639372926;0.18948756;0.239712484
737;0.635492216;0.06752257;0.23405683
739;0.640547529;0.17805761;0.23755101
741;0.630585743;0.15473918;0.253477143
743;0.631908214;0.15058902;0.290050301
745;0.638335377;0.16288535;0.269005967
747;0.641575528;0.16288535;0.260415423
749;0.631665463;0.12162981;0.224557687
751;0.632950225;0.14883849;0.239263713
753;0.636455166;0.18466918;0.25664321
755;0.636576507;0.14242908;0.294638164
757;0.643832103;0.17698241;0.291059806
759;0.627058738;0.14546762;0.290284206
761;0.650534617;0.11084942;0.269272892
763;0.630908967;0.16029733;0.240734855
765;0.647927812;0.15542829;0.238021029
767;0.64221238;0.1582509;0.25979241
769;0.647212007;0.14555026;0.274419625
771;0.648110742;0.12075988;0.259488982
773;0.64218702;0.10752164;0.245673062
775;0.631549323;0.1288514;0.232389026
777;0.63663199;0.13433356;0.234912707
779;0.639446048;0.13044997;0.248259938
781;0.642252326;0.20045501;0.283016146
783;0.638660814;0.14060569;0.273394031
785;0.643075112;0.14247528;0.252347704
787;0.635464037;0.0846835;0.237178345
789;0.636102006;0.12645131;0.21094746
791;0.643458146;0.11572156;0.205718811
793;0.64383464;0.16139074;0.240118108
795;0.637498571;0.18006716;0.271974454
797;0.640555628;0.15060323;0.26678653
799;0.641506386;0.15980593;0.2570473
801;0.641650676;0.1259026;0.227608071
803;0.638166765;0.13883739;0.207281654
805;0.634927202;0.11400347;0.18688984
807;0.633891574;0.14388281;0.196131793
809;0.639137478;0.16142273;0.204413723
811;0.631805852;0.16642505;0.208186155
813;0.64648711;0.13681629;0.200848039
815;0.636470739;0.09889608;0.183938858
817;0.643649887;0.1633683;0.163465799
819;0.640553716;0.09748811;0.180208614
821;0.638995325;0.15076896;0.195759964
823;0.644687472;0.15231688;0.1990953
825;0.637833514;0.13620583;0.207960847
827;0.638481779;0.1009816;0.203513056
829;0.637868198;0.10060262;0.183054479
831;0.632630985;0.09129862;0.168586342
833;0.641852653;0.11395993;0.181737837
835;0.637715051;0.16428488;0.215313126
837;0.636292663;0.16206162;0.240957712
839;0.638540999;0.15357291;0.243295373
841;0.634839144;0.1029956;0.249410746
843;0.643394881;-0.38858092;0.238787779
845;0.639458283;0.12538633;0.192853938
847;0.636074447;0.14291203;0.196511439
849;0.642598114;0.18381346;0.216228832
851;0.641360172;0.15219781;0.213443745
853;0.640657514;0.17341205;0.215487311
855;0.647970983;0.09997128;0.234989527
857;0.647591457;0.09997128;0.211785135
859;0.642542856;0.12512642;0.186956508
861;0.642135879;0.12183508;0.229698878
863;0.643132141;0.13772576;0.241453703
865;0.637249662;0.14742696;0.254928221
867;0.647848072;0.14500155;0.262235898
869;0.634452619;0.12237267;0.239892177
871;0.653969535;0.10725817;0.201444234
873;0.654109261;0.12938899;0.190818702
875;0.64476377;0.16973461;0.184304401
877;0.630030321;0.17915102;0.189405178
879;0.647382051;0.14853859;0.218618198
881;0.649168296;0.07838916;0.223550608
883;0.633471744;0.10717109;0.231016897
885;0.634502303;0.08552766;0.236330404
887;0.630446794;0.19787409;0.246273087
889;0.64531862;0.11925416;0.263406707
891;0.643730662;0.14854881;0.272158828
893;0.641612688;0.1449358;0.256852918
895;0.630791454;0.11792927;0.229323735
897;0.63672718;0.08982933;0.206844845
899;0.639064504;0.12456661;0.207474104
901;0.638682973;0.1454343;0.218067775
903;0.649541888;0.15451792;0.241448067
905;0.650301981;0.13402922;0.249276557
907;0.638958746;0.10972579;0.248945519
909;0.64231255;0.08991197;0.230884391
911;0.630101944;0.09558918;0.215655799
913;0.640542294;0.08727774;0.229918469
915;0.64766938;0.13611208;0.262715351
917;0.634966791;0.15314683;0.28815199
919;0.635817262;0.12377221;0.290585115
921;0.63672237;0.08844668;0.266108272
923;0.641859162;0.09768226;0.244132644
925;0.641657736;0.09290741;0.230768306
927;0.633156864;0.13125726;0.243387833
929;0.641874065;0.09109958;0.25728296
931;0.631898438;0.1741407;0.285309517
933;0.632892277;0.16779215;0.278280523
935;0.638396297;0.11789684;0.250742948
937;0.641543416;0.10102115;0.232246361
939;0.649064894;0.23328225;0.234291201
941;0.64395021;0.20506325;0.234636053
943;0.638863011;0.21269269;0.256686876
945;0.636783109;0.14421026;0.293133283
947;0.646719904;0.15833976;0.270244398
949;0.63433651;0.11023806;0.247711092
951;0.640686071;0.10035293;0.251545704
953;0.640579472;0.15903286;0.250297597
955;0.641084986;0.15526878;0.255459782
957;0.627333538;0.17248036;0.271931
959;0.640823396;0.10944811;0.278566635
961;0.637532951;0.10804724;0.251538619
963;0.649793979;0.11072501;0.25956019
965;0.621790787;0.14306264;0.267365072
967;0.64451702;0.16420091;0.271652851
969;0.636859009;0.15934342;0.276502533
971;0.629663289;0.10517842;0.282792862
973;0.638904142;0.0403521;0.239937283
975;0.636421822;0.16234953;0.230641469
977;0.630948814;0.14706531;0.239628114
979;0.640760558;0.16553291;0.250058602
981;0.645019344;0.14613051;0.26856633
983;0.636447483;0.12086695;0.274027948
985;0.644671593;0.08082434;0.264628434
987;0.637160555;0.07120623;0.245370494
989;0.638132765;0.16693644;0.250583517
991;0.636330246;0.11982019;0.255380725
993;0.629313513;0.16437374;0.271406704
995;0.634515692;0.14204076;0.255745472
997;0.636117751;0.10892739;0.245499559
999;0.640555005;0.11216098;0.212445766
1001;0.642695224;0.08864084;0.181768933
1003;0.648004037;0.11947364;0.196530383
1005;0.63255556;0.13247685;0.231484283
1007;0.632570513;0.14856969;0.23641604
1009;0.638120884;0.13499645;0.224169035
1011;0.63767474;0.07625876;0.214514777
1013;0.627368543;0.14319593;0.209986519
1015;0.638772638;0.12255572;0.216290124
1017;0.647129279;0.12387617;0.247179246
1019;0.637973728;0.15387103;0.27715918
1021;0.646822983;0.15174196;0.289409373
1023;0.646974062;0.11240667;0.248555246
1025;0.638255689;0.10621719;0.218370749
1027;0.642091077;0.14418805;0.215714753
1029;0.638979291;0.15091957;0.225872183
1031;0.632917327;0.12882785;0.248401796
1033;0.636370836;0.13583306;0.254053009
1035;0.644545645;0.10721641;0.22153006
1037;0.645356829;0.07528353;0.189322527
1039;0.629579765;0.07938749;0.202775442
1041;0.633742783;0.13698823;0.22446305
1043;0.640762906;0.15467254;0.243184625
1045;0.630193621;0.09822697;0.272284826
1047;0.639617194;0.03270044;0.258411694
1049;0.642210284;0.06264465;0.218038358
1051;0.639847031;0.19484133;0.197235395
1053;0.641312247;0.14785126;0.212662307
1055;0.634861784;0.16759311;0.224052794
1057;0.63758259;0.15335165;0.254286273
1059;0.644129194;0.07332419;0.25672482
1061;0.63011657;0.04240164;0.248570017
1063;0.629672052;0.08331729;0.242038105
1065;0.655840802;0.16901086;0.24642207
1067;0.63729226;0.13609253;0.219207736
1069;0.634039234;0.10595327;0.20299023
1071;0.636289523;0.10314932;0.21221113
1073;0.639727601;0.0897849;0.206237539
1075;0.63823441;0.10964893;0.213907759
1077;0.642917071;0.13480452;0.232327212
1079;0.638148598;0.14064034;0.259712352
1081;0.635033592;0.08061419;0.230997938
1083;0.635920322;0.06696498;0.21409172
1085;0.637994098;0.07755744;0.197756127
1087;0.639843414;0.09261418;0.214847254
1089;0.634888592;0.10578355;0.211598184
1091;0.630967097;0.10172313;0.230695685
1093;0.639387615;0.08148012;0.24051504
1095;0.639438705;0.10031249;0.212408487
1097;0.645972236;0.08297474;0.221547555
1099;0.643443138;0.11527949;0.218779715
1101;0.647220979;0.11875477;0.214529092
1103;0.637642242;0.11355784;0.19230527
1105;0.643226112;0.07696519;0.195159014
1107;0.636700868;0.06054401;0.193685805
1109;0.637035724;0.07678125;0.204023554
1111;0.63359268;0.09385199;0.209908544
1113;0.635327256;0.20497927;0.240799973
1115;0.631890593;0.07500585;0.268231658
1117;0.649761929;0.085497;0.23464665
1119;0.636994631;0.07122311;0.226846281
1121;0.634253904;0.05874284;0.240267033
1123;0.642802792;0.12485762;0.234019463
1125;0.630554829;0.09336104;0.21412478
1127;0.63792668;0.0726884;0.227938552
1129;0.64120237;0.07390133;0.221909421
1131;0.640648466;0.12677742;0.223946444
1133;0.636599268;0.11547765;0.228635107
1135;0.638021231;0.09670703;0.233808095
1137;0.630786795;0.0803685;0.218995382
1139;0.63393818;0.04218837;0.207571453
1141;0.634474005;0.05144172;0.189301466
1143;0.632274707;0.09821853;0.200783446
1145;0.648496467;0.08389443;0.216254036
1147;0.633521883;0.08630162;0.21206605
1149;0.642415142;0.04092835;0.213653596
1151;0.645216277;0.02796824;0.211381224
1153;0.635071877;0.08181157;0.218874458
1155;0.632249906;0.06698186;0.23243069
1157;0.636813498;0.10454175;0.246305691
1159;0.63700883;0.08354788;0.25810217
1161;0.641896931;0.03595135;0.255006637
1163;0.640575995;0.07152212;0.243872201
1165;0.64332512;0.09232139;0.230768807
1167;0.631221077;0.09312245;0.241459314
1169;0.640076592;0.16168753;0.22748784
1171;0.636675901;0.01368724;0.217885054
1173;0.631411173;0.04493812;0.205437444
1175;0.634186235;0.07351123;0.208327497
1177;0.648456398;0.07116135;0.220448592
1179;0.638255754;0.09511112;0.256251543
1181;0.648964313;0.04392735;0.244563674
1183;0.641584552;-0.02254776;0.252026181
1185;0.64674253;0.07075749;0.246145415
1187;0.63948268;0.0509761;0.262272804
1189;0.634259966;0.1194652;0.241081631
1191;0.657343921;0.06545926;0.242792265
1193;0.646265902;0.009757;0.222338012
1195;0.649349474;0.02991737;0.233584128
1197;0.634151656;0.07622544;0.217749352
1199;0.639455066;0.11368402;0.241011631
1201;0.643894783;0.06195154;0.282484398

File: data/rise_materials/Testdata-1784.txt
Keywords
Material1;Material2;Material3;Material4;Product;Object;Scenario;Method;Reference;Comment;Owner;IsPublic;ImportDate
Woolfabric, mixed fabric;;;;IN8-1;Curtains and sunblind in passenger and staff areas;;ISO 5660;TRANSFEU;;TRANSFEU;1;2011-03-24 09:43:46
Scalars
Flux (kW/m2);tig (s);qmax (kw/m2);qtotal (MJ/m2);q180 (kw/m2);q300 (kw/m2);Sample mass (g);Mass loss (g);DHc (MJ/kg);Peak smoke production (m2/m2s);Total smoke produced (m2/m2);Specific extinction area (avg) (m2/kg);MARHE (kW/m2);Area exposed (m2);Observations;Test date (YYYY-MM-DD);Test identifier;Product thickness (mm);Thickness1 (mm);Thickness2 (mm);Thickness3 (mm);Thickness4 (mm);Product density (kg/m3);Density1 (kg/m3);Density2 (kg/m3);Density3 (kg/m3);Density4 (kg/m3);Product area weight (kg/m2);Area weight1 (kg/m2);Area weight2 (kg/m2);Area weight3 (kg/m2);Area weight4 (kg/m2)
75;5;325.00;9.54;;;4.08;3.98;21.45;;405.93;;172.23;0.0088;Distortion. End flame at 42s.;2010-11-09;c_LSFIRE_IN-8-1_75c;0.5;;;;;;;;;;;0.39;;;
VectorData
Time (s);HRR (kW/m2);Mass (g);SPR (m2/(m2*s))
1;2.71294555;4.08;0.268813545
3;3.279821567;4.07202565;0.374543816
5;-0.903734531;4.0403775;0.614283992
7;2.271664926;3.96799324;1.557011195
9;57.61157888;3.54229094;2.874216137
11;160.5674915;3.26709111;4.594175164
13;257.5799467;2.87720347;6.262256667
15;310.5275131;2.35283933;7.799511637
17;325.0037128;2.06474548;8.099904064
19;303.2334818;2.06474548;7.757595482
21;273.6903716;1.61767113;7.104574823
23;239.5403226;1.3963205;6.24617051
25;214.8422467;1.29415659;5.076894387
27;180.8783424;1.16344113;4.386397137
29;153.478424;1.11406253;3.696866163
31;128.721994;1.03260864;2.586907304
33;107.7263395;0.98739414;1.66503066
35;87.40610532;0.98531604;1.041238522
37;71.56977364;0.94869121;0.52309956
39;59.09586391;0.96144544;0.216885792
41;51.58354153;0.95465108;0.190320532
43;44.55547595;0.9278233;0.186327689
45;39.78726332;1.04252922;0.209695377
47;38.46201672;0.88196425;0.191465145
49;36.21440081;0.69268843;0.189500397
51;34.99470286;0.91090496;0.175237033
53;33.97663429;0.86186164;0.168081007
55;32.56863363;0.81579176;0.154698419
57;30.53635845;0.80872248;0.165643554
59;29.87194504;0.80260751;0.180945151
61;29.50979106;0.80963917;0.188183387
63;28.77539825;0.75997776;0.186254082
65;27.69958022;0.67936115;0.17881549
67;26.66752019;0.71852104;0.161720081
69;26.26996428;0.77331247;0.168411502
71;25.09494353;0.77819776;0.166954157
73;25.31430971;0.74456448;0.188282611
75;24.2703918;0.70720081;0.186723276
77;23.69075047;0.68232669;0.197385749
79;23.41222603;0.66083233;0.183401834
81;23.26695156;0.7195241;0.19709008
83;22.79752794;0.70292293;0.199845674
85;22.51450577;0.63857221;0.233000178
87;21.22697738;0.63353646;0.224381931
89;20.77588769;0.61874173;0.229780345
91;20.46451022;0.64216327;0.231293693
93;20.23854581;0.62729703;0.227925242
95;19.89387251;0.59584773;0.204814676
97;19.30435095;0.61943598;0.211072561
99;18.70170854;0.48186254;0.206002944
101;18.89908325;0.61917175;0.221909132
103;18.29099877;0.60345291;0.237619971
105;18.00681652;0.56313114;0.229941604
107;17.58269138;0.52963345;0.217952443
109;17.19974447;0.58103443;0.236567129
111;16.94851896;0.57291983;0.231111097
113;17.17050986;0.53902278;0.214086107
115;16.77228494;0.55115381;0.232905931
117;16.39203329;0.49897638;0.237197697
119;15.6572012;0.46250991;0.226153803
121;16.05833767;0.4957624;0.203716563
123;15.31896204;0.48642276;0.226446473
125;15.23463775;0.44126121;0.205469868
127;15.08426542;0.48174133;0.186436713
129;14.80246152;0.4388585;0.18838062
131;14.50686588;0.45262369;0.212755478
133;14.20167273;0.40614933;0.169244177
135;14.07083813;0.37382885;0.187070499
137;13.87439709;0.38154733;0.19843373
139;13.3318666;0.39725875;0.185417115
141;13.22992796;0.4316044;0.175284356
143;13.2900235;0.3778425;0.182517739
145;13.05785781;0.34464295;0.174212532
147;12.84019293;0.37442837;0.180993132
149;12.1210917;0.35060282;0.192468288
151;11.51544889;0.38819681;0.187485439
153;11.72676992;0.47410226;0.213064543
155;11.5355609;0.46628626;0.21744838
157;11.17324783;0.45058227;0.202545693
159;10.94371795;0.33082481;0.185165079
161;10.31337689;0.32778822;0.192778389
163;10.10450505;0.32644152;0.196522221
165;9.909291438;0.31351082;0.189857801
167;10.0190965;0.30014917;0.190617022
169;10.15529274;0.25658788;0.184012767
171;9.371284263;0.27506375;0.173074929
173;9.122122794;0.30188131;0.177680192
175;9.075371085;0.28202437;0.181037132
177;8.94677259;0.28769353;0.181353791
179;9.110968434;0.23018222;0.187805049
181;8.611136973;0.25536516;0.183042911
183;8.397100327;0.28408715;0.186031838
185;7.958769003;0.28408715;0.218544349
187;8.087224774;0.24043066;0.221133213
189;8.021721539;0.24934492;0.204843813
191;7.875218283;0.24231326;0.196363054
193;7.472050604;0.25135941;0.187721309
195;6.940625408;0.25135941;0.185562455
197;6.918729083;0.26563728;0.216246064
199;6.78860148;0.28238612;0.218679352
201;7.059378972;0.24343009;0.211885307
203;6.72170122;0.18413045;0.200944312
205;6.267406338;0.21655681;0.200786785
207;6.21974632;0.20699798;0.205261748
209;6.164725051;0.2580321;0.201566497
211;6.097764104;0.1593622;0.203633316
213;5.999200798;0.18089046;0.205108025
215;5.609491172;0.18693717;0.20193527
217;5.188558637;0.19153965;0.215263907
219;5.525224441;0.21577247;0.245754729
221;5.317660108;0.17535271;0.243250931
223;4.956957983;0.1474002;0.2352093
225;4.797356071;0.15877337;0.222059714
227;4.359822099;0.19391914;0.186462917
229;4.620286641;0.18633301;0.179655949
231;4.405788426;0.15285065;0.17511804
233;4.247976303;0.13412122;0.182256256
235;3.955566749;0.14720006;0.176470169
237;3.629104541;0.15362756;0.175529219
239;3.6667897;0.19008289;0.182239039
241;3.618063908;0.14082828;0.199750218
243;3.29182536;0.14024734;0.197812709
245;3.006666076;0.10050697;0.213991845
247;2.854433378;0.1667403;0.215055738
249;2.600285836;0.14876549;0.19464278
251;2.741098214;0.47577357;0.183267312
253;2.203549072;0.20284456;0.184723801
255;1.997835812;-0.15085199;0.211041628
257;1.774331864;0.12689405;0.238789407
259;1.68639529;0.15306984;0.243587725
261;1.984795784;0.13903716;0.252015937
263;1.717469452;0.35831015;0.252373651
265;1.635567593;0.13208491;0.22845043
267;1.248961649;0.12692795;0.206182805
269;1.241327667;0.11929677;0.211465262
271;1.164778084;0.11557383;0.206613247
273;0.983510187;0.08409806;0.189414965
275;0.76083421;0.12053806;0.192525558
277;0.511480306;0.11535464;0.190190933
279;0.511756854;0.16955027;0.214097918
281;0.506502723;0.12060168;0.224267943
283;0.510510353;0.09609721;0.219896657
285;0.507115841;0.08878274;0.207148096
287;0.502781266;0.10211791;0.220072307
289;0.503562624;0.10787438;0.194018884
291;0.498652293;0.11442262;0.194041963
293;0.50498367;0.08305273;0.212084929
295;0.509272034;0.09852639;0.204640941
297;0.495050269;0.13004395;0.184252907
299;0.507500923;0.06408275;0.21351918
301;0.50239603;0.13286925;0.220164768
303;0.498468516;0.11493995;0.25774332
305;0.510337952;0.10384959;0.246774814
307;0.516169068;0.09222334;0.239659431
309;0.501586222;0.0436184;0.217183688
311;0.502856573;0.10785534;0.227743036
313;0.511638384;0.13397076;0.23200961
315;0.507754648;0.15256041;0.253094869
317;0.500365018;0.11366475;0.255930547
319;0.511031286;0.05144508;0.245498717
321;0.504456267;0.06084555;0.243517124
323;0.513454509;0.07524463;0.230133927
325;0.506348979;0.14825606;0.240074329
327;0.511782214;0.10643712;0.233235069
329;0.514564962;0.09694981;0.220572875
331;0.499570921;0.0778772;0.207180533
333;0.504923782;0.0635919;0.195161484
335;0.505733288;0.0817325;0.188918115
337;0.510958253;0.09578793;0.212778205
339;0.504976132;0.10399262;0.235526324
341;0.513852672;0.11852358;0.229464247
343;0.504334282;0.06248296;0.227476168
345;0.510564029;0.03335742;0.222839187
347;0.504439228;0.07021955;0.237088223
349;0.509814704;0.09838661;0.250224083
351;0.50767741;0.07676037;0.232605929
353;0.504026824;0.07924295;0.214050358
355;0.503898872;0.05054743;0.208647253
357;0.507056955;0.07448954;0.215641113
359;0.5004974;0.11909662;0.200397483
361;0.50125789;0.11716108;0.220722715
363;0.498400538;0.16749027;0.242844504
365;0.509588272;0.13337449;0.23832458
367;0.502635577;0.16341625;0.212030511
369;0.503616055;0.18313342;0.234073012
371;0.500915553;0.21405472;0.270902997
373;0.504193428;0.20136457;0.248678784
375;0.504647975;0.14277032;0.242427023
377;0.506673014;0.15026962;0.237063794
379;0.511672275;0.19455163;0.226194456
381;0.507189064;0.19950519;0.213664205
383;0.50496318;0.19383556;0.230333323
385;0.506121124;0.15302015;0.227318741
387;0.497407079;0.14940262;0.220771937
389;0.506205045;0.13741461;0.195670069
391;0.503168997;0.17639989;0.206144721
393;0.503965809;0.17806377;0.218567616
395;0.499578865;0.23776696;0.243564294
397;0.50642915;0.19337907;0.241037704
399;0.503553889;0.19322815;0.250136144
401;0.496040916;0.14359321;0.2284693
403;0.509426799;0.18419732;0.250547762
405;0.503987195;0.17080224;0.247036476
407;0.504606853;0.19722647;0.280929218
409;0.501074792;0.15870836;0.291067972
411;0.506200444;0.19744566;0.29266285
413;0.502842298;0.13566389;0.247973697
415;0.50835916;0.13946625;0.236457459
417;0.507067133;0.19513722;0.236174269
419;0.50255354;0.18990132;0.231358532
421;0.504481631;0.19893168;0.205762819
423;0.501588477;0.15657731;0.203691681
425;0.505130574;0.20655543;0.189725189
427;0.495615721;0.21746885;0.170081005
429;0.507682464;0.17009684;0.189109662
431;0.508183575;0.23402498;0.2174605
433;0.5079819;0.21550684;0.244697192
435;0.511568267;0.14224975;0.255419012
437;0.505891174;0.16529096;0.246606765
439;0.51460431;0.16473649;0.24673605
441;0.501531914;0.17865214;0.273454786
443;0.503002804;0.17786037;0.276715761
445;0.501466554;0.23389309;0.290278425
447;0.504206761;0.19350306;0.278649672
449;0.513919154;0.19350306;0.26729442
451;0.505460783;0.1920853;0.261725606
453;0.503678503;0.23565449;0.277383454
455;0.504127332;0.20959991;0.29764638
457;0.505253412;0.1994411;0.308460434
459;0.507102117;0.20123687;0.290396247
461;0.503087445;0.14005508;0.258430176
463;0.503188429;0.13480014;0.23179004
465;0.506755601;0.21584677;0.234189018
467;0.508501934;0.2246324;0.258081821
469;0.51140968;0.24283336;0.272952289
471;0.505740389;0.13274851;0.266362343
473;0.502599186;0.17114217;0.247067447
475;0.510934519;0.16174959;0.228301205
477;0.509387538;0.21290816;0.219703974
479;0.509017457;0.22995839;0.234202648
481;0.497596268;0.24357591;0.252989153
483;0.507557148;0.25217672;0.268245156
485;0.507865985;0.21326249;0.263591903
487;0.50280137;0.21690649;0.237773092
489;0.504794302;0.22084073;0.227282598
491;0.508003035;0.21315661;0.235762243
493;0.509932535;0.20517436;0.242381815
495;0.512528769;0.2593138;0.253519881
497;0.503877327;0.21516366;0.266971744
499;0.506067828;0.20392238;0.244755696
501;0.516204068;0.14456283;0.216281816
503;0.5140097;0.16975367;0.223652277
505;0.494205007;0.1946199;0.235820605
507;0.50613691;0.17500814;0.257153631
509;0.511380945;0.22729145;0.276200955
511;0.514154435;0.12500355;0.283684821
513;0.509310323;0.17159865;0.246438756
515;0.507004463;0.10916815;0.23060337
517;0.500602667;0.17699662;0.227808626
519;0.495300524;0.1794258;0.253014091
521;0.50651766;0.18265836;0.288508768
523;0.506377576;0.21864931;0.325735072
525;0.50039986;0.20288496;0.285709612
527;0.506468895;0.17382025;0.267243991
529;0.495078919;0.17104743;0.234324909
531;0.508519156;0.17445367;0.223513964
533;0.504361533;0.22748417;0.24154845
535;0.501490279;0.23983439;0.304924133
537;0.517707896;0.19852813;0.314874756
539;0.509498883;0.20152757;0.309807083
541;0.510547218;0.20856991;0.278486709
543;0.507207349;0.20116535;0.264623227
545;0.506463516;0.22499415;0.253317663
547;0.502900515;0.20256825;0.266210602
549;0.515289413;0.18648719;0.293942319
551;0.508430552;0.15810884;0.312753452
553;0.500912875;0.18353743;0.268179349
555;0.506667087;0.19734767;0.240978655
557;0.512099679;0.14340095;0.236323928
559;0.507597441;0.18810555;0.249366179
561;0.501890329;0.22372686;0.270258757
563;0.50482143;0.21149319;0.297038578
565;0.506674164;0.2162805;0.316165716
567;0.51490528;0.17920708;0.293823824
569;0.514213654;0.17873155;0.265710135
571;0.508743597;0.1928585;0.25357799
573;0.511029283;0.1723412;0.263313619
575;0.498077369;0.22789886;0.278927004
577;0.504142837;0.22058439;0.300786165
579;0.501195535;0.21898924;0.282164019
581;0.506830401;0.13446486;0.256238305
583;0.497309802;0.15770947;0.250238357
585;0.508364966;0.17859642;0.229781738
587;0.508908263;0.18177604;0.2503208
589;0.513452579;0.21583144;0.279184551
591;0.510746052;0.20433754;0.299524048
593;0.515476765;0.1870867;0.282068798
595;0.50368583;0.16411375;0.266205182
597;0.4995379;0.19886341;0.227567292
599;0.510009214;0.18180576;0.222550642
601;0.51857362;0.22175742;0.235522092
603;0.51394132;0.21597447;0.252856538
605;0.512339571;0.19681178;0.262313164
607;0.512266883;0.16822214;0.278878961
609;0.508557272;0.1832811;0.273142636
611;0.498217755;0.23284452;0.281538754
613;0.508327051;0.24609239;0.289086565
615;0.512328866;0.23700863;0.297106461
617;0.503500299;0.24395345;0.258545874
619;0.509610571;0.1785732;0.239923063
621;0.506020577;0.17749815;0.224212079
623;0.499939786;0.2084984;0.228375829
625;0.5076727;0.2069404;0.243306863
627;0.505074883;0.22127121;0.256598118
629;0.498753579;0.16283531;0.260464931
631;0.506636912;0.16177931;0.244982755
633;0.500899999;0.14865543;0.232950641
635;0.516263448;0.20341296;0.235583975
637;0.505803529;0.19718142;0.268185502
639;0.505864935;0.20365072;0.264259882
641;0.509443376;0.17888991;0.251512671
643;0.497401934;0.15214107;0.257666814
645;0.511448173;0.17152296;0.24157233
647;0.513620607;0.17152296;0.240576861
649;0.503548068;0.19330755;0.265816358
651;0.511139297;0.21028627;0.261477206
653;0.514567312;0.13346133;0.248085335
655;0.512703842;0.22386664;0.242038261
657;0.506744961;0.2246403;0.241108129
659;0.510171859;0.21027559;0.233854336
661;0.506188241;0.16650253;0.239418107
663;0.5095525;0.17994312;0.239261762
665;0.504655236;0.16267371;0.254952535
667;0.510563844;0.1916669;0.265723203
669;0.510246796;0.22443643;0.270827439
671;0.502815093;0.18181783;0.265406958
673;0.507840567;0.18057654;0.259799829
675;0.503116688;0.15491064;0.246373194
677;0.507875822;0.1734924;0.25030079
679;0.50518643;0.20009031;0.244946595
681;0.506616899;0.18238345;0.241808755
683;0.51105911;0.15515909;0.23188771
685;0.510120051;0.17319427;0.220390961
687;0.508128288;0.15139063;0.202664253
689;0.505198431;0.19800431;0.219152405
691;0.509307493;0.20731794;0.222587481
693;0.509945806;0.19830569;0.236351311
695;0.513119837;0.05016989;0.236338569
697;0.508756451;0.13140505;0.237029368
699;0.51197273;0.19967144;0.243655246
701;0.503625245;0.22193109;0.26649173
703;0.50204895;0.16737696;0.265428929
705;0.500910785;0.15581897;0.253714831
707;0.509463554;0.20770616;0.229058008
709;0.503531595;0.17632884;0.205386843
711;0.502380401;0.16376733;0.206973656
713;0.498118536;0.16754321;0.228110896
715;0.513539442;0.16877661;0.246551823
717;0.509426603;0.17477084;0.25081081
719;0.510041457;0.14959859;0.251899558
721;0.508727272;0.14106929;0.242634924
723;0.504672058;0.17526448;0.246492192
725;0.507886717;0.17216427;0.24166218
727;0.5072399;0.20818169;0.242298251
729;0.502129382;0.16295652;0.226658343
731;0.507586056;0.16763005;0.217511872
733;0.501708349;0.16653968;0.211089569
735;0.508771114;0.1123134;0.220894841
737;0.508513146;0.23390052;0.219653364
739;0.501974516;0.16308051;0.220229802
741;0.507452587;0.1672604;0.209804652
743;0.50569522;0.15137206;0.183825496
745;0.501438068;0.22922699;0.175543522
747;0.500126337;0.14520414;0.198030437
749;0.509113234;0.21436075;0.229632229
751;0.513150765;0.19906403;0.238688656
753;0.511452643;0.20657865;0.24397863
755;0.506452329;0.2165257;0.244299026
757;0.499140232;0.13638461;0.230131373
759;0.507306333;0.29622561;0.225077818
761;0.498067478;0.20408863;0.252274524
763;0.506243604;0.20408863;0.284368772
765;0.511100367;0.19505038;0.269624759
767;0.515407766;0.17556308;0.25977997
769;0.505399048;0.16905942;0.244164032
771;0.517727298;0.15099777;0.243125488
773;0.508225959;0.19676673;0.242783272
775;0.506734685;0.19652107;0.263394614
777;0.507465757;0.18374873;0.260965136
779;0.497989546;0.17307306;0.24588051
781;0.500456264;0.15152577;0.210340603
783;0.507607303;0.15132237;0.187515997
785;0.501472516;0.20783062;0.190725428
787;0.497827859;0.2058765;0.201347786
789;0.496396152;0.19144028;0.218666115
791;0.522424974;0.15383096;0.209315337
793;0.496430668;0.12921782;0.202774678
795;0.500775255;0.1768457;0.21777169
797;0.508931871;0.19340229;0.214780377
799;0.504667321;0.1797583;0.204684954
801;0.505122269;0.1797583;0.216958534
803;0.498653493;0.15601169;0.224513405
805;0.508021124;0.15957628;0.196004163
807;0.506448788;0.1620245;0.218930092
809;0.5046742;0.17712851;0.228698891
811;0.511907861;0.20131628;0.244273641
813;0.510013523;0.17012331;0.22622847
815;0.518085853;0.13635025;0.210322401
817;0.509718787;0.16601168;0.171936424
819;0.513357792;0.18761145;0.168413672
821;0.502474246;0.17898464;0.196512717
823;0.507049264;0.17497099;0.22456376
825;0.500578844;0.20690325;0.247047272
827;0.507987745;0.17420523;0.267864193
829;0.505518287;0.19624616;0.256938145
831;0.514552125;0.2290496;0.20435425
833;0.505407283;0.10195166;0.180319263
835;0.501917401;0.07570436;0.201612471
837;0.510054564;0.13773921;0.216243993
839;0.502700159;0.17916946;0.240181372
841;0.504135912;0.19080686;0.264682542
843;0.498527882;0.1458984;0.273994584
845;0.515502464;0.13274061;0.24135812
847;0.500063271;0.13604144;0.204668567
849;0.511164794;0.19186286;0.202549961
851;0.517144836;0.1980605;0.220910445
853;0.503913963;0.19225109;0.244622285
855;0.507973608;0.18590299;0.234321148
857;0.518446581;0.18553335;0.237533637
859;0.503001343;0.142579;0.214068356
861;0.515767939;0.16269228;0.190997432
863;0.509314438;0.17201335;0.186809923
865;0.511832924;0.18657077;0.219801714
867;0.507673393;0.19644677;0.230383979
869;0.5045075;0.19467748;0.230652777
871;0.507773306;0.13103215;0.221467252
873;0.509492325;0.11447556;0.189543161
875;0.502590488;0.14491344;0.182804232
877;0.508131288;0.16685686;0.213561427
879;0.50244776;0.17293793;0.246014969
881;0.505231259;0.16520087;0.266611323
883;0.503407523;0.16502394;0.256990382
885;0.506068637;0.12185041;0.240141222
887;0.505653522;0.12144686;0.202886281
889;0.507663535;0.13478157;0.171429209
891;0.492852632;0.19217214;0.193927273
893;0.50953364;0.16918805;0.237150559
895;0.51110311;0.14960277;0.238748583
897;0.517153325;0.19428879;0.226411255
899;0.504731057;0.12999891;0.227173784
901;0.503927363;0.13286925;0.195958255
903;0.504734576;0.1707089;0.201750841
905;0.504661042;0.15923311;0.219619341
907;0.503262215;0.14676957;0.234369595
909;0.502280458;0.18064062;0.242449428
911;0.506577473;0.10562956;0.228397173
913;0.508006346;0.10701806;0.185331894
915;0.499181023;0.136849;0.177015042
917;0.506902597;0.18399067;0.193380633
919;0.507486009;0.17408867;0.220604681
921;0.510055879;0.17286642;0.239148541
923;0.502516216;0.11607536;0.223607439
925;0.504104166;0.13795794;0.206865782
927;0.511287142;0.14875016;0.201978052
929;0.503604315;0.12530958;0.162403531
931;0.506178423;0.14949735;0.181296559
933;0.50954144;0.15648722;0.256161128
935;0.505803833;0.16381702;0.278136631
937;0.503242052;0.19040749;0.261385824
939;0.501659949;0.1377016;0.256719417
941;0.503677526;0.12987445;0.227713781
943;0.51167199;0.11140925;0.193228814
945;0.501901466;0.14633631;0.208275534
947;0.507405623;0.14967103;0.238228915
949;0.498650605;0.16559374;0.258693699
951;0.50146564;0.13181324;0.254550676
953;0.497719296;0.10414772;0.224267396
955;0.507090347;0.13023667;0.182207946
957;0.509047147;0.1016317;0.146737496
959;0.51422141;0.12279031;0.16182248
961;0.50715074;0.13967104;0.19963506
963;0.494419781;0.14143244;0.233761353
965;0.503888258;0.16216893;0.250707352
967;0.518164506;0.14724974;0.250627648
969;0.497271226;0.1260382;0.220284008
971;0.513415974;0.11941008;0.183914495
973;0.506355124;0.13675891;0.188628563
975;0.501987331;0.14326535;0.196379994
977;0.508476932;0.16357136;0.232836986
979;0.509762336;0.17105208;0.240356703
981;0.512698024;0.14297511;0.239576275
983;0.50801144;0.12787854;0.204263528
985;0.50754265;0.11345021;0.177289759
987;0.508911844;0.14260222;0.175576723
989;0.507812325;0.16286318;0.206285099
991;0.508282121;0.18055471;0.229716824
993;0.505857629;0.16962271;0.241536742
995;0.509483013;0.13793611;0.253189477
997;0.504702425;-0.02674514;0.224030604
999;0.504538099;0.11945513;0.210529682
1001;0.507770072;0.11945513;0.218782021
1003;0.507424376;0.17668409;0.23991332
1005;0.499319064;0.14811303;0.259500877
1007;0.508775465;0.14003326;0.250737702
1009;0.508712633;0.07473938;0.239072721
1011;0.513484751;0.1204215;0.218739
1013;0.512710424;0.21460269;0.221823404
1015;0.506353897;0.2373193;0.207497686
1017;0.50791218;0.14888669;0.21787054
1019;0.506185283;0.07226515;0.214438537
1021;0.509348512;0.09016056;0.210979454
1023;0.514355717;0.12722655;0.222370643
1025;0.505677485;0.13244712;0.245735629
1027;0.510112718;0.17231937;0.260219539
1029;0.509504513;0.16783809;0.233050367
1031;0.50476085;0.23017108;0.204851493
1033;0.513779232;0.15265189;0.163465344
1035;0.495851328;0.12386164;0.165963656
1037;0.505184677;0.17646955;0.176839869
1039;0.506159088;0.1862132;0.220433742
1041;0.49879275;0.16523942;0.236734727
1043;0.505690009;0.14665766;0.239026571
1045;0.506736277;0.14500167;0.196078055
1047;0.504015222;0.15111247;0.179013659
1049;0.500456726;0.16499422;0.175716423
1051;0.49974655;0.20278047;0.202245536
1053;0.499487013;0.17537175;0.209089241
1055;0.511611158;0.17465846;0.224574336
1057;0.519648925;0.17465846;0.215148611
1059;0.500825976;0.14865682;0.192975704
1061;0.504346001;0.14140272;0.197141705
1063;0.502948206;0.18476897;0.201231088
1065;0.500550166;0.14024873;0.223071082
1067;0.511135;0.13354167;0.236897016
1069;0.512119377;0.14716708;0.246872199
1071;0.501089408;0.11606143;0.207629017
1073;0.506816793;0.14067921;0.200646068
1075;0.505965191;0.17960087;0.201437729
1077;0.506713328;0.16514933;0.225337695
1079;0.51001898;0.17227897;0.24656817
1081;0.502109632;0.17180345;0.272072667
1083;0.503362534;0.17270899;0.262471912
1085;0.509982702;0.07580049;0.221252421
1087;0.502386234;0.09633636;0.183822806
1089;0.500596584;0.1542359;0.162004151
1091;0.506408133;0.15291566;0.168819918
1093;0.499285083;0.16178813;0.193575832
1095;0.50630781;0.19610452;0.223423857
1097;0.500665397;0.12486192;0.228992272
1099;0.504990777;0.12696696;0.213737259
1101;0.50353832;0.11392992;0.187446181
1103;0.503492822;0.10468037;0.184263576
1105;0.508514665;0.18136227;0.176363059
1107;0.505150669;0.19071027;0.194250823
1109;0.506556998;0.16326672;0.221828859
1111;0.509773693;0.11984799;0.224639267
1113;0.515751441;0.09465716;0.211025342
1115;0.505094022;0.11364293;0.200836595
1117;0.50370282;0.11364293;0.18021466
1119;0.517030866;0.14760825;0.193782173
1121;0.507502524;0.14091651;0.225350785
1123;0.501198268;0.163237;0.243920396
1125;0.494493243;0.16775265;0.227441431
1127;0.502486735;0.12964923;0.212480243
1129;0.509516143;0.1319572;0.182572313
1131;0.505115346;0.09739237;0.166440916
1133;0.50275964;0.1378985;0.156035337
1135;0.502440037;0.13964132;0.19061849
1137;0.511234833;0.16180346;0.221729581
1139;0.503577104;0.10982943;0.211383825
1141;0.515574412;0.09824497;0.192805918
1143;0.507376452;0.10454848;0.166485407
1145;0.504389016;0.07751684;0.163627555
1147;0.515013921;0.08064027;0.166997541
1149;0.499812688;0.12362852;0.202127447
1151;0.520040157;0.13231617;0.226064507
1153;0.509979439;0.1232324;0.238149339
1155;0.508610166;0.07722614;0.215221214
1157;0.499352572;0.09137956;0.184761367
1159;0.509044816;0.0964571;0.156329829
1161;0.495013791;0.16173194;0.183593553
1163;0.50384896;0.14597548;0.21795644
1165;0.506016735;0.14597548;0.265913948
1167;0.501393715;0.12113572;0.278711497
1169;0.502237463;0.11745736;0.26713081
1171;0.511380166;0.08607957;0.197375842
1173;0.512775703;0.08100992;0.161366486
1175;0.510365263;0.08100992;0.108877983
1177;0.504837606;0.10963346;0.132658545
1179;0.509885721;0.10507323;0.169850918
1181;0.50567433;0.12578279;0.192892536
1183;0.503949625;0.11102985;0.199092407
1185;0.509202211;0.24784868;0.201289414
1187;0.504458036;0.11932463;0.18311088
1189;0.504581059;0.07475192;0.173346917
1191;0.506307363;0.09526875;0.182810982
1193;0.496335962;0.12679746;0.213067962
1195;0.500384569;0.14207839;0.238501915
1197;0.502987177;0.13914768;0.2437323
1199;0.495208136;0.05892719;0.241394161
1201;0.499860184;0.06381202;0.247085495
