Repository: johodges/materials

## A Non-Dimensional Scaling Approach to Modeling Material Pyrolysis

This repository contains the data, scripts, and technical documents required to generate the SPyro cone validation cases.

## Instructions
* Clone this repository with submodules
  ```
  git clone --recurse-submodules https://github.com/johodges/materials
  ```
* Pre-process data
  ```
  python materials/scripts/initialize.py
  ```
* Build latest FDS (example for impi_intel_linux target, but use relevant make target for platform)
  ```
  git clone git@github.com:firemodels/fds.git && cd fds
  cd Build/impi_intel_linux
  ./make_fds.sh
  ln -s fds_impi_intel_linux fds
  cd ../..
  ```
* Run cases
  ```

File: data/rise_materials/Testdata-1785.txt
Keywords
Material1;Material2;Material3;Material4;Product;Object;Scenario;Method;Reference;Comment;Owner;IsPublic;ImportDate
Aluminium Honey comb coated with HPL;;;;IN10A-1;Table;;ISO 5660;TRANSFEU;;TRANSFEU;1;2011-03-24 09:49:22
Scalars
Flux (kW/m2);tig (s);qmax (kw/m2);qtotal (MJ/m2);q180 (kw/m2);q300 (kw/m2);Sample mass (g);Mass loss (g);DHc (MJ/kg);Peak smoke production (m2/m2s);Total smoke produced (m2/m2);Specific extinction area (avg) (m2/kg);MARHE (kW/m2);Area exposed (m2);Observations;Test date (YYYY-MM-DD);Test identifier;Product thickness (mm);Thickness1 (mm);Thickness2 (mm);Thickness3 (mm);Thickness4 (mm);Product density (kg/m3);Density1 (kg/m3);Density2 (kg/m3);Density3 (kg/m3);Density4 (kg/m3);Product area weight (kg/m2);Area weight1 (kg/m2);Area weight2 (kg/m2);Area weight3 (kg/m2);Area weight4 (kg/m2)
35;188;142.80;46.88;;;102.54;23.56;17.45;;578.69;;46.33;0.0088;Projection of particles. Raising of the surface. Glowing. Unidentifiable end flame.
;2011-02-24;c_LSFIRE_IN-10A-1_35a;22.7;22.7;;;;;;;;;;10.25;;;
VectorData
Time (s);HRR (kW/m2);Mass (g);SPR (m2/(m2*s))
1;4.555678842;102.54;0.006484661
3;5.694728238;102.5004858;0.010546234
5;6.342280498;102.7535445;0.022884771
7;6.01922553;102.5555342;0.038555957
9;4.888406728;102.4850063;0.059677495
11;3.896485513;102.5798574;0.083732973
13;2.718378228;102.5520653;0.107447792
15;1.67235948;102.6327303;0.120808225
17;1.136126015;102.6228517;0.136133326
19;0.636912399;102.7267134;0.146688772
21;0.546145414;102.6108667;0.144601295
23;0.519277288;102.5646658;0.148146713
25;0.476750576;102.5975211;0.143988935
27;0.624834241;102.5955401;0.127788996
29;0.418558488;102.6227689;0.105357136
31;0.335495485;102.5211615;0.078341092
33;0.083375824;102.5675279;0.047604652
35;-0.007743546;102.5654511;0.026063461
37;-0.004243691;102.4374022;0.011267112
39;-0.017382064;102.5113656;0.002021989
41;-0.017833366;102.5058751;0.000585371
43;-0.017176645;102.4552144;-5.79398E-17
45;-0.018046936;102.4554326;-5.79398E-17
47;-0.018042709;102.4432425;0.005353159
49;-0.017549815;102.4294967;0.011616576
51;-0.017711836;102.4402706;0.01900624
53;-0.017336086;102.4377922;0.036492057
55;-0.056510399;102.4401733;0.07943956
57;-0.110427972;102.4193708;0.145368503
59;-0.157416667;102.3239545;0.247586124
61;-0.19673996;102.3032894;0.403586848
63;-0.236827781;102.237124;0.544284362
65;-0.281516534;102.1572294;0.668731414
67;-0.323942716;102.1547805;0.770131272
69;-0.38719795;102.1372523;0.870445687
71;-0.342135278;102.002089;0.872812917
73;-0.153577799;101.9316313;0.879612767
75;0.026368943;101.82009;0.882770407
77;-0.250822429;101.7851987;0.875459338
79;-0.133728963;101.8292957;0.852369073
81;-0.125990518;101.6431838;0.883052964
83;-0.094608856;101.5442604;0.92994256
85;0.345557723;101.5222322;0.943343891
87;0.558933937;101.4786583;0.984734603
89;0.604362684;101.3568832;0.982883546
91;0.505463748;101.2419999;0.978508303
93;0.22106212;101.2181688;0.963016965
95;0.179946136;101.2211146;1.001767776
97;0.310121656;101.1505465;0.995159416
99;0.430090364;101.1122158;1.036914936
101;0.434163018;101.0419797;1.07531038
103;0.391826826;100.9524927;1.089224651
105;0.098376505;100.7540393;1.13557016
107;0.043718858;100.8475965;1.217505108
109;0.245827373;100.8193496;1.293647905
111;0.474955513;100.7243611;1.383929038
113;0.816047637;100.5588485;1.480900165
115;0.699523657;100.4759805;1.533427338
117;0.581282972;100.3633118;1.603208469
119;0.277905262;100.173432;1.65487884
121;0.292944362;100.1783303;1.693673053
123;0.098586406;100.0596224;1.771850657
125;0.169802975;99.9691189;1.780461442
127;0.218720924;99.8048968;1.748885767
129;0.408732283;99.7287284;1.704076106
131;0.638841533;99.6562069;1.695737376
133;0.550199387;99.5408833;1.589663209
135;0.900966785;99.397561;1.587908063
137;1.404073904;99.3632067;1.537810664
139;1.565831188;99.2809314;1.503985634
141;1.714252158;99.2540602;1.444790015
143;1.704502109;99.1535134;1.424226289
145;1.796842938;99.0656518;1.355151119
147;1.979718387;98.9554887;1.320597192
149;2.031564355;98.8638979;1.282897694
151;1.926892295;98.7424252;1.214824229
153;1.654704305;98.6741139;1.178708853
155;1.561847044;98.5920994;1.140004317
157;1.505294636;98.4834614;1.109103867
159;1.630939214;98.4422695;1.095259362
161;1.633067812;98.3632961;1.053794721
163;1.63717116;98.1410827;0.998370325
165;1.834086183;98.1394177;0.974341387
167;1.598647943;98.0062083;0.960540739
169;1.558228379;97.9729955;0.907814191
171;1.631514271;97.8440107;0.88484322
173;1.433881848;97.8111685;0.925677782
175;1.586086487;97.819299;0.91699694
177;1.31114913;97.7120381;0.887330561
179;1.297857037;97.611037;0.862747252
181;0.641377666;97.5829421;0.843614688
183;1.175496665;97.521882;0.800321604
185;0.995386018;97.4137409;0.77845033
187;1.327161408;97.3264431;0.652412951
189;3.571515209;97.3202374;0.522938013
191;9.810637205;97.0359473;0.4203254
193;16.66656595;97.1085917;0.298646071
195;24.62242817;97.0923985;0.218139584
197;36.4609243;97.2118772;0.307285963
199;52.62515028;97.2258687;0.635061048
201;66.9135328;96.6433222;1.086468185
203;85.04695985;96.4369168;1.638303774
205;110.7819584;96.2861927;2.001526161
207;128.6811114;95.8048534;2.293270414
209;141.1734937;95.8338836;2.346984007
211;142.8021114;95.5296842;2.125666569
213;138.2724641;95.365436;1.696723961
215;130.8767179;95.2060444;1.389161898
217;126.3431781;95.1058964;1.159171096
219;123.0917587;94.9329254;0.910369875
221;115.8176462;94.860074;0.770240828
223;109.131199;94.7374037;0.708786311
225;104.9057083;94.574146;0.676363315
227;101.7080303;94.4748104;0.575199961
229;96.29650728;94.7146749;0.500058536
231;92.27969755;94.2987848;0.44805558
233;88.15306416;94.1543215;0.415861214
235;86.5172169;94.1593286;0.385683525
237;84.13645206;94.0617272;0.383077214
239;80.23599555;93.9999374;0.381840211
241;81.20568054;93.9148417;0.346166951
243;82.0583074;93.8757808;0.298516085
245;80.19939933;93.7991875;0.237575027
247;81.69933933;93.6135581;0.182744107
249;83.58922344;93.5241142;0.123347445
251;84.83248453;93.2179208;0.130268659
253;85.1701456;93.3637186;0.179702093
255;86.09530799;93.4347947;0.215154077
257;87.47681724;93.4393765;0.25186382
259;87.53491713;93.19339;0.316597448
261;89.52578679;93.1085826;0.34278514
263;92.34466066;93.1109768;0.33029301
265;93.77817633;93.0596992;0.330438841
267;97.40145946;92.8737402;0.32029117
269;98.8678812;92.667267;0.287664713
271;99.01123665;92.7546332;0.258305586
273;99.06688302;92.5995204;0.245027216
275;95.68475071;92.6359113;0.227064249
277;91.90662658;92.3740747;0.200576556
279;87.9024055;92.2413061;0.192471824
281;83.93021867;92.4160103;0.156590281
283;81.26275257;92.3041546;0.130265173
285;76.75661112;92.2080105;0.121372977
287;74.96045885;92.2670204;0.109155708
289;73.01985691;91.99138389;0.10158966
291;69.6054545;92.0653216;0.124506335
293;67.74159087;92.00164774;0.151571507
295;64.74714007;92.02210624;0.16964843
297;63.03272912;91.94152302;0.186712074
299;61.46546028;91.95308025;0.194005353
301;60.33123452;91.86692526;0.171571101
303;58.33334319;91.81030909;0.130341419
305;56.25658577;91.75059759;0.085837848
307;55.231132;91.3533921;0.059279056
309;51.90174893;91.65073892;0.024075465
311;49.30424911;91.30359994;0.031300225
313;48.78226518;91.41022747;0.056849811
315;46.82277449;91.39762507;0.095425326
317;43.98910875;91.26425066;0.135735693
319;42.7246227;91.28945642;0.187623119
321;41.13004666;91.1799668;0.215584831
323;39.52950453;91.1351556;0.227840854
325;38.91995509;91.05486124;0.213349086
327;37.73624566;91.05330657;0.199493312
329;37.5433849;90.96229498;0.17019905
331;36.37910315;90.89621333;0.156511182
333;36.29442728;90.84405505;0.131322181
335;35.98641279;90.80942496;0.107238434
337;36.44226668;90.82556348;0.074885171
339;35.70099709;90.35085701;0.050394231
341;35.88920326;90.52728133;0.036097264
343;34.72690561;90.54431404;0.026980861
345;34.33474957;90.56043901;0.046320684
347;34.98438054;90.40878012;0.07366456
349;34.93334757;90.41149027;0.111325482
351;34.79660075;90.37758985;0.144999963
353;34.84090454;90.4858819;0.178332433
355;34.75415843;90.27614893;0.201101126
357;33.95713792;90.1312318;0.210446377
359;33.48751075;90.39920433;0.197874853
361;33.89472379;90.01897686;0.17988012
363;34.33909511;90.02366847;0.15547978
365;33.6681507;89.92317689;0.127340986
367;33.23651444;89.85384848;0.103073144
369;33.13515699;89.81969984;0.091953483
371;33.04411589;89.70319362;0.078782749
373;33.21412;89.71843795;0.07564312
375;32.27917452;89.72312955;0.098487882
377;31.66148413;89.54329346;0.108090573
379;32.66358488;89.61432848;0.1282224
381;32.33928315;89.57865274;0.140798306
383;32.10082261;89.50715031;0.168546599
385;32.9297708;89.47443295;0.174548497
387;32.31645054;89.51213078;0.200819072
389;32.02473736;89.41916532;0.219233016
391;33.14387106;89.41146066;0.227742951
393;32.50510364;89.3354592;0.225402671
395;32.66917933;89.29250557;0.232675831
397;32.79966085;89.20758881;0.225087295
399;32.86053943;89.21613298;0.206044835
401;32.2560515;89.10290111;0.198810084
403;32.35279331;89.04438671;0.175984236
405;32.54761989;88.94965997;0.145715966
407;32.07405567;88.94101999;0.128791765
409;32.14186266;88.87116851;0.127980492
411;31.93608002;88.83718536;0.140352655
413;31.78878752;88.70814545;0.168219202
415;31.50708369;88.71631802;0.187730514
417;30.94525549;88.63380899;0.221711145
419;30.65670689;88.71988123;0.241335353
421;31.33855694;88.59008456;0.266414615
423;31.36699862;88.74543054;0.277244414
425;31.73070346;88.84101035;0.303343654
427;32.177474;88.51474358;0.313295934
429;31.13014679;88.44941871;0.336004856
431;31.33258782;88.2512154;0.319481519
433;31.37065064;88.32347461;0.315964453
435;31.11634114;88.062629;0.312834206
437;31.05627646;88.03643325;0.298597869
439;31.33508499;88.08051526;0.273349405
441;31.22947178;87.90400867;0.266712005
443;31.44488318;87.87482744;0.243456615
445;32.00651855;87.84021138;0.251607815
447;32.12550352;87.83580865;0.253287859
449;32.14371895;87.81098805;0.27040922
451;32.23877268;87.61007458;0.286811668
453;31.81946122;87.62852455;0.330911046
455;30.93339352;87.5575863;0.336777301
457;31.35246248;87.48485967;0.351637191
459;30.92068179;87.39259631;0.340807654
461;30.85041895;87.42117222;0.357510651
463;31.18885677;87.2698022;0.343714286
465;31.50152984;87.18938446;0.328609491
467;30.67108805;87.12276669;0.326946552
469;30.65242872;86.99830807;0.353537321
471;30.93818778;86.78406253;0.361524001
473;30.95394885;86.69584383;0.394056422
475;30.85538197;86.82281955;0.410462791
477;30.78571747;86.71317896;0.430080195
479;31.45390223;86.70533736;0.428028078
481;30.84965746;86.64716748;0.412642571
483;31.53942389;86.57272069;0.375328166
485;32.02685427;86.44610207;0.338789009
487;32.91535332;86.35951983;0.309311731
489;32.72910292;86.25666165;0.28038485
491;32.98695889;86.17214407;0.267695211
493;32.2330631;86.10117921;0.273578232
495;31.93081394;86.01697858;0.309215611
497;32.44473609;85.94938387;0.318888651
499;32.32723281;85.88218836;0.342025309
501;32.58210451;85.82024816;0.354181223
503;32.10438743;85.7630407;0.367480546
505;31.77267591;85.73369398;0.347838853
507;32.14522397;85.66984104;0.355551525
509;31.12400795;85.6479377;0.324780344
511;31.88095961;85.48913834;0.290144253
513;31.57170072;85.4364028;0.243957063
515;31.99011309;85.22192355;0.24454197
517;31.96401692;85.35034507;0.217433908
519;31.30729398;85.14202984;0.223577015
521;31.38873557;85.17350849;0.235742245
523;32.20065509;85.11503619;0.261373862
525;32.09573678;85.00494125;0.248920425
527;31.95780126;85.01991073;0.265523621
529;31.34669403;84.92027222;0.281673482
531;30.29155375;84.8968413;0.298147941
533;31.44523805;84.86160589;0.306954346
535;31.33592907;84.78348556;0.333940765
537;30.93456546;84.66857563;0.299191838
539;30.69321546;84.5854066;0.291292894
541;30.91437743;84.49714823;0.269061395
543;30.88668463;84.46719668;0.252796072
545;30.90447017;84.36790268;0.238969932
547;31.09190357;84.35516238;0.27925509
549;30.78530664;84.22477393;0.29263625
551;30.70857444;83.96925332;0.327936792
553;30.49897542;84.0062084;0.358429331
555;30.11963012;84.10137547;0.373671731
557;30.32434168;84.33672645;0.367043868
559;29.99694702;84.09730419;0.359509398
561;30.07037085;83.98412748;0.290321445
563;30.21184187;83.93252033;0.219894677
565;32.14947303;83.85266678;0.146283394
567;33.83501796;83.76411808;0.096376119
569;34.4730489;83.68599679;0.061620664
571;34.75305123;83.63195383;0.080638811
573;34.92101889;83.60073551;0.10811364
575;35.33299845;83.65601669;0.148891456
577;35.68954726;83.60358405;0.174129622
579;35.0619264;83.67892503;0.175193049
581;35.30840113;83.37829127;0.169535888
583;36.13304566;83.49024379;0.153761878
585;35.78561716;83.40853315;0.134388554
587;36.17792433;83.23648543;0.114642248
589;35.91876094;83.28089744;0.091368725
591;35.33321201;83.09295797;0.068714179
593;35.16489807;83.49442733;0.050587682
595;35.89841447;83.05505305;0.050038635
597;35.94127545;83.02057489;0.04980922
599;35.08901206;83.05869998;0.077319024
601;36.60418755;82.82967802;0.116520797
603;36.23155482;82.97377015;0.147182258
605;36.99320416;82.90445529;0.166044234
607;36.34638616;82.87155938;0.169117784
609;36.79040029;82.66668447;0.165812057
611;36.44309008;82.59728735;0.154203386
613;37.28870508;82.73226966;0.139216748
615;37.95373296;82.58718705;0.111100158
617;38.60572222;82.58425722;0.100980059
619;40.19370327;82.53764408;0.083327387
621;39.45606281;82.35813896;0.059801987
623;41.54015413;82.66294222;0.04508137
625;41.38264145;82.33678626;0.036785693
627;41.49054094;82.29922585;0.036353847
629;41.73650765;82.34168399;0.048829474
631;42.52934144;82.24811273;0.07053974
633;42.97429812;82.20608281;0.089887017
635;43.42126469;82.13393392;0.112937169
637;43.30780553;82.15718726;0.131180481
639;43.2316662;81.75785129;0.13678084
641;44.5507872;82.05168909;0.145083377
643;44.60892864;82.05453666;0.140885721
645;44.22527648;81.70856864;0.131601086
647;45.722582;81.78051044;0.106439698
649;45.65436574;82.02898687;0.086258868
651;45.18919085;81.71821266;0.065184082
653;46.65333569;81.65943697;0.069666729
655;46.16281221;81.61879479;0.092421738
657;46.2377523;81.60251934;0.124033466
659;47.2807147;81.57625391;0.157431994
661;47.17942803;81.53784189;0.179362304
663;46.07103823;81.53590399;0.178239499
665;46.68667571;81.47560072;0.166412685
667;47.29966383;81.44304837;0.154060274
669;47.22492075;81.35912209;0.123038488
671;47.16679851;81.35066017;0.103402429
673;47.82671676;81.21820753;0.08833666
675;48.41303476;81.2568281;0.083063593
677;47.86163644;81.30163978;0.090006641
679;49.58944713;81.08855214;0.097259049
681;49.9414824;81.01149052;0.121483598
683;50.70469786;81.13920994;0.151806505
685;50.67285397;81.04873545;0.168139385
687;50.50248987;80.9483121;0.198212775
689;51.29408917;80.88428062;0.228026721
691;53.00129656;80.94530001;0.216335944
693;53.16769739;80.75730587;0.203320399
695;53.44003381;80.66113477;0.198350072
697;53.86238785;80.68391876;0.185100944
699;53.46409491;80.59427071;0.183476632
701;54.17811019;80.51258813;0.216674383
703;56.29287435;80.51899941;0.269410765
705;56.31823616;80.48278755;0.303024858
707;56.56823761;80.34935894;0.311574745
709;56.70969692;80.07922739;0.330589073
711;57.24281603;80.3901937;0.357404185
713;59.0698134;80.30123227;0.359110873
715;60.34889576;80.25822396;0.391472261
717;60.14412989;80.15020628;0.412919114
719;60.15376122;80.12238666;0.447457361
721;61.03540929;80.13472873;0.492775365
723;62.5762655;80.12084747;0.53060422
725;63.67894495;80.05017148;0.552825247
727;63.9687531;80.03502441;0.629779038
729;65.60452727;79.97030535;0.633653803
731;66.18383945;79.89973968;0.620418591
733;67.16247713;79.81409276;0.631154725
735;67.06158043;79.71533537;0.682184405
737;69.03563622;79.724361;0.724435753
739;71.30726361;79.71731682;0.839343598
741;72.92958409;79.62861571;0.917122138
743;74.47719834;79.56099439;0.9877497
745;76.85685847;79.48430535;1.020383608
747;76.71413876;79.56078875;1.038838769
749;78.7096797;79.41651855;1.029569319
751;82.39447866;79.30921844;1.064482552
753;83.94637114;79.30654893;1.122447383
755;84.89594987;79.25740419;1.149731345
757;88.03915488;79.09494581;1.208140558
759;88.31616812;79.11743996;1.303719763
761;90.73275802;79.04031205;1.414240644
763;96.08146194;79.14440797;1.457807069
765;98.44508157;78.9340721;1.500183825
767;100.6251107;78.93942515;1.561430595
769;102.5524754;78.84674905;1.516230781
771;105.1573827;78.74353377;1.523884268
773;111.0447044;78.62336852;1.624480013
775;114.5547251;78.59614164;1.726775413
777;118.5134453;78.41303072;1.659959109
779;118.6773101;78.25098314;1.719927062
781;121.4354818;78.31845397;1.675962289
783;125.9549839;78.37340661;1.595612287
785;125.5610123;78.31651704;1.595227714
787;130.2809041;78.13127467;1.678437982
789;131.3861214;78.03247713;1.753234302
791;133.9391877;77.95101471;1.800329513
793;135.2969213;77.92950959;1.844652311
795;135.0215869;77.79408744;1.896827501
797;134.2807895;77.69369361;1.940057563
799;137.8377311;77.55853178;1.959284825
801;138.2037706;77.59720751;2.055338508
803;138.7231346;77.46841438;2.199400378
805;134.3380013;77.79495502;2.115723532
807;133.5356581;77.46218117;2.088102759
809;130.9797911;77.23226647;2.075442885
811;131.8044432;77.27101187;1.998340191
813;126.0885614;77.20329378;1.87667231
815;126.3319511;77.14914051;1.872336331
817;124.6451327;77.02256398;1.849304446
819;117.7006139;77.23433259;1.837760869
821;113.4084659;76.90910034;1.8130536
823;111.1753236;76.83828693;1.740810228
825;107.8985971;76.726707;1.688966906
827;105.3397895;76.72573103;1.675972459
829;99.91793892;76.71843911;1.595219975
831;96.51855948;76.96716232;1.58042547
833;91.97476648;77.09482513;1.54263522
835;88.99791036;76.59523226;1.560054351
837;87.47105097;76.57836455;1.467890496
839;82.56442524;76.40539506;1.410703423
841;81.56340453;76.44892836;1.261556222
843;78.85596421;76.32949327;1.162910228
845;77.61146963;76.30511348;1.067734191
847;74.29862369;76.29052964;1.010423696
849;71.42231975;76.22224591;0.976587668
851;72.23214915;76.21035916;0.968104635
853;71.4819395;76.18266437;1.01650223
855;68.91230426;75.77226616;0.981033828
857;69.03390222;76.16010103;0.951561277
859;67.19502102;75.99124589;0.931837693
861;65.53945144;76.02553195;0.942973026
863;65.19107223;76.04980141;0.856919275
865;64.04506145;76.00537683;0.814146278
867;61.34006585;75.87393015;0.795605594
869;62.14329243;75.7986845;0.70189398
871;60.92486402;75.80781996;0.647145574
873;59.21288795;75.76811359;0.659046545
875;57.48723857;75.66857331;0.676970846
877;58.80162242;75.67005879;0.66813345
879;57.66029171;75.72824415;0.718769145
881;56.28148933;75.67714555;0.727904727
883;56.15544272;75.6824415;0.717399445
885;55.0017498;75.66721218;0.723960421
887;54.89984172;75.5703685;0.749327314
889;54.17384114;75.51566555;0.688894347
891;54.31317694;75.47813272;0.682918304
893;52.31549179;75.47791256;0.689159764
895;52.01561906;75.45727502;0.677824443
897;51.00597871;75.41942719;0.658086715
899;50.19853228;75.38062856;0.720522927
901;49.87063255;75.47021031;0.703466336
903;49.78084965;75.33100382;0.661339856
905;49.24771249;75.27970005;0.592371871
907;48.02442597;75.25487994;0.551249596
909;46.47316422;75.2213371;0.489304279
911;45.63943982;75.16078561;0.470588208
913;45.8606409;75.36544181;0.490570489
915;45.03419385;75.36820858;0.535895545
917;44.60401256;75.18800185;0.568570472
919;43.3201397;75.14934354;0.578773212
921;43.10385064;75.12893874;0.562487763
923;42.68621984;75.18016219;0.507357927
925;42.27680921;75.26051073;0.455945073
927;40.58541867;74.98643031;0.382565001
929;40.08760048;75.20635794;0.332168771
931;38.85630346;74.96026166;0.322495605
933;38.68346983;74.90632902;0.33745904
935;38.41960186;74.94739894;0.368002482
937;38.43864881;75.20386891;0.403772833
939;37.40525143;74.91966448;0.431283473
941;36.24109238;74.92199093;0.42749512
943;35.9371487;74.90268935;0.402558182
945;34.60931416;74.87002474;0.377353056
947;34.44592262;74.81782581;0.352697054
949;35.31161202;74.74626725;0.330538842
951;33.74426227;74.72809115;0.362000461
953;33.04996377;74.73559114;0.395559846
955;33.18893584;74.6965046;0.396806819
957;31.99545161;74.76904107;0.424850015
959;31.92284569;74.76291721;0.426707426
961;30.33522934;74.76188705;0.38387176
963;29.77966061;74.63063248;0.35654935
965;29.70375612;74.7361863;0.330580036
967;29.10123639;74.59762771;0.318062182
969;29.124663;74.59936383;0.31676537
971;27.801029;74.56737422;0.327222312
973;26.79341144;74.52523398;0.313770546
975;26.79529737;74.56190116;0.317611755
977;26.23832507;74.43894157;0.292340143
979;25.91305986;74.5334888;0.26723344
981;24.80349699;74.12214269;0.248904185
983;24.98439277;75.35978537;0.239721015
985;24.10308289;74.4904955;0.203971384
987;24.64673952;74.77340897;0.18200622
989;24.06756324;74.35156384;0.168824655
991;22.99439577;74.43187271;0.163080656
993;22.87145725;74.41001195;0.169190195
995;23.071166;74.43814899;0.212055967
997;22.86783726;74.4397598;0.222307085
999;21.47465318;74.36750107;0.253627352
1001;21.31994329;74.45175735;0.265238461
1003;21.28250705;74.48988244;0.240092662
1005;20.20318333;74.36348398;0.212533104
1007;19.91827429;74.36696349;0.196021147
1009;19.82060993;74.32413519;0.165204231
1011;19.05654171;74.2991075;0.132658205
1013;18.93534108;74.33051647;0.134050332
1015;18.83886228;74.238901;0.14184687
1017;18.47244403;74.27654367;0.173792021
1019;18.39713847;74.48953744;0.192683979
1021;18.55294684;74.306637;0.207418166
1023;18.34813738;74.24905985;0.215720004
1025;18.13349165;74.20724962;0.196683478
1027;18.0656321;73.9577014;0.149996343
1029;17.03915216;74.18551176;0.126806034
1031;16.70338673;74.08403018;0.107927006
1033;16.7025093;74.29941524;0.116109888
1035;16.18011582;74.45076929;0.115988845
1037;16.13243085;74.46246346;0.138102429
1039;15.84207467;74.34416983;0.147938193
1041;15.59212473;74.05284138;0.146389302
1043;15.29529533;74.18283015;0.117265181
1045;15.12600455;74.18273483;0.107512947
1047;14.20335048;74.08626179;0.090651946
1049;14.0701503;74.08546389;0.065861136
1051;13.67124551;74.1462878;0.065137156
1053;13.43583461;74.05271896;0.078892401
1055;13.53380523;74.00340922;0.090791388
1057;13.29455478;74.12744155;0.112623152
1059;13.07595181;74.07877729;0.135839996
1061;12.73852836;74.1034324;0.155682871
1063;12.53078508;74.11752076;0.142266763
1065;11.92888504;74.12636833;0.132959858
1067;11.56802649;74.06601232;0.098438662
1069;11.20076187;73.99265279;0.075453091
1071;10.55984517;74.03065352;0.047995725
1073;10.38743824;74.00686647;0.058711197
1075;9.756479125;73.99933939;0.067293779
1077;9.62751936;74.00754195;0.108440819
1079;9.566902446;73.99773391;0.13400396
1081;9.188628251;74.0587654;0.156410449
1083;8.770923038;74.0818518;0.148806995
1085;8.52422604;74.03785302;0.143818328
1087;8.464792285;73.97405428;0.102671288
1089;8.35720089;73.90639086;0.082889258
1091;7.908172564;73.92409954;0.053551454
1093;7.651156244;73.84779566;0.049302833
1095;7.500957207;73.9818291;0.052181443
1097;7.123569608;73.89940717;0.075711079
1099;6.992702472;73.91103166;0.095490496
1101;6.986455609;73.95013271;0.120750943
1103;6.974192582;73.9311863;0.137705471
1105;6.690557413;73.97384911;0.133415211
1107;6.487547161;73.99177795;0.110728133
1109;6.237650724;73.92440195;0.095200636
1111;5.875403259;73.92077245;0.075617001
1113;5.60776079;73.87659608;0.046693355
1115;5.481852121;73.85338436;0.032661216
1117;5.139888475;73.84668566;0.04663517
1119;5.184590303;73.83141375;0.043660248
1121;5.407654975;73.86217724;0.06437817
1123;5.201943512;73.90101845;0.085594922
1125;5.076240161;73.8896538;0.115960971
1127;5.08150771;73.89978023;0.110985369
1129;4.778069142;73.85690935;0.112544963
1131;4.796596984;73.87966527;0.083872299
1133;4.80578034;73.81326766;0.06219191
1135;4.731233008;73.81904362;0.042685579
1137;4.647764516;73.85599822;0.040955349
1139;4.704740849;73.75168311;0.050973924
1141;4.51785105;73.77951724;0.083896898
1143;4.407039941;73.83602407;0.114712636
1145;4.218415249;73.82369651;0.120069381
1147;4.024740981;73.81438637;0.129137608
1149;4.037851174;73.81595459;0.115691197
1151;3.861248585;73.95536867;0.084632031
1153;3.513931462;73.77195823;0.053816293
1155;3.199890468;73.76939952;0.044758209
1157;3.188152002;73.74815666;0.053160264
1159;3.164855371;73.7275317;0.061565885
1161;3.082345411;73.76601195;0.087113067
1163;3.107413966;73.75794971;0.11780813
1165;2.945678489;73.80017511;0.112015924
1167;2.789568202;73.73457588;0.09357916
1169;2.660324801;73.76422647;0.079133867
1171;2.857658203;73.68660211;0.051117812
1173;2.779546604;73.70225917;0.044690204
1175;2.867665116;73.63134851;0.059857887
1177;2.983078476;73.72699654;0.070092358
1179;2.691669479;73.74669828;0.110996526
1181;2.463031975;73.64536961;0.133933446
1183;2.028135115;73.75117117;0.133346136
1185;1.584015628;73.73196444;0.128595001
1187;1.696250529;73.73474379;0.111216332
1189;1.826673451;73.64762638;0.071053579
1191;1.523176431;73.62985335;0.059978431
1193;1.691814395;73.62622094;0.068920086
1195;1.659029213;73.57573056;0.091699488
1197;1.625515099;73.66685295;0.125063847
1199;1.537957403;73.71034174;0.15135203
1201;1.525747122;73.76480953;0.172854617
