Repository: johodges/materials

## A Non-Dimensional Scaling Approach to Modeling Material Pyrolysis

This repository contains the data, scripts, and technical documents required to generate the SPyro cone validation cases.

## Instructions
* Clone this repository with submodules
  ```
  git clone --recurse-submodules https://github.com/johodges/materials
  ```
* Pre-process data
  ```
  python materials/scripts/initialize.py
  ```
* Build latest FDS (example for impi_intel_linux target, but use relevant make target for platform)
  ```
  git clone git@github.com:firemodels/fds.git && cd fds
  cd Build/impi_intel_linux
  ./make_fds.sh
  ln -s fds_impi_intel_linux fds
  cd ../..
  ```
* Run cases
  ```

File: data/rise_materials/Testdata-1786.txt
Keywords
Material1;Material2;Material3;Material4;Product;Object;Scenario;Method;Reference;Comment;Owner;IsPublic;ImportDate
Aluminium Honey comb coated with HPL;;;;IN10A-1;Table;;ISO 5660;TRANSFEU;;TRANSFEU;1;2011-03-24 09:52:58
Scalars
Flux (kW/m2);tig (s);qmax (kw/m2);qtotal (MJ/m2);q180 (kw/m2);q300 (kw/m2);Sample mass (g);Mass loss (g);DHc (MJ/kg);Peak smoke production (m2/m2s);Total smoke produced (m2/m2);Specific extinction area (avg) (m2/kg);MARHE (kW/m2);Area exposed (m2);Observations;Test date (YYYY-MM-DD);Test identifier;Product thickness (mm);Thickness1 (mm);Thickness2 (mm);Thickness3 (mm);Thickness4 (mm);Product density (kg/m3);Density1 (kg/m3);Density2 (kg/m3);Density3 (kg/m3);Density4 (kg/m3);Product area weight (kg/m2);Area weight1 (kg/m2);Area weight2 (kg/m2);Area weight3 (kg/m2);Area weight4 (kg/m2)
35;184;116.62;47.73;;;102.79;23.03;18.18;;557.58;;50.64;0.0088;Projection of particles. Raising of the surface. Glowing. Unidentifiable end flame.
;2011-02-24;c_LSFIRE_IN-10A-1_35b;22.7;;;;;;;;;;;10.25;;;
VectorData
Time (s);HRR (kW/m2);Mass (g);SPR (m2/(m2*s))
1;6.235231883;102.79;0.003655783
3;7.707750548;103.255542;0.033260203
5;8.888202392;103.320248;0.062677453
7;8.351303223;103.3789676;0.101441514
9;7.340728749;103.3742111;0.125319644
11;6.22818343;103.3436799;0.138330643
13;4.413269674;103.4649871;0.122411006
15;3.121817968;103.3032627;0.093446482
17;2.021839426;103.3524733;0.073262328
19;1.735893597;103.357595;0.045728414
21;1.54613203;103.39793;0.058748178
23;1.608124149;103.386275;0.079223581
25;1.368781115;103.3689989;0.10632312
27;0.779233106;103.4029225;0.11618421
29;0.513379459;103.3895222;0.139052024
31;0.462446114;103.3483971;0.126689977
33;0.147226583;103.2496814;0.09761258
35;-0.127072146;103.3387352;0.097409056
37;-0.077627076;103.3431259;0.089817731
39;-0.162609491;103.4183827;0.104592792
41;-0.237015985;103.6100484;0.138394242
43;-0.234341016;103.3761214;0.172756732
45;-0.231630649;103.3431849;0.163735519
47;-0.638132132;103.5371892;0.165429699
49;-0.731578769;103.2746147;0.511127975
51;-0.819359058;103.6930684;0.829818779
53;-0.859451149;103.0504837;1.233905132
55;-0.539136305;103.0167251;1.623897189
57;0.36586649;102.9598612;1.953771228
59;0.741990175;102.9487723;1.798973071
61;1.136605541;102.8523002;1.615075552
63;0.743713944;102.8535467;1.344080975
65;0.669254362;102.8041673;1.113296142
67;0.257768059;102.5658657;0.884040158
69;0.216057861;102.9208003;0.776941162
71;0.47769148;102.5565686;0.738554873
73;0.375043371;102.4482378;0.690718351
75;0.481914971;102.7269213;0.6946851
77;0.556772706;102.3725407;0.761567405
79;0.548179917;102.483871;0.801609829
81;0.429868214;102.407211;0.847342579
83;0.42959499;102.2927989;0.887101633
85;0.490919156;102.2344766;0.86624539
87;0.594504742;102.197208;0.849772972
89;0.447653823;102.096774;0.847922391
91;0.730242564;102.0152555;0.862964256
93;0.591226447;101.9676131;0.906148718
95;0.5894108;101.9342755;0.968731076
97;0.609720482;101.9063499;0.978588124
99;0.627549217;101.8907485;1.016899993
101;0.640924594;101.2023495;1.000252732
103;0.791067549;101.7627982;0.988748563
105;0.792760071;101.6176469;0.929677744
107;1.248121444;101.5259081;0.938399718
109;1.121344977;101.4481511;0.936777992
111;1.156237723;101.4159418;0.943235278
113;1.557647512;101.3902967;1.03138729
115;1.425486862;101.3896483;1.123890288
117;1.449596135;101.3426229;1.151920231
119;1.535329877;101.2534123;1.165228232
121;1.645120949;101.3245262;1.1927424
123;1.797082191;100.9206046;1.123489708
125;1.693095688;100.931587;1.063098899
127;1.834377217;100.8693608;1.070094079
129;1.717202431;100.7777318;1.094844557
131;1.666387428;100.7216818;1.156917973
133;1.814247031;100.7997019;1.18837854
135;1.830419705;100.6409185;1.209701383
137;1.546909571;100.6025883;1.192340679
139;1.543416958;100.4395826;1.146697498
141;1.610353675;100.3702421;1.03369676
143;1.669187742;100.2773352;0.999489487
145;1.811337553;100.196123;0.967260425
147;1.810807758;100.1586889;0.962417966
149;2.047248736;100.1359605;0.967834051
151;1.886259261;100.0958941;1.000517572
153;2.208091461;99.9974135;0.982726285
155;2.019519595;99.9704876;0.977546706
157;2.08376781;99.6911161;0.97189861
159;1.743500264;99.6564303;0.991920699
161;1.842377029;99.527988;0.95212619
163;1.668104047;99.5599617;0.961179822
165;1.675062903;99.588331;1.032183242
167;1.582255179;99.4901566;1.092285634
169;1.473501004;99.3854699;1.08002404
171;1.692026248;99.7738999;1.101878749
173;1.493179526;99.210369;1.096567066
175;1.452987809;99.4302506;1.012395137
177;1.648052473;99.0378277;0.896293752
179;2.515060833;98.9686672;0.81958954
181;3.033426053;98.9093273;0.679087319
183;3.701628296;98.8758953;0.520249098
185;8.495171565;98.6517759;0.446403198
187;16.01141313;98.7977643;0.464989793
189;25.38479818;98.7331841;0.502535066
191;35.8436067;98.492843;0.625554268
193;50.21432627;98.3670116;0.735362116
195;58.10449184;98.242568;0.791893738
197;63.67112845;98.1145631;0.760061449
199;67.02681526;98.1831483;0.716123463
201;70.18210283;98.025203;0.683452303
203;73.65766856;97.9344822;0.595847415
205;73.83942455;97.7784931;0.55240793
207;72.42684182;97.5498462;0.510312868
209;72.36714164;97.3629596;0.487083961
211;74.03856204;97.4242379;0.498725993
213;74.79403888;97.1768405;0.545216943
215;76.28409873;97.0950224;0.612132899
217;77.35732134;97.0159261;0.632384958
219;77.69376649;96.9110066;0.568187116
221;82.38183354;96.7528566;0.487413966
223;87.54648549;96.4610753;0.44886869
225;90.80412547;96.3815411;0.38272957
227;88.76271474;96.2954829;0.353891492
229;92.02331847;96.0688174;0.441544357
231;91.25122093;96.0304726;0.525820557
233;95.46514428;95.9452273;0.597727017
235;96.92110103;95.8247219;0.678987221
237;98.99592347;95.7638288;0.706957436
239;97.99838996;95.6291523;0.698631168
241;95.4432143;95.3854666;0.684772582
243;96.4596397;95.3391695;0.647805641
245;97.4683067;95.301445;0.574844014
247;93.73333581;95.1775274;0.532410725
249;92.78472361;95.1648171;0.500696635
251;87.23659737;95.0653465;0.43915795
253;83.99966774;95.0151169;0.433911696
255;79.6116797;94.9511667;0.372718777
257;78.79982485;94.8443093;0.392259163
259;77.19179917;94.7521853;0.393304726
261;76.16485963;94.6683432;0.365263164
263;76.93553596;94.5459793;0.297311876
265;75.83823334;94.5133026;0.273942688
267;76.09435103;94.432788;0.22629935
269;76.11857833;94.425799;0.193967076
271;77.62654472;94.3546547;0.200710275
273;77.5488472;94.3010133;0.214003676
275;77.71922266;94.2550737;0.266433892
277;77.92047145;94.1994234;0.299316566
279;80.3489235;94.0593662;0.310044186
281;80.60108543;93.9255829;0.306713642
283;82.16545974;93.8177622;0.310443614
285;82.22709436;93.7405646;0.28590541
287;81.30899164;93.6485354;0.292715973
289;82.69975292;93.6314756;0.321881666
291;81.1751885;93.6071389;0.36549491
293;79.90939162;93.4655556;0.419221539
295;80.47268411;93.4670837;0.463885715
297;79.00497215;93.3799527;0.47697298
299;80.3956281;93.2971693;0.482650877
301;78.39469196;93.1320724;0.472291899
303;77.38441026;93.11083;0.425916885
305;76.64026176;92.968324;0.364129695
307;74.79503651;92.8242769;0.288948579
309;69.79313042;92.709905;0.224944057
311;65.65471738;92.6324471;0.16440899
313;62.64753272;92.6017669;0.163584216
315;60.26502545;92.5000419;0.169607048
317;55.97113638;92.4875494;0.201540827
319;54.7303514;92.4065819;0.207891796
321;53.29387772;92.3065737;0.215391579
323;52.00657075;92.3247469;0.177103748
325;50.21968495;92.1676281;0.156312377
327;48.88171254;92.0920984;0.142331234
329;47.76907431;92.1225585;0.131333491
331;46.7922478;92.0684894;0.142474825
333;44.88611081;92.0864574;0.173731867
335;44.70321558;91.9637228;0.19112848
337;43.6534637;91.9257081;0.179048018
339;43.25962362;91.8334045;0.165280837
341;41.51197915;91.6899351;0.124800677
343;40.23162053;91.7195427;0.088181008
345;39.53700563;91.6574936;0.051778497
347;38.60845862;91.6321093;0.078242387
349;38.02933821;91.5868728;0.106432937
351;37.31458766;91.6072326;0.154070954
353;36.2872856;91.5498891;0.184483651
355;36.65226238;91.4679187;0.206602191
357;36.02204834;91.4225171;0.162722902
359;34.91181728;91.3436981;0.140029942
361;35.02912005;91.2374306;0.113493792
363;34.94644709;91.2007537;0.089232431
365;35.03150569;91.1972863;0.083312086
367;34.46855799;91.1953329;0.129070147
369;33.66710913;91.1276158;0.160711864
371;33.42089525;91.084263;0.177230277
373;33.55650193;91.0638461;0.190458541
375;34.44971467;90.998453;0.192179723
377;33.28397417;90.906687;0.150327856
379;32.93689145;90.7529267;0.136235153
381;32.90833532;90.6843289;0.109908553
383;32.85993224;90.8392999;0.132706578
385;33.90311522;90.6774372;0.152978256
387;34.32779979;90.6641888;0.20728303
389;33.41713986;90.6624406;0.2215614
391;33.19262326;90.6461642;0.252081051
393;32.80230168;90.505419;0.232752607
395;33.0345704;90.4560536;0.210468273
397;33.42192483;90.2720257;0.170909999
399;33.79807975;90.1875933;0.142773377
401;34.09849412;90.2640607;0.115631939
403;35.21350877;90.0663442;0.101778128
405;34.69404149;90.0501926;0.11689701
407;35.13503497;90.12699;0.147603872
409;36.19302643;90.0340406;0.170573776
411;35.22924238;90.0130604;0.187704317
413;34.28847361;89.7964255;0.183900989
415;34.45162888;89.6232944;0.179985632
417;34.43694947;89.6014738;0.139744235
419;34.95845443;89.5058553;0.113237175
421;36.22713482;89.4656951;0.108323991
423;36.5987622;89.4103873;0.112774193
425;37.3894786;89.343619;0.113874281
427;37.45869555;89.2479047;0.133484314
429;38.11021783;89.2211593;0.196058232
431;39.12714093;89.1284024;0.207481711
433;39.15650989;89.011224;0.219845117
435;39.85138082;88.8702863;0.221197876
437;40.03412811;88.9091115;0.20199772
439;39.94368956;88.7677905;0.132900708
441;40.0577894;88.6725571;0.106911862
443;40.7632488;88.4613285;0.084113718
445;41.21599713;88.3428022;0.061333522
447;41.74509902;88.3413989;0.081851136
449;41.67956736;88.2656326;0.128630765
451;42.69458583;88.2164889;0.159646851
453;43.46580344;88.1287676;0.194630587
455;43.25999542;88.0053444;0.215584726
457;43.52182883;87.9573421;0.192933908
459;43.81853808;87.7855315;0.153318089
461;43.55928829;87.6834872;0.117241708
463;43.97703333;87.6081757;0.084117034
465;43.25785386;87.5382846;0.062204007
467;43.96419707;87.4881779;0.083563492
469;44.87747592;87.3892991;0.098727294
471;45.24857778;87.3714138;0.128199839
473;45.77761157;87.25392;0.158940218
475;45.47738903;87.2202678;0.189474221
477;44.90222911;87.1223509;0.193204473
479;45.5596305;86.9734472;0.16257666
481;45.31829796;86.8862064;0.15026634
483;44.8402808;86.7325839;0.119416226
485;45.24919773;86.7984996;0.092951935
487;45.3453382;86.5881386;0.076824932
489;45.75229739;86.6728057;0.112637201
491;45.32991463;86.5359406;0.134234513
493;46.19244615;86.5700607;0.161967797
495;45.49049176;86.4621282;0.182393815
497;45.36602986;86.3711732;0.188385581
499;46.14803888;86.2268512;0.167435773
501;45.60868864;86.1444259;0.130010245
503;45.96153318;86.1139382;0.090124827
505;45.97810362;86.0282255;0.066167116
507;46.30576968;85.9072096;0.055602673
509;46.10155187;85.8315952;0.073819415
511;44.90050574;85.8570071;0.093410877
513;46.6146523;85.8381033;0.137957891
515;45.94083588;85.8046297;0.153093263
517;46.74502704;85.6767206;0.162442107
519;47.50536226;85.638625;0.153984231
521;47.00110726;85.5201538;0.14716799
523;47.15171942;85.437427;0.102620976
525;46.98056182;85.4332449;0.087482036
527;48.13057651;85.3968134;0.070756681
529;46.72163713;85.7860287;0.079229569
531;46.59188572;85.1354795;0.064106318
533;46.27112093;84.7899325;0.100907239
535;47.35909148;85.2321031;0.125379711
537;47.44474735;85.1198922;0.157614696
539;47.21108002;84.724595;0.150176432
541;47.59154854;84.9228758;0.159748779
543;48.12315833;84.9735055;0.141523741
545;47.1109653;84.862588;0.115330807
547;47.17622446;84.8207497;0.077918143
549;46.8096098;84.7722253;0.050561582
551;48.27699021;84.7152254;0.041684685
553;47.99376843;84.6265959;0.032824235
555;47.40863743;84.6012401;0.034651605
557;48.48850189;84.6296501;0.061741592
559;48.70624617;84.5624009;0.085717901
561;47.12728119;84.4528866;0.111136494
563;48.32046738;84.5487117;0.130459446
565;48.27156342;84.474638;0.144025726
567;49.16052453;84.4004684;0.147159694
569;50.9767727;84.4120387;0.162759883
571;49.83578746;84.3047677;0.151553839
573;50.28684219;84.2787364;0.166006698
575;50.10224604;84.0970892;0.151178065
577;50.11102596;84.2103041;0.141194686
579;49.03119362;84.0953831;0.127859064
581;49.82489244;84.0120921;0.119994588
583;50.96640645;83.992267;0.114037236
585;50.29415989;83.9679288;0.155634077
587;51.42710826;83.9794444;0.191077532
589;51.4329294;83.8928099;0.230499471
591;51.9213575;83.8737822;0.300226575
593;53.02622874;83.756962;0.324024571
595;52.62072864;83.7521741;0.353387065
597;53.18641774;83.6984355;0.363247072
599;53.77311563;83.5744336;0.350062939
601;53.74929308;83.5483898;0.332792012
603;54.89933227;83.5057952;0.312352427
605;57.55186028;83.5010073;0.306388316
607;58.39356705;83.474124;0.311486401
609;59.50903116;83.471634;0.346252611
611;60.86572529;83.4476534;0.380984418
613;61.52114392;83.334631;0.45289068
615;62.88628565;83.2703257;0.472739055
617;64.69555894;83.1377255;0.497324828
619;64.5961811;83.156024;0.53976027
621;64.23830797;83.0128169;0.554144732
623;66.52272697;82.7245445;0.532162912
625;68.75793235;83.1174605;0.544347281
627;69.43938533;82.9210088;0.569282561
629;71.69042408;82.8101189;0.542931446
631;73.04443844;82.8835732;0.5150984
633;73.16534681;82.8039549;0.550402274
635;74.40737293;82.7965531;0.593495293
637;76.87011678;82.7205811;0.634311948
639;77.82474541;82.6820312;0.672446651
641;79.00870292;82.5146785;0.724951632
643;81.1107681;82.481274;0.770424454
645;82.57910977;82.3842659;0.768650845
647;84.05394551;82.3031484;0.771154995
649;85.89486902;82.2631537;0.840011631
651;86.2461335;82.1592939;0.917620333
653;89.29050263;82.206237;0.94988824
655;89.99590587;82.0850556;1.012600371
657;91.93077538;82.0631944;1.081417748
659;94.98341793;81.9397432;1.0702467
661;93.05745363;82.0479636;1.084561245
663;94.59936504;81.982916;1.11310408
665;96.2743353;81.8417716;1.151084612
667;98.37121185;81.62804091;1.161319097
669;99.68728711;81.50135649;1.227293574
671;100.3529694;81.9104386;1.246218811
673;103.6408202;81.51984758;1.282531819
675;102.9179859;81.7238931;1.324720428
677;102.6598286;81.32127749;1.419688553
679;106.618864;81.42095471;1.44037597
681;107.2174989;81.25353327;1.496050845
683;103.7834783;81.28188854;1.52641497
685;105.7249097;81.17088828;1.544391823
687;107.9147774;81.12298273;1.505069481
689;107.5821655;80.96528805;1.496996183
691;110.0098097;80.94156922;1.45366533
693;109.6339062;80.89996511;1.481991239
695;110.7400047;80.84952795;1.471805457
697;111.0902196;80.83465524;1.494807849
699;112.3902746;80.74077043;1.573977065
701;113.2460602;80.64372111;1.664798017
703;116.616598;80.61202278;1.636010804
705;114.2673641;80.54976759;1.610731126
707;114.1424743;80.31173984;1.543246601
709;114.9130281;80.35119798;1.515414652
711;111.3409015;80.26661315;1.481585091
713;111.9243453;80.20922859;1.464597206
715;110.1864725;80.14825274;1.554171431
717;110.6399978;79.94009381;1.632057847
719;111.1827724;80.14698694;1.623977296
721;106.4897373;79.96203779;1.650271648
723;107.3782917;79.88896858;1.680667534
725;105.1750373;79.92550996;1.534660576
727;106.294788;79.74947612;1.458888119
729;104.6247369;79.7201986;1.426815055
731;103.3938308;79.70243718;1.354099459
733;103.7481393;79.60010497;1.321609461
735;102.2691742;79.65409131;1.378106726
737;101.6671628;79.52129851;1.432094959
739;100.6062005;79.63101894;1.454880174
741;100.0274444;79.37784364;1.45673044
743;97.42725781;79.68777108;1.4312619
745;95.80496046;79.30637072;1.434385987
747;95.31139032;79.29785461;1.333673527
749;93.08557904;79.2200667;1.247915369
751;91.57466892;79.12797027;1.23670196
753;88.50709427;79.13487654;1.26644142
755;85.28864129;79.08040875;1.254434556
757;87.54214455;78.96826704;1.31359397
759;85.86753314;78.88915817;1.302958648
761;83.18285107;78.83074151;1.300129516
763;84.55684023;78.85616646;1.269213644
765;83.09834898;78.82622894;1.28794313
767;80.86232442;78.82101427;1.315080041
769;77.4765741;78.74791796;1.381188164
771;80.27048958;78.63307964;1.312207368
773;78.37005415;78.36869114;1.292848484
775;77.64900101;78.73604476;1.21635425
777;74.90678211;78.4436726;1.250193004
779;73.17332661;78.70005403;1.246041031
781;72.78591346;78.51282101;1.322135233
783;73.24340474;78.41669346;1.358501848
785;73.73684433;78.325753;1.400809015
787;72.08859625;78.33314073;1.280805715
789;72.12014269;78.16587074;1.259716478
791;69.47661573;78.23029997;1.17417223
793;67.85061873;78.17817023;1.102645569
795;65.89345884;78.09666765;1.048642447
797;65.14571239;78.12860017;1.00866964
799;64.31569162;78.0776264;0.930932022
801;63.37502146;78.11098972;0.926533802
803;62.75767852;78.06728029;0.901785373
805;61.34978213;77.99137706;0.872873889
807;58.63834592;77.90388949;0.85965472
809;59.96841201;77.90793464;0.835878167
811;59.42661668;77.87481906;0.799061024
813;56.74040729;77.76222348;0.765516315
815;56.66719693;77.75458801;0.750459724
817;57.91359207;77.69405297;0.721432156
819;55.72764326;77.75579914;0.715546822
821;56.25669685;77.68356945;0.714960362
823;56.55914897;77.69198927;0.697246379
825;55.22647327;77.64358824;0.684169633
827;53.39429364;77.6442763;0.685963167
829;53.5622711;77.46410102;0.652579916
831;51.13383256;77.54330618;0.609356098
833;50.65504135;77.33294612;0.600534485
835;50.12979607;77.47348471;0.573998963
837;50.07388727;76.9961634;0.524237235
839;49.86765855;77.39894356;0.468356446
841;48.90071632;77.34977221;0.446901044
843;47.79370785;77.37518313;0.41490747
845;47.66807767;77.45968473;0.393574396
847;47.15996141;77.3895052;0.401413787
849;46.27124313;77.32927258;0.420962002
851;45.58492154;77.35048786;0.420371708
853;45.06552737;77.27282382;0.421488374
855;44.40254815;77.22574327;0.398515468
857;42.98174046;77.16229146;0.367147104
859;42.7118451;77.12484185;0.336123677
861;42.44498261;77.17160547;0.309286397
863;41.69574021;77.18804641;0.284061327
865;41.19935562;76.88418621;0.276729417
867;40.16253922;77.13309668;0.281089666
869;39.77081002;77.01583707;0.302024033
871;39.52211891;77.11799026;0.318590291
873;38.2560433;77.31213003;0.310749216
875;37.20564228;76.99617743;0.294480193
877;37.29217153;77.09238724;0.290176685
879;36.85733495;76.92908015;0.267437327
881;35.50940292;77.23398502;0.239576116
883;35.53552018;76.93598594;0.226927634
885;34.86793042;76.86524221;0.20371634
887;34.92857202;76.84186694;0.169268212
889;34.08068115;76.98706955;0.180295203
891;32.46231087;76.89831666;0.17819785
893;32.51034571;76.9668312;0.18787798
895;31.92893162;76.87359333;0.216420079
897;30.84527664;76.85048031;0.236948563
899;30.04969404;77.15201454;0.2059819
901;29.88853273;76.73609586;0.185405333
903;29.13845664;76.63717589;0.162740612
905;28.99186622;76.63429977;0.135698828
907;29.31444672;76.67269873;0.134591894
909;28.03251176;76.63006252;0.135693436
911;27.62963748;76.70775414;0.154780864
913;27.56310184;76.71445477;0.188145534
915;26.79532622;76.69065321;0.21508515
917;26.4707813;76.6721355;0.226675847
919;26.62439833;76.65222764;0.250207174
921;25.24881642;76.60340032;0.221243325
923;25.00665226;76.582846;0.194745843
925;24.75223004;76.51667001;0.168349091
927;24.09802172;76.57011974;0.135409298
929;24.00518556;76.45989028;0.121725756
931;23.45530584;76.4918228;0.152414797
933;22.85433674;76.52270919;0.160931177
935;23.07221548;76.55505493;0.19811664
937;22.73033166;76.59532501;0.226821838
939;21.87250593;76.54038883;0.208029892
941;21.38796246;76.46426543;0.18208941
943;20.93968205;76.41801085;0.155924372
945;20.78905727;76.42442213;0.119445529
947;20.70692973;76.36544128;0.090159694
949;20.37271503;76.40180362;0.099697362
951;19.62378137;76.19276453;0.128238133
953;18.92221191;76.42676067;0.15404633
955;17.73154523;76.41748779;0.168554199
957;17.06569109;76.40535329;0.194048069
959;16.92095813;76.38422124;0.168582868
961;16.42010565;76.3855693;0.144610804
963;16.1120678;76.25061651;0.12550796
965;15.52049727;76.28814837;0.101240792
967;15.38273159;76.29222062;0.08496784
969;14.92845299;76.30859284;0.127132814
971;14.82673784;76.34439196;0.149805947
973;14.39428319;76.40243653;0.155296094
975;14.06527497;76.37076627;0.14879803
977;13.89897963;76.29710577;0.124710796
979;13.36713437;76.18448261;0.105950486
981;13.57850193;76.21458464;0.074021671
983;13.34403551;76.2226885;0.06563651
985;12.97404356;76.22794381;0.101584086
987;12.95817893;76.23212687;0.142333854
989;12.52741007;76.19122485;0.168769111
991;11.92132889;76.28567337;0.187886123
993;11.86662733;76.25879004;0.170887982
995;11.45491177;76.18254326;0.141427163
997;11.28769709;76.1029118;0.097101946
999;11.08711225;76.15323864;0.044735193
1001;11.00347287;76.12163612;0.025532789
1003;10.81078752;76.11368323;0.062158436
1005;10.52293188;76.07589105;0.079284493
1007;10.52457348;76.15385799;0.11957308
1009;10.11687476;76.13899931;0.158714007
1011;10.16052995;76.10061439;0.182572873
1013;9.89237756;76.16751909;0.151944857
1015;9.434592419;76.15417347;0.133845705
1017;9.359158836;76.03657032;0.098365881
1019;9.406393439;76.02919614;0.072340463
1021;9.273028735;76.05866625;0.073256969
1023;8.977540023;76.07213525;0.096456891
1025;8.579798035;76.09227682;0.120195586
1027;8.232336171;76.06044108;0.135868383
1029;8.196117442;76.06012415;0.149638455
1031;8.188941665;75.97588383;0.130638456
1033;8.082017309;76.01748842;0.118821969
1035;7.966587581;75.98690445;0.092675899
1037;7.670092105;76.01969003;0.077097693
1039;7.657079423;76.02462889;0.068827077
1041;7.232597724;76.01662181;0.090355841
1043;6.965813015;76.02344583;0.106765306
1045;6.95916059;76.03564903;0.127170505
1047;6.967526592;76.02955421;0.170095721
1049;6.70430121;75.97412351;0.171765785
1051;6.619486074;75.95178081;0.156302216
1053;6.531063607;75.88582449;0.141145619
1055;6.019572265;75.96501563;0.120906485
1057;6.233523918;75.88124273;0.070795202
1059;6.252610637;75.96798756;0.088022335
1061;6.255442558;75.94224616;0.103673558
1063;6.006704288;75.96037918;0.115053672
1065;5.841261563;75.94669002;0.137222868
1067;5.724371225;75.94126874;0.17033117
1069;5.603397163;75.9294236;0.150020823
1071;5.03531339;75.92068733;0.121887773
1073;4.692708074;75.88413192;0.103907163
1075;4.727981274;75.92543361;0.078616038
1077;4.330814353;75.90087575;0.068752704
1079;4.172677511;75.82037721;0.080014494
1081;4.195027189;75.8857282;0.090204605
1083;3.979806136;75.88770965;0.111923565
1085;3.879801898;75.94315486;0.140341563
1087;3.711355397;75.91332718;0.140848389
1089;3.482034463;75.85268182;0.14906167
1091;3.471725269;75.81524625;0.145389343
1093;3.472901086;75.83633669;0.127713748
1095;3.414991424;75.8266651;0.114575773
1097;3.254495211;75.78771598;0.114547821
1099;3.408036787;75.85565278;0.107624925
1101;3.421054933;75.8364475;0.125333119
1103;3.177728308;75.86738905;0.150633002
1105;3.009802054;75.83769975;0.164870372
1107;2.834347669;75.82274527;0.161982271
1109;2.926834168;75.8170627;0.151064276
1111;2.796278898;75.75592233;0.130675339
1113;2.497048607;75.73985253;0.10081372
1115;2.516886091;75.77382165;0.070672353
1117;2.752635004;75.76314603;0.082508565
1119;2.59244271;75.79701838;0.09456602
1121;2.529878914;75.82394284;0.126815636
1123;2.246742103;75.82051704;0.159506911
1125;2.206490828;75.81687157;0.188824193
1127;2.282155109;75.79421145;0.180828896
1129;2.041312615;75.76566361;0.157011212
1131;1.945352045;75.69873084;0.118209653
1133;2.021156944;75.67718507;0.084983984
1135;1.958307951;75.6947273;0.050245907
1137;1.939451156;75.72133531;0.050446679
1139;1.995065872;75.69048908;0.07031898
1141;1.95547198;75.78166325;0.091008298
1143;1.923397728;75.8046945;0.11288804
1145;1.6845012;75.72207805;0.133301557
1147;1.759306199;75.71785483;0.138343759
1149;1.532305314;75.66704654;0.124016003
1151;1.564639885;75.71576354;0.107645661
1153;1.49974387;75.63889692;0.079259796
1155;1.549098997;75.68660989;0.071274927
1157;1.802787924;75.68790376;0.074880117
1159;1.607081486;75.69196295;0.096279556
1161;1.547781714;75.30741307;0.124594995
1163;1.402012829;75.74729832;0.148356318
1165;1.651816418;75.72509207;0.142889248
1167;1.589012386;75.744023;0.124427063
1169;1.841939386;75.62225131;0.103761256
1171;2.045125472;75.60454457;0.073054647
1173;2.018263009;75.63470177;0.056314491
1175;2.181260535;75.68065345;0.073216013
1177;2.240500056;75.63138678;0.083084356
1179;2.21388462;75.70895404;0.1015765
1181;2.258431818;75.69525133;0.131108397
1183;2.259252379;75.61896342;0.143175119
1185;2.158618081;75.71015162;0.146967321
1187;2.286455813;75.69944793;0.148411457
1189;2.257632497;75.32140514;0.130069256
1191;2.307662468;75.63792144;0.108011776
1193;2.111208559;75.58950735;0.090971806
1195;2.385462024;75.55337871;0.064545723
1197;2.171661195;75.64854239;0.059088824
1199;2.306579651;75.62648808;0.06650315
1201;2.281186146;75.62011841;0.074838765

File: data/rise_materials/Testdata-1787.txt
Keywords
Material1;Material2;Material3;Material4;Product;Object;Scenario;Method;Reference;Comment;Owner;IsPublic;ImportDate
Aluminium Honey comb coated with HPL;;;;IN10A-1;Table;;ISO 5660;TRANSFEU;;TRANSFEU;1;2011-03-24 09:55:35
Scalars
Flux (kW/m2);tig (s);qmax (kw/m2);qtotal (MJ/m2);q180 (kw/m2);q300 (kw/m2);Sample mass (g);Mass loss (g);DHc (MJ/kg);Peak smoke production (m2/m2s);Total smoke produced (m2/m2);Specific extinction area (avg) (m2/kg);MARHE (kW/m2);Area exposed (m2);Observations;Test date (YYYY-MM-DD);Test identifier;Product thickness (mm);Thickness1 (mm);Thickness2 (mm);Thickness3 (mm);Thickness4 (mm);Product density (kg/m3);Density1 (kg/m3);Density2 (kg/m3);Density3 (kg/m3);Density4 (kg/m3);Product area weight (kg/m2);Area weight1 (kg/m2);Area weight2 (kg/m2);Area weight3 (kg/m2);Area weight4 (kg/m2)
35;171;121.32;46.63;;;102.55;22.50;18.29;;450.13;;45.77;0.0088;Projection of particles. Raising of the surface. Glowing. Unidentifiable end flame.
;2011-02-24;c_LSFIRE_IN-10A-1_35c;22.7;;;;;;;;;;;10.25;;;
VectorData
Time (s);HRR (kW/m2);Mass (g);SPR (m2/(m2*s))
1;6.525132006;102.55;0.049524327
3;6.906285615;102.4984559;0.054497799
5;6.686822421;102.7724304;0.081274859
7;5.886478071;102.7632954;0.10258855
9;5.12363246;103.0108941;0.125102106
11;4.400031837;102.8545494;0.117283044
13;3.346954391;102.7464514;0.119143698
15;2.525044448;102.5722766;0.085361791
17;1.681512708;102.7390226;0.056419066
19;1.284236079;102.748983;0.048693837
21;1.287821716;102.6248041;0.073718923
23;1.443859267;102.621133;0.087496794
25;1.234813522;102.7415697;0.103822585
27;1.474385024;102.8296475;0.102835921
29;1.718297746;102.7573477;0.088153087
31;1.417236441;102.7090304;0.055690027
33;1.383257781;102.6983538;0.033112204
35;1.441567197;102.6996631;0.039980159
37;1.389533496;102.8930558;0.075374017
39;1.006848757;102.8055711;0.092468356
41;0.848330073;102.7643367;0.121754295
43;0.452308213;102.7670449;0.120309015
45;0.494716875;102.7571396;0.10625237
47;0.26395282;102.5870642;0.101438614
49;0.420332531;102.6379412;0.34438613
51;0.096316564;102.5257317;0.568346132
53;0.25123268;102.6427286;0.874417191
55;0.273120857;102.475417;1.09933957
57;-0.03133465;102.480425;1.343567305
59;-0.114413563;102.3982353;1.341731165
61;0.204606295;102.4086129;1.325697114
63;0.60297909;102.2556916;1.224217427
65;0.886636385;102.1381557;1.208585464
67;1.171431828;102.0099993;1.180009427
69;1.513706779;101.9627112;1.166397967
71;1.429013052;101.9948929;1.204664096
73;0.921621138;101.9648456;1.212367242
75;1.051856962;102.1337099;1.179178052
77;0.749619518;101.8852267;1.145932255
79;0.73742767;101.7788822;1.108761189
81;1.078074954;101.9832418;1.036910792
83;1.525877333;101.6480447;1.043626361
85;2.01946867;101.6255525;1.09648862
87;2.283401697;101.6465472;1.087699988
89;1.894313459;101.9076284;1.130540765
91;1.424565679;101.5274155;1.154115629
93;1.425115268;101.3948443;1.169269027
95;1.464420572;101.4432995;1.142613679
97;1.537584391;101.1977369;1.13034825
99;1.322165629;101.1199302;1.070992092
101;1.609478047;101.0528508;1.082571964
103;1.589273217;101.4058509;1.072239565
105;1.600533769;101.0791951;1.139679638
107;1.696312794;100.8569105;1.166474103
109;1.467489286;100.847237;1.19411708
111;1.581278333;100.6583254;1.184800962
113;1.743349648;100.6198428;1.204715159
115;1.947896996;100.4779871;1.143585228
117;1.914519895;100.4248659;1.189210404
119;1.593180107;100.3640284;1.216829947
121;1.818448361;100.3481517;1.191961684
123;1.80429168;100.1859033;1.201426161
125;1.759571282;100.3127547;1.232363796
127;1.566545008;100.0994367;1.247757537
129;1.142868245;100.0476399;1.21708327
131;1.37206879;99.9049311;1.265507465
133;1.024606135;99.8946678;1.262640095
135;1.515405839;100.6306447;1.284486413
137;1.649078319;99.5791957;1.253502447
139;1.462899566;99.5241487;1.316283554
141;1.625969403;99.3123046;1.309510401
143;2.1114009;99.4218605;1.322315554
145;2.563201379;99.4219863;1.266582927
147;2.794672672;99.3479411;1.226974913
149;2.816857498;99.2259241;1.112127994
151;2.639727126;99.0725083;1.07974372
153;2.88375419;98.9979526;0.971854157
155;2.941356228;98.6816154;0.923288733
157;3.226958528;98.7209632;0.857974995
159;3.503585835;98.6691939;0.827574485
161;3.849636607;98.6093194;0.752540482
163;4.307963209;98.4871495;0.774743721
165;4.82285567;98.5257541;0.755570388
167;5.618741749;98.3791502;0.762131109
169;5.396397937;98.2361627;0.682042084
171;7.044261615;98.3059392;0.614691662
173;13.676485;98.2171456;0.546359716
175;23.84834136;97.1484055;0.55908863
177;34.00626376;97.9349318;0.709528255
179;45.26762396;97.8448604;0.874318119
181;55.18718667;97.6986693;0.993794655
183;58.82897595;97.649361;1.072374009
185;65.0994039;97.5661532;1.095180537
187;70.2625607;97.3076578;0.95122563
189;72.74961038;97.2627246;0.859120354
191;76.01562142;97.1156804;0.842995077
193;81.36459234;96.8788241;0.707413616
195;83.13877947;96.7593629;0.612697083
197;87.40056914;96.695239;0.504929339
199;91.21139178;96.4519167;0.477576739
201;91.50686628;96.3982885;0.455131578
203;96.41972771;96.2903288;0.565176936
205;98.77460391;96.11332;0.678351148
207;104.4491769;95.9997073;0.872433806
209;110.2710439;95.7786179;1.029989223
211;118.1360568;95.5387907;1.134794315
213;121.3176613;95.4290301;1.066563351
215;120.4797831;95.3757042;1.046792409
217;117.5782864;95.2594351;0.908709871
219;111.0441239;95.1870961;0.711176131
221;103.3704101;95.0547726;0.543265886
223;99.02451072;94.9199577;0.478784539
225;91.32736576;94.8731535;0.356344382
227;88.85940072;94.8150126;0.305911882
229;83.23752258;94.7774812;0.288250108
231;80.51651879;94.7004917;0.249054491
233;76.54355697;94.65802;0.258408203
235;75.30082488;94.5081814;0.226330782
237;72.08206964;94.4549257;0.205115568
239;70.55340778;94.3733419;0.159616861
241;69.57842673;94.3292642;0.135371462
243;71.12999205;94.2747979;0.128888772
245;70.65988031;94.162766;0.13676551
247;71.1129544;94.2200238;0.156013327
249;70.25179124;94.1992343;0.189416095
251;69.72700722;94.0498661;0.172598632
253;67.98092896;94.0358484;0.141895268
255;68.98047129;93.9078299;0.134272262
257;69.23542583;93.7530413;0.117624359
259;69.03266289;93.8070945;0.114825939
261;66.66457993;93.7821379;0.146542039
263;64.44726232;93.8138512;0.172134302
265;65.14269617;93.6953253;0.176705716
267;65.98330641;93.5865954;0.156306546
269;65.50091322;93.5326923;0.136800309
271;65.32738004;93.460916;0.105680181
273;65.18998808;93.3157453;0.1118669
275;64.23056308;93.2894402;0.128031364
277;64.28333575;93.3287754;0.145452738
279;66.50684528;93.3065977;0.179968288
281;65.55359876;93.2014876;0.181131228
283;65.12168963;93.2391414;0.158981727
285;65.17497448;92.9191882;0.117331091
287;66.19458402;92.8917397;0.099020457
289;65.90021494;93.004747;0.080452749
291;65.35201431;92.6727817;0.114155056
293;64.0279237;93.040145;0.137103857
295;62.02133701;92.5016064;0.152508762
297;60.9611861;92.6339168;0.145212258
299;60.32505595;92.4678067;0.12702567
301;57.16654073;92.3374521;0.097732915
303;55.74361715;92.4318711;0.099062365
305;52.82123787;92.3331698;0.116026865
307;50.84617917;92.3746085;0.164719681
309;48.51453338;92.1085985;0.204332104
311;47.38212542;92.2500569;0.218654607
313;46.84861188;92.1022298;0.200499966
315;44.19535405;91.8193826;0.184059946
317;45.19697002;91.8417955;0.162733931
319;44.41711992;91.8385211;0.152115775
321;42.53603588;91.8686633;0.175436847
323;41.6804377;91.8224494;0.173425284
325;40.44613618;91.8632401;0.177501696
327;40.65358466;91.6812489;0.167586191
329;39.49911776;91.5971179;0.149195833
331;39.13405138;91.4882259;0.130389371
333;39.42344358;91.5795781;0.156445518
335;38.40917097;91.4590737;0.139595698
337;39.18295736;91.4584833;0.135206304
339;39.1093312;91.3987191;0.131596481
341;36.82913049;91.2403509;0.113087693
343;37.88606941;91.2680316;0.095158727
345;36.56670041;91.168067;0.150845498
347;36.71295247;91.1586291;0.18545148
349;36.25988642;91.1756613;0.210603838
351;35.60438709;91.104726;0.237529929
353;35.43876748;91.0558875;0.23500918
355;34.81489386;90.9210199;0.211005161
357;34.82013674;90.8562481;0.21796255
359;34.9435931;90.8283191;0.228696627
361;34.70231443;90.9039727;0.248189594
363;33.33350506;90.8274515;0.291125217
365;32.92323413;90.8193748;0.30346955
367;33.16952427;90.6932275;0.291112104
369;32.49139114;90.5446402;0.273232973
371;32.676282;90.550061;0.277629171
373;32.56745142;90.504192;0.270293725
375;33.10594338;90.6457308;0.287389041
377;33.08757936;90.6069336;0.279801278
379;32.23023298;90.5497431;0.279619474
381;31.54909988;90.3363162;0.263613485
383;31.39119553;90.28621;0.249470232
385;31.33565261;90.2551446;0.227296603
387;31.74707542;89.9749113;0.236048158
389;31.15471049;90.203252;0.269766989
391;31.42275503;90.1460194;0.247435503
393;30.82998025;90.1361136;0.207642748
395;31.5876595;89.9905152;0.174612709
397;31.6533724;90.0874106;0.168083179
399;31.69038786;89.8759502;0.157351419
401;31.83788659;89.8944133;0.193068725
403;31.90122887;89.8356966;0.25821814
405;32.24177922;89.7238723;0.292315611
407;31.15503924;89.7075156;0.296731349
409;31.58997148;89.603258;0.269993743
411;31.4108649;89.4257266;0.276054081
413;30.87697561;89.4362101;0.235458907
415;31.26174519;89.5935579;0.240538391
417;31.00263191;89.2426346;0.242010307
419;30.83567622;89.350001;0.242063614
421;30.91496839;89.2299625;0.213005773
423;31.19443801;89.0629548;0.217342655
425;31.54325041;88.930041;0.184230669
427;31.84927754;88.9468806;0.17511566
429;32.38004594;88.8533011;0.161152745
431;32.47862803;88.7850619;0.196786338
433;32.54871161;88.7131361;0.215928043
435;31.91138954;88.6751494;0.228169066
437;31.78892886;88.5572317;0.212513644
439;31.60554167;88.480503;0.209712499
441;31.49293974;88.2864474;0.154811868
443;32.50210001;88.273667;0.141300737
445;33.27534959;88.2094177;0.144146713
447;35.09900578;88.1959754;0.158189072
449;35.39808234;88.0773696;0.164305894
451;35.88931354;88.1236934;0.174938599
453;36.16013115;87.9249196;0.141708175
455;36.87047281;87.8142087;0.120307198
457;37.27046182;87.6859028;0.085924236
459;37.3151116;87.6236767;0.082538882
461;36.95848331;87.5746292;0.072109469
463;37.5955826;87.5518055;0.102241963
465;37.26031858;87.5062671;0.120181919
467;37.75759289;87.299583;0.155201734
469;37.91887989;87.2807754;0.162704813
471;37.64053273;87.2161681;0.15319101
473;38.23528475;87.2085172;0.119926731
475;37.43473805;86.9020746;0.126021663
477;37.97915493;86.9191344;0.134342613
479;37.81802254;86.9321621;0.157373028
481;38.32100625;86.86296;0.175900445
483;37.52904348;86.7922719;0.1918657
485;37.20925381;86.7062853;0.173557957
487;37.3780306;86.6291182;0.148117649
489;37.1839186;86.6072284;0.144468545
491;38.2887428;86.315644;0.160429175
493;37.26251823;86.5168265;0.179953321
495;38.35959314;86.3979033;0.187616046
497;37.37480829;86.2371559;0.188564687
499;38.33309876;86.1240939;0.178863019
501;38.63446792;86.0962883;0.16552398
503;39.05295492;86.0088984;0.147410924
505;39.00151188;85.8635458;0.156826324
507;38.55965389;85.9579943;0.164601887
509;38.34354543;85.8135495;0.140035215
511;39.06276321;85.7386793;0.12940838
513;39.86461926;85.7906842;0.136379152
515;39.82989192;85.6290842;0.136930896
517;38.7148355;85.6105936;0.143820664
519;38.83353803;85.6379714;0.172106097
521;37.86747758;85.4491992;0.178722787
523;38.45187363;85.5484482;0.173065722
525;38.46409143;85.4249985;0.156169568
527;38.40811319;85.3964095;0.147473817
529;38.479384;85.3449693;0.163055612
531;38.33153727;85.3608315;0.17391602
533;39.27916317;85.2735515;0.163941393
535;39.55562587;85.181099;0.154445914
537;39.10192329;85.0751368;0.137689903
539;39.80904383;85.0009948;0.100816239
541;40.17979529;84.9679078;0.101069915
543;39.10040199;84.8597159;0.126169433
545;39.53569754;84.8905336;0.160574182
547;39.7808688;84.877381;0.162298155
549;40.12101883;84.8266003;0.16413362
551;39.81041531;84.7064114;0.173020327
553;39.01310173;84.6985277;0.168892122
555;39.55854722;84.6529471;0.152677519
557;39.49466807;84.6172172;0.174101178
559;39.4055246;84.6052346;0.1926212
561;40.10707788;84.4471291;0.156200911
563;39.65067907;84.4131199;0.156585357
565;39.23829518;84.3763036;0.153274058
567;39.58639117;84.4367835;0.175321166
569;39.8789686;84.388383;0.164445392
571;41.25817553;84.34484;0.181380276
573;40.42834373;84.2151449;0.170757903
575;40.08136474;84.1068026;0.195959355
577;40.44528223;84.1902029;0.200943156
579;40.90054511;84.1507452;0.230006096
581;40.35761402;84.1266679;0.238881938
583;41.56947174;84.10343;0.261207153
585;41.06862821;83.9399855;0.243989241
587;41.41978817;83.8240618;0.228169925
589;42.1361424;83.7904372;0.213079071
591;42.61605498;83.8761766;0.235773269
593;42.96380575;83.9448285;0.228111076
595;43.78081757;83.8495415;0.246923581
597;44.78365208;83.8110612;0.243287992
599;44.59837902;83.7397668;0.25357177
601;44.21609499;83.6016926;0.2312891
603;44.6339837;83.5618358;0.274722116
605;44.25378822;83.6199084;0.281036783
607;45.39792379;83.6044995;0.265739787
609;45.3682227;83.5372784;0.25419732
611;44.82041291;83.5101202;0.246239679
613;46.19501998;83.4105132;0.210956074
615;47.62594625;83.3879779;0.242766728
617;48.75253105;83.3661999;0.269235531
619;48.46418468;83.3738348;0.255197253
621;48.84565002;83.3217201;0.26622913
623;47.10258241;83.1386721;0.255823993
625;48.33751641;83.1033002;0.201022403
627;51.04243641;83.1226986;0.195646605
629;51.40684213;83.0893498;0.238967206
631;52.5505879;83.1262066;0.245151411
633;52.9698596;83.0153588;0.250331464
635;54.30122648;83.0482126;0.256772751
637;54.51840096;82.9186138;0.275533101
639;56.59975694;82.8451333;0.261453493
641;55.46639332;82.78819;0.2757801
643;55.89023396;82.809281;0.308128304
645;57.39426613;82.7476185;0.335676328
647;59.10764142;82.6502808;0.31332731
649;60.01128584;82.617262;0.307281534
651;62.22226795;82.5193746;0.270947685
653;62.64141384;82.5013243;0.257562436
655;62.88225028;82.4584128;0.262162644
657;63.63641928;82.4126677;0.323987887
659;64.83702494;82.347084;0.38344804
661;65.03002156;82.3769528;0.448813759
663;64.45144059;82.3167894;0.428019927
665;65.23862771;82.2557318;0.403417263
667;68.24398629;82.1338647;0.377445329
669;71.05237045;82.1380328;0.392784411
671;71.33264434;82.1028395;0.432535135
673;71.7682166;82.1280448;0.46903945
675;72.58820236;82.0679365;0.527934315
677;75.06804985;81.9433583;0.537128426
679;74.87890886;81.8195936;0.473044125
681;77.73458621;81.7433057;0.440837487
683;77.96384424;81.70499;0.459857362
685;77.81572037;81.7178396;0.462733699
687;79.30527175;81.7127899;0.512194944
689;81.93352331;81.7509271;0.648089575
691;82.7351043;81.6670183;0.664315956
693;82.1375475;81.560051;0.669431755
695;82.44889648;81.3910909;0.708950389
697;82.10834599;81.3766309;0.690984538
699;84.1582685;81.3492797;0.676239633
701;83.3371985;81.3573008;0.720199053
703;84.00455311;81.2163103;0.807912481
705;84.58864683;81.1849429;0.807631291
707;86.48315643;81.1751063;0.798135011
709;88.38159896;81.0829838;0.769919283
711;86.65221493;81.0474193;0.783357764
713;88.11713315;80.9552963;0.746746949
715;87.79836664;80.9816285;0.740507483
717;88.62571436;80.9434226;0.764671007
719;90.29390448;80.793916;0.7474831
721;90.74822036;80.6460738;0.697789186
723;89.3151469;80.7154274;0.704886903
725;88.4087341;80.7100342;0.685209585
727;91.06866926;80.6157381;0.746556281
729;91.08593964;80.6441616;0.834500258
731;92.2167269;80.6024346;0.893470301
733;93.32527005;80.4965401;0.92327148
735;92.24131811;80.3599794;0.994342556
737;92.97201775;80.3613551;1.007000509
739;93.44884659;80.2650223;0.925679873
741;94.40918951;80.2695901;0.97132498
743;95.05894872;80.2186855;0.93538672
745;92.55083429;80.5389687;0.918319026
747;93.75205601;80.4860696;0.892309366
749;95.53402187;80.078204;0.8836329
751;93.73429462;80.0229383;0.871704115
753;91.94357107;80.1108101;0.876605226
755;89.89484029;79.9262204;0.863640752
757;89.53454406;79.8462464;0.853374319
759;90.59395536;79.9707273;0.877277421
761;88.07520264;79.7012659;0.82928732
763;89.00082212;79.6124037;0.818118834
765;88.16916425;79.5895935;0.796084468
767;86.19204354;79.6980743;0.80796594
769;85.37333318;79.5799631;0.772040333
771;86.76521303;79.6046724;0.710467046
773;84.48615059;79.4682902;0.69165342
775;85.13500737;79.3289647;0.655157274
777;83.83079751;79.409517;0.581699331
779;81.74194757;79.3241357;0.606277362
781;79.03802483;79.33173;0.617259801
783;79.90737728;79.2351907;0.608995373
785;76.4928962;79.22649604;0.620519108
787;75.88756098;79.07447134;0.61044383
789;75.96930032;78.94269902;0.598095908
791;72.36589416;78.78191048;0.628805564
793;74.07617037;79.07429279;0.615866717
795;74.08121638;79.12161915;0.586609051
797;72.00483406;78.99551489;0.605913758
799;71.59382597;78.97747863;0.569040248
801;70.99003747;78.96761397;0.485108541
803;68.88312768;78.83885423;0.445622794
805;67.9859132;78.76707938;0.455018392
807;67.04079675;78.74744732;0.435513685
809;64.32953585;78.81294832;0.417140851
811;64.42067637;78.47960931;0.455677343
813;63.7731647;78.74407668;0.472847083
815;61.57312606;78.80452849;0.44797166
817;62.73514573;78.617325;0.463267959
819;60.84795065;78.52106148;0.465130969
821;57.82037287;78.65718185;0.482664239
823;56.31439432;78.45593209;0.483521994
825;56.14439262;78.75779294;0.479113122
827;53.96687382;78.53168243;0.460822386
829;53.99588555;78.14320208;0.483133119
831;54.18484951;78.38019483;0.437882416
833;53.25982242;78.31293254;0.449587996
835;51.6839952;78.21783854;0.467757193
837;51.33357469;78.37511806;0.458578326
839;49.16625777;78.34114991;0.443728254
841;49.37312664;78.30877755;0.441377509
843;48.59391971;78.29746854;0.413467739
845;48.12994224;78.15898204;0.389375078
847;46.59940995;78.12604598;0.370549647
849;46.09079572;78.14841626;0.374821074
851;45.48901906;78.18059603;0.381264629
853;45.26403795;78.04476453;0.398301703
855;45.21967238;77.93727426;0.388320965
857;44.52716002;78.04407647;0.379620599
859;44.74457949;77.95385262;0.36909324
861;44.15808554;77.97689692;0.379321537
863;43.12981557;77.88356372;0.375837348
865;42.71769975;77.95784212;0.409588115
867;43.02440166;77.97922192;0.445132553
869;41.33235671;77.86527924;0.433911926
871;41.55599678;77.90552126;0.410035217
873;41.34332755;77.72735694;0.392483655
875;40.84519273;77.86444021;0.364968215
877;40.52370695;77.86225264;0.351008843
879;40.29971097;77.78248473;0.353860084
881;39.53195898;77.54219005;0.353285075
883;39.18770736;77.69649813;0.349624993
885;39.03689266;77.73042516;0.354117616
887;37.69410264;77.50764415;0.311617526
889;38.69804525;77.60299993;0.296174857
891;37.90011764;77.53019298;0.295749597
893;36.91505163;77.59808817;0.309779225
895;35.98656966;77.62572779;0.329412923
897;37.25551223;77.5689079;0.326097665
899;36.62025244;77.53634297;0.325296145
901;36.72335954;77.53456813;0.314733284
903;36.3751795;77.37500474;0.2989801
905;35.40096757;77.4338743;0.266020681
907;35.71084639;77.42817867;0.283479386
909;34.93596248;77.51195011;0.31050956
911;33.51439208;77.38874858;0.32218902
913;33.87348568;77.22293892;0.348765372
915;33.3598161;77.52170445;0.365601131
917;32.49195956;77.35855026;0.344657655
919;33.11080203;77.31082422;0.307251721
921;32.1822628;77.30014812;0.270081415
923;32.41962184;77.26064932;0.250341388
925;32.08793611;77.15391583;0.263363265
927;31.22236793;77.48362291;0.284673739
929;30.13446791;77.26477674;0.300773582
931;30.85313765;77.49637627;0.309278154
933;29.99299681;77.2569482;0.279809535
935;30.44956171;77.47824324;0.223905136
937;29.99089363;77.07128632;0.196178136
939;30.11250808;77.01110934;0.169358785
941;29.14800199;77.04722346;0.175355434
943;28.72531826;77.16439936;0.188628218
945;28.64679693;77.35069463;0.20587811
947;28.27232255;77.10770334;0.221292924
949;27.83754089;77.03823993;0.208559541
951;27.61921496;77.11072995;0.185986881
953;27.17073351;76.97287635;0.163151345
955;27.61066163;77.01000902;0.136796639
957;27.8079727;76.94434254;0.109044426
959;26.58632949;76.96266815;0.136739363
961;26.71430172;77.0268206;0.157077961
963;26.44544492;77.0157182;0.155336797
965;25.56035005;76.99409066;0.193926953
967;25.848881;76.74973777;0.191443961
969;25.84470671;76.95811445;0.153569068
971;24.68944299;76.7375486;0.124039167
973;24.67136656;76.74591326;0.120469625
975;25.25973645;76.78179367;0.090469195
977;24.5015019;76.77045708;0.104832873
979;24.54739797;76.81986166;0.113962541
981;24.65104328;76.91557501;0.147733644
983;24.32940976;76.85319691;0.150975767
985;24.66158029;76.8880041;0.158568525
987;24.32548844;76.86458818;0.158301001
989;24.03713754;76.78728317;0.164385314
991;22.99734697;76.62202367;0.13206668
993;23.23538532;76.71439397;0.116391773
995;23.13141938;76.77941351;0.100338217
997;22.82658611;76.65402441;0.077662994
999;22.32609126;76.64561862;0.080371304
1001;21.93016012;76.4104007;0.111914961
1003;21.87740225;76.78593463;0.143482342
1005;21.70046554;77.17920287;0.16906856
1007;21.64597864;76.7093172;0.198448509
1009;21.00927387;76.86384544;0.196195046
1011;20.7670742;76.75960242;0.17220231
1013;20.58927877;76.66254052;0.146471427
1015;20.60012686;76.56058137;0.120198278
1017;20.57679085;76.70715721;0.094405611
1019;20.56409838;76.3620829;0.103081154
1021;20.49947063;76.59998387;0.110163024
1023;20.29571785;76.74100149;0.138365876
1025;19.9029243;76.64215169;0.162993043
1027;19.53116791;76.65934891;0.183851126
1029;19.32369265;76.70120028;0.162702622
1031;19.26350253;76.55275332;0.156338021
1033;18.91420047;76.53028627;0.119218181
1035;18.42257999;76.20513337;0.096074874
1037;18.65113559;76.22138173;0.098142129
1039;18.57029999;76.21989576;0.118352466
1041;17.91847698;76.6004929;0.152364347
1043;17.92735144;76.69756835;0.193032452
1045;17.53132898;76.49118715;0.191362098
1047;17.42480648;76.47482896;0.174875078
1049;17.59083285;76.4827533;0.185043018
1051;17.44069487;76.57710456;0.168611286
1053;17.07001438;77.11499526;0.156919922
1055;17.19849651;76.44577208;0.167603233
1057;17.06437979;76.47149945;0.180104609
1059;16.61996042;76.23998217;0.15162871
1061;16.4654951;76.34302858;0.121634296
1063;16.32057561;76.39233687;0.084049048
1065;16.3169801;76.25035586;0.067854617
1067;16.5497494;76.4360042;0.058135844
1069;16.16485239;76.15288122;0.076645485
1071;15.72651753;76.43927855;0.119861323
1073;15.52873825;76.42063649;0.137409469
1075;15.54296312;76.34686664;0.13652636
1077;15.97033898;76.33642472;0.116660434
1079;15.68936061;76.33869456;0.116673929
1081;15.45848904;76.25276311;0.101537206
1083;15.38503645;76.29211094;0.121196904
1085;14.94202295;76.29804028;0.130906619
1087;14.96155561;76.36429805;0.145376711
1089;14.72030541;76.37341949;0.121901412
1091;14.61394471;75.98726413;0.110465926
1093;14.54664568;76.00571361;0.103291253
1095;14.50347205;76.38076657;0.10388903
1097;13.93763202;76.3695674;0.131820476
1099;13.92604023;76.27561484;0.157314513
1101;13.7935369;76.28619466;0.140337605
1103;13.65840482;76.31391702;0.120401216
1105;13.58293491;76.1485201;0.112563435
1107;13.72415533;76.19912129;0.110753465
1109;13.67634584;76.22164302;0.11740836
1111;13.55683237;76.2840487;0.144646492
1113;13.26464813;76.25753746;0.180956464
1115;12.93758682;75.79637403;0.182567986
1117;13.35820261;76.17423343;0.16126447
1119;12.81712452;76.08879747;0.163959946
1121;13.03592958;75.94333551;0.167998329
1123;13.09382463;76.09227795;0.146770342
1125;12.5646398;76.07132493;0.171553143
1127;12.34481676;76.21886415;0.189590643
1129;12.1283746;76.20126773;0.182921925
1131;11.83340795;76.16068217;0.174790611
1133;11.90290069;76.14271414;0.163500151
1135;12.03417919;76.04369885;0.166498258
1137;11.55821654;76.05077061;0.17696616
1139;11.27122941;76.11649177;0.19232194
1141;10.89341108;76.10587083;0.208161716
1143;10.85480484;76.11768838;0.205342577
1145;10.72380593;76.14044431;0.18370917
1147;10.88935091;76.01290876;0.151286456
1149;10.64984825;75.68785215;0.112691832
1151;10.47053151;76.08711845;0.098344197
1153;10.33872325;75.86259067;0.114029854
1155;10.15134438;76.09193392;0.097508919
1157;9.909537364;75.74527735;0.097189896
1159;9.825607965;76.018481;0.087114157
1161;9.897579057;75.90298365;0.056215338
1163;10.06967044;75.8621368;0.064923405
1165;9.841639369;76.00557619;0.094620174
1167;9.984484015;75.93223263;0.117698618
1169;9.889477847;75.99300138;0.14399754
1171;9.360432304;76.06351043;0.154779844
1173;9.411243758;75.96944804;0.130178802
1175;9.14806259;75.91074348;0.105648526
1177;9.424583148;75.92707409;0.067518365
1179;9.387172321;75.96094596;0.055123031
1181;9.218487958;75.95214097;0.070143093
1183;9.255710111;76.16252571;0.099341016
1185;8.717121051;75.91825556;0.115149635
1187;8.574213453;75.96116612;0.146047509
1189;8.334627222;76.01619714;0.137501191
1191;8.140307265;76.01106569;0.119580106
1193;7.860580526;75.82091833;0.093355285
1195;7.938533611;75.80248289;0.098239617
1197;7.728637686;75.78179115;0.106792658
1199;7.569733899;75.88743788;0.134627903
1201;7.045350538;75.80966448;0.164483194
