Repository: johodges/materials

## A Non-Dimensional Scaling Approach to Modeling Material Pyrolysis

This repository contains the data, scripts, and technical documents required to generate the SPyro cone validation cases.

## Instructions
* Clone this repository with submodules
  ```
  git clone --recurse-submodules https://github.com/johodges/materials
  ```
* Pre-process data
  ```
  python materials/scripts/initialize.py
  ```
* Build latest FDS (example for impi_intel_linux target, but use relevant make target for platform)
  ```
  git clone git@github.com:firemodels/fds.git && cd fds
  cd Build/impi_intel_linux
  ./make_fds.sh
  ln -s fds_impi_intel_linux fds
  cd ../..
  ```
* Run cases
  ```

File: data/rise_materials/Testdata-1788.txt
Keywords
Material1;Material2;Material3;Material4;Product;Object;Scenario;Method;Reference;Comment;Owner;IsPublic;ImportDate
Aluminium Honey comb coated with HPL;;;;IN10A-1;Table;;ISO 5660;TRANSFEU;;TRANSFEU;1;2011-03-24 09:59:42
Scalars
Flux (kW/m2);tig (s);qmax (kw/m2);qtotal (MJ/m2);q180 (kw/m2);q300 (kw/m2);Sample mass (g);Mass loss (g);DHc (MJ/kg);Peak smoke production (m2/m2s);Total smoke produced (m2/m2);Specific extinction area (avg) (m2/kg);MARHE (kW/m2);Area exposed (m2);Observations;Test date (YYYY-MM-DD);Test identifier;Product thickness (mm);Thickness1 (mm);Thickness2 (mm);Thickness3 (mm);Thickness4 (mm);Product density (kg/m3);Density1 (kg/m3);Density2 (kg/m3);Density3 (kg/m3);Density4 (kg/m3);Product area weight (kg/m2);Area weight1 (kg/m2);Area weight2 (kg/m2);Area weight3 (kg/m2);Area weight4 (kg/m2)
50;96;200.78;48.69;;;102.28;24.73;17.18;;688.90;;74.29;0.0088;Projection of particles. Raising of the surface. Flashing from 65s. Glowing. End flame at 935s.
;2011-02-25;c_LSFIRE_IN-10A-1_50a;22.7;;;;;;;;;;;10.25;;;
VectorData
Time (s);HRR (kW/m2);Mass (g);SPR (m2/(m2*s))
1;5.397490737;102.28;0.092454722
3;4.994717128;102.3472334;0.077494379
5;5.23509112;102.112895;0.074646581
7;5.534497816;102.2290899;0.081663084
9;5.602352481;102.1793275;0.076299363
11;4.764255522;102.30582;0.092575743
13;3.516355739;102.4339961;0.127003423
15;2.189074503;102.2972462;0.139848463
17;1.115474512;102.1669007;0.140740026
19;0.765219437;102.3072234;0.143399178
21;0.259074639;102.3677486;0.115669149
23;0.032980163;102.3651811;0.093414406
25;0.103075617;102.1483729;0.077971961
27;-0.057033609;102.2361055;0.102901378
29;-0.791345732;102.2514823;0.131879364
31;-0.842378507;102.2231151;1.033804516
33;-0.675962814;102.0448451;1.759641185
35;0.211211398;102.0312469;2.10193556
37;0.284672626;101.9695747;2.40723469
39;0.573395219;101.8696794;2.676256736
41;0.554163743;101.7753642;2.0797474
43;0.393426154;101.7138692;1.536199638
45;0.521953206;101.6360628;1.388992708
47;0.670307044;101.605333;1.246634891
49;0.724317828;101.6309084;1.127216305
51;0.781895204;101.6224763;0.982425968
53;0.792913014;101.5282563;1.02338086
55;0.643763498;101.2362918;1.127691045
57;0.672742303;101.1887381;1.217813396
59;0.409956415;101.1387155;1.334079465
61;0.399582927;101.1073391;1.582203298
63;0.226979392;101.1265256;1.798170913
65;0.169226128;100.9960422;1.981656869
67;0.56625034;100.8795439;2.158743541
69;1.175461466;100.7851302;2.243515143
71;2.841524566;100.6011465;2.283479356
73;3.595230388;100.441511;2.317803212
75;3.457678271;100.3239913;2.306680932
77;3.414755758;100.292394;2.302795193
79;2.982711376;100.0960185;2.251701557
81;2.934663697;100.0035097;2.300304871
83;2.860251967;99.9495001;2.300469027
85;3.242604422;99.8037904;2.140847522
87;3.286393137;99.6321621;2.032940941
89;3.774758161;99.577888;2.02635635
91;4.230888232;99.4607232;1.772136837
93;4.618955211;99.1612781;1.53997433
95;4.24911128;99.1048073;1.261918897
97;9.568459628;98.9402466;0.951266194
99;22.76310766;98.8612494;0.73005139
101;40.28032459;98.7044577;0.611127816
103;59.07494336;98.4635964;0.615411275
105;75.022731;98.2108026;0.898654667
107;86.46848412;98.0032707;1.20961985
109;92.88650987;97.7022396;1.406644831
111;104.3329468;97.4687701;1.665506823
113;114.0374264;97.364734;1.824582362
115;127.7119192;96.9040961;1.995282918
117;140.0876626;96.7573258;2.228987096
119;158.9139714;96.4280533;2.524383468
121;170.6741189;96.1690793;2.629203206
123;175.5981687;95.8587846;2.782478604
125;178.0471522;95.6809699;2.843929969
127;173.6918807;95.4267158;2.750981114
129;162.3331002;95.1939245;2.493818955
131;156.5881125;95.0072083;2.190394581
133;142.3733582;94.8176639;1.780275111
135;131.6073134;94.730925;1.340253001
137;119.8212967;94.7214283;0.990238119
139;114.7375867;94.5707783;0.825947482
141;107.6790393;94.8619967;0.745792541
143;102.1611705;94.4644111;0.717312542
145;99.69697965;94.2944523;0.757092223
147;94.37009526;94.1541018;0.717962004
149;92.64344467;94.0580871;0.638324675
151;92.00510222;94.0565964;0.613962855
153;89.61743885;93.8806593;0.583402068
155;88.09375634;93.9644443;0.537376226
157;85.73681853;93.7515298;0.515770022
159;86.68579957;93.7236321;0.49815426
161;85.74200493;93.6416694;0.530231814
163;83.94712286;93.4962122;0.508820303
165;84.09006924;93.4963224;0.4771172
167;84.8044057;93.3378223;0.426299073
169;84.75295829;93.2964959;0.394038294
171;83.88638658;93.2555281;0.323361368
173;87.11249944;93.1852403;0.293288
175;86.29005591;92.9837822;0.268218482
177;86.8682309;93.3460865;0.278784993
179;83.85106453;92.9863774;0.258120366
181;84.2087286;92.5010748;0.239447868
183;82.56694465;92.6130031;0.230645973
185;81.39945679;92.5743116;0.180027531
187;81.41924801;92.5918816;0.153280032
189;79.26817011;92.5141001;0.143524421
191;79.91504099;92.5260259;0.154852816
193;78.34724818;92.4838159;0.15133769
195;76.38882804;92.3812585;0.172046203
197;75.90440599;92.4378918;0.152526605
199;76.22530625;92.3268469;0.149209027
201;73.34746155;92.2860297;0.115005014
203;72.49055837;92.1908436;0.093286802
205;71.15907247;92.1127029;0.096061598
207;69.42665506;92.1524682;0.112944781
209;68.69765391;92.0642113;0.126891832
211;66.84908056;92.0534025;0.140990859
213;64.31228943;91.9700316;0.13429329
215;63.2716797;91.8730105;0.109183216
217;60.11215832;91.761288;0.09277012
219;60.45091425;91.7286023;0.062792712
221;59.55796339;91.8596192;0.055659606
223;56.85873974;91.3511805;0.115194718
225;54.79298999;91.6665238;0.154116151
227;52.58921894;91.3325566;0.184107022
229;49.51637376;91.4325189;0.211499182
231;47.60144293;91.2164724;0.230870681
233;46.86396608;91.2520697;0.195425884
235;46.02586036;91.2072223;0.188537592
237;43.93993773;91.0445538;0.194867772
239;43.83942109;91.5959704;0.214378573
241;43.11338963;91.0870929;0.236720234
243;43.41776604;91.0532752;0.236331073
245;43.39629424;91.0160342;0.237557226
247;43.8780355;90.8707852;0.193744218
249;44.53715485;90.8298306;0.152708952
251;44.35112847;90.801326;0.105508106
253;44.34947221;90.75155;0.10464136
255;43.84106156;90.6961166;0.103577792
257;42.71239975;90.6945151;0.144787966
259;43.73475681;90.6751912;0.14155656
261;44.14364366;90.6680135;0.173753359
263;43.71118831;90.5043916;0.164269272
265;42.62600546;90.4695778;0.164434927
267;43.48145926;90.2846586;0.141984952
269;43.53257842;90.3529163;0.146615013
271;44.10304902;90.3351381;0.150762899
273;43.0936195;90.3213346;0.164050941
275;43.46310324;90.2410559;0.174348203
277;42.90269404;90.2083552;0.198556013
279;44.12937101;90.1749516;0.197753674
281;43.71167564;90.038809;0.156799656
283;43.38923238;89.9680818;0.14751999
285;43.0903604;89.9183204;0.132265748
287;42.60656838;89.9149932;0.132557448
289;43.26140429;89.835846;0.175350607
291;42.40587296;89.6928864;0.211508364
293;42.92787094;89.7760636;0.234960297
295;41.89136938;89.808858;0.220238585
297;43.21799868;89.5543418;0.204401799
299;42.68238431;89.5206474;0.168969305
301;42.22897553;89.3910937;0.147870701
303;43.19675172;89.3511051;0.143967865
305;43.90604762;89.3496439;0.177982987
307;43.76244546;89.336739;0.201412578
309;43.84884304;89.167802;0.208857451
311;44.07435229;89.0946034;0.219759506
313;43.70246064;88.9086479;0.227265274
315;43.27026884;88.8744015;0.214663425
317;43.51598808;88.8426547;0.211782002
319;44.60695832;88.8204444;0.241428363
321;45.21161366;88.6723095;0.2433374
323;45.19790552;88.5224488;0.25072873
325;44.37548077;88.4348269;0.265735938
327;45.8225888;88.3633526;0.263498645
329;46.38933917;88.2135891;0.244324874
331;44.54877188;88.0277442;0.267970495
333;46.28216654;87.9553462;0.278697161
335;46.54610095;87.89377;0.312861615
337;47.39019013;87.8483299;0.337435817
339;47.1605096;87.6047187;0.338730599
341;48.45950443;87.5135632;0.318853747
343;48.48224464;87.5145424;0.287609542
345;48.88131705;87.2879103;0.248908296
347;49.54245927;87.2020146;0.229473086
349;49.61397413;87.1778023;0.253424811
351;51.27133649;87.0564457;0.289378988
353;50.95259887;86.8934593;0.325556355
355;50.19432631;86.8115092;0.316234385
357;49.53638764;86.7055294;0.299332575
359;50.74650473;86.5128937;0.264911265
361;52.91052172;86.6610005;0.251924964
363;53.99045303;86.3820667;0.233224075
365;54.22964779;86.1782911;0.263626971
367;55.80125908;86.1892926;0.281761118
369;56.16179641;86.10341;0.272652821
371;57.48503222;85.933757;0.223675164
373;59.38374643;85.8580886;0.22314563
375;61.25777043;85.6854399;0.202904579
377;61.05403187;85.6831064;0.206679822
379;62.16827137;85.6793927;0.239263931
381;62.43511953;85.5425754;0.27652919
383;64.73007994;85.4166217;0.257919735
385;64.81947411;85.3119943;0.253592917
387;66.36082525;85.2496177;0.213574923
389;68.0142662;85.0836773;0.181932078
391;68.53942919;84.9417681;0.166595227
393;68.3630076;84.9082533;0.203263178
395;72.76720311;84.8579681;0.201964337
397;73.60980377;84.7868545;0.219334196
399;75.12589977;84.8174134;0.226589389
401;77.02568109;84.4846361;0.220602327
403;78.94464552;84.816627;0.199644341
405;79.64769918;84.1469577;0.229271956
407;81.65821193;84.2966922;0.26950696
409;83.52382184;84.1889313;0.31402036
411;84.10818757;84.1799458;0.324674178
413;85.66891867;84.0075034;0.331067629
415;87.25824842;83.9042989;0.36979272
417;89.72526933;83.7644184;0.400432291
419;92.14652692;83.8790657;0.483576175
421;92.73524609;83.7131661;0.624040408
423;92.24625739;83.6682231;0.720676329
425;94.3712691;83.4829996;0.773828795
427;97.40813914;83.4646834;0.814773508
429;102.1369191;83.3148097;0.837892526
431;104.7821693;83.2439582;0.910657582
433;109.5272281;83.1948327;1.005521389
435;111.3436876;82.8775831;1.156939178
437;112.6612237;83.012481;1.245427915
439;117.8695228;82.710248;1.351918842
441;121.0446811;82.7385035;1.397750008
443;126.4507646;82.6465476;1.565896594
445;129.8626632;82.6193411;1.786740388
447;134.1230645;82.5033127;2.071426979
449;141.2293296;82.3529831;2.264572473
451;143.6515558;82.2122463;2.449858003
453;149.7266874;82.1447628;2.596047337
455;152.9732307;82.0648288;2.550651713
457;153.5333347;82.0172912;2.742819715
459;159.0350286;81.8536013;2.978954113
461;165.4477701;81.7041828;3.1564069
463;168.3347019;81.5809359;3.136894747
465;171.8348881;81.4209451;3.306383256
467;174.2739286;81.279836;3.303409776
469;181.7671269;81.1305554;3.356613428
471;179.6486265;81.061319;3.449948265
473;183.3037871;81.0581719;3.705846822
475;188.4815505;80.8245;3.845476461
477;195.8566659;80.7213916;3.79089009
479;196.2148125;80.3976687;3.614909936
481;195.5711043;80.3876472;3.541505267
483;194.2106039;80.3306541;3.413374552
485;199.5474206;80.2955801;3.25112883
487;192.2675422;80.0667529;3.284975343
489;196.0450114;80.0094429;3.440257807
491;200.7752428;79.7763093;3.35491812
493;198.9508945;79.7562675;3.379578092
495;193.2574557;79.610783;3.427813798
497;194.6050816;79.5853848;3.375031975
499;187.9302951;79.3621208;3.128882873
501;182.8168255;79.307019;3.0516923
503;178.4132754;79.02226228;2.844081495
505;173.1893966;79.05529307;2.710711159
507;165.8792062;78.81390561;2.480445191
509;161.0560333;78.9463181;2.41074375
511;149.9693013;78.8703181;2.28490795
513;147.221526;78.65504585;2.168168946
515;139.4202982;78.56264866;2.012846615
517;135.5955177;78.46032665;1.929518847
519;128.4930678;78.4602849;1.847526724
521;121.2280525;78.41759239;1.781150465
523;115.6818683;78.27780897;1.686633801
525;112.8892668;78.21787606;1.683119904
527;109.2272821;78.08656794;1.691458288
529;102.7123096;78.14618289;1.657648316
531;101.6197832;78.1090943;1.639082227
533;99.26684942;78.07869993;1.635688929
535;94.41729653;78.04206669;1.513286993
537;89.16232049;77.91074449;1.422552373
539;86.88146583;77.86411798;1.33109931
541;84.03174502;77.77996064;1.281665211
543;81.16391582;77.66695506;1.233172655
545;79.00726294;77.71577673;1.175800743
547;76.36728765;77.64150247;1.160053588
549;73.07383404;77.61483483;1.121135976
551;71.86117136;77.69752904;1.086027793
553;69.17605943;77.48453448;1.072141944
555;68.54856923;77.40128831;1.001767192
557;67.27334708;77.42493264;0.964752737
559;63.98234158;77.38016973;1.006464187
561;62.73801272;77.41705152;0.9777378
563;61.41564829;77.36269486;0.951622526
565;60.76983502;77.24281546;0.965958834
567;59.9875857;77.20714872;0.92744798
569;58.25370753;77.12873366;0.83072578
571;56.74322439;77.16049454;0.777197916
573;55.3521733;77.12728413;0.740191967
575;54.2771421;77.00728094;0.725378333
577;52.00750874;77.01503827;0.736609949
579;51.45826607;77.05615746;0.717905209
581;51.34645264;76.9626559;0.734781863
583;50.34111805;77.25073881;0.723901413
585;50.4890887;76.76056577;0.680558055
587;48.96214385;76.87424708;0.674045857
589;47.2622596;76.79488006;0.673903226
591;47.92648407;76.84269348;0.649724446
593;47.0327295;77.05992545;0.619042003
595;46.2771783;76.67265404;0.609534781
597;44.7420122;76.64940972;0.557009902
599;44.67747711;76.36811811;0.537750998
601;44.04219274;76.81500495;0.493047365
603;42.38563329;76.59998124;0.493914586
605;42.86586452;76.53193226;0.496226234
607;41.60636635;76.65043157;0.465993665
609;41.44155494;76.56659171;0.440001599
611;41.49156789;76.40098337;0.397937061
613;40.76301203;76.42293011;0.365751176
615;39.05884116;76.46126094;0.360617018
617;39.42738338;76.37685603;0.354054182
619;38.6871628;76.43902487;0.35416892
621;37.00905041;76.2305716;0.346799105
623;37.44429511;76.27856462;0.305897627
625;36.54888966;76.17897564;0.28666991
627;35.83784696;76.05650155;0.290635093
629;35.88956336;76.20905253;0.273209074
631;34.6527968;76.29949;0.270188863
633;33.56836807;76.17090131;0.276527956
635;33.51978814;76.10058873;0.213836391
637;33.23991876;76.09604744;0.175514938
639;31.91590612;76.11261113;0.165338975
641;32.21678294;76.108898;0.181847006
643;30.79607476;76.11328784;0.185387305
645;30.46571935;76.03151838;0.218452441
647;30.25483924;76.0100964;0.198221082
649;30.28699679;75.9543043;0.161172921
651;29.23824342;75.98279428;0.141702936
653;29.36684686;75.89464809;0.123964055
655;28.68330533;75.88419948;0.12197482
657;27.94269159;75.8769805;0.150705824
659;27.92457888;75.93981148;0.169101722
661;27.15696149;75.78162892;0.148475178
663;26.8022475;75.80434897;0.140322786
665;26.86238853;75.72723148;0.118095203
667;26.17124229;75.8219617;0.120129782
669;25.36720878;75.70949496;0.140753044
671;25.26289429;75.85739445;0.158695745
673;24.62487124;75.63502798;0.188917949
675;25.11942611;75.58038151;0.188202748
677;24.67055645;75.63871344;0.167967094
679;24.10846369;75.72565817;0.142682624
681;23.24308814;75.59521996;0.154488538
683;23.35123887;75.63981782;0.121339847
685;22.69731587;75.62423422;0.14916488
687;22.04153986;75.58772525;0.155212971
689;22.00521309;75.5859864;0.138908361
691;21.59350694;75.52355542;0.111215786
693;21.72547279;75.66629226;0.10753421
695;21.81913576;75.49086978;0.093776977
697;21.07551936;75.64758923;0.101792838
699;21.18496634;75.55294202;0.125266881
701;21.11756634;75.49005569;0.129492346
703;20.5859129;75.52298989;0.13346628
705;20.40170076;75.40957071;0.104721646
707;20.15302829;75.43360193;0.111002006
709;19.83820217;75.42883977;0.128926181
711;19.36832474;75.52107143;0.131235792
713;19.46515284;75.500381;0.142758118
715;19.61614611;75.37718895;0.168503335
717;19.04523003;75.36054273;0.144354275
719;18.88579778;75.34384117;0.110589599
721;18.43039827;75.37158503;0.119181935
723;17.93837573;75.38400793;0.13752074
725;18.46092623;75.42134506;0.135095489
727;17.91850198;75.30361955;0.126304482
729;17.36896936;75.3554359;0.117447622
731;17.46658723;75.29089325;0.09760164
733;17.10046792;75.25216194;0.098577743
735;16.64392554;75.23196812;0.119628607
737;16.4832188;75.39240021;0.141459936
739;16.44860607;75.31860994;0.155657628
741;16.07242884;75.2821563;0.156678473
743;16.12663596;75.13627236;0.121032758
745;15.34236379;75.2518998;0.109032361
747;15.17952564;75.20508008;0.11281391
749;14.93436605;75.21805492;0.133863229
751;14.98320704;75.27386062;0.143919589
753;14.6128923;75.16484487;0.138377152
755;14.95008639;75.09882503;0.120727169
757;14.52459466;75.05988692;0.103596775
759;14.33328851;75.11326348;0.099962944
761;14.159104;75.05008686;0.117164465
763;13.844525;75.14527242;0.129823037
765;13.88502239;75.2181389;0.139519181
767;13.47747155;75.0658088;0.136165121
769;13.30688923;75.03164693;0.138938926
771;12.80933867;75.07389769;0.127485402
773;12.78774837;75.06887339;0.1369649
775;12.91809534;75.12541064;0.138697695
777;12.56063007;74.97995486;0.143094709
779;12.58396222;74.98695296;0.120096485
781;12.17611717;74.99487583;0.120232495
783;11.64975196;75.00337879;0.127864525
785;11.98709062;75.01429682;0.124356875
787;11.56824192;74.90935246;0.13751887
789;11.00942744;74.97484803;0.160916797
791;11.40376066;74.95124496;0.136044282
793;11.15128221;75.01712694;0.128312951
795;10.88255291;74.89597811;0.164813472
797;10.97640483;74.95284643;0.177967445
799;10.70816035;74.98638791;0.176849555
801;10.46196233;74.9545445;0.171188187
803;10.34760152;74.87940081;0.160790369
805;10.10826026;74.85581134;0.150025839
807;9.724002738;74.86672986;0.163669
809;9.591582366;74.96295038;0.169682786
811;8.98366264;75.00354481;0.185377453
813;9.263121774;74.86118128;0.18432351
815;9.023062047;74.82142908;0.179512484
817;8.833470595;74.80971056;0.170870317
819;8.541175776;74.92971327;0.166132669
821;8.099848359;74.88040907;0.213183895
823;8.018705561;74.87757944;0.222584247
825;7.822409741;74.92006515;0.200324545
827;7.666181361;74.77317344;0.178475912
829;7.268637883;74.80384402;0.182570288
831;6.947142531;74.82108394;0.158472841
833;6.748289513;74.8088824;0.183723838
835;6.456701744;74.84272728;0.188014638
837;6.174964249;74.79197356;0.192533147
839;6.271546056;74.75941267;0.187781794
841;6.085633434;74.79498328;0.181091792
843;5.802317369;74.830167;0.171124601
845;5.601743883;74.84038115;0.178444491
847;4.995891514;74.81597759;0.205101414
849;4.925126734;74.83517772;0.212449359
851;4.781188557;74.80961493;0.202293712
853;4.445953455;74.71560268;0.165349862
855;4.033193552;74.67884565;0.146443614
857;3.861496695;74.71819833;0.125560918
859;3.749171493;74.72704596;0.145074104
861;3.334017441;74.78581915;0.156385062
863;3.028364315;74.79668232;0.187175112
865;3.119141167;74.73639116;0.187506054
867;3.008527316;74.71890221;0.160456357
869;2.650110634;74.70283561;0.13173677
871;2.819285221;74.6823112;0.13002371
873;2.623437857;74.74739172;0.137385098
875;2.067881309;74.75016649;0.177861419
877;1.985338172;74.75891752;0.182837597
879;1.711033978;74.67823933;0.169712264
881;1.568575878;74.64574738;0.141876817
883;1.702579105;74.63165505;0.128141413
885;1.303853932;74.69532779;0.117973729
887;1.400016836;74.67750826;0.139836922
889;0.955518627;74.75105048;0.169866524
891;1.034986731;74.67709418;0.19681199
893;0.991748741;74.64634156;0.177699264
895;0.89156934;74.55981091;0.15947355
897;0.772353552;74.56265413;0.163706705
899;0.650510469;74.61953604;0.147779126
901;0.266560477;74.67650049;0.136229797
903;0.120113147;74.66857762;0.153223765
905;0.009942867;74.64584447;0.134152772
907;0.000285653;74.60914229;0.105209124
909;-0.112652252;74.58636787;0.110783141
911;-0.426072357;74.56397938;0.125353154
913;-0.560928518;74.73407319;0.140376236
915;-0.844904323;74.63379487;0.153767902
917;-0.735061034;74.63085505;0.159567481
919;-0.707958071;74.58196542;0.131789877
921;-0.827879434;74.59938446;0.11966704
923;-0.826483153;74.65942756;0.113918413
925;-0.827315629;74.64326435;0.136125675
927;-0.833269832;74.65481734;0.131163739
929;-0.839669821;74.64997265;0.142918653
931;-0.822850609;74.56396676;0.131987073
933;-0.812028605;74.57632023;0.143977309
935;-0.793787847;74.58418825;0.141890257
937;-0.793781246;74.6219113;0.163700861
939;-0.802336089;74.60519615;0.137467596
941;-0.787988928;74.57866685;0.138638869
943;-0.792537004;74.5022683;0.095022415
945;-0.779107113;74.52620244;0.082742319
947;-0.785107834;74.59607327;0.077660064
949;-0.767779991;74.6172472;0.118992667
951;-0.761849032;74.57298089;0.110533823
953;-0.788916579;74.62566715;0.103354471
955;-0.77162529;74.51620966;0.083756519
957;-0.761750766;74.53070295;0.071921674
959;-0.736167907;74.47786572;0.070450592
961;-0.735438807;74.55890265;0.109778988
963;-0.739242153;74.52439514;0.135557533
965;-0.74101977;74.54000592;0.128204155
967;-0.738618478;74.53378064;0.126681763
969;-0.74148455;74.44146646;0.121004601
971;-0.728631558;74.64726826;0.114800695
973;-0.716605582;74.55404388;0.127109979
975;-0.710116201;74.51701063;0.168307183
977;-0.713468896;74.51438877;0.157790615
979;-0.731722649;74.58315474;0.142576651
981;-0.697174564;74.47253802;0.120206592
983;-0.680994574;74.51108972;0.126773381
985;-0.698449017;74.53327044;0.124322648
987;-0.689717712;74.5802421;0.155091995
989;-0.701188503;74.49735517;0.143276269
991;-0.722917031;74.45282721;0.141492677
993;-0.706705294;74.47017781;0.113689942
995;-0.695838451;74.46852149;0.095424275
997;-0.685340941;74.54289186;0.087390529
999;-0.676895131;74.53721853;0.09553083
1001;-0.699761887;74.51282905;0.099245769
1003;-0.69071197;74.38355055;0.113851139
1005;-0.674453627;74.48050263;0.132887854
1007;-0.656652497;74.50834359;0.132055025
1009;-0.651632422;74.45235876;0.130122095
1011;-0.662694867;74.5277641;0.114246906
1013;-0.665052654;74.30592336;0.107618015
1015;-0.66556307;74.38057044;0.101653927
1017;-0.654683677;74.32809146;0.105044725
1019;-0.651658346;74.29617912;0.11362374
1021;-0.633809819;74.52750245;0.126119149
1023;-0.635957381;74.38520785;0.125735504
1025;-0.642284574;74.37634662;0.10145786
1027;-0.631947694;74.45059225;0.121295157
1029;-0.630664045;74.41372502;0.13954345
1031;-0.623822858;74.50921349;0.149880506
1033;-0.610500654;74.45397431;0.139066791
1035;-0.59920902;74.41601678;0.141319244
1037;-0.59456826;74.43720381;0.113921764
1039;-0.604559143;74.47125597;0.108768556
1041;-0.61055657;74.45767384;0.118148654
1043;-0.601565001;74.49520418;0.143713095
1045;-0.597392212;74.40232446;0.13962196
1047;-0.594192206;74.33818279;0.134353208
1049;-0.598790123;74.37335243;0.105386748
1051;-0.58359356;74.38247628;0.082680203
1053;-0.569863418;74.41220802;0.058812267
1055;-0.561697917;74.35767175;0.077123887
1057;-0.582666835;74.41048179;0.09554546
1059;-0.568125416;74.44461696;0.121083484
1061;-0.57131325;73.83397519;0.115725531
1063;-0.55229787;74.41267744;0.12100691
1065;-0.560775142;74.34018426;0.109763767
1067;-0.548905407;74.3710063;0.083536149
1069;-0.552205915;74.34487798;0.075312939
1071;-0.561343836;74.04957803;0.096794614
1073;-0.550311959;74.37064804;0.118565844
1075;-0.536709731;74.91772679;0.130629172
1077;-0.544597002;74.41811631;0.173998202
1079;-0.543679894;74.41665319;0.184599969
1081;-0.542267895;74.47595017;0.168777674
1083;-0.527826522;74.39567248;0.144904146
1085;-0.527488818;74.33793521;0.129828578
1087;-0.528732067;74.35390522;0.085735498
1089;-0.540413108;74.32087491;0.077424725
1091;-0.543494759;74.32498804;0.076277411
1093;-0.537809123;74.24879581;0.10343908
1095;-0.544490774;74.3580601;0.123324989
1097;-0.538591934;74.37858499;0.14105867
1099;-0.554782343;74.35808777;0.157801069
1101;-0.541233925;74.36991746;0.190859709
1103;-0.533898343;74.35443046;0.173152694
1105;-0.542285791;74.39739919;0.160745129
1107;-0.535390423;74.28812179;0.132704353
1109;-0.526961892;73.72972404;0.110173344
1111;-0.529963049;74.30157916;0.08123575
1113;-0.520130138;74.19397167;0.072489579
1115;-0.527390604;74.28581643;0.088898484
1117;-0.509384476;74.37184999;0.122624087
1119;-0.520243667;74.35063481;0.134099803
1121;-0.528316924;74.29609951;0.160053791
1123;-0.521128277;74.35379599;0.154550899
1125;-0.506131397;74.33452694;0.134657202
1127;-0.51696866;74.25056427;0.105509329
1129;-0.508296576;74.27917804;0.092527032
1131;-0.492257875;74.25180699;0.084242015
1133;-0.485276617;74.36423198;0.102760508
1135;-0.489201845;74.35808923;0.131593355
1137;-0.487401648;74.38072626;0.165417943
1139;-0.486117936;74.38025684;0.167538091
1141;-0.486172766;74.382769;0.166179372
1143;-0.49424121;74.26410561;0.140090739
1145;-0.478817823;74.27633482;0.097041604
1147;-0.470099947;74.25336671;0.063879389
1149;-0.487973637;74.29708107;0.079357052
1151;-0.465411178;74.25651382;0.086254533
1153;-0.461423768;74.41920903;0.100736447
1155;-0.474422763;73.59402997;0.14524894
1157;-0.463273026;74.37746896;0.177992738
1159;-0.465483318;74.21068877;0.153868133
1161;-0.453300618;74.32329289;0.138356316
1163;-0.460362842;73.71628172;0.130841541
1165;-0.45957214;74.66331399;0.09532379
1167;-0.451968146;74.18957019;0.099610236
1169;-0.444925923;74.25986869;0.128968721
1171;-0.453478046;74.28696401;0.160658731
1173;-0.442307993;74.31913898;0.177318657
1175;-0.461985872;74.27231926;0.197399626
1177;-0.435720357;74.25507983;0.157859242
1179;-0.440619598;74.22576217;0.133369255
1181;-0.441723216;74.18545754;0.107914153
1183;-0.451655512;74.24126275;0.092061379
1185;-0.438740106;74.19684499;0.103959381
1187;-0.436231304;74.20884021;0.150251202
1189;-0.43208605;74.27901396;0.16773061
1191;-0.433995088;74.3757039;0.177686606
1193;-0.421724022;74.35653145;0.167153793
1195;-0.418257892;74.29666796;0.14415705
1197;-0.418727284;74.15140635;0.107469484
1199;-0.4319694;74.14932187;0.085602292
1201;-0.418098672;74.21166984;0.061268513

File: data/rise_materials/Testdata-1789.txt
Keywords
Material1;Material2;Material3;Material4;Product;Object;Scenario;Method;Reference;Comment;Owner;IsPublic;ImportDate
Aluminium Honey comb coated with HPL;;;;IN10A-1;Table;;ISO 5660;TRANSFEU;;TRANSFEU;1;2011-03-24 10:02:35
Scalars
Flux (kW/m2);tig (s);qmax (kw/m2);qtotal (MJ/m2);q180 (kw/m2);q300 (kw/m2);Sample mass (g);Mass loss (g);DHc (MJ/kg);Peak smoke production (m2/m2s);Total smoke produced (m2/m2);Specific extinction area (avg) (m2/kg);MARHE (kW/m2);Area exposed (m2);Observations;Test date (YYYY-MM-DD);Test identifier;Product thickness (mm);Thickness1 (mm);Thickness2 (mm);Thickness3 (mm);Thickness4 (mm);Product density (kg/m3);Density1 (kg/m3);Density2 (kg/m3);Density3 (kg/m3);Density4 (kg/m3);Product area weight (kg/m2);Area weight1 (kg/m2);Area weight2 (kg/m2);Area weight3 (kg/m2);Area weight4 (kg/m2)
50;73;242.27;52.94;;;102.85;27.57;16.79;;713.80;;86.47;0.0088;Projection of particles. Raising of the surface. Flashing from 62s. Glowing. End flame at 811s.
;2011-02-25;c_LSFIRE_IN-10A-1_50b;22.7;;;;;;;;;;;10.25;;;
VectorData
Time (s);HRR (kW/m2);Mass (g);SPR (m2/(m2*s))
1;5.177694772;102.85;0.021795442
3;5.499663962;102.8563884;0.016503459
5;5.152928951;102.7974502;0.01661531
7;4.909017633;102.7664927;0.032147753
9;4.738052795;102.6777358;0.060365925
11;4.562898151;102.8519277;0.068136118
13;4.0032109;101.6000823;0.098639527
15;3.127763238;102.6092189;0.09887601
17;2.617407878;102.657158;0.089690738
19;1.871648943;102.6660862;0.069545271
21;1.435352391;102.8212527;0.064287062
23;0.86967178;102.8147105;0.04992132
25;0.612264023;102.8485112;0.077498556
27;0.15014607;102.6885917;0.102689963
29;-0.075452222;102.6693183;0.382464628
31;0.087796307;102.6046703;0.68867238
33;0.786554995;102.5713618;0.812631401
35;1.019077082;102.4049666;0.945383089
37;1.300306225;102.3112451;1.198017546
39;1.360855747;102.2891887;1.297814743
41;1.120395348;102.2227533;1.366486721
43;0.977904698;102.2386699;1.593248576
45;0.596485208;102.1174973;1.763722579
47;0.543105728;101.95522;1.852443294
49;0.506639181;101.8432193;1.843999651
51;0.169655511;101.822759;1.977151675
53;0.190133703;101.6381442;2.094766183
55;0.132710121;101.5901216;2.257852934
57;0.174768126;101.4953399;2.496107937
59;0.452584028;101.4411386;2.766986897
61;0.939467734;101.2447247;2.852063914
63;1.576185577;101.2327712;3.022330248
65;2.197016781;100.7419433;3.245024688
67;3.161867579;100.6315436;3.225421958
69;3.633380982;100.4838815;3.117062604
71;3.304676911;100.6086473;2.68881456
73;5.260691684;100.2936783;2.160889668
75;14.0416764;100.06077;1.541665143
77;26.1992987;100.1040159;1.005427234
79;38.33955948;99.7964737;0.53066725
81;53.08437114;99.2735082;0.425253617
83;68.82555;99.7027163;0.43467365
85;72.77905088;98.7958556;0.551814881
87;80.22647938;98.6644922;0.750091749
89;84.3900192;98.5500002;1.05967443
91;90.99534396;98.3146899;1.398396989
93;101.5009636;97.9314132;1.629660672
95;107.6616707;97.8065808;1.847575873
97;114.0454332;97.6064635;2.083759035
99;132.5139282;97.2302859;2.208609956
101;163.9663832;96.6480438;2.485475606
103;199.8396086;96.611896;2.882748209
105;229.0586251;95.7944262;3.119491973
107;241.6148933;95.7633702;3.142259113
109;242.2652149;95.4123767;2.940286529
111;227.1858087;95.1282836;2.527803954
113;211.761402;94.8927093;1.922671724
115;195.2826825;94.4910441;1.402148842
117;184.0450021;94.4748518;1.118741173
119;172.6423739;94.2196103;0.994132167
121;164.7969608;94.2172205;0.958038738
123;158.4674772;93.9945817;0.965398165
125;153.7114429;93.9258866;1.013697743
127;147.2751343;93.8428919;0.970113883
129;146.9615205;93.6562504;0.965570234
131;140.9775799;93.4898285;0.937899643
133;144.1935726;93.2992117;0.934079402
135;140.7562271;93.2328598;0.885882481
137;134.534907;93.1593584;0.846453364
139;131.6435474;93.0897803;0.803151408
141;126.6965284;92.9317225;0.708661348
143;122.5376217;92.9159044;0.671479698
145;114.3196317;92.7578228;0.603370026
147;112.7350245;92.6790364;0.532988895
149;108.5397489;92.5257145;0.463579434
151;104.3700667;92.5178349;0.419613678
153;101.3471524;92.4051458;0.37545721
155;96.07781145;92.3710927;0.395075334
157;93.49406896;92.3331196;0.402140696
159;90.91637917;92.3467843;0.430769246
161;90.06344517;92.2385428;0.430376135
163;86.45057653;92.0732835;0.390459037
165;84.33718795;91.9894053;0.335743183
167;82.18249489;91.937835;0.274413959
169;81.6817775;91.8241552;0.240950061
171;79.84499172;91.8538864;0.22746025
173;76.64436164;91.8445005;0.270862614
175;76.22624508;91.7359401;0.293818605
177;74.14327521;91.6984791;0.344756904
179;72.598359;91.6554541;0.361484685
181;70.34388493;91.5681225;0.318322918
183;68.19989915;91.6019945;0.274080343
185;66.7206312;91.4542096;0.225435235
187;65.93990075;91.5432898;0.174664277
189;65.62504433;91.350425;0.149992475
191;64.35354127;91.3230127;0.206460494
193;63.12235166;91.3715557;0.2084227
195;61.05900346;91.3075781;0.202260671
197;60.65161932;91.1599184;0.196761631
199;58.85960332;91.0635877;0.164869055
201;57.02357383;90.9914542;0.12007855
203;56.13429723;90.9629128;0.089595805
205;55.19930936;90.9258383;0.091532243
207;54.36393222;90.8922118;0.128907417
209;52.26651854;90.9161033;0.162664519
211;50.52206327;90.7037611;0.199535299
213;49.71893729;90.6942494;0.24965579
215;49.08385335;90.6134756;0.302965449
217;46.90190063;90.4561513;0.286473548
219;46.42613575;90.3873707;0.264239104
221;44.91773275;90.2558728;0.23947246
223;43.57098478;90.2389756;0.211737798
225;43.50887054;90.0732037;0.190761507
227;42.54682014;90.0670629;0.197185883
229;42.70738316;90.0803013;0.22240646
231;42.46764561;90.0466501;0.240338607
233;42.93499217;89.920008;0.234831229
235;43.88501308;89.978489;0.224147574
237;44.37794256;89.7788455;0.185872305
239;45.87221814;89.7830416;0.160688255
241;45.83069408;89.6662676;0.10748474
243;45.994984;89.6778769;0.090465034
245;46.37336577;89.5504096;0.075464502
247;46.27546284;89.5208162;0.105513902
249;45.62000257;89.4475084;0.111110331
251;45.43049956;89.4600134;0.152001594
253;45.595802;89.4269146;0.156444535
255;45.57438132;89.3162988;0.158294231
257;46.83393192;89.2524873;0.1308302
259;45.30529892;89.054568;0.122530447
261;46.55280208;89.1176743;0.100739001
263;48.15287296;89.2334371;0.117215227
265;47.86301995;89.0305912;0.155099753
267;49.0552396;89.0031789;0.155402682
269;48.45522009;88.903287;0.149739855
271;48.69510738;88.7127557;0.143583087
273;49.49653911;88.6616981;0.124695667
275;49.67283933;88.5883651;0.095484613
277;49.92413603;88.5069412;0.11767311
279;49.82136849;88.4391418;0.160656141
281;49.70137139;88.3715205;0.182743032
283;49.79066065;88.3084822;0.198580225
285;50.07858386;88.117148;0.172353083
287;50.68691686;87.9351041;0.148441654
289;51.40683832;87.8818382;0.119490458
291;52.37570351;87.8090698;0.116926343
293;53.1500976;87.6838636;0.142748467
295;53.37513767;87.7211988;0.171303782
297;54.27453973;87.6408818;0.195424959
299;54.24267963;87.4326654;0.228284794
301;55.56859829;87.2269913;0.231810033
303;54.94518624;87.1847274;0.193758912
305;54.82442921;87.0731029;0.163258396
307;55.53517138;86.9579051;0.147713406
309;55.38821213;86.8759036;0.120390438
311;58.39702481;86.7407047;0.129913364
313;59.08580158;86.6900738;0.160395787
315;59.47524371;86.5068279;0.193477417
317;62.43628822;86.5093935;0.205792669
319;62.77856099;86.2816474;0.199622947
321;62.57256302;86.1720938;0.183251456
323;65.31795627;85.9902028;0.169509395
325;65.34481751;85.8665171;0.160515525
327;68.507117;85.8601952;0.17303027
329;69.84845306;85.758027;0.218422017
331;71.36909861;85.6540924;0.220791733
333;73.76557278;85.3996646;0.243141532
335;75.79166879;85.4468299;0.225306738
337;78.13937121;85.2816104;0.212922712
339;78.35806041;85.1294337;0.159015263
341;78.20605144;84.9505224;0.155690656
343;81.1326302;84.9589549;0.131092248
345;83.90821903;84.7638644;0.161591955
347;85.53314811;84.7233947;0.18968875
349;85.61700069;84.6138984;0.228370645
351;87.24673047;84.5264294;0.271860181
353;89.77578756;84.2341285;0.305659685
355;92.67628408;84.1945699;0.339731257
357;94.06408427;83.9929371;0.378572248
359;95.07702868;83.988824;0.455562532
361;96.80306611;83.792797;0.528305668
363;97.57252754;83.9677059;0.631060249
365;102.1223317;83.1315335;0.760032862
367;105.528574;83.6302828;0.903467223
369;107.064584;83.5295506;1.041892928
371;110.7347794;83.4526414;1.194355083
373;112.8360983;82.8791086;1.349175851
375;117.2822439;83.4392103;1.525033
377;122.3281151;83.0271149;1.624576164
379;125.3491581;82.8473477;1.815545426
381;133.0481519;82.5768683;1.998479719
383;135.479781;82.5645969;2.144446804
385;140.794976;82.4606215;2.413022341
387;145.6789279;82.4032847;2.745909602
389;152.6365975;82.2418604;2.944013036
391;154.316207;82.1582841;3.079268648
393;158.7038163;82.0392765;3.166909049
395;160.4403851;81.8573137;3.136016112
397;171.9624086;81.6915428;3.076733686
399;176.3046704;81.5319408;3.090999361
401;176.5203926;81.4324358;3.171761402
403;182.1792558;81.3348225;3.309429748
405;187.2388847;81.0753029;3.352621025
407;187.4184908;81.0755791;3.451707285
409;190.0767407;80.9323063;3.449740386
411;196.7406305;80.769682;3.380052065
413;198.8059891;80.5915712;3.454466457
415;197.4332023;80.5802526;3.353920618
417;199.1540423;80.4253716;3.351245953
419;197.7760183;80.1206473;3.406676434
421;201.4619253;80.0918689;3.67266644
423;200.348629;79.9429646;3.825880284
425;201.1787794;79.8516038;4.187714945
427;198.5096877;79.7515337;4.393331484
429;200.4475731;79.6602555;4.586845543
431;195.1090907;79.3984446;4.653170572
433;194.6687995;79.377893;4.678582959
435;190.5906931;79.2155857;4.684532391
437;186.7988279;78.9127255;4.789840508
439;183.2579899;78.9320911;4.844283216
441;178.565024;78.8630077;4.612457736
443;169.663075;78.7988247;4.437583883
445;160.5905961;78.7046892;4.210322256
447;158.6815265;78.6182289;3.877207354
449;146.1235072;78.5971516;3.471353606
451;140.3271016;78.538559;3.24966173
453;135.0401334;78.3927192;3.096084834
455;127.8639574;78.3057342;2.920647486
457;124.9163119;78.2115719;2.70333297
459;122.6180946;78.116581;2.574713782
461;117.4578732;78.0233295;2.459154477
463;115.4658748;77.8858543;2.250590863
465;109.0907463;78.0637851;2.133714482
467;108.327157;77.9478974;2.075881873
469;105.4942988;77.8338312;2.027323893
471;103.2966454;77.7099236;1.996891285
473;100.5906173;77.8207864;1.981488498
475;96.46276924;77.5707358;1.888168656
477;97.39620722;77.495828;1.733878556
479;95.75249012;77.4901688;1.688641785
481;91.73321958;77.5226879;1.64377226
483;92.196514;77.3390149;1.59033333
485;89.10232686;77.4806867;1.544275261
487;88.26766501;77.3425484;1.607300607
489;87.42962645;77.2908573;1.574355425
491;85.70482642;77.2608081;1.545389872
493;83.22935178;77.074788;1.416894145
495;82.52351653;77.0816618;1.368655263
497;81.53077474;77.1112547;1.307462113
499;79.10794868;76.957478;1.187448544
501;78.80581104;76.9579062;1.120937873
503;76.7881502;76.9157117;1.103972706
505;75.79235993;76.9318055;1.079517371
507;75.64620505;76.8090853;1.00699886
509;75.77524499;76.7414519;0.971917568
511;72.14453624;76.7472213;0.973252089
513;71.44668968;76.6902025;0.934575834
515;69.74573503;76.6435347;0.896906131
517;69.03638263;76.5697177;0.894326054
519;68.26506064;76.5187713;0.885646083
521;66.99394568;76.5303107;0.805501707
523;66.2947243;76.4396815;0.764369498
525;65.66673206;76.4799303;0.737746235
527;65.56715035;76.2879067;0.64826906
529;63.55554555;76.2344622;0.580671776
531;62.49463508;76.2374438;0.545135043
533;62.04604396;76.3506814;0.541911265
535;60.54756413;76.1965877;0.514990133
537;60.12727556;76.3038762;0.53218231
539;58.70635077;76.1547098;0.546693778
541;58.11303131;76.1720458;0.549694219
543;56.70012062;76.1073527;0.522001573
545;56.7025578;76.010954;0.504569994
547;54.5270781;76.012086;0.446002472
549;53.89241129;76.0890224;0.395452094
551;51.25143315;75.6160019;0.342640968
553;52.51734436;75.8509112;0.276587475
555;50.80251243;75.5263533;0.21159155
557;49.76552308;75.9570959;0.174539997
559;49.45253301;75.7358236;0.125451798
561;48.2831324;75.5848076;0.080166069
563;46.69377347;76.8374899;0.090350378
565;46.24860332;75.6965685;0.123602678
567;46.13932464;75.6665887;0.141809542
569;45.07890718;75.6772858;0.205676917
571;44.71808876;75.639756;0.255763108
573;43.5003519;75.6437584;0.27151665
575;42.54209939;75.5525637;0.255356925
577;41.38690998;75.49467495;0.239162219
579;41.00388208;75.5514734;0.189940379
581;40.71014146;75.40452922;0.160630905
583;39.95225649;75.44711105;0.137473077
585;40.16177451;75.35183083;0.124430048
587;39.13384071;75.33927055;0.128903181
589;38.61678253;75.34713808;0.138544711
591;37.68048594;75.32640639;0.12147641
593;37.27978227;75.33526713;0.146716045
595;37.38646937;75.35061529;0.160790723
597;36.52789506;75.23268492;0.156443354
599;36.40850174;75.38639221;0.180539293
601;35.19114531;75.25603895;0.17475648
603;34.46774661;75.16293981;0.16403316
605;34.63534945;75.14731496;0.122272462
607;34.01914261;75.19250554;0.114480047
609;33.65140284;75.1289027;0.090460568
611;33.19978613;75.03773513;0.11356531
613;32.35955983;75.02434669;0.109474168
615;32.33842774;74.9386311;0.146694037
617;32.08737617;75.11244871;0.189639177
619;31.50156683;75.07399458;0.197341503
621;30.86070274;75.00580871;0.174278602
623;30.64977184;74.79599329;0.140925208
625;30.23209388;74.92409654;0.107135414
627;29.7877654;74.87088697;0.068507942
629;29.90683782;74.84682905;0.051899999
631;29.16906539;74.81806382;0.096130854
633;29.24590682;74.82086627;0.131877123
635;29.17098508;74.9257116;0.166630367
637;28.47246066;74.85729126;0.183817602
639;28.0026247;74.82894059;0.191500988
641;27.28468482;74.80957542;0.164589847
643;26.98768308;74.68936688;0.140206126
645;27.23890509;74.59822746;0.126850317
647;26.71208975;74.7512032;0.116228629
649;26.20428634;74.97091528;0.131973216
651;25.9689303;74.66252059;0.158092742
653;25.94085777;74.60399692;0.180858786
655;25.21532536;74.69601984;0.209159187
657;25.46964553;74.62499074;0.232313074
659;24.83663354;74.59372743;0.216257077
661;24.46925806;74.55448689;0.18408412
663;24.39559895;74.53884796;0.182631765
665;23.72256145;74.50878563;0.158178544
667;24.24679176;74.4495168;0.115067266
669;23.84175127;74.47262277;0.113713212
671;23.44683589;74.54474217;0.100925152
673;22.59542667;74.51865462;0.123378912
675;23.01118508;74.41120054;0.142425985
677;22.60919176;74.45975861;0.190476218
679;22.03911983;74.4366939;0.19055692
681;21.65260047;74.46443729;0.229784143
683;22.2056295;74.30269693;0.195059281
685;21.63860754;74.27800405;0.159555835
687;21.19788161;74.25891461;0.129227245
689;20.80863166;74.29527115;0.135495062
691;20.72485904;74.27529821;0.110668379
693;21.37020517;74.34468458;0.147933657
695;20.60961152;74.31042611;0.173338977
697;19.78418287;74.30090226;0.18825211
699;19.95171597;74.25365584;0.191297758
701;19.66918702;74.25021892;0.199479745
703;18.9283043;74.2013157;0.160384744
705;18.54789856;74.23413872;0.125280172
707;18.10966572;74.11115638;0.09404512
709;17.58112998;74.1429027;0.072121666
711;17.6022949;74.10349565;0.074788524
713;17.11612078;74.11433068;0.075696556
715;16.64245411;74.13941045;0.102145807
717;16.91408217;74.08379893;0.131919145
719;16.55940297;74.12557978;0.168819562
721;15.94067461;74.21249587;0.17761993
723;15.69969573;74.23579505;0.184412171
725;15.56112726;74.04526179;0.198116325
727;15.30514894;73.84423914;0.175760785
729;14.84760616;74.03750494;0.158782963
731;14.57123299;73.96258359;0.123093345
733;13.98216344;73.99174882;0.113741579
735;13.70474841;73.86396305;0.089308822
737;13.14983188;74.00673824;0.107870884
739;13.08379438;73.93064406;0.122527785
741;12.87573887;74.0014518;0.164706756
743;12.56070725;73.94876699;0.182058915
745;12.25523236;73.99780809;0.215255499
747;11.66894286;73.99833285;0.209463227
749;11.39588837;73.93863586;0.192295369
751;10.92024078;73.97092053;0.153040124
753;10.61467858;73.91267259;0.141684686
755;10.47393232;73.84717897;0.089033469
757;10.21277235;73.88526076;0.085275768
759;10.36860221;73.87316942;0.084701078
761;9.972010632;73.83220314;0.114796672
763;9.791661705;73.82365891;0.126291825
765;9.457859386;73.90440506;0.174466485
767;9.57173842;73.87726896;0.193090422
769;9.34089201;73.83151285;0.204594649
771;8.618485841;74.08871255;0.20059822
773;8.388709066;73.83860755;0.172697115
775;8.165242712;73.98007156;0.13464539
777;8.270771119;73.74053896;0.118487788
779;8.369217926;73.88360444;0.088023298
781;8.472411622;73.50110296;0.06719975
783;8.643782875;74.04775986;0.080974907
785;8.537918936;73.84584012;0.087469289
787;8.534535113;73.71895145;0.081754036
789;8.366965477;73.90504002;0.127645319
791;8.44208351;73.75819247;0.142782705
793;8.493755616;73.74131178;0.158073978
795;8.171791877;73.79340338;0.188210787
797;7.946655232;73.68029003;0.188984696
799;7.871563076;73.65371996;0.150407711
801;7.611996032;73.64774322;0.139791409
803;7.338284686;73.77130518;0.114808146
805;7.056299511;73.63752908;0.067145402
807;6.735182921;73.75663276;0.056522111
809;6.582237815;73.61416146;0.046957391
811;6.209323797;73.646984;0.041709473
813;6.197035554;73.76770273;0.078392402
815;6.074030863;73.61976537;0.112230804
817;5.965023977;73.71994514;0.142421601
819;5.923296913;73.65562483;0.17589067
821;5.82204451;73.94007131;0.212995135
823;5.599438723;73.57313935;0.199608198
825;5.383327217;73.66169768;0.18924715
827;5.058500702;73.69227069;0.177188253
829;5.13806289;73.62067606;0.167929766
831;4.906042714;73.60484441;0.136693505
833;4.944647283;73.67273999;0.116894959
835;4.720039607;73.54034448;0.105339297
837;4.705218185;73.46716246;0.083572169
839;4.673132913;73.21121859;0.066244193
841;4.900697673;73.52310456;0.073150793
843;4.996439223;73.40696887;0.083324309
845;4.740642492;73.73025589;0.110336717
847;4.523580934;73.71355481;0.115539077
849;4.291061812;73.51660355;0.115282877
851;4.094017885;73.26776846;0.091066682
853;3.469281308;73.52070309;0.066797863
855;3.577159105;73.34493934;0.024888949
857;3.446458467;73.43609235;0.013535542
859;3.406543948;73.40865237;0.014953278
861;3.371648684;73.54035807;0.031055295
863;3.095827547;73.55674216;0.056700457
865;2.98502543;73.54495422;0.079837998
867;2.771814118;73.48307664;0.103920137
869;2.979833433;73.45457403;0.088966859
871;2.770703423;73.41598203;0.07546375
873;2.782223847;73.38676146;0.056606145
875;2.561537748;73.52589293;0.03734022
877;2.465021623;73.3746706;0.026376223
879;2.151372511;73.30625026;0.044708089
881;2.194078595;73.72654276;0.044231871
883;2.166782291;73.43721032;0.037444313
885;2.164642147;73.48441548;0.033572697
887;2.171385651;73.43364913;0.04341886
889;2.36301562;73.47041976;0.045094495
891;2.179465317;73.46830809;0.066129529
893;1.924768109;73.49993014;0.086514547
895;1.933482532;73.46118572;0.086514547
897;1.792147159;73.2257114;0.068626264
899;1.933459882;73.28848607;0.051059682
901;1.845826392;73.3922411;0.046193711
903;1.782718593;73.3155809;0.040170651
905;1.737088464;73.42277285;0.072722068
907;1.546638277;73.34273108;0.070769715
909;1.425584212;73.45837017;0.070212792
911;1.583919372;73.33794124;0.051921041
913;1.630181739;73.16989356;0.04588793
915;1.557333998;73.32220619;0.036360046
917;1.588881963;73.46470564;0.040151312
919;1.119075232;73.32306202;0.055189003
921;1.192805887;73.32478727;0.05929887
923;1.297523078;73.11421311;0.05697047
925;1.192443636;73.17135668;0.033946938
927;1.339276056;73.23286144;0.044360299
929;1.134651199;73.17236397;0.037159464
931;1.000667224;73.34387672;0.07849369
933;1.032942152;73.23402067;0.08487261
935;0.899927216;73.31856248;0.099701646
937;0.920856523;73.37160602;0.082373351
939;0.863565195;73.18738154;0.073776653
941;0.801395949;73.21188121;0.02833256
943;0.817170559;73.28630547;0.045550094
945;0.421521316;73.19537334;0.043369626
947;0.419614279;73.26685778;0.057827744
949;0.444872089;73.13814724;0.056703589
951;0.263838862;73.19203303;0.056703589
953;0.199880935;73.23182648;0.047700758
955;0.372123838;73.1597901;0.035052189
957;0.250595789;73.20702293;0.038113903
959;0.159396418;73.26234416;0.041082878
961;-0.157063554;73.3075891;0.06805526
963;-0.103472494;73.2458358;0.053729174
965;-0.041814602;73.25001835;0.053729174
967;-0.085787872;73.06836087;0.036209343
969;-0.1080749;73.11788498;0.033240367
971;-0.358123961;73.18301986;0.023774292
973;-0.325386684;73.19473838;0.040728582
975;-0.544085911;73.16399984;0.078804921
977;-0.61753777;73.16181924;0.078804921
979;-0.519169394;73.11531749;0.078804921
981;-0.624238952;73.1581197;0.061298614
983;-0.453985281;73.12310249;0.038076339
985;-0.605237303;73.10717423;0.016537031
987;-0.673131051;73.1052281;0.039681522
989;-0.578097181;73.10201206;0.065135936
991;-0.938460522;73.1448002;0.072958407
993;-0.984298543;73.04459276;0.072958407
995;-0.884811222;73.03524853;0.056421376
997;-0.990427719;73.08169446;0.036887671
999;-0.876925519;73.09705669;0.040186059
1001;-0.981572728;73.06198413;0.058544945
1003;-0.996014928;73.13378605;0.060436207
1005;-0.947843596;73.13765064;0.081676716
1007;-0.969013312;73.07794055;0.07806593
1009;-0.974844989;73.03103879;0.049313127
1011;-0.965220803;72.98267392;0.029660326
1013;-0.950117783;73.02259165;0.041278103
1015;-0.952978812;73.08762993;0.037332443
1017;-0.954669678;73.00450998;0.060173891
1019;-0.970798019;72.99622837;0.064445106
1021;-0.946787387;73.05328845;0.057916551
1023;-0.9481478;73.00566921;0.04878629
1025;-0.936273731;72.97286026;0.055815603
1027;-0.927708137;72.97261172;0.058483015
1029;-0.931854602;73.0674366;0.066271042
1031;-0.946017459;73.1271195;0.093383453
1033;-0.923331047;73.03080432;0.09082997
1035;-0.897800717;72.97724961;0.066505809
1037;-0.891891292;72.94340522;0.040996949
1039;-0.894985906;72.97512387;0.048233283
1041;-0.915800851;72.94379212;0.053848782
1043;-0.888745986;72.99201864;0.072568808
1045;-0.902307123;73.02648391;0.125813993
1047;-0.891395811;72.98644239;0.125813993
1049;-0.883633694;73.04271605;0.10869545
1051;-0.884896568;72.89036216;0.07596754
1053;-0.889639619;72.96286748;0.060154375
1055;-0.894412335;72.98116954;0.020273712
1057;-0.874135257;72.99828518;0.044431729
1059;-0.866636529;72.87954073;0.058349671
1061;-0.88127076;73.10865142;0.098208292
1063;-0.855841914;72.93454448;0.093476134
1065;-0.864045991;72.97574523;0.08099581
1067;-0.861111944;72.86500666;0.056837793
1069;-0.865837321;72.92751871;0.060381501
1071;-0.840938124;72.9168769;0.062094049
1073;-0.823624889;72.9460698;0.089728286
1075;-0.835342144;72.89751172;0.099135063
1077;-0.832054738;72.86525521;0.099135063
1079;-0.814426751;72.9923366;0.086535977
1081;-0.803776353;72.79008579;0.044964808
1083;-0.805163052;73.01404791;0.038191985
1085;-0.80146385;72.87419944;0.049115389
1087;-0.79811381;72.96377865;0.053914616
1089;-0.783369716;73.05936227;0.063942373
1091;-0.791521178;72.86208043;0.063942373
1093;-0.803982263;72.83679386;0.04308096
1095;-0.782947852;72.80725629;0.06227416
1097;-0.784303807;72.82504767;0.073543606
1099;-0.77069221;72.94837467;0.093106388
1101;-0.758027182;72.92634589;0.114208084
1103;-0.759859462;72.85477893;0.114208084
1105;-0.765057478;72.93980326;0.073800505
1107;-0.752489203;72.76165212;0.067961939
1109;-0.737457055;72.95806454;0.049900344
1111;-0.728049795;72.91795409;0.040158522
1113;-0.7312234;72.89540054;0.05003482
1115;-0.742643612;72.87549702;0.057004274
1117;-0.741653289;72.78379206;0.046774167
1119;-0.728389374;72.75798073;0.028205626
1121;-0.722586099;72.77704202;0.052804489
1123;-0.701159109;72.85542796;0.064527856
1125;-0.706946781;72.85937507;0.061034544
1127;-0.707331844;72.84532401;0.061936061
1129;-0.700053635;72.67451612;0.061936061
1131;-0.69188416;72.82301901;0.042986001
1133;-0.689512002;72.84678761;0.046851689
1135;-0.680645909;72.9215012;0.074891491
1137;-0.684882038;72.85040365;0.09492186
1139;-0.658016597;72.87770529;0.09492186
1141;-0.668004352;72.75254283;0.080599144
1143;-0.660224737;72.75657296;0.062518445
1145;-0.661327193;72.72863637;0.040251338
1147;-0.665615616;72.75747054;0.045439779
1149;-0.658834178;72.77294296;0.072293713
1151;-0.647996456;72.77152111;0.077648466
1153;-0.658152529;72.75585548;0.084388581
1155;-0.651121048;72.72307371;0.075139744
1157;-0.638462084;72.73537234;0.052683985
1159;-0.632247292;72.76710458;0.05029692
1161;-0.636353571;72.73575875;0.070743476
1163;-0.632272656;72.84259147;0.080313254
1165;-0.62758638;72.78221875;0.081957544
1167;-0.623325131;72.72600043;0.078292977
1169;-0.627195027;72.78043816;0.053826107
1171;-0.62189848;72.7691609;0.03411354
1173;-0.602468295;72.73161794;0.031223776
1175;-0.60502743;72.73349514;0.057575392
1177;-0.621439904;72.6635845;0.057575392
1179;-0.604870996;72.81766364;0.057575392
1181;-0.60108166;72.43746946;0.048800691
1183;-0.59603215;72.66956124;0.037862475
1185;-0.589674411;72.49838053;0.030663652
1187;-0.583173383;72.8595275;0.055388018
1189;-0.595606306;72.70275659;0.064007003
1191;-0.58850636;72.67331563;0.081719695
1193;-0.585724284;72.54322548;0.072852811
1195;-0.581434388;72.6539922;0.052055728
1197;-0.589270441;72.74848504;0.038900577
1199;-0.557502453;72.5896714;0.041850807
1201;-0.567238895;72.72758782;0.03570733
