Repository: johodges/materials

## A Non-Dimensional Scaling Approach to Modeling Material Pyrolysis

This repository contains the data, scripts, and technical documents required to generate the SPyro cone validation cases.

## Instructions
* Clone this repository with submodules
  ```
  git clone --recurse-submodules https://github.com/johodges/materials
  ```
* Pre-process data
  ```
  python materials/scripts/initialize.py
  ```
* Build latest FDS (example for impi_intel_linux target, but use relevant make target for platform)
  ```
  git clone git@github.com:firemodels/fds.git && cd fds
  cd Build/impi_intel_linux
  ./make_fds.sh
  ln -s fds_impi_intel_linux fds
  cd ../..
  ```
* Run cases
  ```

File: data/rise_materials/Testdata-1790.txt
Keywords
Material1;Material2;Material3;Material4;Product;Object;Scenario;Method;Reference;Comment;Owner;IsPublic;ImportDate
Aluminium Honey comb coated with HPL;;;;IN10A-1;Table;;ISO 5660;TRANSFEU;;TRANSFEU;1;2011-03-24 10:04:47
Scalars
Flux (kW/m2);tig (s);qmax (kw/m2);qtotal (MJ/m2);q180 (kw/m2);q300 (kw/m2);Sample mass (g);Mass loss (g);DHc (MJ/kg);Peak smoke production (m2/m2s);Total smoke produced (m2/m2);Specific extinction area (avg) (m2/kg);MARHE (kW/m2);Area exposed (m2);Observations;Test date (YYYY-MM-DD);Test identifier;Product thickness (mm);Thickness1 (mm);Thickness2 (mm);Thickness3 (mm);Thickness4 (mm);Product density (kg/m3);Density1 (kg/m3);Density2 (kg/m3);Density3 (kg/m3);Density4 (kg/m3);Product area weight (kg/m2);Area weight1 (kg/m2);Area weight2 (kg/m2);Area weight3 (kg/m2);Area weight4 (kg/m2)
50;55;172.54;50.59;;;102.53;27.23;16.20;;496.43;;74.91;0.0088;Projection of particles. Raising of the surface. Flashing from 38s. Glowing. End flame at 879s.
;2011-02-25;c_LSFIRE_IN-10A-1_50c;22.7;;;;;;;;;;;10.25;;;
VectorData
Time (s);HRR (kW/m2);Mass (g);SPR (m2/(m2*s))
1;5.809937633;102.53;0.041078398
3;6.559122416;102.6458022;0.031126204
5;7.904403472;102.5103848;0.032936701
7;9.42312716;102.3062748;0.032572056
9;9.055811306;102.4682482;0.062057067
11;7.153573981;102.5971786;0.083134364
13;5.093954529;102.7073492;0.095682608
15;3.530727641;102.5114494;0.083919917
17;2.511264757;102.4947211;0.074332367
19;1.585903544;102.5572575;0.039798577
21;1.243662204;102.456102;0.041493187
23;0.743980491;103.0340479;0.050858711
25;0.096900249;102.3619538;0.091014055
27;-0.521816523;102.5310054;0.661837818
29;-0.468950903;102.5212888;1.315543655
31;0.04702265;102.2609633;1.766892958
33;0.725689046;102.2756809;2.438768808
35;1.094480359;102.3080064;3.060104505
37;2.136119098;102.0098074;3.124725979
39;10.20548191;101.8968877;3.158858436
41;14.33783991;101.6963782;3.218636374
43;15.58521376;101.6074354;3.002678435
45;14.14866334;101.2869828;2.814731955
47;12.41724603;101.3154432;2.602268237
49;10.88467122;101.2345179;2.341467679
51;10.41389572;101.0544634;2.167923088
53;10.2194862;100.8584024;1.897682923
55;10.90944693;100.748358;1.475801413
57;15.43557312;100.6054358;1.109875586
59;21.70103602;100.4490702;0.719531948
61;28.74639161;100.388245;0.426232919
63;34.41971702;100.1828651;0.281153847
65;40.93694317;100.0818708;0.260994801
67;44.77225757;99.8957278;0.256515167
69;46.59806111;99.7208238;0.282058457
71;45.74625259;99.5360925;0.309735553
73;45.68197675;99.5365736;0.3348985
75;45.4567304;99.3341198;0.396888243
77;44.86289592;99.1146068;0.447821458
79;44.91780741;99.0005832;0.473123092
81;44.71114196;98.8240506;0.528500693
83;44.44597599;99.0663414;0.59131681
85;45.32240781;98.5868699;0.621254996
87;53.28079629;98.655416;0.698175121
89;62.48446913;98.2457056;0.811266685
91;70.58447921;98.0452912;0.918684131
93;76.15410408;97.8889256;1.059292563
95;82.44921571;97.702688;1.31865863
97;93.67481192;97.5242073;1.398730788
99;106.0947243;97.1905081;1.571231049
101;117.2398306;96.9849354;1.732742182
103;127.6809376;96.80436;1.773111522
105;142.7426449;96.5131295;1.717214279
107;153.0196962;96.2505249;1.773035518
109;156.0681447;96.184991;1.827006904
111;159.1647251;95.7377502;1.653815249
113;153.6311748;95.6151572;1.621837044
115;145.3940204;95.4253342;1.586202844
117;139.407104;95.3008639;1.444992426
119;135.8956095;95.1011185;1.241635657
121;125.8002714;94.8615767;1.118641285
123;122.515479;94.8894021;0.939401449
125;117.258007;94.7358642;0.765156507
127;111.0411877;94.6246965;0.687942434
129;111.492273;94.5495285;0.514723636
131;107.2940374;94.4067844;0.447448275
133;104.5644237;94.3013338;0.395032095
135;102.8150267;94.0701313;0.368040246
137;101.9294199;93.9814769;0.40892588
139;99.19737979;93.932712;0.468485532
141;100.838381;93.9571971;0.501578363
143;102.7667189;93.7563876;0.514992924
145;103.7907714;93.6503296;0.545535285
147;103.8586257;93.6154648;0.519656276
149;104.9042964;93.5183914;0.49690241
151;104.846286;93.4383195;0.499579719
153;102.2216029;93.3492539;0.555085448
155;102.2491944;93.2284555;0.531142125
157;103.9984077;93.0925017;0.548754213
159;102.2041756;93.0453252;0.542662905
161;101.1175484;92.9502843;0.555271017
163;100.1749117;92.8800703;0.525606379
165;98.93969337;92.8067519;0.527723573
167;99.40706341;92.6296672;0.521511157
169;97.37282711;92.6721233;0.568886242
171;98.21587324;92.4938363;0.582188597
173;97.58805483;92.5433468;0.519817232
175;95.97342624;92.3847851;0.452283832
177;95.29309423;92.4752031;0.359925893
179;91.98173417;92.2662499;0.307354678
181;91.05916766;92.2538003;0.278998243
183;89.55311788;92.2476842;0.322524515
185;89.41162524;92.0989648;0.359993274
187;87.95036081;92.0183463;0.367039811
189;86.14907091;91.8210397;0.30798289
191;83.45035482;91.779354;0.247968321
193;82.1124735;91.7420873;0.195772745
195;79.71664402;91.6752563;0.164233153
197;76.46288978;91.6375055;0.173832626
199;73.8102756;91.6626407;0.181801999
201;73.57397357;92.1608948;0.16608402
203;71.05201232;91.7699433;0.160007354
205;68.91378926;91.445765;0.14545323
207;67.03466983;91.4556874;0.160889794
209;65.03892623;91.3747228;0.150421935
211;61.60306702;91.3862039;0.197050965
213;59.62573798;91.2256291;0.186800474
215;57.95140913;90.9296379;0.200415243
217;55.97182519;91.3100044;0.196055963
219;55.19772802;90.9897888;0.21347255
221;52.11790315;90.8875808;0.199590587
223;51.26528313;90.8437573;0.209588083
225;51.13700604;90.7736811;0.193029828
227;49.65719572;90.7100671;0.142899712
229;48.00791175;90.6508274;0.125954365
231;47.18458888;90.565639;0.102502942
233;46.59980735;90.58771;0.104865828
235;46.52727185;90.6354258;0.121863284
237;45.95279955;90.4516334;0.125992563
239;44.99313672;90.3162592;0.124946699
241;44.75387969;90.3104621;0.13534021
243;44.35684794;90.2275077;0.134870062
245;43.11339162;90.333869;0.129296893
247;42.06556816;90.1449416;0.127471213
249;43.91071046;90.142194;0.140721825
251;43.94127032;90.0082553;0.130664862
253;43.37029891;90.0317491;0.101578807
255;43.94422769;89.9708531;0.116365406
257;42.69599518;89.9592589;0.11564219
259;43.5051658;89.8893361;0.088286878
261;43.97940695;89.6757852;0.076573715
263;44.12805095;89.6617876;0.097915419
265;44.16572176;89.6040386;0.074118607
267;44.51240423;89.6047988;0.079892746
269;44.35061928;89.5981182;0.113336948
271;43.56214637;89.4394886;0.108338623
273;43.65492848;89.4449964;0.086861493
275;44.84216903;89.383644;0.067100976
277;44.11859872;89.3995165;0.085703086
279;44.50323156;89.2795186;0.064701396
281;44.45873883;89.3234228;0.060233244
283;43.63256798;89.1714864;0.057841607
285;44.05704869;89.1154632;0.055543895
287;44.92010748;88.9509388;0.037601951
289;43.8025246;88.9538223;0.041528996
291;43.76308228;89.1167181;0.079559206
293;44.34275188;88.8975637;0.089370344
295;42.92518476;88.7122252;0.096659183
297;43.65461387;88.6806856;0.1110841
299;43.8688481;88.5586873;0.121758394
301;43.23033335;88.4745057;0.128535728
303;43.53411108;88.616326;0.141007101
305;44.26969449;88.4921043;0.147053033
307;44.04910223;88.4016416;0.139821433
309;43.55260193;88.3339271;0.133607887
311;43.91480532;88.1796441;0.13989754
313;44.4951765;87.9032224;0.155203722
315;44.3215233;87.7787799;0.171602938
317;46.00412354;87.7740871;0.162219904
319;46.38697127;87.6863594;0.169283143
321;46.35663369;86.7657117;0.155546852
323;46.61712263;87.4464739;0.181361847
325;46.68755203;87.3469436;0.186715975
327;47.19073844;87.5982447;0.188381897
329;47.33815841;87.0527058;0.203709783
331;48.18691168;86.9866622;0.198963301
333;48.12213785;86.8870222;0.185081152
335;48.11183514;86.8113441;0.202150773
337;48.91731561;86.8203436;0.207395943
339;49.90837395;86.5880067;0.201535357
341;49.73849242;86.4548136;0.19298118
343;49.89114945;86.3286745;0.202376753
345;52.31205968;86.2442866;0.185224016
347;52.87598908;86.2503046;0.187600403
349;53.91113597;86.0376357;0.184992162
351;53.93512076;85.8610346;0.17991932
353;55.68146004;85.8521316;0.156997172
355;57.73587977;85.7506285;0.200487598
357;60.10983812;85.6746747;0.206516127
359;58.75317318;85.5282315;0.1915058
361;57.36836126;85.3498624;0.195210407
363;57.83543633;85.2612642;0.243050456
365;58.49917741;85.2004653;0.237301365
367;57.07257872;85.1779802;0.256121446
369;58.31395669;85.0321589;0.269939376
371;58.72154215;84.9069998;0.301885522
373;58.17650918;84.7515707;0.283142294
375;58.92209127;84.5853755;0.246358933
377;60.12991313;84.6197708;0.253460523
379;59.68644076;84.5234299;0.259066579
381;59.14823113;84.3494647;0.223750693
383;60.98191907;84.3149587;0.187050984
385;61.29625648;84.1625946;0.196970233
387;62.27536355;84.0043509;0.183451551
389;61.45716255;84.0546323;0.17829128
391;61.74453426;83.929045;0.232596935
393;61.43024587;83.8459688;0.279148523
395;61.34189289;83.9723977;0.263404247
397;61.65632129;83.7787776;0.26775231
399;61.69700741;83.5462207;0.260234121
401;61.08362244;83.511604;0.215302874
403;62.12607448;83.3704191;0.186792572
405;61.38110787;83.3412131;0.237510994
407;61.74972654;83.363172;0.293152682
409;64.02945356;83.2456441;0.328530556
411;63.29519123;83.1287657;0.358487488
413;64.2135316;83.122403;0.384750523
415;63.41236149;82.8439959;0.412977254
417;64.33939241;82.8001592;0.421744658
419;66.93952868;82.7288141;0.462014038
421;66.86050171;82.7073931;0.560209665
423;68.40346618;82.6163939;0.65437611
425;69.44380672;82.669602;0.737615261
427;70.93796417;82.4573764;0.822005712
429;71.08037817;82.4054649;0.910808057
431;71.73991919;82.3332785;1.000970583
433;73.76226095;82.2594081;1.097919717
435;78.00665217;82.3149357;1.148391951
437;76.75226423;82.3160672;1.216250295
439;80.08822156;82.0335868;1.311438222
441;89.72229431;82.0465476;1.378640694
443;96.33061477;81.983802;1.423798132
445;100.8074954;81.7844129;1.541608626
447;104.0652164;81.5989646;1.638879749
449;108.0011693;81.6456023;1.682819743
451;110.5944067;81.6351677;1.735694977
453;116.0923076;81.4547297;1.729450013
455;118.3155;81.0951905;1.667632516
457;121.0769722;80.8837236;1.5698207
459;124.3317512;81.1390539;1.565810284
461;130.1516997;81.1145683;1.524988459
463;132.0245386;81.1099586;1.640687974
465;135.2830584;80.9290234;1.728502466
467;140.832212;80.9407555;1.921886933
469;141.1056085;80.8685687;1.962375134
471;145.4861896;80.6365089;2.044829735
473;149.6650108;80.7048584;2.163035478
475;150.1112889;80.4227648;2.199823918
477;154.4783412;80.3441051;2.132980216
479;156.8432478;80.3615096;2.252945462
481;158.8731349;80.2304694;2.365452141
483;156.0823839;80.1147779;2.261790464
485;164.2461979;80.0032689;2.34313096
487;164.0709814;79.7600431;2.352476974
489;167.4880803;79.7437838;2.298311192
491;168.8772908;79.605898;2.142855306
493;171.7395466;79.4993987;2.192521928
495;168.8525633;79.428758;2.163689773
497;172.5377977;79.2976081;2.241212668
499;170.1760632;79.3923204;2.246524955
501;167.028393;79.1235599;2.248428339
503;164.7660557;78.9782619;2.222099264
505;156.907065;78.9157921;2.107585585
507;160.0964315;78.9265994;1.991730658
509;158.4956471;78.9385383;1.928202808
511;155.5442472;78.9472894;1.93228588
513;150.1248517;78.56138836;1.864566741
515;154.5310307;78.51666914;1.770794896
517;148.814032;78.37985953;1.638344831
519;142.81661;78.47966454;1.5351603
521;137.1088162;78.26981319;1.44869122
523;130.2272721;78.25033783;1.332467485
525;128.1447438;78.15982123;1.354596213
527;124.3843226;78.1876748;1.355858051
529;119.5251;78.01989266;1.266874609
531;115.7598042;78.06349488;1.184725546
533;111.8849909;78.01183242;1.081540449
535;105.3235339;78.02825728;0.95842479
537;105.3542171;77.88623064;0.956390452
539;101.3431247;77.84799787;0.967626639
541;95.20829389;77.6890221;0.9887425
543;92.58796734;77.58866515;1.005833855
545;90.78753256;77.5292871;0.979587348
547;88.2624834;77.52765844;0.906313876
549;85.99568706;77.38596288;0.84125424
551;84.98084722;77.4172257;0.760127246
553;80.99932512;77.4403307;0.751670611
555;81.75803742;77.29287976;0.787857291
557;79.42203237;77.33390041;0.788955597
559;78.19861359;77.23943718;0.774305977
561;76.95745183;77.22188027;0.745739147
563;75.07266029;77.30364585;0.661911585
565;73.83861906;76.78412359;0.589040152
567;72.70548894;77.04130388;0.560577967
569;70.93178032;77.19762963;0.549949234
571;69.93322521;77.02623145;0.556556169
573;67.90429805;76.90166463;0.565921407
575;67.39194742;76.84384679;0.535513144
577;63.64756313;76.73604998;0.511263399
579;64.27699873;76.67293161;0.495659593
581;61.99128687;76.65756987;0.468615828
583;60.78291692;76.69714099;0.471773236
585;60.07495055;76.69646478;0.512184298
587;57.71788673;76.62841919;0.509911457
589;56.3275216;76.62505121;0.500928554
591;55.96467183;76.50412859;0.503773459
593;54.75725934;76.45406711;0.465360378
595;53.26229256;76.39500654;0.437240912
597;52.00011136;76.47363908;0.459786506
599;51.51266971;76.18606636;0.480119953
601;50.8826759;76.37383358;0.474728486
603;48.65555604;76.19256689;0.452406052
605;47.96121021;76.21999231;0.433254132
607;47.1028539;76.17095267;0.393380239
609;44.81853068;76.22279427;0.3607808
611;42.70056442;76.16203611;0.371708383
613;40.81035591;76.18211876;0.378171606
615;39.66319577;76.05259706;0.378625906
617;39.46387414;76.07272098;0.326968369
619;39.04137819;75.99247386;0.297015176
621;38.98210942;75.91003207;0.255441362
623;38.30664674;75.89536013;0.261506237
625;37.48510751;75.82068927;0.258989343
627;36.87629403;75.97736017;0.254097229
629;34.56485204;75.91636755;0.249068651
631;34.82656044;75.82956408;0.215060627
633;34.44804758;75.75054561;0.182696778
635;33.77866847;75.81628633;0.156630113
637;33.35784315;75.7340659;0.175861308
639;32.84226505;75.73471445;0.206956961
641;31.65978713;75.69987733;0.222408728
643;31.44363015;75.76576998;0.202696774
645;31.37215482;75.67016063;0.183415248
647;30.27958779;75.61198356;0.161711384
649;30.02445585;75.50533239;0.109648456
651;30.22833396;75.60796703;0.098066685
653;29.24638092;75.6163865;0.123962571
655;28.85431318;75.594565;0.111988248
657;28.01849859;75.55427543;0.105861807
659;27.37955094;75.46585738;0.106900864
661;27.95944582;75.4589287;0.074483533
663;27.86048489;75.49343475;0.053770059
665;26.55300128;75.47618172;0.082852874
667;26.53910636;75.42886686;0.08900163
669;26.26091019;75.40994392;0.102350253
671;26.83703367;75.3900268;0.102350253
673;26.21292115;75.30799958;0.090943648
675;26.31512966;75.26755854;0.076100535
677;25.71115172;75.246372;0.074598966
679;25.67478288;75.29866942;0.06058605
681;25.52372762;75.35041441;0.079038582
683;25.05832985;75.38704572;0.098740764
685;24.52877315;75.18444054;0.086107146
687;25.77563713;75.28047756;0.063215708
689;24.22394866;75.12226053;0.066175075
691;23.55243554;75.21190722;0.096810811
693;23.10970108;75.26707553;0.094094887
695;23.33584235;75.03473958;0.086469437
697;23.55459273;75.20577902;0.086469437
699;23.43317131;75.06986699;0.08185352
701;22.70376098;75.15225344;0.04782422
703;22.23621586;75.19196291;0.049904801
705;22.26167757;75.11635321;0.070926042
707;22.14664606;75.06400093;0.07790758
709;21.77204587;75.01503023;0.063150563
711;21.76433;74.95149778;0.058596396
713;20.79765604;74.98886113;0.05447311
715;20.43309124;74.97758436;0.046443794
717;20.71927072;74.94739873;0.087403713
719;20.90137144;75.03726581;0.09693277
721;20.49066882;74.95301624;0.086427967
723;20.02945133;74.93609429;0.097041245
725;19.20394303;74.83829026;0.100227114
727;18.78608363;74.86484626;0.07679508
729;18.52284242;74.8537491;0.078930937
731;18.64536887;74.98616936;0.085191832
733;18.60253589;74.86786909;0.059635001
735;18.41854324;74.79939535;0.043954602
737;17.97642169;74.7653728;0.029417648
739;17.77506507;74.75814023;0.053786531
741;17.36281449;74.80159051;0.067623647
743;17.61538867;74.84590973;0.067623647
745;17.59297563;74.77449616;0.066104275
747;17.60779614;74.83693783;0.056131807
749;17.16017459;74.75544895;0.031547158
751;16.80317713;74.8058551;0.042492032
753;16.5751878;74.75921645;0.0917508
755;16.80134473;74.73693961;0.109097691
757;16.56389394;74.66754111;0.109097691
759;15.72020225;74.45745481;0.097648543
761;15.68543518;74.68879707;0.076414376
763;15.56552347;74.7074302;0.035898067
765;15.57109061;74.64021229;0.03968441
767;15.70242304;74.53985534;0.080962983
769;15.30886555;74.61376747;0.089598098
771;14.97310405;74.66326293;0.079789381
773;15.11021039;74.56899242;0.071046921
775;15.05307645;74.59818484;0.064477352
777;15.35422929;74.56129092;0.055548694
779;14.80509652;74.5982261;0.066031694
781;14.56830931;74.65119926;0.066031694
783;14.40697625;74.6238986;0.075812729
785;14.4591214;74.56935116;0.061249065
787;14.29832529;74.55237435;0.028899151
789;14.01653947;74.44675863;0.024740323
791;13.86760973;74.65107499;0.054639184
793;13.5662475;74.50261675;0.07680749
795;13.3206502;74.52772323;0.083907728
797;13.09999664;74.45472227;0.094659237
799;13.08801477;74.44846981;0.079800033
801;13.06769173;74.45290042;0.049901172
803;12.48065621;74.43425321;0.01795183
805;12.40649508;74.48129186;0.030244291
807;11.94866723;74.44431492;0.046565984
809;11.63459561;74.48327925;0.065008087
811;11.63172173;74.46514273;0.06912207
813;11.46133165;74.51942803;0.06912207
815;11.11366636;74.36221925;0.049729371
817;11.30754754;74.34579391;0.022656168
819;11.13858431;74.4536043;0.017639161
821;10.8098785;74.29729214;0.039844545
823;10.50939748;74.3884568;0.046025823
825;10.42907256;74.33904483;0.066073367
827;10.07578084;74.33410354;0.066073367
829;10.26094338;74.31359321;0.052548189
831;10.218917;74.29614699;0.030946497
833;9.909328209;74.26289726;0.035717754
835;9.450946482;74.48439771;0.050311131
837;9.09916226;74.27522307;0.081618824
839;8.718877978;74.27589928;0.08818363
841;8.752323944;74.35312405;0.094996998
843;8.518719939;74.38993448;0.084044462
845;8.489039858;74.27831483;0.059211231
847;8.526096988;74.27791434;0.046259344
849;8.206755108;74.2762721;0.039694537
851;8.002989086;74.24220781;0.063415501
853;7.706811076;74.25639673;0.079276985
855;7.523938811;74.40894091;0.101043694
857;7.550469707;74.24979912;0.087159326
859;7.246546057;74.31547041;0.087159326
861;7.261382454;74.22594799;0.061897253
863;7.285715462;74.13068379;0.046035769
865;7.235345163;74.23090336;0.027931874
867;7.022618503;74.25115155;0.029086858
869;6.778897264;74.29333143;0.062740046
871;6.681573079;74.30384898;0.05869148
873;6.576583169;74.27072352;0.05869148
875;6.486211167;74.21352607;0.051469931
877;6.453316045;74.14521835;0.056824952
879;6.454602479;74.19824733;0.043142406
881;6.325455982;74.11569486;0.049678619
883;5.803237096;74.2073838;0.071355561
885;5.862858277;74.08212766;0.091258031
887;5.864457673;74.16658451;0.080276588
889;5.870924839;74.12944252;0.062299149
891;5.6429468;74.02341272;0.06372387
893;5.798524294;74.55818604;0.069104209
895;5.3715687;74.35141239;0.084421043
897;5.337289864;74.23719758;0.093493662
899;5.477695789;74.14807565;0.091500458
901;5.684828405;74.05652409;0.077598159
903;5.510870735;73.91758971;0.060398892
905;5.448804326;74.05152794;0.049099129
907;5.317222785;74.16549372;0.050562309
909;5.198739955;74.12967699;0.063883454
911;5.283842958;74.01801608;0.063883454
913;5.370254027;74.05590322;0.054025439
915;5.136191716;74.08059609;0.048239042
917;4.823463701;74.04058321;0.054283854
919;4.744550136;74.07441256;0.051679023
921;4.709912522;74.09242481;0.054801303
923;4.747387083;74.16804859;0.054801303
925;4.751749398;73.96985995;0.030419205
927;4.557508019;74.24982727;0.045009607
929;4.523622024;73.93067523;0.057852225
931;4.579507618;73.98497364;0.075203906
933;4.303013746;74.04464101;0.075203906
935;4.549116961;73.91534067;0.076995526
937;4.441361804;74.18846183;0.045824513
939;4.141666472;73.67879546;0.042159878
941;4.099448;74.01150147;0.054519068
943;3.947405376;74.05525515;0.064469528
945;3.846457213;73.93613983;0.062677908
947;4.013050993;73.75833772;0.062677908
949;3.897007059;74.07481256;0.053508452
951;3.790675238;73.66910559;0.044532914
953;3.544566177;74.01387528;0.066527469
955;3.323945466;74.04615898;0.084354249
957;3.509392447;74.18588026;0.084354249
959;3.360501985;73.82371969;0.073629407
961;3.459056574;74.01133594;0.063800169
963;3.141577218;73.51925318;0.044036651
965;2.860305855;74.00139801;0.052952966
967;2.737025884;73.9413719;0.083144187
969;2.768457948;73.9899426;0.109094139
971;2.827495818;74.0451381;0.096820511
973;3.073562732;73.98544306;0.084639015
975;2.955804612;73.94890787;0.083416685
977;2.600451189;73.87627974;0.065196528
979;2.535736089;73.9587492;0.05821074
981;2.365763646;73.93834906;0.060475998
983;2.268882268;73.94396706;0.060475998
985;2.235479409;73.88439532;0.034955233
987;1.835101575;73.8649617;0.02343688
989;1.984206563;73.77174072;0.032272292
991;1.885156303;73.87045494;0.045656438
993;1.679593523;73.90413283;0.059099036
995;1.830990756;73.9465064;0.064228981
997;1.818804007;73.89055119;0.06377627
999;1.743604205;73.88302929;0.060098503
1001;1.449573591;73.86507238;0.078890593
1003;1.355246472;73.87753557;0.083621638
1005;1.29964467;73.87074475;0.093088452
1007;1.17582125;73.92534704;0.093182761
1009;1.410194501;73.83204304;0.069060951
1011;1.13367211;73.79666758;0.044306994
1013;0.82234692;73.8497519;0.04754131
1015;0.808950642;73.85999322;0.057436739
1017;0.619801365;73.80441083;0.05734243
1019;0.757667257;73.72630305;0.062284718
1021;0.716413247;73.74751726;0.056296291
1023;0.42962838;73.84229845;0.037597243
1025;0.533917799;73.88583077;0.044910549
1027;0.177871321;73.81633615;0.062721495
1029;0.339238564;73.84772276;0.071791696
1031;0.359082982;73.88743223;0.067374292
1033;0.296945351;73.68631784;0.065874364
1035;0.132981153;73.79775836;0.049912013
1037;0.130122739;73.69567615;0.049933929
1039;-0.042648606;73.86370635;0.050752801
1041;0.031467297;73.83323043;0.057468172
1043;-0.077060626;73.78054708;0.056259189
1045;-0.054787278;73.66450993;0.058688346
1047;-0.157911874;73.7380905;0.046769378
1049;-0.39380606;73.87267729;0.055547408
1051;-0.366244779;73.80213314;0.047795584
1053;-0.234726816;73.77390772;0.047795584
1055;-0.280619025;73.60242701;0.029523285
1057;-0.43487599;73.82151239;0.045347855
1059;-0.595275761;73.87734333;0.052376421
1061;-0.544408482;73.76893924;0.059215603
1063;-0.395543649;73.70132182;0.077946546
1065;-0.5078911;73.72572392;0.077946546
1067;-0.554860631;73.77465336;0.061529912
1069;-0.79733598;73.6141732;0.054073192
1071;-0.850628097;73.71138305;0.075414006
1073;-0.691250044;73.77988397;0.073611164
1075;-0.705550918;73.71974718;0.073611164
1077;-0.664646046;73.67248765;0.068289333
1079;-0.800285955;73.62348928;0.045108097
1081;-0.807620639;73.69617276;0.032599291
1083;-0.779292472;73.66560072;0.045282878
1085;-0.804947336;73.73962255;0.046415538
1087;-0.785671383;73.69955433;0.064380992
1089;-0.785563577;73.6846756;0.064380992
1091;-0.792245;73.67101143;0.048709802
1093;-0.782257281;73.7273249;0.041419174
1095;-0.759594883;73.68869213;0.065351463
1097;-0.748996627;73.74517162;0.061796868
1099;-0.760383857;73.68024547;0.096529217
1101;-0.745400191;73.67019735;0.104436837
1103;-0.736556758;73.570737;0.082925586
1105;-0.745083275;73.62459366;0.057860636
1107;-0.746426971;73.61030862;0.043449778
1109;-0.735377404;73.69479265;0.046490225
1111;-0.753966168;74.8512384;0.055712868
1113;-0.740601597;73.69073486;0.066992039
1115;-0.718675517;73.73201813;0.069532146
1117;-0.715406958;73.78373594;0.072892257
1119;-0.725628382;73.56394764;0.035119461
1121;-0.715948211;73.53566542;0.017989198
1123;-0.701897642;73.66228807;0.036400638
1125;-0.721201801;73.61915527;0.066579978
1127;-0.691317742;73.60469062;0.090979886
1129;-0.694919725;73.66703616;0.120147789
1131;-0.70000909;73.59415948;0.129496893
1133;-0.701925525;73.58120018;0.098996473
1135;-0.690873102;73.61409068;0.066277026
1137;-0.668725187;73.66992113;0.038517007
1139;-0.689336409;73.63349614;0.025868026
1141;-0.685598674;73.68924407;0.03744692
1143;-0.67734348;73.5899915;0.052666726
1145;-0.676163388;73.69557955;0.062807609
1147;-0.671875004;73.53456104;0.069767771
1149;-0.670590741;73.60112992;0.055322764
1151;-0.663077569;73.61451835;0.048496615
1153;-0.668525375;73.66862355;0.058729495
1155;-0.676818712;73.53425764;0.077668659
1157;-0.666352565;73.61634069;0.089159128
1159;-0.643656066;73.678244;0.091313015
1161;-0.63071819;73.54128342;0.077211167
1163;-0.650274777;73.51319537;0.057113666
1165;-0.638927583;73.517792;0.043981033
1167;-0.644153132;73.59670028;0.065311352
1169;-0.646614321;73.68768532;0.061083549
1171;-0.625203548;73.62757669;0.066634852
1173;-0.618610655;73.53554163;0.061279666
1175;-0.622366355;73.55904664;0.053111517
1177;-0.617655272;73.50662543;0.044850571
1179;-0.602897332;73.60237264;0.081985878
1181;-0.613735383;73.53913049;0.08443114
1183;-0.606769269;73.6040843;0.086176795
1185;-0.601834102;73.4225278;0.078397529
1187;-0.585905461;73.50605989;0.062353663
1189;-0.585121689;73.5017118;0.046617087
1191;-0.580015805;73.60609937;0.082018106
1193;-0.591478319;73.55914324;0.094729506
1195;-0.5883164;73.55313883;0.109165016
1197;-0.575735064;73.47377522;0.09368888
1199;-0.574931866;73.41122288;0.072290149
1201;-0.5636353;73.52140756;0.028892565
