Repository: johodges/materials

## A Non-Dimensional Scaling Approach to Modeling Material Pyrolysis

This repository contains the data, scripts, and technical documents required to generate the SPyro cone validation cases.

## Instructions
* Clone this repository with submodules
  ```
  git clone --recurse-submodules https://github.com/johodges/materials
  ```
* Pre-process data
  ```
  python materials/scripts/initialize.py
  ```
* Build latest FDS (example for impi_intel_linux target, but use relevant make target for platform)
  ```
  git clone git@github.com:firemodels/fds.git && cd fds
  cd Build/impi_intel_linux
  ./make_fds.sh
  ln -s fds_impi_intel_linux fds
  cd ../..
  ```
* Run cases
  ```

File: data/rise_materials/Testdata-1791.txt
Keywords
Material1;Material2;Material3;Material4;Product;Object;Scenario;Method;Reference;Comment;Owner;IsPublic;ImportDate
Aluminium Honey comb coated with HPL;;;;IN10A-1;Table;;ISO 5660;TRANSFEU;;TRANSFEU;1;2011-03-24 10:07:07
Scalars
Flux (kW/m2);tig (s);qmax (kw/m2);qtotal (MJ/m2);q180 (kw/m2);q300 (kw/m2);Sample mass (g);Mass loss (g);DHc (MJ/kg);Peak smoke production (m2/m2s);Total smoke produced (m2/m2);Specific extinction area (avg) (m2/kg);MARHE (kW/m2);Area exposed (m2);Observations;Test date (YYYY-MM-DD);Test identifier;Product thickness (mm);Thickness1 (mm);Thickness2 (mm);Thickness3 (mm);Thickness4 (mm);Product density (kg/m3);Density1 (kg/m3);Density2 (kg/m3);Density3 (kg/m3);Density4 (kg/m3);Product area weight (kg/m2);Area weight1 (kg/m2);Area weight2 (kg/m2);Area weight3 (kg/m2);Area weight4 (kg/m2)
75;34;353.40;56.64;;;102.59;30.08;16.34;;757.70;;118.44;0.0088;Projection of particles. Raising. Flashing from 18s. Glowing. End flame at 603s.
;2011-02-28;c_LSFIRE_IN-10A-1_75a;22.7;;;;;;;;;;;10.25;;;
VectorData
Time (s);HRR (kW/m2);Mass (g);SPR (m2/(m2*s))
1;4.550227573;102.59;0.054574743
3;5.643954085;102.4871288;0.073048151
5;5.457213531;102.6044177;0.092942458
7;2.883300602;102.7396462;0.102317936
9;3.372370688;102.7659061;0.091410583
11;3.337764444;102.9272849;0.087668481
13;1.576111578;102.7141784;0.113532952
15;-3.317777023;102.7786429;0.410814851
17;1.842580762;102.6957531;0.489905809
19;31.0579322;102.3945435;0.772933924
21;45.06662413;102.5211843;1.293898528
23;49.02296961;102.1195933;1.731702384
25;43.55752251;102.012584;1.964154688
27;32.70779634;101.8092392;2.418760993
29;21.58172879;101.7084973;2.333668247
31;16.27706836;101.437183;1.975438128
33;17.36141501;101.3154392;1.539535666
35;21.83482689;101.1835957;1.032692195
37;30.80554877;100.8644681;0.523588504
39;41.05794571;100.5259328;0.394308685
41;54.14357607;100.5955347;0.279945148
43;67.33010421;100.0678597;0.322897973
45;76.55802798;100.0458531;0.440042144
47;82.27243606;99.7059368;0.603818993
49;86.64107206;99.4249323;0.772876036
51;92.389061;99.1072793;1.133263015
53;98.30315524;98.904584;1.515062345
55;104.1068042;98.6565761;1.868280878
57;110.831383;98.2603309;2.186866544
59;117.0453108;97.9231606;2.509327973
61;132.3201789;97.5638091;2.609560934
63;150.5706002;97.2302307;2.733474313
65;168.5765201;96.9251729;2.887846995
67;191.5115487;96.5535109;3.129517556
69;211.2223327;96.0942579;3.29299484
71;220.6375822;95.7124256;3.433556839
73;213.3687767;95.4367981;3.4856572
75;204.5089912;95.1396997;3.197550366
77;201.1790129;95.0877809;2.730703253
79;184.2083481;94.671739;2.285050957
81;179.1029666;94.652588;1.932778133
83;176.1973787;94.3593382;1.609175021
85;172.4048834;93.7745974;1.530171601
87;172.9484006;94.0572833;1.635705578
89;174.7241932;93.7545459;1.598285732
91;169.3622681;93.5966341;1.478336398
93;165.8992992;93.6699377;1.458391941
95;162.7823181;93.3138507;1.475007056
97;152.911784;93.154831;1.363305251
99;148.4656531;93.0594949;1.417755812
101;140.2726238;93.0088165;1.499381042
103;134.3597992;92.8729059;1.404150527
105;131.3700607;92.7529323;1.249620156
107;125.2044707;92.6025545;1.045191335
109;119.9077946;92.5650992;0.867932896
111;117.8460082;92.4200869;0.68162269
113;108.7083239;92.2491272;0.512245386
115;105.6629296;92.2855141;0.423327702
117;103.3671132;92.2112667;0.424964024
119;99.41935087;92.0805147;0.384155929
121;98.56084159;91.9453409;0.354071841
123;91.62296631;91.9542944;0.374285872
125;88.37943611;92.0575971;0.354234778
127;85.32626119;91.7516278;0.321642074
129;82.88092055;91.7386342;0.304165626
131;77.46327325;91.5410057;0.31184052
133;74.07176835;91.6402568;0.293570548
135;73.13911266;91.5776926;0.265679728
137;69.54275347;91.4429945;0.228987313
139;69.33106161;91.2866384;0.164274273
141;64.61942847;91.336303;0.116934837
143;63.16502529;91.3697653;0.081321078
145;62.95209074;91.4389472;0.047533808
147;61.24421887;91.1354225;0.03229679
149;59.35921864;91.2044677;0.033864998
151;58.46972859;91.0773622;0.036127079
153;57.32862362;91.050775;0.024638767
155;57.71313308;91.0749176;0.034922737
157;56.77138746;91.0684481;0.033005739
159;56.56556909;90.9035873;0.06396083
161;56.03688264;91.0546558;0.057059551
163;55.33948843;91.0197589;0.069754805
165;54.08961169;90.9020941;0.112159528
167;55.20119332;90.8074016;0.115494721
169;55.03218414;90.6378459;0.087567491
171;55.2479947;90.7037403;0.091472192
173;54.63474739;90.4764128;0.076933213
175;53.94310581;90.4864702;0.02424452
177;53.02558401;90.6110797;0.01700182
179;51.89909247;90.2224285;0.022945034
181;50.56541157;89.9509347;0.021473496
183;48.50269163;90.0936233;0.034372893
185;47.2843885;89.9820766;0.046706405
187;45.3930467;89.9146112;0.060320716
189;45.01399494;89.9990672;0.061685144
191;44.1672066;89.8270976;0.069367825
193;44.19207377;89.7251288;0.073853685
195;43.48870268;89.7393934;0.095768632
197;43.02468671;89.5506752;0.082154321
199;43.46703875;89.5810021;0.070250611
201;43.0249366;89.3707318;0.058175743
203;43.64683766;89.2295105;0.040790486
205;43.82881985;89.3373445;0.014918716
207;45.14807049;89.1782864;0.017216035
209;43.43175822;89.176664;0.03977755
211;43.3994092;88.9589993;0.059334993
213;43.83561747;89.0000384;0.095715686
215;43.60592399;88.8814736;0.117315836
217;44.48435284;88.8307443;0.195458465
219;44.35360709;88.7870149;0.235195235
221;46.35337382;88.6829715;0.282966426
223;46.7458887;88.6148662;0.303657648
225;47.57012132;88.5515619;0.322197071
227;47.99322987;88.4638539;0.296630823
229;50.52894453;88.3338243;0.271869401
231;50.77626219;88.1457377;0.230055077
233;53.31939028;87.9957272;0.216515705
235;53.71629948;87.8315917;0.193331644
237;55.98748396;87.7302814;0.157420497
239;61.66056411;87.5525648;0.156329745
241;65.89396171;87.3487549;0.172169569
243;70.03386052;87.2567499;0.167830594
245;74.84971143;86.9469593;0.190829817
247;76.48207126;87.3308998;0.197799118
249;79.27735454;87.0262107;0.180844665
251;83.98516296;86.8830545;0.138389634
253;87.27387391;86.5529945;0.121317366
255;90.70288592;86.4488427;0.106300998
257;94.41545723;86.3108029;0.101699301
259;98.71221737;86.0814833;0.09279872
261;103.3149103;85.8339142;0.116811196
263;103.7520613;85.7224616;0.126396187
265;107.896124;85.4855806;0.156887802
267;111.8657161;85.4184853;0.189831647
269;114.017348;85.273676;0.241758843
271;117.4768983;85.156531;0.346661185
273;121.814483;84.8721809;0.479924518
275;127.9706471;84.7416181;0.581538291
277;130.1699305;84.5836669;0.677604105
279;138.1926946;84.4220825;0.882623695
281;142.3618347;84.2174936;1.063270347
283;147.0617082;84.0743499;1.209613773
285;152.9951098;83.8510352;1.398705004
287;158.3624967;83.8058989;1.677986393
289;170.8248716;83.5347757;1.904607141
291;176.6067681;83.3935947;2.142418623
293;185.3249406;83.2519246;2.391741754
295;199.4263982;83.0285408;2.666736146
297;210.7842948;82.8311432;3.087129707
299;227.3069068;82.5798497;3.417905017
301;246.2010958;82.2965624;3.719069386
303;260.7991913;82.0953857;3.994991577
305;274.4046561;81.698899;4.372233205
307;295.774998;82.041212;4.645535326
309;307.1294254;81.5830789;5.012451006
311;312.6277878;80.9832613;5.366930319
313;327.8085331;80.9433536;5.722986273
315;322.6638508;80.7817971;5.954499162
317;338.0052674;80.601979;6.096240118
319;344.1325673;80.3132619;6.344595335
321;353.4039374;80.1273147;6.33337599
323;347.7221868;79.84298;6.512143676
325;344.042836;79.7591662;6.650046211
327;341.6396787;79.3588875;6.803129775
329;334.7413191;79.265096;6.793118966
331;329.9785459;78.9411517;6.931472451
333;307.1937664;78.7391288;6.858182082
335;296.1235221;78.5634603;6.600642081
337;278.181553;78.3754534;6.451742617
339;257.8759281;78.2376598;6.177840262
341;248.4580725;78.2893453;5.725510413
343;228.8222551;77.8853542;5.416668246
345;209.26227;78.0111373;5.232371932
347;196.9762166;77.9914289;4.848657456
349;184.6507178;78.1707411;4.500646203
351;178.0813169;77.6668573;4.41657693
353;168.1264667;77.7029019;4.226362575
355;156.534652;77.5271787;3.885785844
357;151.9414636;77.3879638;3.829382106
359;142.4724866;77.2853158;3.69164162
361;135.5962763;77.3489441;3.60473614
363;132.0425717;77.0368208;3.503585334
365;125.8407527;77.1468267;3.509286506
367;121.0066874;76.9221747;3.404358448
369;119.2226524;76.82852;3.346855556
371;114.1749576;76.6536017;3.355905589
373;113.1540584;76.8427261;3.1333552
375;107.9772633;76.7969221;3.309512401
377;104.7371677;76.5083403;3.122595921
379;103.9460164;76.4456945;3.124787233
381;101.5438691;76.5238035;2.963131048
383;99.15327343;76.2882329;3.084860585
385;97.2840303;76.3987573;2.744105912
387;94.15630463;76.3355384;2.753065225
389;92.58976943;76.3022221;2.568068428
391;91.69615694;76.1857745;2.516834765
393;88.27907064;76.1323405;2.376493434
395;87.49633935;76.0410464;2.294636183
397;84.2582962;75.9001539;2.062619552
399;81.00365125;75.8382181;1.94388966
401;80.91572497;75.775927;1.704512985
403;78.59954367;75.7379158;1.537774817
405;75.63812607;75.650443;1.457568827
407;75.06524447;75.6327819;1.452981829
409;73.60752843;75.5488035;1.363484632
411;72.17609136;75.5807806;1.345974668
413;68.99833376;75.562111;1.211998314
415;69.11211605;75.45143742;1.158465397
417;67.45622299;75.42591486;1.048500354
419;67.44307117;75.45509502;1.031146531
421;65.36080655;75.39950478;0.954226696
423;62.63500937;75.32659422;0.929265832
425;63.18614303;75.29192766;0.818564359
427;61.57099889;75.20299518;0.737542473
429;61.81202594;75.14542638;0.673682823
431;60.30568275;75.0770211;0.573950073
433;57.9414097;75.02184126;0.545409082
435;57.90881173;74.93797182;0.530701641
437;56.52699186;74.93709726;0.46368371
439;55.37775893;74.87681214;0.38941848
441;55.18804559;74.80027134;0.370632475
443;54.46527034;74.82896046;0.324820128
445;52.84787656;74.71681278;0.301298408
447;51.43867081;74.81783742;0.293048077
449;51.5437926;74.75924574;0.283626816
451;50.72563651;74.83476126;0.272989955
453;49.05787653;74.69238126;0.243205497
455;49.35395922;74.69790894;0.212999994
457;48.55666134;74.6210691;0.178719775
459;48.09609953;74.60541486;0.127042725
461;47.17974068;74.53796478;0.093259831
463;45.50613619;74.45098446;0.084524294
465;45.49168989;74.40291438;0.044402816
467;45.8896753;74.40176766;0.035303352
469;44.6687925;74.42593854;0.031208688
471;44.576565;74.27175294;0.027254218
473;43.32220257;74.3933043;0.030444223
475;41.81134486;74.3338923;0.038225717
477;42.14050906;74.4241899;0.065170897
479;41.44356773;74.3093931;0.063838126
481;41.02308226;74.36271678;0.072625168
483;40.11211825;74.2884699;0.051345918
485;39.2861932;74.2993755;0.043564424
487;38.80530429;74.23055982;0.02667996
489;39.30766306;74.18945118;0.02667996
491;37.73950557;74.10433998;0.012422805
493;37.42370864;74.07218478;0.019087944
495;37.15994871;74.08506894;0.025636682
497;36.322807;74.09875854;0.02352218
499;36.02576463;74.07184398;0.02352218
501;36.50608675;74.05276254;0.021244261
503;34.88110358;73.9849035;0.014494953
505;34.37805497;73.96282062;0.01078798
507;34.71357601;73.84631742;0.021914301
509;34.08105252;73.91469582;0.035013597
511;32.71699494;73.91368494;0.047936725
513;33.11643162;73.9226379;0.04970977
515;32.7032634;73.8871251;0.046868004
517;31.78472306;73.86879582;0.027795469
519;31.94011387;73.83957438;0.014696172
521;31.17915523;73.78761486;0.001773045
523;30.49345373;73.70036094;5.00294E-16
525;30.84810273;73.78869294;0.015072235
527;30.33397421;73.66083534;0.027764026
529;30.09495964;73.76154606;0.044422162
531;29.60551401;73.69061502;0.044422162
533;28.97903393;73.71909966;0.044422162
535;28.63097708;73.57798926;0.029349927
537;27.82240391;73.67771694;0.016658136
539;28.15940655;73.59891246;0.018536299
541;27.94583151;73.54381422;0.023551752
543;27.56964043;73.5239835;0.023551752
545;26.55218288;73.51629918;0.032928956
547;26.4362676;73.46997678;0.032928956
549;26.56101423;73.56210222;0.014392658
551;25.96852101;73.46765502;0.009377204
553;25.12358533;73.41942174;0.025835463
555;25.17999813;73.4167467;0.016458259
557;25.01022241;73.41093246;0.016458259
559;24.58972804;73.40079246;0.028926435
561;24.17562165;73.36710846;0.038418814
563;24.45530654;73.40981358;0.036511349
565;23.75036314;73.3794051;0.056190707
567;23.69031069;73.40391726;0.056190707
569;22.87981294;73.36305438;0.043722531
571;22.16452048;73.3003947;0.034230152
573;22.03945156;73.31374302;0.019679358
575;22.01494992;73.24558254;0.004395335
577;22.22933532;73.15772814;0.014395567
579;21.99402391;73.31756286;0.021875429
581;21.57246825;73.33632894;0.050221831
583;21.07878569;73.59797982;0.050221831
585;21.29370857;73.1852283;0.045826496
587;20.70985577;73.22383902;0.035826264
589;20.24657886;73.15215822;0.028346402
591;20.41183386;73.13321406;4.94049E-16
593;20.09801646;73.01424222;0.00379271
595;19.4633346;72.82279758;0.00379271
597;18.78170148;73.29820782;0.013642692
599;19.11333401;73.11413406;0.018840184
601;18.52481689;72.70494414;0.018840184
603;18.90316445;73.09172286;0.015047474
605;18.62730119;73.10573982;0.015047474
607;17.84661461;73.00044318;0.005197492
609;18.18891096;73.21659054;4.91968E-16
611;18.12086573;72.96149022;0.012526947
613;17.6475608;72.95377758;0.018967891
615;17.40057037;72.99776574;0.028394339
617;17.15961512;72.93255438;0.028394339
619;16.22721328;73.06286814;0.031850418
621;15.94213962;73.00472622;0.019323471
623;15.92059946;72.93899646;0.012882527
625;15.32535623;72.84344526;0.011910155
627;15.34702849;73.20601134;0.039024269
629;15.00926774;72.8778651;0.04764445
631;14.41760741;72.87701934;0.069524543
633;14.77202628;73.45256622;0.084430238
635;14.74812713;72.85886622;0.088466159
637;14.50978088;72.84562734;0.06152194
639;14.01928984;73.15611246;0.049445681
641;14.07617066;73.16254014;0.030949646
643;13.6197306;72.7483563;0.016043951
645;13.3852954;72.7390755;0.022634847
647;13.69825821;72.83489982;0.041800178
649;13.35061104;72.76626174;0.07154572
651;13.04640559;72.77858622;0.068161661
653;12.97868957;72.81465822;0.068161661
655;12.04710034;72.72604062;0.049080768
657;12.37317751;72.68033262;0.032450891
659;12.335816;72.69179742;0.010020595
661;12.19017756;72.6541275;0.025413314
663;11.90239518;72.67773918;0.054589776
665;11.7490695;72.72004878;0.08565558
667;11.14651044;72.78340398;0.097851626
669;11.02848281;72.68078286;0.093734955
671;11.25385701;72.65658414;0.078342236
673;10.77733772;72.59412942;0.059642079
675;11.23869924;72.57796926;0.047523843
677;10.77697509;72.53260206;0.047015859
679;10.76866908;72.53470302;0.04905583
681;10.29639473;72.5720307;0.049397639
683;10.04513767;72.54657726;0.038921334
685;10.08695931;72.59405934;0.019973767
687;10.1608858;72.56827806;0.021013717
689;10.0436128;72.52187358;0.018850377
691;9.580734806;72.44481582;0.022841984
693;9.313302575;72.50168766;0.049986083
695;9.434209822;72.4963923;0.063695713
697;9.347683036;72.4898139;0.065398904
699;9.006717455;72.54293262;0.078548748
701;8.737684708;72.51549966;0.074646753
703;8.270860036;72.46464654;0.047502654
705;8.331087786;72.41601726;0.036696441
707;8.059255669;72.36403086;0.049913927
709;8.025447351;72.40576686;0.047148125
711;8.021799971;72.40861998;0.075476045
713;7.732392943;72.4233867;0.088217661
715;7.726786881;72.51325998;0.104100285
717;7.755849255;72.39969246;0.084438475
719;7.952457695;72.30929982;0.08097252
721;7.526642409;72.3106923;0.073249245
723;7.486206686;72.36709998;0.063584767
725;7.521054947;72.39405486;0.060259178
727;6.890979261;72.37348734;0.049566948
729;7.089275151;72.30276222;0.051265655
731;7.023992006;72.29322222;0.030229589
733;6.732880564;72.31747566;0.04898473
735;6.850601431;72.32597838;0.065254362
737;6.687026597;72.32414862;0.083096384
739;6.597329385;72.27565614;0.071404384
741;6.498555;72.31407582;0.071404384
743;6.44624803;72.31696926;0.049572104
745;6.537404464;72.17764782;0.024805301
747;6.375847276;72.20235102;0.033774582
749;6.5648088;72.2758467;0.061995933
751;6.076880318;72.3008643;0.087508454
753;5.847587002;72.24109806;0.104799636
755;5.600421078;72.3013827;0.107107697
757;5.396629197;72.2155347;0.092184933
759;5.408843556;72.19143198;0.063963581
761;5.547890518;72.16728798;0.03845106
763;5.576114637;72.21647598;0.045964967
765;5.375424881;72.1513875;0.058826571
767;5.460410838;72.23589726;0.080434403
769;4.938222451;72.24998238;0.080434403
771;4.860298055;72.19581246;0.08907481
773;4.86950264;72.10831326;0.064269722
775;4.46546897;72.07219998;0.042136778
777;4.828946369;72.01869918;0.008640407
779;4.684166646;72.0942963;0.008640407
781;4.245477999;72.0630147;0.001729059
783;4.316048407;72.11323998;0.001729059
785;4.114452105;72.0970395;0.002435824
787;3.765314721;72.1690203;0.006282105
789;3.673384528;72.0853155;0.006282105
791;3.52148407;72.02238318;0.004553046
793;3.639732632;72.00302958;0.004553046
795;3.542109873;72.05769054;0.007447641
797;3.728917519;72.07312734;0.017877521
799;2.846431047;72.0889587;0.017877521
801;2.993705693;72.08783982;0.017877521
803;2.803614762;72.06104814;0.017877521
805;2.723328847;71.96160702;0.014276161
807;2.652339495;71.93742222;4.55191E-16
809;2.696814347;72.0062907;0.012205328
811;2.586073148;71.98465806;0.016837424
813;2.442557065;71.99078574;0.020601721
815;2.285854182;71.9902947;0.020601721
817;1.745087922;71.90855502;0.020601721
819;1.746261814;71.91353646;0.008396393
821;1.722529436;71.91700302;0.003764297
823;1.501312053;71.87766894;4.5311E-16
825;1.503966504;71.92478238;0.009132208
827;1.526762194;71.8915491;0.009132208
829;1.360215465;71.98529934;0.027817141
831;1.522679778;71.98463022;0.04032706
833;1.329253444;71.95072734;0.04032706
835;0.857958033;71.95056318;0.031194852
837;0.892212903;71.94268782;0.031194852
839;0.86991417;71.8672539;0.01250992
841;0.55474588;71.87979678;4.55191E-16
843;0.990910832;71.8202499;0.015077111
845;0.654333044;71.84548542;0.019744549
847;0.359462977;71.89224414;0.028871617
849;0.147692286;71.91848958;0.028871617
851;0.489839362;71.9097819;0.028871617
853;-0.274579549;71.89808478;0.018112848
855;-0.163547403;71.84832366;0.021978324
857;0.021705263;71.89562766;0.01834874
859;-0.205486421;71.8008819;0.027651163
861;-0.058695673;71.85174894;0.040301813
863;-0.022359755;71.76270798;0.050719172
865;-0.319221774;71.93167278;0.062414121
867;-0.220077897;71.87435022;0.073360641
869;-0.429143741;71.92535358;0.083131068
871;-0.785677075;71.89580478;0.070480418
873;-0.757213942;71.85061614;0.055744717
875;-0.86773489;71.81523966;0.035516854
877;-0.985126909;71.74668462;0.019072849
879;-1.087507609;71.72217198;0.018163192
881;-0.727302211;71.72970606;0.031372136
883;-1.258436175;71.7423987;0.05203906
885;-1.131109562;71.77418526;0.053463983
887;-1.277018499;71.83512462;0.077976715
889;-1.557073772;71.81256414;0.059813524
891;-1.418818489;71.77696974;0.046604579
893;-1.109626137;71.7610419;0.029564419
895;-1.237685912;71.68316526;0.028139496
897;-1.106974404;71.8220355;0.022991856
899;-1.091260511;71.81476062;0.04955847
901;-1.235767392;71.73509598;0.068933027
903;-1.161109137;71.69816382;0.075796801
905;-1.107897499;71.7624603;0.075796801
907;-1.238806044;71.7766131;0.056431709
909;-1.102887372;71.6303595;0.029865095
911;-1.083776381;71.62379454;0.010490538
913;-1.244526655;71.66501214;0.005122634
915;-1.16018607;71.60788062;0.008045472
917;-1.103069097;71.68091166;0.042231679
919;-1.21660265;71.69587038;0.042231679
921;-0.827993373;71.78792718;0.052112512
923;-0.795365504;71.68961886;0.046989878
925;-1.035117076;71.65328718;0.04406704
927;-0.965314127;71.65921086;0.009880833
929;-0.824443813;71.59685214;0.009880833
931;-1.22184857;71.58056958;0.006394435
933;-0.832266807;71.5903827;0.020010225
935;-0.796609845;71.73004446;0.040966277
937;-1.019215933;71.60303406;0.059487193
939;-0.850130012;71.67171198;0.059487193
941;-0.75418705;71.63879262;0.053092758
943;-0.987492054;71.61462174;0.039476968
945;-0.800771663;71.55466542;0.018520916
947;-0.757323881;71.59384926;4.63518E-16
949;-1.013008515;71.51266926;0.008967351
951;-0.846225579;71.59612782;0.008967351
953;-0.758115568;71.68134702;0.012635273
955;-0.999843533;71.6561931;0.012635273
957;-0.812220472;71.67411342;0.012635273
959;-0.74127036;71.62089918;0.007130472
961;-0.97985433;71.5191243;0.007130472
963;-0.792880698;71.59656462;0.02175387
965;-0.747268375;71.59072254;0.026449953
967;-0.999960804;71.58075918;0.037651693
969;-0.804240693;71.61172686;0.034210051
971;-0.73869261;71.58971214;0.034210051
973;-0.970719003;71.52818574;0.015918731
975;-0.780213791;71.5647771;0.011222648
977;-0.76293504;71.50108062;0.02187738
979;-0.97938651;71.44327998;0.025548846
981;-0.791207956;71.50251342;0.035047073
983;-0.72942738;71.49125358;0.04338371
985;-0.662978469;71.5725147;0.04338371
987;-0.785509523;71.59435182;0.026814438
989;-0.765001796;71.52683454;0.023122064
991;-0.959469801;71.36144526;0.013623836
993;-0.779425313;71.47321038;0.006995546
995;-0.486776187;71.52874494;0.022812556
997;-0.655997795;71.53959486;0.037657295
999;-0.47180613;71.56151406;0.046520423
1001;-0.724743338;71.57610366;0.046520423
1003;-0.648925316;71.54861598;0.044812075
1005;-0.481523221;71.4263283;0.028995065
1007;-0.716922417;71.42507262;0.008863128
1009;-0.632754446;71.40507822;0.008013936
1011;-0.558928676;71.41426302;0.016998367
1013;-0.498178034;71.4292491;0.034449351
1015;-0.647442843;71.51692446;0.042545797
1017;-0.47808483;71.49364062;0.042545797
1019;-0.423268615;71.46347838;0.041645725
1021;-0.624211603;71.43342462;0.032661295
1023;-0.446470683;71.36935998;0.032639986
1025;-0.428924985;71.44983006;0.026096583
1027;-0.630970139;71.46994734;0.032086887
1029;-0.464195324;71.48126142;0.047505539
1031;-0.408352248;71.42145534;0.082411759
1033;-0.607912167;71.40005454;0.082642447
1035;-0.438731569;71.43517086;0.081089404
1037;-0.414409421;71.41564062;0.076109871
1039;-0.622472068;71.3387739;0.053577354
1041;-0.415928962;71.32990254;0.025217318
1043;-0.385290714;71.31094494;0.037417767
1045;-0.595574634;71.34262206;0.057707488
1047;-0.427245678;71.42371998;0.078474113
1049;-0.419397009;71.43293262;0.097874775
1051;-0.615533254;71.41243278;0.091328592
1053;-0.407038267;71.32793742;0.066800717
1055;-0.385110981;71.27230734;0.046510996
1057;-0.586901493;71.35149342;0.031631438
1059;-0.422999555;71.34722142;0.036586862
1061;-0.404710613;71.3301339;0.083384982
1063;-0.62962516;71.36077374;0.101739572
1065;-0.339222085;71.40866526;0.119274168
1067;-0.387183738;71.36141502;0.121449074
1069;-0.321770071;71.27240142;0.105161607
1071;-0.422840932;71.21128494;0.09396085
1073;-0.395314311;71.28269262;0.100101029
1075;-0.320731928;71.29004862;0.116269884
1077;-0.200969386;71.24548734;0.131607563
1079;-0.33258414;71.3461971;0.12973866
1081;-0.583475595;71.29415646;0.094141298
1083;-0.180451593;71.30014782;0.080898843
1085;-0.331446147;71.26497678;0.076109283
1087;-0.324625711;71.2341723;0.084301033
1089;-0.219538273;71.26594542;0.106974009
1091;-0.146712676;71.30634462;0.149349654
1093;-0.305705067;71.30089854;0.163207004
1095;-0.335288473;71.32826334;0.144492443
1097;-0.335871881;71.30160846;0.131704464
1099;-0.599701784;71.28497118;0.136040205
1101;-0.343308469;71.19849582;0.131465599
1103;-0.142566871;71.2311963;0.125549649
1105;-0.296517995;71.17824126;0.140782781
1107;-0.176764798;71.26978014;0.144023375
1109;-0.152763273;71.33944014;0.117537517
1111;-0.31531282;71.36033598;0.087712187
1113;-0.221600088;71.2025355;0.063185535
1115;-0.154558352;71.13452622;0.042430515
1117;-0.316886879;71.15012622;0.067657008
1119;-0.183714732;71.12413998;0.07888795
1121;-0.161377409;71.18375502;0.104124914
1123;-0.319631953;71.24257854;0.11948056
1125;-0.327219294;71.22808398;0.128669622
1127;-0.329426823;71.2125387;0.08114481
1129;-0.305372469;71.17753134;0.077221399
1131;-0.181286137;71.16692622;0.044008725
1133;-0.155011276;71.18365902;0.047187483
1135;-0.317900779;71.20676574;0.060371949
1137;-0.211178671;71.2779819;0.076131872
1139;-0.147909176;71.20167486;0.07451934
1141;-0.309325533;71.22437166;0.078351756
1143;-0.178497815;71.18120238;0.059817353
1145;-0.149886688;71.10754302;0.032902065
1147;-0.301589528;71.07122478;0.031774038
1149;-0.204269077;71.0938131;0.041414568
1151;-0.152907667;71.14285038;0.065804791
1153;-0.30535472;71.13927486;0.090473563
1155;-0.179451473;71.17873134;0.091267591
1157;-0.156643044;71.20922142;0.081628659
1159;-0.315121734;71.16648942;0.062110175
1161;-0.178360015;71.07414558;0.048205939
1163;-0.152758213;71.06153454;0.041102884
1165;-0.312365157;71.1319179;0.06997562
1167;-0.172182818;71.11437966;0.086030762
1169;-0.148124874;71.13303678;0.10381962
1171;-0.309861803;71.16208014;0.089501217
1173;-0.177784249;71.1712515;0.0719355
1175;-0.157077406;71.11510302;0.042133055
1177;-0.305006633;71.08277022;0.034201983
1179;-0.175962717;71.0745267;0.030532051
1181;-0.137589168;71.0735979;0.062308464
1183;-0.287659259;71.12304558;0.084360611
1185;-0.160181222;71.20845582;0.084360611
1187;-0.150202459;71.07011838;0.070487106
1189;-0.29185737;71.04642558;0.053828559
1191;-0.164400005;71.0181195;0.022052147
1193;-0.146840942;71.08085982;0.011375122
1195;-0.291977862;71.11391502;0.031026972
1197;-0.16387783;71.1354243;0.049160691
1199;-0.258357636;71.14889502;0.067294409
1201;-0.408065559;71.10103038;0.085428127

File: data/rise_materials/Testdata-1792.txt
Keywords
Material1;Material2;Material3;Material4;Product;Object;Scenario;Method;Reference;Comment;Owner;IsPublic;ImportDate
Aluminium Honey comb coated with HPL;;;;IN10A-1;Table;;ISO 5660;TRANSFEU;;TRANSFEU;1;2011-03-24 10:09:23
Scalars
Flux (kW/m2);tig (s);qmax (kw/m2);qtotal (MJ/m2);q180 (kw/m2);q300 (kw/m2);Sample mass (g);Mass loss (g);DHc (MJ/kg);Peak smoke production (m2/m2s);Total smoke produced (m2/m2);Specific extinction area (avg) (m2/kg);MARHE (kW/m2);Area exposed (m2);Observations;Test date (YYYY-MM-DD);Test identifier;Product thickness (mm);Thickness1 (mm);Thickness2 (mm);Thickness3 (mm);Thickness4 (mm);Product density (kg/m3);Density1 (kg/m3);Density2 (kg/m3);Density3 (kg/m3);Density4 (kg/m3);Product area weight (kg/m2);Area weight1 (kg/m2);Area weight2 (kg/m2);Area weight3 (kg/m2);Area weight4 (kg/m2)
75;34;342.17;52.55;;;102.31;29.00;15.75;;498.59;;116.97;0.0088;Projection of particles. Raising of the surface. Flashing from 21s. Glowing. End flame at 685s.
;2011-02-28;c_LSFIRE_IN-10A-1_75b;22.7;;;;;;;;;;;10.25;;;
VectorData
Time (s);HRR (kW/m2);Mass (g);SPR (m2/(m2*s))
1;5.752632436;102.31;0.019350343
3;4.736606092;102.3987284;0.038057087
5;4.073134347;102.2589836;0.096771321
7;3.521023769;102.2585036;0.128412462
9;4.261428169;102.2118817;0.149289341
11;4.100582051;101.9516468;0.170394832
13;3.197912068;101.9708473;0.173580071
15;1.192791635;102.1091296;1.043140931
17;-0.20101293;102.2655798;2.281769484
19;-0.18903119;102.1881952;3.32670163
21;-1.621071164;102.034982;3.84784539
23;9.175100786;101.9313659;4.229332153
25;29.6253836;101.6769769;3.8487197
27;40.13648856;101.2659404;3.102877972
29;34.29039085;101.1140488;2.519416014
31;22.61640414;100.9795883;2.112749367
33;15.74722198;100.8649014;1.812006129
35;21.74339104;100.6122481;1.354823884
37;29.576333;100.4738684;0.878722894
39;39.8732009;100.2992891;0.466771304
41;50.53843978;99.914582;0.408438022
43;61.19515393;99.7921043;0.393386895
45;71.6699728;99.7318619;0.485040772
47;79.29730478;99.1057158;0.697236174
49;86.58336901;98.869047;0.974031619
51;94.4592809;98.6379539;1.356027521
53;101.7716811;97.8617608;1.871137869
55;109.6683559;97.998842;2.38648384
57;125.9355573;97.6653496;2.808595625
59;140.6136182;96.8726003;3.169429547
61;153.8400757;96.8176801;3.605490478
63;169.2047067;96.4379915;3.601366575
65;194.5577138;96.0286312;3.565080641
67;216.9539666;95.7907729;3.766465097
69;250.173906;95.1990985;3.866589696
71;260.1312513;94.7910764;3.652709882
73;262.5743818;94.4731705;3.57602103
75;252.7416129;94.1169952;3.38722473
77;238.721549;93.8458902;2.872437376
79;223.2125702;93.7497688;2.471792948
81;207.6053813;93.5829894;2.121020897
83;200.866051;93.3294476;1.799552434
85;195.5257643;93.085011;1.60537154
87;178.5355601;92.9633128;1.450181145
89;173.7394859;92.9001769;1.232450064
91;158.5956894;92.753078;1.059624636
93;148.6566425;92.5978302;1.016323213
95;141.3432258;92.4939654;0.865404633
97;137.5018094;92.3019131;0.801738012
99;127.438868;92.2780288;0.771425616
101;120.8192328;92.2202704;0.711257109
103;116.4815196;92.2132432;0.705438815
105;112.4185849;92.1048169;0.707232576
107;109.1559215;91.9735105;0.62752014
109;106.0058131;91.8505806;0.534496418
111;100.3610033;91.7061145;0.471890743
113;97.1936797;91.7443019;0.376006308
115;90.96097146;91.7453939;0.312681733
117;88.21182467;91.6327307;0.290896789
119;87.04908002;91.5317075;0.240991064
121;84.61790291;91.3801993;0.200352334
123;80.83195637;91.3970104;0.158057472
125;79.02972518;91.3686227;0.122656303
127;75.051234;91.3330984;0.103644806
129;73.92540468;91.3520689;0.104118127
131;70.82580812;91.2061864;0.114900824
133;68.64688321;91.1913376;0.113431647
135;66.14525806;91.1370059;0.093267077
137;64.21902469;91.0478022;0.083802855
139;61.66159191;91.077567;0.100314316
141;59.74761823;91.0137884;0.114009398
143;59.7886117;91.1056547;0.118419857
145;57.69054534;90.8935763;0.113579341
147;55.3234409;90.9154921;0.096350268
149;54.82133639;90.8049976;0.056502938
151;53.68085619;90.8056408;0.033907586
153;52.36470906;90.6435808;0.034191674
155;52.184736;90.9369073;0.041277018
157;50.35181182;90.7977913;0.039826627
159;49.67371018;90.7525892;0.041713083
161;48.65332416;90.4886905;0.032394819
163;48.30780579;90.5652136;0.016054952
165;48.27537687;90.6617723;0.031970423
167;47.19163349;89.1403153;0.057623469
169;46.32696215;90.4618134;0.103463283
171;45.35160669;91.0707496;0.128649066
173;44.84186137;90.2946942;0.149332965
175;44.42219906;90.1091084;0.134617466
177;43.70746312;90.1129297;0.14195601
179;42.3793435;90.010718;0.141996743
181;41.57114168;90.0305502;0.154651551
183;41.80558515;89.9553342;0.177637395
185;41.22369139;89.8855384;0.185530698
187;41.74449692;89.7523062;0.176495293
189;41.53061205;89.7474323;0.145696444
191;41.6733567;89.675031;0.1427802
193;41.53175077;89.6117982;0.138158917
195;41.72663985;89.6708243;0.152573348
197;42.17144364;89.5800227;0.155764081
199;42.83632047;89.52887;0.165855997
201;43.09945802;89.3797638;0.136416123
203;42.96559601;89.3226332;0.129579113
205;42.84029299;89.1971924;0.1514909
207;43.91585818;89.2246523;0.166992473
209;43.27923727;89.1537793;0.175420236
211;43.21010985;89.120942;0.211008478
213;43.29406183;89.0909315;0.219266162
215;43.68561222;88.800568;0.18900599
217;44.46084758;88.7562664;0.181422965
219;44.4093709;88.7438867;0.180958936
221;46.04964393;88.5650824;0.195014449
223;47.83930879;88.6008947;0.194381652
225;47.36782379;88.466583;0.2240043
227;48.25921467;88.3969235;0.212287032
229;50.85668991;88.341458;0.216868279
231;52.49185438;88.1923393;0.19205746
233;55.34697473;88.0242232;0.210821659
235;59.68532568;87.8809734;0.198916672
237;60.56295112;88.1293676;0.236582728
239;62.3199746;86.7987784;0.261497821
241;64.64597761;87.6718854;0.279887848
243;66.90101518;87.2994851;0.256727866
245;69.49437667;87.694144;0.251681282
247;75.16213513;86.9981488;0.231630691
249;78.33143675;86.8062299;0.201448043
251;83.65003923;86.765872;0.215830998
253;88.3856137;86.5268819;0.266203528
255;92.95869539;86.4834688;0.312617172
257;97.78036619;86.2912897;0.336479805
259;104.3178099;86.2017457;0.391339098
261;111.1690629;85.891648;0.405617462
263;115.3510221;85.7584705;0.434720965
265;123.2956087;85.5277494;0.486135504
267;130.7388859;85.47377;0.558657495
269;134.8935892;85.3072916;0.649787462
271;148.0883922;85.0875289;0.745627044
273;157.0712046;84.8182259;0.831140962
275;165.729101;84.6341142;0.998974894
277;172.4216954;84.4923803;1.096891409
279;184.5403995;84.3012529;1.179886796
281;195.6468104;83.9439332;1.374449471
283;207.9158114;83.7758713;1.524235366
285;229.5380224;83.5800491;1.596731111
287;246.4739288;83.4088067;1.766119835
289;257.7570767;83.1679878;2.024982853
291;270.8958841;82.8418816;2.205918306
293;285.6718643;82.6839467;2.472367835
295;299.0554317;82.4120636;2.738834149
297;314.6171949;82.1592731;2.964381227
299;326.0301743;81.9348721;3.131083207
301;330.7380828;81.7283233;3.310393008
303;339.8839275;81.5106774;3.362141902
305;341.9215982;81.1423182;3.467871622
307;340.5435693;80.9507963;3.578447501
309;342.1694149;80.6688006;3.696246187
311;333.4805598;80.4336448;3.673765979
313;338.8071646;80.09476332;3.637158846
315;332.8994177;80.07992748;3.544107445
317;325.5671894;79.74545436;3.395091586
319;302.2156049;79.59053532;3.113530199
321;297.0264032;79.41372444;2.930014582
323;283.5050951;79.39074252;2.892742424
325;259.6955957;79.11941964;2.632654933
327;256.665481;78.92444364;2.325305335
329;233.7912598;78.73192476;2.059997634
331;219.9720506;78.7037958;1.771329028
333;203.8579056;78.51198636;1.375339318
335;190.5605143;78.44395116;1.184689945
337;174.9542997;78.43774188;1.073177297
339;164.3081638;78.23793468;0.977516559
341;155.6780926;78.23439948;0.884101537
343;142.3790191;78.14222076;0.84550175
345;132.9407023;78.03636588;0.756694937
347;126.2910512;77.85929628;0.700503019
349;119.3089257;77.81199228;0.654095417
351;114.6748048;77.66464812;0.621089188
353;110.2873366;77.6901294;0.577819986
355;106.6527007;77.66228748;0.598044617
357;103.3121882;77.59374732;0.611718471
359;100.2235995;77.57683692;0.628032062
361;96.2175377;77.4165678;0.65445961
363;94.02936299;77.46257484;0.641933317
365;91.86860397;77.13645516;0.574018872
367;86.87333273;76.96429884;0.507000193
369;86.5927292;77.00794524;0.436302219
371;87.5129297;76.99074876;0.365886387
373;81.71854882;76.89244236;0.348647264
375;81.18667768;76.91283276;0.33529097
377;82.05792395;76.858527;0.330747106
379;78.559633;76.84052556;0.32561835
381;76.63228364;76.74392412;0.320752261
383;77.09415476;76.76834028;0.25581935
385;74.62420835;76.54045932;0.220379212
387;73.09361894;76.45989516;0.183977325
389;70.91550052;76.48201884;0.170107253
391;68.1752714;76.44263052;0.158800814
393;64.55579524;76.41678108;0.171719944
395;64.83618016;76.34523804;0.193011676
397;63.22185404;76.27473276;0.204993095
399;62.7217773;76.25988348;0.186783651
401;59.09653507;76.22233788;0.181160315
403;56.59647961;76.10108892;0.156822409
405;55.26666138;76.0762494;0.113980899
407;54.67731861;76.01172156;0.096750491
409;53.75235801;75.90911532;0.074132034
411;51.45623492;76.01428716;0.040353875
413;50.40882117;75.89752812;0.067053571
415;48.88816299;75.87065532;0.102663214
417;48.37330074;75.8240886;0.127172676
419;48.44199254;75.83085756;0.180787871
421;45.54631829;75.66828204;0.212478748
423;45.28928442;75.67940508;0.199040666
425;43.94867764;75.52991868;0.174934503
427;43.19971938;75.52185228;0.146838532
429;41.41011307;75.50876364;0.12071182
431;40.81330758;75.43481868;0.12556548
433;39.70124652;75.45398076;0.132179639
435;39.92461352;75.46450332;0.140907523
437;39.5053241;75.35979564;0.148514221
439;37.2515181;75.42216684;0.148950428
441;36.51741103;75.25708044;0.111660575
443;35.88405973;75.28035084;0.104085351
445;35.07137841;75.19013724;0.100238294
447;33.18555295;75.1486062;0.084495632
449;33.11031467;75.29440764;0.062281798
451;32.65213886;75.04235628;0.083385716
453;31.6278102;75.12004092;0.09619888
455;32.06794258;74.97838812;0.084655223
457;31.37819574;75.03343068;0.089050024
459;31.47586974;74.89585836;0.088709991
461;30.98299146;74.94451356;0.060983113
463;30.67516672;74.8744446;0.02969555
465;30.04576733;75.14517996;0.047177287
467;29.51885835;74.77152492;0.049339198
469;30.1767225;74.91163548;0.055258078
471;30.55380662;74.76420972;0.084526255
473;29.67708226;74.9351646;0.088219725
475;29.27362208;74.76970956;0.065897337
477;28.73623841;74.9588574;0.061951271
479;28.26620668;74.54454492;0.051426481
481;28.34112137;74.6231166;0.022158304
483;28.20232748;74.62287084;0.028591424
485;27.61878193;74.64968892;0.060225242
487;27.29207955;74.61739788;0.071392331
489;26.93356025;74.59401852;0.092638146
491;26.87896781;74.47245564;0.095555978
493;26.23575142;74.52631068;0.086278899
495;26.18783089;74.43144348;0.070611292
497;25.85461211;74.40063996;0.062262524
499;26.2505822;74.41458828;0.039565982
501;25.58189746;74.37225228;0.049553078
503;25.79780705;74.07813756;0.056899383
505;25.15522308;74.42917788;0.053153247
507;25.22624359;74.35868604;0.052950628
509;25.00936924;74.33046204;0.071300528
511;24.38515615;74.29999932;0.058395599
513;24.24080202;74.24901036;0.045813907
515;24.39651585;74.2171422;0.033593832
517;24.04168823;74.23880172;0.04375067
519;24.58609744;74.15812812;0.039787378
521;24.33837987;74.22857916;0.070333356
523;23.45249079;74.25131676;0.073508442
525;23.21544841;74.25915084;0.084448051
527;23.60844485;74.17083468;0.078090181
529;23.19478778;74.16533436;0.060852098
531;22.79736218;74.07641772;0.030306121
533;22.66252304;74.0508822;0.03427257
535;22.23490489;74.0890014;0.03092261
537;22.07499124;74.06504892;0.050138993
539;21.53303963;74.04525948;0.096794777
541;21.26699117;74.0713542;0.133128714
543;21.53775693;74.01280428;0.143836339
545;21.27242067;73.9991286;0.137280034
547;21.15983458;74.10516012;0.109385752
549;20.76915786;73.82369724;0.062729967
551;21.34538374;73.93753548;0.037061872
553;20.84023634;75.57554076;0.046651367
555;20.15305026;73.9519614;0.071906365
557;20.15477827;74.0148102;0.078725914
559;19.62937934;74.18358156;0.10567898
561;19.55757983;73.87065996;0.097034249
563;19.40332641;73.78167516;0.070979195
565;19.69845007;73.72076412;0.052919147
567;19.45693878;73.72949868;0.047249651
569;19.37829714;73.80849324;0.020296585
571;18.94510509;73.815099;0.060409588
573;18.60787062;73.71058284;0.088285194
575;18.66370294;73.7679726;0.09569765
577;18.74995176;73.58809212;0.087034072
579;18.21538854;73.63439964;0.090846477
581;17.8942126;73.71029628;0.080756319
583;17.82822177;73.62454572;0.100385446
585;17.11810912;73.59026172;0.120034171
587;17.21512768;73.7618718;0.146890197
589;17.52338376;73.77000588;0.164844575
591;17.17083826;73.59678588;0.133858326
593;17.27382775;73.766007;0.098395284
595;16.93905003;73.68392796;0.073118677
597;16.53903563;73.62268956;0.075631293
599;16.26449041;73.73965308;0.067950481
601;15.74491598;73.6135998;0.09245263
603;15.82767554;73.5759726;0.093826901
605;16.03876326;73.57624524;0.095851518
607;15.60365295;73.44844572;0.06676291
609;15.28808562;73.44279516;0.070160846
611;15.27361929;73.51813212;0.098372425
613;14.73919418;73.48313868;0.09537592
615;14.57792723;73.53643404;0.09924862
617;14.41784773;73.52572044;0.099817087
619;14.27853497;73.47832092;0.084991019
621;13.55650534;73.40793852;0.056801437
623;13.69379095;73.3560894;0.077179911
625;13.49481283;73.58099484;0.089481874
627;13.18226567;73.42907916;0.101167425
629;13.36955508;73.46841276;0.117395913
631;13.15939505;73.37350428;0.108483939
633;12.86816488;73.3233342;0.08152846
635;12.95399701;73.32902556;0.075314306
637;12.32034315;73.4067918;0.088043297
639;11.96705608;73.42558524;0.093985043
641;12.53016525;73.5267438;0.084604346
643;11.90346989;73.30268508;0.087157704
645;12.06989726;73.34998908;0.06515971
647;12.05717298;73.23933084;0.044006635
649;12.12967626;73.2786918;0.040165721
651;11.61427124;73.23732492;0.045826563
653;11.45613969;73.27021644;0.069528321
655;11.21769818;73.23830748;0.091562444
657;10.7454947;73.268415;0.115530842
659;10.90993708;73.29517836;0.105401719
661;11.12163413;73.17334284;0.095361465
663;11.00507076;73.26014412;0.064436313
665;11.14363294;73.23561852;0.081251358
667;10.89906342;73.23766572;0.063956803
669;10.65768056;73.29631116;0.082966367
671;10.56985627;73.05157548;0.104168032
673;10.18769857;73.1955894;0.112736277
675;10.16646813;73.20480156;0.078024244
677;10.4775466;73.31730204;0.080250555
679;10.29677655;72.87572124;0.097271164
681;10.02880221;73.07547324;0.10911065
683;9.96248578;73.2030822;0.13846716
685;9.327993562;73.14297612;0.156651661
687;9.472775006;73.09438956;0.160781282
689;9.778672436;73.04337324;0.130586178
691;9.665019099;73.096491;0.123824517
693;9.109130577;72.61792476;0.107338415
695;8.923006323;73.01731932;0.123882262
697;8.402705368;73.56841116;0.147308385
699;8.259259593;73.01061804;0.168315993
701;8.292004171;72.88078476;0.169775146
703;8.326706535;72.94332012;0.162633395
705;8.30669509;72.98893164;0.172382371
707;8.226827678;72.98117964;0.184331355
709;7.850683838;73.04121708;0.191955924
711;7.206240103;72.94850604;0.189508281
713;7.492093258;72.96444684;0.203969655
715;7.366958808;73.09377516;0.18836403
717;7.24259249;72.69156924;0.170620326
719;7.625250135;72.72241356;0.161362019
721;7.225370864;73.0060326;0.182662552
723;6.599362181;72.9173478;0.204955063
725;6.669357849;72.96446076;0.233123041
727;6.367317678;72.9330294;0.234726256
729;6.197589342;72.88928748;0.22125916
731;6.306350607;72.798351;0.195428458
733;5.879988895;72.76773852;0.194343293
735;5.671095969;72.87112236;0.168875138
737;5.532084132;72.92237052;0.185031925
739;5.616808012;72.8581158;0.22180964
741;5.072312556;72.90473724;0.226450519
743;5.026815985;72.87834204;0.191122516
745;5.028977602;72.84895788;0.190827963
747;4.685028801;72.76973148;0.156857328
749;5.056321573;72.8306694;0.100405111
751;4.565023142;72.82033788;0.107673217
753;4.148876113;72.83623788;0.143336618
755;4.157236272;72.92905788;0.168447871
757;4.044708154;72.78767868;0.17312942
759;3.839272422;72.81763596;0.184472259
761;4.118100558;72.39285612;0.17902156
763;3.967656203;72.68576892;0.142139243
765;3.57878344;72.76248444;0.118863782
767;3.574788968;72.50350044;0.148774138
769;3.537583334;73.63363452;0.176992961
771;3.071137673;72.610719;0.17636533
773;3.149611751;72.7686534;0.173939678
775;2.939875539;72.76962204;0.160017192
777;2.843611396;72.72328764;0.129105995
779;2.96803616;72.71778732;0.107502606
781;2.929084078;72.673527;0.108644101
783;2.411686939;72.14666028;0.122498138
785;2.502644769;72.9680502;0.145318213
787;2.327343271;72.78640956;0.144421918
789;2.165479178;72.71138652;0.12475071
791;2.089227705;72.67658412;0.10277666
793;2.201327612;72.67833132;0.08263387
795;2.201488243;72.6093678;0.069645966
797;2.411751955;72.54766572;0.074112379
799;2.116398816;72.8899158;0.114947588
801;1.805167254;72.47097756;0.143178124
803;2.198695767;72.61062348;0.147489216
805;2.071224064;72.66995148;0.126079277
807;1.829763498;72.45013692;0.115204836
809;1.568000019;72.63574956;0.115414666
811;1.519077188;72.44526492;0.127962668
813;0.996217978;72.68804844;0.136766204
815;1.357820202;72.59896812;0.139360104
817;1.00703358;72.6472686;0.148088979
819;0.78148851;72.55432572;0.111832105
821;0.995755986;72.64467516;0.091454535
823;0.952813005;72.59282652;0.090424174
825;1.200018514;72.28001532;0.108299569
827;1.096668524;72.538467;0.113022074
829;0.786480195;72.61351692;0.146483101
831;0.789985116;72.63978972;0.127077175
833;0.851944845;72.65534844;0.132768018
835;0.569355303;72.50058012;0.100549084
837;0.444752534;72.54793884;0.090562327
839;0.979603394;72.47049996;0.072260927
841;1.08613221;72.50408796;0.090803343
843;0.914478744;72.59898204;0.092058074
845;0.823645355;72.8056806;0.126833566
847;0.700349817;72.428355;0.146493309
849;0.355326453;72.59704428;0.131463234
851;0.703041508;72.54845724;0.109947938
853;0.471859315;72.41676828;0.096051566
855;0.221258851;72.55852956;0.075268955
857;0.469111867;72.54175596;0.081233234
859;0.037402167;72.47688732;0.11374451
861;-0.367204649;72.59208972;0.140489005
863;-0.240137124;72.45516012;0.139704026
865;-0.45198988;72.54358524;0.135610061
867;-0.748044926;72.51540204;0.110176457
869;-0.380581552;72.55425756;0.082039947
871;-0.521750251;72.20192172;0.069231058
873;-0.696088461;73.13828124;0.088724101
875;-0.622548713;72.52056108;0.11160786
877;-0.653849976;72.36601164;0.128535057
879;-0.766655943;72.4546686;0.135700015
881;-0.920413277;72.19949292;0.126304606
883;-0.92635219;72.40991724;0.099332811
885;-0.757400837;72.403107;0.07110306
887;-0.495235758;72.38926764;0.04245088
889;-0.677925525;72.40782876;0.044718038
891;-0.726211273;72.3838902;0.052032963
893;-0.847494895;72.38126988;0.07752793
895;-0.891540972;72.47625948;0.118656002
897;-1.312782849;72.27563484;0.127804125
899;-0.864220891;72.34863756;0.142012795
901;-0.804137363;72.29612028;0.123466811
903;-1.149529242;72.21217212;0.104836402
905;-0.907729156;72.28169484;0.096274723
907;-1.194553581;72.42791868;0.103582227
909;-1.283016025;72.33534492;0.082584998
911;-1.051639691;72.3312366;0.096960525
913;-1.165921028;72.39160188;0.10509607
915;-1.321663177;72.37297212;0.084340132
917;-1.032123585;72.29655756;0.069309577
919;-1.190200999;72.1605558;0.056722595
921;-1.305245872;72.11731884;0.073582608
923;-0.771603451;72.16452732;0.100646963
925;-1.130392845;71.98153548;0.117418184
927;-1.314693635;72.361167;0.118577527
929;-1.034879547;72.34540332;0.154899963
931;-1.039222876;72.25132812;0.136439276
933;-1.001797481;72.20029836;0.112179417
935;-0.748272705;72.29029308;0.097614286
937;-1.140410949;72.28584396;0.099860186
939;-0.991459122;72.2309382;0.094817051
941;-0.725805774;72.85983612;0.121674017
943;-0.865763639;72.0008334;0.115702914
945;-0.981350578;72.24908988;0.097133444
947;-0.745149095;72.2860758;0.114622392
949;-0.82694647;72.22268124;0.097393574
951;-0.964422339;72.24412236;0.094580517
953;-0.728529612;72.29436012;0.106381672
955;-0.843211523;72.33052716;0.135635116
957;-0.972761674;72.25736076;0.109098357
959;-0.723280745;72.075447;0.114378827
961;-0.822597432;72.21329148;0.088733133
963;-0.947866082;72.1587678;0.080334732
965;-0.72302924;72.18469884;0.079516523
967;-0.853460956;72.25599612;0.11901182
969;-0.972631548;72.26243772;0.114899268
971;-0.720718123;72.23216652;0.1037262
973;-0.847378819;72.20844636;0.092094925
975;-0.960550787;71.88513996;0.080565708
977;-0.72096949;71.75372412;0.072432076
979;-0.853681527;72.03524028;0.083286614
981;-0.978163502;72.1190934;0.110808553
983;-0.717398888;72.16520988;0.115127078
985;-0.852564506;72.0720078;0.125681348
987;-0.934322917;72.3322878;0.111899961
989;-0.717092113;72.10298844;0.113301045
991;-0.826762468;72.10660524;0.118166316
993;-0.962070273;72.22478316;0.135214605
995;-0.72096012;72.18213324;0.153274303
997;-0.833623538;72.1123926;0.133044563
999;-0.916911216;72.23092476;0.109383701
1001;-0.686830752;72.23257644;0.086920379
1003;-0.826062893;72.17595084;0.081289643
1005;-0.957054109;72.19477164;0.064463924
1007;-0.711786272;72.01751196;0.094373712
1009;-0.839452395;72.11764716;0.114327931
1011;-0.940449008;72.11655516;0.11666183
1013;-0.717439074;72.15782652;0.116027134
1015;-0.851031752;72.15762204;0.09946566
1017;-1.003404221;71.9980638;0.080868332
1019;-0.564913829;72.14023452;0.085455565
1021;-0.902555427;72.68066604;0.109811631
1023;-0.997100526;72.106251;0.141424232
1025;-0.660518194;72.03405324;0.152261173
1027;-0.813317188;72.10208844;0.1743781
1029;-0.846451256;72.00316812;0.156696417
1031;-0.670762941;72.0905286;0.129337847
1033;-0.863743865;72.0340398;0.091304266
1035;-0.957238948;72.08502876;0.100840043
1037;-0.854184073;72.04845228;0.107356872
1039;-0.752007952;72.09168876;0.118739708
1041;-0.836275999;72.06478908;0.127341519
1043;-0.670108776;72.08191692;0.12629409
1045;-0.83157584;72.02561916;0.123204245
1047;-0.959161953;71.87197068;0.09862982
1049;-0.624507279;72.01463244;0.084913926
1051;-0.750799657;71.99280972;0.092555157
1053;-0.820681664;72.07553004;0.092187486
1055;-0.642738941;71.9061726;0.082855867
1057;-0.716398689;72.16231692;0.092454239
1059;-0.808918586;72.06724572;0.091414807
1061;-0.633235635;71.94534204;0.065916482
1063;-0.74573124;71.994843;0.07322069
1065;-0.781716092;72.0127494;0.072544534
1067;-0.63453389;71.98765068;0.075205275
1069;-0.724794866;72.12486732;0.109313551
1071;-0.782052201;71.92470636;0.153822609
1073;-0.609863821;72.12918012;0.162547055
1075;-0.72235706;72.01565628;0.1520473
1077;-0.79317492;71.98987548;0.140655054
1079;-0.607105328;71.87946348;0.114508186
1081;-0.731754246;71.91063564;0.08943053
1083;-0.790135482;71.98950684;0.095291385
1085;-0.59710147;72.05370684;0.117827042
1087;-0.718108338;72.04516332;0.116371479
1089;-0.77581271;72.04961244;0.133906399
1091;-0.596425872;71.85267276;0.114474997
1093;-0.695603972;71.969199;0.079585157
1095;-0.763311488;71.89480428;0.07514512
1097;-0.600831381;71.82337068;0.094542971
1099;-0.710565027;71.92096716;0.095207582
1101;-0.787164734;71.9133246;0.131209541
1103;-0.619378798;72.07052124;0.157960142
1105;-0.70312648;72.07890108;0.161166412
1107;-0.743600117;71.84718636;0.136339095
1109;-0.578705526;71.98728252;0.105593274
1111;-0.702038285;71.84103132;0.080302401
1113;-0.681369471;71.94950508;0.0535518
1115;-0.486790765;71.8291302;0.049536235
1117;-0.651186696;71.92889676;0.070213648
1119;-0.738710019;71.91870204;0.101421176
1121;-0.5640277;71.93148972;0.135409752
1123;-0.681255181;71.90872524;0.167983005
1125;-0.744751968;71.92351932;0.166362204
1127;-0.401242337;71.85720444;0.13633116
1129;-0.707754671;71.79795852;0.110663131
1131;-0.748470124;71.98990332;0.081219659
1133;-0.562155399;71.72986956;0.064430598
1135;-0.678998624;71.99712348;0.083398699
1137;-0.53225991;71.92903356;0.124332811
1139;-0.582567571;71.87420988;0.150161467
1141;-0.67964368;71.82054588;0.15448077
1143;-0.740744012;71.84694108;0.164865444
1145;-0.565992976;71.80456428;0.138391859
1147;-0.68350948;71.74073292;0.107721858
1149;-0.730346482;71.79349596;0.087133411
1151;-0.589503132;71.88989148;0.084853709
1153;-0.610114579;71.69663676;0.10467217
1155;-0.700876324;71.9254854;0.12611989
1157;-0.38554437;71.82120156;0.15950317
1159;-0.69505953;71.88364092;0.169637578
1161;-0.664388746;71.78309628;0.166507466
1163;-0.55445585;71.76643212;0.128603839
1165;-0.458396023;71.75326188;0.090087941
1167;-0.711096;71.72157132;0.071766534
1169;-0.551535742;71.89806636;0.063824443
1171;-0.66393069;71.85575772;0.087562752
1173;-0.594707756;71.79105324;0.115225472
1175;-0.176443905;71.80904124;0.148465157
1177;-0.322851385;71.79008412;0.128797563
1179;-0.431118575;71.81474604;0.124947951
1181;-0.444115229;71.75491356;0.090622818
1183;-0.317421885;71.61049116;0.067495146
1185;-0.517300745;71.58117516;0.051358827
1187;-0.162562755;71.83160124;0.066831554
1189;-0.424394882;71.80233996;0.103178692
1191;-0.357444939;71.8081542;0.142601573
1193;-0.42259586;71.78679516;0.14653806
1195;-0.548620595;71.76357996;0.144849872
1197;-0.595034161;71.64416076;0.129211191
1199;-0.429729668;71.69321148;0.085957018
1201;-0.490092732;71.61489996;0.048447717
