Repository: johodges/materials

## A Non-Dimensional Scaling Approach to Modeling Material Pyrolysis

This repository contains the data, scripts, and technical documents required to generate the SPyro cone validation cases.

## Instructions
* Clone this repository with submodules
  ```
  git clone --recurse-submodules https://github.com/johodges/materials
  ```
* Pre-process data
  ```
  python materials/scripts/initialize.py
  ```
* Build latest FDS (example for impi_intel_linux target, but use relevant make target for platform)
  ```
  git clone git@github.com:firemodels/fds.git && cd fds
  cd Build/impi_intel_linux
  ./make_fds.sh
  ln -s fds_impi_intel_linux fds
  cd ../..
  ```
* Run cases
  ```

File: data/rise_materials/Testdata-1793.txt
Keywords
Material1;Material2;Material3;Material4;Product;Object;Scenario;Method;Reference;Comment;Owner;IsPublic;ImportDate
Aluminium Honey comb coated with HPL;;;;IN10A-1;Table;;ISO 5660;TRANSFEU;;TRANSFEU;1;2011-03-24 10:11:40
Scalars
Flux (kW/m2);tig (s);qmax (kw/m2);qtotal (MJ/m2);q180 (kw/m2);q300 (kw/m2);Sample mass (g);Mass loss (g);DHc (MJ/kg);Peak smoke production (m2/m2s);Total smoke produced (m2/m2);Specific extinction area (avg) (m2/kg);MARHE (kW/m2);Area exposed (m2);Observations;Test date (YYYY-MM-DD);Test identifier;Product thickness (mm);Thickness1 (mm);Thickness2 (mm);Thickness3 (mm);Thickness4 (mm);Product density (kg/m3);Density1 (kg/m3);Density2 (kg/m3);Density3 (kg/m3);Density4 (kg/m3);Product area weight (kg/m2);Area weight1 (kg/m2);Area weight2 (kg/m2);Area weight3 (kg/m2);Area weight4 (kg/m2)
75;33;336.09;56.38;;;102.03;28.90;16.90;;887.89;;128.17;0.0088;Projection of particles. Raising of the surface. Flashing from 16s. Glowing. End flame at 521s.
;2011-02-28;c_LSFIRE_IN-10A-1_75c;22.7;;;;;;;;;;;10.25;;;
VectorData
Time (s);HRR (kW/m2);Mass (g);SPR (m2/(m2*s))
1;2.433861795;102.03;0.066400751
3;2.294196059;102.1037256;0.051165145
5;3.314694046;101.9936851;0.03808581
7;3.767655227;101.8975771;0.021200995
9;3.781011952;101.9248181;0.032897866
11;3.488574102;101.9896296;0.072115026
13;0.281475539;102.053076;0.098657207
15;-7.026936943;101.9283614;2.008611413
17;-4.715370969;101.9313254;2.310693963
19;26.58398431;101.6484874;2.7654625
21;44.57084315;101.6028869;3.452028786
23;43.53592164;101.2453402;4.458299306
25;32.19050543;100.7560478;3.00860184
27;22.11231645;100.9378536;3.169704367
29;18.49095577;100.6157093;2.883529949
31;21.43560323;100.4396083;2.273644897
33;26.74775813;100.2422328;1.295531683
35;39.41204267;99.9025757;0.940305194
37;56.90370312;99.5729957;0.617285023
39;75.35013019;99.4050293;0.706736467
41;97.47044434;98.8763813;0.954963571
43;114.8450047;98.4741898;1.464948281
45;140.6084872;98.3898571;2.136886008
47;162.244643;97.8647693;2.827392588
49;177.389705;97.1893747;3.419381429
51;184.5458844;96.9764136;3.894209183
53;192.2872109;96.5684242;4.149865786
55;199.9339425;96.2315832;3.963399375
57;198.3714827;95.8068067;3.743590823
59;196.1182222;95.4825763;3.403556293
61;199.6582537;95.3024246;3.178042859
63;198.8225066;95.1178781;2.88940781
65;193.9722425;94.8980501;2.795813297
67;195.5362072;94.6014816;2.610049029
69;192.1199316;94.3100179;2.439751373
71;191.9294876;94.1026522;2.115431516
73;185.9459508;93.784536;1.819535431
75;180.593702;93.5179502;1.622926215
77;176.4081868;93.5242282;1.445760414
79;176.2102707;93.2956229;1.434550762
81;174.8525791;93.0119928;1.493075043
83;169.5977118;92.8348944;1.631886237
85;166.8752315;92.6679144;1.651684858
87;162.2975745;92.5664016;1.70148346
89;156.4031598;92.4817421;1.608376031
91;150.7809154;92.2950514;1.507523602
93;143.6670988;92.2656144;1.371610158
95;135.4127364;91.9655952;1.252986051
97;129.5596816;91.9360613;1.168912343
99;118.2887769;91.8626083;1.094423766
101;113.7150861;91.7709768;0.98077543
103;108.8629857;92.0572666;0.828998332
105;103.2983084;91.8203395;0.71379477
107;97.21211347;91.2431165;0.56424712
109;93.54159669;91.5092347;0.456088927
111;90.42248234;91.4987256;0.378115341
113;85.79563885;91.3041499;0.358375721
115;82.66388894;91.3240603;0.335192834
117;77.44057816;91.2587266;0.304209743
119;76.0380311;91.1203099;0.257757905
121;74.59980642;91.0437029;0.228970412
123;71.20034918;91.0582392;0.191902509
125;68.89217032;91.0154002;0.173153182
127;67.10551042;91.0051493;0.171228275
129;65.14570914;90.9272078;0.165742039
131;63.11460357;90.8744179;0.145423121
133;62.78025341;90.7776787;0.123997543
135;60.54830879;90.7221864;0.090498143
137;59.56422608;90.709127;0.079393333
139;58.17539741;90.7348363;0.082899375
141;57.14793975;90.6787315;0.097524063
143;56.34595271;90.6272794;0.098227384
145;55.37609823;90.5479546;0.092079244
147;55.48295214;90.4426901;0.088346053
149;55.67546548;90.438444;0.093146737
151;53.79514254;90.4198166;0.113826089
153;52.94741979;90.4290029;0.125378083
155;53.00232376;90.3409046;0.128182109
157;52.03332667;90.0994042;0.149873722
159;52.16190907;90.1629605;0.192070473
161;50.81318775;90.1331266;0.206797539
163;50.54978877;89.926525;0.261147834
165;48.93344377;89.9794666;0.313456997
167;47.82638784;89.7405202;0.31301795
169;46.80320618;89.5910093;0.280527657
171;46.42355586;89.4675629;0.247769613
173;47.07014094;89.4048067;0.203702304
175;47.27932279;89.2777061;0.190400112
177;46.54112255;89.2737754;0.198777564
179;46.24098737;89.211432;0.203643016
181;46.88447687;89.0421163;0.212954431
183;46.23330316;88.9635989;0.246361224
185;46.10244927;88.8850147;0.270661704
187;46.63063662;88.9333978;0.284378103
189;45.6639768;88.8330557;0.327269723
191;45.49229684;88.7812061;0.364969915
193;46.51748652;88.6691966;0.363642786
195;47.28771636;88.5839918;0.387862527
197;46.43824695;88.5086011;0.383625436
199;49.16277483;88.4482776;0.336616916
201;53.1120641;88.2736666;0.299243552
203;58.34309096;88.2276067;0.259271651
205;61.60856093;88.0646938;0.185381982
207;63.60826043;87.9282302;0.15847181
209;65.15266472;87.8695171;0.146640885
211;68.18118485;87.7289414;0.162287295
213;72.600561;87.6262402;0.157793101
215;74.87422196;87.5112158;0.155886592
217;76.9037447;87.2987189;0.13513856
219;81.7963798;87.0928272;0.136812306
221;82.21203129;86.971307;0.114487102
223;85.9694599;86.8740101;0.130840144
225;92.12851145;86.7302434;0.155975292
227;93.72139852;86.582003;0.168236452
229;98.45865637;86.3126491;0.155962957
231;102.3251189;86.0853427;0.164306132
233;106.5275684;85.9900661;0.179554008
235;112.0876793;85.8185126;0.191852322
237;117.5625462;85.6984387;0.23474806
239;119.4169603;85.3884437;0.271728051
241;128.2232766;85.201153;0.303975383
243;133.48912;85.0967722;0.376230493
245;141.2219381;84.8281675;0.433438584
247;143.0985693;84.6911678;0.551650389
249;151.3341586;84.5025821;0.739725588
251;158.5777914;84.8839574;1.041452164
253;165.8826994;84.1531973;1.287957098
255;171.4476111;83.6253403;1.595519641
257;179.5818702;83.6632416;1.9007934
259;187.6400521;83.318688;2.172821858
261;197.6325539;83.2417416;2.449190926
263;206.8775395;83.1006754;2.740109305
265;224.1628994;82.8820219;3.037474275
267;229.6050682;82.6206806;3.289263214
269;244.9394785;82.4387549;3.681456116
271;256.2699463;82.2351835;3.729908597
273;279.1027299;81.8460014;3.998922742
275;288.4767505;81.8887594;4.276763255
277;303.7119687;81.5491464;4.567304044
279;318.3681619;81.1543411;5.007839446
281;325.5488356;80.9495563;5.536472103
283;323.0160791;80.699555;5.803354033
285;328.660956;80.5384829;6.02696849
287;334.9921957;80.2749302;6.154738552
289;336.0935315;80.089045;6.099013653
291;333.3513337;79.8323016;6.349611107
293;331.4345576;79.636823;6.577561017
295;322.5394741;79.4445922;6.585655356
297;321.2048883;79.1684002;6.626511468
299;308.4892709;78.9805243;6.696841139
301;299.2815225;78.8886053;6.573035539
303;291.2113499;78.7139688;6.436354067
305;274.9342354;78.5644978;6.66306368
307;257.8244506;78.5067672;6.724858173
309;253.5939567;78.2019149;6.678186859
311;244.9513948;77.9879986;6.449213855
313;235.4178009;77.9121293;6.440355662
315;219.498375;77.8839331;6.007613309
317;211.6287808;77.7891624;5.813255799
319;202.8672988;77.7533376;5.43398921
321;189.9553758;77.62160832;5.117364648
323;181.2180958;77.37800736;4.681162643
325;173.5710165;77.19728304;4.363939469
327;165.7799072;77.27604384;4.096488947
329;160.4811917;77.1656736;3.822126613
331;156.5965187;77.101296;3.720646855
333;149.4883938;76.98086736;3.557746733
335;146.666185;76.83397632;3.426301706
337;144.0478743;76.7611512;3.303010514
339;142.58351;76.58431584;3.289880248
341;138.3367959;76.64608608;3.080531933
343;134.5257712;76.70676432;3.041717925
345;129.0438255;76.54935024;2.989605405
347;126.8134778;76.35675168;2.911033961
349;121.2131802;76.33071168;2.732229555
351;120.6913622;76.22228016;2.782187286
353;113.8939602;76.16749776;2.615072277
355;112.0106744;76.06586256;2.572656502
357;107.9516211;75.99820992;2.397659725
359;106.8158289;76.04758704;2.327001601
361;103.5238316;75.38733168;2.185846968
363;101.8168966;75.74898528;2.084371932
365;98.74185893;75.76065408;1.914060781
367;96.75600774;75.6409632;1.831610516
369;93.59061464;75.5758632;1.757294761
371;91.89468954;75.58319232;1.644505233
373;88.38528535;75.60191712;1.506924613
375;85.6140766;75.56901168;1.401887011
377;83.73520651;75.41941776;1.284476861
379;81.31333364;75.3526248;1.129581424
381;79.75673826;75.29470368;1.043903046
383;78.58559845;75.24622656;0.978493032
385;77.07602684;75.18845472;0.978101237
387;73.84441889;75.63905184;0.881088468
389;72.31685696;75.15336576;0.849555235
391;70.67111462;75.1989768;0.751128941
393;69.10524394;75.03520368;0.645706528
395;67.71247389;74.96055024;0.481731686
397;64.76609719;74.8665984;0.399970236
399;64.75804014;74.88341232;0.328114073
401;63.38143966;74.77342416;0.289946566
403;62.01190157;74.88446304;0.284136071
405;60.3744391;74.83451184;0.286220245
407;60.9705745;74.73339552;0.284129976
409;60.54296623;74.66592048;0.250905704
411;57.9351603;74.5837464;0.24342073
413;57.59604985;74.6505936;0.203100809
415;54.9287708;74.64562608;0.173859526
417;54.79878594;74.52400992;0.141853767
419;54.15376899;74.54139696;0.14553433
421;53.03029455;74.5018728;0.095110814
423;52.56093294;74.4441288;0.081091207
425;52.27201573;74.47116528;0.062222786
427;51.24521563;74.41914;0.090538352
429;52.11276275;74.39760336;0.101613426
431;50.21532963;74.39447856;0.109807088
433;49.21565852;74.37991584;0.101970157
435;47.69394943;74.3935632;0.112924928
437;48.42128092;74.32600656;0.073977162
439;47.047816;74.26550544;0.040168252
441;45.75386328;74.20370784;0.043447929
443;44.68154364;74.21024496;0.070110304
445;43.60054756;74.23810032;0.095558578
447;42.41495332;74.22269184;0.095558578
449;42.79684077;74.00327568;0.088963538
451;42.03587878;74.0378592;0.08323256
453;41.51252993;74.02064976;0.057840633
455;41.39450445;74.03523888;0.039314187
457;40.65329201;73.99713408;0.076587614
459;39.42951406;74.006988;0.078621038
461;38.60878954;74.03107632;0.063326598
463;38.83605282;73.952328;0.088514546
465;38.19087235;73.79596464;0.070637947
467;37.90228383;73.95867408;0.047980691
469;37.24028932;73.8944064;0.076294476
471;37.05500133;73.94031744;0.104634917
473;35.25860787;73.9094736;0.091077309
475;34.50382009;73.86103776;0.091077309
477;34.1875874;73.69003056;0.076461139
479;34.2422693;73.81657296;0.049178996
481;34.03340798;73.70706288;0.032196089
483;33.91817139;73.71510096;0.045536593
485;33.17875231;74.13045936;0.061207184
487;32.06355464;73.718172;0.061207184
489;31.77915021;73.71402288;0.053269417
491;31.88628721;73.71908592;0.041911883
493;30.51847383;73.66362096;0.019976799
495;30.3018891;73.77429168;0.026043033
497;29.64233242;73.38460512;0.04861055
499;29.63114746;73.554384;0.077704982
501;29.04125896;73.60234224;0.07919348
503;28.50371139;73.54324752;0.074887272
505;28.45230685;73.45060608;0.053150447
507;28.2309947;73.47150096;0.053771521
509;27.62096183;73.43708112;0.046763422
511;27.4739867;73.52386752;0.046855307
513;26.03638044;73.48472544;0.051112494
515;26.27448813;73.27000416;0.051112494
517;25.48392356;73.4066736;0.035669378
519;25.26826099;73.357596;0.037314376
521;24.34694426;73.45771632;0.046191882
523;24.27556806;73.39458144;0.050625333
525;23.94446616;73.42969728;0.06738666
527;23.79537822;73.30548816;0.059641185
529;22.64987519;73.62525696;0.038947441
531;22.28423698;73.30535184;0.028489551
533;21.65130801;73.21198704;0.02561463
535;21.47555107;73.3351584;0.027204453
537;20.90632521;73.34048112;0.034537928
539;19.86480822;73.36702608;0.031500342
541;19.81165333;73.21534464;0.031500342
543;19.58134344;73.17052512;0.03623519
545;19.76527734;73.14110016;0.037930687
547;19.11115499;73.20602304;0.030597212
549;18.72074968;73.1923752;0.040419874
551;18.19905515;73.23576144;0.066856729
553;17.39534343;73.2060504;0.060847571
555;17.52065541;73.15990656;0.044006375
557;17.14524966;73.16299104;0.053336127
559;16.70338986;73.11964512;0.043513465
561;16.08829155;73.1121936;0.022769273
563;16.22500959;73.17063312;0.037710455
565;15.53478937;73.05892608;0.058246634
567;15.31388979;73.17580608;0.077536186
569;15.17191515;73.09390608;0.108853893
571;14.83937162;73.09402848;0.113274583
573;14.70012407;72.99097392;0.103880967
575;15.01059624;72.8877552;0.108845563
577;14.42256033;73.0040208;0.100421287
579;13.9435163;73.00044528;0.099534304
581;13.89710087;72.93838848;0.134416829
583;13.67820441;72.96827712;0.157333101
585;13.51833853;73.02233616;0.136150798
587;13.87246745;72.9174528;0.13831896
589;13.46478782;72.95030304;0.137490259
591;13.00424018;72.86571408;0.103418497
593;13.23283394;72.95849184;0.111883388
595;12.76441842;72.94760064;0.159400429
597;12.10157961;72.96616176;0.187851881
599;12.33644009;72.9641688;0.185929996
601;12.27258075;72.87974352;0.210440305
603;12.15566599;72.82472928;0.198453035
605;11.89794666;72.8521344;0.185433831
607;11.28193287;72.86036352;0.173683874
609;10.92684293;72.85858896;0.19017218
611;10.70126343;72.832344;0.198364977
613;10.37702488;72.75707616;0.197414789
615;9.839676644;72.77210256;0.180965152
617;9.971310776;72.73308336;0.171460776
619;9.946643458;72.80046288;0.158634965
621;9.55832199;72.7582368;0.142357292
623;9.522410009;72.81263712;0.165284368
625;9.353441023;72.75586224;0.192722969
627;8.829428235;72.85171056;0.193132678
629;8.828556504;72.80656368;0.183843632
631;8.690030046;72.64010112;0.183601559
633;8.207152007;72.7432104;0.161455643
635;8.231000458;72.68549376;0.125336137
637;7.861162614;72.73558128;0.1595268
639;7.883088086;72.7688544;0.162652729
641;7.590615019;72.71921712;0.158112192
643;7.662537509;72.68811408;0.155740115
645;7.367345135;72.65196144;0.148490582
647;7.513281228;72.70809456;0.106877983
649;7.233853482;72.60213312;0.134992016
651;6.94272043;72.62405136;0.169311208
653;7.056653394;72.62096688;0.19061952
655;6.742414332;72.6955248;0.206799426
657;6.319646312;72.66160992;0.224274176
659;6.170090055;72.6147024;0.1845099
661;6.467494437;72.60988464;0.158481884
663;5.962678063;72.56097072;0.156302992
665;6.106655562;72.58157904;0.186302304
667;5.690582339;72.59403936;0.19305995
669;5.499130055;72.63349536;0.188518938
671;5.749838115;72.53387952;0.181840155
673;5.569710009;72.58639632;0.154515789
675;5.392792931;72.49229472;0.131202644
677;5.284292765;72.5125752;0.119421275
679;5.180026772;72.59674176;0.147500754
681;5.024917603;72.58927632;0.163827978
683;5.292892959;72.53102736;0.168146397
685;5.014604733;72.57957264;0.15272086
687;4.600488579;72.4529208;0.135549715
689;4.766591808;72.48342384;0.130306933
691;4.454707748;72.5165472;0.135494103
693;4.261935839;72.48511632;0.164459093
695;3.98966119;72.4976856;0.165888716
697;4.261370429;72.53633616;0.176563518
699;3.974327129;72.46953024;0.164894429
701;3.977595316;72.35808192;0.123738674
703;3.958117767;72.4579704;0.095714904
705;3.404079547;72.38735616;0.105684274
707;3.406967571;72.34874688;0.114125938
709;3.437184906;72.43502784;0.13211095
711;2.940943333;72.28715376;0.156417381
713;3.010826628;72.45481728;0.134990329
715;3.016636703;72.44736576;0.124752459
717;2.363426045;72.33851088;0.114074313
719;2.849697129;72.37581072;0.108810564
721;3.00550347;72.38868048;0.126995209
723;3.288906813;72.50594256;0.188591958
725;3.824300977;72.45584112;0.20557583
727;3.977037372;72.30106128;0.222918331
729;3.73264284;72.44430864;0.227368592
731;3.789050972;71.70200448;0.225025071
733;3.206817646;73.19447376;0.197619052
735;2.850301793;72.61477008;0.207438011
737;2.954493413;72.28307376;0.217524377
739;2.40815144;72.37718928;0.218756845
741;2.090725637;72.3960912;0.205401144
743;2.158874618;72.34125408;0.199152372
745;1.954300946;72.30178464;0.177875518
747;1.740549954;72.282432;0.151580011
749;2.021979246;72.37040592;0.169564002
751;1.739340392;72.36837216;0.180524765
753;1.50636605;72.41680848;0.167952551
755;1.455585211;72.34418832;0.17987292
757;1.376557221;72.27930672;0.16799
759;1.369107394;72.15842784;0.141071614
761;1.339198521;72.16660272;0.123669883
763;1.331636477;72.22872768;0.133656149
765;1.019967274;72.25719696;0.150830117
767;1.011908255;72.2705448;0.176464623
769;0.724722553;72.21252768;0.195154505
771;0.499600711;72.28651248;0.205113007
773;0.526296237;72.26924784;0.199900845
775;0.566268028;72.21931056;0.164704821
777;0.310053331;72.30843072;0.147094189
779;0.407525748;71.98216608;0.14492308
781;0.384019823;72.18437232;0.162095548
783;0.001812282;72.0626064;0.201288894
785;0.213575217;72.2692752;0.212107043
787;-0.072262229;72.21843696;0.218580208
789;-0.151404849;72.15973776;0.190810603
791;-0.012023244;72.12974016;0.163990995
793;-0.198236641;72.219024;0.140497241
795;-0.695200678;72.1825296;0.140815212
797;-0.486023299;72.2039976;0.187359451
799;-0.759435527;72.1551384;0.2058746
801;-1.030664923;72.10861296;0.228629129
803;-0.77491189;72.15423792;0.213610764
805;-0.860327676;72.06423072;0.204074458
807;-1.139841268;72.116652;0.1835469
809;-0.869549609;72.19961712;0.187998294
811;-1.31276794;72.82913568;0.207737073
813;-1.568117205;72.36541056;0.215494895
815;-1.110511149;72.18337584;0.210795734
817;-1.35697255;72.05140176;0.173806541
819;-1.280128507;72.1267512;0.155672687
821;-1.142849132;71.96150352;0.118502425
823;-1.511866695;71.73384432;0.124737299
825;-1.734442924;72.19660032;0.150678329
827;-1.480005005;72.07957056;0.159963809
829;-1.60466142;72.10398672;0.167067119
831;-1.729094062;71.96163984;0.158293816
833;-1.45172087;71.95832352;0.130899029
835;-1.599597765;71.98097904;0.119934318
837;-1.686458815;72.08026656;0.16155078
839;-1.447718237;72.0947472;0.209089637
841;-1.566959124;72.10364544;0.230876961
843;-1.75071218;72.05998608;0.266362365
845;-1.485476144;72.02648064;0.268975318
847;-1.259259846;71.96046624;0.239665132
849;-1.392420354;71.96213136;0.200447556
851;-1.161197087;71.87767872;0.204973472
853;-1.256564103;72.38514528;0.211509449
855;-1.412117278;71.39103888;0.211419892
857;-1.129725299;72.01160448;0.225299409
859;-1.212573213;71.96971968;0.201763235
861;-1.371097536;71.88521232;0.172988855
863;-1.132505692;71.93938032;0.125685366
865;-1.240491753;71.95472064;0.161913773
867;-1.36270009;71.99025936;0.139872262
869;-1.157068111;72.00910704;0.170139238
871;-1.249673;72.02997456;0.224610608
873;-1.386073224;72.03776736;0.230856419
875;-1.138818041;72.05383056;0.193540194
877;-1.195869214;71.96061648;0.198150377
879;-1.400275536;71.9429832;0.19419887
881;-1.145625924;71.97584688;0.167465015
883;-1.221227656;71.98671072;0.203400332
885;-1.385095182;72.02289072;0.238280356
887;-1.101980485;71.9130672;0.233707524
889;-1.216567512;71.91770736;0.223555729
891;-1.369407867;71.8095624;0.200824046
893;-1.143139608;71.61396192;0.20481602
895;-1.203768594;71.74573152;0.206136233
897;-1.347788685;71.90846784;0.226383307
899;-1.115401434;71.95780464;0.245345963
901;-1.184254304;71.9400216;0.256973803
903;-1.355132306;71.87672304;0.229152454
905;-1.124215167;71.82325104;0.167257376
907;-1.208487041;71.85859872;0.151399129
909;-1.377655311;71.83280448;0.152890523
911;-1.076887187;71.90584752;0.158428359
913;-1.173213564;71.93454912;0.176097724
915;-1.343798837;71.84085696;0.187805762
917;-1.090825906;71.8258584;0.178814299
919;-1.207291414;71.88081792;0.189347884
921;-1.341225016;71.83075776;0.194489181
923;-1.09685144;71.9454672;0.209007711
925;-1.163484727;71.88721824;0.238048452
927;-1.321865893;71.87277888;0.234804998
929;-1.085043674;71.83321392;0.208760609
931;-1.184389581;71.82525744;0.204554787
933;-1.329028554;71.78031504;0.18365215
935;-1.088605599;72.0715728;0.18302161
937;-1.136977074;71.74574496;0.194287802
939;-1.325318752;71.87133216;0.200353912
941;-1.067352063;71.82252768;0.183704062
943;-1.182049947;71.84630208;0.164897911
945;-1.061721034;71.80123728;0.148078052
947;-1.061489413;71.73761136;0.154429818
949;-0.900405784;71.87526288;0.156754573
951;-1.016235496;71.86378512;0.170664596
953;-0.828917734;71.85988176;0.184857192
955;-0.910082863;71.78943168;0.185954521
957;-1.29221665;71.69183616;0.163362181
959;-0.83559319;71.76251808;0.149617097
961;-0.889258369;71.75196864;0.127924488
963;-0.999071813;71.73298464;0.142645995
965;-0.832722508;71.78712528;0.167225539
967;-0.902706567;71.84227632;0.201197209
969;-1.296241539;71.81335632;0.19237848
971;-0.839842832;71.76019824;0.2044138
973;-0.887614281;71.81562192;0.202776972
975;-1.003670571;71.76350064;0.189034744
977;-0.816791664;71.78395872;0.191611858
979;-0.878018193;71.72783904;0.228744214
981;-1.004273417;71.86091904;0.250569018
983;-0.812070057;71.77604304;0.252421165
985;-0.855901923;71.75625408;0.227247312
987;-0.99215165;71.6897208;0.227454635
989;-0.809738692;71.68749648;0.218135816
991;-0.876479773;71.7684144;0.234909691
993;-0.989034251;71.68961184;0.256996974
995;-0.79989224;71.67155568;0.274304723
997;-0.660788179;71.7055248;0.254460085
999;-0.96884775;71.71435488;0.25158099
1001;-0.811742288;71.674176;0.216004501
1003;-0.862646111;71.71360416;0.211774966
1005;-0.996741826;71.75172288;0.212002104
1007;-0.803710456;71.75101296;0.210691527
1009;-0.779684201;71.672088;0.17540225
1011;-0.92960188;71.67618192;0.172328485
1013;-0.782903141;71.69591664;0.170691007
1015;-0.868543418;71.75875104;0.197012851
1017;-0.795474345;71.73267024;0.202237035
1019;-0.821032632;71.70585216;0.231742325
1021;-0.845415626;71.66522304;0.227964716
1023;-0.97627011;71.69822352;0.212122762
1025;-0.804694872;71.6695632;0.200963481
1027;-0.85891102;71.68138224;0.212121136
1029;-0.793790202;71.66788416;0.223095119
1031;-0.812110426;71.66834832;0.245287631
1033;-0.849050696;71.69365152;0.233856641
1035;-0.966412182;71.66675136;0.213788317
1037;-0.787402922;71.68134096;0.205318271
1039;-0.650146111;71.58474192;0.193378944
1041;-0.785137332;71.68611792;0.182618608
1043;-0.504609826;71.67637344;0.201804804
1045;-0.574856425;71.62890624;0.219660722
1047;-0.935114044;71.60539104;0.196956173
1049;-0.76295377;71.58265392;0.173436148
1051;-0.765765167;71.67888432;0.197276949
1053;-0.728234083;71.73202896;0.182203915
1055;-0.513831918;71.63930592;0.199738931
1057;-0.552311173;71.62943856;0.234661092
1059;-0.71899955;71.66196144;0.254849908
1061;-0.477724905;71.55948;0.214864043
1063;-0.567798878;71.69825088;0.187674038
1065;-0.730289792;71.5674504;0.167264946
1067;-0.493309053;71.61136896;0.161926882
1069;-0.538310036;71.57902368;0.185427648
1071;-0.721285076;71.6218368;0.211486053
1073;-0.481130577;71.57069856;0.225463147
1075;-0.576027509;71.54015472;0.217343796
1077;-0.714165738;71.47437216;0.209082016
1079;-0.498605686;71.5040016;0.191414445
1081;-0.536310606;71.51068896;0.183704457
1083;-0.715221921;71.60603232;0.215017739
1085;-0.458380056;71.52271248;0.232026909
1087;-0.550817013;71.5184136;0.220202168
1089;-0.718512191;71.50225488;0.237545165
1091;-0.489087893;71.5225488;0.254290446
1093;-0.550869225;71.54692368;0.252100807
1095;-0.705870583;71.53084656;0.257629174
1097;-0.460672385;71.570712;0.287578052
1099;-0.559012726;71.537616;0.281416839
1101;-0.699313694;71.48882544;0.26498702
1103;-0.477251157;71.408808;0.247601053
1105;-0.541699634;71.44972416;0.22951828
1107;-0.694469361;71.50490256;0.240296536
1109;-0.446967199;71.46455952;0.248257699
1111;-0.544482262;71.41559136;0.26258574
1113;-0.704842919;71.534436;0.254323416
1115;-0.463932259;71.41438992;0.253951998
1117;-0.548943747;71.44139904;0.213414715
1119;-0.703839091;71.4870648;0.188995802
1121;-0.453053873;71.5133232;0.178203826
1123;-0.515434516;71.55202848;0.185880467
1125;-0.695250132;71.46809424;0.188812661
1127;-0.444594045;71.4624984;0.182666565
1129;-0.54187801;71.45436432;0.17767335
1131;-0.701026147;71.45757168;0.173269119
1133;-0.450184133;71.47632384;0.17980556
1135;-0.532242644;71.546064;0.190680464
1137;-0.689491114;71.45817216;0.191945721
1139;-0.440033962;71.38675344;0.175923083
1141;-0.53168533;71.3953104;0.16343543
1143;-0.672620297;71.3975352;0.159624486
1145;-0.440211814;71.38878672;0.172681288
1147;-0.525129086;71.4691176;0.210382285
1149;-0.685199883;71.46208896;0.237080676
1151;-0.437215989;71.41082784;0.227279143
1153;-0.535613045;71.408112;0.213851819
1155;-0.671383606;71.342712;0.191551789
1157;-0.427780708;71.39894064;0.179488412
1159;-0.518555595;71.517936;0.183138008
1161;-0.680567023;71.48920704;0.233973687
1163;-0.434720536;71.4634128;0.236790539
1165;-0.526562926;71.37935616;0.224844554
1167;-0.685109497;71.28857088;0.198570748
1169;-0.434171378;71.36786448;0.204270356
1171;-0.509560892;71.37946512;0.191142339
1173;-0.69385127;71.38126656;0.225535987
1175;-0.42331948;71.37239568;0.235073976
1177;-0.520324612;71.37371952;0.239556504
1179;-0.670759675;71.32501056;0.200088946
1181;-0.415626568;71.32767168;0.190138238
1183;-0.405337104;71.33936784;0.173034837
1185;-0.678558683;71.43129936;0.182818009
1187;-0.416907912;71.41852512;0.199056236
1189;-0.364045944;71.38155312;0.212229397
1191;-0.668277167;71.357424;0.167509299
1193;-0.434338808;71.35393008;0.157802315
1195;-0.495528483;71.32625232;0.132132321
1197;-0.673823374;71.35840656;0.146165761
1199;-0.425627403;71.36301984;0.179408195
1201;-0.248641453;71.33823504;0.238828816
