Repository: johodges/materials

## A Non-Dimensional Scaling Approach to Modeling Material Pyrolysis

This repository contains the data, scripts, and technical documents required to generate the SPyro cone validation cases.

## Instructions
* Clone this repository with submodules
  ```
  git clone --recurse-submodules https://github.com/johodges/materials
  ```
* Pre-process data
  ```
  python materials/scripts/initialize.py
  ```
* Build latest FDS (example for impi_intel_linux target, but use relevant make target for platform)
  ```
  git clone git@github.com:firemodels/fds.git && cd fds
  cd Build/impi_intel_linux
  ./make_fds.sh
  ln -s fds_impi_intel_linux fds
  cd ../..
  ```
* Run cases
  ```

File: data/rise_materials/Testdata-1794.txt
Keywords
Material1;Material2;Material3;Material4;Product;Object;Scenario;Method;Reference;Comment;Owner;IsPublic;ImportDate
Solid acrylic;;;;IN10A-2;Table;;ISO 5660;TRANSFEU;;TRANSFEU;1;2011-03-24 10:14:51
Scalars
Flux (kW/m2);tig (s);qmax (kw/m2);qtotal (MJ/m2);q180 (kw/m2);q300 (kw/m2);Sample mass (g);Mass loss (g);DHc (MJ/kg);Peak smoke production (m2/m2s);Total smoke produced (m2/m2);Specific extinction area (avg) (m2/kg);MARHE (kW/m2);Area exposed (m2);Observations;Test date (YYYY-MM-DD);Test identifier;Product thickness (mm);Thickness1 (mm);Thickness2 (mm);Thickness3 (mm);Thickness4 (mm);Product density (kg/m3);Density1 (kg/m3);Density2 (kg/m3);Density3 (kg/m3);Density4 (kg/m3);Product area weight (kg/m2);Area weight1 (kg/m2);Area weight2 (kg/m2);Area weight3 (kg/m2);Area weight4 (kg/m2)
35;254;113.78;71.54;;;207.00;45.49;15.95;;202.92;;59.57;0.0088;Flashing from 229s. End flame > 1200s.;2011-02-24;c_LSFIRE_IN-10A-2_35a;12.3;12.3;;;;;;;;;;20.44;;;
VectorData
Time (s);HRR (kW/m2);Mass (g);SPR (m2/(m2*s))
1;7.874582198;207;0.073983763
3;7.721304911;207.2029834;0.095038172
5;7.895179122;207.035353;0.122599458
7;7.382770931;207.0938538;0.151762477
9;6.98123496;207.1059835;0.151678913
11;6.18647586;207.0944543;0.165139689
13;5.139023933;207.0197215;0.150069776
15;3.720556488;206.8103544;0.128831879
17;2.356857929;207.0657255;0.100104413
19;1.665301423;207.0438507;0.075345936
21;1.175301569;207.112252;0.056158414
23;0.76479609;206.9677718;0.085484332
25;0.622231095;207.1106083;0.091057197
27;0.375974281;207.2286232;0.125728236
29;0.149489935;207.1292891;0.140700855
31;-0.197150701;207.1057609;0.145761553
33;-0.306399548;207.1919149;0.113708289
35;-0.479942119;207.0471846;0.107653137
37;-0.469754411;207.0842485;0.067304841
39;-0.665175708;207.0968504;0.055703846
41;-0.774257975;207.1648671;0.056007404
43;-0.836322391;207.1791204;0.068214445
45;-0.613955219;207.1350099;0.086230136
47;-0.63258493;207.1808236;0.124368007
49;-0.575029937;207.0974262;0.13536819
51;-0.906082681;207.2436169;0.131188427
53;-0.852529306;207.1985715;0.112341781
55;-0.578787637;207.1649222;0.082928473
57;-0.468640201;207.1376789;0.060725505
59;-0.611777897;207.1255768;0.072761299
61;-0.625296222;207.0860117;0.080497939
63;-0.75779717;207.1881799;0.102808606
65;-1.025684979;207.2437069;0.13342627
67;-0.968821383;207.2165463;0.137907257
69;-0.716808509;207.0795458;0.120465181
71;-1.288411828;207.0932737;0.108920293
73;-1.023374752;207.0882104;0.088597663
75;-1.002844303;207.1296491;0.063416295
77;-0.838274464;207.0961628;0.066902495
79;-1.105653209;207.1312178;0.091101067
81;-1.459502942;207.1997846;0.118444217
83;-1.574328441;207.1426342;0.142853961
85;-1.570818532;207.2688236;0.149596861
87;-1.688178144;207.030868;0.146151223
89;-1.759363689;207.1560645;0.117707738
91;-1.536712623;206.9859871;0.091247628
93;-1.887153254;206.6235201;0.066438142
95;-1.701566394;207.0399183;0.056167933
97;-1.575490095;207.0631392;0.058106903
99;-1.485708371;207.0413442;0.080544284
101;-1.514536361;207.1643992;0.10474147
103;-1.607152391;207.1824746;0.118709817
105;-1.689079978;207.1357555;0.129689465
107;-1.626234596;207.0806185;0.113205402
109;-1.421892561;207.0456986;0.084874458
111;-1.619822777;206.9999172;0.053708732
113;-1.53477521;207.0239912;0.051764462
115;-1.459725804;207.0370591;0.048039276
117;-1.279783581;207.1172673;0.065337776
119;-1.305023327;207.179313;0.080559823
121;-1.161580131;207.0742851;0.116182979
123;-1.35282987;207.059727;0.122667943
125;-1.16487693;206.9903371;0.116421878
127;-1.253760808;207.0330415;0.09149225
129;-1.134969913;206.9094156;0.078470722
131;-1.238595835;206.8983292;0.064620597
133;-1.124447655;206.8179008;0.066745588
135;-1.550653306;206.98272;0.090113511
137;-1.558163518;206.9596597;0.128091644
139;-1.406870002;206.8617061;0.144609187
141;-1.697485355;206.8999778;0.134605711
143;-1.594125277;206.7618788;0.110344177
145;-1.642337924;206.7574214;0.082653911
147;-1.510558736;206.5384011;0.057267339
149;-1.635581406;206.8019718;0.05954356
151;-1.406001601;206.7317241;0.06823907
153;-1.58618221;206.7166733;0.1007161
155;-1.996045748;206.7994402;0.121545615
157;-1.725869309;206.7257783;0.117082289
159;-1.447393988;206.6175564;0.101584465
161;-1.370407012;206.6679355;0.073313944
163;-1.12121023;206.5916321;0.039297101
165;-1.319836368;206.5985659;0.030963457
167;-1.201936684;206.4965928;0.033352704
169;-1.30394142;206.6133443;0.050395193
171;-1.348947258;206.4055478;0.084532374
173;-1.316071058;206.5934853;0.111940442
175;-1.448289902;206.5650067;0.114988014
177;-1.681908311;206.3907743;0.124182241
179;-1.96631711;206.4442651;0.100414119
181;-1.946536346;206.409095;0.073986035
183;-1.680356265;206.2296349;0.046577968
185;-1.562412505;206.2501641;0.066448242
187;-1.434546507;206.2816698;0.084514301
189;-1.509070599;206.262001;0.113777739
191;-1.559756205;206.3195065;0.154942537
193;-1.802282852;206.2791179;0.181798685
195;-1.480654571;206.2364962;0.165402825
197;-1.465104528;206.1608533;0.127625058
199;-1.473725575;206.1036502;0.106296937
201;-1.426371595;206.0918161;0.071477554
203;-1.456333759;206.0907429;0.069464077
205;-1.462968012;205.9935025;0.091547496
207;-1.527397006;205.9618593;0.135648115
209;-1.256438596;206.0393738;0.165142502
211;-1.387367307;205.93652;0.186266136
213;-1.542571478;205.8542481;0.191136299
215;-1.736424356;205.7980335;0.163229276
217;-1.882323236;205.8473689;0.137492982
219;-1.580418127;205.7991362;0.113317724
221;-1.377737851;205.809342;0.101568248
223;-1.406615069;205.707124;0.117787803
225;-1.444418979;205.7789323;0.152243018
227;-1.598672368;205.7819589;0.176864916
229;-1.6724895;205.7283311;0.202928772
231;-1.27868556;205.6151287;0.204120877
233;-0.714558272;205.3901079;0.172349522
235;-0.420045305;205.2855503;0.135862778
237;0.164025369;205.401474;0.120789667
239;0.784736961;205.3545323;0.09725643
241;1.864017806;205.208614;0.111895336
243;2.650523487;205.3045287;0.138021239
245;4.012817982;205.185218;0.148972894
247;4.918187008;205.1625753;0.150219345
249;6.004413234;205.1601012;0.156939584
251;1.790812659;205.1572948;0.131260368
253;8.921401793;204.9795756;0.108894853
255;7.03389591;204.8303303;0.111219792
257;20.87880404;204.8628788;0.120547968
259;30.23691754;204.8583691;0.154248685
261;39.58965781;204.7751889;0.192993496
263;49.78103631;204.743133;0.240168219
265;58.22674818;204.5237527;0.247093184
267;67.3163888;204.3731868;0.253976082
269;74.00830382;204.2638942;0.23028577
271;79.60821224;204.1884216;0.225963172
273;87.73003379;204.0376051;0.225733149
275;91.49045386;203.3001809;0.254468056
277;97.51077243;203.8602609;0.26242705
279;101.7229752;203.653453;0.262614231
281;103.7996665;203.5251993;0.239375595
283;105.687884;203.0755399;0.20835017
285;106.7594899;203.230869;0.188515507
287;108.3198903;202.8678818;0.176270899
289;108.9289179;202.8471901;0.194885109
291;111.1697873;202.8313685;0.210989705
293;111.8924222;202.6810223;0.254723248
295;110.9726231;202.3166043;0.245407982
297;112.6175761;202.2548069;0.247327477
299;112.1887464;202.1749562;0.224717245
301;110.9255078;201.9057973;0.235698065
303;113.4040071;201.8471585;0.216110297
305;111.4851986;201.5335067;0.239579135
307;113.7778735;201.0041016;0.252471538
309;110.6581266;201.3365189;0.301658709
311;111.2236127;201.3136284;0.283016141
313;110.5535445;201.164356;0.256947949
315;108.0115183;200.9410108;0.23811558
317;107.5221554;200.7850242;0.228517039
319;108.1956177;200.7805885;0.188419721
321;107.9583688;200.6047352;0.208760933
323;107.4028997;200.5467845;0.21875776
325;106.3578498;200.3583045;0.237026604
327;105.7557291;200.242408;0.216339582
329;106.4822596;200.1409332;0.205665146
331;105.0869966;199.9342104;0.168848818
333;102.8534873;199.8643725;0.142931914
335;100.4083157;199.7524141;0.128328299
337;103.4832201;199.7452325;0.138193373
339;100.8360894;199.5092303;0.143769661
341;102.0009851;199.4738207;0.185220362
343;99.24639384;199.3334568;0.20158436
345;101.083667;199.2516251;0.177643844
347;101.8041355;198.9858262;0.151243706
349;100.9888321;198.5318685;0.126163623
351;100.8210256;198.7079754;0.08474999
353;98.63692424;198.6150855;0.072086279
355;99.05684608;198.4372482;0.095563926
357;96.92424077;198.4176849;0.138759511
359;96.4685635;198.3307349;0.168251191
361;97.45112823;198.127195;0.175968089
363;96.68854605;198.1085118;0.16997136
365;96.90329399;197.8272154;0.153784577
367;96.859487;197.7661307;0.131139984
369;95.86020393;197.5982022;0.115624234
371;94.86220474;198.7487444;0.150975644
373;94.69176179;197.9915701;0.186308751
375;93.86271193;197.3526241;0.20220069
377;93.44304272;197.2731039;0.196194268
379;93.79885879;197.2018444;0.198660956
381;93.66026569;197.140842;0.146270959
383;91.48552764;196.9427838;0.098356852
385;92.39489008;196.8027015;0.075981313
387;91.55778938;196.5777087;0.073220499
389;91.39150495;196.5115574;0.077646678
391;91.97714786;196.4855828;0.101652277
393;90.32484847;196.4125866;0.149323507
395;91.61766333;196.2870049;0.175229336
397;91.48350168;196.1389736;0.172652365
399;91.00072169;196.0338877;0.140865647
401;90.75003925;195.8529721;0.116870843
403;89.95005544;195.7540807;0.096340822
405;90.04889564;195.6690812;0.071744931
407;89.6212727;195.6600594;0.094973386
409;86.76429578;195.5450401;0.150515337
411;87.76772184;195.3702881;0.175960167
413;88.20349124;195.2586878;0.179834679
415;89.01423004;195.1332126;0.173417815
417;87.60850444;195.0925443;0.146947834
419;87.39930055;194.8603941;0.105188292
421;89.21250028;194.7539635;0.090520745
423;89.0502273;194.6790657;0.088357504
425;86.9864749;194.6161128;0.122122602
427;87.57433118;194.5882395;0.149893202
429;88.26569905;194.492485;0.167016621
431;87.22994817;194.3578506;0.174957789
433;87.59491524;194.2785501;0.169970499
435;88.61644786;194.0194072;0.138328047
437;87.70533672;193.9555707;0.112686764
439;86.40504265;193.7425954;0.097202138
441;87.23224602;193.6847298;0.081339505
443;85.81834762;193.7046237;0.099354941
445;85.91620831;193.5603312;0.120169266
447;85.28514645;193.5291284;0.12449801
449;85.90155568;193.1236535;0.126365585
451;85.63701973;192.8743332;0.145811134
453;85.94288296;192.9077377;0.118384425
455;86.29027618;193.2532799;0.087978354
457;86.1527838;192.6470537;0.090787807
459;87.82705444;192.86363;0.122223023
461;87.50768441;192.6204771;0.120010115
463;86.49077654;192.6489519;0.138523138
465;86.49168945;192.5655796;0.171345143
467;87.24425576;192.4162279;0.15515425
469;86.51928966;192.4571986;0.115814178
471;85.19263516;192.1851983;0.113397203
473;85.58111972;192.0763813;0.097751957
475;85.69384031;192.0340654;0.10391604
477;86.03045935;191.7616838;0.140201591
479;86.10517491;192.255464;0.176445794
481;86.07016628;191.5508655;0.174255323
483;87.10111927;191.598189;0.189043049
485;85.86193698;191.3698633;0.15188683
487;86.52863231;191.2570457;0.131755402
489;85.83349176;191.1873993;0.107543117
491;86.18873079;191.0689243;0.122718058
493;86.44395058;190.94747;0.13278971
495;87.19121848;190.9573206;0.160197878
497;86.0795243;190.8379886;0.167689666
499;86.83326134;190.6833737;0.175596024
501;85.65265736;190.4639948;0.164655166
503;86.83654134;190.4976702;0.135352032
505;87.12948144;190.2880795;0.114389286
507;86.37629715;190.1502806;0.137483071
509;85.94026074;190.1396597;0.181032572
511;85.98521578;189.9840819;0.193819342
513;85.34984362;189.9093492;0.224333814
515;85.30614292;189.8376745;0.255453698
517;86.75417621;189.6963539;0.236947748
519;87.6942531;189.3468527;0.194016272
521;85.57923989;189.4337161;0.169198195
523;85.15900295;189.2926704;0.162305893
525;87.00889992;189.2305952;0.18717516
527;87.23463916;189.0548759;0.226507861
529;86.35262597;189.0842352;0.252554969
531;86.84099712;189.0065581;0.258696022
533;86.32456307;188.8995221;0.246355833
535;86.92205885;188.5750292;0.222972875
537;87.33220316;188.5556894;0.163675334
539;87.30214431;188.4212437;0.163372485
541;86.70431603;188.3604576;0.210020606
543;86.36808606;188.2045222;0.246516389
545;88.68372976;188.189007;0.262194018
547;86.10011731;188.1403635;0.279807524
549;88.0958757;187.9506976;0.272115862
551;85.27466798;187.7997814;0.244941883
553;87.12037784;187.6161968;0.216820506
555;86.20578846;187.6643491;0.196522649
557;86.0862146;187.5046715;0.23455508
559;86.76497359;187.4176117;0.241146103
561;85.94128502;187.1467747;0.257692206
563;86.06961663;187.1125999;0.271924736
565;87.42226604;187.1351947;0.254274036
567;86.37884762;186.9225213;0.228190962
569;86.15376188;186.7672033;0.223871695
571;86.71480049;186.6793417;0.211421561
573;85.32750895;186.550733;0.2110243
575;84.11338573;186.438359;0.21801139
577;85.20452048;186.4677062;0.191664812
579;84.05536442;186.1938145;0.1881135
581;84.20474563;186.1613183;0.205965557
583;84.33865132;186.3208038;0.236401063
585;85.59255941;186.0796008;0.283722686
587;84.21877751;185.9711336;0.326801513
589;84.19644051;185.7539249;0.333537884
591;85.5623239;185.5835746;0.318538868
593;84.86034971;185.7914287;0.280520361
595;85.1570669;185.2921324;0.278538303
597;83.67486108;185.1745893;0.272882084
599;83.57546488;185.2630484;0.288400317
601;84.65275075;185.0862917;0.295883562
603;84.18685214;185.0131504;0.279762248
605;83.83037072;184.7374195;0.248517936
607;84.66437688;184.7595149;0.230392968
609;84.46434089;184.6087328;0.215616717
611;85.11836981;184.4586073;0.216136501
613;84.59641127;184.3117281;0.248382283
615;84.2922148;184.3340393;0.261546028
617;83.73162591;184.2774986;0.260682501
619;82.96554893;184.1812443;0.231417975
621;84.43930076;183.9164924;0.22300057
623;82.49339143;183.7662842;0.202375057
625;82.49729444;183.7189806;0.190610801
627;82.57689546;183.6718226;0.202486197
629;84.41580635;183.5765084;0.235520745
631;81.5083231;183.4664454;0.235233938
633;82.39389494;183.4099323;0.222681668
635;82.45796175;183.2316538;0.197644014
637;82.52126145;183.005447;0.163061843
639;81.97152713;182.9761196;0.175627489
641;81.58235717;182.9118385;0.168077602
643;81.61231677;182.795534;0.188374402
645;80.43689484;182.6785096;0.186904
647;81.14679762;182.606442;0.20400337
649;82.71158717;182.4175508;0.173859247
651;81.2221615;182.2541029;0.178902243
653;81.54848452;182.2595745;0.175098543
655;81.12688779;182.163113;0.210836851
657;80.02489606;182.0387972;0.244099575
659;80.69726566;182.0058011;0.240664129
661;79.09350625;181.7808557;0.207751014
663;78.19153005;181.6716139;0.19644736
665;79.1303071;181.5634815;0.179527713
667;79.03992921;181.631427;0.159310048
669;79.41993529;181.4392614;0.174899684
671;78.7750335;181.3631254;0.216407222
673;79.76645534;181.2527876;0.197032872
675;79.40977404;181.1136363;0.17396666
677;77.03090305;180.885719;0.158042341
679;78.28120375;180.7346852;0.139786981
681;78.23377732;180.7389733;0.129052117
683;78.12219131;180.667377;0.162866331
685;79.20537246;180.5727277;0.198724337
687;77.75041969;180.5715765;0.214012788
689;77.85090995;180.4165257;0.228241674
691;77.46275505;180.3369499;0.195419172
693;77.37160979;180.2120011;0.177240117
695;76.64606741;180.0733264;0.157130486
697;77.1072703;179.9180462;0.163846824
699;77.60271951;179.8737;0.189670425
701;76.67688963;179.8408511;0.231492856
703;75.00139421;179.6959301;0.257394286
705;75.77585718;179.5455065;0.256275186
707;76.95772059;179.5542795;0.237359135
709;75.33354885;179.3514335;0.2028889
711;74.92177775;179.1896414;0.182064862
713;74.63966054;179.1710361;0.166838918
715;75.20575387;179.0733278;0.192924022
717;75.57967426;178.8690238;0.214259889
719;73.89501366;178.9109023;0.218228816
721;74.55546867;178.7842798;0.236344173
723;72.55523181;178.6743499;0.234361046
725;75.24340922;178.5271914;0.204627196
727;74.92849973;178.4139136;0.203534156
729;72.64159731;178.2266143;0.228367438
731;72.26164685;178.3955009;0.235567808
733;73.67065439;178.2819758;0.252591781
735;72.31503368;178.186111;0.253719247
737;73.1271297;178.0806206;0.238149848
739;73.57141266;177.9333842;0.180612043
741;74.42965885;177.7773425;0.161476952
743;72.53920634;177.634041;0.155053547
745;72.90843125;177.5797749;0.161953219
747;71.72727873;177.5178923;0.171950014
749;70.60059451;177.4549089;0.199590937
751;71.94423698;177.3964748;0.193674105
753;71.38851697;177.2554296;0.173703986
755;71.83172293;177.1467471;0.158955595
757;70.28801446;177.0924312;0.136240822
759;71.18483459;176.9224071;0.160878984
761;69.28161571;176.8897686;0.176377068
763;71.47798533;176.8822013;0.216264121
765;71.62865029;176.7792377;0.264803571
767;71.3798486;176.5918605;0.290882327
769;70.43629259;176.5515778;0.261660527
771;71.20824852;176.5043153;0.243330973
773;69.4708285;176.2721332;0.218691019
775;69.46710648;176.2157261;0.191170177
777;70.026655;176.0651873;0.179298627
779;69.44635949;176.1081671;0.21072176
781;69.16406794;176.0646096;0.238813012
783;70.10254992;175.8950354;0.266716375
785;67.50680304;175.8213159;0.287874414
787;70.58981738;175.6795826;0.282795051
789;68.80744504;175.5871523;0.239607
791;67.81070527;175.4493486;0.199475743
793;70.03718849;175.3827932;0.158855345
795;67.97182892;175.2855203;0.14057506
797;67.09977082;175.2133516;0.137808777
799;67.47584337;175.2374779;0.178977199
801;68.10147908;175.030592;0.234642485
803;67.94313435;175.0344992;0.261711053
805;66.50989214;174.8740378;0.271206445
807;68.80071326;174.8427798;0.296949101
809;68.53769128;174.6478585;0.260674772
811;67.51753859;174.6677248;0.229686
813;66.47075143;174.3932007;0.208126863
815;66.78866364;174.4376335;0.20537522
817;66.90690125;174.3070167;0.186784276
819;68.15320809;174.3437453;0.207685573
821;65.63346251;174.3288092;0.226257693
823;65.4812085;174.2416342;0.241539842
825;66.98300669;174.1116275;0.230511372
827;66.31587863;173.9504456;0.220074143
829;68.19133685;173.9234253;0.197135521
831;66.28199572;173.7858243;0.167135903
833;66.74836426;173.6898443;0.161342445
835;67.42142787;173.5272045;0.195554818
837;66.13486574;173.4767301;0.214369925
839;65.55307649;173.3015875;0.23299628
841;66.31268652;173.4427484;0.245283284
843;66.35512291;173.3736788;0.235652324
845;65.95321848;173.263836;0.200839566
847;65.53793646;173.1385296;0.173465331
849;67.27805783;173.0303431;0.15791723
851;66.14691624;172.9079806;0.189646241
853;65.79183776;172.8690736;0.205503692
855;66.33244891;172.9703863;0.209312826
857;65.52198034;172.7159161;0.229551234
859;64.40340539;172.54856;0.223968036
861;65.00102066;172.5357979;0.170482904
863;64.9575488;172.3873732;0.174114932
865;65.78608649;172.3284621;0.203698491
867;66.25058356;172.2535972;0.224542776
869;65.13615925;172.2064576;0.252593007
871;64.89854837;172.1788316;0.268868322
873;64.68822895;172.106988;0.251412485
875;64.50786145;171.9810986;0.194172231
877;64.47869562;171.8581361;0.176381568
879;65.55761786;171.7078228;0.154671922
881;64.96571948;171.7024354;0.17175269
883;64.32724689;171.5526176;0.202767165
885;63.15495508;171.5414238;0.237097903
887;62.98646053;171.5141558;0.222700449
889;64.02250105;171.3585548;0.209272801
891;64.99808329;171.3141389;0.175364317
893;64.13579229;171.20226;0.14503255
895;64.71646333;170.9187881;0.138118247
897;64.56774508;170.9310929;0.156156948
899;63.5409472;171.0038166;0.18320665
901;65.44156212;170.8891259;0.213390687
903;63.85735517;170.9013538;0.214318252
905;64.43896475;170.8246623;0.205408071
907;63.10626204;170.6535693;0.189394241
909;63.43812058;170.4958494;0.166128007
911;64.43036372;170.4480823;0.168622451
913;64.24142482;170.3094032;0.186828803
915;64.31844577;170.3277341;0.207776324
917;65.08022556;170.2347033;0.200508224
919;63.78638712;170.2030055;0.212106315
921;63.0248728;169.9871666;0.173583635
923;64.15027437;170.0153428;0.131902194
925;63.98425673;169.8441346;0.124015646
927;63.26693348;169.784233;0.166176486
929;63.25537326;169.7723186;0.171640584
931;63.78290906;169.6916701;0.192222655
933;63.08675266;169.6062888;0.19687771
935;63.64567905;169.5507071;0.182193991
937;63.73448051;169.3488574;0.154355847
939;63.85599725;169.3459188;0.146191667
941;63.73146748;169.1290347;0.140184239
943;64.20114472;169.146232;0.161871968
945;63.22502772;169.1410589;0.16936061
947;63.25520068;169.0851473;0.147806594
949;63.35859461;168.9250221;0.124251247
951;63.35016976;168.8662488;0.117225027
953;63.91725482;168.691144;0.119108224
955;62.76312655;168.6486051;0.125323279
957;64.13027854;168.5942118;0.161355063
959;62.22036308;168.6145517;0.197737184
961;62.62386367;168.5056665;0.211172817
963;63.6527426;168.3593161;0.175257526
965;63.55501937;168.2862068;0.152179083
967;64.49554374;168.1500317;0.131772207
969;63.70229469;168.0916983;0.117368123
971;63.51606018;168.0823431;0.131422613
973;62.86792369;168.1254821;0.182449254
975;63.23631226;167.9859224;0.206557442
977;62.91929075;167.8345586;0.209443314
979;60.53039762;167.818737;0.2202315
981;62.67348908;167.6664099;0.19103379
983;63.24385011;167.518623;0.167445673
985;63.83710447;167.4006797;0.174566382
987;63.95381649;167.3746281;0.197659116
989;62.64535746;167.364431;0.206162332
991;62.01816617;167.3031257;0.21388796
993;63.27308165;167.2835565;0.214354509
995;61.65750791;167.1504468;0.183312305
997;62.11472018;167.0282164;0.126176851
999;61.7706245;166.9444919;0.13730753
1001;62.18846783;166.8231697;0.165895763
1003;62.28977821;166.782947;0.187634373
1005;63.04027469;166.7268646;0.212368232
1007;61.76783728;166.6885904;0.261598072
1009;61.40551334;166.6600566;0.253696886
1011;61.93003964;166.5371769;0.22704299
1013;62.33078476;166.4280003;0.186695353
1015;61.8709619;166.3015931;0.157211476
1017;62.81533866;166.2805438;0.156648383
1019;61.69613111;166.1770789;0.164082374
1021;62.62399287;166.0313837;0.183247222
1023;62.63467232;166.0432922;0.231582498
1025;62.09893746;165.936311;0.245170264
1027;63.08696635;165.9464093;0.22852989
1029;61.9715689;165.8447937;0.194022902
1031;61.25267283;165.7253204;0.163168455
1033;63.23689719;165.5583219;0.139952057
1035;62.26904887;165.6226872;0.148207772
1037;61.3888645;165.5144402;0.189326613
1039;61.51741788;165.4125556;0.217148152
1041;62.2352013;165.3412897;0.247258125
1043;61.1905664;165.4110261;0.229387122
1045;61.69652721;165.2366591;0.208395706
1047;62.01229469;165.0133812;0.160594762
1049;61.75077061;164.8908755;0.144970655
1051;61.78292682;164.8519622;0.136719975
1053;61.71339956;164.9260562;0.156377199
1055;60.92834984;164.818354;0.190087518
1057;61.41797454;164.7730967;0.228149848
1059;61.34882147;164.7316697;0.245716601
1061;60.84567873;164.5987961;0.232812983
1063;60.03171206;164.5075875;0.210196127
1065;62.25245079;164.4862077;0.170909013
1067;62.00432641;164.3129634;0.14491746
1069;61.15515129;164.1824564;0.135412833
1071;61.61789934;164.1159843;0.13599975
1073;60.69939586;164.1162045;0.162409315
1075;61.39661291;164.1305894;0.198158647
1077;61.22123055;164.0246325;0.190615233
1079;60.5123441;163.9537461;0.196052553
1081;61.60247503;163.8307782;0.196613684
1083;62.13479754;163.7033593;0.155974392
1085;61.11401168;163.6686895;0.128895734
1087;61.80840956;163.5621152;0.141382505
1089;61.20541701;163.4365887;0.14948593
1091;61.28741745;163.5246172;0.161624576
1093;60.98618288;163.3799338;0.200840234
1095;61.47757943;163.396862;0.21108693
1097;60.92720972;163.3018445;0.190319579
1099;58.702739;163.1345154;0.145394287
1101;60.11994004;163.189529;0.110609922
1103;60.43737345;162.9388883;0.099954545
1105;60.36861756;162.8724655;0.1044721
1107;61.02773242;162.7254;0.124100424
1109;60.43407287;162.7966106;0.162435688
1111;59.27843481;162.7226269;0.190713115
1113;60.77144903;162.7165185;0.181297665
1115;59.71885381;162.5415797;0.172742185
1117;60.06690207;162.5753079;0.132965942
1119;60.65906603;162.3794789;0.109134194
1121;60.1247836;162.2098723;0.120179909
1123;61.19888145;162.3021599;0.150380455
1125;60.30992907;162.2477825;0.162023708
1127;59.9193284;162.3321245;0.169577639
1129;60.81811645;162.0450318;0.172596354
1131;60.01863488;161.9098961;0.143523631
1133;58.48707111;161.8237445;0.111787431
1135;58.93676963;161.88419;0.105045068
1137;58.89027664;161.7995307;0.136548345
1139;60.90911305;161.7779032;0.155079591
1141;60.60574099;161.6426083;0.164027097
1143;61.46514603;161.5654818;0.153248901
1145;59.63857772;161.4080097;0.132095868
1147;59.16112147;161.3456868;0.112063788
1149;59.90959862;161.2719934;0.099663863
1151;60.33954925;161.2380668;0.102113308
1153;60.46931337;161.1965943;0.13592609
1155;60.022553;161.1282453;0.145281736
1157;59.00528516;161.0269326;0.139578006
1159;59.81581125;161.0108357;0.113403815
1161;59.7342606;160.8384226;0.128171819
1163;60.77860726;160.7917345;0.114484872
1165;60.21811763;160.7398123;0.152467609
1167;59.65354056;160.7556615;0.167576025
1169;58.98422559;160.6408658;0.184390604
1171;57.87785033;160.5099189;0.154015993
1173;59.92626552;160.4284449;0.140767849
1175;59.02469355;160.3289757;0.115351673
1177;60.62874994;160.1913694;0.128794643
1179;60.24853839;160.2274153;0.153137554
1181;59.99522877;160.2298027;0.184218041
1183;57.95373714;160.2081544;0.178581874
1185;58.72892309;160.0817409;0.1630572
1187;58.45568772;159.915112;0.136773604
1189;58.94734778;159.7973662;0.130607016
1191;58.87062088;159.7945171;0.129640762
1193;59.38439815;159.8051869;0.163338857
1195;58.64721664;159.6695558;0.189706158
1197;59.78585832;159.5783961;0.20020083
1199;58.89603039;159.5698602;0.184036218
1201;57.89409511;159.3414522;0.170624265

File: data/rise_materials/Testdata-1795.txt
Keywords
Material1;Material2;Material3;Material4;Product;Object;Scenario;Method;Reference;Comment;Owner;IsPublic;ImportDate
Solid acrylic;;;;IN10A-2;Table;;ISO 5660;TRANSFEU;;TRANSFEU;1;2011-03-24 10:17:25
Scalars
Flux (kW/m2);tig (s);qmax (kw/m2);qtotal (MJ/m2);q180 (kw/m2);q300 (kw/m2);Sample mass (g);Mass loss (g);DHc (MJ/kg);Peak smoke production (m2/m2s);Total smoke produced (m2/m2);Specific extinction area (avg) (m2/kg);MARHE (kW/m2);Area exposed (m2);Observations;Test date (YYYY-MM-DD);Test identifier;Product thickness (mm);Thickness1 (mm);Thickness2 (mm);Thickness3 (mm);Thickness4 (mm);Product density (kg/m3);Density1 (kg/m3);Density2 (kg/m3);Density3 (kg/m3);Density4 (kg/m3);Product area weight (kg/m2);Area weight1 (kg/m2);Area weight2 (kg/m2);Area weight3 (kg/m2);Area weight4 (kg/m2)
35;250;118.19;72.93;;;204.55;46.36;15.37;;173.47;;60.72;0.0088;Flashing from 230s. End flame > 1200s.;2011-02-24;c_LSFIRE_IN-10A-2_35b;12.2;;;;;;;;;;;20.44;;;
VectorData
Time (s);HRR (kW/m2);Mass (g);SPR (m2/(m2*s))
1;4.996010004;204.55;0.123602114
3;5.531111834;204.3244784;0.094960805
5;5.739708215;204.4516539;0.061846845
7;5.617493655;204.4859109;0.039152446
9;4.893522409;204.295692;0.033937872
11;3.854194517;204.321774;0.046131909
13;2.244418381;204.8846363;0.066104349
15;0.960418828;204.5658138;0.093307568
17;0.011859287;204.5967143;0.082888008
19;-0.742483172;204.4561089;0.065352256
21;-1.173799255;204.4788392;0.054662443
23;-1.680836694;204.1540158;0.037406067
25;-1.680835673;205.29757;0.032656259
27;-1.903497079;204.338289;0.067256759
29;-2.344313281;204.4898182;0.0944641
31;-2.418791083;204.4881145;0.112813975
33;-2.291207137;204.5036888;0.113115371
35;-2.330890506;204.5956188;0.100787084
37;-2.469101868;204.7025424;0.066508793
39;-2.166808317;203.9065947;0.039301453
41;-2.140747352;204.5155702;0.04198376
43;-2.408036472;204.5254484;0.065206658
45;-2.094111888;204.5544802;0.084498664
47;-2.0011794;204.559075;0.084176455
49;-2.100449699;204.5044838;0.08507379
51;-1.676898724;204.0029022;0.073508818
53;-1.761046729;205.25404;0.058737926
55;-1.708888085;204.4856632;0.050337522
57;-1.828621755;204.5176064;0.082422369
59;-2.19560573;204.4739966;0.122556871
61;-2.257310842;204.4931172;0.110075525
63;-2.170039055;204.5563789;0.097693062
65;-2.111423903;204.4862109;0.084050477
67;-2.065978026;204.4300762;0.060702431
69;-2.22443848;204.4095495;0.032767171
71;-2.221322202;204.5111627;0.067040933
73;-2.519002;204.5327123;0.098445999
75;-2.454467517;204.5141418;0.118007974
77;-2.442594912;204.5147501;0.109271173
79;-2.467898535;204.5556932;0.099701308
81;-2.469733897;204.3815436;0.086378504
83;-2.45548826;204.3516864;0.057497831
85;-2.44804388;204.4518963;0.054447886
87;-2.42862451;204.5125959;0.088834912
89;-2.417521696;204.4820782;0.112620898
91;-2.397405288;204.5054394;0.118078796
93;-2.47209382;204.4284751;0.126820184
95;-2.459700912;204.5024951;0.107251843
97;-2.497994036;204.4526366;0.104553171
99;-2.436003583;204.5114128;0.101012475
101;-2.459392375;204.437178;0.119385811
103;-2.464639814;204.4794943;0.153107378
105;-2.415219104;204.4967743;0.166358441
107;-2.446949935;204.4877192;0.151347218
109;-2.46201153;204.3959566;0.149003171
111;-2.456892994;204.3110979;0.128667071
113;-2.481543809;204.6323968;0.106783662
115;-2.494140924;204.7123002;0.130035006
117;-2.484519608;204.4339781;0.140150948
119;-2.408608529;204.3846123;0.156675048
121;-2.293775987;204.4454251;0.138263366
123;-1.968150257;204.366292;0.11163023
125;-1.771565097;204.278547;0.079939226
127;-1.431448024;204.3676981;0.083695925
129;-1.207628646;204.3534394;0.076334227
131;-1.266602373;204.4851576;0.092117703
133;-1.550318849;204.3102976;0.114404198
135;-1.376082739;204.2446998;0.105274963
137;-1.368806977;204.2564191;0.076274094
139;-1.715012938;204.123383;0.058482184
141;-1.446540612;204.0432299;0.049494626
143;-1.504638323;203.9866602;0.057000494
145;-1.558057122;204.8192316;0.093729076
147;-1.740160357;204.1085494;0.121752213
149;-1.653091482;204.1822641;0.123889248
151;-1.73006877;204.0982836;0.111058918
153;-1.783465981;205.128228;0.081236102
155;-1.708086679;203.7061094;0.051824986
157;-1.879704449;203.9791181;0.032705224
159;-2.033468174;204.0463939;0.047134263
161;-1.902609949;204.0243265;0.07383419
163;-1.670756481;204.0278786;0.07383419
165;-1.45014073;203.9683868;0.066516722
167;-0.947973716;203.9349799;0.070315738
169;-0.666533867;203.8350206;0.053013719
171;-0.956905971;203.8603599;0.03842964
173;-1.206499752;203.7925862;0.074365958
175;-1.526018995;203.7647182;0.093678847
177;-1.465520917;203.8428874;0.084740821
179;-1.582425923;203.758004;0.074362612
181;-1.416190781;203.5231824;0.062246764
183;-1.455409489;203.6936145;0.027376998
185;-1.802285229;203.3112531;0.037586671
187;-1.832521855;203.5839318;0.075272973
189;-1.716140615;203.5601031;0.075426907
191;-1.53117353;203.5088685;0.083376228
193;-1.612937536;203.4649535;0.105264995
195;-1.695965903;203.4123737;0.096252832
197;-1.583071472;203.5476657;0.082724782
199;-1.486948482;203.4276147;0.108268219
201;-1.339684691;203.3944309;0.107419007
203;-1.215203576;203.3560459;0.088789213
205;-1.239797174;203.3990286;0.084610931
207;-1.195708444;203.2683837;0.063996852
209;-1.143584075;203.1838826;0.067716698
211;-1.378688895;203.2129095;0.0914059
213;-1.292791269;203.2260039;0.090028983
215;-0.877582782;203.0406856;0.09186515
217;-1.01217437;203.1018555;0.090010042
219;-0.928291061;202.9487609;0.069259546
221;-1.087820418;203.0223353;0.068743385
223;-1.254735212;202.989842;0.101222914
225;-0.762302678;203.09146;0.119874533
227;-0.577873044;202.9786481;0.137938412
229;-0.049555916;202.9572384;0.1349747
231;0.811422967;202.7934672;0.117479395
233;1.778238728;202.7667745;0.096667831
235;2.573776794;202.7925788;0.084416646
237;3.226461026;202.757086;0.084064263
239;3.387225972;202.7256078;0.108269499
241;4.988419899;202.6525759;0.095936905
243;6.483203982;202.4907582;0.083787956
245;7.389797357;202.3363949;0.07132755
247;9.203972115;202.3607437;0.067339898
249;11.74866757;202.501682;0.070570818
251;15.70482191;202.3240403;0.109163055
253;22.48362185;202.3550287;0.11715719
255;30.33521817;202.3434168;0.124393352
257;39.81991466;201.9053113;0.120021095
259;50.89045611;201.9094111;0.108454234
261;60.10721752;201.7934845;0.108690394
263;71.2259708;201.6196402;0.138434174
265;79.45201815;201.6227742;0.155237617
267;89.79899623;201.428678;0.153772258
269;97.69855631;201.2878825;0.166904788
271;102.3668968;200.9605556;0.163972241
273;106.0348435;200.8657911;0.184318206
275;106.9282289;200.8299412;0.188552794
277;110.8708997;200.7030908;0.227339416
279;112.3256069;200.4758407;0.2303492
281;113.3721581;200.2993825;0.221070431
283;113.714936;200.0403156;0.187034101
285;115.1231949;199.9092856;0.18453028
287;115.2360151;199.9363339;0.186360868
289;118.194118;199.8488918;0.217705476
291;114.055437;199.6030936;0.252245944
293;116.622751;199.4629315;0.259603957
295;114.6846637;199.3425436;0.24624628
297;116.7392535;199.0958653;0.203231332
299;116.6117221;198.9463141;0.18789643
301;116.4462207;198.8072494;0.185248711
303;112.02687;198.7412728;0.210218075
305;112.8688512;198.6634582;0.240673469
307;113.8340798;198.4896105;0.30049932
309;113.0358938;198.3683764;0.289598718
311;111.1730191;198.210659;0.277946089
313;111.6934545;197.9862957;0.2631254
315;111.016468;197.7904663;0.246734781
317;110.0304388;197.7296564;0.234302642
319;108.9259501;197.63351;0.255977781
321;111.4332517;197.5648919;0.263285149
323;107.1358678;197.4639368;0.266959152
325;107.6817703;197.3387707;0.278871956
327;110.0704979;197.0576181;0.230842819
329;107.4989086;196.9569102;0.208478976
331;105.9040569;196.8552365;0.173543032
333;105.9290277;196.6584442;0.150868795
335;106.2000826;196.6417419;0.11955617
337;106.3836602;196.4345759;0.148455319
339;105.0342274;196.3521385;0.171904145
341;104.9884252;196.3215168;0.1944033
343;102.3786111;196.1650076;0.19924284
345;103.0916934;195.9850302;0.204505056
347;102.9428623;195.9666223;0.1865018
349;100.4302285;195.6482925;0.135651876
351;101.209096;195.5295619;0.112754118
353;101.4490133;195.5009217;0.130185125
355;100.4963647;195.3970222;0.159104891
357;100.7350367;195.3185196;0.189553522
359;98.41500773;195.1573841;0.24260226
361;96.52416968;195.1443999;0.254804768
363;100.9363727;194.9261078;0.226699887
365;97.07698501;194.6839139;0.189192617
367;97.09789584;194.6554871;0.149596644
369;97.20035854;194.5390679;0.109134414
371;96.59964815;194.381712;0.119656535
373;97.77481336;194.264058;0.129970257
375;96.67337334;194.1967338;0.141007486
377;94.4951342;194.1933738;0.189659168
379;93.53855956;193.7829248;0.192969724
381;94.73718365;193.5971864;0.184988821
383;92.84737903;193.8216015;0.183576222
385;94.60235102;193.6296517;0.166786477
387;94.39099208;193.4182794;0.121878807
389;92.85741834;193.5325796;0.093295629
391;94.00927497;193.2292497;0.083847746
393;91.84917083;193.2640293;0.111555732
395;92.55388305;193.1319265;0.145796363
397;91.81274349;193.032949;0.158389882
399;91.61681068;192.8839238;0.17430883
401;93.93357932;192.7748203;0.162225586
403;89.51629841;192.6571354;0.120623124
405;90.40794668;192.4634282;0.092692235
407;90.9819846;192.3619428;0.094668407
409;90.29608258;192.2970021;0.095531693
411;90.43317056;192.2025405;0.124745566
413;89.81989905;192.1141012;0.158178308
415;87.93998505;192.0459723;0.206261318
417;89.59898545;191.9558379;0.207445702
419;87.08394765;191.8764828;0.205045578
421;88.18123984;191.7223668;0.179181676
423;88.8666878;191.4957235;0.158068336
425;89.18850312;191.4368874;0.119665428
427;90.32020385;191.4304248;0.130506741
429;89.07947949;191.294721;0.147124114
431;89.02577694;191.0615523;0.1773344
433;90.41643102;191.0805384;0.188207238
435;88.39463139;190.9992052;0.207714207
437;88.23986804;190.820931;0.188402359
439;90.09371051;190.551249;0.166763062
441;88.05581494;190.5104157;0.159504424
443;87.79821846;190.4639932;0.153691889
445;90.36016723;190.3337571;0.153578157
447;87.88290977;190.3193078;0.172333153
449;89.28003719;190.0169408;0.17994876
451;87.35287022;190.0354077;0.146533194
453;87.81518053;189.9417165;0.128074742
455;86.78585594;189.7282771;0.094458102
457;87.25165644;189.6250342;0.08422418
459;88.7520997;189.5553918;0.096073491
461;87.55800983;189.4772748;0.14470625
463;85.76679411;189.4378409;0.167528755
465;87.31357734;189.3394798;0.194969528
467;86.4388771;189.1580406;0.188368831
469;86.48411162;189.0281428;0.173706057
471;87.39330111;188.9503007;0.130943905
473;86.52769481;188.8689327;0.107196133
475;87.41547418;188.5107605;0.108030558
477;85.99155004;188.7941176;0.139728432
479;86.36445538;188.6374942;0.160041894
481;87.26225961;188.4184178;0.165438337
483;87.21614455;188.0726234;0.184315499
485;87.66747732;188.0502532;0.165687861
487;87.78365586;188.0175131;0.152362559
489;86.92314285;187.8819666;0.151277769
491;85.88986532;187.9047225;0.171070957
493;86.38568857;187.8288889;0.156763137
495;87.83305807;187.6696512;0.167468501
497;86.2207265;187.4805354;0.141067447
499;86.84355188;187.3994466;0.120933454
501;87.20164841;187.2567267;0.135494559
503;85.33755681;187.2573044;0.175954418
505;86.76045134;187.0876698;0.21044042
507;86.90607049;187.3998554;0.23154311
509;86.0033309;186.9195211;0.257849862
511;86.08397677;186.8141042;0.248838542
513;87.69867928;186.532681;0.243093878
515;85.93494703;186.5272331;0.235257743
517;86.27173648;186.394497;0.255916819
519;87.45730378;186.3370756;0.289271868
521;87.4919492;186.3423;0.289255888
523;86.59830701;185.9722405;0.283141055
525;87.06510905;185.8308015;0.272962373
527;86.17118073;186.3953103;0.269863357
529;87.16145246;185.6805613;0.237877811
531;85.98582317;185.5545625;0.272643475
533;86.25503638;185.5920939;0.277318953
535;87.79558666;185.382432;0.284329936
537;87.33885078;185.4101955;0.270762302
539;85.89870581;185.1672589;0.25843681
541;86.31058385;185.0699677;0.225955523
543;87.44740392;184.9236072;0.211149594
545;88.09890938;184.9124675;0.196498383
547;87.26594296;184.7901326;0.226819474
549;87.06772945;184.7246727;0.24352907
551;87.24797327;184.5393539;0.233688901
553;85.4130974;184.3888703;0.250516713
555;84.16218342;184.2630641;0.230897743
557;86.06785744;184.3083548;0.220446437
559;86.65752913;184.122243;0.251283536
561;85.12061675;183.8506583;0.291087374
563;86.08417677;183.8912715;0.276461113
565;86.40282246;183.8921792;0.323855461
567;85.43185773;183.656507;0.292025476
569;85.10740713;183.5512952;0.243064091
571;86.09225445;183.4907563;0.228976382
573;86.99963999;183.4312355;0.248536084
575;85.99048651;183.3574109;0.255680676
577;85.48766144;183.2051661;0.255387129
579;85.46668271;183.0203427;0.271512521
581;84.10062599;182.75449;0.247167376
583;86.8420735;182.563673;0.239314362
585;85.48470348;182.6178974;0.222203449
587;84.58454113;182.6105595;0.251661764
589;83.44669225;182.4587826;0.259974707
591;84.06087581;182.4804653;0.275547674
593;84.38029623;182.3513615;0.246237578
595;83.67147438;181.9555747;0.237200047
597;83.5683996;181.9274536;0.230795168
599;85.09709207;181.8520836;0.208178599
601;84.25833348;181.8169232;0.205735554
603;84.47756696;181.7298358;0.256765823
605;82.42230725;181.6614548;0.266799871
607;83.06571087;181.5872998;0.253804339
609;83.09148068;181.4025863;0.255495487
611;84.36676603;181.1484786;0.247721769
613;81.76246234;181.2386753;0.200698889
615;84.09577979;181.0786944;0.208248775
617;84.6518544;180.9821458;0.22218416
619;83.28225806;180.8343821;0.240655757
621;83.44545314;180.806036;0.210706471
623;83.105451;180.617888;0.222083986
625;81.04648304;180.563682;0.178651521
627;80.64893409;180.3088127;0.171730361
629;81.97887176;180.0539574;0.157039417
631;81.29397651;179.4712516;0.202304795
633;83.61052148;180.0833902;0.214277419
635;84.04611738;179.9357726;0.237714084
637;83.20457308;179.914223;0.225575292
639;81.08686682;179.6966929;0.206087116
641;83.00690239;179.5385003;0.170523457
643;81.09468247;179.3051666;0.168420368
645;82.86118139;178.9035192;0.164562855
647;82.74686146;179.3751439;0.166845528
649;82.08043086;179.3260282;0.196361106
651;82.91653601;179.1425853;0.215432075
653;81.56183574;179.062845;0.175943935
655;81.16685254;178.9938858;0.164831427
657;82.79524316;178.7744203;0.148586816
659;80.37214234;178.6051383;0.126918472
661;81.03763393;178.5137585;0.12930859
663;82.11765646;178.5223666;0.165312726
665;80.16021271;178.421934;0.173047915
667;79.64657953;178.2951964;0.161564813
669;78.64478133;178.1396177;0.147790049
671;79.74223933;178.4318674;0.13970545
673;80.132916;177.9161718;0.132963029
675;79.55159041;177.9408806;0.138885516
677;80.75093716;177.6922857;0.169703603
679;77.92451433;177.7713611;0.197257319
681;79.75513922;177.536794;0.179742835
683;79.48831274;177.3829035;0.161541499
685;78.05985431;177.4010816;0.157830184
687;78.4705989;177.2600039;0.158589259
689;78.03778414;177.0476968;0.171250862
691;77.70541607;177.1656522;0.209269738
693;78.86555183;177.0136275;0.205520436
695;79.14096774;176.8728571;0.170919137
697;79.05597919;176.7276565;0.156325056
699;76.99352741;176.6928768;0.13235628
701;77.02387012;176.4014347;0.104039226
703;78.11384952;176.435174;0.149241101
705;78.26044942;176.3749922;0.150277531
707;76.26333538;176.2613567;0.158735179
709;77.23166247;176.1125745;0.152998329
711;75.90725123;176.1252819;0.150578801
713;76.47127206;175.8926914;0.142384413
715;76.32151483;175.7870906;0.200512379
717;75.0336368;175.7938319;0.222663858
719;77.32168915;175.7345355;0.248886995
721;75.44512363;175.5816631;0.226545583
723;76.42375021;175.4208112;0.200149349
725;75.59346227;175.3150352;0.149730584
727;75.36041821;175.2365331;0.112454316
729;75.47788371;175.3199281;0.101867336
731;73.8271137;175.0897817;0.160064893
733;74.63019862;175.0753681;0.167413129
735;75.57840448;174.9899269;0.159850483
737;73.15071327;174.6638604;0.1603433
739;74.02037133;174.580988;0.14047449
741;73.66124543;174.5955665;0.116240474
743;73.3471388;174.6573393;0.127304295
745;72.22259278;174.4495075;0.153338541
747;73.00671129;174.4182872;0.132556722
749;72.3257147;174.1971707;0.124326147
751;73.05318021;174.0433078;0.088667924
753;73.03611388;173.9535238;0.064586766
755;71.23220942;173.8913934;0.050043544
757;71.54863809;173.9221835;0.086267725
759;71.72863646;173.8034529;0.11446167
761;72.41372082;173.6001942;0.11446167
763;72.31652689;173.5045771;0.101806423
765;71.94465639;173.3887135;0.108862877
767;70.966571;173.3578682;0.099662062
769;71.82982668;173.399797;0.096977462
771;70.94420193;173.1943317;0.133855252
773;71.32635774;173.0980218;0.138428493
775;71.57759802;173.0137786;0.124808334
777;70.72429357;172.8963414;0.122744886
779;70.11393148;172.7926621;0.110858363
781;70.93058303;172.749077;0.106854957
783;69.56402781;172.5761956;0.145206663
785;70.05157224;172.6938757;0.140985021
787;69.41124632;172.4572952;0.124194986
789;70.42537695;173.1192913;0.132331161
791;69.22180268;172.2832529;0.139625284
793;69.86265562;172.2737376;0.117546807
795;68.40803876;172.1323339;0.107864967
797;69.40072371;172.0096414;0.109054555
799;69.98560974;171.8842571;0.093815448
801;67.98108625;171.7769236;0.085514129
803;68.47709685;171.7030492;0.094107676
805;69.53399095;171.6682246;0.097125078
807;69.97730613;171.4996356;0.093332144
809;67.84232395;171.4418698;0.104101469
811;68.68966522;171.3055462;0.110111495
813;68.37290717;171.3877252;0.110294839
815;68.97902902;171.2862523;0.13982106
817;68.97236387;171.1724195;0.134735587
819;68.25769595;171.0654489;0.118082353
821;67.26374524;170.9213544;0.131047905
823;68.3156036;170.9518091;0.13657997
825;69.22007451;170.7910898;0.137048879
827;67.83955693;170.7676187;0.149919078
829;66.96075543;170.5828505;0.138433595
831;67.76511939;170.5031595;0.117731249
833;68.17684658;170.3785461;0.127129387
835;66.5384726;170.4151146;0.138196024
837;67.65824925;170.2976169;0.143836396
839;66.70491984;170.2246178;0.178675319
841;66.94923857;170.04188;0.167385927
843;68.6442565;169.991064;0.15162043
845;65.73069845;169.9778016;0.133776262
847;66.31737507;169.8943021;0.141367339
849;66.89933056;169.8491541;0.106528417
851;66.18293626;169.7143764;0.088035815
853;67.66663839;169.569033;0.083150339
855;66.14301657;169.5679763;0.102748502
857;66.09636809;169.4693273;0.080388937
859;65.00254585;169.412639;0.099730036
861;66.29068453;169.1605176;0.114133346
863;66.59242182;169.0066;0.11285946
865;66.56433456;169.0088122;0.095249805
867;66.05964564;169.0740301;0.120792175
869;65.58559697;168.9863045;0.110165614
871;64.83937129;168.7846744;0.108549255
873;64.90092772;168.7223186;0.11829531
875;64.46533755;168.6948082;0.120416
877;65.08126994;168.617434;0.122807578
879;64.66190416;168.5871447;0.127543309
881;63.35287287;168.4597465;0.148624427
883;64.78616024;168.3572232;0.142811418
885;65.42701175;168.2536261;0.156836949
887;64.44806816;168.2445405;0.138357764
889;64.82593723;168.1792456;0.128715626
891;65.74172046;168.0175852;0.105156153
893;65.38254833;167.9352087;0.091763588
895;65.45927984;167.8406866;0.073248549
897;64.91877111;167.810348;0.106991326
899;64.4722351;167.6807763;0.111396493
901;65.16164649;167.5931388;0.113470389
903;65.06461709;167.4431226;0.135174672
905;65.17937253;167.3954987;0.143856869
907;65.51884671;167.3733427;0.122017737
909;66.3542072;167.2654591;0.133472545
911;64.94993586;167.162358;0.12844726
913;64.37117533;167.0576601;0.105566909
915;64.98073397;166.9457483;0.088532753
917;65.4514081;166.9734014;0.107590975
919;64.80292049;166.8231163;0.11028658
921;65.41987304;166.7958042;0.122276584
923;64.60537585;166.6558535;0.126006688
925;65.06220562;166.5202011;0.142597489
927;64.32673513;166.5710171;0.147285242
929;64.35670787;166.5039338;0.155714383
931;64.56459782;166.4583344;0.142261767
933;65.02320412;166.352289;0.13636153
935;65.42505229;166.1058361;0.12522213
937;63.99578467;166.1116362;0.099920325
939;64.99981911;166.0106318;0.109211486
941;65.38166586;165.9633872;0.147292064
943;63.84298479;165.8678524;0.143320585
945;65.4225932;165.641046;0.159779661
947;64.29097781;165.636038;0.167693924
949;64.05766038;165.570358;0.175123689
951;63.70724107;165.5214958;0.185410576
953;64.04933553;165.5475749;0.234572677
955;64.17033585;165.2866592;0.209458519
957;64.84322023;165.3338544;0.199039152
959;63.25493462;165.2006232;0.195877531
961;63.9324079;165.1489982;0.191259747
963;64.43163823;165.0832078;0.168968274
965;64.6639478;165.0750081;0.181891249
967;64.19514567;164.8495992;0.192973171
969;64.39849757;164.7287227;0.169901676
971;64.39293532;164.7369224;0.140210035
973;62.3260716;164.6160183;0.145684219
975;63.15809291;164.6558059;0.150608153
977;63.69777552;164.4721385;0.130448188
979;63.13916743;164.4269417;0.128001886
981;63.16041865;164.3249192;0.133114598
983;63.58320569;164.2320205;0.14586971
985;63.4157373;164.269084;0.151656316
987;64.33924399;164.1502377;0.146407301
989;63.58878644;164.0529968;0.137220197
991;62.10721106;163.9418765;0.141273007
993;63.64410366;163.863732;0.125099696
995;63.30379738;163.8657957;0.130561742
997;62.35150783;163.7686651;0.137814405
999;62.35793815;163.6726353;0.134606976
1001;63.02947646;163.5813498;0.125356662
1003;63.93943338;163.4244492;0.129055789
1005;62.98623935;163.3872047;0.116856645
1007;63.49141821;163.3776565;0.137611133
1009;60.98503018;163.2944217;0.152909772
1011;64.0872676;163.1564302;0.143761293
1013;62.23928048;163.1244174;0.130212836
1015;62.0085594;163.0189221;0.13736922
1017;61.71633964;163.0132816;0.129124836
1019;62.92748406;162.896713;0.127560123
1021;63.59469681;162.7605926;0.123473699
1023;62.9042325;162.6155845;0.122992489
1025;62.51832122;162.6012058;0.114243033
1027;63.30322966;162.5161546;0.137131598
1029;63.46159274;162.4701545;0.138796028
1031;62.70644666;162.3769427;0.162766914
1033;62.87333092;162.2426819;0.141322808
1035;63.41723511;162.2417461;0.126448119
1037;62.94095025;162.1315853;0.117286126
1039;62.44085977;162.0101461;0.136824378
1041;62.45184761;161.963562;0.153131145
1043;63.11701846;161.9997177;0.162068434
1045;62.44114237;161.9428093;0.177069106
1047;62.64978379;161.7494896;0.144633119
1049;61.22483012;161.6004857;0.135903104
1051;61.61743544;161.5669226;0.108633657
1053;61.63873146;161.5982633;0.124711817
1055;62.43906218;161.533283;0.138986622
1057;61.324506;161.4173438;0.165468473
1059;62.2548696;161.3242521;0.136241701
1061;61.73159683;161.1911859;0.142973483
1063;61.31718744;161.0643108;0.131740718
1065;61.62213915;161.0739907;0.10228677
1067;61.79118965;161.0141161;0.111536842
1069;62.13843411;160.9747475;0.149635291
1071;61.8759707;160.8408558;0.132951922
1073;62.59495325;160.8217875;0.12425226
1075;61.40382302;160.6832182;0.117396113
1077;62.62954901;160.5545882;0.106821154
1079;61.13873355;160.5437683;0.094076854
1081;60.12531326;160.5102545;0.119099448
1083;59.62990533;160.4671248;0.139807608
1085;61.38939249;160.3734122;0.162843278
1087;61.66935345;160.2031514;0.130797876
1089;62.45497186;160.097766;0.116570085
1091;62.44288521;160.0200129;0.098854093
1093;59.80069039;159.9737801;0.089448586
1095;60.32286231;159.9158319;0.110932519
1097;60.16479884;159.8530076;0.151974351
1099;61.22154817;159.8005624;0.137428345
1101;61.94391403;159.7104484;0.131748094
1103;62.09331474;159.664607;0.107406388
1105;61.14089413;159.4951717;0.065759111
1107;62.13525366;159.4991061;0.051497481
1109;60.85502424;159.4835937;0.096584771
1111;61.67365892;159.4739081;0.102932717
1113;61.5109605;159.2501501;0.125639879
1115;61.89373868;159.2642322;0.141463919
1117;60.49604263;159.0786874;0.130495222
1119;61.9852321;159.0217296;0.113242727
1121;61.21845888;159.0065133;0.134446922
1123;60.54287155;158.9770505;0.153535125
1125;62.14071353;158.9564473;0.175722452
1127;61.48387349;158.7009703;0.160759981
1129;61.33403282;158.6095077;0.132925185
1131;61.78547777;158.5498262;0.120023467
1133;61.96251338;158.4274913;0.103172383
1135;61.88413845;158.5206595;0.088079974
1137;60.76724253;158.3630983;0.106384657
1139;62.1766575;158.3446692;0.121198477
1141;62.17623546;158.245111;0.108398799
1143;60.48414725;158.0793497;0.094838514
1145;60.97182287;157.8780995;0.100573048
1147;60.82097068;158.0209887;0.123044274
1149;59.20626128;157.9150255;0.132961458
1151;61.15004524;157.9967536;0.140453442
1153;61.50862651;157.7693637;0.137697274
1155;59.8959881;157.7028374;0.120651782
1157;62.12974657;157.5525251;0.100699198
1159;61.82195098;157.5367926;0.113102814
1161;60.903345;157.4815622;0.139371106
1163;61.85107919;157.4140599;0.14733749
1165;60.77259136;157.3828992;0.144258278
1167;62.51199055;157.2112071;0.120347441
1169;60.14368852;157.0807001;0.117185038
1171;60.4969688;156.943672;0.105740656
1173;61.90122089;157.0636195;0.131172934
1175;61.25040696;157.0346178;0.127575337
1177;61.69155368;156.8674939;0.12867818
1179;61.03456351;156.8411612;0.097551149
1181;61.56052682;156.7550096;0.088018326
1183;61.42187637;156.6017404;0.082266034
1185;60.66569668;156.6511929;0.106198868
1187;61.65557418;156.5590428;0.132218017
1189;61.44628874;156.4941877;0.14742279
1191;61.29644766;156.3789797;0.128246053
1193;61.21186305;156.2141751;0.10680814
1195;60.92554425;156.1572724;0.099065579
1197;61.3138784;156.1803516;0.121617503
1199;61.30097295;156.1400409;0.153241461
1201;60.84729379;155.9661418;0.19578396
