Repository: johodges/materials

## A Non-Dimensional Scaling Approach to Modeling Material Pyrolysis

This repository contains the data, scripts, and technical documents required to generate the SPyro cone validation cases.

## Instructions
* Clone this repository with submodules
  ```
  git clone --recurse-submodules https://github.com/johodges/materials
  ```
* Pre-process data
  ```
  python materials/scripts/initialize.py
  ```
* Build latest FDS (example for impi_intel_linux target, but use relevant make target for platform)
  ```
  git clone git@github.com:firemodels/fds.git && cd fds
  cd Build/impi_intel_linux
  ./make_fds.sh
  ln -s fds_impi_intel_linux fds
  cd ../..
  ```
* Run cases
  ```

File: data/rise_materials/Testdata-1796.txt
Keywords
Material1;Material2;Material3;Material4;Product;Object;Scenario;Method;Reference;Comment;Owner;IsPublic;ImportDate
Solid acrylic;;;;IN10A-2;Table;;ISO 5660;TRANSFEU;;TRANSFEU;1;2011-03-24 10:19:53
Scalars
Flux (kW/m2);tig (s);qmax (kw/m2);qtotal (MJ/m2);q180 (kw/m2);q300 (kw/m2);Sample mass (g);Mass loss (g);DHc (MJ/kg);Peak smoke production (m2/m2s);Total smoke produced (m2/m2);Specific extinction area (avg) (m2/kg);MARHE (kW/m2);Area exposed (m2);Observations;Test date (YYYY-MM-DD);Test identifier;Product thickness (mm);Thickness1 (mm);Thickness2 (mm);Thickness3 (mm);Thickness4 (mm);Product density (kg/m3);Density1 (kg/m3);Density2 (kg/m3);Density3 (kg/m3);Density4 (kg/m3);Product area weight (kg/m2);Area weight1 (kg/m2);Area weight2 (kg/m2);Area weight3 (kg/m2);Area weight4 (kg/m2)
35;241;114.19;74.12;;;202.88;46.44;14.93;;134.64;;61.71;0.0088;Flashing from 208s. End flame > 1200s.;2011-02-24;c_LSFIRE_IN-10A-2_35c;12.1;;;;;;;;;;;20.44;;;
VectorData
Time (s);HRR (kW/m2);Mass (g);SPR (m2/(m2*s))
1;4.227231191;202.88;0.061873965
3;4.160228224;202.8048821;0.084992943
5;4.743169983;202.9359669;0.11241136
7;4.501600298;202.9867059;0.12337503
9;4.12741871;202.8014452;0.109687312
11;3.69168576;202.8013078;0.100318117
13;2.669032104;202.7536534;0.109001602
15;2.028100084;202.8972524;0.112644314
17;1.302426064;202.8600235;0.128973403
19;0.958700949;202.9561055;0.131787891
21;0.705528635;202.8477186;0.142982283
23;0.370585773;202.6794872;0.115938289
25;0.658196714;202.8319822;0.09396991
27;0.889772585;202.8374083;0.066447836
29;1.221133511;202.9367401;0.074880331
31;1.365832584;203.0416576;0.071341117
33;1.0760105;202.8456327;0.098166414
35;0.79722044;202.9286972;0.107239635
37;0.774966849;202.9101214;0.114847223
39;0.835236789;202.8788083;0.095640244
41;0.899140306;202.8714617;0.068924054
43;0.760701061;202.8178334;0.046414312
45;0.697071498;202.9007634;0.04106024
47;0.576056591;203.1028691;0.06045207
49;0.568013126;202.8906679;0.075420941
51;0.636139923;202.9163948;0.096149579
53;0.456386004;202.9355459;0.091065793
55;0.489059631;202.9020316;0.078201548
57;0.723129589;202.8786708;0.053791913
59;0.591297237;202.8569664;0.03764784
61;0.563662368;203.1737827;0.023125022
63;0.57632447;202.8309642;0.030129161
65;0.559226251;202.9527736;0.058912523
67;0.619300632;203.0373512;0.08675799
69;1.013318945;202.9556294;0.102495742
71;0.896963612;202.9296025;0.096289922
73;1.037814449;202.9328493;0.085066231
75;0.774532922;202.8782334;0.056712346
77;0.769307806;202.8800523;0.026357
79;0.692595046;203.169903;0.026178256
81;0.679914907;203.0027724;0.040090919
83;0.658886003;203.0657258;0.057430544
85;0.929275287;203.0012864;0.084171967
87;0.81474387;202.9914634;0.099581161
89;0.762570406;202.9978142;0.075349885
91;0.897819367;202.9361019;0.061437223
93;0.668214877;202.893034;0.049709707
95;0.780767945;202.8868429;0.035811341
97;0.742136583;202.8335204;0.030884554
99;0.533436063;203.0706811;0.058350246
101;0.410776791;203.056615;0.085573553
103;0.299260271;202.9925584;0.103997222
105;0.306950665;203.0135806;0.111074932
107;0.377318627;202.8423196;0.109122061
109;0.392076694;203.0679269;0.085138585
111;0.196369564;202.8499749;0.073737711
113;0.437537838;202.8982676;0.057284613
115;0.559617101;202.9019822;0.059471982
117;0.402895016;202.8835991;0.078594589
119;0.501393589;202.9301832;0.111315172
121;0.259173974;202.8853845;0.120431712
123;0.036103504;202.9008181;0.127203747
125;0.04425945;202.8508773;0.104489166
127;0.25317275;202.7595222;0.079188798
129;0.377312931;202.7805439;0.047791715
131;0.321574632;202.8523575;0.046643814
133;-0.009253956;202.7858273;0.068744603
135;-0.001995729;202.7283499;0.104975164
137;-0.009330586;202.7845891;0.120445559
139;0.002486693;202.7338805;0.127605292
141;0.179325541;202.6770325;0.103814219
143;0.723892583;202.6424484;0.067358714
145;0.882556276;202.5949232;0.031128154
147;0.709248293;202.5726961;0.042113266
149;0.544677307;202.607858;0.068859897
151;0.454240374;202.6133311;0.082943235
153;0.195734359;202.6008941;0.096118328
155;0.084480618;202.5174633;0.096118328
157;0.350829816;202.4019524;0.067945096
159;0.289860123;202.4375604;0.039766513
161;0.445190571;202.4630952;0.062445173
163;0.59956027;202.4180271;0.073824579
165;0.196002981;202.3995118;0.102144773
167;0.339794449;202.4228397;0.110825548
169;0.182810122;202.3983781;0.09903142
171;0.254380733;202.2798154;0.073661987
173;0.40062986;202.225637;0.056807963
175;0.512337107;202.0802437;0.043466257
177;0.531503128;202.1838379;0.042937039
179;0.577166139;202.1748979;0.071976843
181;0.359317257;202.1991393;0.08415
183;0.585376584;202.1137856;0.094973201
185;0.231085464;201.9928263;0.096555038
187;0.253696839;202.0379767;0.089581086
189;0.282722579;202.0812289;0.060871825
191;0.817288485;201.9322555;0.037306104
193;0.810539822;201.9725938;0.027984082
195;0.75776076;201.7820501;0.033328659
197;0.559807054;201.9267553;0.064936211
199;0.459121332;201.959942;0.085050472
201;0.1222692;201.8623716;0.113529457
203;-0.009356524;201.7744311;0.104327803
205;-0.009763272;201.8350426;0.0824229
207;-0.009420566;201.700925;0.048923789
209;0.282935407;201.8314325;0.028478985
211;0.556639723;201.6197838;0.017625937
213;1.031146677;201.6599325;0.036117246
215;1.149229359;201.7045932;0.05793454
217;1.331212293;201.6195666;0.095943444
219;1.252776092;201.5704238;0.116557948
221;2.043501295;201.5084826;0.133230145
223;3.110557267;201.4258836;0.122645931
225;3.465333007;201.3576719;0.109779714
227;3.041589909;201.2954313;0.088658699
229;3.377177604;201.2958687;0.098695477
231;3.668337259;201.2891516;0.106127956
233;4.222130947;201.2966361;0.13584223
235;5.068350076;201.0899655;0.126891152
237;5.305293307;201.0082438;0.114612582
239;5.668028218;200.8830714;0.091438047
241;8.434812284;201.145957;0.05010022
243;13.62438652;200.9032653;0.025515727
245;19.33798397;200.8837319;0.075392206
247;26.05550459;200.9248435;0.106670467
249;32.09770224;200.4699558;0.143167949
251;39.89691178;200.7209518;0.16819275
253;40.05467375;200.4316817;0.172485931
255;52.47433711;200.5306007;0.132899736
257;59.17904709;200.4402636;0.134015542
259;66.57796985;200.3590339;0.131280882
261;71.59770229;200.2033255;0.150246662
263;75.67755925;200.1878586;0.163632193
265;79.90717895;199.9800321;0.188335591
267;86.93085137;199.8853809;0.181562099
269;90.44324231;199.7062807;0.177515547
271;94.72026302;199.5408257;0.157300545
273;97.15754955;199.2460768;0.150998943
275;99.61703624;199.7202254;0.136106013
277;103.2693862;198.940074;0.154744883
279;103.3771096;198.976942;0.167354128
281;107.7143164;198.8850396;0.1986103
283;105.2938829;198.6974369;0.213174577
285;105.34052;198.4764274;0.216889986
287;106.8370519;198.400649;0.182903017
289;107.8514969;198.1429916;0.142321224
291;109.7598762;197.9441626;0.107906751
293;108.1564487;197.97919;0.095280697
295;110.2245516;197.8087028;0.105291057
297;108.7471171;197.5873109;0.118468312
299;111.1380819;197.5258924;0.142215114
301;111.9534154;197.3937068;0.133644915
303;114.1928527;197.1154675;0.112780227
305;112.224811;197.0278329;0.089514172
307;110.2449913;196.8325875;0.101275981
309;110.2127543;196.7455586;0.08343022
311;108.3852813;196.7257165;0.123884493
313;107.0485057;196.5864283;0.157208155
315;108.742616;196.3224148;0.185098721
317;108.5896918;196.2540899;0.17500026
319;106.7553254;196.080682;0.183435521
321;106.269646;195.994723;0.151575452
323;106.317335;195.8709602;0.166649939
325;106.874226;195.8495809;0.192347394
327;105.8361042;195.7690455;0.20034649
329;102.5733712;195.6349889;0.215406127
331;104.0389691;195.3197955;0.221557415
333;102.5453246;195.2474569;0.178736988
335;103.5276497;195.0974683;0.139665929
337;102.6372544;194.9866074;0.12189544
339;99.97266408;194.8225276;0.117093774
341;102.0759121;194.7809511;0.126815837
343;100.1746091;194.7332149;0.14531768
345;100.1951935;194.569465;0.150978272
347;99.26008566;194.4361168;0.150925312
349;98.91195768;194.254427;0.13721431
351;98.87580078;194.1165211;0.117917498
353;99.75283764;194.1388401;0.091582357
355;98.95907437;193.8968388;0.099213447
357;99.37923717;193.9376997;0.120609206
359;97.0607131;193.7319645;0.115987286
361;96.67393028;193.5723454;0.112843682
363;95.99318541;193.4773027;0.126249242
365;93.8843314;193.2756983;0.104719983
367;94.30520458;193.1893536;0.077956388
369;95.75266834;193.21148;0.086265979
371;94.24345049;192.9842513;0.10072207
373;94.50018167;192.9707721;0.120869999
375;91.27532574;192.9320538;0.153052247
377;93.78224478;192.7864094;0.15503402
379;92.64284475;192.5498565;0.131242609
381;91.4021182;192.4586896;0.125407929
383;91.95714892;192.3317865;0.104110176
385;92.61770242;192.2240934;0.076452244
387;92.61585193;192.0420804;0.090882423
389;92.29948114;192.1039945;0.123530317
391;89.62358524;191.9190574;0.121027968
393;89.57588465;191.8699693;0.133972033
395;88.52887782;191.6252129;0.139264501
397;89.4553749;191.6077718;0.121212455
399;90.27103676;191.427131;0.092019346
401;88.28024772;191.3116511;0.104347673
403;88.730506;191.1696144;0.083282429
405;88.67837242;191.2314937;0.083632655
407;87.36128576;191.1121781;0.099620597
409;89.77943032;190.8710299;0.125600182
411;88.88405351;190.7707899;0.09268579
413;86.82986274;190.6443237;0.09036637
415;87.59181559;190.4760923;0.077341316
417;87.52739157;190.4082934;0.083472105
419;88.27813564;190.4444215;0.097994437
421;88.07784087;190.2700265;0.132451401
423;87.35416742;190.2007218;0.137929675
425;85.68565596;190.1189725;0.12657468
427;88.65699604;189.9461777;0.112073044
429;86.84810617;189.8494322;0.083891916
431;84.701723;189.7375489;0.07821026
433;84.65975768;189.6215111;0.107181138
435;86.39398516;189.5685471;0.161251512
437;87.25693101;189.4013299;0.158111955
439;85.82821084;189.4303316;0.152424296
441;85.65958335;189.1391599;0.144007146
443;85.33391039;189.1059994;0.112829418
445;85.71523555;188.9806886;0.070286487
447;86.10153505;188.9525168;0.097570446
449;87.16303192;188.7480468;0.127080732
451;85.08996633;188.7394107;0.145463021
453;85.9132057;188.5844422;0.176596821
455;85.00543495;188.5576653;0.180047645
457;83.12828917;188.4054519;0.143834397
459;84.64778805;188.272437;0.111370777
461;85.0298011;188.0823303;0.072630331
463;84.81084728;187.9660999;0.047759712
465;85.91076781;187.945683;0.07617621
467;85.6646084;187.8636268;0.127647642
469;86.19764345;187.7823923;0.14774116
471;87.13629493;187.7516061;0.173805365
473;85.47499508;187.5635321;0.181137326
475;85.61732952;187.4517393;0.146197232
477;85.28531103;187.2814799;0.089596978
479;85.64550575;187.1687242;0.063189776
481;84.50548318;187.1024113;0.066620295
483;87.13515899;186.970308;0.079209105
485;85.62646702;187.0263851;0.11134445
487;84.78644352;186.790575;0.127894189
489;85.32618702;186.7555708;0.188237561
491;85.37196299;186.5610662;0.160927478
493;84.76100382;186.4549927;0.14952194
495;83.13228849;186.3251694;0.124392587
497;86.52271526;186.1751533;0.114647638
499;85.02034756;186.0458845;0.069099512
501;85.43527695;186.1411987;0.106278508
503;85.79194849;185.9032701;0.131704116
505;85.95618926;185.7452788;0.135970618
507;83.79437511;185.7126766;0.152560849
509;84.37466521;185.6058328;0.142871623
511;86.06165844;185.4964535;0.107115552
513;84.20476894;185.4293427;0.090895854
515;86.34627469;185.2240981;0.102069435
517;85.68352327;185.1841454;0.129805873
519;86.39688376;185.1165943;0.163866779
521;85.25406882;185.0133001;0.194280959
523;84.01902167;184.8757717;0.181431346
525;85.17883702;184.7118099;0.15343235
527;86.97752135;184.5683381;0.115352058
529;85.52640614;184.5118482;0.118874398
531;86.95889694;184.4042892;0.124248461
533;85.15254778;184.2862192;0.141903155
535;86.00831962;184.268554;0.168084433
537;86.39947842;184.1471815;0.158112405
539;87.03547268;184.0004083;0.130382833
541;84.81523123;183.8878412;0.110929089
543;86.73317768;183.7575815;0.120312618
545;84.71507097;183.6245748;0.117715323
547;85.0448089;183.6337374;0.146417113
549;84.69474556;183.4726556;0.160764415
551;85.68834902;183.3652108;0.165564455
553;84.17572443;183.2220971;0.119808596
555;86.29469394;183.058461;0.112123856
557;86.17353186;182.8829928;0.084733827
559;86.44808049;182.7832435;0.095845128
561;84.98455719;182.8012666;0.1065655
563;86.63683634;182.7126381;0.156113596
565;85.82096608;182.6788533;0.168241504
567;85.58914155;182.4690773;0.182700844
569;84.33122134;182.3471871;0.149860799
571;84.35689335;182.1580984;0.134544589
573;85.10982399;182.0733137;0.111664131
575;86.37888122;182.0604084;0.117767399
577;85.96457932;181.924366;0.140537865
579;84.76170324;181.8709811;0.175528681
581;84.20904031;181.810717;0.192534555
583;85.1535058;181.4327831;0.190049916
585;85.38544491;180.4985167;0.17493028
587;86.76896598;181.3815853;0.154962225
589;84.90633626;181.396008;0.141214187
591;83.87161105;181.4509616;0.155518458
593;84.12485133;181.1049234;0.190405186
595;84.33161733;180.8546305;0.206425012
597;83.22893844;181.1396116;0.206065383
599;83.50688166;180.6078143;0.196596196
601;84.61074928;180.6280932;0.16967741
603;84.28371669;180.3710959;0.123135614
605;84.30751465;180.3614973;0.142575691
607;84.4026062;180.2801288;0.178427047
609;83.01217558;180.25215;0.195581405
611;84.16383015;180.1279942;0.198941012
613;83.30291062;179.9004108;0.229998689
615;83.40502264;179.7614516;0.190241614
617;83.06531812;179.7272265;0.172919443
619;84.44496512;179.6505307;0.177453807
621;83.41830665;179.6176725;0.218679385
623;84.15832435;179.4900494;0.22965382
625;82.7799319;179.4062867;0.246724454
627;83.87308361;179.2730874;0.234186681
629;81.69233545;179.0768544;0.204321871
631;83.51291456;179.0307377;0.161628162
633;83.25146543;178.9321812;0.138867196
635;81.55521349;178.7941848;0.147463428
637;83.51513823;178.7098763;0.155611039
639;80.58352412;178.5889122;0.194809015
641;82.11314933;178.5888023;0.202812572
643;82.46147824;178.2701144;0.185806565
645;81.40677001;178.2105882;0.175218463
647;81.61508482;178.1487197;0.167064558
649;79.97105371;178.0675205;0.167824522
651;81.19388157;178.0372529;0.181390275
653;81.37542559;177.8394924;0.221272242
655;79.36700083;177.8591612;0.214140242
657;79.42488988;177.6363884;0.199083685
659;79.491038;177.5402483;0.162930419
661;80.2967928;177.4268882;0.156170937
663;81.06379372;177.3189387;0.138048185
665;80.04581568;177.2100636;0.148163949
667;80.96305939;177.1290023;0.170868968
669;81.76111993;177.0833584;0.180287247
671;82.17750681;176.8544545;0.151576372
673;80.33611418;176.7639002;0.125944746
675;82.17133925;176.6964816;0.11365075
677;81.7779324;176.5355368;0.125025769
679;81.16255299;176.5142349;0.12204722
681;81.30323554;176.4124765;0.148114196
683;79.2538784;176.3000793;0.164401978
685;80.19032703;176.1049099;0.138391274
687;82.23523431;176.0629806;0.114767582
689;80.39749978;175.966405;0.123225755
691;79.71290041;175.9243838;0.122369113
693;80.43886479;175.877084;0.117490918
695;79.52008303;175.7112961;0.157880219
697;81.31194939;175.6770169;0.152671203
699;80.88478524;175.3698305;0.140381919
701;79.79038217;175.2693975;0.103190835
703;77.97480811;175.2884112;0.123030878
705;79.10309298;175.1351705;0.117003539
707;79.10401894;175.0538567;0.127614833
709;78.20900511;175.06445;0.1350543
711;79.37937905;174.8335598;0.144330082
713;77.89401368;174.7040757;0.11020571
715;76.04639169;174.6745785;0.090085274
717;77.66993288;174.5193124;0.110392655
719;77.77351238;174.5106724;0.12942455
721;75.99038639;174.3896304;0.159148797
723;76.75803665;174.2201603;0.171147734
725;76.24556757;174.144019;0.156906208
727;75.74587294;173.9111754;0.126009936
729;76.63942281;173.9166184;0.112800611
731;75.91609067;173.9145049;0.112175643
733;75.46117624;173.7908214;0.104644781
735;76.05553016;173.6942182;0.119595981
737;74.46191622;173.602266;0.111911705
739;74.46954475;173.4041846;0.096883491
741;75.87395632;173.2702876;0.089638714
743;74.60176749;173.3748481;0.114525997
745;75.07868393;173.2375388;0.125511153
747;74.19604324;173.1654422;0.112394573
749;75.25567381;172.9287345;0.11859801
751;74.45935964;172.8131302;0.103046799
753;75.24121089;172.7839959;0.075793549
755;72.94624875;172.7558472;0.08948318
757;72.33658914;172.6664658;0.13088117
759;73.80576579;172.4796058;0.140651304
761;74.25559086;172.4993622;0.149133131
763;73.01730083;172.2458865;0.152237371
765;74.20633857;172.2959433;0.131385614
767;72.89296264;172.0773903;0.124154364
769;72.22196036;172.0188421;0.127042904
771;72.33490104;172.0497425;0.125930265
773;73.18406604;171.9709593;0.129321068
775;72.95915221;171.6993785;0.12977472
777;72.86493682;171.6657592;0.114903631
779;71.87677144;171.6686155;0.087800074
781;71.80749908;171.2217814;0.1067459
783;71.78390475;171.4327395;0.11242084
785;72.3154292;170.8348983;0.116441176
787;72.75425263;170.8598776;0.116723534
789;71.69095953;171.2511576;0.136647224
791;71.50278705;169.9030208;0.119532962
793;70.1614989;171.1754122;0.119718795
795;71.58775957;170.9612842;0.132364954
797;72.24165119;170.8355312;0.131335319
799;70.47889148;170.7041929;0.114983003
801;71.64076819;170.5668614;0.121543138
803;70.31232393;170.5104925;0.140453723
805;69.7277863;170.5007851;0.136061376
807;70.84611928;170.4840001;0.141710086
809;70.43169874;170.2238329;0.155019191
811;69.67753743;170.1804133;0.123131925
813;71.94525511;170.1400421;0.095338394
815;71.494233;169.9412954;0.070524219
817;70.67364427;169.938654;0.072605858
819;70.4109517;169.9002526;0.086321487
821;69.6417653;169.8073539;0.100852058
823;70.2919405;169.66015;0.094769013
825;69.39169264;169.5587817;0.102698765
827;70.50053284;169.4030975;0.097596615
829;69.76426948;169.4594441;0.078276132
831;69.47918344;169.3422489;0.094400718
833;69.97723566;169.3252109;0.115720463
835;68.30627737;169.1842474;0.10171273
837;69.68556145;169.0580657;0.090345887
839;70.41343522;168.8194322;0.088281432
841;66.94157038;168.8390178;0.076749937
843;69.23347132;168.7903976;0.074789812
845;68.13533261;168.783216;0.09916419
847;68.7546992;168.6591967;0.124156485
849;67.37456552;168.566584;0.112989975
851;68.18299235;168.4977065;0.109153269
853;67.69115652;168.3061632;0.109732176
855;69.00513077;168.2451114;0.100595919
857;68.29060531;168.2156365;0.083121439
859;68.17341349;168.1470668;0.118506432
861;68.63763367;168.1478763;0.126152447
863;68.06617316;168.0420229;0.116654313
865;67.21114655;167.8381971;0.116494673
867;68.5911037;167.7590398;0.111984356
869;68.31703001;167.5533258;0.08517083
871;68.44495956;167.5226732;0.078218029
873;68.21724962;167.4567125;0.101307608
875;67.51637934;167.4472412;0.123843266
877;66.78644714;167.3493345;0.152471216
879;67.94525511;167.3714294;0.147630113
881;68.63662678;167.1760064;0.145393406
883;67.48943307;167.0312737;0.113441498
885;68.04328724;167.0144006;0.098327886
887;67.27414235;166.9617846;0.086416696
889;66.81487335;166.8394003;0.101005743
891;67.36090787;166.8137335;0.120587161
893;67.43509221;166.7022237;0.142757143
895;68.02451705;166.5631091;0.125762491
897;68.22235047;166.4807544;0.109195367
899;66.39470585;166.2774623;0.092964208
901;67.63718828;166.2631479;0.078161585
903;68.1272805;166.2217587;0.082292944
905;67.67447139;166.2329245;0.114245787
907;67.38882212;166.2377946;0.116479494
909;67.04370396;165.9519387;0.108530378
911;66.90051536;165.7883355;0.10455052
913;66.8778346;165.7496482;0.081281714
915;66.3520725;165.6898288;0.077599272
917;66.98999258;165.7545953;0.095608745
919;67.23369093;165.6351374;0.140068706
921;65.83639821;165.5364444;0.126374116
923;66.26859375;165.4664163;0.11516596
925;66.52032172;165.2384811;0.091187135
927;66.00797963;165.1749867;0.0916733
929;65.3464028;165.0979425;0.077839961
931;65.53087953;165.0949096;0.11291428
933;66.13053953;165.0416118;0.111689279
935;66.46383821;164.9320651;0.106355471
937;67.30251081;164.7486726;0.080568711
939;67.08745939;164.7523103;0.069633057
941;66.12230028;164.7019506;0.051960262
943;66.98749122;164.6068503;0.093554995
945;66.60111859;164.5305822;0.116329729
947;65.70920181;164.481736;0.112705989
949;66.04991858;164.4337758;0.109967842
951;65.55319819;164.1310038;0.100573861
953;65.7400121;164.1041974;0.058528249
955;65.65748242;164.1120671;0.053252101
957;67.10855712;164.0894766;0.079216193
959;63.79531467;163.9615709;0.071242893
961;66.39207766;163.8597961;0.078121598
963;65.32093492;163.7801376;0.078121598
965;65.92135625;163.6559528;0.084591382
967;65.23897467;163.5809293;0.06539453
969;65.55931371;163.4797811;0.090037755
971;65.51236741;163.4735566;0.091176368
973;65.69841592;163.3358186;0.091883143
975;65.89381665;163.3966009;0.067336833
977;64.77591505;163.1738548;0.056283881
979;65.71282553;162.959121;0.022075022
981;65.23212736;162.8469943;0.019993741
983;65.4709662;162.9984843;0.05052968
985;66.00567632;162.9513713;0.06314333
987;66.68788944;162.983164;0.079066086
989;65.5798677;162.7499338;0.079066086
991;64.75308207;162.5989548;0.086616242
993;65.57273187;162.544981;0.057621462
995;65.7655027;162.4897076;0.066796162
997;65.32362316;162.4654386;0.077148495
999;65.61251706;162.3888957;0.105257849
1001;65.17067694;162.3089226;0.088044489
1003;64.5711872;162.1356831;0.088776378
1005;64.59551907;161.9968047;0.103417421
1007;64.76042129;162.0130332;0.094169883
1009;65.09095669;161.986205;0.099499364
1011;64.585848;161.9221208;0.118982948
1013;63.87053249;161.857095;0.135581297
1015;65.26001476;161.7073662;0.105137001
1017;65.65317583;161.3850183;0.091328762
1019;64.55450666;161.3884301;0.057889927
1021;63.84476878;161.8176707;0.056732932
1023;64.91193632;161.2834298;0.075269216
1025;64.5196661;161.3291614;0.089849059
1027;64.81762838;161.2321957;0.10246302
1029;64.4423492;161.1420261;0.113290039
1031;64.23060434;160.9670805;0.097962938
1033;64.21758259;160.978555;0.077331667
1035;64.36557535;160.8783973;0.089669564
1037;64.16613367;160.7499811;0.104549647
1039;64.0574502;160.7578294;0.118250847
1041;63.32993599;160.8039456;0.130309568
1043;64.65270203;160.599916;0.12124908
1045;65.98635846;160.3985342;0.086392792
1047;63.7700423;160.3653712;0.061635907
1049;64.10391786;160.3483941;0.049260745
1051;63.21948177;160.3073407;0.059881003
1053;63.85611251;160.2031654;0.063207796
1055;63.95397599;160.2479887;0.081393913
1057;64.57522554;160.072851;0.084010982
1059;63.82646406;159.9208408;0.084559986
1061;65.29165063;159.7297436;0.070715435
1063;62.97769481;159.7725032;0.089356581
1065;64.07960439;159.7191986;0.112627992
1067;64.35896216;159.5936164;0.108992706
1069;64.42549962;159.541673;0.103210386
1071;64.73554983;159.3969736;0.114397354
1073;64.25930825;159.4040328;0.103254012
1075;63.10214746;159.2727758;0.083285102
1077;63.33929289;159.2422881;0.107854097
1079;63.14571093;159.2459965;0.113946873
1081;63.50080292;159.0993921;0.096759021
1083;64.35592304;158.909326;0.077511728
1085;64.18219058;158.8831032;0.081557475
1087;63.47798514;158.8530558;0.086243516
1089;64.61494566;158.7974466;0.112487037
1091;63.73426288;158.7662713;0.1023785
1093;63.59793818;159.1601047;0.106054714
1095;64.58517468;158.2873794;0.092195642
1097;64.40072663;158.4284043;0.0800085
1099;63.80991397;158.2963431;0.06638465
1101;64.81103063;158.4877369;0.081735341
1103;64.36391811;158.2610617;0.107201218
1105;64.2100221;158.1261853;0.092983799
1107;63.85877176;158.0562468;0.070977654
1109;63.96045345;157.9024608;0.070371148
1111;64.50831662;157.8351569;0.095180389
1113;64.1093196;157.8840592;0.10028453
1115;63.3916739;157.8126279;0.123277484
1117;63.35176507;157.7531937;0.123277484
1119;65.07544734;157.6679014;0.0982518
1121;63.93496925;157.4608046;0.08280255
1123;63.5582865;157.1163956;0.080060573
1125;63.67773075;157.3988112;0.084933279
1127;63.89311808;157.3095841;0.135174375
1129;63.59339439;157.2618101;0.145232071
1131;63.97976874;157.1344328;0.129922533
1133;63.39083078;156.9982084;0.110161348
1135;64.18228319;156.9574303;0.090812419
1137;63.95238953;156.934131;0.069902746
1139;62.67455229;156.8948659;0.097258102
1141;62.76901243;156.7003226;0.101087813
1143;63.22441549;156.6850511;0.099235179
1145;62.58463774;156.5905276;0.097008594
1147;63.75873077;156.5572611;0.080378295
1149;63.96777032;156.3692519;0.069499062
1151;63.40367944;156.3008477;0.086266958
1153;62.50787431;156.3623181;0.113371671
1155;64.21844159;156.2742397;0.121666768
1157;62.28549932;156.1334688;0.115381843
1159;63.50811318;155.8842516;0.100357872
1161;63.97080122;156.1703547;0.086663903
1163;62.68168701;155.7884076;0.0702867
1165;63.18986971;155.852877;0.085827672
1167;63.93609912;155.7746221;0.109372163
1169;64.7420176;156.4223992;0.126994978
1171;63.75240398;155.4529894;0.109837513
1173;63.72705755;155.3505759;0.107830903
1175;63.46920725;155.4261893;0.096233665
1177;63.99990434;155.3439653;0.10191419
1179;63.41914723;155.6652951;0.085062663
1181;63.41394732;155.2307721;0.102445655
1183;62.90789826;155.1554819;0.087149534
1185;63.59197937;155.0794558;0.080148026
1187;62.89310196;154.9326656;0.047619585
1189;63.39434602;154.8032309;0.067661588
1191;64.50544109;154.8111005;0.086790584
1193;64.16300127;154.8014633;0.114554346
1195;63.40663809;154.7763688;0.124240351
1197;63.5332982;154.5838408;0.132229763
1199;63.19448086;154.5158493;0.111008811
1201;63.38438131;154.7038991;0.085599009

File: data/rise_materials/Testdata-1797.txt
Keywords
Material1;Material2;Material3;Material4;Product;Object;Scenario;Method;Reference;Comment;Owner;IsPublic;ImportDate
Solid acrylic;;;;IN10A-2;Table;;ISO 5660;TRANSFEU;;TRANSFEU;1;2011-03-24 10:22:21
Scalars
Flux (kW/m2);tig (s);qmax (kw/m2);qtotal (MJ/m2);q180 (kw/m2);q300 (kw/m2);Sample mass (g);Mass loss (g);DHc (MJ/kg);Peak smoke production (m2/m2s);Total smoke produced (m2/m2);Specific extinction area (avg) (m2/kg);MARHE (kW/m2);Area exposed (m2);Observations;Test date (YYYY-MM-DD);Test identifier;Product thickness (mm);Thickness1 (mm);Thickness2 (mm);Thickness3 (mm);Thickness4 (mm);Product density (kg/m3);Density1 (kg/m3);Density2 (kg/m3);Density3 (kg/m3);Density4 (kg/m3);Product area weight (kg/m2);Area weight1 (kg/m2);Area weight2 (kg/m2);Area weight3 (kg/m2);Area weight4 (kg/m2)
50;105;121.34;94.09;;;206.76;58.46;14.86;;372.12;;82.34;0.0088;Flashing from 72s. End flame > 1200s.;2011-02-25;c_LSFIRE_IN-10A-2_50a;12.3;;;;;;;;;;;20.44;;;
VectorData
Time (s);HRR (kW/m2);Mass (g);SPR (m2/(m2*s))
1;6.89050954;206.76;0.022182239
3;6.003843103;206.6048315;0.056939475
5;5.362229624;206.9326123;0.086198398
7;5.29581369;206.950776;0.120126549
9;5.256126371;206.7652728;0.120222588
11;4.745626515;206.820896;0.102585714
13;3.993372471;206.550837;0.084985375
15;3.068754941;206.7893162;0.095601031
17;2.119538386;206.862607;0.09207743
19;1.833011452;206.8735983;0.128033406
21;2.171950682;206.8170387;0.128033406
23;2.429325063;206.8592987;0.120999057
25;2.206614645;206.6633309;0.094573561
27;1.890360947;206.669597;0.089257627
29;1.41967254;206.8123663;0.07089767
31;1.233610982;206.7484936;0.083028996
33;1.170291828;206.7867837;0.084712694
35;1.39662095;206.7004661;0.071263612
37;1.362201462;206.7227158;0.071336793
39;1.344032616;206.6778004;0.075772183
41;1.061985045;206.7626597;0.07679223
43;1.187793536;206.7516703;0.089217028
45;0.99251235;206.6632528;0.106331229
47;1.081076392;206.6918238;0.083086151
49;1.168996719;206.734061;0.081958311
51;0.81865157;206.5689298;0.094129555
53;0.607681513;206.7195109;0.104154016
55;0.570399311;206.7950123;0.126730293
57;0.587511093;206.7659995;0.158636242
59;0.684798791;206.7281813;0.135352431
61;0.921065958;206.5969761;0.118414081
63;0.649245488;206.6091223;0.100979272
65;0.624304141;206.4760375;0.090955844
67;0.563682911;206.6000126;0.085879898
69;0.589020135;206.5840294;0.096636031
71;0.990392575;206.6985341;0.092089786
73;2.242358815;206.5303111;0.088282884
75;2.985108086;206.520431;0.080504026
77;3.464156919;206.4104837;0.089767852
79;3.594586935;206.4311319;0.115759274
81;4.269616679;206.3955268;0.153545098
83;6.023962202;206.4682627;0.156814786
85;8.618430918;206.2359971;0.160891143
87;13.17343254;206.2274645;0.140429974
89;17.20607262;206.1625661;0.133902395
91;18.90472108;206.0739572;0.14240911
93;17.76832808;206.0644591;0.175566693
95;15.4125914;206.0532814;0.197154023
97;14.41673993;206.1722579;0.206053111
99;14.63020302;205.9176849;0.196492413
101;15.33072359;205.8413878;0.173407085
103;18.0298835;205.7370425;0.169074563
105;20.90829704;205.7304196;0.17132717
107;24.41889082;205.7259754;0.198270618
109;30.32262938;205.6035207;0.221053496
111;40.02046981;205.4737515;0.237042513
113;48.25237626;205.3540575;0.23808592
115;60.77009257;205.2052177;0.237771593
117;71.61955135;205.0512667;0.257932635
119;80.52140666;204.8639136;0.284640723
121;88.46480651;204.849228;0.278083407
123;95.95810467;204.6651575;0.277575262
125;100.268516;204.4827184;0.263713552
127;103.9339215;204.3351461;0.256651045
129;105.9473308;204.2111487;0.240209368
131;109.4652891;204.1245778;0.246015677
133;114.6094187;204.0323529;0.258799298
135;113.6380747;203.7234543;0.267949963
137;117.4405782;203.5283997;0.259284282
139;118.081899;203.0010701;0.271025581
141;117.8868998;203.5812097;0.302880078
143;116.5543545;203.2910598;0.289880366
145;121.343269;203.2363172;0.282323397
147;120.3339334;203.0399927;0.256386975
149;116.1856943;202.6023758;0.22794376
151;119.7192562;202.4694288;0.200285961
153;119.4101191;202.438567;0.206729169
155;118.4904048;202.3369042;0.211504931
157;116.3855551;202.155956;0.226643167
159;114.3237816;201.9715868;0.217322052
161;116.9303954;201.867073;0.240416364
163;113.1039455;201.7498606;0.237896233
165;113.5195771;201.6528911;0.245713217
167;114.5056399;201.5157732;0.246234926
169;112.7035203;201.3255769;0.247330767
171;113.8404644;201.2969204;0.215050614
173;112.2034979;200.6887839;0.192404546
175;110.438277;200.8168197;0.189032476
177;110.0022874;200.7738117;0.203269959
179;111.4753485;200.7182186;0.241382121
181;110.7125015;200.5457199;0.252854881
183;111.9491224;200.4239007;0.257031125
185;109.7767472;200.2225305;0.239006631
187;108.1134242;200.1233439;0.200340131
189;108.1693185;199.9693405;0.178874603
191;106.3489662;200.0969015;0.178309457
193;106.5088883;199.734124;0.214658524
195;106.3379867;199.4088364;0.223531822
197;105.2226795;199.3609944;0.230959741
199;104.8540312;199.3744382;0.22009412
201;102.938048;199.2687428;0.203813721
203;101.994046;199.125389;0.189454683
205;103.4731641;198.9942945;0.219479146
207;102.563049;198.8843972;0.23350505
209;102.2268788;198.8007855;0.242854607
211;101.5733021;198.5990813;0.231149621
213;102.2774499;198.5027962;0.205067293
215;100.443886;198.3717847;0.169310877
217;101.3613429;198.3336873;0.196442872
219;98.15046752;198.160526;0.212812119
221;98.10115284;198.0937751;0.259998518
223;97.8690374;197.9095662;0.241815857
225;97.63437118;197.8841485;0.238935056
227;95.75248984;197.7028687;0.175065795
229;97.61007222;197.5355322;0.150281869
231;98.82142238;197.4799673;0.133618302
233;98.39795323;197.4026712;0.188289421
235;95.89788786;197.2385857;0.228804754
237;96.1595606;197.2153671;0.27381551
239;96.59299055;197.1090921;0.281296078
241;95.64456995;196.7880779;0.254677387
243;97.95240197;196.7863692;0.227867956
245;96.04312191;196.6218458;0.211580382
247;97.53160907;196.56106;0.222963451
249;94.72414056;196.4889843;0.269668248
251;96.51665808;196.4145313;0.306265003
253;96.95790249;196.1320009;0.326543934
255;97.44006415;196.2128029;0.302772173
257;95.63930444;195.8436185;0.313508881
259;95.2809102;195.7515844;0.288561873
261;96.97987195;195.7914181;0.332666528
263;96.45899984;195.739794;0.38629077
265;95.28095615;195.5845212;0.437614307
267;97.73093734;195.340858;0.416808842
269;96.97861575;195.3054446;0.443423828
271;97.07089556;195.0779548;0.451804765
273;98.19490294;195.0240084;0.456366814
275;95.53479689;194.8939663;0.485152699
277;98.21394179;194.8591534;0.529736996
279;98.03411411;194.5963022;0.507351295
281;96.19666403;194.5752463;0.497028334
283;96.76349008;194.3468453;0.507086523
285;97.33984149;194.2631239;0.535602517
287;98.24998391;194.1979769;0.578798306
289;95.48208271;194.1226196;0.683719026
291;98.38836157;194.0404404;0.694660766
293;97.16604869;193.8662864;0.720873101
295;95.93676027;193.6906416;0.724038641
297;97.09952313;193.5012734;0.744062753
299;98.67548976;193.4794383;0.711042791
301;99.13870408;193.7887209;0.749650476
303;98.48797498;193.1492003;0.739800375
305;98.34553996;193.1313715;0.746576385
307;97.59280787;192.9063385;0.730680153
309;95.69379641;192.8287933;0.753335724
311;98.50676251;192.7033615;0.811419121
313;97.80507999;192.6810531;0.813278788
315;98.06981194;192.4822999;0.855337059
317;97.85919126;192.4621726;0.856439305
319;97.74139633;192.1785936;0.845538891
321;99.51234266;192.1541084;0.807153428
323;98.4712267;192.080759;0.81942739
325;97.50703171;191.8055722;0.851416111
327;98.77395265;191.7733851;0.871719528
329;98.23287242;191.5067829;0.874376095
331;99.05987124;191.4845886;0.851704465
333;100.2663521;191.4635026;0.935197105
335;98.50253601;191.3544956;0.895736857
337;99.12519657;191.1781328;0.913987977
339;98.57340732;191.0565898;0.899207739
341;100.4652927;190.9204714;0.922422495
343;100.2505691;190.7015943;0.850306024
345;98.9090013;190.5526948;0.82392043
347;98.69949897;190.5009119;0.844921491
349;101.2637901;190.3762495;0.864537018
351;99.55169388;190.2841329;0.853200956
353;100.2555632;190.1066589;0.873138138
355;98.20670217;189.9803091;0.88250263
357;99.66783484;190.0499241;0.863622944
359;98.24099056;189.7787083;0.853255345
361;98.64290829;189.6896873;0.872110447
363;101.9686418;189.4690675;0.828284534
365;99.25949248;189.4106559;0.795052167
367;98.96992604;189.2572608;0.785003479
369;99.34817499;189.1242065;0.836325375
371;99.1577452;189.0033295;0.819389288
373;97.40402226;188.9671361;0.83451887
375;98.56537791;188.8227677;0.870129932
377;100.6990387;188.7281152;0.839875569
379;98.10033681;188.4866612;0.785748041
381;98.06169076;188.3657565;0.779264485
383;98.39384848;188.2416426;0.782341139
385;99.95208175;188.1777966;0.820486735
387;98.96034505;188.057772;0.822240565
389;99.44642763;187.924493;0.837716888
391;100.2047366;187.7854247;0.807372727
393;99.21666803;187.5668509;0.832297923
395;98.76846511;187.5468377;0.818799826
397;98.29849322;187.5027573;0.857887852
399;98.82219674;187.355435;0.830735899
401;99.29565671;187.165409;0.832430303
403;97.50043106;187.0121717;0.789387699
405;98.98938432;186.8952107;0.800487488
407;99.84769979;186.733416;0.758557827
409;99.54542363;186.6569238;0.760699764
411;99.46731932;186.5653591;0.769011853
413;99.77948697;186.4505831;0.767993416
415;97.83540144;186.3094448;0.752489379
417;98.95754696;186.2672373;0.773368927
419;99.07729593;186.075054;0.772587661
421;99.8289234;185.9960181;0.775088861
423;99.60915624;185.758567;0.76323861
425;101.191087;184.945441;0.726677993
427;100.3457211;185.5937082;0.726927588
429;98.07761445;185.4141163;0.70273635
431;98.93996666;185.3720553;0.691982501
433;99.29394796;185.1996135;0.689167538
435;99.44433141;185.0083132;0.645770359
437;101.2544922;184.8601593;0.610617518
439;97.99540659;184.8514088;0.6647384
441;99.96718231;184.7182633;0.702729558
443;99.430489;184.6698173;0.705608962
445;100.3320461;184.4187254;0.731264599
447;99.86550347;184.3271613;0.71657694
449;99.89304909;184.1264522;0.723851107
451;99.50058419;183.9482875;0.704934409
453;100.8491459;183.8691176;0.726890899
455;98.67826102;183.9052605;0.713697038
457;99.36441681;183.6644061;0.762377722
459;100.5297228;183.4217977;0.732076901
461;100.6731597;183.3596002;0.712111296
463;99.13202097;183.2457908;0.682824009
465;98.8016388;183.1653548;0.70741907
467;99.37331665;183.0739285;0.67563588
469;97.6887797;182.9181323;0.648867003
471;97.57811953;182.8678325;0.617650111
473;98.92707579;182.5486999;0.607498903
475;97.36654266;182.5467402;0.571832887
477;97.4644458;182.3866566;0.597973173
479;97.24089029;182.2141555;0.609012364
481;97.62314531;182.1156855;0.612494101
483;97.0508321;182.0853523;0.62110869
485;96.88283037;181.9352702;0.640914125
487;96.72295299;181.6949721;0.605426132
489;97.04290031;181.5703927;0.58364169
491;96.26857471;181.6398183;0.621733125
493;97.61711091;181.4291952;0.632875848
495;96.94853296;181.3213945;0.623598345
497;97.41777646;181.12375;0.630894504
499;97.97198607;181.0250634;0.671391034
501;97.76192862;180.8510992;0.685864138
503;96.65152203;180.8823751;0.680535085
505;97.58093803;180.6943094;0.668208566
507;97.4789079;180.5017169;0.64712799
509;96.87894089;180.3212381;0.625504033
511;97.60007635;180.3433814;0.577256367
513;98.05883053;180.2092228;0.5318148
515;96.39122065;180.0689913;0.527903865
517;97.21560723;180.0123516;0.490610527
519;96.3828346;179.702904;0.436868178
521;97.13546089;179.5949145;0.446899241
523;96.82838151;179.4390868;0.454305452
525;95.15738841;179.4610874;0.47532643
527;96.95739878;179.3170972;0.479179643
529;95.94787242;179.1193702;0.495232989
531;94.82033072;178.8711817;0.451828686
533;92.94198232;178.9290869;0.430733351
535;95.55012614;178.6421739;0.427511628
537;96.4968131;178.7151885;0.473359023
539;94.17372955;178.5535539;0.448134992
541;94.53102754;178.4233526;0.436549083
543;92.42106866;178.3978457;0.440490413
545;93.33786898;178.2487214;0.416325219
547;95.49188265;178.0695489;0.363045569
549;95.25463515;178.1553441;0.432956539
551;92.54648519;177.7839568;0.465674647
553;92.81738536;177.8579092;0.425435921
555;94.62927547;177.518092;0.38572303
557;93.51022754;177.4090262;0.388776742
559;93.91299155;177.1676567;0.357309124
561;93.10657023;177.3922247;0.331516152
563;93.81016129;177.1432867;0.390266499
565;91.73198946;177.0234922;0.398022181
567;90.80011425;176.8928622;0.405712999
569;91.98860089;176.7362894;0.385195724
571;91.63400112;176.5972448;0.408002928
573;91.27371396;176.5076583;0.381116983
575;90.21300877;176.423685;0.373046664
577;89.74708767;176.253995;0.348078757
579;90.28002178;176.173362;0.342207313
581;89.90257719;176.042935;0.318470355
583;90.69107209;176.0038012;0.328419354
585;91.16233231;175.846257;0.326620918
587;89.5299905;175.710342;0.335370789
589;90.64388358;175.5153384;0.325676429
591;90.34995374;175.3702161;0.302727599
593;90.38476807;175.293834;0.2762005
595;90.51531499;175.2366749;0.275682215
597;89.8414702;175.1739619;0.294256143
599;88.87179222;175.0831429;0.280216091
601;89.28039199;174.9288385;0.297560257
603;89.33416053;174.6975118;0.293211844
605;87.76234646;174.6829869;0.302417712
607;88.36665002;174.5181325;0.27612664
609;89.23706143;174.2380787;0.289083438
611;87.88722233;174.3083928;0.304851431
613;88.20419254;174.282279;0.340086431
615;88.24891137;174.1303484;0.314249154
617;88.22453757;173.9776348;0.295793109
619;87.76580305;173.8099095;0.265510992
621;88.34442548;173.7667359;0.253167974
623;87.53179535;173.6920655;0.245024466
625;86.52875703;173.6012009;0.264983034
627;85.83247294;173.4203133;0.261498979
629;86.16529877;173.2565579;0.244415558
631;85.53250199;173.0566406;0.264968841
633;85.66786487;173.0350536;0.261456348
635;86.15274122;173.0380575;0.257023124
637;85.73216366;172.9320612;0.269237923
639;85.22681054;172.7379507;0.27841374
641;86.1977913;172.5953454;0.238097917
643;83.15875592;172.4637596;0.229231876
645;84.59958754;172.4157554;0.23082391
647;84.68655846;172.3628648;0.236049575
649;83.9116991;172.2075667;0.262866388
651;84.0543143;172.0898558;0.249349748
653;82.28911661;171.9345247;0.220779338
655;83.21010504;171.856045;0.210893904
657;83.47034243;171.7826441;0.210766041
659;84.24950379;171.7161446;0.204465758
661;83.27595392;171.627848;0.207176126
663;82.85770982;171.5323915;0.194944768
665;83.4063026;171.2846302;0.200009568
667;83.19795691;171.1556338;0.203025104
669;80.86803288;171.1698227;0.212934464
671;82.25072372;171.1197258;0.23879759
673;80.12560185;170.940296;0.278907598
675;81.69817322;170.8527445;0.269098437
677;81.44717288;170.7167921;0.252167271
679;80.34097821;170.6356848;0.236122426
681;80.71536718;170.4717187;0.235658446
683;80.86571728;170.3872157;0.234396708
685;82.30301117;170.3752356;0.226353969
687;80.79467676;170.2344021;0.217568967
689;79.92776125;170.1238461;0.210675877
691;81.43782217;169.9556567;0.204816408
693;80.31164428;169.8315967;0.21398143
695;80.90805057;169.8326505;0.23747124
697;80.27397829;169.7819687;0.255428952
699;79.42319526;169.6112899;0.225040294
701;80.76150306;169.4736143;0.207083759
703;79.37029756;169.3440329;0.177425401
705;80.84171609;169.3220876;0.163857573
707;80.46237566;169.1999096;0.167580904
709;80.34760313;169.0479081;0.192057947
711;80.14179169;169.0566864;0.183521752
713;78.88102167;168.8344917;0.180833808
715;78.41817746;168.7953541;0.176221604
717;78.87643369;168.7387644;0.159393345
719;78.68054861;168.6559838;0.174417657
721;80.37295171;168.5099338;0.169043227
723;79.55905784;168.4121361;0.14638667
725;78.66594132;168.2710163;0.130682779
727;78.06949536;168.2096513;0.138840581
729;76.93689104;168.1572248;0.13274198
731;77.81213172;168.0609732;0.145534807
733;78.26610264;167.9274223;0.144392477
735;77.58317724;167.6236063;0.140945525
737;77.13532238;167.6534745;0.127964742
739;77.09204074;167.555368;0.142005537
741;77.25862192;167.5088595;0.167766302
743;77.62058135;167.5050007;0.204927169
745;78.08540789;167.3450817;0.230141371
747;78.61117611;167.1962162;0.221629201
749;76.74027121;167.1776879;0.206314052
751;76.76350874;167.0154005;0.198990895
753;76.88829873;167.0964971;0.20608081
755;78.7153003;166.959203;0.190475436
757;78.0118913;166.7424521;0.191687583
759;78.52885692;166.7097242;0.176962938
761;78.12618135;166.6021493;0.1677011
763;76.1993197;166.3587604;0.17739246
765;77.24469983;166.4093262;0.197375392
767;77.23289688;166.0372777;0.227161464
769;76.65548058;166.1484906;0.224610419
771;77.95246878;166.1472818;0.192968441
773;76.92761256;166.072026;0.159491638
775;76.05622775;165.8298235;0.138110324
777;77.14637774;165.7561249;0.132002306
779;77.35890331;165.8035995;0.185511135
781;77.89034265;165.6490806;0.20830889
783;76.7674742;165.4987791;0.189560139
785;75.92504074;165.3924959;0.17948945
787;76.72512878;165.2564882;0.171951073
789;76.03669178;165.1418191;0.142208575
791;75.19192273;165.1770319;0.156631266
793;76.77664407;165.0567923;0.176127293
795;76.134699;164.9226342;0.182328705
797;75.65411205;164.8302637;0.161639228
799;75.97657262;164.6687772;0.140241538
801;76.17658783;164.6718078;0.15038959
803;76.28208962;164.5118946;0.158223133
805;75.10233322;164.5738392;0.185865183
807;76.3424003;164.3992129;0.201171974
809;76.39383568;164.3436727;0.221016601
811;75.35837928;164.1791221;0.175659501
813;75.84190996;164.0477242;0.163312347
815;75.07797287;163.9238686;0.132126576
817;75.9339672;163.8780668;0.143558435
819;75.63543577;163.8583079;0.135535469
821;75.80831905;163.7599194;0.171357461
823;74.47838549;163.6791209;0.197933046
825;74.153954;163.5040528;0.20248362
827;75.31427915;163.407023;0.1709886
829;76.01254954;163.377817;0.152323881
831;75.30070821;163.254955;0.142727925
833;75.18797002;163.1509136;0.134452974
835;74.22517361;163.0427649;0.146461453
837;72.92960472;163.0692713;0.18465785
839;74.65223589;162.9985486;0.185995015
841;73.15427068;162.8237013;0.178150108
843;74.10583092;162.61495;0.145412257
845;75.27017312;162.4986793;0.129469734
847;74.98900545;162.5489811;0.100719593
849;75.58945413;162.4924526;0.131883821
851;74.56495287;162.210009;0.135297925
853;73.62089696;162.2438029;0.17132819
855;74.60857948;162.2274829;0.170117964
857;74.55840349;162.0207525;0.174016289
859;74.24289114;161.9572778;0.139228519
861;74.53162794;161.7649076;0.138375911
863;74.33688262;161.7284972;0.112141098
865;73.7872551;161.6910378;0.135907991
867;74.23733631;161.7319968;0.149114895
869;74.65104637;161.4997598;0.158660209
871;75.065039;161.4669164;0.143504039
873;74.92901604;161.3198179;0.148245712
875;73.81403734;161.2272387;0.12941561
877;74.94037441;161.14156;0.116481458
879;75.46429589;161.2447733;0.13884073
881;72.39971781;161.0069387;0.170568335
883;75.69279219;160.8760656;0.186679641
885;75.48690982;160.7880407;0.190942339
887;73.91865279;160.5984963;0.195889938
889;75.03355531;160.5886691;0.198837659
891;73.81980452;160.4776217;0.201687676
893;74.78096824;160.4249127;0.223774802
895;73.15199172;160.3535612;0.251175184
897;74.44635211;160.3915663;0.25270158
899;72.84873724;160.1939117;0.208555337
901;71.88226693;160.0498501;0.178978002
903;73.61193147;159.9516669;0.136801088
905;73.66106558;159.9435572;0.117530601
907;73.99476223;159.7704769;0.124010087
909;72.00799875;159.7007202;0.143842914
911;71.46880671;159.7620511;0.154188193
913;72.76475074;159.4327631;0.151905315
915;73.1547494;159.3305984;0.140287204
917;73.92965697;159.3028409;0.147987771
919;73.14283396;159.2821034;0.175047219
921;73.1305161;159.2721936;0.187497802
923;72.12140799;159.1256961;0.224331047
925;72.47643074;158.9984885;0.221915153
927;73.04549552;158.9621669;0.198179223
929;73.2168916;158.707991;0.185121825
931;73.24726993;158.6963696;0.174834463
933;72.38176261;158.6697374;0.150062948
935;73.06695881;158.4976571;0.163074104
937;73.48283498;158.5573929;0.177780235
939;73.5828288;158.376053;0.151104292
941;73.35480988;158.3153016;0.123062442
943;73.02486508;158.1764444;0.1108839
945;72.66525232;158.0683388;0.087418686
947;72.82585845;157.982032;0.096165202
949;73.09545602;157.9590799;0.116708355
951;71.11550863;157.8786808;0.143868065
953;72.48391422;157.7415906;0.139545987
955;72.45111188;157.6340982;0.143253503
957;72.207196;157.5412219;0.120895595
959;72.34701518;157.5252325;0.141063674
961;72.67833812;157.3561887;0.148894887
963;71.63508416;157.384235;0.174783081
965;71.68458563;157.2940232;0.180173147
967;72.5943167;157.1486305;0.177288469
969;72.41908411;156.9852178;0.158224723
971;71.64527208;156.9672134;0.13042903
973;71.37111589;156.9183261;0.13959763
975;69.60645885;156.8058929;0.170284111
977;71.61850023;156.7655135;0.169590647
979;71.00099508;156.6228325;0.156718193
981;71.74483974;156.4480406;0.154415317
983;71.55903815;156.3995117;0.129264599
985;71.51358012;156.4171788;0.095049224
987;70.74150449;156.2944765;0.094602851
989;71.46336795;156.3311292;0.120078609
991;71.41408665;156.1807947;0.130560186
993;70.45093978;156.0663255;0.121215712
995;70.70614128;155.8910157;0.119406786
997;70.8781454;155.7086602;0.104793662
999;70.38732171;155.8283939;0.103605713
1001;71.314804;155.7076305;0.139908478
1003;70.04918863;155.6349694;0.172075489
1005;71.72303914;155.5029025;0.182598012
1007;70.63444004;155.5196099;0.189684125
1009;71.31289099;155.3308505;0.14624372
1011;69.12945274;155.2785739;0.124508968
1013;70.2915383;155.1630426;0.124387931
1015;71.11530237;155.213338;0.15012726
1017;70.77369019;155.1255278;0.171570077
1019;70.21087042;154.923208;0.20421065
1021;70.43199432;154.6955051;0.193104446
1023;70.91355276;154.7113013;0.178303098
1025;70.6902977;154.6026987;0.16069229
1027;70.7029259;154.6385635;0.192989974
1029;71.05627502;154.5044753;0.223108151
1031;71.31569427;154.4827504;0.231553057
1033;70.50061754;154.3146114;0.219787716
1035;69.3321051;154.1475764;0.205968967
1037;68.6107012;153.9260502;0.192119947
1039;70.92852481;154.1437526;0.170291985
1041;70.49691607;153.9065748;0.197028459
1043;70.06294671;153.9094181;0.233045154
1045;69.49653859;153.8643678;0.230932823
1047;69.90211958;153.6995963;0.18340947
1049;70.31491079;153.6522611;0.176677541
1051;70.58871521;153.3982997;0.141773775
1053;69.66426408;153.4678079;0.130380698
1055;70.76040879;153.4078022;0.152143668
1057;71.02231743;153.3190055;0.170209737
1059;69.62554268;153.1405423;0.166646554
1061;69.14090584;153.0570043;0.144075564
1063;69.49376845;153.1172581;0.132544075
1065;70.10723883;152.8414132;0.144931886
1067;70.2269383;152.9258554;0.169651898
1069;68.55092273;152.8779891;0.175757485
1071;69.51592108;152.7829468;0.196018785
1073;70.50841691;152.0468523;0.186581389
1075;71.10188504;152.116326;0.149246589
1077;69.23490868;152.1019021;0.170144701
1079;70.08131364;152.357479;0.17314726
1081;70.37569208;152.2528439;0.194557415
1083;69.31626759;152.1182372;0.187590946
1085;68.50156918;152.193059;0.210821037
1087;70.26661905;152.0692805;0.189094371
1089;70.71134497;151.9442598;0.180337178
1091;70.59443436;151.9123422;0.16647258
1093;69.2676125;151.8447874;0.200942378
1095;69.8472646;151.8475199;0.18570786
1097;70.03654741;151.6898844;0.151242435
1099;69.80475958;151.5566443;0.160070117
1101;70.14952597;151.4092088;0.165357837
1103;70.97904547;151.1313488;0.15768297
1105;68.84594085;150.6954324;0.185310798
1107;70.16257946;151.1729073;0.178288413
1109;68.50854128;151.2770109;0.166267801
1111;69.57402713;150.5167211;0.142791814
1113;69.26360121;150.7388822;0.124908747
1115;70.09016717;150.8769875;0.106656814
1117;70.7649912;151.0174665;0.149825704
1119;68.91810299;150.697765;0.162490312
1121;70.10878555;150.6023362;0.180509707
1123;69.42196236;150.6791595;0.174757429
1125;69.85709104;150.1299686;0.158676595
1127;69.34916839;150.2527184;0.127302083
1129;69.33912732;150.1296303;0.108918456
1131;68.5465493;150.2336096;0.111442796
1133;69.25484483;150.0921431;0.136461942
1135;69.16454673;150.4273516;0.183358987
1137;68.64262879;149.4543832;0.207161065
1139;70.20838789;149.9008856;0.200868633
1141;69.52474561;149.8461459;0.173577498
1143;69.94557556;149.7008634;0.148746151
1145;71.11668248;149.5586727;0.124212649
1147;70.38473747;149.4523128;0.127629538
1149;69.523248;149.5450362;0.142191243
1151;68.12404855;149.5009384;0.170174155
1153;70.53171605;149.5964982;0.176296654
1155;69.69802313;149.4352467;0.165242492
1157;69.25427416;149.1412176;0.133180558
1159;69.16198517;149.1998428;0.133100977
1161;68.45659246;148.792097;0.133465358
1163;69.03901071;148.6157114;0.149531444
1165;68.82134316;149.2952089;0.148844142
1167;69.01304122;148.8592309;0.17630008
1169;69.74581369;148.7914343;0.162067092
1171;69.16984974;148.967551;0.141281604
1173;70.42171258;149.1194859;0.107651117
1175;70.52453797;148.3192323;0.092415945
1177;68.43108173;148.384289;0.109768842
1179;70.16352962;147.9642941;0.136988323
1181;69.23497901;148.1343927;0.141608415
1183;69.0037543;147.6385536;0.183118431
1185;69.06270319;148.5092616;0.202661659
1187;68.96429091;147.7873493;0.161017676
1189;68.51414023;147.9345293;0.131682896
1191;68.97204177;147.6118195;0.145139794
1193;69.03191575;147.1333232;0.130648237
1195;67.9127116;147.5951461;0.133190349
1197;68.47473815;147.5569691;0.155385299
1199;68.46146685;147.1895814;0.180239569
1201;68.01349133;147.2689168;0.186535923
