Repository: johodges/materials

## A Non-Dimensional Scaling Approach to Modeling Material Pyrolysis

This repository contains the data, scripts, and technical documents required to generate the SPyro cone validation cases.

## Instructions
* Clone this repository with submodules
  ```
  git clone --recurse-submodules https://github.com/johodges/materials
  ```
* Pre-process data
  ```
  python materials/scripts/initialize.py
  ```
* Build latest FDS (example for impi_intel_linux target, but use relevant make target for platform)
  ```
  git clone git@github.com:firemodels/fds.git && cd fds
  cd Build/impi_intel_linux
  ./make_fds.sh
  ln -s fds_impi_intel_linux fds
  cd ../..
  ```
* Run cases
  ```

File: data/rise_materials/Testdata-1798.txt
Keywords
Material1;Material2;Material3;Material4;Product;Object;Scenario;Method;Reference;Comment;Owner;IsPublic;ImportDate
Solid acrylic;;;;IN10A-2;Table;;ISO 5660;TRANSFEU;;TRANSFEU;1;2011-03-24 10:24:50
Scalars
Flux (kW/m2);tig (s);qmax (kw/m2);qtotal (MJ/m2);q180 (kw/m2);q300 (kw/m2);Sample mass (g);Mass loss (g);DHc (MJ/kg);Peak smoke production (m2/m2s);Total smoke produced (m2/m2);Specific extinction area (avg) (m2/kg);MARHE (kW/m2);Area exposed (m2);Observations;Test date (YYYY-MM-DD);Test identifier;Product thickness (mm);Thickness1 (mm);Thickness2 (mm);Thickness3 (mm);Thickness4 (mm);Product density (kg/m3);Density1 (kg/m3);Density2 (kg/m3);Density3 (kg/m3);Density4 (kg/m3);Product area weight (kg/m2);Area weight1 (kg/m2);Area weight2 (kg/m2);Area weight3 (kg/m2);Area weight4 (kg/m2)
50;99;119.83;85.05;;;206.52;56.61;13.76;;293.15;;78.39;0.0088;Flashing from 67s. End flame > 1200s.;2011-02-25;c_LSFIRE_IN-10A-2_50b;12.2;;;;;;;;;;;20.44;;;
VectorData
Time (s);HRR (kW/m2);Mass (g);SPR (m2/(m2*s))
1;7.481465666;206.52;0.140131095
3;8.906465138;206.0522713;0.110581829
5;9.42442669;206.1873144;0.088168754
7;9.32725921;206.175141;0.090088045
9;8.579148544;206.2930646;0.110980333
11;7.304275499;206.4058284;0.145424592
13;5.758675577;206.4369364;0.151709581
15;4.41191077;206.2464681;0.138065532
17;3.398517319;206.2740407;0.116448491
19;2.445182431;206.259493;0.076221136
21;2.229946421;206.2480691;0.073562427
23;1.686369149;206.5519109;0.088822184
25;1.494198467;206.3647854;0.103598541
27;1.145533064;206.4034891;0.09413545
29;0.840646825;206.3436702;0.095488449
31;0.652018422;206.1109076;0.071547195
33;0.645578232;206.1807721;0.071093967
35;0.458440119;206.2985622;0.077943946
37;0.646719048;206.2772815;0.080769602
39;0.538998743;206.3128661;0.079416602
41;0.659209628;206.2890437;0.063839183
43;0.619916557;206.1632754;0.058728267
45;0.246211173;206.2464453;0.06116309
47;0.036144829;206.2908582;0.074653379
49;-0.027682105;206.316089;0.087427293
51;0.208145068;206.2723936;0.085123031
53;0.347563265;206.1632754;0.080496656
55;0.120505273;206.208133;0.074535967
57;-0.037137308;206.2441817;0.075391361
59;0.068781166;206.399072;0.10542908
61;0.160016326;206.236839;0.108048891
63;0.313396247;206.2404021;0.094823439
65;0.287459443;206.0786705;0.075860546
67;0.55817967;205.8914023;0.071192963
69;1.161086123;206.1648744;0.063154639
71;1.793201486;206.0703292;0.094374737
73;2.039405527;206.1858561;0.08887568
75;3.281329782;206.1036755;0.093228381
77;4.421074294;206.0722617;0.078888784
79;6.478258484;205.9303773;0.064040749
81;9.275890126;205.8981882;0.058812661
83;14.19164316;205.7046817;0.079305775
85;20.40170659;205.9707902;0.104461874
87;22.09942813;205.825014;0.09853901
89;19.41283515;205.6767232;0.08811954
91;16.91742272;205.6046529;0.078033685
93;16.60490229;205.6043218;0.085297758
95;17.17991645;205.555738;0.088875432
97;18.00315458;205.5837838;0.108990997
99;19.57651701;205.5031814;0.102627433
101;22.08008153;205.2841134;0.092822034
103;24.36089194;205.315502;0.076225641
105;28.11839636;205.122575;0.073586214
107;31.2948185;204.9974121;0.104100606
109;35.8890144;205.1023613;0.128809573
111;40.73077864;205.1862211;0.140946989
113;51.3555376;204.9602769;0.150041278
115;61.83535982;204.7182166;0.130677416
117;72.06485267;204.523445;0.121898067
119;80.29809001;204.7421818;0.144676329
121;88.66053398;204.4668558;0.18239338
123;95.66687534;204.2559331;0.227104739
125;99.35406587;204.0201918;0.252114622
127;106.0305543;203.8747748;0.233503333
129;108.7177092;203.7154723;0.233621815
131;113.8558044;203.6348675;0.229738906
133;116.07485;203.4181433;0.216763091
135;116.6448813;203.2103652;0.234869043
137;115.065597;203.0601725;0.257353113
139;114.4100994;202.9781822;0.243974318
141;116.8733252;202.8130855;0.222738168
143;119.8339159;202.5571377;0.20924998
145;118.7747926;202.3845303;0.190466778
147;119.7612433;202.3636918;0.192127895
149;117.8428122;202.194284;0.22070895
151;119.3537027;202.1518584;0.246679171
153;116.0028874;201.9152589;0.249326144
155;116.5745876;201.7177222;0.248561752
157;118.5986134;201.6578509;0.219734989
159;117.5710159;201.5421584;0.195162134
161;113.9283756;201.3591141;0.1929504
163;114.1523335;201.3632267;0.207924476
165;113.4704362;201.1250868;0.233065804
167;113.4146069;200.9738703;0.25826553
169;112.4918912;200.7684661;0.264771951
171;113.3708252;200.6405473;0.209881326
173;112.5950391;200.4973056;0.164013674
175;111.2350757;200.3224623;0.136046774
177;108.332533;200.1792483;0.132383904
179;108.3907279;200.1823454;0.125683884
181;108.7976483;200.00907;0.167757037
183;107.7603243;199.8781454;0.20010744
185;108.812882;199.7119423;0.219016566
187;106.4797612;199.6313103;0.187429712
189;106.4162729;199.5246717;0.192337673
191;103.6932038;199.3356094;0.162690852
193;102.4538511;199.2665681;0.173036745
195;104.7775085;199.1018559;0.168562199
197;103.0566371;199.0396327;0.188250551
199;100.8581262;198.8983566;0.152189772
201;102.1650748;198.8450523;0.178400268
203;101.6058007;198.6443413;0.172855695
205;101.8870296;198.425773;0.171747879
207;101.8330226;198.3946596;0.218449831
209;101.2913872;198.2723171;0.257877767
211;98.93095489;198.2863128;0.242128972
213;99.29215032;198.0428729;0.216223478
215;99.44606263;197.841444;0.176172941
217;98.41264534;197.7293486;0.110727168
219;97.54043389;197.7041732;0.100787044
221;97.64155835;197.5782209;0.126694636
223;95.39357506;197.4167908;0.132956628
225;97.98446146;197.3748813;0.154539181
227;98.42642786;197.1794698;0.176475278
229;96.87688617;197.1487769;0.153461165
231;96.8407431;196.9643218;0.116604474
233;96.09820187;196.8482454;0.143844206
235;93.97964222;196.7550225;0.175818522
237;95.60509205;196.6535796;0.20689412
239;94.74037465;196.5116932;0.215059666
241;93.93943636;196.4644619;0.224995686
243;93.42550404;196.2532921;0.20626318
245;95.55245918;196.171859;0.215464497
247;94.44537741;196.0784705;0.211485084
249;95.89816415;196.0141798;0.263825996
251;94.27089749;195.9098355;0.273001846
253;93.66266558;195.7647472;0.270817183
255;92.84428935;195.4500607;0.269760534
257;94.3810029;195.4117765;0.277917274
259;93.15646395;195.5904626;0.269260586
261;92.88208556;195.0472334;0.307588858
263;93.88306282;195.1943921;0.364689075
265;92.20116077;195.1014211;0.357252774
267;92.4494373;194.8711148;0.322455711
269;93.25536863;194.7372853;0.329452916
271;93.25182653;194.579861;0.38185285
273;90.55156792;194.7027006;0.399809193
275;93.68390358;194.4916929;0.425823395
277;91.7402936;194.4278474;0.478141371
279;92.28311933;194.2176159;0.480646952
281;92.73873752;194.0317832;0.453723269
283;92.90365834;194.0594979;0.433178143
285;93.69686354;193.9873921;0.441207206
287;92.66782952;193.770281;0.497968149
289;94.25673948;193.6229257;0.509994496
291;92.19951259;193.6558021;0.475954573
293;93.18947522;193.47615;0.458284245
295;92.7183715;193.3153334;0.461552444
297;92.03225226;193.2019075;0.406162462
299;90.78440343;193.1224929;0.454574708
301;90.43469503;192.9419883;0.494698777
303;93.85012749;192.9912654;0.552276246
305;92.49067991;192.7458973;0.558292751
307;91.55834555;192.6403621;0.598394522
309;92.41306002;192.4810334;0.563091437
311;93.9542827;192.37721;0.580424846
313;93.44775226;192.3622176;0.588328432
315;93.1082682;192.2275668;0.646781272
317;91.99209596;192.044136;0.635777362
319;93.64905254;191.9454193;0.613034488
321;93.36157252;191.8767398;0.587159003
323;92.15168937;191.6729093;0.534334986
325;92.18492351;191.7087639;0.530597512
327;91.25141651;191.5321274;0.516842764
329;91.21810667;191.4521337;0.531735964
331;93.95225686;191.3643549;0.559094888
333;92.58127646;191.1252257;0.559369682
335;90.39378963;190.8899301;0.516694151
337;91.92069971;190.8628192;0.544381638
339;91.93263863;190.7137003;0.578894095
341;91.74029224;190.7116576;0.552176461
343;92.59534348;190.5386613;0.591180383
345;93.12021257;190.4132547;0.605679885
347;90.37763204;190.3690326;0.556101255
349;92.41314899;190.1916678;0.544469351
351;90.40608131;190.0851667;0.589640119
353;90.46498587;190.0247371;0.594388443
355;91.4672362;189.9607299;0.580722598
357;92.79940874;189.7572068;0.608370958
359;91.42856249;189.585211;0.615219676
361;91.25753179;189.5187674;0.560972772
363;90.05388044;189.4357649;0.549977733
365;90.55294131;189.2913077;0.54098589
367;90.88920668;189.1279732;0.514321491
369;91.46460573;189.0666291;0.50384351
371;90.91956368;188.880158;0.531705374
373;89.66955789;188.7814763;0.544453577
375;90.800275;188.7074651;0.568944469
377;90.63050987;188.5725905;0.616400528
379;91.03826689;188.4704617;0.651495559
381;92.02072177;188.3564007;0.63997443
383;90.39465169;188.2092697;0.600538427
385;91.04897229;188.077849;0.578816629
387;90.11693262;187.9954227;0.560999166
389;90.88746976;187.8493402;0.545331487
391;91.24272147;187.7597091;0.528039414
393;90.04796704;187.7430677;0.546404362
395;92.28292777;187.4398065;0.546175221
397;90.69411761;187.4370182;0.528968386
399;91.58537552;187.3315699;0.552530705
401;89.71459179;187.2332945;0.626299485
403;91.62246819;187.1470624;0.630229317
405;89.51685878;187.0404821;0.649018817
407;90.01626098;186.8359891;0.636899456
409;93.10308058;186.7536536;0.566707194
411;90.69707183;186.5101554;0.510724092
413;91.04256134;186.4161631;0.573873813
415;89.27756105;186.4021164;0.568004379
417;92.52659589;186.345216;0.597285222
419;91.72958529;186.110248;0.633933323
421;90.57537721;186.0061556;0.644198228
423;90.0181135;185.7884683;0.581305607
425;90.54267528;185.7271077;0.603453056
427;91.55977007;185.6886589;0.602119563
429;90.53592729;185.511932;0.581116342
431;91.37953989;185.3152274;0.561450952
433;93.01863898;185.3002069;0.576212084
435;93.06519503;185.1075838;0.557969768
437;91.40732515;184.9212506;0.539147003
439;91.399473;184.8361467;0.549232314
441;90.18134608;184.8337093;0.566628036
443;90.10080116;184.7627384;0.543843592
445;91.67465825;184.5363554;0.532431498
447;93.59271397;184.4592015;0.556536305
449;92.67635035;184.2958704;0.550557397
451;90.9714539;184.1193489;0.5693062
453;93.37415802;184.0244453;0.597301138
455;94.48498135;183.9984185;0.608316766
457;93.09664897;183.7960196;0.567121065
459;93.9977724;183.7028826;0.546475536
461;92.59419332;183.5319335;0.511735551
463;93.51942641;183.4226755;0.459296831
465;92.93138297;183.252739;0.472253374
467;93.82027644;183.1514121;0.517960423
469;93.14869016;183.1035458;0.546313287
471;91.89182297;182.9137664;0.547258658
473;92.81372939;182.7441697;0.555716783
475;92.22602581;182.6883028;0.538676927
477;92.32807255;182.5610151;0.538689841
479;93.08255618;182.4359395;0.538133929
481;92.6648312;182.3646143;0.542329849
483;91.30735992;182.3014003;0.571424178
485;92.62507335;182.1673771;0.549099149
487;92.48071828;181.8741685;0.512202529
489;93.619616;181.7294627;0.479962674
491;93.97432008;181.7653163;0.47122918
493;93.40277772;181.6051051;0.460571287
495;93.72117662;181.4625013;0.48704807
497;91.48296381;181.4422439;0.455857398
499;93.65283187;181.2711845;0.45752919
501;95.45897971;181.0322878;0.446074757
503;93.90562178;180.9040424;0.439161022
505;93.72376969;180.8051087;0.377533856
507;92.1707121;180.6649617;0.427295919
509;92.48844063;180.6146391;0.436597075
511;90.48636411;180.4990087;0.462905538
513;92.15729705;180.3535937;0.423393295
515;90.8334503;180.2250361;0.412639836
517;90.78030781;180.034212;0.394588905
519;90.48470123;179.9255846;0.374628451
521;90.28152558;179.9056544;0.354406008
523;89.97061836;179.8146616;0.371357968
525;89.25198466;179.6795981;0.377523021
527;89.86322168;179.4632953;0.358157057
529;89.03860945;179.3404008;0.366027945
531;88.76765664;179.2335676;0.369424938
533;90.15117617;179.0569873;0.371630487
535;90.02614478;178.9271875;0.388957822
537;88.71232382;178.9253928;0.403299262
539;88.28005601;178.8243334;0.400872606
541;88.01872212;178.7056074;0.397891466
543;89.0170185;178.6060937;0.359059508
545;88.42826791;178.6977171;0.340804197
547;87.35031995;177.8880367;0.334800908
549;87.92667549;178.0191846;0.318128293
551;87.52717275;178.0966977;0.320462418
553;87.50572969;177.9876101;0.364871517
555;87.05564644;177.8257062;0.357020839
557;86.90611437;177.7263259;0.336097125
559;87.05796395;177.5846333;0.317760452
561;86.32326369;177.4196929;0.276930954
563;85.28691356;177.293127;0.265593651
565;84.89406096;177.2103969;0.280846166
567;84.08294624;177.1662068;0.306916848
569;85.06635025;177.0177835;0.344694395
571;84.03904002;176.9249824;0.342713195
573;84.88466381;176.913393;0.291854024
575;84.02186804;176.691312;0.296170829
577;83.08790936;176.4463789;0.266291629
579;84.36217305;176.5006491;0.260029608
581;84.21248515;176.3458671;0.278627668
583;81.53826778;176.1794359;0.312232293
585;82.70496751;176.125856;0.292080452
587;82.44956737;175.9633996;0.312836891
589;82.12296789;175.803134;0.267268299
591;83.23421065;175.6342004;0.262705081
593;81.99145841;175.5934011;0.271590163
595;81.47475527;175.5283652;0.266802104
597;80.68379275;175.442355;0.264239257
599;81.94992919;175.2888977;0.252272548
601;80.34952575;175.1916806;0.241880341
603;80.83757357;175.0459296;0.228751851
605;81.47162483;174.9458314;0.232054845
607;80.1304648;174.9209599;0.217647898
609;80.02269748;174.7825896;0.241124807
611;78.30711734;174.6071317;0.228570457
613;82.11473267;174.4740561;0.216850535
615;79.26008521;174.3591621;0.205073541
617;77.65440989;174.3022972;0.203278027
619;81.14138211;174.2043019;0.19689869
621;78.85355418;174.025228;0.179367272
623;78.79994833;173.910951;0.163569769
625;79.10545893;173.8930587;0.188712998
627;78.61953217;173.6858428;0.184936609
629;77.27269089;173.7186143;0.179282654
631;78.11159297;173.5346039;0.186671123
633;77.50080529;173.4018822;0.177033273
635;77.56102754;173.2585609;0.162839503
637;77.85975345;173.1751133;0.177913028
639;77.9244505;173.0859836;0.209717526
641;77.12226325;172.9877728;0.201077894
643;76.93258532;172.9282253;0.201164224
645;76.71978059;173.2992272;0.197799919
647;76.22682481;172.6285205;0.201075952
649;76.37915893;173.0660437;0.195920232
651;74.52345243;172.4530626;0.196947753
653;75.63189307;172.327385;0.197472728
655;76.904299;172.2323762;0.185016223
657;74.68267655;172.1417737;0.157802409
659;76.11910227;171.9924067;0.135882425
661;74.65428569;171.9189465;0.162759096
663;74.69415229;171.7679286;0.188927157
665;74.64504496;171.5619729;0.177595242
667;75.4369587;171.6031862;0.160737366
669;74.50495536;171.5268328;0.172488433
671;74.23514728;171.3930674;0.167843543
673;73.89058513;171.3459191;0.182261104
675;73.92174121;171.2471009;0.203490438
677;73.42121389;171.1486693;0.213465775
679;73.62703037;171.320649;0.185145445
681;73.5371949;170.8515416;0.164073997
683;72.86429476;170.3898547;0.146359019
685;72.51751651;172.1101269;0.154684099
687;72.96264036;170.7892563;0.155903571
689;72.42013856;170.5555528;0.178349235
691;72.46534272;170.290888;0.169106385
693;72.70427914;170.23176;0.157025955
695;72.40524682;170.2153905;0.137388707
697;70.55599957;170.0720687;0.154855863
699;71.26227779;170.0158717;0.165264973
701;72.18738451;169.9752661;0.190482151
703;71.39212219;169.9054545;0.175276511
705;71.23585834;169.668201;0.155529636
707;69.08464702;169.5354521;0.14728454
709;70.48544961;169.4206402;0.133048115
711;70.55464267;169.4724483;0.136804992
713;71.04731545;169.2968627;0.179641218
715;69.95274066;169.3295464;0.219084599
717;71.83499413;169.1370394;0.191738305
719;70.63318707;169.0266445;0.163314497
721;69.77638523;168.8972301;0.131799307
723;69.73463316;168.7748327;0.114754381
725;70.03895436;168.6714544;0.105954082
727;68.76111537;168.678753;0.137759231
729;69.18945004;168.6063743;0.159784731
731;68.49746216;168.4739118;0.181555872
733;69.1193886;168.2825485;0.159360288
735;69.22093832;168.205615;0.119950493
737;69.26654594;168.1519302;0.110505726
739;69.07525584;168.0349212;0.139193091
741;68.35058213;168.0301954;0.147233788
743;66.93540169;167.9677101;0.164361288
745;67.96162025;167.7605675;0.183061282
747;68.24892897;167.6585367;0.149238762
749;68.2825002;167.5082037;0.097906327
751;67.70929583;167.5223868;0.085961195
753;67.24602332;167.4281129;0.092049262
755;66.60403532;167.3503017;0.138331468
757;67.8786814;167.3239671;0.156434269
759;66.95519679;167.0945035;0.162002458
761;68.05993348;167.1769633;0.145550825
763;66.80167197;166.9991641;0.134418534
765;68.79807881;166.8106269;0.096858193
767;68.35575324;166.868121;0.13029035
769;66.49893487;166.6011435;0.193659919
771;65.88734679;166.5015473;0.225907371
773;67.28909288;166.5250989;0.207651024
775;66.84607573;166.3990855;0.205756659
777;67.35513862;166.2450204;0.180922745
779;65.15125506;166.1716704;0.149711604
781;66.55840495;166.0181631;0.173835233
783;65.82563494;166.0279015;0.221920583
785;66.40709587;166.0065635;0.243427819
787;66.45516137;165.9098105;0.267004184
789;65.31696328;165.7072781;0.256810807
791;66.85040814;165.6425733;0.217453272
793;65.03681947;165.5168915;0.191710982
795;65.03639871;165.3935887;0.164658281
797;64.51358644;165.3222315;0.158781108
799;65.75857594;164.5689878;0.157053263
801;65.92688796;165.831227;0.183375009
803;64.77207642;165.2096613;0.192305233
805;64.89177952;165.0378738;0.200571966
807;65.04817134;164.9186236;0.170832491
809;64.36017477;164.7452686;0.150636027
811;66.13677047;164.7793265;0.112784856
813;64.95388535;164.5930312;0.101336931
815;64.99406014;164.4754032;0.116756156
817;65.36141829;164.4999714;0.137620455
819;64.10130358;164.5054758;0.148416429
821;64.6546583;164.3550267;0.161773171
823;64.02558257;164.1757426;0.137717874
825;64.01433228;164.0285348;0.132308239
827;64.09410151;163.9835952;0.132833157
829;64.46699716;163.966999;0.157521247
831;65.49545233;163.9804976;0.173736318
833;62.5702427;163.7818299;0.200992835
835;63.91524179;163.6709491;0.183651361
837;64.77641846;163.5475245;0.163362526
839;65.21489787;163.6604927;0.124404124
841;63.32134846;163.0145745;0.097627778
843;63.11464097;163.1236606;0.081207722
845;64.0368848;163.2577406;0.09108421
847;63.27967074;163.1936436;0.110496209
849;63.75540224;163.0786438;0.130383732
851;63.91648211;162.9574392;0.141275557
853;63.84734546;162.9011267;0.14161594
855;62.39860538;162.7370688;0.142984247
857;62.78515842;162.6635858;0.136372911
859;62.83264478;162.7107342;0.147692076
861;63.29618273;162.543121;0.170706015
863;63.63361807;162.4343382;0.167040021
865;63.69120953;162.3630087;0.16497914
867;63.35424689;162.2589468;0.144263539
869;62.94471926;162.0827151;0.124485462
871;62.97781604;162.0402046;0.105707701
873;62.3076738;161.9358384;0.133452252
875;61.6801458;161.9517444;0.123221973
877;61.66998399;161.8350276;0.136772074
879;62.5307244;161.8030619;0.119124323
881;62.30852663;161.6888631;0.08818387
883;61.51218481;161.5290125;0.063631262
885;62.29752212;161.4406178;0.091515507
887;61.80246486;161.48929;0.099130453
889;62.52541302;161.4346615;0.136822962
891;61.87789398;161.3149141;0.172247359
893;60.69459721;161.1975405;0.170451886
895;60.3192444;161.0750266;0.134062648
897;60.37820528;160.9923028;0.121649767
899;62.52330368;160.926648;0.081581442
901;63.16520902;160.7984258;0.063204268
903;62.0603527;160.8610107;0.080103728
905;62.1904543;160.626899;0.097703669
907;61.51628211;160.5390344;0.118299706
909;62.26532143;160.5795637;0.143345162
911;61.57143998;160.4756335;0.147188015
913;61.89302356;160.2903478;0.138566483
915;61.2511817;160.1650242;0.118806011
917;60.46424212;160.0548342;0.093741648
919;61.33516084;160.0912596;0.100241176
921;61.2001248;160.1023685;0.118534232
923;60.95189757;159.9632768;0.162186987
925;60.13142318;159.8907326;0.18921856
927;61.67953947;159.9984785;0.205066723
929;60.23888469;159.6143925;0.203889636
931;60.5149553;159.4148689;0.205492261
933;60.58223491;159.4684702;0.193825117
935;60.34350983;159.4561585;0.186483508
937;61.32581593;159.3948435;0.22364683
939;60.9173716;159.2586165;0.245708788
941;60.2156601;159.1763834;0.224093908
943;60.07603982;158.92731;0.182051762
945;60.16064541;158.8800514;0.183299816
947;60.09404479;158.8195826;0.127415865
949;61.10470039;158.7850435;0.115074627
951;60.31939813;158.7079236;0.132450653
953;59.50369831;158.697207;0.163441911
955;59.42269693;158.567847;0.169208436
957;59.48012684;158.4864819;0.186161429
959;59.85280156;158.4884911;0.179570723
961;60.01972814;158.2604368;0.168004151
963;58.67020234;158.0710778;0.144872898
965;59.28954504;158.0799662;0.14684474
967;61.20477714;157.8644537;0.179721419
969;59.19494692;158.0003278;0.182430043
971;59.31815789;157.975015;0.154754487
973;59.70418431;157.9031272;0.147269768
975;60.08632839;157.7478534;0.118408863
977;59.07219281;157.5588192;0.086207133
979;59.84337508;157.5642357;0.083459886
981;59.09123347;157.5052518;0.131008925
983;60.07903458;157.483659;0.143425586
985;59.61313137;157.4343237;0.14949769
987;59.11996809;157.2094043;0.136343666
989;59.16670908;157.1087469;0.110589817
991;59.28297254;157.053965;0.082669435
993;60.10331455;156.9286904;0.102813787
995;58.4514391;156.8727153;0.149661316
997;59.19196192;156.9165296;0.161033071
999;59.34645016;156.8249256;0.187479547
1001;57.82620622;156.85487;0.172876665
1003;59.25079028;156.465601;0.134066394
1005;59.61677129;156.3140874;0.083241318
1007;58.82793156;156.2956266;0.090774173
1009;59.55605323;156.1152114;0.096004489
1011;58.73592482;156.2456972;0.131218837
1013;57.91202483;156.151367;0.167316926
1015;59.21540841;156.1544034;0.180669453
1017;57.9102459;156.0017942;0.155614075
1019;57.82625851;155.9082499;0.130077423
1021;58.0827582;155.9745551;0.107358575
1023;58.60872815;155.7371925;0.095600625
1025;58.18758786;155.63732;0.097901364
1027;59.36037324;155.4986705;0.126706741
1029;57.56572692;155.6381549;0.146258722
1031;58.12200087;155.6374923;0.148224432
1033;57.73677182;155.2387762;0.118014507
1035;58.75182606;155.3781013;0.096825019
1037;57.94233224;155.0541376;0.060438913
1039;58.13449147;155.1650791;0.033539481
1041;57.75570639;155.019384;0.051367634
1043;56.73211295;154.9972795;0.103581336
1045;58.03411594;154.8796787;0.121953278
1047;57.94053121;154.8467955;0.144680932
1049;58.07593685;154.7070291;0.152461961
1051;57.48729657;154.5927133;0.132968323
1053;57.40369695;154.6328771;0.098216723
1055;57.04730405;154.5266969;0.107264047
1057;57.71977098;154.4496871;0.12452159
1059;58.10164091;154.3361786;0.131760574
1061;57.44640853;154.2436834;0.140360496
1063;57.3990222;154.1610295;0.143993293
1065;57.16820885;153.9829138;0.132456136
1067;55.83311478;154.071358;0.135846422
1069;56.70226687;153.9586563;0.163117711
1071;56.87412777;154.0651259;0.158286266
1073;57.19634429;153.8631795;0.176335035
1075;57.26956098;153.6179158;0.164754132
1077;57.08948592;153.6223877;0.137335067
1079;56.72292695;153.4445885;0.117873842
1081;56.15772629;153.4548152;0.146639609
1083;56.49888024;153.3876541;0.15911824
1085;55.61700163;153.397944;0.15645481
1087;56.44148373;153.2664373;0.162198559
1089;55.60210569;153.1806708;0.139709645
1091;56.33127268;153.0413456;0.105927223
1093;55.9811122;152.9415969;0.07122774
1095;56.18323525;152.9360828;0.102660781
1097;55.98996108;152.977434;0.124847799
1099;55.35551651;152.8380603;0.141658649
1101;55.87849666;152.653464;0.147777397
1103;55.91035703;152.6020578;0.140827329
1105;55.74222875;152.4887566;0.119070033
1107;56.95580681;152.4271441;0.121304486
1109;55.02833541;152.4673633;0.127884864
1111;56.14030209;152.38522;0.116510603
1113;55.78188866;152.2706135;0.119302851
1115;56.07081902;152.2006436;0.112563031
1117;55.76081457;152.0345212;0.088244757
1119;56.06613007;151.9194389;0.091160807
1121;54.75902437;151.9401633;0.110716809
1123;54.88555092;151.8355563;0.15381128
1125;55.62451073;151.816178;0.161780797
1127;56.52548666;151.7131526;0.146360432
1129;54.6241683;151.5333384;0.123108005
1131;54.04523169;151.4435761;0.110828738
1133;54.60009289;151.4592486;0.082005265
1135;54.99523087;151.5862834;0.107168374
1137;55.95439056;151.4023628;0.124541699
1139;54.61606082;151.2746998;0.120627215
1141;55.6349182;151.0467095;0.118918686
1143;55.33479444;151.0382075;0.099745674
1145;54.781693;150.9063975;0.109419596
1147;54.32328716;150.9644765;0.125109281
1149;54.24374721;150.9020149;0.126522396
1151;54.86230016;150.8021085;0.118755981
1153;55.35711108;150.7012491;0.121031341
1155;55.0736546;150.6212796;0.102160227
1157;53.94499943;150.4590771;0.095963565
1159;54.18469156;150.5235402;0.132533716
1161;53.58875767;150.5192062;0.18617048
1163;54.66419727;150.3807431;0.20549854
1165;54.56568937;150.1520349;0.184859505
1167;53.79038346;150.2163324;0.186467524
1169;53.58549543;150.0459934;0.171870933
1171;54.37961916;150.0209151;0.150038026
1173;53.25195053;150.0622387;0.135637066
1175;54.45448844;149.8484368;0.14653048
1177;54.57896668;149.8151735;0.111673112
1179;52.22213589;149.7776592;0.111987969
1181;53.46881228;149.5586267;0.10596154
1183;53.7407858;149.7221884;0.170185931
1185;53.56547561;149.5854579;0.164829345
1187;53.9215067;149.395182;0.185233947
1189;53.66724367;149.3499589;0.203399528
1191;52.98874943;149.2212954;0.190397783
1193;53.88921959;149.2429096;0.155438766
1195;53.15344744;149.176915;0.184777637
1197;53.14321422;149.2534961;0.201544863
1199;52.85541143;149.0210752;0.190869916
1201;53.11285836;148.8955865;0.206146461
