Repository: johodges/materials

## A Non-Dimensional Scaling Approach to Modeling Material Pyrolysis

This repository contains the data, scripts, and technical documents required to generate the SPyro cone validation cases.

## Instructions
* Clone this repository with submodules
  ```
  git clone --recurse-submodules https://github.com/johodges/materials
  ```
* Pre-process data
  ```
  python materials/scripts/initialize.py
  ```
* Build latest FDS (example for impi_intel_linux target, but use relevant make target for platform)
  ```
  git clone git@github.com:firemodels/fds.git && cd fds
  cd Build/impi_intel_linux
  ./make_fds.sh
  ln -s fds_impi_intel_linux fds
  cd ../..
  ```
* Run cases
  ```

File: data/rise_materials/Testdata-1800.txt
Keywords
Material1;Material2;Material3;Material4;Product;Object;Scenario;Method;Reference;Comment;Owner;IsPublic;ImportDate
Solid acrylic;;;;IN10A-2;Table;;ISO 5660;TRANSFEU;;TRANSFEU;1;2011-03-24 10:29:56
Scalars
Flux (kW/m2);tig (s);qmax (kw/m2);qtotal (MJ/m2);q180 (kw/m2);q300 (kw/m2);Sample mass (g);Mass loss (g);DHc (MJ/kg);Peak smoke production (m2/m2s);Total smoke produced (m2/m2);Specific extinction area (avg) (m2/kg);MARHE (kW/m2);Area exposed (m2);Observations;Test date (YYYY-MM-DD);Test identifier;Product thickness (mm);Thickness1 (mm);Thickness2 (mm);Thickness3 (mm);Thickness4 (mm);Product density (kg/m3);Density1 (kg/m3);Density2 (kg/m3);Density3 (kg/m3);Density4 (kg/m3);Product area weight (kg/m2);Area weight1 (kg/m2);Area weight2 (kg/m2);Area weight3 (kg/m2);Area weight4 (kg/m2)
50;129;129.66;86.92;;;204.66;56.47;14.12;;391.59;;79.05;0.0088;Flashing from 68s. End flame > 1200s.;2011-02-25;c_LSFIRE_IN-10A-2_50c;12.2;;;;;;;;;;;20.44;;;
VectorData
Time (s);HRR (kW/m2);Mass (g);SPR (m2/(m2*s))
1;5.438211932;204.66;0.03671364
3;6.430272802;204.7570565;0.037446068
5;8.050816857;204.5286865;0.073910015
7;7.761414559;204.5295725;0.088788771
9;7.03985401;204.555327;0.096450308
11;5.669487877;204.7205635;0.133586347
13;3.877910983;204.2281065;0.141574542
15;2.386549012;204.7074566;0.129343898
17;1.574211029;204.5620372;0.121709414
19;0.760713387;204.6343858;0.112564859
21;0.963509759;204.4886907;0.087917016
23;0.868999885;204.545109;0.07985173
25;0.865424285;204.5662285;0.082156688
27;0.820566997;204.6301624;0.099463365
29;0.637714184;204.6502029;0.121290211
31;0.326152832;204.6604418;0.149932575
33;-0.146625565;204.6774482;0.164510665
35;-0.3709552;204.7602885;0.146739307
37;-0.127128652;204.5737669;0.128981198
39;-0.329996641;204.4862916;0.105914353
41;-0.086722946;204.617991;0.07231128
43;-0.151427948;204.5092005;0.071851531
45;-0.233266135;204.5650693;0.098654289
47;-0.410780987;204.6290857;0.132204073
49;-0.244478125;204.6419494;0.145369299
51;-0.297461478;204.6777244;0.165288685
53;-0.091424433;204.5602732;0.148153473
55;-0.17919429;204.5383002;0.117704
57;0.25345705;204.4032076;0.080527171
59;0.496169027;204.5412012;0.05490231
61;0.653022692;204.5451206;0.057226216
63;0.606340369;204.4529205;0.074869686
65;0.487545578;204.600269;0.087542696
67;0.565186937;204.5330807;0.104524279
69;1.324091742;204.6045249;0.113130115
71;2.112728934;204.4859372;0.091839842
73;2.767279008;204.373455;0.080415494
75;3.534908587;204.3023443;0.065280337
77;4.50951629;204.2343803;0.077573181
79;5.26375658;204.150905;0.124646175
81;5.18588321;204.3619394;0.161381266
83;5.923026412;203.8557905;0.191854736
85;6.557728627;204.0171673;0.183016142
87;4.972682872;204.0558961;0.154049589
89;3.797290746;204.0661346;0.102743295
91;3.379231362;203.9702354;0.068148598
93;3.085672494;203.9077923;0.03761409
95;2.406044841;204.0197546;0.068689679
97;2.262550665;203.9743461;0.102915937
99;2.034695742;203.9201035;0.112230003
101;1.384841845;203.7004866;0.111574626
103;1.574901245;203.7463374;0.113537256
105;1.881120589;203.7652462;0.093445332
107;2.059913564;203.5128082;0.060410829
109;1.8381726;203.6029384;0.06885072
111;1.798108499;203.5279704;0.088640394
113;1.717704903;203.8040125;0.120080436
115;1.825612627;203.627757;0.127715113
117;1.59605388;203.4545384;0.140613861
119;1.41131965;203.5040023;0.131788938
121;2.151115122;203.4559408;0.113086022
123;1.883175137;203.1059774;0.085504108
125;1.119468847;203.0435338;0.083329638
127;0.863415555;203.2008251;0.125784473
129;-1.167100913;202.9082203;0.154893871
131;12.80780043;203.0726311;0.19469755
133;38.12717564;202.9251141;0.237921909
135;62.89074793;202.719024;0.262383415
137;83.22153524;202.5524574;0.23247473
139;97.92747147;202.4802424;0.249445152
141;105.1598425;202.1185163;0.249077877
143;115.8516313;201.6415656;0.254309607
145;118.9738338;201.8241149;0.295631536
147;124.6586542;201.8871929;0.345075399
149;128.0168479;201.5053716;0.356084188
151;126.1488283;201.0761863;0.381147119
153;129.0632156;201.0083655;0.378863796
155;129.6594772;200.9273999;0.330637924
157;128.3238055;200.7400497;0.300686769
159;128.6390837;200.5428455;0.309947282
161;127.0274976;200.472565;0.285093427
163;128.2102211;200.3493399;0.29156541
165;128.0926837;200.0281369;0.325020815
167;123.858458;199.2492261;0.328775593
169;122.9302531;199.9823638;0.284848172
171;123.0433609;199.3275669;0.278441698
173;122.7753357;199.3010113;0.266240102
175;120.9589618;199.3222391;0.2455093
177;123.2502846;199.3979023;0.26945376
179;118.5813017;199.2617582;0.326384713
181;116.7233694;199.0853672;0.371385422
183;117.1733665;198.8702231;0.33402579
185;117.2212962;198.7504481;0.315196906
187;115.8846293;198.5298933;0.277393513
189;114.9102351;198.3457154;0.225474624
191;114.6360454;198.3295697;0.180945442
193;114.9406609;198.2200054;0.216910897
195;113.1306033;198.0595451;0.267750649
197;112.8202874;198.0204546;0.268593717
199;113.0192906;197.7371499;0.256455611
201;109.1635896;197.6375813;0.25924337
203;111.1403613;197.5443312;0.216072436
205;109.1631698;197.4023351;0.192918974
207;106.4984299;197.214381;0.193679916
209;107.9444879;197.1472505;0.2233625
211;105.6360428;197.0537552;0.246668365
213;106.4089214;196.9233558;0.279707069
215;106.4497619;196.7362236;0.279327342
217;103.1695073;196.5194202;0.285034851
219;102.9767718;196.4014151;0.260100519
221;104.1899955;196.3140204;0.257770762
223;102.559045;196.2398199;0.257995866
225;102.6918888;196.1447266;0.230307226
227;103.3283972;196.024952;0.221496347
229;99.8608299;195.8953779;0.249662985
231;100.4633905;195.682212;0.214002611
233;102.3285209;195.5562845;0.209603706
235;100.6293971;195.4979812;0.23369938
237;100.8643021;195.3323282;0.240870917
239;98.69454097;195.2330426;0.237368748
241;98.34406523;195.1293332;0.245350659
243;97.35591253;195.0990514;0.282706405
245;95.97859262;194.7886762;0.2771625
247;97.91672751;194.7321734;0.275734208
249;96.13045939;194.6473456;0.252456528
251;96.76586718;194.4429366;0.266308164
253;97.61659628;194.5302177;0.274369122
255;96.43048411;194.460959;0.285536092
257;95.51357057;194.3499622;0.284930852
259;95.53257817;194.1044198;0.30887736
261;96.08713729;193.950382;0.298507573
263;94.92063799;193.8757674;0.26155646
265;92.85617662;193.6493611;0.261284717
267;93.80207552;193.6211463;0.279773871
269;96.51857505;193.4676148;0.298729846
271;94.92718775;193.4228927;0.341868243
273;93.5368605;193.3155124;0.382295703
275;94.55297886;193.2283074;0.429997018
277;95.96529485;193.1017974;0.455228737
279;93.18835849;192.9521304;0.442862328
281;93.90479696;192.6278084;0.422035659
283;93.5128317;192.6595844;0.416302819
285;96.738472;192.4470044;0.410095279
287;96.30218988;192.332174;0.419450556
289;95.26390549;192.367366;0.468824808
291;96.27540372;192.260676;0.541170608
293;96.1614396;192.0926215;0.571054149
295;98.54110408;191.880459;0.558693679
297;98.56854677;191.8687856;0.570438372
299;99.8128722;191.7492077;0.549170331
301;98.57867626;191.5640594;0.52180655
303;97.97856274;191.3845767;0.558904942
305;97.65839406;191.3818679;0.626442684
307;96.88883616;191.209894;0.615915657
309;96.42736684;191.1712549;0.654986337
311;97.00891238;191.0092457;0.644910885
313;98.33096995;190.9553108;0.642657913
315;97.52491796;190.671895;0.659953709
317;100.2787409;190.5741171;0.722717674
319;95.5535446;190.5308339;0.763552765
321;96.57319899;190.4387736;0.817531651
323;97.04586152;190.2802153;0.817449469
325;97.96624097;190.1082962;0.794638928
327;96.11820473;189.8265158;0.768996786
329;95.88979936;189.7321098;0.726580113
331;95.14153643;189.7004198;0.706254855
333;96.370783;189.5914973;0.755428789
335;97.98786361;189.5955313;0.78496354
337;96.40480489;189.4395914;0.820609243
339;95.71991829;189.3160902;0.841623143
341;95.83939015;189.1451371;0.850357729
343;97.3281583;189.021163;0.784585118
345;94.79735867;188.8403628;0.751436935
347;97.72491395;188.7492967;0.74151388
349;95.44130258;188.6891473;0.752479221
351;97.14588412;188.5864321;0.786545549
353;94.26065816;188.4057033;0.810415767
355;97.0653965;188.3484762;0.835412479
357;96.21329153;188.1999655;0.795566062
359;97.65721396;188.1244719;0.789042486
361;98.37264812;187.8238656;0.755693939
363;97.26554664;187.8133762;0.746845463
365;96.36468302;187.7717764;0.749638115
367;97.5941765;187.6375886;0.798452656
369;94.70979138;187.5491488;0.789394485
371;97.22053427;187.3319076;0.780334897
373;95.32938757;187.2270943;0.786944865
375;99.25095166;187.0698923;0.769079024
377;94.31494034;186.8992946;0.726898271
379;98.08049888;186.7149774;0.699641735
381;97.21609418;186.6265021;0.729738799
383;98.8781194;186.6449968;0.768807752
385;96.56813741;186.5123348;0.791415885
387;96.09620476;186.3828199;0.782496629
389;97.13007482;186.2274083;0.786882891
391;99.55221537;186.1970988;0.738079283
393;98.81763089;185.9450409;0.694954654
395;97.59753813;185.769616;0.70420855
397;98.86655553;185.6987835;0.763805081
399;96.82919999;185.5888954;0.803149776
401;98.82010577;185.5845061;0.864346175
403;99.12791263;185.4269415;0.878889304
405;99.14064953;185.2622589;0.842630384
407;98.83326892;185.056158;0.769757928
409;100.0796003;184.9297388;0.77070942
411;97.55988851;184.7802854;0.744923731
413;99.7382198;184.6828425;0.760844489
415;99.07398671;184.6306155;0.760492937
417;97.56956908;184.5178837;0.830716494
419;97.34974155;184.3002799;0.794861509
421;98.93894088;184.0914543;0.775875726
423;98.60842062;184.0303107;0.767692257
425;97.59842843;183.9245319;0.777235354
427;100.6453024;183.8259613;0.744912258
429;99.10713876;183.6885473;0.75295878
431;98.49791336;183.5487872;0.755374702
433;99.10163859;183.4033135;0.729480054
435;99.5551706;183.223941;0.660626224
437;99.72301507;183.1368773;0.667430409
439;97.29225824;183.0859119;0.669079581
441;98.54419549;183.0070192;0.715287893
443;99.59907406;182.7191072;0.711618791
445;99.77679893;182.7664759;0.789841654
447;99.22499004;182.5268525;0.766239362
449;100.4234742;182.3681874;0.751352932
451;100.5288168;182.2858952;0.712475956
453;99.30555727;182.1460802;0.718255378
455;101.0637877;182.0393261;0.733688781
457;99.0326877;181.8811033;0.77124496
459;99.79677939;181.835469;0.762671428
461;101.092529;181.589331;0.716101731
463;100.0712724;181.494345;0.685088855
465;98.70397897;181.3536508;0.648701596
467;100.9262002;181.1562297;0.636961975
469;99.70405775;181.1740113;0.706680702
471;99.12054219;181.0381114;0.754214037
473;99.67116977;180.7452309;0.79114556
475;99.64442248;180.9108606;0.781907993
477;99.31667131;181.4005589;0.792132417
479;99.90988828;180.4065827;0.719908145
481;101.6069738;180.2382248;0.759595067
483;99.87472083;181.5437967;0.771843816
485;99.90444397;179.9652657;0.782699286
487;101.2023562;180.106355;0.761220748
489;98.33331665;179.8647311;0.775350925
491;101.1808154;179.7189855;0.729894752
493;98.80187012;179.5078177;0.688172926
495;99.46375616;179.3391608;0.694111
497;98.10308669;179.3371501;0.670565466
499;99.88312485;179.2011672;0.718489052
501;98.68075923;179.1577737;0.731729258
503;99.87744772;178.9545792;0.713143952
505;99.46439928;178.7326967;0.673669577
507;99.67830835;178.6417684;0.640475691
509;99.19824106;178.4788485;0.626500515
511;97.03674933;178.4354225;0.613533604
513;97.83728483;178.2825273;0.665763768
515;99.90317541;178.1636683;0.685870136
517;99.23934243;178.0760804;0.714003138
519;100.4091244;177.9362926;0.637991595
521;95.78778597;177.7054479;0.637337939
523;98.10634;177.5625363;0.604545973
525;97.06201779;177.5289099;0.586469065
527;97.42205819;177.5116573;0.567320318
529;98.56802005;177.3596088;0.563802653
531;97.18626459;177.1280325;0.516661959
533;98.69588232;177.0077891;0.492145555
535;96.90844971;176.9032287;0.488334852
537;96.08349254;176.7457699;0.493034948
539;95.59797651;176.6675165;0.544292904
541;93.40990366;176.5877131;0.566580039
543;94.28215113;176.4398878;0.593768027
545;95.68467697;176.1811765;0.590372413
547;95.14505472;176.3447037;0.584752118
549;93.7094142;176.0634495;0.557644317
551;91.93366988;175.7957944;0.595041467
553;93.48488685;175.8031741;0.573213146
555;92.99512902;175.6608241;0.600218112
557;94.23136385;175.5590244;0.611544053
559;94.20016426;175.374882;0.602930893
561;93.2528575;175.3744956;0.543850331
563;93.75064692;175.2690148;0.540675229
565;92.47039119;174.9224626;0.51480491
567;92.71251594;174.9411783;0.518638381
569;93.18241366;174.607398;0.576451825
571;90.33312078;174.8631001;0.574027974
573;92.22321157;174.7036408;0.578937858
575;91.2252131;174.2485306;0.525426262
577;90.46667477;174.4613033;0.483128031
579;91.7730334;174.1731063;0.456466588
581;91.59532603;173.9721201;0.487275706
583;89.28982552;173.9498287;0.475534136
585;88.99702788;174.1282396;0.524792742
587;90.3629368;173.7627828;0.532648731
589;88.51170365;173.6495831;0.474798138
591;88.91129829;173.4867233;0.461734096
593;88.25620604;173.2702011;0.437312512
595;86.45070652;173.2673578;0.407661615
597;88.18545684;173.1241472;0.421671908
599;85.78619651;173.2290154;0.448234722
601;88.22089329;172.9796618;0.403353071
603;86.29821735;172.8460076;0.382169494
605;86.01453717;172.8151962;0.366193685
607;87.46106892;172.5167623;0.344590518
609;86.45912893;172.4662517;0.316628385
611;86.08796971;172.4686809;0.338660577
613;85.30382618;172.2966463;0.389601537
615;85.16730029;172.1966418;0.389460408
617;85.32934342;171.9543596;0.365520972
619;84.70671582;171.9841069;0.362300941
621;83.48320359;171.7935324;0.316420802
623;82.52583476;171.7364573;0.280924558
625;84.99132558;171.625842;0.275809971
627;82.00682499;171.4617303;0.318846742
629;84.89246576;171.3733418;0.340060782
631;83.28104127;171.243607;0.340805507
633;81.44793229;171.0564835;0.320864672
635;80.19804194;171.0411907;0.325763618
637;83.54805623;170.8134562;0.290735419
639;82.2493138;170.7683782;0.287770752
641;82.92728136;170.7976061;0.313322913
643;83.1045345;170.6756956;0.316550055
645;81.16832776;170.5090043;0.294558056
647;81.65915445;170.3582028;0.29486853
649;81.13962627;170.2165432;0.259742986
651;81.77652122;170.1194095;0.262962137
653;79.96676565;170.1412718;0.269034347
655;81.18430989;169.9574454;0.278687544
657;79.54150837;169.8983445;0.262023672
659;80.62011936;169.6990699;0.254143299
661;77.58935054;169.6026485;0.222548442
663;79.0021684;169.4399547;0.236187689
665;78.65877175;169.4771981;0.266514356
667;79.22288451;169.4072715;0.283625417
669;77.67491556;169.3105791;0.281105473
671;77.5709721;169.1314003;0.290133139
673;77.45644511;168.9903931;0.254675423
675;76.91738075;168.8392324;0.203796066
677;79.02365003;168.7867068;0.210349067
679;77.55861404;168.611928;0.242940857
681;77.57285356;168.7359759;0.243554509
683;77.46414265;168.6014828;0.245281757
685;76.11772765;168.4123117;0.25654213
687;75.89495104;168.3265621;0.222842444
689;76.37194254;168.1832136;0.19802996
691;76.93953939;168.1118622;0.1924213
693;77.00424737;167.9989333;0.212901417
695;76.62339673;167.9155469;0.233558187
697;75.65625128;167.8289522;0.26338241
699;75.70735209;167.7079577;0.268590997
701;74.1924602;167.5422003;0.240912461
703;74.40768805;167.4912427;0.201863499
705;74.06499032;167.334948;0.209431604
707;74.87889908;167.2282634;0.219982324
709;74.77303732;167.2132521;0.21684302
711;74.90077806;167.2024865;0.242985779
713;75.54946494;167.0628866;0.285285676
715;75.08305686;166.8966321;0.264043704
717;74.02991863;166.7629172;0.222354717
719;75.66931799;166.6570553;0.242751897
721;74.96525145;166.6217439;0.252365339
723;73.37178427;166.5416643;0.253227724
725;73.48005727;166.5108583;0.26665353
727;73.23744895;166.2817379;0.248966273
729;74.2166337;166.263696;0.202590575
731;75.24049309;166.0493713;0.222193037
733;74.49807947;166.00664;0.196713504
735;72.81947904;165.8920606;0.193935347
737;72.60386352;165.8595376;0.243569232
739;73.85225406;165.7780167;0.249942286
741;72.86397364;165.6820705;0.209497425
743;73.58486328;165.4711744;0.207531989
745;72.83720034;165.4237504;0.191235467
747;72.02546854;165.3529514;0.168753674
749;72.44988979;165.2380846;0.185583078
751;73.12928264;165.2519696;0.194130653
753;71.88738692;165.0662267;0.238382942
755;74.06702985;164.8957984;0.24131943
757;71.43674986;164.9022912;0.233710679
759;72.05890058;164.7441742;0.221784049
761;71.07994045;164.6575746;0.232832707
763;71.80968785;164.5848042;0.207014285
765;73.18852903;164.5737017;0.227708884
767;71.32203322;164.459067;0.265885249
769;71.401634;164.3524323;0.275816821
771;71.54821502;164.2172271;0.267095589
773;71.49955459;164.0872666;0.236891003
775;72.1518668;164.0261841;0.214531207
777;71.18664616;163.8186338;0.188389997
779;70.76961029;163.8711589;0.208337159
781;71.36368264;163.8309338;0.222086694
783;70.92593043;163.7377201;0.26114972
785;71.06127751;163.7099229;0.262234837
787;70.08030538;163.4851753;0.265667774
789;69.99482584;163.3911616;0.228302651
791;70.94122168;163.2087532;0.204971476
793;69.54301734;163.0836393;0.20440507
795;69.71323733;163.1597995;0.192065955
797;69.72091209;163.1489785;0.192528224
799;69.85219403;163.041123;0.228905066
801;70.27727879;162.8603276;0.23596093
803;68.3615399;162.689513;0.197043623
805;70.09482569;162.6283203;0.193826172
807;69.24442776;162.5628646;0.200270363
809;69.80339777;162.515441;0.201489972
811;69.44293195;162.3614094;0.225556887
813;69.34849724;162.284471;0.233397219
815;68.43541409;162.2046395;0.234083215
817;67.44547154;162.0714274;0.181962004
819;68.44003896;161.9789045;0.132560116
821;68.34132072;161.8887768;0.090929412
823;68.58654881;161.905306;0.100464892
825;67.94372632;161.7766091;0.105134245
827;68.10223012;161.6509825;0.15340566
829;68.38934475;161.5378881;0.174550564
831;68.1906958;161.4301612;0.178443941
833;69.23566879;161.3525932;0.171653451
835;69.18094737;161.2781782;0.187279092
837;68.0062358;161.0416597;0.168215186
839;68.028477;161.0473738;0.185317545
841;68.15350122;161.117749;0.199213191
843;68.96646213;160.964098;0.214471292
845;67.94960587;160.8644192;0.180010192
847;67.63117225;160.7730987;0.164453976
849;66.96615706;160.6629801;0.150526364
851;67.20491531;160.3361955;0.156154916
853;67.95751586;160.6265857;0.158047748
855;67.34232364;160.3983483;0.195524815
857;67.10030071;160.4253451;0.205086462
859;67.18082305;160.221654;0.197239662
861;66.65858195;160.0380309;0.176897572
863;66.94956506;160.1248582;0.138344744
865;67.80517754;159.9415604;0.14984571
867;66.44381448;159.8171975;0.178406406
869;67.04579714;159.8035887;0.17872205
871;65.51318861;159.6856971;0.195452929
873;66.35380441;159.6014888;0.212339218
875;66.99738481;159.4986202;0.160671623
877;67.24413317;159.3579494;0.149619878
879;64.69468643;159.3632281;0.178234408
881;66.0654486;159.3517659;0.178234325
883;65.76268111;159.1350057;0.164623151
885;65.54741972;159.1716919;0.187371926
887;66.08102012;158.988063;0.162339481
889;66.26477497;158.8763764;0.127417798
891;65.53707573;158.8493243;0.142592479
893;64.94079024;158.8192265;0.187597687
895;64.52727251;158.7134962;0.19717869
897;64.86701228;158.5484233;0.203086586
899;65.94171131;158.4486344;0.226565193
901;64.26855698;158.44181;0.22479575
903;63.39548444;158.3437385;0.218383386
905;64.24982549;158.254804;0.23708716
907;64.61330941;158.1478164;0.259282634
909;64.85689758;158.0743004;0.240323032
911;64.35604864;157.9171776;0.226284276
913;64.39818734;157.8711122;0.232333418
915;64.53035678;157.82286;0.22216353
917;63.59558596;157.790502;0.244305653
919;63.1115171;157.7305395;0.262952155
921;64.02781464;157.5552529;0.267467635
923;62.79333528;157.4704805;0.249867009
925;62.88926059;157.2944546;0.25542651
927;64.29036732;157.3453846;0.236795209
929;63.82812766;157.1202725;0.222468569
931;64.05094881;157.2629098;0.216199657
933;64.50993713;156.9610515;0.204781709
935;64.36585824;156.8864098;0.18272314
937;63.02505305;156.8353211;0.196438178
939;61.80211158;156.6947819;0.223027972
941;62.41585199;156.6132328;0.235605313
943;63.70231452;156.5965812;0.208417864
945;63.31300093;156.4413356;0.192768878
947;63.68222548;156.4548337;0.171821754
949;62.32024274;156.2946745;0.160897683
951;63.03001545;156.3479845;0.118796445
953;62.93562488;156.260148;0.141439943
955;63.31002732;156.0653667;0.145997507
957;63.44039698;156.0068246;0.155476992
959;61.85925999;155.9771904;0.170905646
961;63.28499918;155.9334993;0.220112067
963;62.2276509;155.7897368;0.231038326
965;62.2365309;155.7529341;0.228863098
967;62.52867922;155.4516492;0.198242861
969;61.6824897;154.9946006;0.17423944
971;61.15936841;155.4600686;0.148240607
973;62.58570782;155.36562;0.151136122
975;62.5349116;155.1774212;0.152637007
977;62.28514723;155.1978271;0.143058494
979;61.86721619;154.9851093;0.133819908
981;61.01836161;154.9009655;0.143479961
983;61.37799188;154.862175;0.160526238
985;60.82431912;154.8852795;0.151352613
987;61.28668594;155.1423574;0.144969963
989;60.92396878;154.8208451;0.123986956
991;60.88071708;154.6650262;0.139270202
993;60.20649681;154.5121329;0.11891711
995;61.64118141;154.3462532;0.1378822
997;60.66911285;154.3506552;0.166566247
999;60.55141065;154.3168336;0.163891255
1001;61.66730822;154.1569161;0.12157208
1003;61.3362398;154.0468159;0.125009977
1005;60.0671659;153.8368587;0.135257302
1007;60.79439889;152.885889;0.155463598
1009;60.07010343;154.2953918;0.181485789
1011;60.00536804;153.8148858;0.186303336
1013;61.41161719;153.7242274;0.159937375
1015;60.73596805;153.6531124;0.123936758
1017;60.20178754;153.666728;0.120620647
1019;59.91091047;153.3427721;0.140838974
1021;59.13734912;153.782555;0.14780771
1023;59.64349234;153.3218753;0.193429915
1025;60.42536598;153.1796866;0.20789288
1027;59.38232397;153.1693074;0.15934901
1029;59.6241898;153.0741281;0.128779113
1031;59.27637805;152.9265908;0.130374019
1033;59.38973366;152.9649119;0.123950895
1035;59.05337855;152.8872823;0.16064522
1037;58.76874306;152.8096041;0.212533615
1039;59.02097928;152.7892598;0.205301404
1041;58.45112762;152.6730396;0.211981267
1043;60.18411301;152.4902724;0.190986204
1045;59.76414153;153.0861913;0.157295736
1047;57.75839051;152.801123;0.159059219
1049;58.29085836;152.3086159;0.191700789
1051;58.27925587;152.2350237;0.207087949
1053;58.7011734;152.5166964;0.207706286
1055;57.76097676;152.0249282;0.1949603
1057;58.61264723;151.8583645;0.153271404
1059;57.58829665;151.9248489;0.130855233
1061;58.59885787;151.7917418;0.106093578
1063;58.59695188;151.7793475;0.11022521
1065;57.38818929;151.6238048;0.169565894
1067;56.14134813;151.5882992;0.195343959
1069;57.48541783;151.5292469;0.211857481
1071;56.63468885;151.4452201;0.214787076
1073;57.01134581;151.3047425;0.190964689
1075;57.96035922;150.8874986;0.134580024
1077;57.37873872;150.9896619;0.13591246
1079;57.54444402;151.1484202;0.139044561
1081;56.33948352;151.0352913;0.168064323
1083;56.79348051;151.1342798;0.177051472
1085;57.3185908;150.9746453;0.191585594
1087;56.28178709;150.9364135;0.187503574
1089;55.90306798;150.6859954;0.176330659
1091;57.19895702;150.6438436;0.154654451
1093;56.19168306;150.5190176;0.204265834
1095;54.6501984;150.6205391;0.222185381
1097;55.69621814;150.208802;0.233418082
1099;57.16893854;150.4138941;0.235588744
1101;56.3310728;150.6442786;0.215596414
1103;57.12761165;150.168493;0.177659595
1105;56.74553749;150.0494986;0.152721001
1107;56.83099239;149.922388;0.142441157
1109;56.74838988;149.8603823;0.14928957
1111;56.73297735;149.6929701;0.175709636
1113;55.29152332;150.3423854;0.182665277
1115;55.49300272;149.7262606;0.199960659
1117;56.1355694;149.4636555;0.171769656
1119;55.4105882;149.5492284;0.128191202
1121;56.51350947;149.8688984;0.116736101
1123;55.78759492;149.3552194;0.10226161
1125;55.39829171;149.3927332;0.101378305
1127;55.24809865;149.2746358;0.123105762
1129;54.29854842;149.0928002;0.156124813
1131;54.609609;148.7883473;0.147116955
1133;55.62041835;149.4837513;0.138574618
1135;55.77868443;149.0895502;0.114788864
1137;55.56253618;148.788775;0.105407453
1139;55.51935196;148.5865746;0.100701832
1141;55.02840807;148.6640873;0.128565802
1143;54.72638814;148.6993098;0.158718319
1145;54.54679015;148.5441748;0.179330428
1147;54.33794379;148.5240514;0.185363012
1149;55.19849131;148.5920887;0.177414782
1151;55.12773259;148.3611106;0.15010074
1153;55.20955847;148.0372934;0.150328733
1155;55.40781446;148.3988249;0.159052994
1157;54.63361987;148.0263414;0.170127783
1159;54.0535058;147.9963631;0.177040101
1161;54.17847338;147.931335;0.167099453
1163;54.72884339;147.7740738;0.131688116
1165;53.95726468;147.7651029;0.095860259
1167;53.55735946;147.7381406;0.087452717
1169;53.18891552;147.6234452;0.129394309
1171;54.41749525;147.5812036;0.157161001
1173;55.31773153;147.5929285;0.166906313
1175;55.15357697;147.4281109;0.168860445
1177;54.37962595;147.277275;0.16417489
1179;53.69980341;147.1073715;0.117631896
1181;53.72016294;146.8800788;0.110535852
1183;53.62817623;146.8443868;0.137325595
1185;54.18156362;147.1351411;0.18114429
1187;54.39127828;147.4904691;0.1802842
1189;53.32950436;146.4797777;0.180737424
1191;52.91620891;146.7691169;0.168900248
1193;54.64899626;146.6453748;0.13527956
1195;54.5552334;146.6328699;0.10424135
1197;54.2231047;146.5881167;0.133602983
1199;53.43448934;146.5212391;0.163088827
1201;52.78779455;146.4349555;0.19580334

File: data/rise_materials/Testdata-1801.txt
Keywords
Material1;Material2;Material3;Material4;Product;Object;Scenario;Method;Reference;Comment;Owner;IsPublic;ImportDate
Solid acrylic;;;;IN10A-2;Table;;ISO 5660;TRANSFEU;;TRANSFEU;1;2011-03-24 10:32:56
Scalars
Flux (kW/m2);tig (s);qmax (kw/m2);qtotal (MJ/m2);q180 (kw/m2);q300 (kw/m2);Sample mass (g);Mass loss (g);DHc (MJ/kg);Peak smoke production (m2/m2s);Total smoke produced (m2/m2);Specific extinction area (avg) (m2/kg);MARHE (kW/m2);Area exposed (m2);Observations;Test date (YYYY-MM-DD);Test identifier;Product thickness (mm);Thickness1 (mm);Thickness2 (mm);Thickness3 (mm);Thickness4 (mm);Product density (kg/m3);Density1 (kg/m3);Density2 (kg/m3);Density3 (kg/m3);Density4 (kg/m3);Product area weight (kg/m2);Area weight1 (kg/m2);Area weight2 (kg/m2);Area weight3 (kg/m2);Area weight4 (kg/m2)
75;48;137.30;100.56;;;203.23;69.29;15.05;;754.21;;100.03;0.0088;Flashing from 33s. End flame > 1200s.;2011-02-28;c_LSFIRE_IN-10A-2_75a;12.2;;;;;;;;;;;20.44;;;
VectorData
Time (s);HRR (kW/m2);Mass (g);SPR (m2/(m2*s))
1;6.391192646;203.23;0.070168106
3;6.222191903;203.7500536;0.087047979
5;5.902633362;203.4136711;0.105032103
7;4.642343609;203.272637;0.103812396
9;3.593004612;203.2794338;0.127280216
11;2.958802864;203.3137759;0.157512363
13;2.027160544;203.5776626;0.165038068
15;1.470674077;203.2515952;0.149177166
17;1.108292984;203.2576571;0.142569198
19;0.716920234;203.1493202;0.131842225
21;0.818151833;203.2680563;0.125841093
23;1.078551365;203.253208;0.133843811
25;0.708822779;203.2570864;0.157561894
27;0.440770352;203.2112579;0.178674264
29;-0.32992485;203.3789066;0.202247242
31;-2.146207529;203.2438504;0.179642833
33;-2.865404879;203.0997871;0.157238283
35;4.801095707;202.971088;0.159543401
37;19.33771997;203.0814127;0.172912302
39;32.64651719;202.9787013;0.195100866
41;38.92266392;202.7097328;0.224419958
43;39.55745004;202.7935015;0.253539333
45;39.06470085;202.60918;0.239558513
47;41.87602942;202.3284525;0.223199279
49;48.08651446;202.4025856;0.213894688
51;57.19764727;202.125868;0.233341427
53;68.84964884;202.152148;0.218427689
55;81.39907275;201.8839192;0.304557653
57;89.7657748;201.8937703;0.354196774
59;97.8678448;201.6572882;0.400820222
61;108.6570298;201.4783413;0.426915067
63;117.3764001;201.2292213;0.452042153
65;125.4344582;201.1640407;0.420467448
67;128.8984175;200.8152391;0.426885562
69;131.9108534;200.6744757;0.466535391
71;134.6277003;200.614481;0.467786353
73;137.2547281;200.5338539;0.501395881
75;135.9373732;200.1334893;0.511040854
77;136.169667;200.083108;0.518656549
79;137.3048356;199.7415645;0.465598156
81;136.3862538;199.5938709;0.445010209
83;135.3631262;199.563928;0.450331031
85;134.1864446;199.2845627;0.438542477
87;134.7937959;199.1718856;0.465573744
89;132.6651034;199.0745243;0.502071304
91;132.6940074;198.853049;0.540074041
93;131.4772562;198.7101563;0.536180314
95;132.8362012;198.7637637;0.527189144
97;130.2967574;198.2090455;0.473758028
99;129.2303007;198.4169522;0.447280711
101;129.6518734;198.2196415;0.471280716
103;126.8716933;198.0302983;0.508473416
105;126.0384016;197.7356176;0.541700492
107;124.2878605;197.7245632;0.608318178
109;123.4554818;197.4572075;0.621464639
111;124.6779181;197.2408941;0.603515488
113;124.9447697;197.0949199;0.580827941
115;124.352236;197.2309615;0.64777841
117;122.5665293;197.2961147;0.657945684
119;121.927834;196.6917986;0.688394138
121;118.981761;196.6019431;0.738401973
123;118.9744095;196.1234599;0.799168382
125;120.0516557;196.2839853;0.780396075
127;119.5451287;196.0512674;0.810749934
129;116.8794869;195.9534962;0.901709199
131;117.9903637;195.6782829;0.971774589
133;121.2699658;195.7075979;1.032747078
135;117.0643154;195.4506146;1.10793274
137;116.5379275;195.3952024;1.191739069
139;119.1189749;195.2088074;1.218853165
141;118.3696041;195.018257;1.261313259
143;118.2722446;194.8415488;1.3053575
145;115.6539924;194.7017157;1.331235289
147;115.5185964;194.5323223;1.488935893
149;115.5951541;194.4146531;1.594445982
151;113.9476803;194.2909245;1.634404426
153;115.2421751;194.1264443;1.734621063
155;116.7257284;193.9849159;1.83813714
157;114.7695743;193.7806941;1.730232068
159;113.6633021;193.5709859;1.817570705
161;113.5165381;193.5483069;1.916113677
163;114.6179465;193.3191645;1.913841216
165;117.1539357;193.3893981;1.969203214
167;115.6935934;193.0142027;2.06683883
169;115.1371854;192.2444027;2.047590637
171;112.9751325;192.8139117;2.010207091
173;116.1152418;192.4560218;1.989129439
175;114.8042089;192.4403267;1.967536314
177;113.8673158;192.2875835;1.952996952
179;115.2312558;192.1500434;1.893571303
181;114.5034046;192.1034474;1.83880802
183;113.8268295;191.8928387;1.908872328
185;112.0201963;191.7554623;1.850320283
187;112.9701069;191.5160843;1.787297894
189;114.0202945;191.4074531;1.740297164
191;111.8168932;191.2417106;1.782593922
193;111.1808367;191.0647807;1.644972256
195;111.5523299;190.9736695;1.584532613
197;110.2345376;190.8440829;1.620327998
199;108.2082059;190.7101456;1.657007875
201;109.9420639;190.5740795;1.567028635
203;109.6192961;190.243973;1.574318727
205;108.7384316;190.2649591;1.561348669
207;108.6015517;190.0884693;1.468258129
209;110.4918499;190.0281506;1.355638865
211;107.750544;189.8226151;1.319982732
213;107.3638;189.7657629;1.297966341
215;106.9259079;189.6150938;1.308242086
217;107.4853297;189.4468163;1.290335424
219;107.3566561;189.3001048;1.314009112
221;106.4752154;189.1981034;1.332598961
223;107.1255374;188.9076016;1.302929653
225;107.8642434;188.7609995;1.318703851
227;106.8772333;188.7766471;1.306385776
229;105.5263864;188.4815632;1.295952258
231;104.9108986;188.5063711;1.316687655
233;105.7437613;188.2347338;1.320514814
235;104.9714294;188.162777;1.254627529
237;105.7005296;187.8365147;1.279790427
239;105.9160612;187.8266339;1.249690593
241;106.071052;187.6944165;1.224199359
243;105.7284359;187.6173429;1.229553607
245;104.5271609;187.5984818;1.301168778
247;105.8048625;187.2845335;1.298127216
249;105.5631881;187.130753;1.307631655
251;105.7473063;187.0231523;1.299565651
253;106.5834995;186.7605496;1.298604442
255;106.9248344;186.6690842;1.286615635
257;104.3365485;186.5465018;1.263278845
259;107.4956442;186.5240963;1.272779978
261;107.2598498;186.3225256;1.248583948
263;105.8706737;186.2237723;1.234966336
265;105.8379924;186.0619437;1.188745783
267;106.4524663;185.8916728;1.24750798
269;106.639605;185.8113083;1.263144823
271;107.9245477;185.6828853;1.298241621
273;108.3347784;185.3718539;1.333665029
275;107.2895581;185.3940679;1.343384184
277;105.919169;185.1408319;1.25415375
279;107.2943577;185.0059437;1.207175513
281;105.2472406;184.7558152;1.211720146
283;106.508932;184.8374277;1.195919736
285;110.5650612;184.6221827;1.223808063
287;108.4552746;184.5615875;1.315384573
289;110.1141157;184.3126019;1.385656027
291;109.3573167;184.3142939;1.335015574
293;108.8312792;183.989237;1.358337654
295;109.644847;183.9741429;1.369862671
297;111.2945471;183.8255675;1.34219552
299;107.9411699;183.7416856;1.388025926
301;107.3693832;183.495952;1.420476141
303;109.6273227;183.3237707;1.348730985
305;107.061921;183.2098178;1.314324539
307;109.5905947;183.0391226;1.340574974
309;108.7664045;182.8357154;1.297446595
311;109.6439888;182.761504;1.344529635
313;111.3826355;182.5777264;1.435299639
315;109.2386728;182.4970883;1.500587271
317;109.716134;182.3044984;1.479746689
319;110.8654267;182.0979755;1.504642568
321;110.7910436;181.9502315;1.503823436
323;112.2463614;181.8506906;1.50125279
325;109.6797208;181.8362282;1.479275301
327;112.3072079;181.4799453;1.52188998
329;112.4436534;181.3831379;1.530330263
331;110.4841221;181.2811682;1.487063832
333;111.7393816;181.1843795;1.466119455
335;112.1787176;180.9429045;1.498030015
337;110.4658949;180.6793893;1.476317014
339;109.8178415;179.8799162;1.492930704
341;114.3722154;180.5331419;1.521599566
343;111.8716627;180.3944243;1.559074131
345;111.2788955;180.1573394;1.542810895
347;112.9988596;179.9853299;1.490990129
349;111.368004;179.928556;1.467126568
351;111.0300553;179.7729511;1.45583767
353;111.6588269;179.7582391;1.390502728
355;107.6624466;179.5721642;1.355999048
357;112.3182362;179.1731695;1.351885309
359;110.143099;179.2298527;1.321874826
361;109.0045128;178.9963475;1.319233876
363;109.0203706;178.8716363;1.389451425
365;108.8715811;178.7945776;1.375086669
367;109.0593055;178.5006919;1.362328676
369;109.0818496;178.4462469;1.2880116
371;108.6390302;178.2284867;1.322723917
373;107.7580386;178.0668136;1.292143537
375;104.4147312;178.0664632;1.313941482
377;103.3658513;177.8771445;1.400314894
379;106.9027785;177.7181282;1.453475935
381;104.1503016;177.474292;1.411955181
383;105.1058824;177.3562451;1.358523506
385;103.5223981;177.2389629;1.32820236
387;103.8882021;177.1246739;1.299808787
389;102.3348634;177.0200018;1.221280529
391;101.877689;176.8399543;1.188750786
393;102.0710817;176.5841675;1.149498969
395;99.24487977;176.4321885;1.105649267
397;100.8718338;176.2736815;1.041431026
399;100.1533725;176.1854411;1.046730114
401;99.60185279;176.0843176;1.045130993
403;97.33485268;175.9741816;1.056836922
405;98.13340879;175.8044109;1.035348798
407;96.86559621;175.6790128;1.012840155
409;97.9623798;175.5870237;1.037022248
411;97.48263074;175.2888525;1.096582887
413;98.23979283;175.26814;1.097998148
415;99.23815108;175.2100835;1.106201899
417;99.3142659;174.8924056;1.073847901
419;96.54983823;174.8143418;1.067308342
421;97.19302659;174.5895712;1.01615162
423;97.45419097;174.5680307;1.016869212
425;94.46901688;174.3530003;1.026993792
427;96.067927;174.2406266;1.087434789
429;96.01636739;174.0718288;1.070522852
431;96.57852659;173.945753;1.002683831
433;96.53197801;173.7309952;0.993545054
435;96.44466757;173.667425;0.992590688
437;96.30275554;173.6826559;0.965470622
439;93.98000807;173.4495381;0.991235696
441;95.30373456;173.2982915;0.958411592
443;93.8300442;172.6318547;0.920720951
445;95.15768695;173.1360223;0.904511824
447;94.32070089;171.5694165;0.875318033
449;92.71826094;172.6068477;0.862944019
451;93.32070756;172.5935277;0.947007672
453;93.93760439;172.4572485;0.946035786
455;92.77609214;172.307093;0.913268976
457;93.49668474;172.3305943;0.895298322
459;94.30769454;171.4631517;0.834810506
461;90.82456276;171.9343245;0.80568074
463;90.65191592;171.8380821;0.812784892
465;92.87532187;171.6723957;0.809870539
467;91.33429515;171.5550544;0.787578036
469;90.65214514;171.2892871;0.762679634
471;90.25243572;171.3344603;0.778423332
473;90.83480989;171.2461883;0.775614824
475;91.15826776;170.9618824;0.773160468
477;93.34828403;170.8197026;0.792092676
479;91.95429965;170.6930042;0.802607867
481;92.23755359;170.4693261;0.720100068
483;89.5911184;170.4247754;0.68196119
485;90.99006157;170.2348015;0.667485532
487;90.70023001;170.1452191;0.624665916
489;92.53399821;170.1095171;0.602835974
491;87.98427068;169.8155493;0.645801487
493;89.14229652;169.6828135;0.671323113
495;89.65756685;169.7318301;0.704597929
497;90.30294878;169.5359709;0.752696719
499;90.80896253;169.3187944;0.754467462
501;89.4584433;169.1807632;0.71875466
503;87.31547265;169.0186087;0.696998728
505;87.37074918;168.9448519;0.669826336
507;87.96638392;168.8754847;0.637529169
509;87.66902116;168.8344058;0.660442301
511;86.48667081;168.5157031;0.645425226
513;85.80086187;168.3558635;0.587661737
515;87.83409196;168.2875269;0.584319243
517;86.71866199;168.1666317;0.600847378
519;88.53379531;168.0737522;0.596461631
521;87.84613593;168.0539085;0.570410101
523;88.8927165;167.8006869;0.582499954
525;87.26232377;167.6229467;0.525959842
527;84.16483356;167.5372403;0.543486637
529;85.72080939;167.4491042;0.543387789
531;87.02044392;167.3555421;0.552577289
533;88.49520557;167.2306672;0.557121115
535;88.89849632;166.9582351;0.557107389
537;85.88291344;166.7974125;0.509651238
539;85.72041232;166.8157279;0.499038026
541;85.25917505;166.6805896;0.540884157
543;87.06892593;166.5875627;0.580515933
545;85.19145226;166.4639435;0.584711532
547;85.62059675;166.2254066;0.563470503
549;86.12549883;166.1680595;0.557682869
551;85.10602801;166.1055266;0.564058523
553;84.93738301;166.0297336;0.52633577
555;85.92489861;165.9225405;0.537381031
557;84.79668501;165.6184514;0.542936936
559;85.53690774;165.5742333;0.550802807
561;82.80651287;165.4115819;0.51989535
563;85.84596108;165.4939802;0.54670408
565;83.02695217;165.2282085;0.554886844
567;82.30891581;165.0240741;0.560377567
569;82.71558661;164.8582835;0.529381787
571;82.14347212;164.7222727;0.505152767
573;82.23706876;164.4712451;0.480872356
575;81.99446503;163.2740507;0.470675689
577;80.65730086;164.4908378;0.489726895
579;81.47636281;164.4314219;0.472296337
581;81.35197743;164.1033679;0.492207234
583;81.84329335;164.0270239;0.475854385
585;81.8960134;163.8849314;0.47595917
587;80.3707138;163.9181493;0.479612385
589;80.4768405;163.7049751;0.504316529
591;79.34163642;163.6211791;0.467425806
593;81.37469652;163.5067739;0.46524917
595;82.62399886;163.3391551;0.449944022
597;82.34226838;163.1964837;0.420435842
599;81.89619629;163.1110989;0.422855978
601;81.55823439;163.017461;0.478356037
603;81.52474431;162.768197;0.451185506
605;82.48155519;162.6921803;0.440573054
607;80.56709822;162.5893653;0.419280451
609;80.42462277;162.575909;0.384234139
611;78.64511606;162.4544243;0.343102247
613;78.94521825;162.2798723;0.370698407
615;79.3453002;162.4448109;0.380360833
617;80.06387561;161.9349602;0.363628633
619;80.26277075;161.9548643;0.38398293
621;79.70240039;161.8061335;0.407305706
623;78.85629786;161.7629037;0.441244859
625;80.05075216;161.625364;0.43258416
627;79.89462563;161.4305104;0.442894421
629;78.26373712;161.2773247;0.439673506
631;77.53694504;161.1641109;0.406962049
633;78.07443317;161.0446072;0.404624533
635;78.12536102;160.9825653;0.4125937
637;77.88017736;160.9187282;0.430491536
639;80.26800799;160.7193103;0.414866795
641;79.23376663;160.6204538;0.433612329
643;77.70552092;160.5705093;0.397956954
645;77.60501696;160.3461775;0.386967837
647;78.8493788;160.3976987;0.373467
649;78.20236734;160.249001;0.376042604
651;76.707092;160.1237383;0.343326316
653;75.92396006;159.9248661;0.34914114
655;76.88556553;159.8408402;0.418484623
657;77.45766409;159.7267255;0.438303551
659;76.66477189;159.6399391;0.465161173
661;76.86108511;159.526037;0.48209002
663;76.89459379;159.2745131;0.497428815
665;76.49208469;159.2090594;0.435277726
667;77.08476974;159.2494499;0.444146051
669;75.15281838;159.0806637;0.474522292
671;75.25309174;159.0373735;0.493965993
673;75.48601948;158.8268589;0.442124559
675;76.21449203;158.7908296;0.414459625
677;74.75343361;158.5673589;0.384653141
679;75.4184012;158.5158136;0.36291627
681;75.4014344;158.3869053;0.344696139
683;76.23391518;158.2897437;0.418400934
685;76.28794598;158.2266981;0.436186209
687;74.64350246;157.9650266;0.452318031
689;75.0673219;157.9194986;0.439597386
691;75.02795835;157.6583517;0.434080278
693;74.19927251;157.7227135;0.422776133
695;74.17972713;157.6995731;0.432703036
697;76.70723975;157.5140488;0.404180592
699;74.71898454;157.3524011;0.409146339
701;75.63321472;156.9953819;0.415199529
703;73.31465156;157.1245149;0.364668307
705;76.179125;157.1866048;0.378293465
707;74.25920365;156.9274931;0.410771748
709;74.95611963;156.8368399;0.3963791
711;73.51792703;156.7514613;0.377203442
713;74.78198682;156.5791264;0.359953218
715;72.9317413;156.4463234;0.377322125
717;72.54662775;156.5517976;0.371534296
719;73.49140957;156.4298435;0.352593502
721;73.91513505;156.3508034;0.365498667
723;73.13794991;156.023357;0.380872433
725;74.52113044;155.9324853;0.359592659
727;73.63719944;155.5171154;0.339081033
729;75.45736575;155.7925499;0.355647666
731;74.99700946;155.7319883;0.357985249
733;72.50160666;155.5878098;0.376353056
735;73.20250319;155.4006415;0.350138084
737;73.29547715;155.2762303;0.364004736
739;73.72438838;155.2092693;0.374603116
741;73.90463288;155.1160293;0.377256689
743;74.99125937;155.100089;0.35777862
745;74.55544974;154.869064;0.362959261
747;75.81029061;155.4888923;0.354043004
749;73.1581062;154.7849258;0.356241569
751;72.70188094;154.6273514;0.376331085
753;73.47212993;154.4297627;0.397619311
755;74.68610777;154.3656467;0.396757384
757;72.52312941;154.1137067;0.386756711
759;73.41600316;154.1465973;0.388882839
761;72.36027203;154.0155203;0.404032994
763;72.43620449;153.8923231;0.386605166
765;73.42223447;153.8583069;0.388949209
767;71.69730276;153.6570607;0.38243992
769;72.23320601;153.5557624;0.364275311
771;71.77149462;153.444917;0.329892811
773;72.58437033;153.4323679;0.35049299
775;71.30891058;153.3525779;0.341890663
777;71.84196254;153.2577405;0.368216663
779;71.39327442;152.9942887;0.342879023
781;72.16204971;152.9610707;0.324272837
783;72.76500568;152.9062077;0.316610729
785;72.77776779;152.82364;0.309439941
787;72.76078982;152.5814575;0.313562252
789;70.88807566;152.5193339;0.318431401
791;73.01387437;152.4264491;0.360362736
793;71.42651959;152.2611227;0.379169841
795;71.20206308;152.3200125;0.420239246
797;71.8252162;152.164588;0.37258627
799;71.74829011;151.9694685;0.348166988
801;73.21954114;151.7391736;0.320638965
803;71.93701937;151.8141871;0.320108161
805;72.04926918;151.7385799;0.299784152
807;72.50745599;151.788796;0.327976406
809;71.57474669;151.5372722;0.354915755
811;70.3309297;151.5394557;0.331794233
813;71.57177108;151.2461771;0.311338544
815;71.30361774;151.1794135;0.345668102
817;71.02938083;151.1451986;0.379180753
819;71.82523111;151.0716045;0.404862214
821;73.20482557;150.9939501;0.405458659
823;71.14988301;150.7821885;0.391645286
825;71.8466893;150.570461;0.380879594
827;71.45302634;150.622492;0.367573089
829;71.4659585;150.5634458;0.346535373
831;68.72260637;150.2399517;0.363480478
833;69.66017759;150.2649813;0.350047799
835;69.49097808;150.2059423;0.328037592
837;70.89353636;150.0516707;0.315956514
839;70.23026476;149.9949242;0.337015553
841;70.16103142;149.9966709;0.344366209
843;71.21604315;149.8042067;0.352838375
845;70.35432517;149.6859443;0.316147477
847;70.77402837;149.5856075;0.271502671
849;70.71879696;149.4474741;0.216300972
851;72.42211955;149.3579258;0.198352666
853;72.01466472;149.1296507;0.221708965
855;71.24248146;149.3440259;0.268208953
857;70.55357237;149.149576;0.315355048
859;70.02848896;148.9193421;0.326524633
861;71.48718441;148.9166128;0.327397258
863;70.46605809;148.746244;0.318919133
865;68.87316973;148.7520578;0.295245914
867;68.24496408;148.6080218;0.291487869
869;69.51652454;148.6136378;0.30229791
871;70.44226205;148.3687264;0.316041746
873;69.63444351;148.2785363;0.285989019
875;70.57271354;148.1865319;0.277474
877;70.95456231;148.0435807;0.294122834
879;70.07637154;147.9971791;0.307881768
881;70.0371817;147.9674551;0.301575612
883;69.63089175;147.7570168;0.322515533
885;68.06888816;147.7541512;0.320106057
887;70.27242036;147.5390047;0.279983965
889;69.08941049;147.4493815;0.284886436
891;67.98837153;147.3466499;0.293141702
893;69.72665479;147.3146603;0.310792646
895;67.89408216;147.2091578;0.324369187
897;70.10553557;147.1525754;0.348541903
899;68.96615074;147.0015722;0.318380738
901;69.57804942;146.871484;0.287437429
903;69.36313616;146.8372903;0.274600304
905;69.63523272;146.7116853;0.25833452
907;69.0615476;146.6805962;0.250622359
909;69.64940447;146.6078003;0.271509929
911;69.10536477;146.3305235;0.261072179
913;69.2255022;146.2994685;0.232811839
915;69.75689658;146.1495026;0.241068952
917;70.45445101;146.0392922;0.239302171
919;70.84685677;146.0598727;0.248032283
921;70.72456251;146.0044639;0.276002189
923;69.83713267;145.8632119;0.310022956
925;69.84778893;145.7262799;0.304193231
927;68.38011925;145.5908762;0.311319916
929;68.65361427;145.5657376;0.33097933
931;70.43105351;145.5400802;0.358963027
933;69.0494165;145.272425;0.347174478
935;70.60629297;145.3041693;0.331673333
937;68.58548873;145.1704163;0.314333305
939;69.64071237;144.9769221;0.265183434
941;70.54788781;144.9643936;0.226033738
943;69.68882874;144.8655583;0.216279238
945;70.54570473;144.7855562;0.223351438
947;70.39681933;144.6994677;0.208678973
949;68.13932164;144.5221245;0.219191341
951;69.27941992;144.4228327;0.218268226
953;70.4920678;144.366148;0.236476759
955;70.03444873;144.3653147;0.236062482
957;68.98059347;144.2665269;0.217732436
959;68.38551157;144.0577595;0.199458566
961;69.17995912;144.0213208;0.195483709
963;69.81209758;143.9838995;0.181814283
965;69.75894182;143.9735762;0.186256601
967;69.76281014;143.7761239;0.243548721
969;69.62751067;143.6790703;0.25832622
971;68.86759723;143.6666579;0.250299153
973;69.60137368;143.1333059;0.22616369
975;70.43911431;143.3294277;0.252540105
977;69.73113471;143.2510639;0.25176315
979;69.35592749;143.2101141;0.279163107
981;69.49405655;143.1155565;0.279844831
983;68.77108405;143.0489839;0.281676037
985;69.62856397;142.8749983;0.273695247
987;70.01529408;142.8173239;0.262622822
989;69.29610069;142.7354387;0.24336558
991;68.23808399;142.6499978;0.239657541
993;69.63666863;142.4718976;0.264342708
995;68.22879942;142.3542285;0.242644067
997;68.85732932;142.2473757;0.229683282
999;69.12834477;142.2138103;0.226362945
1001;71.00265467;142.1597738;0.224594788
1003;70.41471707;141.9979485;0.211624847
1005;69.83967217;141.8562055;0.208765709
1007;69.31460515;141.7227602;0.204829086
1009;69.54447172;141.8270272;0.21618392
1011;69.50729668;141.6520384;0.249671937
1013;70.41207147;141.6030367;0.235934271
1015;69.70393523;141.4668813;0.202231674
1017;69.05324833;141.429269;0.185684963
1019;69.27264211;141.2642704;0.18393185
1021;69.50146262;141.178817;0.171282086
1023;70.0774135;141.1284775;0.167318476
1025;70.39543467;141.0382749;0.188883642
1027;68.68148757;140.7667437;0.223864423
1029;69.49549896;140.7993343;0.22246144
1031;68.36276414;140.7385754;0.225497165
1033;70.06326;140.5758074;0.218973249
1035;70.03320585;140.5023218;0.202107781
1037;69.19256926;140.3521989;0.189333121
1039;68.72042749;140.3615339;0.172359426
1041;69.38172491;140.3061794;0.180250586
1043;67.88382149;140.2149127;0.195205103
1045;69.27807307;140.1338191;0.201061718
1047;68.01760247;140.0583559;0.203106931
1049;68.78538567;139.9077962;0.219130534
1051;68.70698418;139.969456;0.22893178
1053;68.29466258;139.7005528;0.23491944
1055;68.68360635;139.6407218;0.265046693
1057;67.90624302;139.4669891;0.257090954
1059;67.44803226;139.4436789;0.263009101
1061;67.73304087;139.3291763;0.272372627
1063;70.45816659;139.2496855;0.283223987
1065;68.90734443;139.1758994;0.276820628
1067;68.96668424;138.8210714;0.275052622
1069;69.25071548;138.9241648;0.275379316
1071;66.96514242;138.9481149;0.237158079
1073;67.63007949;138.7393547;0.216821459
1075;69.07527703;138.613996;0.191199847
1077;66.82701644;138.5995101;0.151742353
1079;68.80287805;138.5349453;0.121663024
1081;67.80437177;138.4362813;0.118582942
1083;66.9127843;138.3640859;0.114526363
1085;67.33515938;138.2845951;0.113866845
1087;68.833845;138.1284755;0.161626981
1089;68.66591632;138.0183674;0.191704592
1091;68.16059935;137.883713;0.207530425
1093;68.6643123;137.9808909;0.198167484
1095;67.06271262;137.7535783;0.211816323
1097;67.56157576;137.6229986;0.196367554
1099;68.2199427;137.6369464;0.157719912
1101;67.60969325;137.4502759;0.124414362
1103;68.63213938;137.4817936;0.151393477
1105;66.13107443;137.3559909;0.157178845
1107;66.95371263;137.1338013;0.134039793
1109;67.06384408;137.0957248;0.131937163
1111;66.63172452;137.0965711;0.16837408
1113;66.0990278;137.0356135;0.179862941
1115;67.81852623;136.9575847;0.1974116
1117;67.20530881;136.8185517;0.183869961
1119;65.97912809;136.705121;0.159714042
1121;65.58802947;136.6255015;0.174697514
1123;67.24736467;136.4741037;0.17284993
1125;67.51367277;136.4837392;0.171261855
1127;66.62493869;136.4605499;0.185018603
1129;67.76293617;136.2521872;0.208944411
1131;67.28035029;136.1101984;0.141045295
1133;66.49107988;136.116184;0.145693654
1135;66.70706681;136.032088;0.120853474
1137;68.38692852;135.9525856;0.142111837
1139;68.77065758;135.7370013;0.13167718
1141;66.08906369;135.74992;0.151014686
1143;65.25944214;135.6632853;0.14239586
1145;66.85739898;135.5224783;0.171909675
1147;64.87151294;135.4727661;0.166096351
1149;66.61358721;135.3754322;0.168397037
1151;66.847246;135.2561527;0.172433715
1153;66.54577336;135.1342533;0.147969672
1155;66.5116648;135.1607373;0.145870753
1157;67.1507659;135.0596637;0.153739668
1159;65.73825772;134.9233523;0.160225738
1161;67.00800381;134.8148003;0.15470924
1163;67.15332657;134.7396295;0.152933302
1165;66.24732721;134.6282306;0.158196658
1167;65.96525672;134.5910551;0.160329319
1169;66.61028944;134.5634517;0.183882795
1171;66.62267815;134.3839403;0.189081984
1173;65.42021563;134.4096055;0.192833429
1175;67.50517469;134.2291773;0.20016125
1177;66.81340914;134.1247898;0.216520365
1179;66.73045845;134.1089315;0.269713955
1181;65.4745181;133.9732591;0.287142037
1183;64.81044724;134.0255018;0.27952482
1185;66.61641922;133.7511323;0.252923066
1187;67.31050595;133.6155496;0.237684492
1189;66.41696827;133.6178426;0.187250595
1191;65.79550743;133.5354386;0.188989204
1193;65.6145839;133.3729595;0.214044626
1195;66.07970117;133.1592203;0.202099845
1197;67.26790237;133.1551807;0.20706603
1199;65.72276875;133.1582186;0.203765042
1201;65.17437308;133.1133453;0.200912584
