Repository: johodges/materials

## A Non-Dimensional Scaling Approach to Modeling Material Pyrolysis

This repository contains the data, scripts, and technical documents required to generate the SPyro cone validation cases.

## Instructions
* Clone this repository with submodules
  ```
  git clone --recurse-submodules https://github.com/johodges/materials
  ```
* Pre-process data
  ```
  python materials/scripts/initialize.py
  ```
* Build latest FDS (example for impi_intel_linux target, but use relevant make target for platform)
  ```
  git clone git@github.com:firemodels/fds.git && cd fds
  cd Build/impi_intel_linux
  ./make_fds.sh
  ln -s fds_impi_intel_linux fds
  cd ../..
  ```
* Run cases
  ```

File: data/rise_materials/Testdata-1805.txt
Keywords
Material1;Material2;Material3;Material4;Product;Object;Scenario;Method;Reference;Comment;Owner;IsPublic;ImportDate
Solid acrylic;;;;IN10A-2;Table;;ISO 5660;TRANSFEU;;TRANSFEU;1;2011-03-24 10:39:39
Scalars
Flux (kW/m2);tig (s);qmax (kw/m2);qtotal (MJ/m2);q180 (kw/m2);q300 (kw/m2);Sample mass (g);Mass loss (g);DHc (MJ/kg);Peak smoke production (m2/m2s);Total smoke produced (m2/m2);Specific extinction area (avg) (m2/kg);MARHE (kW/m2);Area exposed (m2);Observations;Test date (YYYY-MM-DD);Test identifier;Product thickness (mm);Thickness1 (mm);Thickness2 (mm);Thickness3 (mm);Thickness4 (mm);Product density (kg/m3);Density1 (kg/m3);Density2 (kg/m3);Density3 (kg/m3);Density4 (kg/m3);Product area weight (kg/m2);Area weight1 (kg/m2);Area weight2 (kg/m2);Area weight3 (kg/m2);Area weight4 (kg/m2)
75;46;144.92;110.77;;;207.07;71.80;16.00;;978.21;;100.81;0.0088;Flashing from 31s. End flame > 1200s.;2011-11-28;c_LSFIRE_IN-10A-2_75c;12.3;;;;;;;;;;;20.44;;;
VectorData
Time (s);HRR (kW/m2);Mass (g);SPR (m2/(m2*s))
1;7.320945061;207.07;0.247762329
3;7.696262563;206.7184912;0.202753241
5;7.168225119;206.9530691;0.197245267
7;6.646951101;206.9397741;0.192002875
9;5.640869065;207.0245805;0.213518173
11;4.86200916;207.0091336;0.205640301
13;3.669884619;207.0446992;0.218625582
15;2.698902277;206.9204786;0.207104717
17;1.891990414;206.9617197;0.197771758
19;1.38408529;206.9239682;0.170341239
21;1.042865576;206.8949282;0.202773992
23;0.70491973;207.0380939;0.229674297
25;1.103845397;207.1350467;0.218162841
27;0.58211225;206.8899078;0.194992185
29;-1.752190452;206.9487563;0.205315727
31;-2.4601063;206.8953942;0.202788111
33;6.850506077;206.9891512;0.219589925
35;21.38962579;206.9307102;0.260400091
37;33.95442945;206.8111317;0.306699459
39;42.06190712;206.7012659;0.321706497
41;43.74240488;206.4493557;0.289088533
43;43.57690856;206.2642667;0.269571914
45;44.85671007;206.1835293;0.264947275
47;52.88489438;206.0524576;0.301429333
49;64.17155089;206.0192642;0.333970482
51;74.95285257;205.8914949;0.377542691
53;87.89864962;205.7236518;0.394408802
55;96.06321666;205.5071478;0.444562796
57;108.7002987;205.178872;0.444050285
59;117.7600149;205.2770512;0.489367353
61;125.8527;205.1065672;0.535709183
63;130.1842266;205.1077955;0.571738017
65;134.1008572;204.4924235;0.55499043
67;138.4788373;204.3961235;0.566950258
69;144.9164386;204.2546541;0.549951428
71;139.4268819;204.0066222;0.564863607
73;141.968741;203.8421406;0.597494991
75;138.3801181;203.6546474;0.619632003
77;141.7019379;203.4702405;0.588305405
79;141.7152337;203.3087118;0.58386847
81;143.2030862;203.0795157;0.551214853
83;138.5287856;202.9306202;0.505752025
85;137.3339637;203.0636027;0.50880201
87;137.2297459;202.6767467;0.561887495
89;136.0766683;202.757645;0.586098126
91;132.7771962;202.4223746;0.607996573
93;134.0313892;202.24072;0.593690071
95;131.636457;202.0559306;0.565210147
97;129.4491116;201.848705;0.560526503
99;130.3469918;201.6821267;0.580212825
101;126.9927114;201.6809555;0.601264664
103;125.1143604;201.472529;0.649769137
105;125.6074635;201.267375;0.673750248
107;122.2054772;201.0944622;0.673127753
109;122.9890322;200.9870282;0.644178005
111;119.2892766;200.8381298;0.643079232
113;121.164379;200.6517846;0.696839496
115;119.3429202;200.5796954;0.741530573
117;117.6354275;200.3963531;0.83853118
119;118.7555497;200.2379531;0.856927143
121;116.3416153;200.0624421;0.867790807
123;114.0988844;199.9875438;0.868768557
125;115.4848498;199.8350723;0.949175651
127;115.9569155;199.6528518;0.923525282
129;110.9276844;199.4362144;0.996951194
131;113.7085011;199.301537;1.086835693
133;112.2293686;199.2537184;1.130365752
135;114.7325034;198.998944;1.187968474
137;112.4444267;198.8834277;1.305553277
139;114.8783055;198.7714898;1.398674926
141;112.5239257;198.7687331;1.484624245
143;110.1482685;198.555663;1.538727375
145;113.8458596;198.3354693;1.537760065
147;110.5441761;198.2543507;1.553955772
149;111.7691187;198.1561149;1.664556086
151;110.6741102;197.9823832;1.683543785
153;111.9928125;197.8266635;1.779768353
155;111.9987603;197.7231357;1.852791526
157;110.541856;197.5928248;1.882249135
159;112.1019436;197.3927781;1.817902496
161;111.1891545;197.2344352;1.83742202
163;110.6463753;197.1736485;1.874245308
165;109.6684824;196.9675173;1.919147579
167;109.123811;196.5500118;1.897145712
169;109.7119308;196.824029;1.848008377
171;107.4402109;196.5753966;1.853335969
173;108.0369244;196.4696272;1.828672041
175;106.652349;196.4572869;1.695013551
177;107.3901015;196.2212042;1.659804684
179;105.3117694;196.2519112;1.67914858
181;106.6589859;195.3957947;1.671294084
183;105.0337573;196.1170696;1.593660306
185;104.4163142;195.4712661;1.662809278
187;104.1074627;195.4379114;1.69427276
189;105.6935993;195.1787152;1.62443735
191;105.537935;195.0731066;1.568426444
193;103.0946952;194.9053259;1.536180918
195;100.6060238;194.868832;1.473813075
197;103.2508936;194.7109773;1.398052307
199;102.1928957;194.7032042;1.418310342
201;104.4006769;194.4845416;1.420371151
203;102.1589434;194.2724541;1.403468044
205;99.19007862;194.2238718;1.428507937
207;101.0351803;194.1304398;1.453687091
209;101.9916545;194.0390555;1.408809956
211;98.9536041;193.8287757;1.400009511
213;98.82200811;193.6490632;1.430201275
215;100.6898802;193.4160707;1.343001656
217;98.08182969;193.3688469;1.338953318
219;99.56130668;193.2976576;1.355172796
221;98.83885053;193.1967986;1.331790754
223;99.26558957;193.0219173;1.265740519
225;98.97392169;192.893933;1.260956313
227;100.2737048;192.6612198;1.213786721
229;99.63224984;192.6180386;1.225401317
231;98.74046988;192.5705997;1.179031388
233;99.19876598;192.3873323;1.211760383
235;98.09996105;192.2980494;1.240490457
237;97.77716628;192.1024211;1.184147251
239;100.0796807;191.8755218;1.155466221
241;99.61044985;191.8580291;1.160079117
243;98.82631574;191.6965226;1.175188403
245;98.84116241;191.5171384;1.201540532
247;98.47707596;191.3831968;1.260284715
249;98.55497772;191.3275384;1.316700967
251;98.76741433;191.092192;1.289781146
253;100.4900069;191.0012166;1.306936097
255;98.117856;190.7651944;1.286552205
257;99.51107957;190.8542042;1.324360981
259;97.63402671;190.6508234;1.285028443
261;99.07673238;190.6010094;1.294258779
263;99.13859852;190.3623669;1.256828432
265;101.1158007;190.2837323;1.273332312
267;100.031888;190.1006666;1.241135951
269;100.3883039;189.9926589;1.265346421
271;99.70620255;189.8954603;1.271830158
273;101.6553729;189.731201;1.270335453
275;100.8669927;189.5117195;1.207959543
277;100.1110872;189.3953906;1.269250171
279;102.8132825;189.2584499;1.227575442
281;101.9379914;189.2688424;1.24076267
283;101.668194;189.0341848;1.304440888
285;100.3525471;188.7952965;1.354940531
287;102.75086;188.621835;1.276623701
289;103.3830996;188.5328286;1.35120988
291;102.7075788;188.3622294;1.383129227
293;103.0795988;188.3547232;1.365648441
295;102.3619783;188.1779282;1.377468678
297;100.6182007;188.1572421;1.416705023
299;103.6894012;187.8521896;1.39933266
301;102.4450849;187.715655;1.420702745
303;104.0284889;187.7377878;1.432163988
305;101.7930072;187.5232979;1.443304385
307;102.0474069;187.4168771;1.407529152
309;102.3595513;187.2462544;1.365769169
311;103.9653287;187.0571526;1.38527931
313;105.2134791;186.9088062;1.367347798
315;106.6742842;186.7460445;1.384519049
317;106.1803248;186.7332395;1.47103584
319;104.9533998;186.5317456;1.539775462
321;107.4560195;186.3651314;1.455900875
323;105.2781707;186.2318171;1.461005709
325;106.7284655;186.1302592;1.465085137
327;106.9131075;185.956419;1.457354423
329;105.5867602;185.8225086;1.45313066
331;108.1816508;185.6755;1.493123689
333;107.7886209;185.4938733;1.472287364
335;107.4235538;185.3401187;1.481259588
337;106.3404301;185.1228717;1.48117316
339;108.0914957;185.042019;1.517929073
341;106.1548843;184.9097771;1.563421655
343;107.770871;184.7183555;1.523864698
345;106.5119553;184.5750822;1.490741555
347;104.5195443;184.4595962;1.551153623
349;108.6663533;184.3597538;1.470646243
351;108.3752903;184.2455814;1.462315688
353;109.1011984;184.0969;1.54604722
355;106.1470698;183.9694859;1.511014257
357;110.4393611;183.6971296;1.404730215
359;106.932763;183.5706429;1.439516875
361;108.8526205;183.4887842;1.432305888
363;109.7156478;183.3367494;1.456727459
365;109.2101185;183.0951592;1.474850899
367;109.9643723;182.9242634;1.574856318
369;109.639924;182.8396437;1.516246552
371;109.2519418;182.783825;1.492733982
373;109.4966373;182.5786461;1.460952979
375;111.1431904;182.388316;1.487485839
377;110.3964153;182.362432;1.414431744
379;109.6169201;182.0991688;1.591299627
381;108.5401883;181.9895781;1.683359984
383;111.0790935;181.8174501;1.663583102
385;110.0285244;181.674555;1.585225871
387;111.6641507;181.4952016;1.603771096
389;109.6221321;181.3768763;1.492706813
391;109.1304754;181.0803947;1.451056492
393;108.2376038;181.0386688;1.461431023
395;112.3747234;180.8452269;1.541392326
397;110.5064078;180.6627074;1.516965624
399;111.0762781;180.5403698;1.576043093
401;109.0033291;180.3826302;1.581605966
403;110.6274012;180.4754344;1.589415601
405;110.4811635;180.2421918;1.543414793
407;109.5433599;180.0731838;1.555891697
409;111.1423132;179.8914789;1.429053936
411;110.3622858;179.7834126;1.426948712
413;112.132481;179.621415;1.432828893
415;112.392325;179.5154272;1.421071006
417;113.0808397;179.2423653;1.422559858
419;111.091605;179.0525536;1.474112422
421;110.3551906;178.9231509;1.380668891
423;111.6740452;178.7925933;1.340953291
425;108.3629265;178.5383104;1.414936062
427;107.2027068;178.5136898;1.352340418
429;109.9415734;178.3983674;1.349159687
431;110.2845054;178.0917592;1.397688307
433;108.2807383;178.0432826;1.393399301
435;108.3980314;177.9090717;1.332315494
437;109.1278079;177.9057962;1.348591456
439;110.4058023;177.5392389;1.283274432
441;112.5526083;177.4723336;1.28681535
443;109.0595847;177.3284142;1.320414592
445;108.4499205;177.1697968;1.327945325
447;109.6848495;176.9463851;1.327120217
449;107.6876115;176.8769138;1.398260356
451;109.4850183;176.6858421;1.364142552
453;111.526376;176.5759288;1.280923303
455;112.0555314;176.3650451;1.241048221
457;108.4618416;176.3502554;1.242835185
459;111.6188236;176.1441352;1.218097533
461;110.7980316;175.9099917;1.184218523
463;108.0768419;175.7965614;1.165663666
465;110.2751469;175.6930302;1.220174942
467;110.0916615;175.5649019;1.187919632
469;111.292562;175.3440827;1.159692956
471;109.6025929;175.1976933;1.171667341
473;110.0246968;175.1730458;1.206242345
475;107.1262648;174.9703461;1.179169586
477;107.5237746;174.8837656;1.218060888
479;107.7996215;174.5896269;1.188239252
481;107.5230121;174.4183485;1.175780359
483;109.0641903;174.3678477;1.224565379
485;109.6242634;174.2151899;1.214662172
487;107.0794508;174.2199938;1.232419682
489;107.6509537;174.0467502;1.19898781
491;108.3656396;173.7750578;1.193973365
493;104.7305757;173.6170451;1.11700266
495;106.4700491;173.4772936;1.132781198
497;106.3522598;173.3597051;1.099187663
499;107.1026742;173.2149083;1.174990121
501;106.2654921;173.1078515;1.213332664
503;105.6180179;172.9194323;1.223512918
505;105.7028131;172.7639483;1.210023078
507;106.7596546;172.7907525;1.174099027
509;106.8888162;172.4792906;1.144294302
511;103.6579183;172.4356677;1.043928207
513;105.3573616;172.0744466;1.078268534
515;106.0013397;172.1433448;1.053609289
517;105.310073;171.9225261;1.087602307
519;104.6617519;171.7731386;1.064964265
521;103.8951855;171.5401187;1.09942321
523;102.6723261;171.5414142;1.073084375
525;102.0706714;171.3741261;1.057600669
527;104.9710287;171.3789026;0.995610538
529;103.2808619;171.1333269;0.953171591
531;103.13633;170.9735997;0.985574293
533;101.7069987;170.7808403;0.987653568
535;104.3028864;170.7079571;1.01900966
537;102.8705726;170.7034581;1.076949044
539;101.8598324;170.4053661;1.088602503
541;101.1132743;170.2683659;1.095654832
543;102.1920378;170.077599;1.090082069
545;100.5279579;170.0226808;1.085292709
547;101.2467034;169.8100504;1.057213331
549;101.2674211;169.6865666;1.11033534
551;102.084466;169.5308795;1.077728515
553;99.79460857;169.4128768;1.052003984
555;100.6865989;169.4261968;1.063630705
557;99.95086237;169.1413974;1.060506166
559;99.68470979;169.0860102;1.013103916
561;101.6533079;168.9057026;1.023710203
563;100.1905962;168.7539678;1.075164837
565;98.93203596;168.6738784;1.069731272
567;99.96603589;168.6118581;1.067635023
569;101.1048037;168.5194038;1.057797247
571;100.1644106;168.3240294;1.040627773
573;98.95879577;168.0587901;0.981354487
575;100.2856251;167.9396464;0.963953148
577;99.71627574;167.8077554;0.962626834
579;98.4857998;167.7245915;0.967922282
581;100.4173536;167.4967034;0.948387759
583;99.21708729;167.399237;0.946362685
585;100.4084442;167.3655376;0.957541813
587;100.0616185;167.2390293;0.975247379
589;98.90536861;167.1321683;1.061564008
591;100.0840693;166.9591706;1.074504958
593;98.84278896;166.7956067;1.069045427
595;96.36398868;166.6088138;1.026703959
597;98.34955453;166.612335;0.997181972
599;98.04970647;166.3941362;0.932118679
601;96.74485418;166.3654163;0.916829056
603;98.01026565;166.1120939;0.928911459
605;96.54610372;165.9570074;0.961304642
607;95.90265507;165.9087218;0.971248693
609;97.16615489;165.7287966;0.983306222
611;96.65451141;165.7668246;0.981154668
613;94.32996883;165.5111714;0.948234257
615;96.96914616;165.3016854;0.891362165
617;95.28846721;165.2442722;0.842858991
619;97.38900684;165.1385248;0.823960546
621;95.73402578;165.0619614;0.833946904
623;97.16566924;164.861008;0.81753645
625;96.25310425;164.7114626;0.823652752
627;95.71003233;164.5376186;0.841017511
629;92.12928554;164.4808389;0.828755959
631;94.35420046;164.3838914;0.857375163
633;94.06762962;164.3132565;0.873698324
635;96.14811857;164.0967501;0.876099829
637;92.63484621;163.9401078;0.884691782
639;95.93387357;163.8442523;0.890915862
641;95.46726519;163.7550515;0.884239016
643;95.0753861;163.6832262;0.900959801
645;95.2488822;163.4647547;0.860510054
647;93.45488627;163.334463;0.832224897
649;92.97195072;163.2498203;0.796840571
651;94.97217687;163.1430194;0.803974296
653;92.22712033;163.0562531;0.756867539
655;93.33307699;162.8851662;0.818587124
657;93.98999415;162.8381363;0.818472146
659;93.72578123;162.6377944;0.807044877
661;94.74066475;162.4550738;0.778762075
663;91.60455112;162.2921757;0.795359557
665;92.79823112;162.343949;0.754652048
667;93.91236705;162.2796472;0.752557764
669;92.58357558;161.8575798;0.747260287
671;92.61105922;161.936272;0.707332356
673;91.55674857;161.7391998;0.684582845
675;91.46280964;161.7281613;0.684041256
677;91.23391785;161.5124738;0.682238372
679;90.02320012;161.5268253;0.720446628
681;91.31516164;161.3891805;0.73529975
683;92.88366981;161.2095501;0.750308904
685;92.45189491;161.0922952;0.729223871
687;90.25881384;160.9003;0.72445367
689;92.4902189;160.9127138;0.726491459
691;90.02252179;160.8287142;0.711230756
693;91.52273714;160.5637859;0.735309658
695;90.56290996;160.5025293;0.721572303
697;92.54396562;160.2996981;0.712210345
699;90.94884853;160.1646035;0.666414841
701;92.03665251;160.1409659;0.689155296
703;90.39981733;160.061667;0.655176772
705;91.16770876;159.8848269;0.657715146
707;89.00958304;159.8558392;0.624756062
709;92.38778587;159.5974734;0.634226657
711;90.96997436;159.5360531;0.622028858
713;89.73823156;159.4264019;0.615185906
715;89.28245532;159.2779427;0.602375311
717;90.48985158;159.1670147;0.609679286
719;89.8546447;159.102161;0.597877364
721;89.81456769;158.9514635;0.59111414
723;89.88542877;158.8317189;0.600971343
725;89.05522893;158.7184163;0.629789402
727;88.91041694;158.6442976;0.634572423
729;88.47123495;158.4229538;0.605839982
731;90.57961522;158.2680798;0.614222283
733;89.27677329;158.290468;0.62696802
735;90.76864492;158.1245459;0.590975165
737;89.37017706;158.079148;0.611527773
739;87.64756392;157.9253114;0.649632471
741;89.01431542;157.6999826;0.638320704
743;89.05568382;157.5037019;0.617516811
745;90.66790586;157.4814894;0.664547126
747;88.80602496;157.445187;0.619392757
749;89.59997203;157.280787;0.602429176
751;88.85177188;157.19158;0.592572346
753;88.83753278;157.0795874;0.627522473
755;90.81435956;157.0659395;0.627914708
757;91.57134594;156.8440619;0.62013882
759;90.00608194;156.8036982;0.593274426
761;89.82502956;156.601528;0.595659996
763;89.34024466;156.5679486;0.548506083
765;88.69359975;156.4290702;0.512668114
767;89.64904663;156.286179;0.55389788
769;89.09650575;156.1811258;0.591778805
771;88.83847036;156.0041978;0.60614612
773;88.50262019;156.002308;0.605310987
775;88.81020298;155.7689666;0.608124794
777;89.21268029;155.7455685;0.57655168
779;88.9213679;155.5572304;0.572476509
781;89.41682573;155.5187714;0.56722151
783;89.59803095;155.4277898;0.569538715
785;90.90080828;155.3359686;0.547395915
787;87.90946592;155.2096667;0.571253149
789;90.88580213;154.9983885;0.57862376
791;88.74988491;154.9573427;0.582712523
793;89.29804766;154.9598325;0.57113611
795;89.96901666;154.7688957;0.579641536
797;90.49537936;154.5628221;0.569217889
799;87.0103854;154.4381099;0.555783332
801;88.37588344;154.3289286;0.544711267
803;89.6025208;154.339853;0.536983351
805;88.31653194;154.1094597;0.508870856
807;90.85483664;153.9479536;0.511113827
809;88.8640983;153.9806195;0.489201077
811;88.59342189;153.8670981;0.485266737
813;88.12790794;153.7879418;0.507356695
815;89.44071272;153.4886421;0.529578788
817;90.32777841;153.530213;0.48848285
819;88.55920038;153.3909458;0.530755348
821;88.1774753;153.3226658;0.514621143
823;88.28223275;153.1681197;0.481130412
825;86.83276299;153.0826518;0.495891748
827;86.08444347;152.9057507;0.522735458
829;87.18090447;152.7519496;0.494264881
831;86.41669818;152.6411579;0.525801176
833;86.41488796;152.5565147;0.545905063
835;87.55840236;152.4238322;0.514789468
837;87.23667848;152.3802688;0.496080373
839;87.37463224;152.2526973;0.512690338
841;85.91716271;152.1569114;0.495495426
843;87.02908537;152.060607;0.472280919
845;87.49536967;151.8942006;0.491743238
847;85.45347085;151.8022696;0.505674052
849;86.5629153;151.7593408;0.494257274
851;86.34275801;151.6482424;0.462677392
853;85.77988538;151.4890082;0.481342466
855;86.47940061;151.3558614;0.459170993
857;86.7260622;151.2677454;0.463016464
859;88.44639811;151.1769405;0.476903233
861;86.13091297;151.1702258;0.451546872
863;87.25229657;151.060192;0.435482817
865;86.06567;150.8841304;0.437312862
867;85.5253514;150.6490562;0.416929328
869;84.78803519;150.7525538;0.405293885
871;85.50412874;150.5934218;0.429461247
873;85.1831841;150.551032;0.416227605
875;85.8653546;150.3075371;0.413869008
877;85.63871707;150.1903518;0.431543965
879;85.62715911;150.1090182;0.413232049
881;86.09408297;149.9966843;0.387218506
883;86.25161624;149.9493539;0.388913063
885;85.74895077;149.7370989;0.420467758
887;86.90977593;149.6934808;0.409123271
889;84.6877351;149.54812;0.377442118
891;85.64236516;149.5950611;0.39635861
893;83.53265703;149.3429406;0.382252144
895;82.98438404;149.1982826;0.351021745
897;83.32928861;149.1208523;0.3768769
899;83.49330524;149.0475165;0.407100109
901;85.03007342;148.9410717;0.424594208
903;86.35073699;148.8001662;0.436588973
905;84.5754331;148.7950893;0.430072041
907;84.2060803;148.6508267;0.444472056
909;84.00986261;148.5718;0.434642563
911;84.33012505;148.5099213;0.396257627
913;85.20218891;148.3139344;0.397598296
915;84.62104539;148.1732608;0.432496656
917;85.32533182;148.0614592;0.408037495
919;82.8678309;148.2707872;0.413811385
921;84.6966969;147.8553866;0.416693505
923;84.65528789;147.797104;0.394873153
925;85.31185452;147.7454954;0.383633108
927;83.41361965;147.7185074;0.367295118
929;84.72684054;147.4723307;0.351443673
931;82.707475;147.5307837;0.328411617
933;83.32495365;147.3326469;0.350527186
935;82.01887365;147.0584104;0.347038162
937;83.03805882;147.066135;0.362784494
939;85.33700147;146.9544424;0.372332437
941;83.40993144;147.0577149;0.391456593
943;82.09926013;146.7302253;0.400993601
945;82.284437;146.627861;0.390351462
947;81.85302555;146.5677222;0.379129087
949;82.35049352;146.4879314;0.356764911
951;81.35670262;146.3960824;0.364817564
953;82.76320864;146.115821;0.340912293
955;82.11333704;146.1176358;0.368643469
957;80.97115325;146.0494864;0.359309504
959;79.80858886;145.9985805;0.393333652
961;81.22080834;145.9240024;0.39383067
963;82.00929973;145.7492104;0.394149599
965;83.9889791;145.6116693;0.379699218
967;80.45272547;145.5765875;0.384405332
969;79.21489111;145.5722819;0.37718874
971;82.40296647;145.3589075;0.359516661
973;79.26614728;145.1120483;0.348524693
975;80.02565172;145.1551749;0.311857189
977;80.35510126;145.040487;0.318299701
979;80.25963353;145.0225744;0.317426228
981;81.32125418;144.9372362;0.31694311
983;82.87036432;144.7448512;0.324312946
985;82.26611833;144.2087094;0.321815812
987;79.89522302;143.8052714;0.30958055
989;82.04890533;144.3089046;0.331623765
991;81.84184156;144.3803766;0.372392331
993;83.42255076;144.2036397;0.385579414
995;82.43405612;144.0741779;0.432056042
997;81.55819037;143.8866242;0.441915422
999;80.35326908;143.9263864;0.406132955
1001;82.17244512;143.8464659;0.398966771
1003;80.11021903;143.7990064;0.397774707
1005;79.76080465;143.6601549;0.354121155
1007;81.27514371;143.4347085;0.300526857
1009;80.0183994;143.3247554;0.301940581
1011;80.61014005;143.3637333;0.31580583
1013;80.59847542;143.2801547;0.328513629
1015;80.48193748;143.1577154;0.323156226
1017;80.24733811;143.0105114;0.33997564
1019;79.00109754;142.9024293;0.316666852
1021;76.31918761;142.7793275;0.305171553
1023;78.76900742;142.7409573;0.308525987
1025;79.79800315;142.6930816;0.321548138
1027;79.81023039;142.5435304;0.31513716
1029;78.94041586;142.3722246;0.313918012
1031;80.222604;142.3835997;0.324611087
1033;80.03522136;142.2070806;0.325741405
1035;79.29816091;142.1149662;0.320122205
1037;79.43985166;142.0200059;0.325106538
1039;78.81169523;141.9551594;0.320971971
1041;80.67035136;141.8566706;0.316031673
1043;79.28191715;141.661072;0.31983213
1045;77.41514335;141.6878214;0.364030904
1047;77.40942924;141.6217595;0.362559552
1049;77.92077544;141.4152506;0.38113096
1051;77.44707133;141.2927963;0.3798875
1053;78.08257426;141.3018856;0.381454557
1055;76.41133154;141.1696869;0.378177465
1057;76.68016623;141.0967264;0.37403235
1059;77.9725745;141.0636246;0.367900953
1061;76.70009767;140.8917381;0.336861506
1063;77.56700549;140.7875867;0.336965235
1065;77.22500099;140.7660434;0.306068421
1067;77.87574532;140.67646;0.336245743
1069;76.4214383;140.4734646;0.336995033
1071;76.01808573;140.4143776;0.320790205
1073;75.49390225;140.3044322;0.32598613
1075;75.78162849;140.3189061;0.324510357
1077;75.36588148;140.2687298;0.325100474
1079;74.85371217;140.0567118;0.321884273
1081;73.46064479;139.8743397;0.349001866
1083;75.06992284;139.8530886;0.3174255
1085;74.96874464;139.7857662;0.331058132
1087;73.83500671;139.6653938;0.343947423
1089;74.872456;139.559835;0.345018011
1091;75.30653515;139.4228397;0.337821628
1093;74.38331637;139.3668026;0.32975605
1095;74.43144037;139.347688;0.319680179
1097;74.94095792;139.2150328;0.307609857
1099;74.99116696;139.1573925;0.29106819
1101;74.9593068;138.9968142;0.302567398
1103;75.38156049;138.8785163;0.327814592
1105;74.66407213;138.6428133;0.320661282
1107;75.91403511;138.9704315;0.307615993
1109;74.56658437;138.7077338;0.336576276
1111;73.38837046;138.4061123;0.337983439
1113;74.11262111;138.4512938;0.328110435
1115;75.05460641;138.4044899;0.315190072
1117;74.14077239;138.2645272;0.311736059
1119;73.43821258;138.1592373;0.315170352
1121;72.92064473;138.0472442;0.321823788
1123;74.54178438;138.0737675;0.317398114
1125;74.03583917;137.977852;0.321016957
1127;74.32823498;137.836119;0.316608635
1129;74.52306257;137.7064038;0.296256185
1131;72.17851889;137.6441704;0.285492497
1133;73.58634658;137.576716;0.318883967
1135;73.13559387;137.5395203;0.32697123
1137;74.03647173;137.563049;0.316385397
1139;70.86949278;137.1444472;0.323721959
1141;72.65312211;137.1241475;0.319388926
1143;71.83306505;137.1293882;0.279164767
1145;72.20320921;137.1092171;0.281275912
1147;73.67515291;136.9599386;0.293036097
1149;71.64690511;136.8542162;0.282170478
1151;72.84308516;136.6644861;0.262497974
1153;71.63130109;136.6288187;0.255321707
1155;71.34698548;137.0439266;0.26051513
1157;72.34594608;136.568223;0.266937057
1159;71.40599456;136.3956818;0.250034671
1161;71.43062896;136.292669;0.251046268
1163;72.42563047;136.2309621;0.251648918
1165;72.43847748;136.2272694;0.271128847
1167;71.08983838;136.0976982;0.268602099
1169;73.17947886;136.022991;0.317187671
1171;71.79483737;135.8509288;0.300418887
1173;71.25568669;135.7266885;0.290686702
1175;71.82525807;135.6397331;0.266163673
1177;71.52583603;135.4494496;0.304191192
1179;69.44937974;135.7003134;0.274152572
1181;72.1411063;135.5059898;0.277753409
1183;69.55839317;135.5183387;0.284604863
1185;70.08059743;135.213185;0.258532932
1187;69.50349497;135.292696;0.231277142
1189;70.01723973;135.1452933;0.246867512
1191;70.64439155;135.1373661;0.280194585
1193;69.69732323;134.8684523;0.282865291
1195;70.50875282;134.7382538;0.293820002
1197;70.13461236;134.5293626;0.306990546
1199;69.23789476;134.6635466;0.323165231
1201;69.66311916;134.2517258;0.336053333

File: data/rise_materials/Testdata-1808.txt
Keywords
Material1;Material2;Material3;Material4;Product;Object;Scenario;Method;Reference;Comment;Owner;IsPublic;ImportDate
synthetic rubber;glue;plywood;;IN16-1;Floor composite;;ISO 5660;TRANSFEU;;TRANSFEU;1;2011-03-24 12:12:11
Scalars
Flux (kW/m2);tig (s);qmax (kw/m2);qtotal (MJ/m2);q180 (kw/m2);q300 (kw/m2);Sample mass (g);Mass loss (g);DHc (MJ/kg);Peak smoke production (m2/m2s);Total smoke produced (m2/m2);Specific extinction area (avg) (m2/kg);MARHE (kW/m2);Area exposed (m2);Observations;Test date (YYYY-MM-DD);Test identifier;Product thickness (mm);Thickness1 (mm);Thickness2 (mm);Thickness3 (mm);Thickness4 (mm);Product density (kg/m3);Density1 (kg/m3);Density2 (kg/m3);Density3 (kg/m3);Density4 (kg/m3);Product area weight (kg/m2);Area weight1 (kg/m2);Area weight2 (kg/m2);Area weight3 (kg/m2);Area weight4 (kg/m2)
35;192;129.97;80.88;;;139.18;70.09;10.86;;727.45;;67.35;0.0088;Swelling. End flame > 1200s.
;2010-07-23;c_LSFIRE_IN16-1_35a;14.8;2.6;12.2;;;;;;;;14.19;;;;
VectorData
Time (s);HRR (kW/m2);Mass (g);SPR (m2/(m2*s))
1;3.951413137;139.18;0.025001942
3;3.227618832;139.335466;0.09252663
5;2.996774708;139.0738568;0.131273753
7;2.860897711;139.1559505;0.131273753
9;2.124925921;139.1981729;0.131273753
11;1.799517196;139.3486778;0.106271811
13;1.366465573;139.1708684;0.044461391
15;1.358525399;139.2653672;0.033623306
17;1.354945464;139.2344462;0.07108988
19;1.36667303;139.1915914;0.084852056
21;1.383053501;139.2453677;0.084852056
23;1.382502339;137.4440379;0.079137787
25;1.347743963;139.1885288;0.08001276
27;1.353719437;139.213313;0.07524179
29;1.371686141;139.6642026;0.080230768
31;1.353530592;139.1473198;0.080230768
33;1.345063915;138.8907317;0.080230768
35;1.401135476;139.2835284;0.051446758
37;1.366704136;139.2928635;0.018751153
39;1.354651935;139.1954003;5.55112E-18
41;1.361462853;139.6325587;0.035351625
43;1.360790353;139.2709538;0.053264885
45;1.353774941;139.5177171;0.085220998
47;1.354705088;139.3209699;0.089565297
49;1.384834262;139.28105;0.089565297
51;1.351723848;139.28105;0.054213672
53;1.355454612;139.3191016;0.036300412
55;1.367153065;139.2774219;0.004344299
57;1.375664282;139.324183;0.054406032
59;1.377127846;139.3228685;0.104033596
61;1.374222668;137.4038047;0.125691555
63;1.376274226;139.3516312;0.148243081
65;1.342209837;139.3149243;0.148243081
67;1.347878065;139.2772342;0.093837049
69;1.381283946;139.2790422;0.044209484
71;1.362064047;139.2588016;0.022551526
73;1.351044872;139.1255956;0.037756695
75;1.360003217;139.1018959;0.121212578
77;1.358565229;139.2997699;0.202389467
79;1.369695475;139.0179641;0.246430718
81;1.346837047;139.1760819;0.246430718
83;1.363520193;139.1466986;0.210547194
85;1.387821814;139.1449087;0.127091311
87;1.370828849;139.3845408;0.060727811
89;1.358225291;139.0291029;0.121069896
91;1.350076545;138.9906177;0.264420489
93;1.368502243;138.8999836;0.364353128
95;1.354338672;138.8999836;0.439447798
97;1.371078897;138.9155116;0.48523242
99;1.386876274;138.8944759;0.40886631
101;1.375103149;138.8944759;0.29598561
103;1.339827015;138.9092126;0.287220277
105;1.374637131;138.8047804;0.397130435
107;1.370572254;138.7194922;0.492290307
109;1.361489943;138.631311;0.644090489
111;1.350992915;138.5523515;0.752346343
113;1.352244621;138.5421164;0.786747434
115;1.35843518;138.5007262;0.668379422
117;1.37337467;138.3410596;0.600780919
119;1.363298197;138.3536872;0.611620835
121;1.361536392;138.222488;0.685232941
123;2.037072362;138.2137598;0.757217928
125;2.328369883;138.2200286;0.951063485
127;2.924999926;137.9447555;1.079971682
129;2.973329031;138.02697;1.039998767
131;2.537548054;138.0204786;1.011025001
133;2.482548712;138.0131736;1.028954627
135;2.573361173;137.9062656;0.968306343
137;2.702641642;136.10778;1.003089209
139;2.88717837;137.7458384;1.10799963
141;3.316851999;137.729678;1.128210388
143;3.261711341;137.7393942;1.091287268
145;2.473075763;137.5280603;1.228863717
147;2.467850817;137.5601749;1.228658009
149;2.936228143;137.5022209;1.296913422
151;3.026995744;137.5022209;1.322081115
153;2.775599269;137.3524692;1.449299232
155;2.955180607;137.2568977;1.383922808
157;2.615787615;137.1508569;1.385502507
159;2.571951304;137.0422607;1.279073215
161;2.865289174;137.0429603;1.328730966
163;3.159420025;136.8246649;1.313361682
165;2.986364864;136.8915698;1.404893589
167;3.375835445;136.6942799;1.434855751
169;2.866424515;136.7994218;1.427140559
171;3.138250795;136.7108606;1.375102362
173;3.320632003;136.6450407;1.304465102
175;3.272113166;136.6450407;1.201799479
177;3.342495265;136.3939194;1.191534972
179;3.023264716;136.4216342;1.29523116
181;3.571401404;136.3022671;1.388283023
183;3.637389245;136.2517876;1.409946889
185;3.900195439;136.2607379;1.3313773
187;4.024022189;136.1751603;1.344845368
189;3.771512775;136.0644482;1.23772991
191;3.722126088;135.9784063;1.060516976
193;4.371947633;135.8494194;1.009302555
195;6.326113405;135.8180586;1.02266572
197;7.991713294;135.7521062;0.95531106
199;9.282234497;135.6629906;0.857163241
201;10.58916771;135.6251871;0.837390113
203;11.36623486;135.5175969;0.736018252
205;11.25200845;135.1684092;0.696509846
207;11.85325821;135.2155679;0.625027776
209;12.5681452;134.1378021;0.703546358
211;13.04222924;135.1545402;0.763470705
213;13.13368443;135.0599577;0.849122846
215;13.5243846;134.943333;0.839924763
217;13.28083868;134.665167;0.778099621
219;13.51091981;134.5727057;0.912973616
221;14.01466372;134.6251145;0.933500091
223;14.42322121;134.631413;0.932233519
225;15.12180061;134.4799434;0.969616202
227;16.15811878;134.2495027;1.057664532
229;17.2274243;134.3570923;0.803855204
231;17.91412287;134.250708;0.659661468
233;19.1453324;134.2037724;0.569962417
235;18.83553048;133.3947517;0.50280294
237;18.87669141;133.8833601;0.524793712
239;19.96907857;133.8426747;0.696139462
241;21.55859418;133.818577;0.759478678
243;21.58123179;133.6492965;0.70665309
245;22.24181486;133.5903179;0.647258503
247;23.08361743;133.1335109;0.466404981
249;24.29671204;133.4491974;0.37117937
251;25.24729028;133.4110923;0.48224633
253;26.00223852;133.2826774;0.664177313
255;25.43624132;133.2038387;0.742831364
257;25.90205873;133.1202562;0.753929546
259;26.05849965;133.1714893;0.651025398
261;27.15006492;133.0829583;0.456936937
263;28.04735111;132.8426748;0.339428319
265;27.85879413;132.7351752;0.399074113
267;27.88966317;132.5539127;0.525212216
269;27.8490114;132.5350767;0.526525441
271;27.80405796;132.4009665;0.614330758
273;29.25006752;132.3468096;0.577473159
275;29.50255403;132.2101621;0.549058281
277;29.45963545;132.1785659;0.60835063
279;29.0025802;132.0231789;0.863049074
281;29.28788001;131.9137203;0.983649824
283;28.90900472;131.8570808;1.159223192
285;29.16072898;131.7659759;1.129363671
287;29.02806319;131.7659759;0.992688374
289;28.02871481;131.5484517;0.87971094
291;28.3327902;131.4372154;0.876268781
293;28.07109509;131.312435;1.050203352
295;28.12523003;131.2038754;1.578268679
297;25.15945264;131.0628635;2.090088911
299;20.78423718;131.0343235;2.570468138
301;17.64008556;130.9642968;2.877597484
303;15.41729638;130.823092;3.010706752
305;14.69495578;130.7352119;3.066250766
307;13.69638049;130.5825492;3.193543004
309;13.49361974;130.5042883;3.228809834
311;13.16590651;130.3591602;3.320269632
313;12.63395456;130.2739446;3.393724677
315;12.42183933;130.2193361;3.156851001
317;12.64968606;130.1035913;3.090605763
319;11.7621478;130.1035913;3.042359324
321;11.49425597;130.1035913;2.839679122
323;11.5793737;129.7351589;2.29859229
325;14.56732574;129.7351589;2.058302043
327;19.80191248;129.2340983;1.526803725
329;23.21104827;129.2672067;1.00539503
331;25.51128857;129.1194443;0.566858628
333;28.10562247;128.9529964;0.611477389
335;30.8987056;128.8925114;0.36719042
337;31.63407155;128.9761294;0.379047349
339;31.52507143;128.8688287;0.347381689
341;33.2810839;128.7190648;0.483131555
343;32.53620902;128.5884073;0.511288826
345;33.10991629;128.5146141;0.629328401
347;34.9435542;128.549646;0.588352451
349;34.31608177;128.2977418;0.490055046
351;34.43742889;128.287917;0.352966038
353;35.08488591;128.1407445;0.217737326
355;37.09253935;128.2395647;0.152534258
357;36.32407817;128.0033969;0.085558299
359;38.4809094;127.8777726;0.19484423
361;38.71543791;127.7719385;0.272607373
363;38.05984436;127.6140321;0.323642419
365;38.75646035;127.5416302;0.304203763
367;40.04451556;127.1237001;0.284162626
369;39.32028403;127.3952062;0.174876695
371;39.40920954;127.2933171;0.120926614
373;40.90503074;127.014983;0.134870418
375;40.52449952;127.0539023;0.172873972
377;41.66393833;126.9832183;0.25960766
379;42.23987865;126.791709;0.316199816
381;42.91753466;126.6033995;0.344939097
383;44.93273849;125.7078906;0.26727959
385;44.76218458;126.5145124;0.195878186
387;44.12463262;126.3998101;0.130018226
389;46.04594817;126.2983207;0.143741064
391;45.24681539;126.2316878;0.149407006
393;47.89879214;125.9799214;0.21094606
395;47.8903792;125.9333898;0.21094606
397;47.33088759;125.7999172;0.190072332
399;48.6101401;125.7999172;0.119832427
401;49.47573717;125.7060222;0.061614143
403;48.6679657;125.5836953;0.006860053
405;48.96032738;125.4597587;0.09110114
407;50.5188259;125.3374446;0.155075758
409;51.51929394;125.2106702;0.17947112
411;52.67587463;125.0674284;0.202058509
413;53.02124169;123.3181284;0.195273544
415;52.62600806;124.9275265;0.111032458
417;52.30109832;124.8362414;0.114120268
419;53.53748374;124.6684546;0.150350829
421;53.64099932;124.6043055;0.171454104
423;54.10447134;124.4460678;0.22751818
425;54.81665919;124.3515151;0.307474624
427;55.09210501;124.3250719;0.240412196
429;54.80583332;124.1617586;0.179711184
431;54.63004549;124.0560676;0.14866329
433;55.91193106;123.922603;0.135937189
435;56.81562601;123.8417019;0.09946859
437;56.2359922;123.7001171;0.200936453
439;56.08928683;123.5785784;0.245290516
441;57.46820672;123.4919943;0.243979427
443;57.95869859;123.4362706;0.224174875
445;56.65874337;123.2733019;0.240516429
447;58.40592033;123.1475393;0.139048565
449;59.05708756;123.1124469;0.094694502
451;58.24625483;122.9620926;0.14297866
453;58.76313766;122.8476962;0.1692889
455;57.60217092;122.7292572;0.149499999
457;58.87449344;122.840459;0.149499999
459;59.14860733;120.9737361;0.22108131
461;59.27966804;120.9737361;0.16146547
463;59.63704142;122.1906279;0.111621808
465;59.25479145;122.2029412;0.071581311
467;59.20024192;122.0864909;0.071581311
469;59.96913442;121.6489254;0.02025507
471;60.54651548;121.6489254;0.091939921
473;61.9512829;121.7211211;0.154263305
475;62.26960088;121.6011751;0.167740928
477;60.57621791;121.5398585;0.167740928
479;61.89073317;121.3935426;0.147485857
481;63.01005215;121.3218764;0.075801007
483;63.3412801;121.2154624;0.013477622
485;63.5144839;121.0626238;0.07224221
487;63.29746835;120.7303438;0.088831411
489;64.08695057;120.8232868;0.135284661
491;64.43039087;120.7005985;0.209765032
493;64.56746059;120.6021536;0.27214327
495;64.1596105;120.4558976;0.19990106
497;66.60002686;120.3960455;0.183311859
499;67.65301287;120.2602471;0.136858609
501;66.21648532;120.2047816;0.062378238
503;64.18031472;120.0805736;0.089328545
505;67.06040351;119.9344813;0.213032671
507;66.25306673;119.8239685;0.217187036
509;67.87186101;119.7361054;0.217187036
511;66.57636415;119.652923;0.232834027
513;67.3697944;119.5292832;0.143505482
515;69.02475107;119.4053122;0.063674951
517;66.42724742;119.313893;0.155096754
519;67.06171962;119.1635217;0.230827113
521;67.82105997;119.078612;0.215180122
523;67.50415898;118.9747761;0.215180122
525;68.34134403;118.8751428;0.213399176
527;69.08570282;118.754202;0.181130047
529;68.53894106;118.6168067;0.184497149
531;67.86096248;118.4522276;0.189351771
533;69.75275939;118.3737372;0.189351771
535;69.36907098;118.3141427;0.147259121
537;68.80734135;118.2296983;0.133453851
539;69.08249084;118.0593631;0.151218622
541;70.58048827;117.940589;0.146364
543;70.89637075;117.8502511;0.146364
545;71.57180986;117.7202562;0.160431642
547;70.62549297;117.6055841;0.148112811
549;72.10489406;117.5459594;0.105893885
551;72.72046724;117.4332162;0.244281294
553;72.26355883;117.2725982;0.295414797
555;73.59159064;117.2049704;0.307459367
557;72.54233901;117.0378731;0.312659219
559;75.88431274;116.951289;0.319488974
561;75.16228193;116.7945625;0.293770313
563;76.43100324;116.7215702;0.360082591
565;76.34832901;116.5993037;0.452327107
567;77.65304279;116.4854289;0.497546273
569;78.70168327;116.380146;0.471295954
571;78.6766368;116.2345535;0.488904491
573;80.49894162;116.132268;0.543433393
575;80.43832097;116.0487443;0.61722609
577;81.67037064;115.9275326;0.777386355
579;82.02470874;115.7601508;0.887720852
581;83.83660445;115.593221;0.942939238
583;83.99990122;115.4963901;0.916398054
585;87.92611477;115.4169621;0.92145024
587;88.62819997;115.3099449;0.973800733
589;88.46697781;115.1467387;1.107168793
591;92.38152897;114.9852005;1.135902527
593;93.95197775;114.8788766;1.131303582
595;92.98070274;114.8081878;1.171024659
597;93.38782629;114.5513426;1.159770915
599;97.44924602;114.5086081;1.267343933
601;99.22045338;114.3581796;1.359410508
603;100.8416337;114.1769213;1.499019226
605;101.6273389;114.079836;1.521555179
607;102.4590066;113.9260762;1.506377727
609;104.9949385;113.839281;1.493842264
611;106.949889;113.6098299;1.563968791
613;108.4114176;113.4990457;1.652797686
615;109.3557142;113.3468066;1.971009721
617;110.4358237;113.20557;2.156851998
619;112.7677137;113.0434922;2.153243255
621;112.7138313;112.9180615;2.178178785
623;115.1872248;112.7388194;2.313053375
625;117.860578;112.6005198;2.134929219
627;116.5838929;112.4493958;2.193127594
629;119.1026966;112.3205288;2.232266651
631;121.2751223;112.1377334;2.229276766
633;119.4509776;112.0434038;2.211415166
635;122.0443089;111.8249997;2.29571316
637;120.8989188;111.6849525;2.346232696
639;127.000822;111.5160198;2.426506451
641;122.8202436;111.3132429;2.540596044
643;124.9644196;111.2009216;2.526355513
645;126.7572262;111.1131926;2.534296896
647;124.6944451;110.9410165;2.406873499
649;127.7374904;110.716358;2.445060164
651;123.772744;110.5581214;2.440654321
653;125.8297497;110.4102986;2.471641526
655;125.5421951;110.2541578;2.442509711
657;125.5546405;110.0601791;2.510232573
659;126.7923139;109.9220464;2.46666957
661;127.9777233;109.8285908;2.418851136
663;128.3845211;109.6061044;2.486877852
665;125.6958355;109.4573773;2.508065418
667;127.2740242;109.3046887;2.517901271
669;126.6132252;109.1263811;2.540040284
671;126.0274364;108.9794158;2.539672805
673;126.4868415;108.7977791;2.464712339
675;126.4623018;108.6146943;2.40080107
677;128.6075006;108.5002491;2.338907304
679;127.3131953;108.3422261;2.170596156
681;126.5208912;108.1988938;2.058065576
683;125.9247917;108.0674354;1.888813387
685;125.1446299;107.9027498;1.852924801
687;127.6602076;107.7201187;1.817706289
689;125.9449958;107.5695836;1.824439441
691;126.6483553;107.4063462;1.838098806
693;125.170279;107.2846829;1.877659652
695;126.7811994;107.1186712;1.862854377
697;123.6990605;106.9511531;1.815423251
699;129.970466;106.8241105;1.805142292
701;126.6624502;106.680326;1.835153049
703;124.8366592;106.5633621;1.822878895
705;124.6216905;106.4271296;1.72860414
707;123.9045036;106.2416654;1.625908027
709;125.3836012;106.0456678;1.611312648
711;123.7834166;105.990366;1.597343046
713;121.6670599;105.8031983;1.616509449
715;122.922743;105.6387396;1.746328153
717;124.0863072;105.4950919;1.785539542
719;123.6059189;105.4269213;1.675527367
721;121.4778185;105.2129935;1.560506211
723;123.7083016;105.0796211;1.379408168
725;123.0089585;104.9377951;1.253606935
727;124.2806472;104.7904689;1.332400771
729;119.6901588;104.6089228;1.397652565
731;121.9888367;104.4202185;1.384961418
733;122.5612157;104.3103539;1.373949605
735;118.8926883;104.3336804;1.316248752
737;118.3121191;104.0797287;1.17365582
739;119.6071553;103.9587439;1.146765834
741;120.6136038;103.7653382;1.169767111
743;119.4008671;103.6182685;1.243461218
745;119.3695282;103.5293797;1.190032149
747;117.5307118;103.16478;1.088252553
749;116.0004044;103.1703857;0.953990774
751;116.2945372;103.1078956;0.876116078
753;116.2847449;102.8737001;0.873202335
755;113.6600629;102.7478617;0.897615883
757;115.2830201;102.6186936;0.953220845
759;113.9228707;102.5006622;1.062810491
761;111.7005587;102.3536376;0.971890136
763;111.3766931;102.2001936;0.829627714
765;112.3878147;102.0992486;0.863530739
767;110.6273208;101.9883451;0.837304637
769;112.9971575;101.7914289;0.739079747
771;110.9546746;101.6774958;0.826515835
773;111.9873345;101.5565708;0.878992257
775;109.597313;101.420562;0.712778546
777;109.9228975;101.2985961;0.606656212
779;110.7994755;101.0884803;0.515147725
781;109.3572943;101.0095203;0.409085179
783;108.4177657;100.8719139;0.391992896
785;107.118268;100.662626;0.484596611
787;107.3047949;100.553379;0.458888317
789;105.9282705;100.4390541;0.524669128
791;106.9178895;100.2700906;0.496246159
793;105.1063289;100.1654846;0.372014797
795;104.8281427;100.0777248;0.343276579
797;104.2648958;99.93037;0.332187458
799;103.8655752;99.7630782;0.322912991
801;103.5668714;99.6324186;0.381050295
803;102.7419788;99.4640572;0.412809883
805;100.8831981;99.3790557;0.288992209
807;99.99227808;99.2386317;0.257762897
809;100.756194;99.1016588;0.24209916
811;99.95017583;98.9377418;0.18574164
813;101.1206593;98.7453913;0.209490669
815;98.72646559;98.6321515;0.315328991
817;97.72477299;98.4462049;0.321332433
819;98.69247456;98.3250839;0.246470437
821;98.9148051;98.2214871;0.18821023
823;96.53002316;98.1242491;0.146566045
825;98.21330694;97.8717147;0.084922274
827;95.46325995;97.7581881;0.111761235
829;95.03095423;97.5985517;0.130689073
831;94.94109113;97.4757431;0.130689073
833;95.00067574;97.3779332;0.095964792
835;93.46563422;96.878018;0.051770241
837;94.65239544;96.8191597;0.059687079
839;96.44655919;96.5842407;0.096127445
841;95.04020086;96.3996055;0.146008899
843;93.02484359;96.4019711;0.146008899
845;91.97385929;96.2829744;0.146008899
847;92.31070553;96.2377085;0.12214837
849;92.67380919;96.2991433;0.066780166
851;92.78064458;96.0463375;0.114416472
853;92.4611915;95.9434043;0.210593201
855;92.30157679;95.7790665;0.210593201
857;90.96232456;95.6638972;0.19369449
859;92.93676135;95.5403497;0.19369449
861;90.70490812;95.4527563;0.09617673
863;92.20901999;95.2674125;0.013989722
865;89.01064602;95.0916528;0.1063585
867;90.6663415;94.9437547;0.169424838
869;91.38616301;94.8584819;0.18994867
871;87.08727326;94.6514244;0.18994867
873;88.836626;94.5229045;0.175958948
875;92.52405351;94.4212073;0.144940454
877;90.99239544;94.2478731;0.173743832
879;89.59579771;94.0662364;0.237908844
881;89.1458316;93.9436683;0.237908844
883;90.01192447;93.7915357;0.281037023
885;89.0470583;93.6315373;0.227096929
887;87.58128183;93.4553255;0.135227213
889;88.95925573;93.3219081;0.13723924
891;88.65618357;93.1146253;0.150946249
893;89.40055139;92.9825945;0.109870685
895;88.4515763;92.9295232;0.102460496
897;87.25744962;92.7853475;0.102460496
899;87.77413325;92.6015254;0.015759624
901;86.85643026;92.4039011;0.065402816
903;89.54392128;92.2517382;0.149399256
905;88.03854383;92.0292057;0.202866692
907;88.12774707;91.9339273;0.209777117
909;85.86799331;91.7917102;0.209777117
911;88.962996;91.6355694;0.146426916
913;88.08390302;91.4609249;0.062270988
915;85.9655339;91.2848483;0.008803552
917;87.97010073;91.144861;0.048780082
919;88.29584625;90.9441471;0.081180228
921;86.03738608;90.8462916;0.113258004
923;86.24279436;90.6315046;0.111364878
925;87.62158829;90.5020211;0.111364878
927;86.76767955;90.3493765;0.122852849
929;88.69674781;90.1758318;0.150791526
931;88.40607211;90.0224785;0.164636567
933;86.08226121;89.8461464;0.190656812
935;86.86658001;89.657864;0.190656812
937;84.79904084;89.5388981;0.132281885
939;84.81374106;89.3616612;0.071943063
941;87.05930432;89.1946265;0.039309852
943;85.97166269;89.0529675;0.074155041
945;86.75537628;88.8861427;0.1504051
947;87.40161697;88.6970324;0.202579744
949;87.87099899;88.5722944;0.202579744
951;84.79423018;88.3904324;0.189290137
953;86.40026921;88.1761875;0.128424703
955;87.17331946;88.0176505;0.052174644
957;88.03760427;87.8763974;0.035037469
959;89.70771433;87.7018118;0.145920077
961;86.96588495;87.4928711;0.165043761
963;89.13387354;87.331713;0.165043761
965;89.35193461;87.1582134;0.165043761
967;88.00447015;86.9857834;0.130006292
969;89.27560035;86.7995353;0.019123684
971;90.73990603;86.6157132;0.014911996
973;88.95409297;86.4058539;0.103532406
975;89.84962145;86.2294927;0.103532406
977;90.93353474;86.0648092;0.103532406
979;90.84428033;85.9256663;0.103532406
981;90.41201498;85.7234921;0.08862041
983;90.14097758;85.5531569;0.01212189
985;89.5441812;85.28947097;0.068267294
987;90.83578788;85.08553278;0.068267294
989;90.95424375;85.01448357;0.068267294
991;92.3617773;84.79990695;0.068267294
993;92.67061177;84.58725967;0.056145404
995;93.80776825;84.42130838;0.050496655
997;94.45540863;84.21458324;0.115898373
999;94.61516067;83.99497389;0.173312552
1001;95.75226277;83.86481144;0.173312552
1003;95.05295485;83.60950601;0.173312552
1005;96.10765178;83.39342248;0.122815897
1007;97.76775464;83.19371984;0.057414179
1009;97.39115732;82.99298999;0.052275288
1011;96.88988227;82.77755576;0.148604371
1013;97.75281955;82.70388444;0.149507552
1015;100.2534202;82.35689958;0.149507552
1017;102.1920648;82.12641063;0.149507552
1019;100.1400228;81.93396848;0.097232264
1021;100.6601649;81.74046041;0.004291769
1023;101.2398583;81.48716013;0.012249421
1025;99.59812742;81.31689909;0.038620992
1027;104.7375006;81.07423458;0.061778827
1029;101.9732962;80.87168298;0.085492676
1031;101.4340977;80.70955911;0.082104088
1033;103.1943638;80.43989172;0.073243254
1035;104.1889475;80.26506598;0.046871684
1037;104.7524036;80.00342923;0.048804727
1039;106.5707928;79.81468039;0.073217095
1041;107.9471934;79.52688669;0.149613579
1043;105.5285402;79.36473527;0.149613579
1045;105.2053478;79.13349312;0.149613579
1047;106.4851854;78.94056864;0.124522701
1049;104.5825545;78.74512911;0.076396484
1051;108.3704761;78.4588704;5.55112E-17
1053;108.005771;78.25154049;0.024872061
1055;107.0278817;77.98199342;0.07513737
1057;108.2293273;77.84049977;0.07513737
1059;107.3832418;77.60395299;0.07513737
1061;107.266834;77.43185642;0.07513737
1063;108.8011175;77.10926824;0.050265309
1065;108.6804595;77.00582087;0.03461552
1067;109.1256667;76.70719209;0.100143564
1069;107.2684579;76.48920996;0.100143564
1071;107.9158268;76.29032146;0.104170418
1073;110.0510018;76.04738611;0.104170418
1075;111.2967044;75.83198209;0.069554897
1077;111.8139983;75.59878463;0.059786223
1079;113.654662;75.35227575;0.084591744
1081;113.6053453;75.14936584;0.092971014
1083;114.3379221;74.86991762;0.092971014
1085;116.4267651;74.67019537;0.092971014
1087;116.5732881;74.4717256;0.037211645
1089;118.7832578;74.20461618;0.012406124
1091;118.2968951;73.89724758;0.016124585
1093;119.8319946;73.71864159;0.070240416
1095;119.9339696;73.48783779;0.077866448
1097;119.6599556;73.24639609;0.077866448
1099;120.8212606;73.06777314;0.094813457
1101;118.5381477;72.86963836;0.085567074
1103;118.7116433;72.60816856;0.031451243
1105;118.3208523;72.35868033;0.02382521
1107;115.0493476;72.13741301;0.048014694
1109;113.4164935;71.9384609;0.031067685
1111;112.8750411;71.73373931;0.024189483
1113;110.2179123;71.54274311;0.024189483
1115;114.3235904;71.33298879;0.122869609
1117;115.3346473;71.10482035;0.147240864
1119;114.1609187;70.89132872;0.153132245
1121;111.4564753;70.74102157;0.153132245
1123;111.5235119;70.49790547;0.153132245
1125;110.0690241;70.31369007;0.054452119
1127;107.993409;70.12967237;0.022122701
1129;109.5354799;69.93266604;0.086522362
1131;106.1626054;69.71022363;0.144529685
1133;105.2105998;69.59832476;0.144529685
1135;103.1035481;69.45580602;0.144529685
1137;98.12315896;69.35095881;0.128298365
1139;95.42873821;69.09596875;0.058007322
1141;91.17878988;68.95596876;0.023195569
1143;91.0722221;68.79488536;0.088355394
1145;89.72467178;68.70583016;0.126130161
1147;87.71423783;68.5324986;0.126130161
1149;87.90408992;68.43599528;0.126130161
1151;86.1978633;68.28521904;0.102934591
1153;83.62690439;68.15632709;0.067291707
1155;83.71590363;68.06083986;0.121202927
1157;85.16085923;67.93456525;0.15686499
1159;81.01772363;67.76676147;0.15686499
1161;80.75826572;67.72406993;0.15686499
1163;79.26921718;67.53582888;0.127348049
1165;77.98766276;67.48551218;0.035662063
1167;78.89162172;67.32265103;0.012811575
1169;77.67907492;67.1940559;0.055538387
1171;76.68968008;67.08569559;0.075912134
1173;74.34871868;67.00954368;0.075912134
1175;72.89693486;66.87932133;0.094178272
1177;73.81035686;66.8093905;0.081366697
1179;70.82215207;66.77105589;0.038639885
1181;70.45664924;66.64366608;0.067541626
1183;69.0545626;66.52106836;0.14456906
1185;69.87528564;66.5156434;0.132314112
1187;68.35584363;66.39449215;0.166053654
1189;67.04176237;66.26000775;0.166053654
1191;66.92913518;66.21255433;0.116778167
1193;68.06011414;66.14195566;0.090267466
1195;67.15317817;66.02778345;0.166696569
1197;66.47161862;65.9688907;0.225536258
1199;64.55105269;65.85732258;0.318115489
1201;64.20583532;65.75768938;0.41069472
