Repository: johodges/materials

## A Non-Dimensional Scaling Approach to Modeling Material Pyrolysis

This repository contains the data, scripts, and technical documents required to generate the SPyro cone validation cases.

## Instructions
* Clone this repository with submodules
  ```
  git clone --recurse-submodules https://github.com/johodges/materials
  ```
* Pre-process data
  ```
  python materials/scripts/initialize.py
  ```
* Build latest FDS (example for impi_intel_linux target, but use relevant make target for platform)
  ```
  git clone git@github.com:firemodels/fds.git && cd fds
  cd Build/impi_intel_linux
  ./make_fds.sh
  ln -s fds_impi_intel_linux fds
  cd ../..
  ```
* Run cases
  ```

File: data/rise_materials/Testdata-1809.txt
Keywords
Material1;Material2;Material3;Material4;Product;Object;Scenario;Method;Reference;Comment;Owner;IsPublic;ImportDate
synthetic rubber;glue;plywood;;IN16-1;Floor composite;;ISO 5660;TRANSFEU;;TRANSFEU;1;2011-03-24 12:16:39
Scalars
Flux (kW/m2);tig (s);qmax (kw/m2);qtotal (MJ/m2);q180 (kw/m2);q300 (kw/m2);Sample mass (g);Mass loss (g);DHc (MJ/kg);Peak smoke production (m2/m2s);Total smoke produced (m2/m2);Specific extinction area (avg) (m2/kg);MARHE (kW/m2);Area exposed (m2);Observations;Test date (YYYY-MM-DD);Test identifier;Product thickness (mm);Thickness1 (mm);Thickness2 (mm);Thickness3 (mm);Thickness4 (mm);Product density (kg/m3);Density1 (kg/m3);Density2 (kg/m3);Density3 (kg/m3);Density4 (kg/m3);Product area weight (kg/m2);Area weight1 (kg/m2);Area weight2 (kg/m2);Area weight3 (kg/m2);Area weight4 (kg/m2)
35;195;113.42;78.50;;;137.16;67.82;11.15;;435.86;;65.35;0.0088;Swelling. End flame > 1200s.
;2010-07-23;c_LSFIRE_IN16-1_35b;14.8;2.6;12.2;;;;;;;;14.19;;;;
VectorData
Time (s);HRR (kW/m2);Mass (g);SPR (m2/(m2*s))
1;7.047491445;137.16;0.024224861
3;6.871099633;136.9006281;0.07337435
5;6.292135335;136.8468821;0.07337435
7;5.448581055;135.0092769;0.101560237
9;4.025001024;136.8684362;0.101560237
11;3.007940428;136.9579859;0.077335376
13;2.162922697;137.0803726;0.037501381
15;1.361912828;137.0984481;0.061484245
17;0.935324614;136.8799423;0.037728396
19;0.931200838;136.873806;0.037728396
21;0.929439512;137.0036372;0.037728396
23;0.921999614;136.8861925;0.028412902
25;0.926386082;136.6635699;0.004430038
27;0.939998694;136.9703353;0.027853682
29;0.929414825;136.9072584;0.027853682
31;0.918579675;137.0077121;0.027853682
33;0.91553101;137.0077121;0.027853682
35;0.920487587;136.9501683;0.033761485
37;0.932019525;137.0967737;0.037009975
39;0.929097543;136.9015753;0.037009975
41;0.919339838;137.0029084;0.059724784
43;0.922933824;136.9156012;0.059724784
45;0.934819632;136.9770625;0.053816981
47;0.932201784;137.0565039;0.022714808
49;0.922475188;137.0115395;0.049271823
51;0.937338325;137.0098397;0.037110154
53;0.934932481;137.0006059;0.037110154
55;0.933468668;136.9996354;0.037110154
57;0.938267879;136.9611619;0.037110154
59;0.928949994;136.8439165;0.023552943
61;0.926233888;136.9279088;0.040487056
63;0.927594928;136.9488358;0.080717246
65;0.914128241;136.9842048;0.080717246
67;0.931068401;136.9076989;0.080717246
69;0.939757806;136.9847407;0.067717443
71;0.91717357;136.8995431;0.100631029
73;0.92730278;136.8798638;0.091704203
75;0.934028633;136.924587;0.091704203
77;0.924933621;136.924587;0.091704203
79;0.925403509;136.3856333;0.091704203
81;0.928200963;136.7314081;0.104514066
83;0.933291387;136.7297204;0.134807701
85;0.930847159;136.8063595;0.178338076
87;0.924299315;136.76659;0.224008487
89;0.909782925;136.7322943;0.224008487
91;0.936007554;136.6917595;0.150797785
93;0.924237536;136.6351926;0.172406076
95;0.918141474;136.6128726;0.178420027
97;0.933564708;136.6128726;0.238818384
99;0.902539473;136.4642849;0.324514869
101;0.925594516;136.5407728;0.334559157
103;0.928111707;136.5115342;0.305718582
105;0.92423229;136.3970551;0.329279342
107;0.92019687;136.2556818;0.398213156
109;0.939831934;136.4664909;0.46912628
111;0.922225418;136.1839494;0.553417758
113;0.926967567;135.9986363;0.560864179
115;0.921689554;136.0892281;0.610077602
117;0.909704955;136.0491157;0.516587021
119;0.919971203;134.2999572;0.546519683
121;0.930475547;135.9415563;0.658335679
123;0.924610028;135.4516535;0.688904448
125;0.921360539;135.8487759;0.709956637
127;0.914623769;135.789677;0.732049731
129;0.926199864;135.702822;0.65384765
131;1.105697301;135.5886265;0.677448969
133;1.364448862;135.5496171;0.750692315
135;1.559662433;135.4608932;0.746264208
137;1.482717814;135.3823259;0.779068006
139;1.171805844;133.5219316;0.784894918
141;0.865845612;135.0624505;0.746230091
143;1.160236081;133.291051;0.816091281
145;1.618290441;135.1492154;0.968874554
147;1.017841992;135.1273777;1.041318209
149;0.832064907;135.0945767;1.128865966
151;0.829460905;134.9435413;1.030486619
153;1.462629076;134.7883053;1.062707959
155;1.946866241;134.8517018;1.022386634
157;2.108037375;134.837537;1.056679736
159;1.702906152;134.7488136;1.11764197
161;1.289952551;134.7440099;1.135172808
163;1.07993112;134.5997134;1.10516001
165;1.156034645;134.5997134;1.083150719
167;1.277783052;134.3840941;1.139489524
169;1.613548578;134.3840941;1.080951634
171;1.192428523;134.4597383;1.186945143
173;0.965169686;134.2421182;1.111520475
175;1.264052221;134.1467523;1.140404451
177;1.566964025;133.8436754;1.096536681
179;2.101715658;133.7381651;1.136684471
181;2.205775323;133.9487453;1.123966092
183;2.255590391;133.8551397;1.125037124
185;3.10866533;133.7773982;1.083696778
187;4.195589019;133.1499554;1.057447306
189;4.6921808;133.4990334;1.020343328
191;5.343655157;133.5021982;0.938059378
193;6.036832893;133.4858937;0.852108598
195;6.384587921;133.3988881;0.78753052
197;8.014303626;133.47182;0.747133321
199;9.120920462;133.281082;0.732225069
201;9.384788566;133.0293167;0.779476329
203;10.66594421;133.2215791;0.809024837
205;12.16234718;133.0280085;0.71195392
207;13.28800074;132.9328176;0.581741887
209;14.06440263;132.8997754;0.426535533
211;14.51320358;132.8295133;0.346988382
213;15.60495589;132.7263543;0.327805809
215;16.75021478;132.5792247;0.362218031
217;17.56621118;132.4740765;0.303460049
219;19.5931823;132.4148334;0.352124877
221;20.82532652;132.2889807;0.329288469
223;21.662373;132.0378604;0.285667715
225;21.76552153;131.9592327;0.222314532
227;23.4618727;131.7627267;0.309856
229;24.8457548;131.9648262;0.265683371
231;26.34590285;131.9037078;0.271676799
233;28.05843249;131.5725791;0.239433802
235;30.1709353;131.4600718;0.213084878
237;31.50960845;131.4173675;0.12554341
239;33.28444474;131.169171;0.101597955
241;33.34789652;131.1736912;0.085067248
243;35.88927421;131.0376882;0.133862873
245;35.52223766;130.9465054;0.167266055
247;36.55324878;130.9140357;0.205041879
249;37.93488626;130.8846641;0.187426725
251;38.78674;130.9069957;0.13186538
253;38.91186567;130.7708666;0.071179006
255;39.66542898;130.7172525;0.064571419
257;41.0820496;130.5489192;0.082556392
259;42.39060285;130.4968243;0.128445543
261;43.19367759;130.3536127;0.128445543
263;43.40456382;130.3068473;0.128445543
265;44.09272079;130.1417738;0.101649947
267;44.534425;130.0453404;0.045889151
269;44.98303327;130.0236416;0.031523165
271;45.13952679;129.926859;0.071075619
273;45.55261528;129.83247;0.100224802
275;46.38936906;129.6887284;0.133161464
277;48.27363428;129.5569388;0.191810356
279;47.71864956;129.4780577;0.160287191
281;46.77960417;129.2991941;0.120734737
283;47.46148044;129.2174619;0.091585553
285;48.55025467;129.267688;0.083755333
287;48.11268919;129.1258154;0.053866808
289;49.58335357;128.9684216;0.053866808
291;50.15221028;128.7291027;0.110162789
293;47.88685381;128.5722395;0.110162789
295;48.14862213;128.3741004;0.085056347
297;48.71086089;128.3738291;0.111209165
299;46.64360648;128.4113501;0.152044845
301;46.71870477;127.9638866;0.187241653
303;47.60474528;127.9626087;0.219612152
305;47.50303605;127.8129301;0.219612152
307;47.96269987;127.7818163;0.164698969
309;49.29080554;127.901538;0.123863288
311;49.08641511;127.756669;0.075673694
313;50.68327026;127.6658663;0.098707564
315;49.80414598;127.5385846;0.127246469
317;50.65570429;127.492354;0.127246469
319;50.67119087;127.3893757;0.127246469
321;50.55338549;127.2374069;0.083943273
323;49.79117924;127.1992408;0.055644974
325;49.97330855;127.0077623;0.088176005
327;49.70335594;126.9596161;0.102074187
329;49.49827103;126.8395324;0.11049743
331;50.57724431;126.7475238;0.11049743
333;49.3586269;126.6294764;0.083391361
335;51.22048291;126.4900022;0.072815148
337;51.50225458;126.4696471;0.086762152
339;51.65965775;126.2835506;0.108561411
341;51.14179835;126.2004753;0.13184535
343;51.31481198;126.2004753;0.13184535
345;51.96710085;126.0236052;0.081351627
347;51.90658025;125.9622462;0.053506442
349;50.83661267;125.7593204;0.093064251
351;51.55451169;125.6443171;0.151946983
353;52.16849342;125.5658701;0.161547779
355;52.3311386;125.5658701;0.161547779
357;51.2506853;125.4114302;0.161547779
359;52.38835303;125.2950234;0.091767467
361;53.52718008;125.1747891;0.050695149
363;52.71947068;125.0610393;0.119774844
365;52.90080604;124.961996;0.14437504
367;53.58219539;124.8889433;0.14437504
369;52.6432415;124.8015588;0.14437504
371;53.13578832;124.7232628;0.154306568
373;54.73588049;124.2135971;0.118353491
375;55.52105728;124.5715956;0.214047393
377;53.85513958;124.3118612;0.244543474
379;54.24437495;124.2490551;0.244543474
381;54.24534167;124.1634659;0.226637618
383;54.56514861;124.0592992;0.194778965
385;54.83899633;123.9156791;0.157927969
387;55.60886003;123.7850518;0.23762069
389;56.09105744;123.7971669;0.351503913
391;56.06022725;123.7971669;0.437875831
393;57.58810519;123.4938197;0.466865403
395;56.55767242;123.3901481;0.409530276
397;56.84572644;123.3355529;0.343212615
399;57.35350735;123.2711801;0.312838725
401;57.47948069;123.1506013;0.282108559
403;58.19288096;123.0639875;0.337582662
405;58.61166882;122.8972989;0.395899458
407;58.45213903;122.7646188;0.458898061
409;60.67948572;122.6977913;0.454397752
411;60.44674073;122.6694368;0.403115848
413;61.21800791;122.5303798;0.345467369
415;60.55982098;122.3818647;0.350955385
417;61.57354995;122.3002359;0.429691288
419;60.71818181;122.1948295;0.533428385
421;62.50777042;122.0837013;0.612287101
423;62.71147052;121.996153;0.689244747
425;63.61467501;121.7365219;0.677095264
427;62.46975479;121.7190724;0.51903352
429;64.41290516;121.6350632;0.488999042
431;63.71692348;121.5034548;0.546730125
433;64.57946466;121.5656275;0.574776692
435;63.94662431;121.3535399;0.627061224
437;66.2994101;121.3033615;0.683197898
439;66.45365607;121.2841338;0.573676068
441;67.16421806;121.1400525;0.423113497
443;67.23929942;121.0712326;0.325301843
445;66.18774568;120.9550108;0.260517019
447;68.071721;120.8214561;0.280736439
449;67.53214262;120.7553352;0.295371619
451;69.3587735;120.5954412;0.305934283
453;69.90313966;120.4804718;0.261057765
455;70.38660719;120.4011646;0.203004714
457;70.73419691;120.2899887;0.099104717
459;70.80950942;120.2030732;0.108171598
461;71.9873629;120.066686;0.14394089
463;72.37575473;119.9604999;0.222281273
465;74.15549755;119.7467676;0.386592963
467;74.86661965;119.7662662;0.386592963
469;73.53838099;119.6148576;0.354860238
471;76.55639155;119.4765585;0.289165087
473;77.44227251;119.4841662;0.210824704
475;76.70849527;119.2459456;0.039303054
477;76.85955686;118.8450355;0.076794509
479;77.99149775;119.1403017;0.123536543
481;77.21094914;118.9242961;0.237492836
483;79.39700667;118.7766073;0.237492836
485;81.46662157;118.7403054;0.243508153
487;80.90580829;118.6021876;0.206016698
489;82.15790223;118.470532;0.124115514
491;80.00575431;118.3501075;0.018284076
493;81.45145119;118.201515;0.018284076
495;81.80359999;118.0948164;0.041126761
497;83.24568294;118.1489557;0.15258316
499;84.22698263;117.9005827;0.236625429
501;85.54321853;117.7952536;0.34611701
503;84.79516402;117.5963789;0.415749137
505;84.82691209;117.4466877;0.453284022
507;85.35999057;117.368616;0.374020161
509;86.32029751;117.306517;0.295877077
511;85.24325618;117.2171904;0.197917497
513;86.12655392;116.9592004;0.201333182
515;84.9865306;116.9002827;0.172270028
517;85.45201278;116.9002827;0.249355694
519;87.52320834;116.6412108;0.344290184
521;88.5568319;116.5986269;0.384524364
523;88.04545692;116.4201884;0.437559248
525;87.25462813;116.2729989;0.446929052
527;89.3050953;116.1973081;0.372314079
529;88.01873355;116.0416529;0.318947633
531;89.51577493;115.9400442;0.423475542
533;89.12364608;115.8404576;0.39330741
535;90.6841847;115.7152214;0.46351896
537;91.24442744;115.5517581;0.483772991
539;90.60428184;115.4646921;0.493300463
541;91.62501169;115.3051162;0.402450121
543;92.06310541;115.1896141;0.39543314
545;92.83848532;115.0876137;0.432032389
547;93.40724796;115.0876137;0.496999024
549;94.68068711;114.7835033;0.616325551
551;96.19430906;114.6373988;0.703574781
553;95.3945148;114.6196181;0.842174544
555;94.64860261;114.3956995;0.785055911
557;95.88396386;113.1522156;0.804234503
559;96.4263066;114.1658466;0.781064514
561;96.29591514;114.0324133;0.82128057
563;96.2916537;113.9152098;0.737994958
565;97.01585945;113.770308;0.951625767
567;99.67137573;113.6205706;1.058168895
569;98.3181255;113.4977482;1.090450084
571;98.40835678;113.341715;1.177193305
573;96.97449696;113.2540299;1.198838986
575;98.6117738;113.1318541;1.101135222
577;100.6574327;112.9720068;1.065683992
579;100.2680381;112.8926121;1.082999404
581;99.60728913;112.6962715;1.087777304
583;100.3324936;112.5602791;1.182662741
585;102.0416387;112.4230348;1.282207752
587;100.4883218;112.2628997;1.335989684
589;102.7593236;112.1761629;1.362037638
591;101.9198106;112.0361459;1.347832099
593;102.7580625;111.9311784;1.315948695
595;101.351015;111.7939643;1.219763094
597;101.0423514;111.6533007;1.226849834
599;100.8739226;111.4977329;1.369613994
601;100.2074993;111.3317376;1.438569036
603;101.8491875;111.2243594;1.41807017
605;103.8682557;110.9835177;1.510367836
607;101.3064375;111.0062713;1.445497898
609;104.3488608;110.8676102;1.336750821
611;101.6312749;110.6453655;1.330972594
613;104.5770981;110.5043102;1.483384057
615;102.4291122;110.4433587;1.510776158
617;102.5412843;110.3261393;1.664026269
619;101.5082451;110.0813801;1.719098975
621;104.0707162;110.0813801;1.672046454
623;101.9097223;109.8176783;1.49010123
625;101.24756;109.7332504;1.356593408
627;104.1595481;109.5575209;1.31958256
629;104.4518532;109.4940523;1.286119394
631;103.8546142;109.2712627;1.299699967
633;103.3073374;109.1826438;1.275376758
635;103.0226956;109.0387692;1.293324101
637;102.4982912;108.9645418;1.201439141
639;103.0538742;108.7966782;1.138797691
641;104.0757561;108.6742172;1.124984156
643;101.5501082;108.4935451;1.272346145
645;101.187269;108.3548543;1.327689903
647;101.8917136;108.1950976;1.379378569
649;102.8390309;108.0598727;1.467844529
651;102.809097;108.0213272;1.332011333
653;100.2952652;107.8551353;1.224809953
655;101.3788874;107.7082188;1.217645532
657;101.6973307;106.5623163;1.23197209
659;101.2809886;107.2956118;1.239390685
661;99.40336181;107.1873294;1.362765846
663;103.0708387;107.0585837;1.438541601
665;103.2868026;106.9338908;1.34788328
667;100.6858067;106.819295;1.216474426
669;101.6509404;106.7454292;1.14798007
671;101.0653181;106.5307482;1.042288977
673;99.50765283;106.4022437;1.002906485
675;99.00544604;106.2724734;1.096872641
677;100.3162701;106.1275886;1.206034535
679;100.0606019;105.9844073;1.154066995
681;100.5137449;105.8109671;1.125107362
683;100.178494;105.7730846;1.05794522
685;100.0119043;105.6288029;0.930892286
687;99.58549455;105.4695885;0.823651214
689;99.83774836;105.3576451;0.872570481
691;97.59037135;105.2265789;0.944905045
693;98.85247616;105.0700019;1.024338673
695;97.90914341;104.8218388;1.048797003
697;99.11822641;104.8642261;1.016876103
699;95.77946833;104.6983516;0.930635903
701;96.90498649;104.6018669;0.799830574
703;96.56208733;104.4595596;0.738141001
705;95.766101;104.292253;0.745102615
707;96.10446141;104.1734986;0.807402308
709;95.75933993;104.0940271;0.892165838
711;95.52080474;103.9291014;0.970075503
713;95.56428242;103.7998602;0.917126861
715;94.30217197;103.6605206;0.860149755
717;94.82488319;103.527903;0.700822018
719;92.7012867;103.4644185;0.601092868
721;93.43040876;103.2692207;0.539354709
723;91.5090609;103.1500285;0.559274127
725;91.01201617;102.9667502;0.578594173
727;92.91273401;102.8731446;0.656008084
729;91.85997083;102.7401194;0.606667417
731;92.07934494;102.6536407;0.579004608
733;92.81806638;102.479071;0.476725287
735;91.23979197;102.4042399;0.357182665
737;88.98659875;102.235834;0.340382261
739;89.13827431;102.137015;0.294483378
741;89.07895277;101.9207359;0.341241182
743;90.12937197;101.8244334;0.418895957
745;88.00779979;101.4445251;0.479331283
747;87.29316889;101.6102792;0.433879812
749;88.34650265;101.4472676;0.397766491
751;86.43144529;101.3178737;0.281584121
753;86.15540695;101.2155436;0.224298547
755;85.68138221;101.0656568;0.274268721
757;85.09625088;100.9111289;0.277788291
759;84.28807939;100.7889987;0.366138592
761;85.34497724;100.6841218;0.430410961
763;83.77623637;100.5187292;0.363710907
765;84.05588748;100.4067545;0.234843461
767;83.41325165;100.2919627;0.178076185
769;81.2025725;100.1893761;0.141560883
771;81.69144236;100.0315933;0.11541993
773;80.938118;99.9307542;0.191605497
775;80.50497206;99.7547841;0.273221341
777;78.18427771;99.6435478;0.293276873
779;76.19958011;99.5058365;0.227877669
781;76.49330286;99.3598826;0.177856943
783;78.60429671;99.2739165;0.101671376
785;78.37440707;99.2103726;0.075642322
787;76.4288992;99.0106239;0.05558679
789;75.30060711;98.886444;0.064631063
791;76.01407616;98.7681258;0.065832024
793;75.95615625;98.6847521;0.065832024
795;76.09723551;98.5367787;0.03041247
797;73.32751704;98.3711301;0.03835043
799;74.84975933;98.2495723;0.043530912
801;73.24340283;98.138743;0.142375091
803;71.31296351;98.0057629;0.142375091
805;73.64159709;97.8639682;0.122207854
807;72.15486938;97.7914735;0.114269894
809;70.47459346;97.65441;0.10004514
811;70.98424752;97.5080946;0.068415675
813;71.74734675;97.3739542;0.107376186
815;71.29021667;97.2550185;0.185845211
817;70.28987009;97.1128617;0.242217043
819;69.51151059;97.0155793;0.242217043
821;70.39701384;96.9080352;0.173801368
823;69.92757673;96.7369918;0.134840857
825;69.55483889;96.6623124;0.097432062
827;68.86361253;96.5077241;0.107589604
829;68.90505306;96.3583344;0.111215076
831;69.25903043;96.2040329;0.117883109
833;68.654428;96.0885478;0.117883109
835;68.39705247;95.9674872;0.07682288
837;67.67368582;95.8731125;0.017665853
839;68.97522531;95.7244617;0.021715042
841;66.59948052;95.6337189;0.075425783
843;68.48806868;95.4331115;0.123012751
845;68.78770388;95.3445534;0.123012751
847;67.29803776;95.1778198;0.115640402
849;68.60448831;95.0122767;0.107965742
851;67.45323193;94.8666243;0.047586968
853;68.52416295;94.8121362;0.131631988
855;68.09663501;94.6089523;0.156007087
857;67.99039296;94.4839132;0.196258005
859;67.99227556;94.305472;0.223164593
861;70.43724084;94.20825;0.223164593
863;69.82131593;94.00615;0.091532606
865;68.28975571;93.8952905;0.106407708
867;69.15922741;93.6679664;0.081003447
869;69.81485906;93.6081901;0.085636972
871;70.34672627;93.433772;0.085636972
873;69.40726286;93.3143391;0.085636972
875;70.59437163;93.1202867;0.04638677
877;70.97447081;92.9920833;0.064843763
879;71.13514545;92.8297198;0.033303649
881;70.64947427;92.6454917;0.099532285
883;72.61420066;92.5438692;0.118189331
885;72.91012571;92.3674915;0.154633615
887;71.18109741;92.257672;0.121329966
889;72.11466541;92.0944049;0.121329966
891;70.76749163;91.8807632;0.05510133
893;73.205248;91.7840532;0.036444284
895;71.89934259;91.6328413;0.04193043
897;73.57573168;91.4039498;0.077274448
899;73.41379111;91.2437267;0.132240582
901;74.34429973;91.1575947;0.139610839
903;75.44528622;91.0101195;0.139610839
905;75.11494205;90.8649336;0.097680409
907;72.82890284;90.6688909;0.062336391
909;75.80855928;90.5132934;0.008808625
911;75.27556992;90.3531593;0.060856824
913;75.43851679;90.1554756;0.066153576
915;77.01738745;90.0057404;0.078194072
917;75.05577911;89.8908733;0.078194072
919;75.99796882;89.7567779;0.076755704
921;75.02777452;89.5756686;0.017337248
923;77.75887995;89.3586066;0.037722588
925;76.90529087;89.2438747;0.052826312
927;76.83156114;89.0250953;0.06351415
929;77.51284864;88.8632137;0.119907559
931;76.7652214;88.7329309;0.119907559
933;77.19335216;88.5849724;0.094225467
935;77.00194227;88.4632784;0.067081247
937;78.146201;88.2481601;0.12376858
939;78.35242483;88.0854961;0.11149661
941;78.46535848;87.8973801;0.11149661
943;78.5715767;87.7832514;0.11149661
945;79.87233592;87.5568914;0.11149661
947;79.99643714;87.4365241;0.044121439
949;79.7737338;87.2587153;0.006923735
951;83.12371075;87.1022438;0.006923735
953;82.00854328;86.9018182;0.046792299
955;81.59931409;86.7496257;0.046792299
957;82.9529275;86.7496257;0.046792299
959;81.68607674;86.40595675;0.039868564
961;82.03397193;86.27281123;0.08017927
963;82.34570324;86.06821049;0.059234795
965;80.16762699;85.91053525;0.152902894
967;81.13227482;85.72657851;0.190409642
969;80.38960198;85.52246011;0.190409642
971;83.51616255;85.411148;0.150098936
973;80.91050153;85.25515828;0.131174847
975;82.09995795;85.25515828;0.039941908
977;82.24206422;84.89880126;0.004963443
979;82.48884699;84.71377596;0.051943523
981;80.57797025;84.55796699;0.056614398
983;82.45601338;84.38580788;0.071930759
985;82.64740927;84.26061879;0.069495599
987;83.25998585;84.07839369;0.066967316
989;83.06732571;83.89460179;0.019987236
991;81.96856792;83.72383085;0.015316361
993;82.64049074;83.5356852;0.020340542
995;84.45894556;83.38528741;0.033315128
997;85.80423092;83.21316275;0.033315128
999;84.60767005;83.21316275;0.033315128
1001;84.46088967;82.94998941;0.033315128
1003;84.57871562;82.75370659;0.012974586
1005;86.47709821;82.51483823;0.037884193
1007;86.85418052;82.29655504;0.060402826
1009;86.93977075;82.13328894;0.103961627
1011;87.04979455;81.98823925;0.132025389
1013;87.29799219;81.77406864;0.132025389
1015;85.12144363;81.57579923;0.094141195
1017;87.86207684;81.47039388;0.074826243
1019;89.07763094;81.29142588;0.031883335
1021;87.59604937;81.10018956;0.066617999
1023;87.14380363;80.81763849;0.098807978
1025;90.89356128;80.70120514;0.098807978
1027;88.64343848;80.52526472;0.095604297
1029;91.77495139;80.35957103;0.094988404
1031;92.55324766;80.11231002;0.070489585
1033;93.3831322;79.96323574;0.087477842
1035;91.96606851;79.77668711;0.087477842
1037;93.43903353;79.55422879;0.128949
1039;94.10615757;79.37182559;0.128949
1041;93.27280971;79.1816006;0.090649394
1043;94.59791704;79.07636486;0.041471158
1045;95.83227765;78.81943275;0.119817279
1047;97.27431231;78.59887303;0.153983499
1049;97.82489173;78.32586109;0.153983499
1051;96.60196168;78.18126353;0.153983499
1053;98.22461384;78.02557223;0.153983499
1055;98.65018209;77.82731712;0.075637377
1057;99.08193371;77.66197168;-1.88738E-16
1059;99.00979934;77.44182009;0.031111281
1061;101.7610381;77.26259502;0.047928826
1063;99.68624715;77.00151745;0.078002097
1065;102.5745529;76.75853546;0.078002097
1067;102.2308625;76.61053239;0.078002097
1069;101.4850163;76.61053239;0.046890816
1071;102.847448;76.21468209;0.092659649
1073;105.3181658;75.97578511;0.103078458
1075;107.1934998;75.83262077;0.103078458
1077;107.1406129;75.59515384;0.124974619
1079;104.670865;75.40947924;0.124974619
1081;106.7491746;75.19252274;0.062388241
1083;104.0373777;74.97228105;0.047374816
1085;108.8737345;74.83696554;0.082675936
1087;107.3923465;74.83696554;0.092599184
1089;107.6734487;74.29404239;0.120833216
1091;109.7775317;74.24118203;0.120833216
1093;105.7110484;73.94067161;0.095354561
1095;108.029849;73.75064432;0.060053441
1097;109.4201296;73.53171554;0.037775823
1099;109.5616942;73.33079169;0.054237823
1101;109.4074721;73.09647585;0.064567243
1103;110.2812794;72.92095734;0.092038533
1105;111.2134237;72.73766368;0.092038533
1107;109.8437431;72.5521571;0.082496742
1109;110.0765219;72.30777527;0.037800709
1111;111.8220023;72.08218229;0.02747129
1113;111.1454647;71.95299776;0.031082732
1115;111.3538285;71.72692245;0.079705911
1117;113.4236087;71.46774349;0.100436198
1119;112.1715527;71.30203709;0.100436198
1121;111.9993341;71.08788291;0.100436198
1123;112.4296358;70.9059753;0.069353466
1125;109.6562857;70.7680679;0.020730286
1127;110.9697806;70.53382573;-2.30371E-16
1129;110.7461797;70.3704955;0.041268365
1131;110.0924199;70.06812994;0.065484216
1133;106.9976812;69.94114985;0.065484216
1135;106.8113279;69.79217786;0.065484216
1137;106.6778832;69.65844665;0.067882987
1139;103.0835204;69.44632464;0.072735894
1141;104.0853028;68.97918661;0.094060302
1143;103.9083748;69.02079316;0.111005826
1145;103.0676438;68.90975084;0.111005826
1147;99.4552248;68.76260909;0.108607056
1149;98.09557368;68.67354117;0.062485784
1151;97.54036922;68.4784769;0.016945525
1153;96.09728195;68.26337554;0.037018924
1155;95.67500157;68.17389843;0.066303997
1157;94.52380972;67.97977287;0.100321341
1159;92.34172811;67.85862216;0.100321341
1161;92.21346352;67.7313834;0.100321341
1163;89.93767158;67.65010336;0.063302417
1165;89.50599792;67.56289959;0.03868214
1167;86.58740468;66.98602791;0.076765224
1169;84.52604994;67.2043588;0.087073677
1171;83.7272693;67.00026531;0.090332246
1173;81.75172177;66.99502639;0.090332246
1175;81.07286878;66.91216736;0.08566745
1177;81.26270219;66.75414071;0.013567021
1179;78.10639572;66.65244564;0.048974987
1181;78.64832035;66.51863704;0.078473307
1183;76.02256693;66.42955216;0.08755811
1185;75.81439261;66.28368833;0.08755811
1187;75.32821485;66.29583367;0.08755811
1189;72.40251955;66.16323568;0.063283286
1191;72.7332144;66.01821621;0.043885814
1193;72.12852474;65.92961313;0.061980043
1195;70.67408309;65.8211802;0.061980043
1197;69.49876745;65.79498562;0.061980043
1199;68.22324345;65.79498562;0.040538449
1201;66.13483826;65.58087437;0.027179032

File: data/rise_materials/Testdata-1810.txt
Keywords
Material1;Material2;Material3;Material4;Product;Object;Scenario;Method;Reference;Comment;Owner;IsPublic;ImportDate
synthetic rubber;glue;plywood;;IN16-1;Floor composite;;ISO 5660;TRANSFEU;;TRANSFEU;1;2011-03-24 12:18:48
Scalars
Flux (kW/m2);tig (s);qmax (kw/m2);qtotal (MJ/m2);q180 (kw/m2);q300 (kw/m2);Sample mass (g);Mass loss (g);DHc (MJ/kg);Peak smoke production (m2/m2s);Total smoke produced (m2/m2);Specific extinction area (avg) (m2/kg);MARHE (kW/m2);Area exposed (m2);Observations;Test date (YYYY-MM-DD);Test identifier;Product thickness (mm);Thickness1 (mm);Thickness2 (mm);Thickness3 (mm);Thickness4 (mm);Product density (kg/m3);Density1 (kg/m3);Density2 (kg/m3);Density3 (kg/m3);Density4 (kg/m3);Product area weight (kg/m2);Area weight1 (kg/m2);Area weight2 (kg/m2);Area weight3 (kg/m2);Area weight4 (kg/m2)
35;218;122.63;81.10;;;140.45;68.13;11.11;;603.60;;67.52;0.0088;Swelling. End flame > 1200s.
;2010-07-23;c_LSFIRE_IN16-1_35c;14.8;2.6;12.2;;;;;;;;14.19;;;;
VectorData
Time (s);HRR (kW/m2);Mass (g);SPR (m2/(m2*s))
1;7.149677418;140.45;0.05383664
3;6.809417926;140.5061456;0.071664688
5;6.923417662;140.4144084;0.098053955
7;6.894178772;140.5154695;0.098053955
9;6.390122395;140.5275613;0.085314562
11;5.149594198;140.3528988;0.044217314
13;4.396144214;140.4259208;0.026389267
15;3.067716653;140.4111725;0.042178937
17;2.333323804;140.4291382;0.076866989
19;2.041369962;140.4291382;0.076866989
21;1.33716318;140.499395;0.076866989
23;1.278179179;140.3234662;0.076866989
25;1.035925402;141.0054448;0.034688052
27;1.212467535;140.5970877;5.55112E-18
29;1.23246456;140.5970877;0.054195258
31;1.313964346;140.4322797;0.076590889
33;1.173909577;140.4350709;0.094719673
35;1.283413965;140.4350709;0.094719673
37;0.97026125;140.4725426;0.094719673
39;0.915315439;140.4636639;0.040524416
41;0.667342319;140.5017081;0.018128785
43;0.683675028;140.4750439;2.77556E-18
45;0.721167786;140.4201344;0.023502111
47;0.679655892;140.4201344;0.059350229
49;0.681278681;140.4429553;0.082497429
51;0.668671199;140.8092224;0.082497429
53;0.676737478;140.4639236;0.082497429
55;0.67848131;140.4381377;0.058995317
57;0.672429022;140.4529348;0.0231472
59;0.669638754;140.4529348;2.77556E-18
61;0.681344768;140.5554011;0.051351699
63;0.683404042;140.3965487;0.101065043
65;0.675351355;140.7393764;0.120461271
67;0.674230812;140.5162714;0.120461271
69;0.662626918;140.381928;0.120461271
71;0.67476105;140.3484454;0.069109571
73;0.674152424;140.295054;0.019396227
75;0.677192878;140.285271;0.028700731
77;0.73881035;140.262156;0.094301701
79;1.212912525;139.0476742;0.134848099
81;1.666869509;140.1017478;0.158760496
83;1.669685433;140.1807556;0.163173094
85;1.862949075;140.0133446;0.134472362
87;1.565345466;139.990881;0.084716738
89;1.22192039;140.0712562;0.120069168
91;1.201826057;140.15561;0.196445448
93;1.329412893;140.023568;0.298969311
95;1.236354664;140.0654586;0.396081795
97;1.153573021;139.9506848;0.504809492
99;1.024687963;140.1238643;0.475574369
101;0.981384431;138.2570051;0.415188691
103;0.913414194;139.9316124;0.364009986
105;1.314431077;139.8055795;0.37519019
107;1.675446152;139.8827793;0.386424011
109;1.930658636;139.8827793;0.490847787
111;2.161508401;139.7470907;0.597724043
113;1.766573722;139.4788708;0.652553558
115;1.886040099;139.5361194;0.646473833
117;1.883219165;139.599871;0.603138421
119;1.961988221;139.5223654;0.517062908
121;1.660266243;139.4880511;0.476307155
123;1.501855681;139.3207;0.548245534
125;1.714281022;139.3207;0.669253964
127;2.172885511;139.3010318;0.867885223
129;2.399570557;139.1945277;1.000650507
131;2.712828939;139.1256945;1.079760942
133;2.663163538;139.0652509;1.105366161
135;2.035545605;138.7839099;1.06779043
137;2.552915775;138.7985867;0.951393219
139;2.753517975;138.757118;0.968614898
141;3.250618085;138.4980784;1.074810415
143;3.225115567;138.7205988;1.1357709
145;3.248219204;138.3414744;1.236722576
147;3.568245986;138.4199516;1.323381961
149;3.532935293;138.5284147;1.379192394
151;3.36266858;138.3879944;1.286994862
153;3.425772545;138.2783143;1.236475091
155;3.019607508;138.2095114;1.129384509
157;3.254630584;138.2943655;1.152299588
159;3.121488125;138.1654926;1.172904815
161;3.497142646;138.1654926;1.267864977
163;3.475257372;138.1654926;1.362004692
165;3.590941876;137.8083612;1.370464868
167;3.364970158;137.8466958;1.266641402
169;3.395955876;137.824714;1.178688864
171;3.059549404;137.7796892;1.139556556
173;3.132190123;137.6955767;1.121992141
175;3.365683073;137.5414977;1.202075268
177;3.988885307;137.3444315;1.358737959
179;3.734503844;137.4572044;1.395905781
181;4.348092546;137.3579513;1.382059934
183;4.087973341;137.3492904;1.266684751
185;3.866260742;137.2395726;1.190943175
187;3.900769141;137.2395726;1.184588778
189;3.677791135;137.0516194;1.283042303
191;3.872117296;136.9967703;1.330943977
193;3.959917682;136.8698629;1.502916727
195;3.888670085;136.7051338;1.636384824
197;4.83581625;136.6533097;1.617863965
199;5.048122395;136.697099;1.51862732
201;5.211216435;136.5832898;1.450027144
203;5.047073905;134.6092698;1.47648525
205;4.785440963;136.3799432;1.487360804
207;5.172808852;136.3136898;1.594236782
209;5.017088798;136.1389854;1.649180387
211;5.212951478;136.5484095;1.741874693
213;5.305533523;136.1149963;1.692410142
215;4.957727075;136.0573322;1.627076215
217;5.263705949;135.9520753;1.429304309
219;6.619295405;135.8429787;1.417309163
221;8.344490886;135.7239376;1.356216975
223;9.685863659;135.7239376;1.341520961
225;11.11383531;135.4178835;1.309317317
227;12.62878745;135.5020146;1.312740917
229;12.68404069;135.5235024;1.211740002
231;13.52878754;135.3036641;1.136438979
233;13.94696566;135.278361;0.938413488
235;14.69891108;134.8568155;0.760950299
237;17.24156686;134.8567672;0.677604423
239;19.44421771;134.6632449;0.630484285
241;20.59904391;134.6380685;0.497873126
243;21.91689781;134.6354231;0.413784839
245;23.73165768;134.3488797;0.358780999
247;24.3482522;134.3488797;0.254588628
249;26.01070039;134.3322677;0.147865104
251;28.48576075;133.813922;0.181301467
253;29.65680852;134.014786;0.191612334
255;31.18099171;133.9280576;0.191705714
257;31.93728304;133.8504667;0.154472358
259;32.72794683;133.8656799;0.126521722
261;33.43736167;133.9829735;0.048979993
263;34.25456501;133.766378;0.055435685
265;34.72408564;133.5591858;0.079223449
267;36.4437051;133.3180712;0.123804304
269;36.56004939;133.3062751;0.153989507
271;37.44255811;133.231716;0.153989507
273;38.49707453;133.1920075;0.105294736
275;37.71954652;133.2202459;0.078913993
277;38.86347058;133.0375671;0.113994822
279;38.51019678;132.887834;0.124348695
281;38.60303699;132.8120998;0.207543475
283;39.36124965;132.6883625;0.365347586
285;39.10717974;132.5481165;0.423049148
287;38.78229923;132.4420523;0.365239707
289;38.07233461;132.3180023;0.324700631
291;39.19800486;132.1674073;0.47233546
293;35.55639696;132.0882072;0.57897064
295;32.11910108;131.887313;0.93136088
297;29.2400132;131.8921475;1.216111034
299;25.57307059;131.9014476;1.452102163
301;23.8542268;130.0804448;1.443719867
303;22.86305287;131.34628;1.376180014
305;24.92506312;131.3227732;1.051017277
307;26.1946928;131.213647;0.861354543
309;26.75385616;131.0367843;0.633629014
311;29.2150479;130.9516652;0.413930718
313;31.38384337;130.6776589;0.420852837
315;33.07887089;130.918472;0.36769321
317;32.63800812;130.8966105;0.331742344
319;34.04484081;130.6591123;0.425920422
321;36.08815339;130.3257182;0.468204849
323;37.16804687;130.3829609;0.264383291
325;39.24736733;130.3498101;0.228465921
327;40.63588537;130.0439844;0.147477122
329;40.62435966;130.2453604;0.045033444
331;42.20236137;130.0604268;0.073552821
333;42.43799008;130.0791722;0.199857912
335;43.12263385;129.7868302;0.263517838
337;43.26956448;129.6979982;0.276428824
339;43.39683462;129.5439802;0.29023768
341;44.02859411;129.4903359;0.216684859
343;44.28936851;129.2462684;0.090379768
345;44.51623993;129.21976;0.026719843
347;45.78964714;129.0933047;0.013808856
349;44.61801114;129.0376415;7.35523E-16
351;45.99881201;128.8541671;0.032722286
353;44.2892971;128.82679;0.067681351
355;46.13897784;128.7061513;0.074970953
357;46.50006524;128.6037937;0.114465389
359;46.5552302;128.6037937;0.114465389
361;48.62460744;128.3445241;0.081743103
363;47.12399294;128.1625263;0.046784038
365;48.09300347;128.2038138;0.039494436
367;49.15378813;128.0103216;7.43849E-16
369;48.8639337;127.8631195;0.020180055
371;49.60854542;127.8371714;0.065028336
373;48.63478932;127.5066103;0.100086078
375;49.54014091;127.5432271;0.100086078
377;48.84934804;127.4824829;0.100086078
379;48.29277476;127.3078384;0.079906023
381;49.11605974;127.3535438;0.035057742
383;48.18617891;127.1500105;7.38298E-16
385;48.39556262;126.9631911;7.38298E-16
387;49.10918516;126.6594219;7.38298E-16
389;50.1667468;126.8266649;0.009421997
391;50.21021753;126.5783226;0.091550852
393;49.52367631;126.5004184;0.096430099
395;49.03129479;126.3701834;0.096430099
397;50.07407478;126.3272257;0.096430099
399;49.55898384;126.2325473;0.087008102
401;50.85839536;126.1503636;0.004879247
403;49.40109821;126.0455768;7.32747E-16
405;49.48684505;125.8372822;7.32747E-16
407;48.83043705;125.7854941;0.039315085
409;49.58988809;125.7028709;0.039315085
411;50.09944551;125.4906329;0.077626658
413;50.6769169;125.3321117;0.077626658
415;50.05377586;125.2967008;0.087980749
417;50.25777139;124.9378934;0.048665663
419;51.14478166;124.9828577;0.048665663
421;50.14397334;125.0183163;0.010354091
423;51.06135009;124.8597952;0.010354091
425;52.79200841;124.8068574;0.032295268
427;51.41974983;124.8068574;0.086698638
429;50.88078192;124.514226;0.098318753
431;50.9193806;124.5172875;0.1425118
433;52.81143038;124.2682949;0.1425118
435;53.45711815;124.3023622;0.110216531
437;53.35358285;124.1237222;0.055813162
439;52.17150875;124.1254528;0.044193047
441;53.75292729;123.9468002;0.07670217
443;54.32587422;123.9468002;0.093782987
445;53.38951243;123.6928352;0.164455076
447;54.82438209;123.5790849;0.172388924
449;54.20523396;123.5451809;0.172388924
451;53.93981453;123.4003894;0.095686754
453;55.39541438;123.3153127;0.078605937
455;55.07551343;123.1845173;0.045596878
457;55.969139;123.1029495;0.099012395
459;58.24984959;122.989001;0.10675093
461;56.9102733;122.9191003;0.120317286
463;56.95191269;122.8427454;0.120317286
465;57.22034308;122.7246382;0.082654255
467;56.64679711;122.4803645;0.025384526
469;57.33433745;122.4591004;0.08021888
471;56.92011662;122.3272206;0.136417936
473;57.70012241;122.2102158;0.137553913
475;58.646402;122.1342871;0.144519681
477;58.07962623;121.9554669;0.140440046
479;60.87372331;121.848631;0.077867158
481;59.13686633;121.8274443;0.061392639
483;61.09847782;121.3443902;0.113062618
485;61.11970603;121.3867499;0.123327801
487;60.270091;121.4664324;0.123327801
489;60.48542536;121.3895697;0.123327801
491;60.30282538;121.2439301;0.070036907
493;61.49168007;121.1972479;0.066442402
495;62.19366462;121.0489565;0.129813703
497;60.99665916;120.9531634;0.129813703
499;61.38129545;120.8674835;0.129813703
501;62.64034726;120.7898676;0.129813703
503;61.86709677;120.6395912;0.080602253
505;63.47940582;120.5486374;0.050625448
507;63.06934877;120.4286316;0.077550973
509;64.23340054;120.3303415;0.102477598
511;64.75602211;120.2427763;0.102477598
513;65.38542202;120.1299731;0.102477598
515;65.81549209;120.022913;0.055119117
517;64.46667021;119.8804547;0.074134016
519;65.03691179;119.8009704;0.123470392
521;64.90077216;119.6744679;0.139378988
523;64.14211293;119.5580616;0.139378988
525;65.79761631;119.5158354;0.136982616
527;65.49545191;119.3463917;0.094777247
529;67.15300242;119.2605745;0.104591677
531;66.20435394;119.1766596;0.128538655
533;67.31862662;119.0447062;0.128538655
535;66.61693742;118.9884403;0.12766806
537;68.17839498;118.8899695;0.123933004
539;67.80132776;118.714645;0.131229672
541;70.20288821;118.6191837;0.199790838
543;68.51469047;118.5203646;0.199790838
545;69.68531244;118.4069753;0.199790838
547;69.93989882;118.3255749;0.199790838
549;69.75872908;118.3030758;0.10841674
551;71.54473695;118.0688204;0.07432179
553;72.51875578;118.0138335;0.132662758
555;73.94345777;117.8781093;0.223652815
557;71.75059344;117.7416786;0.236636601
559;73.72355832;117.6788731;0.236636601
561;75.60241207;117.595139;0.182961716
563;78.01560695;117.4093605;0.231772397
565;77.07979128;117.3375443;0.28565219
567;78.62160295;117.1221106;0.348186567
569;79.98694514;117.0711621;0.434053235
571;79.30503955;116.9725704;0.444905365
573;82.98774208;116.8260308;0.403741622
575;83.3924087;116.7514982;0.373463294
577;84.06726456;116.6394923;0.453950503
579;86.3366263;116.4892455;0.438482483
581;84.72820704;116.4788048;0.477355603
583;88.08534649;116.3867824;0.500880349
585;88.52596732;116.2447296;0.580752457
587;90.91586807;116.0822002;0.63606869
589;94.64743719;115.9482544;0.891938893
591;94.61334681;115.768018;1.028240873
593;93.82758542;115.6818997;1.179149687
595;94.33812356;115.514609;1.335018694
597;94.55603975;115.4065376;1.349857271
599;99.52241659;115.3208879;1.46421986
601;99.53589974;115.1955642;1.564182657
603;99.25768333;115.1327619;1.555756723
605;100.0834354;115.0041503;1.526956048
607;104.1954819;114.7341082;1.680126509
609;105.1507229;114.580546;1.635979073
611;105.8817463;114.440677;1.723087501
613;107.2705136;114.2275341;1.861073402
615;106.9784143;114.1428321;1.878778982
617;108.4512075;114.0304647;1.873349179
619;108.8097888;113.9061327;1.948232053
621;107.3982931;113.7354063;1.984978675
623;111.3960993;113.548978;2.027986356
625;107.0295053;113.5440655;2.145249886
627;111.895839;113.3401417;2.177341145
629;110.0442165;113.1964621;2.078654283
631;112.8406623;113.0153215;2.136576007
633;113.6438382;112.889516;2.110514824
635;112.7208759;112.889516;2.150537312
637;113.7439523;112.5852433;2.179277723
639;115.4606785;112.4999721;2.209064811
641;114.1789441;112.345881;2.203950727
643;114.6997931;112.1783629;2.36826573
645;116.9555949;112.0315625;2.378650417
647;115.7323318;111.9078633;2.357610019
649;117.8778164;111.776556;2.440472246
651;115.9997017;111.6145556;2.454175908
653;115.7859311;111.4958129;2.237602385
655;116.6205008;111.3031163;2.17474299
657;116.9925343;111.1560636;2.205052967
659;118.2727954;111.046877;2.125720412
661;118.6214276;110.934359;2.054539783
663;119.5816881;110.7531913;2.146436915
665;119.0586616;110.2357981;2.230713546
667;117.4904363;110.4646429;2.231761367
669;118.6562489;110.3224883;2.350426072
671;120.4219656;110.2106334;2.355468569
673;117.9293106;110.0407969;2.291904052
675;118.681327;109.9098977;2.163038112
677;117.5146922;109.750308;2.124936017
679;117.9070103;109.1563965;2.026973638
681;117.3022815;109.4736032;2.100842347
683;119.0366339;109.2996197;2.248669875
685;118.4112418;109.2292797;2.137209097
687;120.0842569;109.0229309;2.038328342
689;120.428753;109.0229309;1.888206125
691;120.7439666;108.6791294;1.735333455
693;119.1724912;108.6072364;1.612059358
695;118.3915794;108.4326661;1.711955384
697;119.1158623;108.32048;1.688808675
699;119.6638672;108.1601668;1.677887683
701;120.4756153;108.0771694;1.56656079
703;120.4229652;107.8487624;1.47282675
705;117.6883649;107.7239184;1.407547833
707;118.0662866;107.5248772;1.482648569
709;122.1493078;107.4005012;1.568107285
711;120.8563336;107.3527038;1.568002319
713;119.5790504;107.3527038;1.505458372
715;119.2110777;106.9748611;1.416174879
717;122.6296502;106.8428467;1.311412504
719;118.6667789;106.6698596;1.358608608
721;117.4299385;106.4899254;1.458250299
723;114.1473405;106.3805596;1.554177984
725;118.2673508;106.2514365;1.568280886
727;116.0314072;106.1277093;1.568572424
729;115.4681448;105.9286697;1.396184562
731;115.4003046;105.7485992;1.345277187
733;115.2089845;105.6209688;1.313044393
735;117.5095709;105.5179444;1.334427673
737;118.0850101;105.3401658;1.305578166
739;119.3116436;105.1653104;1.329441376
741;115.3077448;105.0196278;1.309264017
743;117.0811131;104.8899016;1.330918057
745;116.713713;104.6751447;1.326294719
747;115.8688021;104.5893604;1.278807385
749;115.2412566;104.3924447;1.197737968
751;115.3255796;104.2729514;1.11210616
753;116.2423974;104.0636652;1.060023689
755;113.8719798;103.9957347;1.049540129
757;116.7896223;103.8890795;1.006526913
759;114.265744;103.7287657;0.974526527
761;113.8207356;103.6231208;0.979966888
763;113.9087978;103.5280687;0.887674627
765;116.8194088;103.2637071;0.841950468
767;115.5179374;103.0590162;0.86911097
769;114.7305086;102.905347;0.795572435
771;114.7463005;102.7900872;0.694710049
773;114.1403998;102.6378046;0.651384372
775;113.6538016;102.4912623;0.633765364
777;112.8391895;102.3393417;0.621962301
779;112.1928474;101.94554;0.635213506
781;113.001791;102.1187984;0.651664388
783;111.4527248;101.9257557;0.547743588
785;110.803228;101.8257308;0.478192096
787;113.951324;101.620361;0.454031951
789;111.0085688;101.4874264;0.445915674
791;111.343897;101.336876;0.448806665
793;108.6890823;101.1939358;0.423801469
795;108.5626927;101.1939358;0.327639339
797;107.7807633;100.8663012;0.26291326
799;111.141731;100.7624944;0.320993693
801;109.1987383;100.567869;0.320198033
803;108.1180441;100.3926977;0.36040082
805;104.6869978;100.1892869;0.375967589
807;105.609092;100.0846808;0.346555611
809;107.803623;99.9624743;0.29432183
811;106.2241917;99.681913;0.328037812
813;106.4419725;99.4759718;0.287835026
815;105.8563507;99.3703714;0.294344143
817;104.5672009;99.2550665;0.294451944
819;103.4128895;99.1101679;0.26481406
821;105.0159301;98.9315597;0.193771723
823;104.4871077;98.7618431;0.310828899
825;101.1419807;98.5704424;0.364711831
827;100.587986;98.3794335;0.331344599
829;101.1805009;98.2650185;0.310552285
831;101.6498156;98.1038456;0.248563558
833;102.5318683;97.9333598;0.151082733
835;101.4744904;97.8381116;0.114069875
837;101.5954452;97.8381116;0.157106197
839;100.5428856;97.5993503;0.157111504
841;97.39549929;97.4004305;0.149947918
843;99.05866462;97.2493532;0.146548768
845;97.11937305;97.1112651;0.0970808
847;98.22039077;96.8366864;0.15189951
849;99.36318717;96.7099596;0.183190871
851;97.01648683;96.4982018;0.191288649
853;96.01528383;96.318585;0.175111449
855;96.10404272;96.2145816;0.160978581
857;95.16806696;96.0855799;0.079228565
859;96.39073048;95.9890204;0.061238858
861;95.90325289;95.7033511;0.0873892
863;94.92582605;95.5625206;0.0873892
865;93.55538991;95.4467943;0.0873892
867;93.20810881;95.2855757;0.071284184
869;92.52959234;95.0872289;0.034248121
871;94.77590847;94.8884899;0.072415303
873;93.10943585;94.7573935;0.072415303
875;93.64994121;94.6482371;0.074476189
877;91.91912893;94.4639183;0.077887323
879;91.91540583;94.2085668;0.077887323
881;91.08491537;94.0999679;0.033928174
883;92.87322792;93.929814;0.046961695
885;92.14115197;93.7447871;0.135010456
887;88.54986457;93.6445666;0.131599322
889;90.83239759;93.3909027;0.131599322
891;89.40705557;93.463789;0.103143168
893;90.2668045;93.329709;0.090109647
895;89.71442932;93.2582093;-2.44249E-16
897;89.28164207;92.992566;0.015662075
899;89.85586885;92.855593;0.073454546
901;90.78763197;92.6762323;0.113887682
903;88.38498372;92.4824963;0.113887682
905;89.2716616;92.3237037;0.113887682
907;89.38519932;92.1510787;0.098225607
909;89.59864112;91.9749878;0.040433136
911;90.14340169;91.8491801;0.012818067
913;91.03630436;91.6155427;0.012818067
915;88.85882063;91.4232378;0.015169831
917;90.22557546;91.350246;0.015169831
919;91.22460047;91.1378844;0.015169831
921;91.58301824;90.9900165;0.002351764
923;89.96741096;90.823373;0.014256649
925;89.67825249;90.6108466;0.049111131
927;90.27559866;90.4998212;0.056968313
929;91.05281603;90.2937295;0.056968313
931;89.22265108;90.0834928;0.056968313
933;87.60354225;89.9318129;0.045063428
935;89.5534644;89.8224153;0.007857182
937;88.96726513;89.6137163;0.004960033
939;90.4888215;89.4128226;0.059402807
941;90.00921407;89.1980207;0.087623589
943;90.81368623;89.0525793;0.087623589
945;91.08604846;88.9019695;0.092290262
947;91.34169955;88.7469143;0.087330229
949;88.37278212;88.5791858;0.032887455
951;88.87532388;88.3804176;0.004666673
953;88.89948575;88.2211729;0.004666673
955;88.82315938;88.0358905;0.04667015
957;90.05786426;87.8482124;0.06320151
959;87.18551336;87.667314;0.06320151
961;88.34630807;87.5268449;0.06320151
963;89.81309047;87.3691379;0.06320151
965;88.8941585;87.1221482;0.01653136
967;89.41578978;86.9514838;0.029948601
969;89.63696431;86.7685214;0.060003559
971;89.24596014;86.5647804;0.142907883
973;87.85060082;86.4294506;0.142907883
975;89.62936491;86.2545798;0.142907883
977;89.41587029;86.0608142;0.112959282
979;89.11899946;85.9478303;0.082904324
981;89.44169034;85.7042626;0.025794447
983;90.17757246;85.5412954;0.034183786
985;88.8310356;85.4001172;0.041829665
987;89.75796064;85.18100659;0.048054851
989;90.04180533;85.0427377;0.048054851
991;88.57032607;84.82296192;0.022260404
993;90.87244295;84.6293012;0.013871065
995;91.23627113;84.45099628;0.015508236
997;91.44204432;84.27947003;0.009283051
999;92.27765209;84.10868319;0.097815868
1001;90.77238183;83.91194825;0.09961287
1003;91.26845473;83.74217007;0.09961287
1005;92.39104224;83.55643558;0.09032982
1007;92.46176437;83.39294368;0.11882384
1009;90.57775439;83.1968416;0.050728999
1011;92.18461625;82.98517278;0.112927095
1013;93.88836028;82.79499389;0.135389457
1015;92.78641811;82.59459637;0.135389457
1017;93.56167678;82.47584038;0.106895437
1019;93.11275646;82.25894377;0.086457461
1021;95.5642673;82.13747715;0.022462362
1023;95.25151561;81.88605957;0.086649563
1025;95.70350359;81.67687822;0.144021281
1027;95.5096551;81.48089699;0.157747846
1029;94.79636622;81.28771809;0.157747846
1031;98.83096992;81.1437094;0.157747846
1033;96.71393372;80.9824601;0.071098282
1035;97.4304989;80.74338503;0.030364149
1037;98.76831544;80.50982025;0.016801369
1039;98.6646555;80.34619213;0.039808783
1041;98.87074112;80.13282188;0.084406421
1043;100.8185419;80.23007415;0.084406421
1045;101.2464309;79.76418489;0.09739681
1047;100.8484557;79.57980624;0.135521554
1049;104.0115174;79.26155909;0.167724199
1051;103.2367365;79.22959715;0.123126561
1053;104.71533;78.96318526;0.123126561
1055;102.901613;78.70763973;0.095739894
1057;104.3092251;78.53674847;0.057451366
1059;104.0769994;78.34720299;0.002241307
1061;104.5164976;78.11020514;0.002241307
1063;104.4543245;77.92204571;0.04933915
1065;104.9559178;77.69486951;0.06326538
1067;108.3747677;77.47968811;0.06326538
1069;106.4889827;77.28608729;0.06326538
1071;107.5115715;77.10987602;0.06326538
1073;106.3290588;76.85006737;0.016167537
1075;108.247311;76.80228321;0.032466967
1077;108.9911052;76.28606559;0.047661289
1079;105.9807351;76.21450648;0.047661289
1081;108.4485566;76.00476594;0.047661289
1083;108.5624574;75.82224243;0.047661289
1085;110.5010901;75.63180648;0.015194322
1087;110.4117816;75.34651563;-2.55351E-16
1089;109.9648732;75.13215049;0.033605126
1091;110.848826;74.76129687;0.061264679
1093;110.8130676;74.76129687;0.061264679
1095;108.386531;74.51902513;0.061264679
1097;108.3865269;74.32996198;0.061264679
1099;110.720845;74.09718325;0.06137166
1101;109.9593437;73.89601823;0.05934339
1103;112.4732026;73.65903364;0.131741884
1105;110.1844009;73.47501647;0.131741884
1107;111.7880482;73.33949054;0.133333161
1109;107.8847434;73.09366594;0.099621054
1111;109.9852811;72.93544635;0.073989771
1113;111.9036826;72.72444008;0.001591277
1115;109.0742104;72.49381809;0.060533278
1117;109.5400911;72.30131551;0.10122727
1119;108.3210194;72.0328847;0.115006386
1121;108.7891326;71.94782441;0.115006386
1123;107.815755;71.82429276;0.115006386
1125;106.0431114;71.639824;0.056064385
1127;104.1452107;71.42699598;0.013779115
1129;105.3627067;71.27142818;-2.66454E-16
1131;105.5310293;71.23423898;0.039250376
1133;98.28954822;70.95399464;0.087168122
1135;96.76838195;70.84363289;0.126410843
1137;92.53468734;70.71081441;0.126410843
1139;92.47935667;70.65343334;0.126410843
1141;89.04082883;70.51086795;0.087160467
1143;86.98868997;70.40278325;0.039825761
1145;83.8344005;70.23766254;0.061232378
1147;84.19905005;70.17384944;0.137176248
1149;82.59897046;70.03541677;0.137176248
1151;81.2238432;69.9178221;0.157841424
1153;79.54959603;69.87211728;0.157258385
1155;79.37972507;69.76540591;0.096609046
1157;79.77795996;69.63048211;0.037930517
1159;80.96521448;69.52414178;0.075102468
1161;80.45473134;69.41797317;0.146020155
1163;81.19425661;69.35920552;0.200418963
1165;81.39423861;69.22116508;0.239748678
1167;80.0051765;69.16670718;0.222483338
1169;80.02651204;69.05836489;0.185311386
1171;78.62510033;68.96551248;0.13323162
1173;78.18137768;68.83683149;0.110905013
1175;78.55997283;68.79304223;0.15938829
1177;79.04359942;68.69833469;0.192485881
1179;77.96651756;68.62916977;0.192485881
1181;77.85068806;68.5363004;0.152982785
1183;76.9378366;68.41541629;0.120910583
1185;77.38162788;68.30767612;0.049878768
1187;75.8586323;68.27426717;0.016781177
1189;77.15961156;68.15701649;0.067879356
1191;75.64586977;68.0751815;0.087902011
1193;75.24068028;68.05429633;0.087902011
1195;75.24953861;67.93124702;0.071120835
1197;74.35601426;67.85683841;0.13320514
1199;72.34417945;67.7610199;0.144191267
1201;73.23090055;67.71411401;0.186252917
