Repository: johodges/materials

## A Non-Dimensional Scaling Approach to Modeling Material Pyrolysis

This repository contains the data, scripts, and technical documents required to generate the SPyro cone validation cases.

## Instructions
* Clone this repository with submodules
  ```
  git clone --recurse-submodules https://github.com/johodges/materials
  ```
* Pre-process data
  ```
  python materials/scripts/initialize.py
  ```
* Build latest FDS (example for impi_intel_linux target, but use relevant make target for platform)
  ```
  git clone git@github.com:firemodels/fds.git && cd fds
  cd Build/impi_intel_linux
  ./make_fds.sh
  ln -s fds_impi_intel_linux fds
  cd ../..
  ```
* Run cases
  ```

File: data/rise_materials/Testdata-1813.txt
Keywords
Material1;Material2;Material3;Material4;Product;Object;Scenario;Method;Reference;Comment;Owner;IsPublic;ImportDate
synthetic rubber;glue;plywood;;IN16-1;Floor composite;;ISO 5660;TRANSFEU;;TRANSFEU;1;2011-03-24 12:31:21
Scalars
Flux (kW/m2);tig (s);qmax (kw/m2);qtotal (MJ/m2);q180 (kw/m2);q300 (kw/m2);Sample mass (g);Mass loss (g);DHc (MJ/kg);Peak smoke production (m2/m2s);Total smoke produced (m2/m2);Specific extinction area (avg) (m2/kg);MARHE (kW/m2);Area exposed (m2);Observations;Test date (YYYY-MM-DD);Test identifier;Product thickness (mm);Thickness1 (mm);Thickness2 (mm);Thickness3 (mm);Thickness4 (mm);Product density (kg/m3);Density1 (kg/m3);Density2 (kg/m3);Density3 (kg/m3);Density4 (kg/m3);Product area weight (kg/m2);Area weight1 (kg/m2);Area weight2 (kg/m2);Area weight3 (kg/m2);Area weight4 (kg/m2)
35;239;128.01;77.35;;;137.72;65.86;11.16;;552.74;;64.39;0.0088;Swelling. End flame > 1200s.
;2010-07-27;c_LSFIRE_IN16-1_35e;14.8;2.6;12.2;;;;;;;;14.19;;;;
VectorData
Time (s);HRR (kW/m2);Mass (g);SPR (m2/(m2*s))
1;10.82750833;137.72;0.076849948
3;10.09770439;136.5262883;0.069265129
5;8.799526995;137.6638376;0.076773559
7;8.08490821;137.6638376;0.06918874
9;7.201484258;137.7447289;0.015093249
11;6.289669175;137.7463504;0.015093249
13;5.211325139;137.7094398;0.036697387
15;4.161913548;137.7933824;0.021604138
17;3.249510349;137.7488434;0.021604138
19;3.099356056;137.5949949;0.021604138
21;2.784716302;137.7501464;0.021604138
23;2.426523863;137.7980007;-1.66533E-17
25;1.825578568;135.8954209;-1.66533E-17
27;1.66193607;137.7846591;-1.66533E-17
29;1.061382263;137.8009067;-1.66533E-17
31;1.049349244;136.3095305;-1.66533E-17
33;0.670367529;137.8281286;-1.66533E-17
35;0.567009316;137.7413328;-1.66533E-17
37;0.261262774;137.6861734;-1.66533E-17
39;0.214492475;137.771017;-1.66533E-17
41;0.21472158;137.7704461;-1.66533E-17
43;0.216738521;137.7414759;-1.66533E-17
45;0.216958433;137.7707165;-1.66533E-17
47;0.219262829;137.7440286;-1.66533E-17
49;0.214931488;137.7297215;-1.66533E-17
51;0.219272491;137.7430377;-1.66533E-17
53;0.215019138;137.7419566;-1.66533E-17
55;0.219166611;137.7682167;-1.66533E-17
57;0.217710868;136.3281443;-1.66533E-17
59;0.215483048;137.719653;-1.66533E-17
61;0.218654883;137.719653;-1.66533E-17
63;0.217720923;137.7412589;-1.66533E-17
65;0.219581931;137.7153331;-1.66533E-17
67;0.214995094;137.6900079;-1.66533E-17
69;0.215781856;137.6202298;-1.66533E-17
71;0.211298863;137.6256773;-1.66533E-17
73;0.217672213;137.650346;0.004008773
75;0.217312616;137.6854545;0.004008773
77;0.218918663;137.6181805;0.004008773
79;0.214804959;137.6431196;0.010508682
81;0.214908801;137.5710466;0.043145709
83;0.217672506;136.7267658;0.061956951
85;0.214482719;137.7281201;0.146484107
87;0.213849911;137.163827;0.208618288
89;0.214544583;136.230858;0.267917049
91;0.216610459;137.4715283;0.3482206
93;0.217285541;137.4715283;0.391765958
95;0.214109726;137.3649937;0.382670091
97;0.215722946;137.3138172;0.392309533
99;0.216212761;137.1955885;0.419256475
101;0.210253454;137.4067699;0.41104676
103;0.215241725;137.1647027;0.386273183
105;0.220721141;137.1608882;0.409791615
107;0.350995643;137.0544926;0.43502355
109;0.796816152;136.9987511;0.390642024
111;0.966100299;136.980581;0.446977747
113;1.112242183;136.8722027;0.465572037
115;1.237158292;136.8388244;0.440135481
117;0.867537156;136.8391778;0.445260173
119;0.613337919;136.7399785;0.462814439
121;0.540498597;136.6727044;0.396828813
123;0.781381293;136.5692998;0.497739456
125;0.729903638;136.672584;0.532266394
127;1.054705816;136.1379524;0.612499163
129;1.07950973;136.4501584;0.70740454
131;0.803079453;136.4666769;0.745256674
133;0.883925843;136.3702288;0.732296751
135;0.685457142;136.2416385;0.821092434
137;0.959492739;136.2075023;0.86900864
139;1.1942909;136.2141815;0.959991691
141;1.214612744;136.0747906;1.048849238
143;1.083269163;135.4337634;1.133701239
145;1.096106987;135.9484413;1.199211242
147;1.27524674;135.9484413;1.259719322
149;1.520568038;135.9484413;1.258274393
151;1.886659142;135.7107225;1.278674245
153;1.665068446;135.7386833;1.370757083
155;1.665694377;135.6540499;1.3664174
157;1.755112085;135.506233;1.40696551
159;1.467916685;135.5358158;1.484887512
161;1.692651938;135.4288498;1.554870971
163;1.526553078;135.3297403;1.524856453
165;1.637786344;135.2170674;1.58677529
167;1.426647417;135.1821389;1.532570991
169;1.54047133;135.0855826;1.565245242
171;1.513484321;135.0855826;1.516009109
173;1.283026374;134.9628486;1.488508997
175;1.372857173;134.7193516;1.45205038
177;1.522817501;134.7984895;1.464308314
179;1.295596397;134.817999;1.413798978
181;1.673215516;134.6170472;1.413599682
183;1.602095287;134.5740399;1.409356825
185;1.77980766;134.4845711;1.400276322
187;1.988916569;134.4845711;1.412262548
189;1.925430655;134.3587256;1.451912102
191;2.353323835;134.3587256;1.477771296
193;2.067805022;134.3587256;1.528495225
195;2.417590373;134.0816038;1.558408067
197;2.282490062;133.9508997;1.602905318
199;2.279489792;133.9535242;1.54466029
201;2.476015472;133.8522645;1.578698757
203;2.457668707;133.8522645;1.55916455
205;2.409766613;133.7265758;1.548953151
207;2.449740115;133.5910242;1.546514277
209;2.501347993;133.5687998;1.5134865
211;2.842532881;133.4743578;1.486501626
213;3.283791031;133.1022171;1.497637976
215;3.765559121;133.1022171;1.466559599
217;3.986443543;132.9536851;1.365655834
219;4.094779002;133.1673109;1.375138269
221;4.161352808;133.0529267;1.489288485
223;4.414909275;131.460763;1.541515491
225;4.796207379;132.912894;1.594227048
227;4.95982307;132.6271287;1.819533232
229;4.937592187;132.7374587;1.833146432
231;5.455803315;132.6341566;1.693082646
233;5.905999663;132.0401438;1.557391856
235;6.133871332;132.4773476;1.613203344
237;6.354228745;132.3884017;1.431071191
239;7.521743609;132.2665571;1.346560355
241;9.126538921;132.2239401;1.324301841
243;10.17480816;131.6269902;1.287737301
245;10.74313619;131.6698354;1.101049966
247;11.82062038;130.4488569;1.013933076
249;13.63139238;131.8504246;0.968673355
251;15.6013576;131.7442096;0.762545766
253;17.58429049;129.7573387;0.636148947
255;20.11455025;131.5470839;0.498971186
257;21.86198823;131.4956676;0.352176988
259;23.64553795;131.4956676;0.251355351
261;25.48937737;131.2696082;0.265214858
263;27.05074093;131.1506168;0.247637185
265;28.53273921;131.0308749;0.245331455
267;29.65390215;130.9088148;0.257666732
269;30.38330942;130.8465081;0.255560985
271;31.399059;130.8268787;0.200349842
273;31.56979001;130.6422347;0.19304095
275;31.830416;130.5250639;0.205102057
277;32.8519492;130.3864129;0.231314118
279;33.40480027;130.2629167;0.299727296
281;33.31669402;130.1791189;0.570121292
283;32.71822401;130.0728616;0.613939168
285;32.20939044;129.9346617;0.765036515
287;32.47779174;129.9179811;0.765589736
289;32.85239808;129.7250664;0.674267477
291;33.75273471;129.6089704;0.452660833
293;35.98724751;129.543949;0.559112335
295;38.72555029;129.4013341;0.401792598
297;38.05846853;129.3424633;0.374035798
299;38.44648894;129.2599145;0.59178149
301;37.9008348;129.1101878;0.548278887
303;36.49562998;129.0867196;0.492178023
305;36.71243983;128.853981;0.516817485
307;36.22677763;128.8253716;0.571875642
309;36.23840578;128.8253716;0.405686454
311;36.6903646;128.5629968;0.420511814
313;37.14826746;128.4948518;0.390673574
315;36.43828671;128.2873708;0.314834289
317;36.5460054;128.221724;0.27551692
319;36.25074403;128.1650815;0.323174954
321;36.23092336;127.965542;0.359721658
323;36.61002956;127.5288733;0.33885496
325;37.17530874;127.7995857;0.385427121
327;35.6356831;127.6839461;0.306549741
329;36.62846613;127.5527265;0.181021074
331;37.29101804;127.4272607;0.124364261
333;37.78877741;127.3327891;0.080315664
335;37.71669323;127.2282685;0.056075054
337;38.72372034;127.0160249;0.071481742
339;39.09583929;126.9202017;0.071481742
341;38.43649621;126.9202017;0.071481742
343;40.18800248;126.7026295;0.037738238
345;39.78640535;126.5872724;0.015406687
347;40.17072112;126.5140395;0.039670814
349;40.62007514;126.3966527;0.039670814
351;40.50412692;126.2348171;0.039670814
353;40.8921247;126.1286502;0.06292313
355;41.72568253;126.0222002;0.06292313
357;42.37623207;125.9215294;0.029159053
359;42.91475907;125.8024181;0.034530978
361;43.06123478;125.7335347;0.034530978
363;42.95559327;125.5764744;0.011278662
365;44.26102188;125.4617606;0.011278662
367;45.91288462;125.314191;0.005371924
369;45.75335359;124.7585968;0.036986914
371;45.26429544;125.1484681;0.036986914
373;45.75763287;124.9667084;0.036986914
375;46.79596816;124.8769518;0.043005648
377;46.66169568;124.7392631;0.043005648
379;47.53744711;124.6838523;0.006018734
381;47.90544757;124.5619781;0.006018734
383;48.35491532;124.3947711;0.006018734
385;49.31149875;124.3107815;0.051348696
387;48.49962795;124.1877961;0.081948894
389;49.36132458;124.0931443;0.081948894
391;48.48872298;123.9756677;0.116386053
393;49.81922003;123.8092244;0.130094652
395;49.99595844;123.7824224;0.090067861
397;48.14449508;123.6723212;0.076789492
399;48.43862774;123.5552053;0.124846916
401;49.26469723;123.4517109;0.123460046
403;48.7534227;123.2981349;0.197128767
405;48.68016486;123.1996993;0.197687869
407;47.61604706;123.103246;0.266049221
409;49.11174831;123.103246;0.271428269
411;48.9475954;122.8997717;0.26331591
413;48.63840642;122.8755223;0.175938591
415;49.1510613;122.6980572;0.191389404
417;50.80850281;122.558193;0.106282024
419;49.45192584;121.2671153;0.098355008
421;49.82964525;122.3932772;0.104911257
423;49.32018004;122.2283656;0.104911257
425;49.71302133;122.1736927;0.128177725
427;50.77708036;122.1026348;0.127601925
429;48.45827355;121.9607588;0.082092468
431;48.46448016;121.8854312;0.050598288
433;49.11523984;121.7483304;0.050598288
435;48.54450863;121.592712;-5.32907E-16
437;49.50306803;121.4880298;0.009112774
439;49.72207864;121.3742176;0.009277496
441;49.33162223;121.2598989;0.009277496
443;48.61609969;121.1442244;0.028103287
445;49.45238868;121.0600848;0.028103287
447;49.3645255;121.0004692;0.018990513
449;49.97187558;120.8281225;0.018825791
451;48.87217341;120.7153186;0.018825791
453;49.35531725;120.6441403;-5.35683E-16
455;50.34342744;120.5122183;-5.35683E-16
457;52.03249248;120.4012291;-5.35683E-16
459;50.47837435;120.2556887;-5.35683E-16
461;51.42113791;120.1875141;-5.35683E-16
463;54.05694791;120.0717535;-5.35683E-16
465;53.08424301;119.9755278;-5.35683E-16
467;53.81206677;119.8383499;-5.35683E-16
469;53.97464121;119.7044155;0.02396653
471;52.99071449;119.6557753;0.02396653
473;54.06348571;119.5277316;0.073913599
475;54.74160356;119.4020905;0.073913599
477;56.45395118;119.3325337;0.083362791
479;56.84450557;119.2323134;0.076430995
481;57.38898557;119.1363412;0.076430995
483;57.54295884;119.0365546;0.026483926
485;57.03266199;118.8748268;0.050641399
487;58.42042552;118.8366248;0.041192207
489;59.34322218;118.7103959;0.037060747
491;59.32102552;118.5897962;0.061083932
493;62.05032352;118.5143967;0.069658075
495;62.85330476;118.4623963;0.085669993
497;61.97707563;118.272704;0.107024671
499;62.82091204;118.206331;0.094121396
501;63.85144836;118.0670943;0.096285907
503;65.79759303;117.9282347;0.102206887
505;65.62840275;117.86302;0.079039889
507;64.56344227;117.7566862;0.115841437
509;66.17558823;117.6897163;0.160875764
511;68.39187875;117.5807696;0.186714347
513;69.24717394;117.449886;0.241006086
515;69.87710756;117.2861591;0.253937352
517;70.25552971;117.2746735;0.21535285
519;73.04033024;117.1659671;0.179180267
521;73.27704378;117.0658969;0.177355832
523;74.69754842;116.9871039;0.113966945
525;72.16961565;116.83817;0.12976909
527;77.36567699;116.7286529;0.110197366
529;76.60844279;116.6215554;0.147699531
531;76.38309651;116.5017236;0.147774198
533;77.6868189;116.3970287;0.142376225
535;80.77272372;116.3372895;0.165645417
537;81.91332536;116.1388011;0.22191942
539;81.62887996;116.1127328;0.355846033
541;84.60940964;115.9087487;0.478001151
543;84.01376659;115.8465805;0.555279609
545;82.86278502;115.7324118;0.616221039
547;85.28342117;115.5996658;0.658587888
549;87.10133438;115.5268391;0.637996259
551;88.09544891;115.3125203;0.587253054
553;89.81690794;115.2407278;0.620675211
555;88.82464524;115.0825578;0.632188077
557;87.64606656;115.0051761;0.718044395
559;92.3060447;114.8811232;0.667371657
561;91.03056091;114.8050631;0.716180903
563;91.88564175;114.6310052;0.774083907
565;93.53265514;114.5447339;0.881883875
567;94.97983601;114.3565004;0.894681739
569;97.1609519;114.3079368;0.914317743
571;95.98527767;114.1586295;0.948300113
573;98.64607183;114.0095461;1.005662443
575;98.21812011;113.8794594;0.931217349
577;99.13370233;113.7552433;0.967922894
579;98.74598222;113.614148;1.129503675
581;101.4923801;113.544335;1.182855424
583;99.31354283;113.6744513;1.244232634
585;102.8083022;113.2698334;1.352173565
587;103.113079;113.2698334;1.299872032
589;104.2594366;113.015274;1.314369268
591;105.0000897;112.856279;1.270024598
593;105.6012088;112.7217916;1.158325644
595;105.893424;112.5935508;1.173829946
597;106.9407057;112.4666612;1.291799444
599;110.3965213;112.2933818;1.35347367
601;109.4795603;112.2053385;1.416527473
603;112.1572677;112.2053385;1.521752369
605;112.3787558;111.9194987;1.494281208
607;110.9769113;111.789936;1.583352756
609;112.4304234;111.6686628;1.545727102
611;113.2960005;111.4490756;1.654224064
613;115.9757173;111.3634514;1.741661745
615;116.4206678;111.1951907;1.737638039
617;116.0510323;111.0661989;1.67341098
619;115.328409;110.877761;1.673480445
621;118.8739037;110.7715043;1.684950857
623;116.1052306;110.5806421;1.582908368
625;118.7202908;110.4529285;1.697271538
627;118.6889343;110.3532602;1.764342545
629;118.9524526;110.1191066;1.78173897
631;120.7609068;110.0385121;1.729808946
633;121.0878953;109.8705218;1.92236815
635;121.8409393;109.7344446;1.968567103
637;122.5978995;109.5633445;1.942049083
639;121.3007982;109.4304183;1.978560763
641;118.3806336;109.2763659;1.996132926
643;123.8496736;109.1312;1.964671391
645;122.6431035;108.9903154;2.01536778
647;122.8364441;108.8791198;2.102348801
649;125.0821265;108.7465243;2.110906127
651;126.7721286;108.5031229;2.232479032
653;123.2882374;108.4369607;2.226247744
655;124.78532;108.2418663;2.174651334
657;127.3296898;108.1164629;2.134298618
659;125.7570299;107.9665683;2.080341549
661;126.1050115;107.7510955;1.938270517
663;125.5701145;107.6119227;1.873171002
665;128.0148835;107.5259224;1.901942814
667;124.8300683;107.3017866;1.846535741
669;126.8788038;107.1558706;1.83791955
671;123.8078686;107.0812085;1.876985448
673;126.9372133;106.9183837;1.86735761
675;123.2465758;106.7397038;1.851987642
677;124.9323331;106.6752533;1.885194993
679;126.9269609;106.4620031;1.960947682
681;123.782628;106.3577286;1.998379867
683;125.726201;106.1613714;2.020399506
685;126.5267106;106.016881;1.976615912
687;127.9435258;105.8591784;1.983594217
689;126.251181;105.7709735;2.008531448
691;124.4734596;105.7709735;2.009322385
693;123.9225157;105.4187929;1.998123614
695;124.720648;105.2298253;1.981036894
697;123.5751433;105.1677458;1.942374847
699;121.558313;105.0181057;1.910322833
701;126.2291691;104.8573234;1.82783115
703;123.6535115;104.7371916;1.837830415
705;125.066981;104.6007077;1.812334999
707;122.4819676;104.4675862;1.825288742
709;120.8188025;104.3061431;1.821479094
711;121.5737973;104.1391458;1.770818483
713;121.6142269;103.9993725;1.764698908
715;120.3471863;103.9562912;1.615500812
717;118.6223083;103.9397584;1.542296487
719;117.7643366;103.6286019;1.346064438
721;119.3411699;103.6286019;1.316799206
723;118.6754937;103.2832225;1.127842633
725;120.5370134;103.178123;1.124373934
727;115.5989547;102.9495723;0.984668156
729;116.5972505;102.9238784;0.935982532
731;115.4566598;102.7195188;0.79037529
733;115.1810097;102.5554935;0.731659892
735;114.4608967;102.4338454;0.634661304
737;113.7410717;102.2992365;0.62610781
739;112.8843432;102.1173575;0.560879708
741;113.4443335;102.0112508;0.577898818
743;108.4693929;101.8527227;0.634306726
745;110.7601295;101.7244064;0.678338317
747;107.1816335;101.5920069;0.604997449
749;106.8485986;101.4352492;0.618294339
751;107.5881938;101.3399837;0.555017134
753;108.3702829;101.2389083;0.527989039
755;105.0990297;101.0812058;0.449168779
757;106.1315659;100.9940191;0.373208643
759;103.8481264;100.8877181;0.280751449
761;103.9105763;100.7047727;0.216092981
763;103.0870313;100.5811418;0.073281263
765;100.6679593;100.4649143;0.052468068
767;102.3493516;100.2946423;0.052468068
769;103.1945939;100.1750504;0.048195505
771;100.2791916;100.0140282;0.048195505
773;99.32082638;99.8987926;0.048195505
775;98.0396339;99.7269742;-2.38698E-16
777;100.2962868;99.5799332;0.003344039
779;97.692135;99.4837223;0.037115556
781;97.25363729;99.3877216;0.052900656
783;96.19263397;99.2862697;0.052900656
785;95.91098038;99.1043304;0.068713856
787;95.11656224;99.0581699;0.065369817
789;94.05231109;98.882237;0.0315983
791;94.08291814;98.7315618;0.0158132
793;93.44023771;98.6158751;0.0158132
795;92.01308434;98.4999629;-2.38698E-16
797;91.93227276;98.3630729;-2.38698E-16
799;90.39762069;98.2029523;0.0171759
801;91.3963954;98.0689757;0.0171759
803;88.97605086;97.9055366;0.0171759
805;89.16778364;97.8518825;0.021400504
807;86.27796736;97.668457;0.021400504
809;87.70287227;97.5109641;0.037582851
811;86.52977269;97.418838;0.044225753
813;85.74346111;97.2626819;0.044225753
815;86.43015694;97.1841604;0.040001149
817;85.29583104;97.085277;0.040001149
819;85.38243277;96.8711125;0.006642902
821;85.49856818;96.7798875;-2.38698E-16
823;84.20460429;96.6407902;-2.38698E-16
825;85.62333283;96.5562329;-2.38698E-16
827;83.92849612;96.4030498;0.034730117
829;83.26231326;96.2498816;0.034730117
831;83.5859723;96.0680026;0.034730117
833;82.69701085;95.9829492;0.041391596
835;81.91070044;95.7971506;0.041391596
837;80.95228478;95.7107457;0.006661479
839;80.35531047;95.5766486;0.006661479
841;80.50807608;95.4606319;0.006661479
843;78.96808821;95.3430982;-2.3731E-16
845;81.31457847;95.202634;-2.3731E-16
847;78.68757838;95.202634;-2.3731E-16
849;79.07289216;94.9584066;-2.3731E-16
851;79.77591797;94.7588984;-2.3731E-16
853;77.86920301;94.6253421;0.010540575
855;79.46327269;94.5037236;0.025968002
857;77.29623953;94.3043204;0.045776853
859;77.68445982;94.2182461;0.045776853
861;75.20710927;94.0741481;0.045776853
863;78.56097616;93.9034114;0.035236278
865;76.26927941;93.8393364;0.019808851
867;77.53697222;93.6895923;-2.33147E-16
869;76.97330639;93.552988;-2.33147E-16
871;77.28227848;93.552988;-2.33147E-16
873;76.63052476;93.3195876;-2.33147E-16
875;77.4713884;93.2014676;-2.33147E-16
877;76.11794133;92.9967785;-2.33147E-16
879;76.7720526;92.8788846;-2.33147E-16
881;76.36349402;92.7079678;-2.33147E-16
883;75.71869833;92.5523224;0.008245879
885;74.69164901;92.4164686;0.01783002
887;75.27851564;92.2998519;0.01783002
889;75.04138063;92.1522548;0.01783002
891;75.38383923;92.0484165;0.01783002
893;75.08540393;91.9126531;0.009584141
895;74.66758058;91.8064418;-2.31759E-16
897;72.54327015;91.6479274;-2.31759E-16
899;74.41271417;91.5160539;-2.31759E-16
901;74.57876235;91.3160502;-2.31759E-16
903;73.94685993;91.1799418;-2.31759E-16
905;75.94010294;91.0091301;-2.31759E-16
907;75.46640783;90.8491152;-2.31759E-16
909;73.07371567;90.7221653;0.002125782
911;72.96255146;90.5924087;0.010758784
913;73.24206674;90.4514945;0.010758784
915;73.15546871;90.32863;0.010758784
917;74.64814283;90.1566325;0.010758784
919;73.50410609;89.8733781;0.008633002
921;74.76483812;89.8628522;-2.31759E-16
923;75.51188806;89.8628522;-2.31759E-16
925;74.45654863;89.6071229;-2.31759E-16
927;73.93000823;89.5046811;-2.31759E-16
929;76.18767034;89.2791346;-2.31759E-16
931;74.34514543;89.0968193;-2.31759E-16
933;75.45400981;88.9218772;-2.31759E-16
935;74.32035079;88.7690856;0.029551301
937;75.66173825;88.5191075;0.031961195
939;74.24549585;88.4831882;0.031961195
941;76.18135818;88.2799415;0.042830684
943;76.01425101;88.1835516;0.042830684
945;75.99292713;88.1047755;0.013279383
947;73.99061186;87.9203291;0.010869489
949;74.98728112;87.768739;0.010869489
951;75.53313844;87.6501537;-2.33147E-16
953;74.70067581;87.449699;-2.33147E-16
955;76.317445;87.2671592;-2.33147E-16
957;75.98827283;87.0829076;-2.33147E-16
959;74.75363369;87.106033;-2.33147E-16
961;77.04899284;86.8092342;0.006615774
963;75.76034179;86.6163629;0.050865632
965;74.32937805;86.4006815;0.050865632
967;77.21460561;86.0179885;0.050865632
969;77.19364009;86.1812771;0.050865632
971;75.37925746;85.9669784;0.044249858
973;77.46839647;85.8580492;-2.33147E-16
975;75.7224834;85.7226311;-2.33147E-16
977;75.32680914;85.5655756;-2.33147E-16
979;76.31434221;85.3377764;-2.33147E-16
981;77.39096984;85.214417;-2.33147E-16
983;77.8604703;85.0258106;-2.33147E-16
985;77.7999275;84.8599996;-2.33147E-16
987;76.8302744;84.6955238;0.003534485
989;78.4324446;84.5081047;0.003534485
991;76.99727501;84.3770716;0.003534485
993;78.82003455;84.1969962;0.003534485
995;79.11171333;84.06018278;0.003534485
997;77.36540986;83.913923;-2.33147E-16
999;79.75268168;83.67028241;-2.33147E-16
1001;77.70334085;83.54870929;-2.33147E-16
1003;80.35377988;83.4153939;-2.33147E-16
1005;80.08391813;83.22510587;-2.33147E-16
1007;80.62024268;83.04576575;-2.33147E-16
1009;81.23342513;82.83669335;0.013022
1011;81.60273117;82.64344809;0.019167325
1013;82.4926736;82.44057641;0.019167325
1015;82.77937137;82.31919766;0.019167325
1017;82.94719519;82.12401403;0.019167325
1019;84.59661496;82.02116559;0.006145325
1021;85.12840707;81.83913867;-2.33147E-16
1023;84.87306871;81.64215344;-2.33147E-16
1025;86.65166989;81.45479253;-2.33147E-16
1027;86.4067376;81.30866902;0.02142052
1029;86.72585397;81.01859594;0.02142052
1031;87.83525539;80.8363868;0.028373312
1033;87.26557421;80.59013387;0.061381895
1035;89.38830066;80.43995613;0.074653108
1037;89.71763899;80.24861704;0.053232588
1039;91.16243368;80.06361441;0.053232588
1041;89.83431497;79.84015677;0.046279796
1043;91.27797134;79.69850791;0.013271213
1045;91.87762712;79.50712287;-2.22045E-16
1047;92.42722342;79.29711931;-2.22045E-16
1049;93.93331279;79.1256785;-2.22045E-16
1051;90.26322055;78.88837277;-2.22045E-16
1053;95.79426174;78.62722123;-2.22045E-16
1055;94.44341699;78.46708643;-2.22045E-16
1057;95.4970019;78.25191472;0.008388866
1059;94.13948922;78.04029021;0.034769245
1061;96.01319244;77.91479913;0.034769245
1063;97.43824845;77.64780761;0.034769245
1065;96.93526129;77.53068221;0.034769245
1067;96.52538839;77.3370609;0.026380378
1069;98.29301514;77.10046504;-2.16493E-16
1071;99.30063152;76.90583598;-2.16493E-16
1073;99.47391999;76.64674588;-2.16493E-16
1075;98.20063958;76.40827237;-2.16493E-16
1077;101.7848752;76.17826437;-2.16493E-16
1079;103.0217688;76.01177938;-2.16493E-16
1081;104.0931973;75.75309333;-2.16493E-16
1083;105.6141754;75.53804152;-2.16493E-16
1085;105.803536;75.34888166;-2.16493E-16
1087;108.3931564;75.12228405;-2.16493E-16
1089;109.3575996;74.84592227;0.004610837
1091;109.8460225;74.64517014;0.004610837
1093;111.7545818;74.3930915;0.004610837
1095;115.7550756;74.22433696;0.004610837
1097;113.0196216;73.9570317;0.004610837
1099;113.7393714;73.77428224;-2.16493E-16
1101;117.468427;73.53325239;-2.16493E-16
1103;117.7055759;73.26865031;-2.16493E-16
1105;115.6840308;73.01883752;-2.16493E-16
1107;118.2327994;72.76479039;-2.16493E-16
1109;116.5286032;72.50961826;-2.16493E-16
1111;117.2788363;72.2919837;-2.16493E-16
1113;119.1424885;72.06730863;-2.16493E-16
1115;120.0961697;71.8001238;-2.16493E-16
1117;117.4518829;71.57417004;-2.16493E-16
1119;118.1828107;71.36233584;-2.16493E-16
1121;118.5998874;71.08729554;-2.16493E-16
1123;117.5586496;70.86660181;0.004369907
1125;113.8644752;70.68077576;0.004369907
1127;117.4986313;70.44691054;0.0225441
1129;114.9437894;70.2495651;0.0225441
1131;112.5265903;70.09314122;0.069290717
1133;110.2372681;69.96751387;0.072167306
1135;105.1723902;69.78228888;0.0973652
1137;101.4045942;69.60239259;0.100635468
1139;97.28975929;69.44972294;0.100635468
1141;92.10585685;69.3288243;0.070127737
1143;91.27319925;69.21072232;0.062881242
1145;86.38209802;69.08809867;0.037683348
1147;82.65275629;68.99860079;0.016238887
1149;81.08594393;68.85037622;0.016238887
1151;78.82700789;68.75298009;-2.19269E-16
1153;77.59858326;68.71276575;-2.19269E-16
1155;77.66650288;68.54608428;-2.19269E-16
1157;76.06267747;68.49639721;-2.19269E-16
1159;74.76339172;68.30999651;-2.19269E-16
1161;74.7714832;68.24098107;-2.19269E-16
1163;74.25799163;68.16181895;-2.19269E-16
1165;73.44569993;67.94511555;0.005573764
1167;72.47798624;67.8910695;0.005573764
1169;74.30872411;67.84743157;0.077872076
1171;73.21387041;67.7163984;0.077872076
1173;72.63009564;67.67431012;0.077872076
1175;72.39472751;67.53332359;0.114295376
1177;72.79678758;67.44533152;0.114295376
1179;71.86490118;67.40196454;0.041997065
1181;73.02151952;67.26097325;0.041997065
1183;71.91504928;67.2016286;0.041997065
1185;69.84252704;67.12478779;-2.05391E-16
1187;69.67946114;66.97822748;-2.05391E-16
1189;72.07598819;66.96555404;-2.05391E-16
1191;71.71603787;66.84772248;-2.05391E-16
1193;68.92079427;66.74693233;-2.05391E-16
1195;68.92044592;66.69697537;-2.05391E-16
1197;68.35041529;66.53116432;0.020388068
1199;69.37072036;66.43519266;0.040776137
1201;66.5772349;66.40466655;0.061164205

File: data/rise_materials/Testdata-1814.txt
Keywords
Material1;Material2;Material3;Material4;Product;Object;Scenario;Method;Reference;Comment;Owner;IsPublic;ImportDate
synthetic rubber;glue;plywood;;IN16-1;Floor composite;;ISO 5660;TRANSFEU;;TRANSFEU;1;2011-03-24 12:33:53
Scalars
Flux (kW/m2);tig (s);qmax (kw/m2);qtotal (MJ/m2);q180 (kw/m2);q300 (kw/m2);Sample mass (g);Mass loss (g);DHc (MJ/kg);Peak smoke production (m2/m2s);Total smoke produced (m2/m2);Specific extinction area (avg) (m2/kg);MARHE (kW/m2);Area exposed (m2);Observations;Test date (YYYY-MM-DD);Test identifier;Product thickness (mm);Thickness1 (mm);Thickness2 (mm);Thickness3 (mm);Thickness4 (mm);Product density (kg/m3);Density1 (kg/m3);Density2 (kg/m3);Density3 (kg/m3);Density4 (kg/m3);Product area weight (kg/m2);Area weight1 (kg/m2);Area weight2 (kg/m2);Area weight3 (kg/m2);Area weight4 (kg/m2)
35;186;114.35;80.04;;;140.95;67.65;11.57;;306.67;;66.62;0.0088;Swelling. End flame > 1200s.
;2010-07-27;c_LSFIRE_IN16-1_35f;14.8;2.6;12.2;;;;;;;;14.19;;;;
VectorData
Time (s);HRR (kW/m2);Mass (g);SPR (m2/(m2*s))
1;5.066148504;140.95;0.038704632
3;4.696270745;140.8195758;0.038704632
5;4.588876815;140.8167638;0.085427977
7;4.025820408;140.8929867;0.085427977
9;3.7065033;140.8422729;0.047147882
11;3.384907847;140.8202408;0.046723346
13;2.867916948;141.1653449;0.046723346
15;2.153308052;140.8776745;5.55112E-18
17;1.302554629;140.8827613;5.55112E-18
19;1.017152882;140.8869846;0.01879431
21;0.952954549;140.8703461;0.01879431
23;0.961608021;140.7842914;0.038260268
25;0.939560444;140.8905238;0.05891353
27;0.956258229;140.7673419;0.063506753
29;1.024400659;139.2686141;0.044712443
31;1.372788615;139.6668163;0.044712443
33;0.96033999;140.8147145;0.025246485
35;0.947680467;140.8977545;0.004593223
37;0.951578139;140.8977545;-1.04083E-17
39;0.926550346;140.8655525;-1.04083E-17
41;0.926996381;140.8760039;-1.04083E-17
43;0.954901243;141.0188501;0.015294601
45;0.933406091;141.0188501;0.030843782
47;0.929484089;140.8258193;0.035688964
49;0.941554853;140.8357188;0.035688964
51;0.928059904;140.8478403;0.037046866
53;0.927607919;140.8752344;0.021752265
55;0.948455502;140.8343001;0.006203084
57;0.918279502;140.7940076;0.001357902
59;0.92926445;140.8574477;0.001357902
61;0.950828208;140.7740174;-9.19403E-18
63;0.930511215;140.7740174;-9.19403E-18
65;0.955647779;140.791305;0.003202969
67;0.955273201;140.6857032;0.035855296
69;1.12768379;140.7651389;0.067386682
71;1.202612798;140.8145128;0.087749772
73;1.152344649;140.7501642;0.137594064
75;1.248462806;140.7348436;0.134391095
77;1.480107932;140.7390183;0.103439037
79;1.456916119;140.726855;0.071907651
81;1.496070431;140.4627299;0.051544561
83;1.585616395;140.7135319;0.001700269
85;1.7825743;140.6083205;0.001700269
87;1.366302447;140.5346619;-2.22045E-17
89;1.275852691;139.1816768;-2.22045E-17
91;1.016383104;140.5614623;0.021347275
93;1.140641075;140.5013375;0.107407406
95;1.452467487;140.5013375;0.173308666
97;1.399518642;140.4521026;0.250359437
99;1.560271986;140.4780394;0.341751536
101;1.594785168;140.3307296;0.354981495
103;1.644735609;138.8121627;0.293373773
105;1.55190787;140.3257971;0.236977797
107;1.53267939;140.2877456;0.218515416
109;1.384670246;140.2223164;0.167746557
111;1.112625083;140.1762579;0.179663349
113;1.179409979;140.1467057;0.315852446
115;0.925985101;140.1467057;0.416982958
117;1.163405551;139.9764512;0.511573685
119;1.246497566;139.9764512;0.58781004
121;1.060436639;139.8061734;0.692388789
123;1.369929936;139.8974427;0.616302025
125;1.967459686;139.8518231;0.70159221
127;1.790122228;139.8196998;0.690237909
129;1.818739885;139.7024038;0.699863548
131;1.712592793;139.6756568;0.723323956
133;1.871584719;139.5578088;0.806727997
135;1.846528677;139.3955128;0.841618646
137;1.827095507;139.449121;0.971996657
139;1.811921814;139.4294614;1.138544109
141;1.799862202;139.3516884;1.245967887
143;2.012428357;139.2744076;1.323103913
145;2.116980553;139.2515532;1.273613991
147;2.298999553;139.1930082;1.248437973
149;2.182289215;139.116395;1.140421713
151;2.389724226;139.062565;1.052475811
153;2.313712833;139.0155642;1.032385541
155;2.673830788;138.8298612;1.172693909
157;2.346666041;139.3405461;1.309254806
159;2.4584791;138.7451395;1.426088691
161;2.627392944;138.6903118;1.594065465
163;2.051726575;138.5931565;1.669491522
165;3.005744632;138.5608827;1.574740888
167;3.062322913;138.4536483;1.334115247
169;3.590451214;138.4104731;1.293479824
171;3.776274794;138.1734145;1.183847683
173;3.856801157;136.5275048;1.11223677
175;3.692738996;137.2147876;1.191571912
177;3.644440294;137.9542673;1.481476909
179;3.606131559;138.0006374;1.527396516
181;3.92787847;138.0380879;1.459482552
183;4.765220661;138.20916;1.397233673
185;6.376644597;138.20916;1.232613315
187;8.570230839;137.923784;0.875377226
189;10.20082427;137.923784;0.627010094
191;11.54456761;137.5931258;0.491252951
193;12.92224179;137.524423;0.382097396
195;13.88803153;137.4353165;0.34839039
197;15.35018206;137.2859162;0.360649067
199;16.22518655;137.2859162;0.469763796
201;17.26761023;137.1656778;0.565430999
203;17.75607032;137.0499621;0.621554104
205;18.49108957;137.0207221;0.583113987
207;19.53199571;136.9030247;0.533133884
209;20.43137394;136.8928621;0.406080844
211;21.21112318;136.802356;0.305883739
213;21.79335656;136.7187519;0.276763037
215;22.68551443;136.2488391;0.207310933
217;23.68606869;136.452183;0.262894472
219;24.57932172;136.3769932;0.349276061
221;25.46577375;136.3769932;0.428021938
223;26.34751152;136.1911635;0.442718879
225;27.35793467;136.2679567;0.447643133
227;27.24784905;136.0023675;0.354150047
229;27.94670212;135.9951115;0.226939406
231;29.1657013;135.9128041;0.104038847
233;29.5395462;135.8506903;0.004924255
235;30.24690644;135.9944862;0.073517054
237;31.66413855;135.6026516;0.084406395
239;31.43075227;135.5290121;0.173432768
241;32.74772009;135.3945563;0.2747628
243;33.18950249;135.3117145;0.321335386
245;35.6358905;135.2691883;0.247818332
247;36.05490446;135.1594499;0.236928991
249;35.96336705;135.1594499;0.15785772
251;37.89370219;134.8073;0.056527688
253;38.77879412;134.9991662;0.009955102
255;38.50367564;134.7743728;0.04241855
257;38.65663513;134.6074035;0.089159594
259;39.57519917;134.5479511;0.115108686
261;41.05772815;134.4278811;0.15464855
263;41.66650684;134.2637951;0.15464855
265;43.16292546;134.275502;0.122185103
267;42.62473374;134.1690366;0.075444059
269;43.8490936;134.0409179;0.039539865
271;43.68727488;133.955085;-6.4948E-16
273;43.65577601;133.8150196;-6.4948E-16
275;44.20289035;133.7647267;0.007477364
277;45.47820344;133.6258085;0.078239553
279;45.99871305;133.5200757;0.166075248
281;46.49525028;133.4823971;0.166075248
283;46.77702211;133.2989283;0.168344557
285;48.35638144;133.2669017;0.160867192
287;47.72814017;133.1563282;0.090105004
289;47.27728456;132.991882;0.002269309
291;48.72586767;133.0107123;0.026431984
293;48.05373674;132.8532041;0.087754208
295;47.45580706;132.7333084;0.134361348
297;45.99106861;132.7136071;0.173658977
299;46.70343885;132.4740678;0.284303645
301;46.97661185;132.4583785;0.282562795
303;45.29657241;132.391508;0.218971262
305;45.62285289;132.3395218;0.212382203
307;46.06049988;132.2313446;0.199732443
309;45.93987862;132.1135094;0.089087774
311;46.63879932;131.9530455;0.066665949
313;46.90019696;131.9530455;0.123620502
315;46.72849455;131.7064789;0.150370785
317;47.18625535;131.6135759;0.189687319
319;47.21636888;131.6146275;0.209874724
321;47.88282603;131.4350629;0.210137572
323;48.93907813;131.3583779;0.15318302
325;47.07371779;131.2844018;0.086414656
327;47.4524918;131.1760145;0.020450253
329;48.63395296;130.8902375;0.000262849
331;47.57323985;130.9137052;0.005362492
333;47.84824555;130.8118048;0.021956857
335;48.08596185;130.7361529;0.079790686
337;48.87017605;130.3653839;0.136344367
339;49.06925003;130.246768;0.138107733
341;48.85809359;130.3944919;0.132745241
343;50.38218231;130.3205397;0.116150876
345;49.8117767;130.2118523;0.058317047
347;50.19082462;130.1292629;0.001763366
349;50.62098639;130.0105921;0.033158846
351;50.53921743;129.9707813;0.033158846
353;49.91033281;129.7865746;0.084574685
355;51.29555236;129.6425865;0.133893495
357;50.34054083;129.610722;0.173653655
359;51.99754613;129.4970313;0.140494809
361;51.61282712;129.4068436;0.140494809
363;50.82306219;129.2695051;0.08907897
365;52.4470781;129.2084788;0.03976016
367;52.83805768;129.1358179;-6.38378E-16
369;52.65788843;128.9112347;0.007111227
371;52.70337205;128.9112347;0.01877525
373;54.23753231;128.7676443;0.045906394
375;54.09986789;128.6847845;0.047572922
377;54.34617872;128.5642593;0.047572922
379;54.36414146;128.46356;0.040461695
381;54.64612512;128.415178;0.028797672
383;55.66259385;128.3238669;0.001666527
385;55.91759637;128.1815425;-6.34562E-16
387;56.30975364;128.0755156;-6.34562E-16
389;55.92648062;127.9163859;0.002511984
391;57.34184359;127.9195993;0.061206465
393;56.87818586;127.6619331;0.063503191
395;59.00120933;127.6243026;0.063503191
397;59.5787566;127.5671805;0.063503191
399;59.99325078;127.5007187;0.060991207
401;61.0044567;127.397377;0.002296726
403;60.9425593;127.2595706;-6.34562E-16
405;62.20238765;127.1880453;-6.34562E-16
407;62.16213375;127.0211425;-6.34562E-16
409;62.65495274;126.9074697;0.016680039
411;62.23433297;126.7896693;0.027194532
413;62.5770302;126.7151762;0.027194532
415;63.03359412;126.5790394;0.027194532
417;64.60292997;126.5244055;0.027194532
419;64.57206133;126.355708;0.010514493
421;64.99423895;126.4602032;-6.38378E-16
423;64.75285768;126.1791122;-6.38378E-16
425;66.22318574;126.1305369;-6.38378E-16
427;64.64923788;125.9657188;0.032320571
429;64.47641918;125.8130635;0.032320571
431;66.92493803;125.8544308;0.054027114
433;66.16174677;125.5973356;0.088110578
435;66.37823744;125.4873268;0.100106282
437;65.82795831;125.4931657;0.067785711
439;66.44263041;125.3430635;0.067785711
441;66.55173574;125.2396187;0.046079168
443;67.09672467;125.1608612;0.011995704
445;67.57645581;125.0606124;-6.35603E-16
447;66.0931576;124.9571634;-6.35603E-16
449;67.01401436;124.8312799;-6.35603E-16
451;67.73390625;124.7017499;-6.35603E-16
453;68.28369241;124.5266732;0.011061095
455;69.37907684;124.4367264;0.011494881
457;70.40535485;124.3529058;0.014433826
459;70.61597833;124.2349728;0.055266442
461;71.14795329;124.1213122;0.055266442
463;71.81652109;124.0437389;0.044205346
465;69.34769054;123.9782981;0.043771561
467;70.67405509;123.8411698;0.040832616
469;71.20799593;123.7307828;-6.38378E-16
471;71.29743698;123.625837;-6.38378E-16
473;71.1240619;123.4757047;0.00259878
475;72.77768597;123.351486;0.029825477
477;71.65246332;123.226156;0.060277435
479;71.99347969;123.1303053;0.060277435
481;72.77809889;122.9808939;0.060277435
483;73.58368299;122.9846349;0.057678655
485;75.95303488;122.9445157;0.030451958
487;74.38277082;122.7492449;-6.32827E-16
489;72.65510974;122.6422693;-6.32827E-16
491;76.18847797;122.4240665;0.03476948
493;76.1513242;122.3032455;0.047026063
495;77.74302549;122.2168252;0.070938266
497;75.69949403;122.0642433;0.095764098
499;77.44311536;121.9977382;0.120895372
501;77.49156698;121.8966919;0.087273292
503;77.73234358;121.7980524;0.075016708
505;77.97401654;121.6741084;0.051104506
507;79.29498399;121.5483886;0.026278674
509;78.24061334;121.4166662;0.0011474
511;77.13664881;121.3282336;-6.15133E-16
513;78.071984;121.1542085;-6.15133E-16
515;78.81551485;121.075884;0.007173081
517;80.33933469;120.943278;0.014633358
519;76.75303658;120.771432;0.030204121
521;76.98481816;120.6940081;0.032922978
523;78.68949627;120.5254363;0.075100809
525;80.16935631;120.4071685;0.126154816
527;80.48146488;120.3908005;0.118694539
529;80.83481817;120.2328729;0.103123776
531;80.04847788;120.1184497;0.100404919
533;82.31262828;119.9649798;0.058227088
535;78.84121458;119.8524353;-6.10623E-16
537;79.88240302;119.7583006;0.01061742
539;80.00227901;119.5562291;0.01061742
541;80.87534123;119.4851553;0.01061742
543;80.60982739;119.3754898;0.041684153
545;81.12126019;119.2924034;0.118996149
547;81.91213677;119.1608009;0.167439444
549;82.5039445;119.0606429;0.231008505
551;82.70482781;118.9036465;0.309916662
553;82.83527737;118.8526813;0.306956385
555;82.79354565;118.7426555;0.238097936
557;83.57627775;118.6489545;0.179037221
559;83.53693856;118.5097711;0.11546816
561;85.53269059;118.374745;0.036560003
563;85.16012371;118.3490205;0.037022487
565;85.87903362;118.1063454;0.067448411
567;85.29203329;117.9746494;0.118012791
569;85.57749354;117.855978;0.16537072
571;85.49885266;117.896355;0.243965361
573;85.30301564;117.6044566;0.285500432
575;86.5489923;117.4424779;0.305215617
577;89.14739237;117.3661357;0.36090099
579;88.99597299;117.2302122;0.330055741
581;87.59048079;117.1548138;0.272035012
583;89.22883829;117.0718045;0.245087695
585;88.22861483;116.8817088;0.219654225
587;91.63606061;116.6858205;0.152374431
589;91.28948549;116.6484171;0.266062303
591;90.79569917;116.5427631;0.309704403
593;92.69867741;116.3454831;0.341571093
595;95.56921523;116.1751393;0.476223369
597;94.09283132;116.0276764;0.560550501
599;95.97880784;115.9581813;0.549091176
601;97.78776204;115.893265;0.575003445
603;96.84868266;115.7568741;0.581248277
605;98.90121942;115.6254358;0.550208298
607;97.98595151;115.529452;0.550327932
609;98.65095814;115.3619476;0.521604313
611;100.5200187;115.2113183;0.508727418
613;102.7656578;115.0758121;0.622538967
615;102.2324845;114.9240715;0.616150354
617;102.8410439;114.7977987;0.751139991
619;105.7949875;114.6819636;0.920404903
621;102.9372498;114.5436945;1.065603701
623;106.4114478;114.3852161;1.129429553
625;108.0584811;114.2766787;1.199029727
627;107.3994078;114.1736951;1.098290055
629;107.5409044;114.0380821;0.991364359
631;105.7226072;113.8842257;0.93298669
633;107.6704067;113.7246169;0.887857408
635;107.6973204;113.5864244;0.953781282
637;109.5011054;113.4877216;1.0342251
639;106.1259701;113.3208474;1.129384835
641;107.3573567;113.1569303;1.320714618
643;109.8652932;113.0311086;1.364036008
645;106.9420428;112.9577553;1.492261362
647;108.0226145;112.8323239;1.51429174
649;108.8612004;112.6352674;1.509215543
651;113.261767;112.4852417;1.44570642
653;109.7481404;112.3862986;1.461390807
655;108.7724223;112.2835574;1.282784066
657;112.7486464;112.1257344;1.223810021
659;111.0459511;111.9709473;1.200784494
661;110.2887118;111.8342099;1.230673589
663;110.1390912;111.6833735;1.203011084
665;109.675021;111.6279796;1.285718402
667;111.7037371;111.4588511;1.252591791
669;110.7631114;111.3039135;1.207404115
671;114.3454911;111.2245052;1.044058743
673;109.3786576;111.0748842;1.033178943
675;110.9368573;110.914751;0.94093218
677;113.5284176;110.7282172;1.040770305
679;110.5713026;110.5715683;1.101886817
681;112.7895492;110.4430899;1.255878186
683;110.3477949;110.304356;1.245386149
685;112.0837899;110.2037634;1.337992922
687;111.0025994;110.0575194;1.303019553
689;111.0700511;109.9357382;1.231605791
691;110.8986559;109.8592154;1.102442439
693;109.0763019;109.6564969;1.038591267
695;109.6645495;109.4560743;0.932059536
697;112.0867674;109.3124892;0.946840218
699;111.4948448;109.2307411;1.048558067
701;110.7647178;109.0887917;1.041240361
703;112.4259829;109.0078106;1.024659105
705;110.5739274;108.8547353;0.999970559
707;109.0846595;108.7357027;0.889413805
709;108.7720522;108.5562131;0.65647442
711;108.8437698;108.4101054;0.626711583
713;109.1404098;108.2274025;0.589409231
715;107.8148673;108.1038028;0.653733941
717;109.3808345;107.946087;0.739298732
719;107.7948721;107.8264977;0.878495871
721;108.3661001;107.7098978;0.819095944
723;109.0538458;107.5281418;0.830956414
725;107.4501119;107.46704;0.813738518
727;109.1261334;107.3168775;0.699865409
729;107.7950863;107.2104729;0.616706141
731;108.7824292;107.0474131;0.606632833
733;107.6942875;106.8744263;0.615876956
735;106.66501;106.7263507;0.516002138
737;107.6796691;106.6307414;0.559142628
739;106.3462788;106.5158676;0.625952779
741;104.1273418;106.3965788;0.693473557
743;106.4033894;106.2789722;0.640415633
745;105.99177;106.1201763;0.634337968
747;105.7046044;106.0211138;0.512234666
749;107.2770902;105.8636537;0.357478927
751;107.6707063;105.7128913;0.252750592
753;105.3604575;105.5787667;0.349988452
755;101.7597357;105.4702135;0.346412805
757;103.9586467;105.3164463;0.434877789
759;102.7148585;105.1898297;0.534377956
761;103.178387;105.064955;0.584286332
763;101.9758256;104.8850307;0.473030229
765;103.8834929;104.7976508;0.385693392
767;103.46529;104.7262496;0.267370626
769;102.1180838;104.5893004;0.167069805
771;98.31757553;104.4783763;0.160389838
773;99.97493329;104.3143552;0.125526586
775;99.43970229;104.1133326;0.184554865
777;99.790203;104.0340316;0.199530881
779;98.92111084;103.9060935;0.258983278
781;98.43327062;103.766383;0.192079788
783;97.97922014;103.6699175;0.166901627
785;98.73701606;103.5632425;0.090256916
787;98.64517667;103.50121;0.0752809
789;98.91968143;103.2906529;0.055256745
791;98.07409635;103.1844295;0.133363749
793;96.27447473;103.0294623;0.199075035
795;97.47976975;102.8752319;0.236461075
797;96.04791609;102.775374;0.310174981
799;96.53545109;102.607492;0.277823031
801;93.30262642;102.5537486;0.183887523
803;94.92462642;102.471175;0.118176238
805;95.1389196;102.3052314;0.080790197
807;92.91913395;102.1891555;0.007076292
809;93.48961255;102.0569529;0.037262197
811;92.10639782;101.9421837;0.108960137
813;92.80241157;101.745771;0.166524389
815;92.2266442;101.636603;0.177471884
817;90.53725358;101.5552907;0.200035109
819;90.96095487;101.3569571;0.162772912
821;90.95001981;101.2779872;0.091074972
823;91.59656788;101.2373836;0.03351072
825;89.04505119;101.0680153;0.022563225
827;89.21028549;100.9527813;0.016257474
829;89.23485772;100.7445366;0.065988974
831;87.91850701;100.6993226;0.110433723
833;87.02543707;100.5683068;0.110433723
835;88.4049508;100.3909648;0.110433723
837;89.06225325;100.326846;0.094176249
839;87.54335381;100.1696262;0.044444749
841;86.47308175;99.9979461;-5.55112E-17
843;86.34028722;99.9309736;-5.55112E-17
845;85.2288224;99.7626722;0.023786799
847;87.38220368;99.6231868;0.066520043
849;86.07317123;99.4615525;0.103301463
851;84.34144934;99.3451924;0.104087436
853;84.91555849;99.2689849;0.104087436
855;83.54686377;99.0973201;0.080300636
857;86.20914258;98.9908553;0.037567393
859;84.2691071;98.8228539;0.020837936
861;82.8995282;98.7670987;0.020051963
863;83.53903645;98.5786006;0.020051963
865;83.45308564;98.3808971;0.070165102
867;83.4681352;98.3336713;0.070165102
869;83.5616738;98.1814828;0.050113139
871;82.39145971;98.1183396;0.050113139
873;82.57984623;97.9673669;0.050113139
875;81.24424815;97.82207;-6.66134E-17
877;81.16690333;97.612339;0.018080828
879;80.53017788;97.4956483;0.041421048
881;77.98698347;97.3829669;0.041421048
883;78.23530826;97.2638281;0.041421048
885;79.71620048;97.1788366;0.041421048
887;78.76579992;97.0301615;0.02334022
889;77.97959238;96.8821772;-6.66134E-17
891;77.0900888;96.7814785;-6.66134E-17
893;78.4822543;96.6172165;-6.66134E-17
895;79.48413768;96.4742177;0.03575414
897;76.80926003;96.3544182;0.03575414
899;77.49964248;96.2757488;0.03575414
901;77.09947256;96.1529012;0.03575414
903;74.74634035;95.9982647;0.03575414
905;75.1768686;95.8168092;-6.66134E-17
907;76.19914049;95.7438156;-6.66134E-17
909;75.7896322;95.5713396;-6.66134E-17
911;74.68212124;95.5681864;0.009134502
913;76.20171666;95.2831494;0.009134502
915;74.69283791;95.206822;0.009134502
917;74.31017181;95.1126255;0.009134502
919;72.88812704;94.9275209;0.009134502
921;72.83700121;94.792751;-6.66134E-17
923;72.83397727;94.6175121;-6.66134E-17
925;74.19415993;94.4331591;-6.66134E-17
927;73.04907604;94.3262739;-6.66134E-17
929;72.60106864;94.272456;-6.66134E-17
931;72.26600361;94.0885678;-6.66134E-17
933;72.03775081;93.9846556;-6.66134E-17
935;73.59729559;93.7926289;-6.66134E-17
937;73.79846826;93.6286226;0.017974799
939;70.35962097;93.5187637;0.03149107
941;71.80409761;93.3852403;0.03149107
943;72.45957239;93.1828075;0.03149107
945;72.31352435;93.0789555;0.03149107
947;73.17161129;92.9863811;0.013516271
949;71.49439841;92.8021781;-6.66134E-17
951;73.69476343;92.652106;-6.66134E-17
953;72.89290258;92.455304;-6.66134E-17
955;72.8071104;92.3358652;0.005626612
957;74.31414625;92.140024;0.005626612
959;74.24938191;92.0714158;0.005626612
961;72.60474037;91.953374;0.005626612
963;72.20429458;91.7772642;0.005626612
965;71.94858948;91.58776;-6.66134E-17
967;72.57445806;91.4338444;-6.66134E-17
969;73.02634996;91.2644919;-6.66134E-17
971;73.66010618;91.1158464;-6.66134E-17
973;73.43557199;91.0116041;-6.66134E-17
975;73.59708384;90.8981875;-6.66134E-17
977;72.419921;90.7714357;-6.66134E-17
979;71.93513303;90.5508936;-6.66134E-17
981;71.23274681;90.4045614;-6.66134E-17
983;74.48322231;90.2579135;-6.66134E-17
985;73.4448062;90.2351499;0.017454629
987;73.47762221;89.9738388;0.017454629
989;74.16767835;89.7598286;0.017454629
991;73.29143848;89.6762641;0.017454629
993;73.79518473;89.5362975;0.017454629
995;73.02932098;89.3384593;-6.66134E-17
997;73.59590135;89.3384593;-6.66134E-17
999;73.31461729;89.0642181;-6.66134E-17
1001;73.07691697;88.8532712;-6.66134E-17
1003;73.5096353;88.7051813;-6.66134E-17
1005;74.47389555;88.5303491;-6.66134E-17
1007;73.33734392;88.468182;-6.66134E-17
1009;74.07107965;88.3024934;-6.66134E-17
1011;74.13737278;88.144269;-6.66134E-17
1013;75.50651958;87.9242978;-6.66134E-17
1015;75.45784981;87.7466722;-6.66134E-17
1017;75.94958402;87.6532875;0.031525627
1019;75.98307851;87.4238261;0.06652094
1021;76.30470331;87.2540506;0.06652094
1023;76.56494687;87.0936935;0.06652094
1025;75.3856773;86.9372094;0.06652094
1027;78.58866432;86.776971;0.034995313
1029;76.33024306;86.618266;-6.10623E-17
1031;78.33977765;86.4266755;-6.10623E-17
1033;78.65172957;86.2878819;-6.10623E-17
1035;79.7239891;86.0583609;-6.10623E-17
1037;78.57864562;85.9250027;0.028495064
1039;80.66339586;85.6948226;0.028495064
1041;80.32515741;85.5982974;0.028495064
1043;81.69330092;85.41380865;0.028495064
1045;81.45231648;85.21371725;0.028495064
1047;80.83410046;85.08237035;-6.10623E-17
1049;81.69698236;85.08237035;-6.10623E-17
1051;83.0886396;84.63483025;0.015687316
1053;82.54143242;84.4595919;0.023850059
1055;83.74503547;84.30061484;0.023850059
1057;85.03960356;84.10657575;0.023850059
1059;84.11835322;83.97317215;0.023850059
1061;85.09887017;83.7795239;0.008162743
1063;86.7806774;83.61425581;-6.245E-17
1065;83.75890277;83.37671611;-6.245E-17
1067;84.60442585;83.18988495;-6.245E-17
1069;87.6985741;82.98647612;-6.245E-17
1071;86.72573678;82.7738634;0.005688379
1073;88.25232656;82.54811034;0.008168646
1075;87.42782075;82.37951161;0.008168646
1077;87.45179121;82.23689039;0.008168646
1079;89.47325078;82.00658609;0.008168646
1081;89.57509767;81.79970982;0.002480267
1083;92.48803101;81.67551012;-6.17562E-17
1085;92.54954927;81.44603082;-6.17562E-17
1087;92.56243265;81.24214135;-6.17562E-17
1089;93.17690705;81.04718799;-6.17562E-17
1091;93.50018194;80.75743604;-6.17562E-17
1093;94.4620705;80.55647634;-6.17562E-17
1095;95.43548919;80.36276788;-6.17562E-17
1097;98.52250976;80.2074241;-6.17562E-17
1099;96.47366591;79.93941586;-6.17562E-17
1101;99.68890795;79.71306226;0.015631767
1103;99.75325887;79.5342033;0.015631767
1105;98.21784727;79.32756735;0.015631767
1107;101.0677118;79.10607927;0.015631767
1109;104.258211;78.88517797;0.015631767
1111;103.3241851;78.68041756;-6.10623E-17
1113;104.9801907;78.44265179;-6.10623E-17
1115;101.9583701;78.17369865;-6.10623E-17
1117;106.5478405;77.98437506;-6.10623E-17
1119;106.4586217;77.69807998;-6.10623E-17
1121;106.2654366;77.51504689;-6.10623E-17
1123;106.6762584;77.29469965;0.012374557
1125;107.1654917;77.09237199;0.01607604
1127;106.4495093;76.84056799;0.025651281
1129;106.3541679;76.63795353;0.036981837
1131;104.4017089;76.43281917;0.036981837
1133;104.7985883;76.26935003;0.02460728
1135;105.6602679;76.03479765;0.020905797
1137;103.1243339;75.82110113;0.011330556
1139;105.9997874;75.55270256;-6.10623E-17
1141;104.2398091;75.39540984;-6.10623E-17
1143;104.444544;75.20299645;-6.10623E-17
1145;100.7436257;74.96736291;-6.10623E-17
1147;102.9407073;74.74097922;-6.10623E-17
1149;101.8330174;74.55521654;-6.10623E-17
1151;102.3928619;74.33515293;0.000186958
1153;100.9993131;74.22925907;0.000186958
1155;103.3114501;73.97674733;0.000186958
1157;99.79649716;73.84393106;0.000186958
1159;98.78854662;73.65893213;0.000186958
1161;99.27195761;73.47313565;-6.10623E-17
1163;100.0958587;73.30186121;-6.10623E-17
1165;98.48029649;73.08586926;-6.10623E-17
1167;98.75413792;72.89181696;-6.10623E-17
1169;97.04087943;72.72710715;-6.10623E-17
1171;97.85182367;72.51212241;-6.10623E-17
1173;97.639119;72.39166321;-6.10623E-17
1175;96.00847106;72.19789454;-6.10623E-17
1177;96.07218151;72.06426383;-6.10623E-17
1179;96.52623961;71.92290177;-6.10623E-17
1181;96.18869047;71.76568299;-6.10623E-17
1183;94.2845986;71.59227633;-6.10623E-17
1185;93.3075435;71.42255101;-6.10623E-17
1187;95.43107154;71.22538885;0.023253984
1189;94.47213192;71.07096303;0.024808017
1191;95.94418936;70.96554928;0.024808017
1193;93.05571566;70.80652839;0.024808017
1195;93.11696009;70.66460858;0.024808017
1197;90.31602161;70.51375636;0.001554033
1199;93.08060043;70.39702075;-6.22766E-17
1201;92.48494184;70.2709883;-6.22766E-17
