Repository: johodges/materials

## A Non-Dimensional Scaling Approach to Modeling Material Pyrolysis

This repository contains the data, scripts, and technical documents required to generate the SPyro cone validation cases.

## Instructions
* Clone this repository with submodules
  ```
  git clone --recurse-submodules https://github.com/johodges/materials
  ```
* Pre-process data
  ```
  python materials/scripts/initialize.py
  ```
* Build latest FDS (example for impi_intel_linux target, but use relevant make target for platform)
  ```
  git clone git@github.com:firemodels/fds.git && cd fds
  cd Build/impi_intel_linux
  ./make_fds.sh
  ln -s fds_impi_intel_linux fds
  cd ../..
  ```
* Run cases
  ```

File: data/rise_materials/Testdata-1816.txt
Keywords
Material1;Material2;Material3;Material4;Product;Object;Scenario;Method;Reference;Comment;Owner;IsPublic;ImportDate
synthetic rubber;glue;plywood;;IN16-1;Floor composite;;ISO 5660;TRANSFEU;;TRANSFEU;1;2011-03-24 12:37:32
Scalars
Flux (kW/m2);tig (s);qmax (kw/m2);qtotal (MJ/m2);q180 (kw/m2);q300 (kw/m2);Sample mass (g);Mass loss (g);DHc (MJ/kg);Peak smoke production (m2/m2s);Total smoke produced (m2/m2);Specific extinction area (avg) (m2/kg);MARHE (kW/m2);Area exposed (m2);Observations;Test date (YYYY-MM-DD);Test identifier;Product thickness (mm);Thickness1 (mm);Thickness2 (mm);Thickness3 (mm);Thickness4 (mm);Product density (kg/m3);Density1 (kg/m3);Density2 (kg/m3);Density3 (kg/m3);Density4 (kg/m3);Product area weight (kg/m2);Area weight1 (kg/m2);Area weight2 (kg/m2);Area weight3 (kg/m2);Area weight4 (kg/m2)
50;123;134.75;92.20;;;141.50;76.52;10.81;;814.07;;81.94;0.0088;Swelling. End flame > 1200s.
;2010-07-27;c_LSFIRE_IN16-1_50b;14.8;2.6;12.2;;;;;;;;14.19;;;;
VectorData
Time (s);HRR (kW/m2);Mass (g);SPR (m2/(m2*s))
1;8.829528416;141.5;0.187346853
3;9.17927026;141.5403244;0.124897902
5;8.512588927;141.6011645;0.062448951
7;7.523764211;141.5786405;0.014664941
9;6.480938526;141.5756866;0.03527703
11;5.335187834;141.5539088;0.065540023
13;3.999770716;141.5220232;0.105710185
15;3.007089462;141.5510757;0.156898378
17;2.77159372;141.5480921;0.199218906
19;2.777001199;141.5565982;0.178606817
21;2.722368342;141.512447;0.148343824
23;2.741755442;141.5751332;0.108173662
25;2.703741753;141.6260881;0.056985469
27;2.735845216;141.24254;0.026095292
29;2.756887362;141.4091697;0.02755652
31;2.731335511;141.5092264;0.052795804
33;2.789252303;141.5244455;0.086062219
35;2.74935834;141.4152275;0.171321168
37;2.736807312;141.4946397;0.23870668
39;2.7088795;141.5386405;0.327715192
41;2.729728665;141.5378571;0.362086325
43;2.751176828;141.4817105;0.340280233
45;2.738871238;141.4841333;0.287379285
47;2.746331406;141.4960677;0.226009644
49;2.719485434;141.4744288;0.164152526
51;2.719534588;141.4097538;0.130780024
53;2.734206907;141.3968548;0.192274615
55;2.72471462;141.3836133;0.29320958
57;2.714835806;141.3179928;0.475800713
59;2.682139823;141.2270262;0.635230041
61;2.75002963;141.2682241;0.890213248
63;2.744291342;141.1421101;1.037571838
65;2.718414103;141.1497464;1.168134316
67;2.719254799;141.0597069;1.164889085
69;2.703011026;141.0496409;1.231724926
71;2.630308592;140.9662996;1.261690176
73;2.680793891;140.9028792;1.250529309
75;2.703396664;140.7787242;1.334462436
77;2.599831554;140.7400091;1.507019366
79;2.63020892;140.6510731;1.615500264
81;2.621024548;140.5424881;1.674360425
83;2.61021514;140.4900973;1.894570177
85;2.890970261;140.3964;2.004317524
87;3.121466646;140.3266733;2.013597493
89;3.317528863;140.315349;2.046915058
91;3.410626416;140.205178;2.149527101
93;3.188755719;140.124428;2.057963351
95;3.288751035;140.0334917;2.085943659
97;3.017841889;139.935146;2.142208034
99;3.025232033;139.8836711;2.209241862
101;3.082053881;139.6836908;2.24655389
103;3.171232059;139.6085465;2.325701543
105;3.432459785;139.4792262;2.436369715
107;3.473871244;139.3768681;2.514942774
109;4.192481377;139.2284898;2.566163419
111;4.407106278;139.193391;2.630685848
113;4.98815125;139.1181492;2.759334487
115;5.352700894;138.9640984;2.776224534
117;5.733962307;138.855543;2.718894119
119;5.881502189;138.7036918;2.731450984
121;6.20630014;138.6743679;2.162972861
123;9.38554743;138.5099378;1.627081426
125;16.59447392;136.8805562;1.087908757
127;22.41620401;138.3195597;0.671756691
129;27.69919695;138.1364748;0.19715199
131;32.17868763;138.0436394;0.26422375
133;36.89804396;137.8780644;0.308362572
135;41.0706095;137.7786523;0.234460797
137;46.25526063;137.646729;0.219980028
139;49.55773479;137.6004984;0.167097138
141;54.44306643;137.3927238;0.094010468
143;57.83014245;137.3956655;0.040168149
145;59.40139809;137.0919701;0.040168149
147;63.50791838;136.3716431;4.94049E-16
149;65.44393241;136.8284363;0.052761876
151;67.883862;136.6609442;0.096528315
153;68.73546898;136.5561982;0.126954312
155;70.86263063;136.4317003;0.160567671
157;70.63993998;136.2271271;0.195453853
159;72.57535273;136.1211218;0.177485383
161;73.0434533;135.9657935;0.133718944
163;71.51998433;135.9164399;0.103292947
165;72.1912994;135.7711592;0.069679588
167;73.62584396;135.5997792;0.034793406
169;73.26376333;135.5587742;4.82947E-16
171;73.23237369;135.3399038;4.82947E-16
173;74.22447627;135.1504298;0.035334462
175;73.73899672;135.0431588;0.037783473
177;70.854657;134.9468574;0.137567097
179;72.56136233;134.8626536;0.173731366
181;72.0214205;134.7201333;0.252487377
183;71.50110462;134.589427;0.238734639
185;71.79540369;134.4495712;0.236285628
187;71.57915916;134.3685498;0.136502004
189;71.26822627;134.2243116;0.100337734
191;71.62110219;134.1276912;0.021581723
193;73.00600889;133.9893719;4.96825E-16
195;72.16744561;133.8446519;0.037651991
197;70.73341805;133.6376077;0.130448785
199;72.3033801;133.4216127;0.20338735
201;72.83944209;133.3970989;0.213511766
203;73.80303823;133.2320057;0.2275978
205;71.77584754;133.0757732;0.189945809
207;71.40174112;133.007415;0.097149014
209;73.32012599;132.8589159;0.024210449
211;71.79790506;132.7730541;0.027714259
213;70.83506128;132.5729232;0.016774173
215;71.3852126;132.3814903;0.073929077
217;72.19105307;132.2804572;0.104283257
219;72.36879244;132.1441097;0.121259039
221;73.70101153;132.0377906;0.107630814
223;73.50303143;131.9901612;0.104484866
225;72.74203794;131.8236216;0.047329961
227;72.6155438;131.6453707;0.054078431
229;71.90603613;131.4866487;0.106069201
231;73.66125009;131.3084402;0.120008935
233;71.74557693;131.1811575;0.134738899
235;72.64191322;131.0687206;0.149240741
237;73.39869491;130.9972648;0.112138093
239;72.3277389;130.8742913;0.043171541
241;72.99484224;130.7595403;0.029231807
243;73.46436033;130.5961952;0.06636829
245;73.48694998;130.4042799;0.14857714
247;74.01907864;130.2468718;0.227519677
249;72.77860063;130.1483348;0.227519677
251;73.68986638;130.1276908;0.23721011
253;73.41452642;129.9105625;0.221340553
255;72.71614664;129.8178474;0.170427243
257;72.68750651;129.6436651;0.133627017
259;73.25871251;129.5533309;0.195683115
261;74.69891586;129.3888887;0.217883496
263;70.44352941;129.2327585;0.187538951
265;73.04171069;129.1594587;0.149699776
267;72.21642893;129.0101883;0.107557465
269;71.84817914;128.9141525;0.045501367
271;71.62967976;128.7339129;0.051868752
273;72.0278043;128.5286041;0.139522517
275;72.8083249;128.4302658;0.205183854
277;72.939143;128.3419076;0.205183854
279;71.78139926;128.2203333;0.205183854
281;71.73038241;128.1047136;0.182863334
283;71.46050332;127.9789197;0.139006313
285;73.12028647;127.8355381;0.105839287
287;72.64389647;127.6576969;0.115210886
289;72.89501676;127.5101693;0.19132535
291;71.6329163;127.4257843;0.200220832
293;72.39654024;127.4257843;0.150771744
295;72.81743219;127.1741367;0.110319224
297;73.24365314;127.0225929;0.114506427
299;72.67645776;126.9008677;0.084318208
301;71.63374322;126.7357019;0.111459746
303;72.05807451;126.6353871;0.136917239
305;72.38407546;126.5320579;0.14621576
307;71.87108167;126.4450211;0.132656958
309;73.08951079;126.2733883;0.099551572
311;72.75869524;126.1042743;0.153024868
313;73.66135946;125.9642684;0.191873033
315;70.92937774;125.8456047;0.220396332
317;71.78471626;125.7043331;0.220396332
319;70.29732013;125.6061151;0.207575474
321;72.33772021;125.3923802;0.102127478
323;71.67456382;125.3281876;0.03782182
325;72.82755719;125.1191843;0.056281131
327;72.17266977;125.0077058;0.122386432
329;72.22103316;124.8971315;0.212762102
331;72.92869797;124.798896;0.214787606
333;72.85081776;124.6682501;0.214787606
335;73.45740143;124.5605216;0.158506476
337;73.9090041;124.4371819;0.124227611
339;74.03739402;124.2322774;0.143688549
341;75.05247367;124.0368061;0.202707885
343;75.7482239;123.9344893;0.317712685
345;73.53155668;123.8058496;0.360574808
347;74.21789097;123.6955594;0.35521408
349;74.22099042;123.6912672;0.245377472
351;75.19160959;123.3667772;0.193746126
353;77.03739943;123.2169768;0.163956367
355;75.72493888;123.1037634;0.238646941
357;77.20020637;122.9717485;0.249108004
359;77.22278802;122.9312264;0.338040124
361;75.57267732;122.7777665;0.329988002
363;76.61548086;122.6410761;0.266081568
365;74.74851249;122.4782134;0.257783976
367;78.81157586;122.3177618;0.304627808
369;77.44535798;122.1359724;0.307514848
371;77.24866601;122.026561;0.373263237
373;77.21207496;121.9211101;0.448180956
375;78.23333359;121.8074144;0.384859116
377;77.87641658;121.7175572;0.352722087
379;78.19895042;121.5577083;0.334933229
381;76.9250825;121.4438318;0.308781597
383;78.19553448;121.1453981;0.319337086
385;79.32372217;121.0274101;0.36663475
387;79.62169794;120.9682333;0.443170619
389;80.00173941;120.8179076;0.448920609
391;79.00202052;120.7502793;0.492924491
393;80.68713031;120.5896639;0.472556915
395;81.3678645;120.407681;0.422273845
397;81.15189851;120.2601449;0.449722099
399;82.20451757;120.1150465;0.513369294
401;81.59770776;120.0334081;0.586156834
403;82.52540186;119.8021893;0.703031289
405;83.80293572;119.883711;0.685294249
407;83.0706844;119.6272719;0.630078934
409;83.91755645;119.5033596;0.624854827
411;84.25045148;119.2731097;0.59863907
413;83.8794509;119.2191638;0.495913199
415;86.07257527;119.0151939;0.627915247
417;85.65264835;118.991368;0.746052123
419;87.77878797;118.8459415;0.844313312
421;88.77307545;118.512859;0.973939864
423;90.01700458;118.4438876;1.114877442
425;89.07178959;118.3400983;1.183390482
427;90.14763806;118.1480187;1.169280899
429;89.0244231;118.1480187;1.16302955
431;91.64084662;117.8814399;1.120159058
433;91.72642622;117.7557801;1.153292016
435;92.5094701;117.5303318;1.228443298
437;93.87366547;117.4153879;1.278416453
439;94.64876503;117.4153879;1.276178182
441;96.02872817;117.1217924;1.285993354
443;94.99701821;117.0106923;1.244935918
445;97.13734676;116.8218078;1.129835614
447;97.27286466;116.6697176;1.309393511
449;99.45318699;116.4872052;1.443672497
451;99.23422683;116.3246875;1.696896184
453;100.7618017;116.1944031;1.948674726
455;100.1885202;116.0479048;2.109248886
457;103.1973133;115.9355358;2.085555661
459;103.6673013;115.7547583;2.11959265
461;103.260889;115.5882489;1.992257041
463;105.4752717;115.4689952;1.995991453
465;106.6822318;115.2469423;2.229570727
467;107.8694182;115.1463736;2.358974477
469;106.7948574;114.9249075;2.598174684
471;108.8972325;114.8321139;2.883624873
473;110.2969197;114.6851911;2.96164706
475;112.0954495;114.5590495;2.902120808
477;109.4360536;114.3465369;2.87072795
479;115.8662148;114.16526;2.83277448
481;115.9374289;113.9566956;2.823955813
483;115.0470304;113.7717149;2.786927866
485;118.5088583;113.693659;2.913574702
487;119.6691561;113.5548188;3.062114388
489;116.4617219;113.5548188;3.251755137
491;119.116256;113.2257917;3.165180085
493;121.2029323;113.1232941;3.303748335
495;123.5081939;112.8208353;3.414393949
497;121.5005695;112.6438682;3.442853178
499;126.4061675;112.5083809;3.245392545
501;125.370264;112.3907248;3.341111782
503;126.0175419;112.1829873;3.26210122
505;125.9111778;112.068117;3.124506546
507;126.3726583;111.8470151;3.155690103
509;126.472648;111.6930734;3.201624915
511;127.5842714;111.5879978;3.334829881
513;127.5453689;111.3187502;3.521857046
515;129.0330399;111.2479548;3.50997116
517;129.9477796;111.0476315;3.574482217
519;130.0018626;110.8797053;3.560100898
521;127.9517891;110.8860504;3.530142469
523;128.8291077;110.3544123;3.445243613
525;130.8068107;110.321834;3.708783461
527;130.6957287;110.6870697;3.828963633
529;131.9349743;109.9901715;3.806857967
531;132.5289255;109.8289826;3.80859465
533;132.2984429;109.6634358;3.773770352
535;130.4688525;109.5114388;3.578966251
537;132.0940567;109.386113;3.281248655
539;134.7516509;109.2269113;3.335123978
541;133.323269;109.0305638;3.326308942
543;134.2467072;108.862654;3.385750479
545;134.0177552;108.6697284;3.477218503
547;132.6471878;108.5122604;3.629859351
549;133.729487;108.3771861;3.682834553
551;133.2859245;108.2251871;3.547528493
553;130.2311254;108.037387;3.448794824
555;132.623408;108.037387;3.403854677
557;130.8225357;107.6760995;3.48719604
559;133.8054456;107.4951842;3.457788899
561;130.2400622;107.3304976;3.589021328
563;132.9072818;107.0958176;3.571973658
565;132.4956178;106.9591139;3.576698173
567;131.0014257;106.8337584;3.369596583
569;132.59996;106.725203;3.335820717
571;130.8964493;106.522017;3.137749513
573;131.4581746;106.4799609;3.098857379
575;130.875592;106.1816284;2.932203597
577;132.0426917;106.0380099;2.902226428
579;131.5704365;105.835215;2.6953885
581;131.327955;105.7186592;2.708137179
583;131.0918384;105.5561123;2.67476738
585;127.2278582;105.3011334;2.658031678
587;126.7767423;105.2398343;2.591554746
589;129.1301962;105.0661365;2.575585004
591;128.7494724;104.9512063;2.530853624
593;128.1376543;104.6897058;2.431202651
595;126.1987016;104.4107982;2.369197588
597;127.972409;104.4360832;2.222149183
599;123.2042978;104.2649932;2.143370895
601;123.7433433;104.1077203;2.11488689
603;124.354803;103.9472989;2.080097853
605;122.094364;103.7513452;1.999414469
607;122.8706053;103.6532783;1.90560849
609;121.4443085;103.4914719;1.86364829
611;121.6331796;103.3343956;1.673560139
613;119.1729145;103.1863003;1.60795161
615;119.9287109;102.9645491;1.513706604
617;119.278572;102.8668288;1.564057351
619;120.1850303;102.6612915;1.505357925
621;116.1125815;102.4743782;1.505859321
623;115.4015819;102.3244447;1.458166377
625;116.0894185;102.1741036;1.446555262
627;114.4386036;102.0788692;1.304246025
629;116.0457072;101.9904315;1.25809247
631;116.7158527;101.816916;1.177415662
633;112.8077891;101.7050611;1.061536958
635;112.9439835;101.4894133;0.901986553
637;109.9240631;101.4894133;0.880069982
639;110.4584736;101.145862;0.903159833
641;109.692583;100.9453569;0.94993799
643;110.3493767;100.8557282;1.004003444
645;107.9539703;100.6433497;0.976581719
647;108.5214044;100.5580307;0.921926255
649;106.7517865;100.4177106;0.816932527
651;105.6959273;100.2384977;0.645405056
653;104.9421055;100.1532238;0.544942068
655;104.0213976;99.96369;0.53123607
657;104.9452904;99.8291865;0.497089002
659;102.4628279;99.6515272;0.476060743
661;104.0648574;99.4911206;0.495668776
663;100.9714235;99.4911206;0.496652672
665;100.7429763;99.1620803;0.500357702
667;100.6223903;99.2028557;0.505061177
669;99.42103503;98.9021444;0.445820441
671;99.43873413;98.7784453;0.357364359
673;99.62659598;98.6326254;0.238422105
675;98.51147115;98.4391131;0.149721697
677;99.43058831;98.3667537;0.058619634
679;97.09700633;98.1310486;0.088354668
681;96.61171708;97.9792764;0.158208431
683;95.94113211;97.80787;0.22844631
685;95.14801768;97.7280661;0.275072367
687;92.86962711;97.5352015;0.320033939
689;94.0047775;97.4398165;0.323548344
691;91.98403697;97.2689672;0.264000089
693;92.13564595;97.1256942;0.212433592
695;90.93390874;96.9445678;0.169850213
697;90.5655041;96.8344457;0.118958189
699;89.6574708;96.7091347;0.053447642
701;89.86182448;96.4896737;0.098369728
703;89.46893901;96.3705403;0.110375262
705;88.77507734;96.2012737;0.140581392
707;89.59515311;96.0751485;0.193740185
709;89.59915331;95.9000954;0.195091559
711;87.30626759;95.6995457;0.157475003
713;87.14842797;95.6280296;0.158306268
715;86.95788969;95.4644741;0.113460914
717;87.16361039;95.3628654;0.060302121
719;86.05680854;95.1731052;0.058950747
721;85.84607253;93.3416236;0.031875177
723;84.70664076;94.806122;-1.2601E-15
725;85.40436024;94.6825283;0.08251333
727;85.7188319;94.6825283;0.087648705
729;82.91238382;94.4148475;0.156866992
731;83.63652545;94.2254489;0.166793351
733;83.8470988;94.0654648;0.197711344
735;83.39982231;94.0141707;0.115198013
737;83.19387176;93.870551;0.110062638
739;84.27419049;93.675818;0.040844351
741;80.79614664;93.5327857;0.030917992
743;83.21821554;93.3077646;-1.27121E-15
745;83.31961659;93.1797107;0.008479997
747;82.63437731;93.0051696;0.025359889
749;80.80206894;92.8899389;0.025359889
751;83.95884176;91.594828;0.025359889
753;82.06593599;92.5748677;0.045857104
755;82.38217385;92.440033;0.037377106
757;81.48296383;92.2722128;0.020497215
759;82.7293767;92.1210438;0.020497215
761;81.68522737;91.976655;0.066688965
763;79.89738878;91.8170017;0.082043638
765;81.32358649;91.6465292;0.13224217
767;80.67359193;91.5162453;0.13224217
769;82.12179533;91.3127725;0.176574429
771;82.77462755;91.1227707;0.140317936
773;82.0203696;90.9597272;0.104466048
775;83.04797507;90.916345;0.054267516
777;82.36074188;90.7921487;0.054267516
779;83.39066407;90.5772842;0.009935257
781;82.20236601;90.3441557;0.005867022
783;81.34522291;90.2426239;0.096146873
785;82.78094289;90.0294015;0.096146873
787;82.82534727;89.8838679;0.096146873
789;83.60645172;89.7523782;0.096146873
791;82.66960501;89.5672443;0.090279851
793;82.39892565;89.4448866;0.020447381
795;82.92770852;89.2336233;0.071693535
797;84.14659287;89.051563;0.071693535
799;82.5961035;88.8655996;0.112288835
801;83.82123691;88.7178043;0.112288835
803;82.89409505;88.5378986;0.091841454
805;83.50196806;88.4413078;0.040595299
807;83.26772792;88.1989126;0.040595299
809;83.49418346;88.058126;0.056619354
811;84.88821588;87.8581356;0.109232593
813;84.52476347;87.7053086;0.1334049
815;83.3995156;87.5214706;0.1334049
817;86.88496628;87.3407206;0.1334049
819;86.43512963;87.1976284;0.076785546
821;86.24555413;87.0097069;0.024172307
823;85.54885953;86.8762741;0.03493576
825;86.3931253;86.6527753;0.096949153
827;85.97621808;86.4192545;0.096949153
829;87.1699103;86.2620579;0.096949153
831;86.70205404;86.13389744;0.096949153
833;85.49386953;85.92716911;0.062013393
835;85.59986072;85.79192835;-1.27676E-15
837;85.4125402;85.54677478;0.022238369
839;87.10012541;85.39198879;0.093180992
841;87.8187897;85.16960467;0.093180992
843;88.71632671;85.07513989;0.093180992
845;87.04751275;84.91258033;0.093180992
847;88.0064654;84.70470818;0.070942623
849;89.989027;84.48482586;0.027694168
851;89.47984949;84.28953527;0.0609027
853;91.1113403;84.16927131;0.0609027
855;89.72722901;83.89691927;0.0609027
857;90.8960918;83.80510468;0.0609027
859;90.33073209;83.34822133;0.033208532
861;91.90807644;83.41459983;0.051255774
863;91.78593778;83.32100908;0.075279515
865;89.65671087;82.99465126;0.111418647
867;87.97906219;82.84024319;0.111418647
869;89.18854243;82.64733142;0.133635035
871;89.11685009;82.47744671;0.08237926
873;89.82968395;82.30135364;0.05835552
875;91.56912494;82.00236073;0.051377952
877;89.45466818;81.86265967;0.118563652
879;91.354511;81.58786679;0.096347265
881;91.43030163;81.45122354;0.096347265
883;90.72365907;81.35704445;0.096347265
885;92.54595078;81.12468498;0.0671857
887;93.43447936;80.91982717;-1.32117E-15
889;94.73840785;80.73539975;0.07439641
891;92.14664712;80.53604058;0.115879684
893;95.58333255;80.30089469;0.144133277
895;94.38574627;80.07995759;0.144133277
897;96.38433839;79.90125884;0.145552051
899;96.55190966;79.69368617;0.071155642
901;96.40567724;79.49381498;0.029672368
903;98.75582286;79.49381498;0.045223426
905;96.65381158;79.26477038;0.059753906
907;97.99331524;78.89239555;0.061336131
909;99.8519372;78.64487694;0.061336131
911;100.3827725;78.44927151;0.061336131
913;101.8361115;78.21603801;0.01753148
915;103.5894381;77.96711691;0.052568896
917;102.7725454;76.22722404;0.11566183
919;103.1652191;77.51234312;0.124402886
921;103.4892692;77.27485764;0.124402886
923;104.3732337;77.08324394;0.124402886
925;105.8302152;76.89462708;0.07483499
927;106.8592852;76.6678129;0.008741056
929;106.0980766;76.36354556;0.072452809
931;104.8633182;76.25779357;0.072452809
933;106.0589288;75.92296995;0.085313268
935;109.2073675;75.75377853;0.085313268
937;109.1286922;75.53739182;0.085313268
939;109.1712312;75.24576911;0.034995657
941;110.8266688;75.09505171;0.083549912
943;109.0208889;74.82104276;0.176097188
945;110.7936;74.58423944;0.176097188
947;112.0403943;74.37921467;0.176097188
949;112.4691062;74.14128024;0.153961989
951;113.3860843;73.92885823;0.105407734
953;114.9503984;73.67108971;0.035494125
955;113.7355532;73.4136726;0.035494125
957;112.5968101;73.16136243;0.059863747
959;112.548691;72.95012559;0.10399999
961;114.8368525;72.710115;0.10399999
963;113.3736166;72.43050035;0.068505865
965;114.5426309;72.28130681;0.068505865
967;116.5364446;72.03932022;0.044136244
969;113.1503352;71.77768082;-1.34892E-15
971;113.4716838;71.55371242;0.051120012
973;113.5310696;71.31226489;0.059851566
975;115.7238447;71.09345006;0.070076716
977;112.9636304;70.92766415;0.070076716
979;111.6767141;70.70156022;0.070076716
981;111.4830115;70.50875817;0.018956705
983;109.2490977;70.19110997;0.01022515
985;106.2657321;70.05681797;0.02229897
987;106.4846357;69.79240487;0.08241498
989;104.345156;69.60359402;0.082491343
991;102.3301273;69.46972394;0.082491343
993;100.8415691;69.30074347;0.082491343
995;99.53827553;69.14205268;0.060192373
997;98.73274299;68.93871979;0.026578668
999;98.44429037;68.67364414;0.092644687
1001;94.74404462;68.56323363;0.092644687
1003;92.47877346;68.45485953;0.092644687
1005;88.14470192;68.26817573;0.092644687
1007;86.61479749;68.1691314;0.066142383
1009;84.49202011;68.04535699;-1.35447E-15
1011;82.44082252;67.91456485;0.022627784
1013;79.86729906;67.76767539;0.061899041
1015;76.53737308;67.5744774;0.074162024
1017;74.9597551;67.49119964;0.094910073
1019;74.23356585;67.52733405;0.094910073
1021;73.01495695;67.36244762;0.072282289
1023;73.50216078;67.23885448;0.062108411
1025;72.49736286;67.11488184;0.049845429
1027;72.57919925;66.953526;0.07107713
1029;73.17665049;66.94154869;0.07107713
1031;71.29031888;66.69716473;0.07107713
1033;70.82511821;66.71172599;0.048199602
1035;68.75439234;66.66293316;0.048199602
1037;70.81553609;66.50413954;0.010321608
1039;72.37198375;66.3735239;0.064879447
1041;70.9288559;66.30019976;0.09505295
1043;70.12853381;66.18864383;0.088833099
1045;69.85067985;66.07517657;0.088833099
1047;69.26406645;66.00308795;0.084731342
1049;68.54496395;65.97896053;0.047965104
1051;67.23029753;65.8490207;0.0177916
1053;65.56808071;65.73278027;0.02638545
1055;65.51918221;65.6727771;0.02638545
1057;64.57875063;65.62345952;0.02638545
1059;62.51967302;65.47455062;0.008593849
1061;61.89432658;65.35955155;0.008593849
1063;60.67234639;65.3432295;0.030519469
1065;59.09958505;65.29211615;0.030519469
1067;59.62453043;64.98548589;0.049553063
1069;57.51667938;65.01151986;0.06746105
1071;56.75888896;65.05155962;0.06746105
1073;56.10948149;65.03843742;0.03694158
1075;55.05303571;64.77883389;0.03694158
1077;54.64782823;64.77883389;0.017907987
1079;52.71877024;64.62142633;-1.34337E-15
1081;52.82586936;64.56201308;0.026031076
1083;52.56033309;64.43593035;0.026031076
1085;51.68403836;64.43593035;0.026031076
1087;51.57812141;64.43593035;0.026031076
1089;49.97806277;64.33752683;0.026031076
1091;48.27681181;64.22686243;0.021724598
1093;47.67017649;64.17394112;0.021724598
1095;47.84196663;64.07516286;0.061634419
1097;47.97990121;64.03726765;0.075386223
1099;48.11663345;64.01309783;0.075386223
1101;47.67800829;63.96285852;0.053661625
1103;46.87872553;63.99379748;0.053661625
1105;45.87312818;63.83059074;0.013751805
1107;45.99961092;63.84828136;0.003057249
1109;45.38777005;63.66804709;0.003057249
1111;43.7254569;63.68927678;0.035137961
1113;44.23434054;63.60483134;0.059991738
1115;43.10860921;63.60867678;0.088501116
1117;43.03806042;63.61028651;0.122632357
1119;43.02673746;63.55225402;0.122632357
1121;41.86659381;63.49795884;0.090551646
1123;41.24636957;63.46887661;0.065697869
1125;41.48409933;63.36270747;0.04919001
1127;39.97957633;63.30261366;0.016899409
1129;39.14137953;63.30261366;0.077043652
1131;39.76861093;63.15732652;0.077043652
1133;39.33285341;63.19481784;0.100307385
1135;39.58802219;63.44271012;0.088305866
1137;38.16264114;63.40805187;0.083407977
1139;38.7479044;63.34681264;0.023263734
1141;38.67112184;63.36097742;0.034465079
1143;37.68381976;63.27071585;0.011201345
1145;37.6182398;63.25503197;0.045414922
1147;36.76987832;63.22409353;0.102604911
1149;36.55871094;63.1155864;0.143411622
1151;36.8319827;63.03715108;0.132210277
1153;36.11763275;63.00282463;0.132210277
1155;36.63839676;63.03959774;0.0979967
1157;35.99645885;63.02015905;0.040806711
1159;35.29918157;62.98736972;-1.35447E-15
1161;34.82731435;62.92944536;-1.35447E-15
1163;34.81545697;62.92944536;0.005268363
1165;34.56487033;62.8545841;0.02281778
1167;34.49085148;62.79488198;0.081597535
1169;33.83155995;62.76890366;0.104598254
1171;33.95532761;62.72981533;0.113939684
1173;33.72279255;62.69286677;0.108671321
1175;33.28502517;62.6722832;0.091121903
1177;33.71940692;62.63467156;0.032342149
1179;32.63446658;62.61724703;0.00934143
1181;32.09731899;62.56560894;-1.35031E-15
1183;33.21359393;62.49127242;0.013643157
1185;32.32079382;62.22585277;0.045676719
1187;32.26399701;62.22860739;0.077464045
1189;31.55899657;62.20738512;0.077464045
1191;32.21586201;62.14041986;0.077464045
1193;31.59413086;62.19697566;0.063820889
1195;31.05245935;62.09847939;0.031787327
1197;31.57581972;62.10043842;-1.34892E-15
1199;31.55097551;62.02141846;-1.34892E-15
1201;30.26532415;61.9878929;-1.34892E-15

File: data/rise_materials/Testdata-1817.txt
Keywords
Material1;Material2;Material3;Material4;Product;Object;Scenario;Method;Reference;Comment;Owner;IsPublic;ImportDate
synthetic rubber;glue;plywood;;IN16-1;Floor composite;;ISO 5660;TRANSFEU;;TRANSFEU;1;2011-03-24 12:39:36
Scalars
Flux (kW/m2);tig (s);qmax (kw/m2);qtotal (MJ/m2);q180 (kw/m2);q300 (kw/m2);Sample mass (g);Mass loss (g);DHc (MJ/kg);Peak smoke production (m2/m2s);Total smoke produced (m2/m2);Specific extinction area (avg) (m2/kg);MARHE (kW/m2);Area exposed (m2);Observations;Test date (YYYY-MM-DD);Test identifier;Product thickness (mm);Thickness1 (mm);Thickness2 (mm);Thickness3 (mm);Thickness4 (mm);Product density (kg/m3);Density1 (kg/m3);Density2 (kg/m3);Density3 (kg/m3);Density4 (kg/m3);Product area weight (kg/m2);Area weight1 (kg/m2);Area weight2 (kg/m2);Area weight3 (kg/m2);Area weight4 (kg/m2)
50;118;125.79;86.82;;;139.04;76.24;10.19;;663.46;;78.58;0.0088;Swelling. End flame > 1200s.
;2010-07-27;c_LSFIRE_IN16-1_50c;14.8;2.6;12.2;;;;;;;;14.19;;;;
VectorData
Time (s);HRR (kW/m2);Mass (g);SPR (m2/(m2*s))
1;7.707466619;139.04;0
3;6.021371514;138.8656253;0.001904445
5;5.098186832;139.3102616;0.001904445
7;5.564478911;139.1256704;0.003166835
9;5.84086627;138.959312;0.035353662
11;5.266210722;138.936709;0.08603318
13;3.793463115;138.9269446;0.093252067
15;3.670050552;138.7503395;0.093252067
17;3.641603532;138.9620439;0.091989678
19;3.623756445;138.9620439;0.06976353
21;3.670668015;138.9526924;0.019084012
23;3.633775763;138.8828834;0.063813275
25;3.643638087;138.8641078;0.119343221
27;3.677031349;138.8975104;0.188776345
29;3.664111749;138.8976011;0.223230571
31;3.657432491;138.8963353;0.223230571
33;3.63988044;138.7926219;0.169377975
35;3.636694076;138.9072149;0.113848029
37;3.642827715;138.9110726;0.048636613
39;3.595623132;138.8554687;0.028814254
41;3.579484447;138.8867109;0.042161387
43;3.591765734;138.8431426;0.171911666
45;3.604568962;138.7936873;0.280914158
47;3.598427847;138.7954655;0.383804513
49;3.65859426;138.8164906;0.441071415
51;3.656694947;138.7737864;0.532774856
53;3.633994792;138.6572359;0.518533936
55;3.670821982;138.6318401;0.524855093
57;3.655481388;138.6680153;0.60362284
59;3.600512328;138.5749106;0.686580746
61;3.597614627;138.557802;0.889472988
63;3.643631447;138.4300496;1.051482749
65;3.580318878;138.4049649;1.219722778
67;3.559310949;138.3299425;1.304098021
69;3.521828791;136.5768204;1.380799017
71;3.549144275;138.2652268;1.371325571
73;3.402487619;138.1600276;1.390765346
75;3.443228302;138.133939;1.405138398
77;3.45747351;138.033612;1.522425342
79;3.461348922;137.8510699;1.609285884
81;3.410599585;137.7434792;1.738019766
83;3.349561326;137.6786039;1.894137646
85;3.468224063;137.5301063;2.032385157
87;3.379663451;137.4804914;2.070434489
89;3.464180295;137.4286037;2.162557226
91;3.452453014;137.2814322;2.102328615
93;3.402205773;137.3149647;2.115880263
95;3.405639722;137.0986882;2.130726319
97;3.389653604;136.911053;2.268092139
99;3.364617593;136.970223;2.321016349
101;3.3234394;136.8732712;2.380636428
103;3.334805807;136.8732712;2.470383648
105;3.256172363;136.5478898;2.575039579
107;3.271441849;136.4614757;2.507557589
109;3.778398047;136.3361642;2.529862453
111;4.738180529;136.3322658;2.701849553
113;6.027182325;136.1333592;2.511350693
115;7.996622497;136.1391457;2.155730657
117;10.43649882;135.9676831;1.959091212
119;12.87472609;135.8183029;1.590522048
121;17.30487572;135.8183029;1.195267382
123;23.1894481;135.6846523;0.864509095
125;27.58631916;135.5187355;0.698714218
127;32.11899721;135.4829731;0.399878506
129;38.76557785;135.2280106;0.272716965
131;42.90009586;135.2053774;0.069389814
133;48.32458695;135.075074;0.034271316
135;51.8858653;134.9080615;0.009442601
137;56.88691405;134.7593032;0.009442601
139;61.12244791;134.400808;0.043946703
141;64.90068225;134.3337224;0.141488461
143;70.58089089;134.229789;0.22046473
145;72.70564759;134.229789;0.288043933
147;75.77389308;133.9748376;0.32300571
149;77.86462545;133.9748376;0.288501609
151;79.29984691;133.7413523;0.312482425
153;80.28257365;133.6556608;0.278334956
155;80.92281138;133.6556608;0.365802017
157;81.63646376;133.3310616;0.438555418
159;82.55039863;133.3310616;0.531923292
161;82.98852439;133.0514554;0.490314252
163;84.86236799;132.9240344;0.445485452
165;83.53626217;132.795427;0.381050922
167;82.71773884;132.5217303;0.3753958
169;82.71309242;132.405863;0.375799929
171;84.17568786;132.1661307;0.433458877
173;84.66235983;132.0876832;0.523928779
175;84.06722284;131.9111083;0.484073776
177;85.14406348;131.8096549;0.385096583
179;84.55948508;131.6872067;0.372201548
181;83.25865702;131.4512801;0.314624289
183;82.84043177;131.4064275;0.400262181
185;83.51856805;131.2262659;0.531773797
187;82.8188236;131.084089;0.585348705
189;82.64402256;130.9563663;0.563355216
191;82.22306688;130.8586392;0.570927381
193;83.3544767;130.718971;0.443380702
195;83.17002475;130.5944132;0.379524456
197;81.96459355;130.4003284;0.445487182
199;82.95028318;130.2062548;0.480416937
201;82.37665965;130.1052642;0.49360047
203;83.17867291;130.0738423;0.487896788
205;81.81898409;129.9786159;0.371969209
207;81.22238474;129.7385713;0.377504713
209;82.32768601;129.5972759;0.410886505
211;81.4128646;129.471543;0.454246477
213;81.07146268;129.3431875;0.531861732
215;81.47843225;129.3431875;0.628886477
217;80.61286611;129.1223182;0.550171144
219;80.52740211;128.9880262;0.456458886
221;78.96799369;128.8199914;0.391979227
223;77.28755438;128.6967894;0.351664533
225;79.23549055;128.5371742;0.393280731
227;77.67737046;128.544034;0.352844674
229;77.01865736;128.4131173;0.345106315
231;77.45176106;128.4131173;0.285123582
233;78.69872349;128.1967836;0.24684252
235;76.12623925;128.0109261;0.141096477
237;77.16717306;127.7939256;0.202866183
239;76.50795225;127.7939256;0.287445352
241;76.7259898;127.6535154;0.267796852
243;76.18798118;127.5354558;0.225919919
245;74.41340021;127.4624932;0.208432715
247;73.57597549;127.3476584;0.175970903
249;75.6422617;127.1651158;0.154085607
251;73.76517838;127.0120482;0.20160436
253;74.0961769;126.9670415;0.271363308
255;73.09360265;126.6544191;0.30735535
257;75.19622356;126.5562918;0.329431939
259;75.27450723;126.5459772;0.283128636
261;75.35348695;126.331188;0.319506624
263;74.72361596;126.2796416;0.401561997
265;75.71098527;126.1038088;0.451878255
267;75.69907974;126.0517801;0.409489711
269;75.72775877;125.9613489;0.410929903
271;76.63491236;125.8003853;0.421848122
273;76.88127876;125.7276336;0.377936504
275;76.21991222;125.5744377;0.387530297
277;77.09302515;125.4690287;0.501430616
279;76.93584001;125.4690287;0.611417117
281;78.3721517;125.1187904;0.635578354
283;77.75754577;125.1409228;0.591334154
285;76.86695663;125.1409228;0.650066249
287;76.97811348;124.8261564;0.683095993
289;77.39684202;124.6850831;0.670890597
291;77.44405168;124.5809101;0.636644624
293;76.59151007;124.482903;0.77873755
295;78.9795764;124.2839059;0.731179285
297;77.91268973;124.2436308;0.655180316
299;78.96665557;124.1315194;0.608831614
301;77.31786397;123.8352572;0.602024204
303;77.74285709;123.8357093;0.511188119
305;77.41440654;123.7108499;0.467995279
307;77.29008977;123.568945;0.495536434
309;76.41089992;123.4946562;0.546808044
311;75.94987432;123.4147918;0.533170594
313;77.05429388;123.3371463;0.460356454
315;75.53423553;123.2353606;0.416737248
317;76.14466914;122.9393094;0.441781649
319;74.9673981;122.9374643;0.439124958
321;75.51313002;122.7340366;0.503362882
323;76.55406181;122.6899272;0.556410519
325;75.62133794;122.5405062;0.566374322
327;76.3881268;122.4105722;0.520702812
329;75.19322811;122.2188981;0.437248038
331;74.48156912;122.1917627;0.358092196
333;75.45723575;122.0301477;0.381204833
335;75.80554999;121.9521936;0.448887876
337;76.05973846;121.8304874;0.550899363
339;77.03370622;121.6940371;0.584701819
341;76.80024181;121.6440575;0.602595708
343;75.85187617;121.4714182;0.598608169
345;77.03793803;121.3085862;0.493208
347;76.26309709;121.2905336;0.332453521
349;77.75483951;121.1990185;0.299853728
351;76.17878863;121.0008164;0.329037806
353;77.68423761;120.8033023;0.353206442
355;77.07383952;120.7547024;0.384880896
357;76.44604744;120.6530794;0.370179181
359;77.23060475;120.4692414;0.365360863
361;77.41319792;120.396592;0.26891545
363;77.52881169;120.3511145;0.130472875
365;78.07886552;120.1312619;0.165600253
367;77.96333675;120.0115264;0.30369664
369;75.99519829;119.8676804;0.37737889
371;76.90551585;119.7464862;0.456929652
373;77.80081344;119.6788579;0.472509773
375;76.39171662;119.544885;0.439925395
377;77.24744008;119.544885;0.319456246
379;76.72919903;119.2887172;0.25789032
381;78.48224654;119.1413088;0.277450568
383;77.42944106;119.1413088;0.372588321
385;78.80847888;118.8788606;0.4116517
387;79.11113195;118.6939074;0.413134453
389;79.6084681;118.5866962;0.421798684
391;79.33184611;118.4868875;0.361845245
393;79.57889742;118.3787541;0.343951543
395;80.78325806;118.2046926;0.379713529
397;80.99999616;118.0747703;0.434164378
399;81.81247651;117.9427925;0.526204913
401;80.59883284;117.798567;0.552451865
403;82.28732531;117.7180884;0.505651079
405;81.20331307;117.5957726;0.478295816
407;81.02694617;117.4036045;0.525425541
409;82.52246766;117.2806135;0.535431278
411;84.7054909;117.1265696;0.597985683
413;82.85258018;116.9703371;0.747886546
415;85.97409871;116.8166059;0.738007836
417;85.73349182;116.8714438;0.733489527
419;86.8009338;116.6758161;0.669629627
421;89.23892297;116.5286733;0.839652763
423;88.45329277;116.2390531;0.940315845
425;90.87702568;116.1682901;1.178194231
427;92.47042129;115.9884905;1.326905307
429;91.48191284;115.8805505;1.485701757
431;95.65751854;115.7754313;1.519296711
433;94.87388549;115.6457624;1.50633615
435;96.1225925;115.6457624;1.55584715
437;99.01777444;115.3413323;1.686462825
439;98.46350632;115.1255482;1.885612425
441;100.0798885;115.030272;2.094844309
443;101.2671417;114.7803846;2.288408982
445;101.9314117;114.679219;2.311538175
447;103.5095833;114.4611749;2.290003611
449;105.8515365;114.3481894;2.23105373
451;104.3191067;114.1877204;2.095600479
453;108.4757623;114.0252795;2.188564653
455;107.0810491;113.8045661;2.332186876
457;111.0838505;113.686849;2.535896198
459;109.2693905;113.4600952;2.812234786
461;109.5198015;113.293659;2.986204159
463;111.8925136;113.1088865;2.967044737
465;113.9392747;113.0020071;2.835042936
467;114.8166344;112.8933791;2.795761712
469;113.838538;112.6624963;2.645649532
471;117.5900872;112.4000121;2.700148682
473;119.227587;112.3001674;2.751299488
475;118.9412906;111.86159;2.941708178
477;118.7849455;111.649591;3.072659715
479;122.1063317;111.5109415;3.176832533
481;121.3556445;111.3614602;3.179596254
483;120.9339708;111.1672848;3.03480917
485;119.7111761;111.0450046;3.069157196
487;122.3728836;110.8686279;2.913776534
489;120.4675652;110.6588413;3.005117521
491;122.5969313;110.4384294;2.920003248
493;122.7741677;110.2644284;3.095825143
495;121.4627085;110.1969681;3.003333971
497;123.3550481;110.0002613;2.954180147
499;125.05245;109.9309755;2.679097563
501;125.7922884;109.6694304;2.608935426
503;122.8449662;109.6028696;2.645492944
505;122.2110987;109.3028219;2.600513033
507;124.5072851;109.1897718;2.626720657
509;124.5886164;108.9394079;2.756478564
511;121.7268012;108.8466621;2.828363347
513;124.8588368;108.5949715;2.56354615
515;123.0200626;108.5576917;2.517829322
517;122.6144728;108.4020322;2.403755278
519;120.9291057;108.027489;2.337860123
521;125.0964749;107.870533;2.444248033
523;120.6420933;107.8007177;2.531366538
525;121.9551993;107.6459794;2.647534609
527;121.8379468;107.4698519;2.71664894
529;120.5541683;107.2115443;2.597688326
531;120.9295018;107.1499738;2.293719586
533;119.3188663;106.8539815;2.184068055
535;118.2903723;106.7980161;1.941727384
537;116.894972;106.6460764;1.922699599
539;119.0663771;106.471159;1.917884313
541;113.908322;106.3213289;1.979835933
543;115.6721742;106.3213289;1.920540092
545;117.2609433;105.9419331;1.884153732
547;114.8464781;105.7758891;1.765667379
549;113.0349139;105.4347506;1.526902739
551;113.7742188;105.4263892;1.391054957
553;113.5393046;105.2290929;1.373225023
555;113.5959218;105.0606812;1.345528224
557;112.3813344;104.8825862;1.279382166
559;110.6856695;104.8825862;1.367366633
561;110.4713415;104.6836622;1.283395326
563;107.2323793;104.4481082;1.207100168
565;105.9261318;104.3851813;1.148679899
567;106.2325135;104.0443878;1.120641643
569;104.1304807;104.0697333;1.080294137
571;105.454196;103.6914957;1.113744916
573;104.6055648;103.4080669;1.083135283
575;104.035835;103.3582966;0.965627311
577;101.6544886;103.1900095;0.76413087
579;100.197893;103.0508952;0.634683517
581;98.98815654;102.9102135;0.512018868
583;98.77232891;102.8283473;0.468461129
585;98.43665304;102.6448538;0.493617364
587;96.1345555;102.2606352;0.632494008
589;96.3575952;102.2969509;0.626280964
591;93.98737148;102.1752998;0.5761109
593;96.50037784;101.954694;0.421310095
595;93.68426875;102.0593276;0.306975834
597;90.21799429;101.7041748;0.220705593
599;92.29175069;101.5650441;0.232318534
601;90.13303696;101.3309366;0.251581101
603;89.08703678;101.3524716;0.290799051
605;88.01389194;101.1598767;0.290799051
607;86.00651512;101.0323221;0.202929057
609;87.62864911;100.8645772;0.116844552
611;85.81877153;100.676925;0.03921795
613;84.32180679;100.5713702;-1.88183E-15
615;85.01646963;100.395743;0.104864568
617;81.43634326;100.2000305;0.168837194
619;81.83462761;100.2645713;0.221833314
621;82.099872;99.8549108;0.221833314
623;80.43687725;99.9547725;0.221833314
625;78.50556862;99.510547;0.116968746
627;77.82423284;99.5313119;0.05299612
629;77.66584677;99.6084036;-1.89848E-15
631;75.47925459;99.2491658;0.03735818
633;77.95296;99.1051528;0.096462736
635;75.6237254;99.025138;0.121248596
637;73.62430114;98.8803141;0.151712859
639;73.22666419;98.7729481;0.151712859
641;73.19310888;98.6080993;0.114354679
643;74.19763075;98.4150996;0.055250123
645;72.02499715;98.3037255;0.030464263
647;73.21149242;98.1446462;0.008381706
649;72.51775937;98.0391926;0.015009989
651;73.24020094;97.857541;0.015009989
653;70.71350387;97.7062813;0.031486873
655;70.99651245;97.5501697;0.031486873
657;70.67952249;97.426231;0.023105167
659;73.13473324;97.3275285;0.016476884
661;72.06615508;97.1687344;0.016476884
663;70.42662159;96.9121309;-1.91513E-15
665;70.5298319;96.7524903;0.057339757
667;69.65012476;96.62002;0.096123142
669;69.7138507;96.4322205;0.177153881
671;69.41475653;96.2414506;0.232753824
673;69.47391974;96.109583;0.246822141
675;69.9204701;95.9674857;0.197077967
677;70.21380002;95.8315193;0.158294581
679;70.1727569;95.6677252;0.077263843
681;70.6732444;95.4458839;0.021663899
683;71.88533084;95.2752179;0.007595583
685;71.72616674;95.135969;-1.90264E-15
687;72.37591741;94.8866562;0.039484043
689;72.2507723;94.7174367;0.100166597
691;72.8602303;94.5623475;0.167570657
693;71.85872191;94.5623475;0.177146715
695;72.93604951;94.2631876;0.177146715
697;72.95958373;94.0497087;0.137662672
699;72.03700847;93.8917144;0.076980118
701;71.64102558;93.7099255;0.009576058
703;71.69641654;93.4607495;0.007436424
705;73.17962704;93.32929;0.068940063
707;74.73304607;93.0881605;0.135629959
709;75.11764438;92.865355;0.138774679
711;74.21456642;92.7275669;0.138774679
713;74.82679689;92.6053137;0.131338254
715;74.2761332;92.3514059;0.073725447
717;74.64078348;92.3514059;0.06707539
719;75.29436623;91.947189;0.116715198
721;76.31677064;91.7399942;0.116715198
723;74.35642086;91.5723399;0.116715198
725;74.02386766;91.430347;0.112824366
727;75.18430327;91.430347;0.103236122
729;77.62259011;91.430347;0.050451595
731;78.43765189;90.7486403;0.050451595
733;78.34428032;90.6015112;0.050451595
735;78.15033711;90.4068079;0.050451595
737;77.39294611;90.2001252;-1.93179E-15
739;79.49661181;89.9840544;0.039871293
741;79.43671974;89.7546043;0.073514439
743;80.27400609;89.5665313;0.074684443
745;80.0379111;89.375701;0.115185557
747;80.66624812;89.1831072;0.115185557
749;81.67372726;89.1831072;0.076394343
751;81.84520876;88.7946059;0.042751197
753;80.96348768;88.6012447;0.058896591
755;80.45716614;88.3175911;0.091342872
757;82.16912455;88.1161987;0.094247198
759;82.07088654;87.9598014;0.093167118
761;85.28720208;87.7519881;0.093167118
763;82.3137208;87.5092769;0.075851721
765;83.90485902;87.3042066;0.006851692
767;85.69944414;87.0673868;0.004536594
769;83.29108151;86.8325717;0.069234056
771;85.65949852;86.6159443;0.129981134
773;86.39352309;86.4330403;0.175225152
775;85.67428146;86.2842967;0.171277786
777;85.74264126;86.0181679;0.170688558
779;87.5133422;85.7103148;0.119387794
781;86.77302546;85.5407916;0.124890377
783;86.44854049;85.3236671;0.120384474
785;86.14880841;85.1174672;0.120384474
787;89.38788176;84.8775886;0.120384474
789;88.07858245;84.736184;0.106987777
791;88.9072282;84.736184;0.040738114
793;88.43039616;84.2694308;-1.92069E-15
795;88.39121723;84.071217;0.072505498
797;90.34191698;83.773414;0.132666398
799;91.23386211;83.5477453;0.132666398
801;89.70911301;83.4640991;0.132666398
803;90.60752665;83.165588;0.132666398
805;89.94969047;82.9826542;0.0601609
807;91.69171206;82.7513798;-1.92069E-15
809;90.85771032;82.5567978;0.058472849
811;91.22372403;82.2635304;0.109873201
813;90.48775009;82.2635304;0.109873201
815;92.10068451;81.9248163;0.11403443
817;92.58250756;81.7154516;0.11403443
819;92.70631171;81.4898432;0.064608392
821;94.00196961;81.31036;0.064280055
823;92.15355973;81.0565424;0.064708244
825;92.77643186;80.8145696;0.128847957
827;94.37526845;80.6056422;0.143477114
829;93.26696184;81.0284848;0.134430303
831;91.85550374;80.2070897;0.083358288
833;92.94358182;79.9547493;0.082930098
835;92.94088137;79.7754172;0.014629157
837;94.06689055;79.5496429;0.05936983
839;95.58949035;79.293173;0.114240383
841;96.10520773;79.0827694;0.114240383
843;95.29339555;78.8933405;0.114240383
845;95.31324723;78.7281117;0.114240383
847;96.98876043;78.4110359;0.05682023
849;96.48247694;78.2495598;0.001949677
851;97.91677315;77.957363;0.023660712
853;98.74320438;77.7282283;0.066995814
855;100.547675;77.7282283;0.066995814
857;99.84805276;77.280477;0.065046137
859;100.4648114;77.0892852;0.065046137
861;102.5884592;76.8758069;0.052109583
863;102.8430758;76.6175746;0.008774481
865;102.1661666;76.3947982;0.043125882
867;103.9313865;76.111733;0.096119986
869;105.2000195;75.9034538;0.096119986
871;106.2244538;75.6572613;0.087345505
873;104.0175916;75.4461941;0.087345505
875;106.5184906;75.180608;0.052994105
877;109.0647314;74.9541108;0.018013169
879;108.9809546;74.6743753;0.075139293
881;109.6266469;74.4631422;0.075139293
883;113.3678964;74.1918301;0.075139293
885;112.1643195;74.024824;0.075139293
887;110.5488015;73.7586204;0.057126124
889;113.3330683;73.5062498;0.015795376
891;115.0885471;73.2659043;0.042183697
893;113.7783105;72.9853838;0.071544854
895;117.1790453;72.7499946;0.071544854
897;116.2210839;72.5480138;0.071544854
899;113.8015934;72.306975;0.055749478
901;116.099414;72.0782018;0.029361157
903;114.1087865;71.81911025;0.056332603
905;115.5187433;71.52867642;0.068398611
907;113.1249345;71.29277682;0.111424533
909;113.9469489;71.06537535;0.111424533
911;114.5494161;70.82590381;0.132582959
913;114.8954641;69.52185858;0.076250356
915;113.7106962;70.41749791;0.064184348
917;113.8275933;70.11618396;0.049798412
919;112.5973958;69.93487741;0.092897238
921;110.141943;69.69368748;0.099147955
923;110.6101192;69.43289296;0.15425993
925;109.0698453;69.24827102;0.15425993
927;108.2352797;69.08013438;0.125619944
929;108.3784498;68.86573691;0.082521118
931;109.3734118;68.65269369;0.055111975
933;105.9442048;68.42306287;0.078518603
935;104.4949785;68.15640664;0.129721648
937;104.8647;68.03040235;0.205428477
939;104.2684432;67.81725683;0.205428477
941;101.5721031;67.67504074;0.205428477
943;100.1975949;67.51422502;0.126909874
945;101.7089935;67.27314003;0.096897744
947;99.59035916;67.09972897;0.079308187
949;96.41588659;66.87066847;0.165758757
951;97.31432746;66.7488833;0.191021308
953;96.35801097;66.64218307;0.191021308
955;93.56880413;66.49845795;0.169830393
957;90.66621299;66.37584486;0.11171312
959;87.64609558;66.23222628;0.025262551
961;87.63709179;66.09348778;0.020867397
963;85.89840703;65.98422321;0.06424111
965;83.20226675;65.81036055;0.085929506
967;84.16178746;65.69484151;0.085929506
969;83.13740034;65.63202117;0.085929506
971;82.17854247;65.53146888;0.065062109
973;81.05002223;65.39735497;0.044640353
975;81.31779307;65.35293232;0.07290526
977;82.02234975;65.17171589;0.133716063
979;80.45786638;65.02800455;0.184272422
981;79.76435973;64.8583308;0.262838955
983;79.74104192;64.8583308;0.239886999
985;78.87377135;64.71077826;0.189933695
987;76.50688959;64.60696834;0.129122892
989;78.74258775;64.52047376;0.080426996
991;76.10256034;64.42658247;0.040175493
993;75.34491134;64.30437486;0.040175493
995;72.45468499;64.30437486;0.149102903
997;73.22458795;64.02919293;0.206504429
999;72.28784701;64.02919293;0.204643967
1001;69.11379105;63.91905751;0.166328937
1003;67.32544733;63.89741863;0.166328937
1005;67.31788477;63.82239306;0.057401526
1007;65.79087658;63.7149672;0.036511986
1009;64.50468764;63.60455722;0.036511986
1011;63.5410652;63.52310915;0.076595096
1013;64.10943659;63.48759064;0.094643464
1015;62.68058376;63.43132425;0.094643464
1017;60.66299114;63.43132425;0.058131478
1019;60.60481291;63.25886142;0.085759418
1021;59.00258461;63.20384698;0.091357721
1023;57.76260035;63.11028697;0.131001718
1025;58.29235725;63.07538808;0.189108856
1027;58.0901564;62.93039987;0.238241713
1029;55.89971272;62.87652767;0.210613773
1031;55.70991841;62.9401913;0.164932361
1033;54.62579562;62.89516599;0.107239995
1035;52.74204105;62.71875543;0.049132857
1037;52.94876815;62.67027797;-1.83187E-15
1039;51.47757063;62.60332915;-1.83187E-15
1041;50.25907678;62.49007285;0.038635015
1043;50.62525631;62.4601028;0.106728386
1045;49.69273794;62.49623722;0.106728386
1047;49.15179386;62.36506292;0.106728386
1049;49.51124944;62.40849069;0.106728386
1051;48.3595681;62.28456574;0.06809337
1053;47.21561309;62.19697292;-1.84297E-15
1055;45.95569643;62.07901517;0.020890199
1057;46.71271816;62.21485806;0.030797051
1059;45.04951465;62.07655738;0.12643578
1061;45.87722522;61.99043807;0.12643578
1063;45.49809078;61.97005167;0.12643578
1065;44.52926773;61.90795483;0.105545581
1067;43.82241769;61.88186944;0.118570901
1069;43.85856023;61.79656693;0.054552917
1071;42.56516821;61.68649193;0.10479922
1073;43.16363787;61.68660907;0.153540272
1075;41.54841474;61.72531895;0.153540272
1077;42.06634006;61.7359277;0.1306081
1079;41.56443256;61.54003446;0.098987354
1081;40.9527254;61.65758355;0.052098119
1083;40.75535826;61.64286328;0.080697266
1085;40.35617756;61.5418896;0.118775861
1087;39.27862962;61.42160762;0.140986006
1089;39.6491098;61.4365256;0.150924475
1091;39.05652973;61.33018738;0.147567409
1093;38.77333897;61.39150029;0.07022721
1095;38.51750738;61.38695308;0.032148615
1097;38.02916892;61.33972757;0.03939741
1099;38.2325345;61.3068476;0.08627354
1101;38.01355707;61.34751651;0.132164378
1103;37.69956239;61.08177831;0.160881107
1105;37.51101984;61.10028253;0.175429506
1107;36.86591354;61.10220817;0.145970565
1109;37.08421163;61.11049905;0.089155966
1111;36.3744337;61.0349445;0.043265128
1113;36.41398093;60.99028121;0.014548399
1115;36.24311462;60.89956751;0.03132929
1117;35.64254673;60.89070684;0.095532948
1119;34.97267253;60.81331411;0.141109938
1121;35.34126862;60.79340633;0.180288335
1123;34.45829138;60.72142531;0.180288335
1125;34.58730617;60.72142531;0.148959045
1127;34.42282883;60.74773491;0.084755387
1129;34.00487133;60.74773491;0.039178397
1131;33.88428024;60.70451809;0.03795383
1133;33.92021202;60.62655239;0.048404577
1135;33.40410093;60.53152576;0.137009638
1137;33.84117171;60.51938042;0.141358379
1139;33.83488379;60.67650336;0.146068481
1141;33.04064572;60.50801849;0.10811465
1143;32.9339305;60.45015455;0.097663904
1145;32.99339886;60.41899244;0.009058843
1147;33.02952291;60.37023035;0.004710102
1149;32.61943414;60.29072753;0.051773088
1151;33.11257538;60.3209255;0.096772262
1153;32.98836745;60.36329848;0.137727363
1155;32.0876982;60.30825118;0.137727363
1157;32.2169068;60.26966162;0.137727363
1159;31.40985881;60.21748024;0.085954275
1161;31.79459099;60.17305441;0.0409551
1163;31.20581963;60.18401139;0.008967263
1165;31.40110955;59.93830075;0.083410266
1167;30.83951836;60.03885252;0.122896217
1169;31.17092779;60.07874121;0.122896217
1171;31.22659685;60.0895906;0.128431107
1173;30.84427438;59.79451521;0.119463844
1175;30.68177693;60.00464639;0.045020842
1177;30.27597621;59.90433579;0.00553489
1179;29.90453135;59.86220026;0.008016559
1181;29.95586169;59.74267518;0.066836151
1183;28.99442263;59.79657442;0.107530271
1185;29.74271662;59.96231686;0.138038872
1187;29.1003347;59.97410071;0.139132091
1189;29.70175043;59.8430197;0.136650423
1191;29.41072999;59.73160158;0.07229594
1193;28.92079129;59.69804528;0.031601821
1195;29.05649378;59.9851812;0.035416479
1197;28.63577827;59.57794776;0.047980919
1199;28.38090308;59.5599688;0.061638579
1201;28.58134925;59.58011403;0.075296238
