Repository: johodges/materials

## A Non-Dimensional Scaling Approach to Modeling Material Pyrolysis

This repository contains the data, scripts, and technical documents required to generate the SPyro cone validation cases.

## Instructions
* Clone this repository with submodules
  ```
  git clone --recurse-submodules https://github.com/johodges/materials
  ```
* Pre-process data
  ```
  python materials/scripts/initialize.py
  ```
* Build latest FDS (example for impi_intel_linux target, but use relevant make target for platform)
  ```
  git clone git@github.com:firemodels/fds.git && cd fds
  cd Build/impi_intel_linux
  ./make_fds.sh
  ln -s fds_impi_intel_linux fds
  cd ../..
  ```
* Run cases
  ```

File: data/rise_materials/Testdata-1818.txt
Keywords
Material1;Material2;Material3;Material4;Product;Object;Scenario;Method;Reference;Comment;Owner;IsPublic;ImportDate
synthetic rubber;glue;plywood;;IN16-1;Floor composite;;ISO 5660;TRANSFEU;;TRANSFEU;1;2011-03-24 12:41:50
Scalars
Flux (kW/m2);tig (s);qmax (kw/m2);qtotal (MJ/m2);q180 (kw/m2);q300 (kw/m2);Sample mass (g);Mass loss (g);DHc (MJ/kg);Peak smoke production (m2/m2s);Total smoke produced (m2/m2);Specific extinction area (avg) (m2/kg);MARHE (kW/m2);Area exposed (m2);Observations;Test date (YYYY-MM-DD);Test identifier;Product thickness (mm);Thickness1 (mm);Thickness2 (mm);Thickness3 (mm);Thickness4 (mm);Product density (kg/m3);Density1 (kg/m3);Density2 (kg/m3);Density3 (kg/m3);Density4 (kg/m3);Product area weight (kg/m2);Area weight1 (kg/m2);Area weight2 (kg/m2);Area weight3 (kg/m2);Area weight4 (kg/m2)
75;56;159.15;101.57;;;139.73;80.98;11.29;;1217.46;;102.45;0.0088;Swelling. Unidentifiable end flame.
;2010-07-28;c_LSFIRE_IN16-1_75a;14.8;2.6;12.2;;;;;;;;14.19;;;;
VectorData
Time (s);HRR (kW/m2);Mass (g);SPR (m2/(m2*s))
1;2.447545085;139.73;0.560002477
3;3.160404625;139.0919507;0.529447811
5;3.855827875;139.743968;0.45168072
7;4.496420988;139.5451962;0.382634205
9;4.591971691;139.7779635;0.345634932
11;3.915435205;139.7625818;0.322864768
13;2.454757188;139.7643132;0.28511754
15;1.482011877;139.5150535;0.297395946
17;1.459908497;139.6562736;0.378449811
19;1.471385828;139.5780361;0.466215872
21;1.461377609;139.5703155;0.556453588
23;1.435462969;139.6543246;0.572735567
25;1.477370249;139.6543246;0.638864001
27;1.458411391;139.5702555;0.667799601
29;1.437508053;139.2958839;0.768019656
31;1.38171731;139.5194415;0.921037958
33;1.330678418;139.2887617;1.214526268
35;1.282345179;139.477048;1.551717957
37;1.267638567;139.3295847;1.928979705
39;1.233783926;139.3001492;2.185851254
41;1.339554208;139.0257291;2.426892586
43;1.879434989;138.927183;2.683199645
45;2.394725209;138.5407694;2.755424118
47;2.513037704;138.8815348;2.756948757
49;2.764321407;138.7941999;2.823410744
51;2.798293677;138.5298535;2.906300875
53;2.484745962;138.6975022;2.783594542
55;4.099958638;138.3559469;2.387257399
57;7.713303976;138.0951732;1.966397666
59;16.4174951;138.0044113;1.447942601
61;29.21528612;137.7933482;0.885870629
63;42.05359675;137.6241473;0.49569655
65;56.5096691;137.7637627;0.593480281
67;71.60706134;137.2539049;0.779026791
69;87.11589502;137.0668197;0.984672662
71;101.1813465;136.9972423;1.222575098
73;115.563771;136.6005265;1.60586035
75;128.598279;136.4475458;1.840612966
77;138.7354013;136.0722455;2.231302152
79;147.3739016;136.4876877;2.852729503
81;152.5218266;135.5496323;3.176378448
83;155.615686;135.5618719;3.454024219
85;156.0198506;135.2331366;3.700070029
87;159.1541778;135.0158333;3.561516217
89;156.4009971;134.9586634;3.399001936
91;156.539038;134.768724;3.372900029
93;153.1598411;134.768724;3.347551511
95;154.4463846;133.8707268;3.289284971
97;151.4531843;133.7822961;3.343088551
99;146.434312;134.1240193;3.436644664
101;141.8626395;133.6974565;3.597554982
103;142.9335443;133.2790747;3.657217985
105;140.2030794;133.1697375;3.749531534
107;138.2704718;133.0474902;3.774011298
109;135.3392679;132.7303482;3.508235605
111;133.653444;132.7514636;3.393014745
113;132.2382739;132.3976687;3.148100456
115;133.7140146;132.2458664;2.993803308
117;126.2806105;131.9279523;2.983193681
119;128.0609435;131.8796219;3.203984622
121;125.180347;131.7203385;3.270393206
123;125.9089462;131.7704647;3.337696318
125;119.7358105;131.1109289;3.286237792
127;121.551697;131.1109289;3.118036022
129;122.0520631;131.095062;2.83853266
131;117.0975233;130.9057515;2.754903289
133;116.0128651;130.7305175;2.559548344
135;117.9103612;130.5834621;2.533488342
137;113.9705403;130.2828091;2.606688535
139;113.8839472;130.2142191;2.759471211
141;113.3170617;130.1013445;2.53202041
143;113.2095522;129.9412111;2.623470446
145;109.300714;129.7913305;2.482474965
147;110.6503901;129.1990084;2.414580257
149;111.6973151;129.525332;2.191895277
151;109.3371867;129.352468;2.136669875
153;110.1388314;129.2245949;2.100265216
155;108.9597458;128.8296333;2.170437166
157;107.478034;128.9519106;2.157147236
159;106.9183267;128.651964;2.198544017
161;104.9139408;128.5536274;2.295442108
163;103.5679619;128.268332;2.209817574
165;105.5694729;128.070732;2.115565069
167;104.4161941;127.8438338;2.004676972
169;104.7729945;127.6960427;1.91691355
171;106.8861589;127.8277216;1.809242853
173;102.2505845;127.6497523;1.785333092
175;102.8089256;126.7198364;1.813743099
177;101.5017553;127.359831;1.91612506
179;104.1347397;127.3371772;1.866738445
181;102.9500418;127.118227;1.851128881
183;103.0506574;126.8731166;1.780511617
185;100.0289298;126.9132296;1.697909877
187;99.31201348;126.7155817;1.574679856
189;100.436649;126.4316878;1.532767175
191;97.6728735;126.3174958;1.48862074
193;96.67564784;126.1218532;1.530221662
195;97.42664508;126.1218532;1.512279558
197;94.33697182;126.1218532;1.530732654
199;95.66581371;125.7689851;1.533726498
201;96.70666648;125.6578579;1.568011325
203;96.58683441;125.4727791;1.44302729
205;98.0822342;125.3983832;1.360872468
207;94.34593832;125.1710788;1.242439435
209;93.93014731;124.9775188;1.234611895
211;94.76038629;124.9085867;1.092761825
213;94.30302857;124.8551394;1.132897754
215;96.0838989;124.547908;1.279146953
217;95.81146336;124.4991713;1.442834428
219;95.8876704;124.4652952;1.616514329
221;95.78838552;124.2813064;1.745880173
223;94.93057788;124.2233575;1.697124297
225;96.3831109;124.0435755;1.637739861
227;98.1382907;123.6197106;1.512982673
229;97.34245329;124.2442029;1.455767079
231;99.53556079;123.5592775;1.415412313
233;98.12584977;123.3968398;1.482676438
235;96.91397419;123.2698267;1.505699348
237;96.2429974;123.1277514;1.596329467
239;96.56320622;122.9824186;1.480103484
241;96.79671502;122.9975909;1.481106623
243;97.59416227;122.8186773;1.401974664
245;97.62168039;122.6108246;1.381491662
247;97.45698636;122.5238129;1.331575937
249;96.68388491;122.3568694;1.259395552
251;96.65127257;122.1215496;1.32684638
253;97.36404654;122.1117511;1.498391579
255;94.60334713;121.851798;1.464273445
257;96.29133339;121.6612475;1.402586789
259;96.83544326;121.6239172;1.397585187
261;95.07643397;121.4596196;1.257134411
263;96.19181522;121.2846177;1.110762602
265;97.03441592;121.2763713;1.063701837
267;96.51984248;120.9649325;1.135296509
269;95.89064922;120.6982635;1.294028002
271;94.01817892;120.7239527;1.396987661
273;95.1995571;120.6493773;1.379839376
275;96.6788708;120.4167507;1.413409137
277;96.84219772;120.3723535;1.243622332
279;95.23276437;120.3096594;1.056249323
281;94.61065935;120.0617832;0.999618129
283;95.57226693;119.9665592;1.018707104
285;95.67044667;119.7535639;1.038178314
287;93.60278832;119.6601652;1.165749827
289;96.93055486;119.4639247;1.306618572
291;97.52831056;119.3372784;1.267450577
293;98.0103069;119.1835661;1.307632661
295;97.39636422;119.1069861;1.320300033
297;98.45249381;118.9372931;1.294253759
299;99.61874391;118.7482984;1.27626044
301;99.48785156;118.5512032;1.494397472
303;100.2872197;118.4212179;1.540804886
305;102.4349955;118.3304062;1.56543141
307;101.5772573;117.9599842;1.539776231
309;103.153374;117.9406088;1.514309485
311;99.46636956;117.8398654;1.321601389
313;102.756201;117.6561376;1.225379844
315;104.5196749;117.2534981;1.200115172
317;106.5892137;117.5032295;1.284596785
319;106.3674216;117.159112;1.358259146
321;105.88183;116.9955076;1.511144486
323;107.0929884;116.8180041;1.674484327
325;108.4862851;116.7843338;1.726759579
327;110.423029;116.6013539;1.757878271
329;110.8948439;116.5053352;1.800445399
331;111.5063965;116.1256359;1.794805107
333;116.152496;115.8820392;1.883280214
335;114.3280826;116.0359015;1.962679286
337;114.7485495;115.8343641;2.215830317
339;115.109483;115.5131699;2.400825335
341;116.9264793;115.3754815;2.495168261
343;117.0827648;115.2391256;2.474771613
345;120.3836982;115.1089946;2.539950242
347;119.0349695;114.8227707;2.473254783
349;118.7508518;114.6673658;2.451098399
351;125.1886502;114.4680431;2.509386233
353;129.4980889;114.064822;2.542805256
355;125.3109356;114.2357418;2.763398745
357;129.4716636;113.827317;2.869163465
359;130.1184677;113.7960146;3.175007461
361;130.3456087;113.6162037;3.396693948
363;132.6348358;113.2069378;3.664781495
365;133.6889917;113.2715773;3.759177484
367;134.9982938;113.022099;3.815771015
369;137.8998733;112.8338522;3.745063626
371;136.9812792;112.7127123;3.677194577
373;140.8445397;112.4920358;3.575205345
375;140.3315826;112.2223441;3.472894073
377;142.0448256;112.1509846;3.570728428
379;141.4770406;111.8875009;3.566809951
381;147.0176701;111.7146659;3.689342016
383;145.3885843;111.5675805;3.880009197
385;147.3928684;111.1948101;3.996393284
387;148.8223545;111.1336281;4.034848472
389;149.7327977;110.9527266;3.964320468
391;150.4980494;110.8208461;3.824194296
393;146.5329345;110.6831571;3.747709375
395;151.9267565;110.4262871;3.599891945
397;147.0708918;110.053441;3.584075962
399;148.7122665;109.8665105;3.642866931
401;149.801483;109.8020774;3.883843582
403;149.7743605;109.5532601;3.811663483
405;147.9266731;109.3834151;4.046304888
407;145.7901438;109.5011434;3.96023265
409;145.5522918;109.2086021;3.828105586
411;142.3923936;108.7474011;3.470945085
413;144.0697246;108.6527614;3.485648265
415;142.5111755;108.3659522;3.265654961
417;143.1997177;108.1877434;3.192119809
419;142.6534528;108.2235811;3.263838821
421;138.6273367;107.8206731;3.265820631
423;136.6668647;107.6856915;3.192466381
425;140.220737;107.6046225;3.105288806
427;136.8236399;107.4521802;2.927811973
429;132.8554121;107.0793498;2.80953195
431;136.4096424;106.9729937;2.78780703
433;134.6259061;106.6968836;2.678779485
435;131.6901349;106.4795024;2.625888141
437;131.0932572;106.5755184;2.66685907
439;131.3108178;106.1251643;2.566774461
441;132.3854751;105.9907969;2.502694504
443;130.5378365;105.9907969;2.491381892
445;130.1824203;105.704213;2.383276432
447;130.2880741;105.6435673;2.22165857
449;126.1220558;105.3538413;2.185043837
451;128.5910244;105.1529328;2.106784539
453;125.3795958;105.0499283;2.0447232
455;124.5448299;104.8179728;1.98377456
457;124.8119055;104.5863309;1.94921676
459;122.7206905;104.4457835;1.82890905
461;120.7982033;104.239415;1.722599669
463;118.8969924;104.1052276;1.534159583
465;120.6230962;104.1369631;1.412464791
467;118.8581129;103.7355378;1.41182625
469;116.1300988;103.5300983;1.406477712
471;115.5450367;103.3462479;1.340515447
473;114.5933181;103.1619806;1.244485697
475;113.8819778;103.0200279;1.155099358
477;114.0257578;102.7817281;0.96382223
479;109.9337084;102.6283126;0.714483256
481;108.8894063;102.4689887;0.653544761
483;108.1453481;102.3049195;0.659938021
485;107.0859192;102.3049195;0.707376283
487;107.3905426;101.8811398;0.755235749
489;105.5225789;102.008474;0.840003225
491;103.2033111;101.6245551;0.749486667
493;102.9777253;101.4031186;0.616890894
495;101.0271691;101.3290675;0.448001194
497;101.8730963;101.1202595;0.40184987
499;98.42127762;100.9066783;0.382646103
501;97.64266573;100.6976772;0.514940763
503;97.18647318;100.5517581;0.665923598
505;95.39435762;100.4257855;0.807483918
507;94.93950566;100.427835;0.699901896
509;93.38510206;100.0748143;0.610601477
511;91.6814951;99.9675156;0.456915377
513;92.6282708;99.7111709;0.320923325
515;92.90457229;99.469849;0.264804359
517;90.56122902;99.4317976;0.425786688
519;89.10491507;99.2302776;0.415064589
521;90.08499391;99.1746603;0.44705039
523;88.50945086;98.9968704;0.452544299
525;89.58197057;98.8600488;0.380527786
527;88.82638922;98.5674938;0.244996792
529;87.4710505;98.6395702;0.224073077
531;88.02868696;98.3572048;0.198511525
533;86.18726626;98.4534619;0.229306351
535;86.40904487;97.8452786;0.316400844
537;85.87860329;97.7953024;0.389666683
539;86.71860631;97.6530949;0.481435951
541;84.81577532;97.4851957;0.487539975
543;84.6895162;97.4069098;0.403172481
545;87.36389414;97.2120625;0.315895301
547;84.94991488;97.1007684;0.204998208
549;87.58216446;96.7358823;0.110153034
551;87.9507901;96.7280718;0.150400194
553;88.08550076;96.2316473;0.177122857
555;87.90354204;96.1618599;0.214877865
557;86.68959562;96.039912;0.28247384
559;86.78782541;95.9151363;0.349669288
561;89.05296947;95.7471623;0.383256999
563;88.65843868;95.3999332;0.443315577
565;88.88750536;95.3824263;0.421352329
567;88.29464529;95.1772546;0.353412092
569;90.36581823;94.9718735;0.309355403
571;89.40551976;94.8112317;0.192183232
573;91.83910132;94.823277;0.095841554
575;91.87390202;94.4268791;0.122829932
577;91.78630638;94.2243412;0.185939116
579;90.50660916;94.077779;0.200644868
581;91.56703199;93.8887375;0.300083079
583;93.99764844;93.6300586;0.432014189
585;92.23567713;93.460454;0.414765102
587;94.02805099;93.2283338;0.413946998
589;93.25557264;93.0654177;0.458245049
591;93.52723155;92.8687746;0.347226111
593;94.67080028;92.6666256;0.246729097
595;93.61759641;92.4815941;0.201976287
597;96.44001034;92.2734745;0.210649569
599;93.91209526;92.0438238;0.167250262
601;94.85415762;91.7617726;0.244331809
603;96.7922581;91.5721026;0.312372934
605;96.00745381;91.3535693;0.413011388
607;95.24459826;91.1933606;0.470982581
609;96.82780168;91.0557769;0.562579552
611;96.97529512;90.7996717;0.485567242
613;96.6176895;90.504123;0.408642696
615;98.5720278;90.2212487;0.288673837
617;98.1538052;90.2955998;0.225625216
619;94.94329285;90.2955998;0.091941866
621;99.34920434;89.7587002;0.141333786
623;100.9505848;89.6450272;0.220696508
625;99.07093457;89.1984589;0.289813907
627;98.31777326;89.0506256;0.293417588
629;99.46634849;88.6839137;0.321778334
631;99.31801886;88.4159279;0.32289451
633;98.52133276;88.2403686;0.246678562
635;99.29261334;88.2403686;0.177561162
637;103.2180202;87.81145569;0.10807055
639;100.2319716;87.60635826;0.083237137
641;101.2571521;87.60635826;0.072199413
643;100.6199264;86.94941037;0.101855273
645;103.2866771;86.87241133;0.140237737
647;102.509672;86.57051944;0.263021583
649;101.8701585;86.73225284;0.305467987
651;100.9299054;86.14458446;0.320947538
653;103.8410909;85.95009501;0.28984847
655;104.1006906;85.84115045;0.327593396
657;103.4178342;85.55824714;0.272138997
659;105.5706783;85.36398453;0.32243996
661;103.6776135;85.36398453;0.361689138
663;105.5690952;84.8067206;0.441695731
665;106.5551337;84.47701217;0.386487064
667;104.2377438;84.31993091;0.364413263
669;106.2076401;84.06143148;0.337735377
671;107.9815668;83.88088898;0.24346704
673;107.0222436;83.69041114;0.172119434
675;105.6181024;83.24113386;0.177947233
677;107.7829244;83.06222348;0.206685368
679;108.3384162;82.82256104;0.247219553
681;107.4209064;82.62105627;0.357129527
683;107.9247882;82.33984349;0.403273561
685;107.3297035;82.11686382;0.399983457
687;107.2837748;82.04180953;0.406870157
689;109.9581691;81.66779654;0.293304135
691;106.8125033;81.41833454;0.189043455
693;106.2049577;81.05129371;0.109986194
695;107.7648578;81.02235559;0.175306949
697;107.6742233;80.876886;0.224352254
699;106.9052129;80.59268004;0.323855875
701;107.5797198;80.21954811;0.438079879
703;107.1645418;80.01681702;0.551511495
705;108.1321359;79.8096401;0.573541578
707;105.0698894;79.52713994;0.443615793
709;108.9077147;79.32594833;0.344112173
711;108.0712725;79.12206354;0.239870995
713;108.0517153;78.80188677;0.131358037
715;109.1468119;78.6835274;0.098193901
717;109.9346939;78.42710903;0.192943285
719;104.8862661;78.16035006;0.255135245
721;106.6208013;77.81808785;0.327236923
723;108.1090073;77.71389965;0.443901039
725;109.3688698;77.41619726;0.401613933
727;106.9018754;77.16423525;0.393872569
729;105.8826151;76.86687813;0.331680609
731;106.9602916;76.74412557;0.259524003
733;108.0692144;76.52162958;0.137941229
735;109.1807736;76.1717231;0.121067407
737;107.973327;76.17308311;0.10421103
739;109.2437487;75.89396193;0.274010106
741;108.3671622;75.53669328;0.332531986
743;108.0675647;75.40882015;0.450046549
745;106.096518;75.30225456;0.505979275
747;107.6323627;75.02120705;0.53459633
749;108.0928379;74.69609287;0.414689043
751;108.3168349;74.25484934;0.37294776
753;108.9477004;74.14602268;0.274310625
755;107.8847658;73.91613189;0.199895705
757;108.7367317;73.71317501;0.101127007
759;109.4477818;73.70626179;0.06001205
761;109.1920397;73.251765;0.075776259
763;110.6458194;73.64757764;0.087892951
765;106.2855985;72.94177621;0.142731002
767;106.0127176;72.67699198;0.248933413
769;107.5133915;72.67699198;0.287150249
771;107.6303158;72.1903044;0.30692515
773;107.5633536;72.03944793;0.369730419
775;108.2718288;71.74262661;0.389990134
777;106.5199191;71.51697639;0.325153325
779;106.9426228;71.24502684;0.306763856
781;104.8725947;71.15312453;0.238866954
783;107.2403823;70.91389735;0.157435257
785;104.2376364;70.72641217;0.082337491
787;106.8125811;70.5733541;0.064682734
789;104.5754518;70.2766991;0.073305224
791;103.536459;70.11155146;0.093549275
793;103.7926328;69.7072698;0.081181584
795;102.7033678;69.70592348;0.197872001
797;102.8504198;69.52672731;0.277370543
799;102.2097328;69.21531903;0.3134084
801;102.070096;69.034836;0.419006174
803;98.92751232;68.83099806;0.441501608
805;101.7176154;68.84395605;0.324811191
807;103.3065395;68.69010324;0.221601803
809;100.8339056;68.35535267;0.183332439
811;101.318943;68.14823575;0.077137942
813;100.9148331;68.07094145;0.148079598
815;100.3237243;66.42446828;0.247133163
817;101.0828678;67.48349675;0.265849108
819;99.01164357;67.3865244;0.29372132
821;101.8920055;67.14808775;0.318057573
823;102.7057678;67.04177427;0.259582537
825;99.77645889;66.98400012;0.167703477
827;96.38732413;66.68162928;0.248876528
829;98.76817838;66.53041386;0.303873393
831;96.59951147;66.34272341;0.259889813
833;99.10123974;66.12586326;0.224927758
835;97.55798828;66.00510808;0.217753254
837;95.51702765;65.95204924;0.146260348
839;92.06095789;65.63966568;0.111263019
841;94.42025184;65.461949;0.1501774
843;92.91118728;65.33977907;0.176089946
845;92.22777352;65.10101769;0.176089946
847;90.61001704;65.0753117;0.147693855
849;89.17741343;64.91301092;0.113839598
851;88.47711972;64.75892285;0.219409258
853;88.33076596;64.59790419;0.270906165
855;88.62362583;64.41256113;0.327156384
857;84.95378431;64.34090108;0.338060945
859;83.63603869;64.21184795;0.338840944
861;80.10354796;64.11048924;0.227515767
863;79.88098952;63.90167915;0.307874068
865;75.36634181;63.87052627;0.399514788
867;74.62852051;63.76704281;0.388610227
869;72.33165405;63.56499593;0.338817558
871;70.45179608;63.76451121;0.305658693
873;69.89255734;63.5334541;0.174337942
875;68.73985607;63.40420938;0.131325809
877;68.39232938;63.25296396;0.211683581
879;68.11728991;63.23978385;0.267941387
881;66.99325065;63.01937525;0.267941387
883;67.10629917;62.95380735;0.241494385
885;66.17857108;63.00474145;0.193250178
887;66.55400969;62.85931397;0.230923117
889;64.54945092;62.60163454;0.308484399
891;63.67398735;62.61782467;0.333646184
893;63.45886698;62.50155742;0.360418973
895;61.52442147;62.63086688;0.303784372
897;61.01528739;62.48369149;0.226241818
899;59.8740046;62.67531197;0.157477223
901;59.93427123;62.2726898;0.135871025
903;59.74977469;62.38666492;0.186312442
905;58.12377976;61.94271453;0.196509542
907;58.72700078;62.05506859;0.156021386
909;57.92907481;62.17140794;0.131732197
911;55.78257247;62.0247115;0.180914769
913;56.90844223;61.92867968;0.172073329
915;55.37202134;61.75221879;0.225706659
917;55.56893807;61.78769329;0.273449079
919;54.5680476;61.91328008;0.232683775
921;54.68382271;61.7384829;0.179945616
923;53.63395493;61.68015769;0.182440455
925;54.19399327;61.70486421;0.176939514
927;52.92362417;61.44696267;0.129197094
929;52.47515287;61.51810903;0.155369206
931;50.7972152;61.50328312;0.171625193
933;51.03157577;61.42716409;0.156948693
935;50.88203767;61.36574412;0.130038841
937;51.06706906;61.28287925;0.162989497
939;50.46834149;61.14002548;0.136817386
941;49.03564611;61.22536195;0.120561399
943;49.78820001;60.97313467;0.139313937
945;49.74942686;61.02749773;0.231990991
947;49.51410729;61.02762931;0.232387576
949;48.57982693;60.96614935;0.260817956
951;48.68495708;60.93447594;0.272080438
953;48.81070195;60.99471116;0.323928962
955;47.50890405;60.84468048;0.318381773
957;48.9097037;60.81035547;0.43551963
959;47.75621784;61.23311833;0.448204976
961;46.97664191;60.48782026;0.436942495
963;46.52846625;60.65402843;0.35153718
965;46.35796566;60.82909457;0.306768703
967;45.43945158;60.54114805;0.242254326
969;45.97205529;60.23503666;0.270374132
971;46.26659886;60.25237574;0.292561871
973;45.68247321;60.1134299;0.251175019
975;46.25247752;60.20511063;0.28672821
977;45.13828436;60.07574117;0.25419019
979;45.33656134;60.18726259;0.245728847
981;45.20528113;60.24430147;0.223541108
983;44.07200378;60.27570593;0.223541108
985;43.92358362;60.18510784;0.191008727
987;43.97348621;59.87539957;0.231642618
989;42.88410589;60.04952623;0.264010543
991;42.77518983;59.98969206;0.290232202
993;44.07729611;60.08293544;0.292194449
995;43.59386746;59.9250947;0.248377475
997;42.00181406;59.71829463;0.233511211
999;42.84996808;59.91008932;0.255352061
1001;43.75484487;59.8845028;0.292687805
1003;42.3624716;59.78842308;0.319585985
1005;42.0341403;59.98209095;0.296333666
1007;41.78196369;59.67491428;0.248623287
1009;41.46106584;59.65683887;0.134937213
1011;40.86026296;59.68577753;0.148665822
1013;41.0379277;59.62872654;0.25286994
1015;40.70220263;59.56872554;0.289486287
1017;40.1454971;59.53176682;0.257996338
1019;41.00425699;59.55127856;0.317475722
1021;40.74044523;59.53455;0.331271135
1023;40.87451112;59.42889968;0.258423021
1025;40.18406634;59.42213647;0.281947065
1027;40.82832732;59.5963826;0.281947065
1029;39.85340473;59.4933302;0.221170791
1031;39.63618268;59.16284124;0.17375547
1033;40.05759892;59.25435408;0.168684926
1035;39.5179033;59.27389581;0.145471187
1037;39.17594457;59.44059504;0.149220944
1039;38.80866704;59.2816585;0.186633751
1041;38.13388883;59.12072932;0.188141479
1043;38.59136874;59.07928215;0.250569944
1045;38.32300177;58.92995201;0.260464393
1047;38.63269659;59.08459693;0.274044612
1049;38.00986797;58.86002145;0.236631805
1051;38.26162053;58.79605778;0.207433367
1053;37.77468509;58.94484897;0.200812383
1055;36.48788867;58.61116367;0.211536683
1057;38.05480202;59.26025518;0.238244747
1059;37.26529621;58.83758285;0.240183361
1061;37.69278509;58.72021349;0.237886334
1063;36.55180365;58.73712152;0.171264276
1065;37.03711985;58.69000061;0.178108727
1067;36.44837531;58.66668832;0.222600808
1069;36.92745545;58.61733477;0.33250176
1071;37.02093676;58.56188801;0.32740804
1073;36.66163247;58.58444029;0.293273059
1075;36.10557213;58.5446684;0.264498612
1077;35.61628998;58.39282508;0.265154792
1079;35.69045649;58.42303795;0.238072679
1081;36.16949536;58.34480575;0.285576295
1083;35.38875868;58.41625684;0.302399937
1085;35.46582447;58.3530416;0.257051989
1087;34.13723472;58.324474;0.204473676
1089;34.87025114;58.34018518;0.228053212
1091;34.05223555;58.29292059;0.229593561
1093;34.40715755;58.12582663;0.260803835
1095;34.29917975;58.27608414;0.284310017
1097;34.39067782;58.14739101;0.247702027
1099;34.65314086;57.98130284;0.166391733
1101;33.5282077;58.32226557;0.231501852
1103;33.81214877;58.32226557;0.226403875
1105;33.60348265;58.32226557;0.258743917
1107;34.65301589;58.07790308;0.268772009
1109;33.6636146;58.16947645;0.241745315
1111;34.26074926;58.0572545;0.119006584
1113;33.69701856;58.37610231;0.161224123
1115;33.47479289;57.99785771;0.181770945
1117;33.48369377;57.94518781;0.198991254
1119;33.36446468;57.98907132;0.202263535
1121;33.37568013;57.89030422;0.203474122
1123;33.40515733;57.84342226;0.134350771
1125;32.37425555;57.89260844;0.189550436
1127;32.78842962;57.81583046;0.226276263
1129;32.39678599;57.8274895;0.296929249
1131;33.03540993;57.72357551;0.354128319
1133;32.30773506;57.90839699;0.327901863
1135;31.70168279;57.7872576;0.236537421
1137;31.3328558;57.34594091;0.227605956
1139;31.84418614;57.69300316;0.288548033
1141;31.18134418;57.6256221;0.287173523
1143;32.0919151;57.72476605;0.293984693
1145;31.94318038;57.64836544;0.253756422
1147;31.65916227;57.61933731;0.198713661
1149;31.29282133;57.62761527;0.113697828
1151;30.8244999;57.84400858;0.130425809
1153;30.64155971;57.64763543;0.214007192
1155;30.68260217;57.20162081;0.267380528
1157;30.68525967;57.50648746;0.288095942
1159;30.48163047;57.47865619;0.23824443
1161;30.63060149;57.54594725;0.181631368
1163;30.93647733;57.51019802;0.160234964
1165;30.10028632;57.51390857;0.23200609
1167;30.55908984;57.37629168;0.289453158
1169;30.49041648;57.30332057;0.339149375
1171;30.2885308;57.26934293;0.321999308
1173;29.98407211;57.29340312;0.25300316
1175;29.75245975;57.25953917;0.230081583
1177;29.10722591;57.24489379;0.207711189
1179;29.12063982;57.31405224;0.242244764
1181;28.7288004;57.31016168;0.315951611
1183;29.3475101;57.22170097;0.333986708
1185;29.01717508;57.20540926;0.244516766
1187;28.40024102;57.26011391;0.253464162
1189;28.22987961;57.09772419;0.257705701
1191;28.664258;57.10865902;0.292526458
1193;28.47356403;56.94849615;0.389782549
1195;28.4292354;56.9912186;0.377029606
1197;28.34612969;57.22408941;0.312290122
1199;28.35014821;57.094211;0.223818792
1201;27.96230462;57.11599697;0.115291187

File: data/rise_materials/Testdata-1819.txt
Keywords
Material1;Material2;Material3;Material4;Product;Object;Scenario;Method;Reference;Comment;Owner;IsPublic;ImportDate
synthetic rubber;glue;plywood;;IN16-1;Floor composite;;ISO 5660;TRANSFEU;;TRANSFEU;1;2011-03-24 12:44:27
Scalars
Flux (kW/m2);tig (s);qmax (kw/m2);qtotal (MJ/m2);q180 (kw/m2);q300 (kw/m2);Sample mass (g);Mass loss (g);DHc (MJ/kg);Peak smoke production (m2/m2s);Total smoke produced (m2/m2);Specific extinction area (avg) (m2/kg);MARHE (kW/m2);Area exposed (m2);Observations;Test date (YYYY-MM-DD);Test identifier;Product thickness (mm);Thickness1 (mm);Thickness2 (mm);Thickness3 (mm);Thickness4 (mm);Product density (kg/m3);Density1 (kg/m3);Density2 (kg/m3);Density3 (kg/m3);Density4 (kg/m3);Product area weight (kg/m2);Area weight1 (kg/m2);Area weight2 (kg/m2);Area weight3 (kg/m2);Area weight4 (kg/m2)
75;59;158.83;89.70;;;139.50;79.43;10.23;;1049.88;;94.66;0.0088;Swelling. Unidentifiable end flame.
;2010-07-28;c_LSFIRE_IN16-1_75b;14.8;2.6;12.2;;;;;;;;14.19;;;;
VectorData
Time (s);HRR (kW/m2);Mass (g);SPR (m2/(m2*s))
1;6.011446306;139.5;0.291832847
3;5.010791271;139.3447751;0.377789062
5;4.251499727;139.1038421;0.431146111
7;3.700136215;139.3446956;0.451808567
9;3.090807713;139.5487599;0.383972442
11;2.386659136;138.9789916;0.321816428
13;2.366898114;139.2610228;0.332553447
15;2.388723374;139.2441837;0.362392809
17;2.366415165;139.2358047;0.425485024
19;2.359611651;139.4254952;0.474219817
21;2.37340699;139.319817;0.42822497
23;2.367464658;139.2387284;0.48562486
25;2.359940719;139.1884022;0.569432803
27;2.347225482;139.1447508;0.741915248
29;2.33246157;139.2385874;1.00798295
31;2.275685167;139.1634036;1.341381445
33;2.212065244;139.1634036;1.634092864
35;2.148616767;139.0181451;1.873515828
37;2.122342385;138.8925957;2.223188516
39;2.053179335;138.8910693;2.519694165
41;2.067702097;138.9093542;2.727136823
43;2.131085386;138.6394531;2.756269954
45;2.032826892;138.6122013;2.860275735
47;1.994021859;138.4171256;2.926921641
49;2.282378229;138.4171256;3.142415957
51;2.555560703;138.5992838;3.440925052
53;3.173112103;138.056699;3.713578377
55;3.936556325;137.9185105;3.652281724
57;5.301360498;137.897383;3.011088728
59;10.47258375;137.7151557;2.289553846
61;22.36246867;137.5466244;1.478816306
63;38.63384533;137.3380711;0.763586389
65;56.96083387;137.1473643;0.497625247
67;78.86566816;136.9597107;0.911444317
69;97.7420143;136.8294523;1.330375193
71;116.0357927;136.586993;1.801481159
73;125.6114725;136.2835648;2.143896959
75;138.467262;136.054273;2.369909793
77;148.7341778;135.8903095;2.547970353
79;153.8708174;135.7037817;2.584828798
81;158.8250573;135.4844363;2.657937661
83;156.385185;135.9750213;2.879976577
85;156.5441624;135.2694114;3.074257399
87;153.4078934;134.808344;3.20379387
89;151.2096675;134.7025974;3.269289891
91;156.5359287;134.344584;3.207606103
93;150.1585825;134.1134969;3.100628651
95;147.6096749;134.1134969;2.910466033
97;149.1663311;134.1134969;2.811654904
99;143.9728919;133.605776;2.856196527
101;141.3414386;133.3146084;2.923971401
103;137.9592179;133.2275656;2.926945178
105;135.2943212;133.0776181;2.988614716
107;134.9270716;132.8206755;2.912632713
109;131.3483347;132.7383085;2.870493045
111;126.4734777;132.52034;2.852703016
113;124.7941917;132.4525468;2.816177595
115;123.9219528;132.2676653;2.753645959
117;124.524537;132.1115535;2.693731318
119;122.0702327;131.8912807;2.655587348
121;123.4884916;131.7715776;2.66896332
123;119.4638142;131.6096006;2.630023578
125;115.9976844;131.4365692;2.617930497
127;115.6774268;131.257572;2.50242131
129;112.5915451;131.1184772;2.431262299
131;111.060849;130.9435194;2.248665497
133;110.1537835;130.8537124;2.209659984
135;109.6817023;130.6677836;2.271261617
137;106.6213883;130.4426139;2.340544615
139;107.9383048;130.2234263;2.30925623
141;106.9307964;130.1728928;2.364062446
143;106.8633162;130.0226652;2.267457939
145;105.9588835;130.0226652;2.12176583
147;105.6284935;129.7992808;2.052136289
149;103.6507439;129.6192767;1.979033188
151;102.5863567;129.6149267;1.82995667
153;100.9530062;129.5759032;1.848448444
155;97.46916216;129.2549007;1.794730181
157;98.64688694;128.7596288;1.675448971
159;100.7575207;128.2955025;1.545445871
161;97.86755011;128.9243817;1.505850848
163;95.35743173;128.6016918;1.395862222
165;93.46312552;128.5145105;1.381780352
167;96.73350707;128.6041044;1.376291782
169;94.56522746;128.4150145;1.417063832
171;94.14663805;128.2607543;1.390884089
173;94.32731513;128.1722267;1.43352933
175;94.58959772;128.0659301;1.351189024
177;94.4668916;127.7281506;1.340608107
179;94.01866641;127.4873792;1.277317701
181;92.65115033;127.4500504;1.313393213
183;91.57799768;127.4509894;1.260584515
185;93.14460021;127.3642234;1.303462654
187;90.57585744;127.7230632;1.279192479
189;93.12606331;127.1101419;1.359684953
191;91.27050783;126.878438;1.319273107
193;90.56059088;126.7875236;1.40061782
195;91.58121853;126.6907433;1.414447452
197;90.55401336;126.5077587;1.377003534
199;91.2604433;126.3876783;1.350336248
201;90.40116925;126.256813;1.464079193
203;90.38012468;126.0951838;1.470202893
205;90.86271789;126.0475303;1.451479117
207;91.59555792;125.8843263;1.501931313
209;91.25503834;125.7719554;1.491797592
211;91.95402773;125.324535;1.457506825
213;91.12865561;125.4903953;1.415240239
215;89.54646322;125.3977267;1.439547492
217;90.74412882;125.3765807;1.403019965
219;89.15924437;125.0881447;1.364868866
221;90.3712775;124.8416943;1.312178135
223;90.59957645;124.5787664;1.290542475
225;89.77648194;124.4600092;1.211515907
227;87.44500266;124.526905;1.072208982
229;88.58500329;124.3807891;1.020328196
231;89.13823228;124.0460574;1.012461719
233;86.49793586;123.9737568;1.032456475
235;85.88414747;123.7666226;1.058141986
237;86.32747338;123.637511;1.083682454
239;85.16400265;123.5221406;1.031429318
241;85.09819662;123.5221406;1.002798534
243;85.26574464;123.3666878;0.926453283
245;83.98898275;123.1371691;0.886842964
247;83.60471438;123.0025928;0.952455551
249;84.61665174;122.8895034;0.870793198
251;83.84138397;122.772302;0.867981053
253;84.44756533;122.5636598;0.899098692
255;84.71724206;122.2671669;0.833760813
257;84.52940461;122.2624089;0.719994878
259;83.30541065;122.1436933;0.80761464
261;85.32601849;121.8483977;0.759978698
263;85.06055447;121.5789282;0.703217835
265;84.50089827;121.5775098;0.769835959
267;83.16883322;121.5910778;0.765701116
269;82.44844997;121.3517317;0.65145423
271;81.57851692;121.0969138;0.577356388
273;84.40540261;120.8641814;0.598586338
275;83.84548389;120.6876074;0.614598407
277;83.27307707;120.5504274;0.710663408
279;83.80526588;120.4094952;0.842331003
281;84.4636758;120.4094952;0.861887057
283;83.88700097;120.0705977;0.832573137
285;84.40590121;119.9189039;0.777157383
287;85.48673133;119.6817846;0.812357202
289;83.65377022;119.2992552;0.832418185
291;83.8748346;119.3592568;0.871242886
293;85.3384841;119.1114116;0.927082355
295;83.14835016;119.1097058;0.910712526
297;84.01834485;118.9559651;0.895227406
299;85.30257789;118.7923607;0.954120158
301;85.70746204;118.5011231;1.041277257
303;86.11444275;118.3407213;1.065251507
305;85.27363277;117.4853955;1.123082537
307;85.29144651;118.1571987;1.078202337
309;85.77326829;118.0027096;0.961532853
311;85.51178997;117.8601079;0.950602502
313;86.98678332;117.8601079;0.947394686
315;88.4306141;117.4192365;1.081787716
317;89.25404471;117.2813207;1.122061106
319;89.74091503;117.1663934;1.29893854
321;92.41772589;116.963976;1.258102644
323;92.06712693;116.8004616;1.315878996
325;93.4414766;116.6359897;1.236247498
327;96.29145444;116.499815;1.452492164
329;96.82554178;116.3168735;1.544018699
331;96.52072844;116.0799937;1.658378817
333;100.0854301;115.8803889;1.690878118
335;102.3441087;115.7638706;1.754258033
337;100.5425485;115.619419;1.735953184
339;103.3717945;115.4537976;1.681159182
341;106.6531146;115.1113996;1.767003117
343;108.433081;114.9523741;1.964085089
345;108.5556773;114.914967;2.133611505
347;110.5828745;114.4431748;2.245393586
349;110.6491121;114.3123996;2.364161799
351;113.3341849;114.2331563;2.368164996
353;117.1431588;113.9046784;2.324289645
355;120.5185479;113.869396;2.454027625
357;121.4366959;113.6858314;2.531064616
359;119.3003925;113.656008;2.632180283
361;122.2580847;113.3196853;2.9062665
363;124.5100279;113.2775623;2.982533912
365;125.0836688;112.8327761;2.977301411
367;127.7294146;112.6660895;3.006496643
369;128.7623046;112.4126912;3.084325864
371;129.5691919;112.2711722;3.043842543
373;129.8261157;111.9695808;3.186919983
375;130.0793167;111.9695808;3.179270755
377;131.7696065;111.6780485;3.240463389
379;130.1947704;111.4875412;3.354051824
381;132.7399202;111.3196277;3.414710585
383;132.4814789;110.9310846;3.502082543
385;132.4744768;110.6395312;3.66360686
387;135.1962414;110.4488871;3.624378488
389;132.111173;110.1353251;3.477637908
391;132.1232695;110.0368096;3.424848032
393;133.3285291;110.0206968;3.311134199
395;137.9999216;109.6674403;3.324140678
397;135.8173982;109.5031311;3.411129286
399;134.7245391;109.3616721;3.382591039
401;135.3154025;109.1674073;3.280184417
403;137.3252535;108.8177119;3.083301139
405;137.4744308;108.6557538;2.929102256
407;132.590039;108.6557538;2.868907291
409;134.8169324;108.2487168;2.889828143
411;133.9470166;108.1762236;2.989983542
413;133.3924373;107.8844908;3.040332391
415;135.180771;107.550656;2.879766879
417;136.2280337;107.484986;2.668675093
419;134.7332389;107.2712264;2.554696012
421;130.3768552;107.1580771;2.423797447
423;130.725607;106.8314508;2.386862619
425;131.3546638;106.6914281;2.470051487
427;130.2678962;106.392872;2.434712801
429;129.3283163;106.3319994;2.413897179
431;127.4019083;105.9245777;2.246604054
433;127.8415906;105.8309233;2.298057236
435;127.538059;105.6990406;2.170242171
437;127.4875884;105.2546266;2.102269671
439;127.5474038;105.3074154;1.950910618
441;123.0012808;105.0398027;1.857373632
443;122.4033847;104.8216447;1.641681413
445;122.4730696;104.7264539;1.467080172
447;119.4902767;104.5481135;1.379754186
449;117.2009585;104.4439122;1.261262764
451;117.2434847;104.083443;1.210026604
453;117.6396747;103.8967331;1.120565954
455;114.9972883;103.6415863;1.075118953
457;112.6841358;103.5598725;0.883369843
459;108.5248432;103.3566472;0.81470304
461;109.7697073;103.2977699;0.728989388
463;108.167069;103.0511979;0.661237865
465;107.5506616;102.8266056;0.722789873
467;106.4808481;102.6340067;0.699076764
469;101.5876734;102.445292;0.624965064
471;101.0753582;102.3163715;0.568811091
473;99.11805271;101.9855862;0.526058437
475;96.54293607;101.958936;0.414834861
477;98.82885071;101.6730416;0.53600498
479;96.75648816;101.4920044;0.567707891
481;93.53849509;101.4196412;0.500116545
483;94.67839957;101.2267865;0.482437116
485;93.422665;101.1056307;0.417886429
487;91.24391283;100.967676;0.283016422
489;89.43421689;100.7543653;0.259232985
491;87.94088135;100.4814426;0.37768792
493;87.24116541;100.2265053;0.42271173
495;85.68116118;100.2540071;0.468347438
497;85.41817805;99.9405925;0.439375267
499;83.81223261;99.7709595;0.372358136
501;84.76259311;99.5693637;0.409538515
503;85.9053768;99.3459246;0.418157835
505;83.69587908;99.1365939;0.461896661
507;81.16071449;98.8224035;0.496332968
509;82.61331559;98.8983989;0.515447103
511;81.11659418;98.734017;0.428085666
513;81.32328982;98.5249696;0.303803847
515;80.42812373;98.5249696;0.194241547
517;79.98845378;98.3054804;0.15980524
519;81.39907876;97.9352991;0.14157493
521;80.59610685;97.751346;0.11791256
523;80.39675334;97.5316011;0.136650993
525;79.37415327;97.3681766;0.119626936
527;82.08276355;97.247323;0.119626936
529;78.35217932;97.0280571;0.11846392
531;76.30527987;96.7783109;0.225639707
533;77.85162831;96.5435137;0.259602806
535;79.50929795;96.3635402;0.383001197
537;80.03815772;96.1463395;0.468497134
539;77.60415867;95.996202;0.468639442
541;79.84525187;95.854384;0.343566658
543;80.49719986;95.5326667;0.385479874
545;77.85531238;95.5122713;0.244143819
547;78.37084983;95.2490286;0.261629587
549;80.09611347;94.8932279;0.369263466
551;80.46298444;94.7776106;0.46283224
553;80.80686266;95.0801457;0.407824216
555;78.38769974;94.5369935;0.407824216
557;79.49400052;94.2638776;0.362962896
559;80.88986995;93.8883693;0.31840048
561;80.91040652;93.7755195;0.291339975
563;82.59880853;93.5776963;0.245302954
565;83.48226152;93.3779105;0.247025344
567;82.64076013;93.0952919;0.199952587
569;82.08593974;92.8609579;0.260816323
571;82.93733249;92.5758115;0.259569743
573;83.61978799;92.3979627;0.313936862
575;83.89118396;92.1993753;0.37875238
577;84.63238712;92.0390035;0.37800119
579;87.82742262;91.8577578;0.300185583
581;83.94328132;91.6131148;0.208209386
583;83.32417077;91.2970396;0.180858704
585;84.00917896;91.2970396;0.155968576
587;82.91510652;90.9701155;0.236834073
589;85.59725048;90.6688673;0.230218684
591;83.31755991;90.4143336;0.285978315
593;83.90163352;90.2754483;0.257930983
595;82.58145308;90.067794;0.216283203
597;84.2317376;89.56175;0.215785078
599;86.25435731;89.5921244;0.32362747
601;86.87277005;88.2322409;0.347852269
603;87.11461612;89.1279323;0.332690656
605;85.63811614;88.8742076;0.332690656
607;86.07520927;88.7344102;0.309922445
609;84.09738637;88.6000881;0.240679637
611;84.61522395;88.2090034;0.273109502
613;84.96987759;87.9599761;0.372926323
615;85.52179544;87.574982;0.418434472
617;86.26848059;87.5288963;0.374376236
619;84.48449797;87.4193381;0.329599967
621;86.48640411;87.1049982;0.307029834
623;87.31718641;86.9868815;0.285942411
625;86.62831544;86.7118493;0.250605347
627;88.86237941;86.484698;0.235119044
629;86.26183511;86.218479;0.197864771
631;88.58431823;85.8967775;0.223235335
633;86.96038405;85.6644641;0.267573837
635;87.78313692;85.5798792;0.284385672
637;88.27272342;85.3223387;0.316163907
639;89.23495944;84.9915545;0.381224126
641;89.90012196;84.8222047;0.414731308
643;87.56422234;84.5198054;0.368987436
645;88.40887631;84.5230823;0.388525661
647;89.38023501;84.1217186;0.348396366
649;89.52535517;83.8932509;0.356258422
651;90.33569199;83.6877361;0.314122635
653;88.09567404;83.3355854;0.322371528
655;92.31612011;83.3991923;0.330509445
657;90.1035784;82.9187347;0.360717569
659;91.85550474;83.1561208;0.343549712
661;91.83353362;82.5670182;0.251564354
663;91.37946666;82.4309008;0.230173081
665;90.28541894;82.2299197;0.23590124
667;89.66567082;81.995751;0.282560911
669;93.23475114;81.5923525;0.269109152
671;91.66574046;81.4612031;0.258958715
673;91.99005694;81.049455;0.310325947
675;91.20443102;80.9057218;0.331685765
677;88.8071842;80.8202243;0.274893263
679;88.30396117;80.6653741;0.221821538
681;88.87606941;80.3938277;0.242637764
683;91.31615399;80.0460465;0.286786002
685;92.15075305;79.6924894;0.341752334
687;93.89590925;79.6572818;0.383249641
689;92.20458592;79.6572818;0.390624254
691;94.6878461;79.2076924;0.468261521
693;92.71278182;78.9614636;0.424964753
695;94.37023661;79.0757798;0.457942695
697;93.50038125;78.5404234;0.495830186
699;93.92808435;78.2957662;0.497352322
701;92.79943101;78.0069833;0.457615794
703;92.94141488;77.8949414;0.387783579
705;94.19607283;77.5927216;0.301689594
707;95.13190995;77.4012711;0.217793979
709;95.07899861;77.1541291;0.335587661
711;96.21166479;76.94433535;0.324834151
713;97.17871115;76.71212612;0.334001816
715;95.10630775;76.59725678;0.262838388
717;94.58640841;76.25276771;0.369944751
719;94.71750596;75.81024207;0.402790777
721;95.03153981;75.77027701;0.382827359
723;93.18375992;75.77027701;0.423747392
725;97.88698722;75.46944776;0.419890404
727;95.86141592;75.45044393;0.439386935
729;94.79255232;75.03155952;0.413691194
731;94.13958979;74.60100239;0.492205195
733;95.76315252;74.56878793;0.410057216
735;97.55555893;74.25974703;0.484281423
737;97.56629638;74.25799702;0.395086429
739;95.75247795;73.78596324;0.36339546
741;95.29297162;73.67392129;0.345171963
743;94.57624439;73.40729758;0.432944687
745;93.36566582;73.19609589;0.374742456
747;94.5302348;73.07685599;0.367244134
749;94.03934473;72.83073297;0.321727012
751;95.37833064;72.62339342;0.334275033
753;94.20951263;72.34753805;0.339308822
755;93.06798168;72.06916951;0.337898923
757;92.70090832;72.011668;0.292704459
759;92.80341044;71.8503546;0.367988612
761;91.95440268;71.42641279;0.285732711
763;91.35906491;71.45330248;0.325708387
765;91.1904561;71.10178124;0.305563742
767;91.0139623;70.96808912;0.305284153
769;89.32113934;70.75262213;0.275244344
771;91.36993085;70.47676677;0.295022712
773;89.3110569;70.36206375;0.266870115
775;90.78581829;70.15021731;0.314515014
777;92.22953419;69.74970832;0.326923367
779;90.92287579;69.79726028;0.281032674
781;92.49990554;69.53240132;0.27224242
783;90.9000478;69.37753587;0.213987337
785;90.7098852;69.2056566;0.189414142
787;92.13642299;68.88742669;0.203775661
789;89.73193224;68.72722067;0.157626951
791;90.48690595;68.60460127;0.194416289
793;88.70666037;68.34336391;0.197551839
795;86.76778659;67.94836075;0.250752922
797;86.77638313;67.71218728;0.22398305
799;88.34563288;67.7892758;0.22269139
801;87.51120472;67.61888127;0.237567433
803;86.09329296;67.4191602;0.284119524
805;85.68332733;67.15885023;0.23964667
807;86.52108781;67.48194439;0.23964667
809;85.97256359;66.85033249;0.248917419
811;86.79802308;66.73626948;0.176119197
813;84.18859264;66.58701355;0.148740949
815;83.31045989;66.28130636;0.143581461
817;81.28163002;66.07797474;0.199966159
819;79.99515617;66.07797474;0.182149502
821;79.11862491;66.31642559;0.188378585
823;77.88247182;65.66174141;0.132272414
825;77.33029528;65.54635048;0.203724185
827;74.59832738;65.41014518;0.211580204
829;76.66020335;65.1913587;0.211580204
831;76.62485686;65.0943395;0.192462861
833;75.02805586;64.87576249;0.18593467
835;74.42804319;65.08900998;0.124657242
837;74.35495106;64.81459147;0.134849455
839;73.31453397;64.61118616;0.155668829
841;72.57546198;64.62216888;0.155668829
843;71.44427428;64.51520118;0.135111433
845;70.21957958;64.37001528;0.166496734
847;71.85625041;64.14232715;0.1460762
849;71.19115495;64.25879808;0.270370907
851;70.78714937;63.96388046;0.278221041
853;71.17741025;64.14846509;0.278221041
855;70.60903673;63.95083298;0.289870369
857;71.24575339;63.46492962;0.253842585
859;70.48640581;63.61461766;0.172522834
861;71.91325309;63.34777026;0.204207993
863;68.8685269;63.39131219;0.212241596
865;68.56243187;63.28932559;0.179854102
867;68.43499025;63.30364307;0.161869491
869;67.16710107;63.25666006;0.191820642
871;66.5793786;63.12549533;0.262413365
873;64.67247706;62.8435957;0.263114005
875;62.63268394;62.72462791;0.21260774
877;62.00561456;62.90203038;0.220611353
879;60.39610993;62.91798104;0.172684141
881;59.33635244;62.68807499;0.144832807
883;56.82457414;62.54471437;0.256668111
885;56.51534665;62.69106764;0.369220603
887;55.73535908;62.61881391;0.361216989
889;54.65581738;60.86968781;0.31539872
891;53.9982588;59.65002384;0.251068178
893;53.33083254;62.36278659;0.257157844
895;51.04628128;62.2246797;0.210594886
897;51.46701226;62.26443423;0.308205781
899;51.21426257;62.16516712;0.33915311
901;49.7604629;62.26575055;0.331859498
903;49.22915945;62.2337303;0.205200285
905;48.25851987;62.143428;0.20688618
907;47.70055769;62.07045215;0.138089702
909;47.21154087;61.95305753;0.219261401
911;46.99343314;61.97575402;0.264299071
913;46.22303098;61.95075277;0.311551886
915;45.87107175;62.00622216;0.313448449
917;45.89830858;62.14349116;0.284634033
919;43.9786149;61.75662859;0.172515005
921;44.51372477;61.67413687;0.165245519
923;43.82247523;61.59088358;0.236724602
925;43.53641026;61.50356025;0.201739244
927;43.26310338;61.64489927;0.253420197
929;43.13668875;62.00554689;0.27213634
931;41.51753506;61.46776943;0.239242247
933;41.40047719;61.40866633;0.149641283
935;41.12067928;61.51095188;0.180102669
937;40.83820719;61.34796005;0.227999077
939;40.45061961;61.18374453;0.313201679
941;39.99182112;61.262642;0.398106084
943;40.32670474;61.262642;0.36897515
945;39.12847567;61.24752925;0.30392713
947;38.73162367;61.23142965;0.213587537
949;38.07347927;61.18919089;0.220663251
951;37.75097996;61.21567531;0.18738858
953;38.21818315;61.05544035;0.190638324
955;37.56006414;61.1294462;0.218324603
957;36.75343987;61.37066392;0.22444825
959;36.96664442;60.95901957;0.128463138
961;35.60570155;60.98610242;0.171008699
963;35.9376076;60.8772626;0.312396687
965;35.53772494;60.8671441;0.307330344
967;35.55966826;60.95286795;0.305333362
969;35.14073552;61.16165962;0.311938333
971;35.68579789;60.88393213;0.226556083
973;34.76345007;60.78974296;0.185816796
975;34.96905104;60.7788934;0.245143698
977;35.06472369;60.58338499;0.288317013
979;33.34426651;60.58338499;0.299432646
981;33.69646617;60.60555043;0.326160644
983;33.97941146;60.67190886;0.285275317
985;34.81970379;60.52717507;0.258576388
987;34.14690896;60.53371617;0.262026021
989;33.81406324;60.60180987;0.244642966
991;34.28643353;60.48228681;0.196766912
993;33.993223;60.45279289;0.153334938
995;33.19490398;60.46114243;0.144832436
997;32.32158479;60.38864554;0.132925317
999;33.10950422;60.0882984;0.15698497
1001;32.06013683;60.25129023;0.153813363
1003;31.72714606;60.3223508;0.162209373
1005;32.0130025;58.9242233;0.204177705
1007;31.78334142;60.21412677;0.238180885
1009;31.66990674;60.18153757;0.267197419
1011;31.49581063;60.12861609;0.300228183
1013;31.13566846;60.2338943;0.272416221
1015;30.94037319;60.13561825;0.197630687
1017;30.61188895;60.14098829;0.182847755
1019;30.7320541;60.13443456;0.224009714
1021;30.48468415;60.02827108;0.254959893
1023;30.86542282;60.01284622;0.280626514
1025;30.29729339;60.07067615;0.272140491
1027;30.20439117;60.03885169;0.248619851
1029;30.13583464;60.0198189;0.243398094
1031;30.31056197;60.01468518;0.300144378
1033;29.47978545;59.89680792;0.274312564
1035;29.69812479;59.92167601;0.278908497
1037;29.74424263;60.01034567;0.265704906
1039;29.31814292;59.83796061;0.16134162
1041;29.22182568;59.87455985;0.052533567
1043;29.09114511;59.81075828;0.143803387
1045;28.8815106;59.81937677;0.148804882
1047;29.14984224;59.62636944;0.152259789
1049;28.98654999;59.83559269;0.185518939
1051;28.28403306;59.75901313;0.173599766
1053;28.04414331;59.74632461;0.181293345
1055;27.63327534;59.5677916;0.282907075
1057;28.19874624;59.6480654;0.267490783
1059;28.43003332;59.57950959;0.259367808
1061;27.53552263;59.57286638;0.318244037
1063;27.32595407;59.7016232;0.219280638
1065;27.0682356;59.51443854;0.1317272
1067;28.01436185;59.43491265;0.174344334
1069;26.58806561;59.41801777;0.285209817
1071;27.03109771;59.45777599;0.275482986
1073;27.06389337;59.45583071;0.275482986
1075;27.06465382;59.39024702;0.246383084
1077;26.11962034;59.56335367;0.203217231
1079;26.18908785;59.33362762;0.127656257
1081;26.50548974;59.19653811;0.14268649
1083;26.35587716;59.3162538;0.193264384
1085;26.4084968;59.31930593;0.214356649
1087;25.83763576;59.39256389;0.196290474
1089;26.04140896;59.37299268;0.135849788
1091;25.63414466;59.25824071;0.096403835
1093;26.22771992;59.03972317;0.122558759
1095;25.71078152;59.2154172;0.240601645
1097;25.85967627;59.19819654;0.265085356
1099;25.13141888;59.16574418;0.265085356
1101;25.28097604;59.16215309;0.340909359
1103;25.32195626;59.15103774;0.341601724
1105;25.10117695;59.15028984;0.210689316
1107;25.29755469;59.10092945;0.205205371
1109;24.52910988;59.03782894;0.215753091
1111;24.66221565;58.97242842;0.159725713
1113;24.64961677;59.07876769;0.090375907
1115;24.95434112;59.04584532;0.16185091
1117;24.98472122;59.01448297;0.214000927
1119;24.6098499;59.00249971;0.208742915
1121;24.21004417;58.90557052;0.164212615
1123;24.32359561;59.071645;0.225619407
1125;23.6731212;58.90931528;0.267295497
1127;24.34414216;58.83777629;0.315469637
1129;24.10702734;58.83683523;0.328309942
1131;24.02135408;58.40514072;0.365121034
1133;23.43766876;58.73346809;0.295638864
1135;24.14737137;58.85329062;0.192988112
1137;23.72060781;58.80280601;0.117039731
1139;23.26384597;58.73960287;0.172879311
1141;23.0248817;58.70328995;0.13606822
1143;22.60066715;58.80505024;0.166222489
1145;23.25234489;58.58218109;0.23982666
1147;22.3246833;59.04408373;0.278499872
1149;22.85089984;58.67502341;0.298111543
1151;22.58652939;58.8766966;0.298111543
1153;22.75745633;58.86080595;0.292867347
1155;22.30865911;58.82408302;0.238047203
1157;21.98616928;58.73477178;0.250582925
1159;22.83540461;58.71920639;0.250850996
1161;21.92087499;58.75033348;0.292879025
1163;22.78690182;58.78899748;0.285077145
1165;21.41434422;58.63193464;0.284855454
1167;21.52805935;58.66413437;0.193124587
1169;21.5515325;58.52176113;0.110267051
1171;21.78572405;58.26452012;0.184122731
1173;21.84984057;58.53619809;0.253186255
1175;21.69032514;58.26510539;0.220957196
1177;21.56892148;58.58323267;0.218103588
1179;21.18282687;58.35719087;0.285012883
1181;21.45001093;58.4019728;0.236517551
1183;21.30318771;58.27843971;0.224613712
1185;21.11308825;58.35573349;0.263304076
1187;20.87544854;58.67349708;0.284193514
1189;20.11656428;58.30383833;0.206292419
1191;19.99241279;58.30323938;0.182479338
1193;19.89582143;58.39235852;0.132381313
1195;19.60094598;58.24163573;0.213240102
1197;20.07908523;58.36186406;0.25078242
1199;20.18285171;58.27126597;0.309214175
1201;19.77533448;58.28847347;0.324070634
