Repository: johodges/materials

## A Non-Dimensional Scaling Approach to Modeling Material Pyrolysis

This repository contains the data, scripts, and technical documents required to generate the SPyro cone validation cases.

## Instructions
* Clone this repository with submodules
  ```
  git clone --recurse-submodules https://github.com/johodges/materials
  ```
* Pre-process data
  ```
  python materials/scripts/initialize.py
  ```
* Build latest FDS (example for impi_intel_linux target, but use relevant make target for platform)
  ```
  git clone git@github.com:firemodels/fds.git && cd fds
  cd Build/impi_intel_linux
  ./make_fds.sh
  ln -s fds_impi_intel_linux fds
  cd ../..
  ```
* Run cases
  ```

File: data/rise_materials/Testdata-1821.txt
Keywords
Material1;Material2;Material3;Material4;Product;Object;Scenario;Method;Reference;Comment;Owner;IsPublic;ImportDate
80% wool, 20 % Nylon;Glue;Plywood;;IN16-3;Floor composite;;ISO 5660;TRANSFEU;;TRANSFEU;1;2011-03-24 13:02:07
Scalars
Flux (kW/m2);tig (s);qmax (kw/m2);qtotal (MJ/m2);q180 (kw/m2);q300 (kw/m2);Sample mass (g);Mass loss (g);DHc (MJ/kg);Peak smoke production (m2/m2s);Total smoke produced (m2/m2);Specific extinction area (avg) (m2/kg);MARHE (kW/m2);Area exposed (m2);Observations;Test date (YYYY-MM-DD);Test identifier;Product thickness (mm);Thickness1 (mm);Thickness2 (mm);Thickness3 (mm);Thickness4 (mm);Product density (kg/m3);Density1 (kg/m3);Density2 (kg/m3);Density3 (kg/m3);Density4 (kg/m3);Product area weight (kg/m2);Area weight1 (kg/m2);Area weight2 (kg/m2);Area weight3 (kg/m2);Area weight4 (kg/m2)
35;15;221.00;133.79;;;111.52;86.23;13.87;;1574.74;;126.97;0.0088;Raising. Glowing. End flame > 1200s.
;2011-03-03;c_LSFIRE_IN-16-3_35a;22.0;22.0;;;;;;;;;;11.21;;;
VectorData
Time (s);HRR (kW/m2);Mass (g);SPR (m2/(m2*s))
1;10.03522376;111.52;0.003326436
3;10.13050019;111.6032727;0.05740585
5;9.578972065;111.3106782;0.140854676
7;8.648294076;111.4276985;0.356189597
9;6.872595668;111.5414986;0.810068604
11;6.334403361;111.4469501;1.360810413
13;-2.21319491;111.3622645;1.49748046
15;-0.184678287;111.2575793;1.602619068
17;40.24074355;111.0886978;1.827806589
19;93.09134279;110.6290517;1.817584515
21;141.5344182;110.6084368;1.983295727
23;167.280406;110.6148484;2.611917434
25;192.717185;110.3487982;3.173600533
27;208.7540012;110.2912109;3.466849731
29;218.9295981;109.9520513;3.758799653
31;221.0005592;109.6922373;3.850737967
33;217.2575087;109.4049891;3.804600135
35;213.4646125;109.2155309;3.760465501
37;208.4795346;109.1500813;3.748568705
39;204.9098677;108.9054866;3.718627502
41;199.0776672;108.7895271;3.492332584
43;187.225543;108.6574687;3.279384054
45;179.4055559;108.4731693;3.053003688
47;168.7116194;108.2229538;2.769534478
49;163.5899258;108.0573902;2.37070384
51;150.4128268;107.9245627;2.062288494
53;142.8147069;107.8605088;1.702102178
55;130.3243022;107.7506097;1.44503797
57;119.216653;107.6470951;1.164036121
59;110.4352306;107.6187604;0.93658018
61;102.2810758;107.643985;0.762618428
63;94.35328758;107.2685352;0.616020875
65;88.26351651;107.3406494;0.404444752
67;80.34991077;107.2164039;0.260367219
69;73.28014398;107.0330172;0.202559284
71;64.21371889;107.113384;0.147400843
73;57.96060908;107.0989227;0.12439251
75;50.48267163;107.1544438;0.171170634
77;44.43387982;107.0899943;0.18038098
79;39.80635906;106.9208485;0.203924254
81;35.22072928;106.7446864;0.207347603
83;30.68606589;106.8822008;0.226447538
85;28.08182998;106.780279;0.235138391
87;25.31657078;106.8049219;0.267422104
89;23.39916775;106.7479173;0.261901224
91;22.36678046;106.5726344;0.23553585
93;21.56150927;106.6072434;0.202998817
95;20.83218153;106.5663928;0.175309712
97;19.78821528;106.6233148;0.179296159
99;19.06468605;106.5895517;0.190793885
101;18.32496118;106.5926009;0.218352385
103;18.13375042;106.5093442;0.233412143
105;17.48603084;106.4434223;0.229727945
107;17.12955455;106.3180508;0.224885427
109;17.09708994;106.3550941;0.221152485
111;16.35119681;106.206157;0.227602302
113;15.95135195;106.1663663;0.255244044
115;14.92531417;106.2135908;0.296422816
117;14.88614046;106.1648059;0.297337193
119;14.1064808;106.0106818;0.321305904
121;13.35392083;105.9896384;0.333966565
123;12.81383286;105.8898649;0.308140141
125;12.56611837;105.8454704;0.284727073
127;12.27756521;105.8159599;0.276236895
129;12.35392666;105.7077525;0.266253503
131;11.92536901;106.0065939;0.257996781
133;11.62369899;105.8557834;0.274115851
135;11.16788605;105.7125549;0.258612172
137;11.24249786;105.5937544;0.248639577
139;11.45739203;105.6202379;0.233500235
141;11.47990716;105.6301002;0.2087068
143;11.35346477;105.6796212;0.202696621
145;11.1267665;105.6037268;0.212039504
147;11.2570814;105.5567222;0.205911829
149;11.13133463;105.5374643;0.189855501
151;11.5722292;105.4859379;0.173101772
153;11.32529913;105.2634851;0.157293536
155;11.65709176;105.5588376;0.152390741
157;11.83419652;105.0966471;0.167809803
159;12.26672489;105.3433355;0.184018038
161;12.01954765;105.572354;0.192005608
163;12.29843754;105.2280461;0.19874139
165;12.66316096;105.2153104;0.1653924
167;13.75779223;105.0205333;0.12178958
169;14.70347081;105.1425643;0.080349204
171;15.68647646;105.110433;0.08121715
173;16.08207689;105.0634998;0.071477213
175;16.30425328;105.1435807;0.08772769
177;17.48153483;105.1528391;0.098716274
179;19.21100842;105.0004237;0.099525496
181;20.16728656;104.9163869;0.080569199
183;21.32195899;104.8645581;0.064673674
185;22.31191911;104.8914256;0.065139565
187;23.6469416;104.9396394;0.083909697
189;24.7787532;104.7602903;0.111085284
191;26.07140635;104.7724444;0.116646807
193;27.38932549;104.6893959;0.132462609
195;29.41499283;104.4696194;0.130373636
197;31.38592842;104.8420862;0.137540227
199;33.21944906;104.3643739;0.144893201
201;35.09756409;104.699506;0.197519653
203;37.72647222;104.214475;0.21432654
205;39.68942213;104.8869203;0.241716472
207;41.82273063;104.0237911;0.298498216
209;43.65280605;103.8613053;0.346348205
211;45.32218054;104.026495;0.391533345
213;47.27895618;104.0168573;0.519745466
215;50.12209186;103.4687893;0.58734878
217;52.61751224;103.4302846;0.65956189
219;55.4848117;103.9667706;0.70308942
221;57.9148122;103.9634691;0.774082157
223;59.83335283;103.5980792;0.79299378
225;62.72736065;103.6564137;0.866390236
227;65.04247394;103.5093558;0.876644209
229;69.36911185;103.4412025;0.981107162
231;70.1603433;103.3629506;1.061594379
233;72.30359746;103.2967426;1.079025771
235;74.16910153;103.1214983;1.122503875
237;76.1404314;103.1386359;1.196849462
239;76.04382481;102.9982654;1.205657031
241;78.29165472;102.8980634;1.22059427
243;82.73212747;102.8288883;1.331343317
245;85.26959573;102.7615818;1.394826042
247;88.83344531;102.5218493;1.495384126
249;87.48271962;102.4829326;1.519203179
251;89.45289714;102.2887212;1.656925445
253;94.43042127;102.2432436;1.6325688
255;96.58085031;102.1497676;1.762844044
257;101.475619;102.0574612;1.80292682
259;101.4819788;102.0002092;1.972253945
261;103.7391221;101.8198553;1.928322331
263;106.5775548;101.6672868;2.110434074
265;108.6770628;101.519283;2.135212598
267;110.3142431;101.3560831;2.064585305
269;109.3685381;101.1834094;2.021985386
271;106.8098533;101.1900968;2.015979696
273;107.6795329;101.1306081;1.929956625
275;106.1921758;100.8529478;1.9148084
277;106.3984699;100.8539212;1.950555198
279;105.628441;100.6889238;1.9241736
281;104.7069131;100.5549813;1.901498335
283;104.4568693;100.2809866;1.855844415
285;107.0600631;100.3492274;1.779652859
287;105.8414533;100.1605924;1.806889131
289;106.3072883;99.9698694;1.88890533
291;107.4224834;100.038687;1.93178533
293;110.8031609;99.8127569;2.009590586
295;110.2603279;99.6350011;2.075719201
297;109.6390168;99.5633535;2.010409523
299;108.6613992;99.3652407;1.897830325
301;108.3370364;99.2639512;1.962149779
303;108.2598488;99.1235967;1.988459063
305;108.5907872;99.1322778;2.038305821
307;104.658259;98.919997;2.056627567
309;108.4896032;98.7909448;2.106125
311;107.5472209;98.6190676;2.026475616
313;107.4645941;98.5077077;1.994606194
315;108.2420979;98.2708158;1.935440062
317;108.5166408;98.248811;2.040053154
319;111.8467988;98.1039507;2.130073918
321;114.3234522;98.0761373;2.144859694
323;115.5722626;97.8906496;2.189781311
325;116.7509835;97.679703;2.19619457
327;118.2827136;97.6209955;2.168141848
329;116.9535696;97.3655327;2.225556433
331;118.7496978;97.3544182;2.306835536
333;118.8725477;97.1540489;2.346945905
335;121.2095835;97.02066;2.427851494
337;125.4001876;96.7903614;2.497860946
339;124.0680696;96.6871371;2.422590745
341;124.6039612;96.371275;2.419172365
343;125.491754;96.2112229;2.443179406
345;126.5993894;96.3464524;2.373158984
347;123.0223789;96.2120587;2.423222261
349;124.7602443;95.7155716;2.446828441
351;123.7954665;95.8000481;2.444584262
353;123.9048065;95.6564554;2.38780477
355;122.2241219;95.3304837;2.38906513
357;126.7400978;95.4504658;2.318868696
359;130.5230167;95.2158976;2.28580585
361;131.9017379;95.2069812;2.324524916
363;134.0193219;94.7813562;2.43097177
365;136.7541422;94.8054764;2.479940703
367;136.0834528;94.491495;2.620365154
369;133.436571;94.3579259;2.768861005
371;140.6196323;94.1806483;2.843706899
373;140.9325557;93.9829471;2.807159638
375;143.3581044;93.8197236;2.938178409
377;144.2023501;93.6438353;2.951053159
379;150.0088149;93.4828094;2.918263324
381;152.0113829;93.2908192;2.980640026
383;153.1058553;93.1430193;3.269677949
385;156.7001161;92.8926937;3.300898892
387;161.2624295;92.7161552;3.333338295
389;162.3048825;92.1278134;3.316021142
391;163.70732;92.2836867;3.2819349
393;164.0262886;91.7266907;3.153238319
395;169.8646882;91.6766088;3.32604889
397;167.2958873;91.6611146;3.425540487
399;173.1280679;91.5526305;3.512435024
401;168.5301726;91.2417012;3.666256676
403;174.9027551;91.0201943;3.613632906
405;175.5141211;90.7830551;3.48927012
407;176.8474992;90.504174;3.46648169
409;182.094586;90.2813603;3.504141635
411;178.6019273;90.0633693;3.437484793
413;185.8491161;89.9690852;3.552947005
415;184.6374386;89.7730168;3.619255358
417;187.8879754;89.3949187;3.596057656
419;192.2173403;89.1760765;3.738193697
421;193.7759207;88.9428933;3.922619767
423;199.3294331;88.7174173;3.983263781
425;202.268935;88.5164466;4.121037301
427;202.0872134;88.3147618;4.30661879
429;200.3990188;88.0127885;4.482643689
431;202.6158196;87.8581335;4.613234078
433;205.7475684;87.5612825;4.817617411
435;207.8751859;87.3034549;4.83133989
437;208.8109371;87.1015479;5.015550727
439;208.7726474;86.9428123;4.876664719
441;207.7353598;86.6731887;4.902650215
443;209.5618498;86.4370538;4.747701733
445;210.1467558;86.2055464;4.746838814
447;206.7128819;85.9348238;4.592053031
449;205.1422666;85.6867218;4.684552924
451;206.1091583;85.5947728;4.611690299
453;202.0090756;85.3344897;4.568028511
455;198.5890925;85.141004;4.477081368
457;195.4594702;84.9422854;4.538038158
459;198.244694;84.6326349;4.452132826
461;195.3918435;84.4318544;4.318349942
463;184.9480672;84.1746187;4.319218678
465;184.6419181;84.0374912;4.409114583
467;179.7418388;83.9036603;4.188844981
469;180.3845698;83.7201063;4.017523311
471;171.0333263;83.3239044;3.861410954
473;169.3453531;83.2603211;3.616746691
475;164.7323269;83.131367;3.45544423
477;160.5873296;82.9042958;3.347140601
479;158.3087776;82.799545;3.330486321
481;156.9326007;82.5708125;3.265734159
483;156.810522;82.3857881;3.240837139
485;151.460815;82.0725385;2.947145493
487;148.8960385;81.8857692;2.94430679
489;146.5492026;81.7683401;2.752341964
491;143.1435773;81.7164732;2.575476865
493;141.1397254;81.4197878;2.422926535
495;143.3503284;81.3059713;2.479983281
497;141.1792052;81.0839132;2.221501945
499;140.7283389;80.8756618;2.063365673
501;139.2041099;80.704333;2.013403519
503;136.6090752;80.5512311;1.964301197
505;135.1476403;80.3971128;1.756148335
507;131.2241616;80.2041082;1.62833797
509;133.545979;80.070772;1.555875657
511;131.9740527;79.8043764;1.47415671
513;132.1043647;79.51809;1.447117297
515;133.9028203;79.4569777;1.457154536
517;132.983074;79.2301408;1.467121706
519;131.2298745;79.1182065;1.46149099
521;132.1884404;78.9012594;1.359665045
523;130.2925429;78.722705;1.279007624
525;131.7021846;78.4520229;1.26225196
527;129.1144648;78.2568333;1.175829494
529;131.9861995;78.0823857;1.153798612
531;131.0740786;78.1222884;1.178802147
533;129.7895404;77.84240201;1.076771227
535;131.1172919;77.58612952;0.969882648
537;131.4610691;77.29960933;0.979562882
539;133.1569942;77.22436323;0.941070578
541;135.158537;77.0137215;0.884369692
543;131.8042183;76.84737815;0.926651021
545;131.0384447;76.61514278;0.925244048
547;132.5361152;76.31374679;0.907739221
549;128.0549305;76.14370829;0.934337673
551;130.1054188;75.96387611;0.939892774
553;127.6893738;75.76905799;0.932185333
555;129.3329133;75.62969232;0.943974672
557;129.8300804;75.47214024;0.936060164
559;127.0018742;75.18004326;0.86134804
561;125.5612984;75.07434461;0.817948433
563;123.0476862;74.77612156;0.802199805
565;122.0156323;74.68514799;0.780158508
567;118.1573304;74.58047929;0.779789888
569;119.6105485;74.36303807;0.758781933
571;117.0946525;74.22490863;0.751785656
573;116.7401861;73.98620371;0.734305343
575;114.4306922;73.81442077;0.654478177
577;114.1116919;73.72656554;0.624119766
579;111.3104811;73.50335477;0.60572027
581;111.536411;73.24783736;0.559037574
583;111.0926611;73.12771558;0.512430525
585;112.2319709;72.88835174;0.525358433
587;111.3667115;72.76636185;0.483213642
589;109.6403496;72.67992111;0.492208706
591;111.1905802;72.42607953;0.537056713
593;108.4750081;72.3271799;0.531632704
595;109.6240055;72.09890103;0.534284749
597;112.7177834;71.92040121;0.537755867
599;112.5226766;71.78696934;0.531057253
601;110.3446588;71.53930842;0.518286853
603;111.8245071;71.48244148;0.545634013
605;110.5752786;71.34153765;0.55710181
607;113.1322709;71.12762685;0.562857781
609;113.0278998;70.91427885;0.533330844
611;112.5291482;70.6583624;0.543493499
613;112.9844548;70.47546743;0.532033358
615;114.8524821;70.36372485;0.530336405
617;115.0348811;70.30393183;0.546171354
619;115.6958326;70.00586047;0.582723888
621;116.6582339;69.86266197;0.595161168
623;119.2679188;69.70256835;0.615872058
625;115.5941543;69.49301164;0.633279696
627;115.6531818;69.2888665;0.633255975
629;118.6146544;69.2055987;0.690137893
631;118.017707;68.89939596;0.701016384
633;117.4427479;68.66869923;0.694437175
635;119.691198;68.50275444;0.709082736
637;118.6793385;68.29550544;0.75037744
639;117.5949909;68.27079394;0.744610927
641;118.8493349;68.1929522;0.733374641
643;121.9528846;67.81082994;0.730964878
645;120.9391135;67.66730197;0.724244568
647;122.266544;67.35913355;0.72912686
649;120.4457026;67.18997475;0.751211163
651;122.1933004;67.08724277;0.79135382
653;122.404812;66.83175241;0.837064549
655;123.6745005;66.57646929;0.79946724
657;123.2027143;66.40915011;0.783658048
659;120.9730329;66.19944267;0.801917555
661;123.2092985;65.9278828;0.767440689
663;120.9652796;65.88980662;0.752212714
665;124.2788225;65.60450912;0.778724239
667;122.8934714;65.49111872;0.727576146
669;125.4621871;65.24875923;0.675880071
671;124.0521503;65.1315215;0.695396951
673;125.0241483;64.99023265;0.697958716
675;126.3318618;64.75562144;0.684600199
677;124.8646803;64.57408588;0.703319409
679;127.2070181;64.2889681;0.662384341
681;128.1263386;64.0505656;0.665392664
683;125.3872455;63.93586988;0.704318053
685;127.3620284;63.80499307;0.720160687
687;126.5897322;63.50197632;0.816970398
689;126.7634789;63.59054604;0.861037711
691;129.8442431;63.13900278;0.881133095
693;126.7251148;62.95491264;0.877674995
695;131.0048428;62.75307523;0.912945182
697;129.5915158;62.58449228;0.832780399
699;128.2211433;62.30063825;0.818548826
701;127.6502729;62.0492416;0.810659583
703;129.4766721;61.96762209;0.807504282
705;134.9013565;61.72687178;0.791942325
707;131.182419;61.64297209;0.859113336
709;135.3051112;61.43110765;0.885633507
711;135.1495467;61.1323218;0.866952872
713;136.1541808;60.52630086;0.872233621
715;136.1724806;60.63289273;0.907057226
717;134.9411718;60.65933563;0.906787087
719;140.5491451;60.25684243;0.970713296
721;138.4241531;60.12968928;1.044183429
723;139.5497516;59.90669639;1.059100573
725;140.5807945;59.53131855;1.055587992
727;140.6205766;59.47417625;1.05944513
729;142.3019396;59.31702369;1.018842269
731;141.2649485;59.32445361;1.004838463
733;142.3718325;58.87558812;0.984940308
735;143.4266443;58.58600514;0.972290176
737;140.4711296;58.342493;1.010949177
739;140.9905808;58.05516507;1.069865687
741;145.5851747;57.90533278;1.111586596
743;145.9624018;57.71079099;1.13052543
745;144.5910292;57.56664224;1.128061978
747;144.8869001;57.33271799;1.084366338
749;142.456494;56.99183229;1.131156975
751;145.7916884;56.7561921;1.100105526
753;144.7077045;56.66353206;1.156669565
755;148.3890516;56.40265718;1.238388163
757;147.5544666;56.15374844;1.218541642
759;147.5573372;55.92652706;1.127249092
761;147.7974584;55.65696863;1.190978197
763;147.7111182;55.4977528;1.153545528
765;148.9018673;55.23006538;1.100732372
767;148.2813733;54.98784454;1.151329976
769;144.027148;54.76032412;1.166129581
771;146.3462689;54.68344518;1.088295151
773;144.1482156;54.39040086;1.100531482
775;150.1167091;54.20900298;1.123953368
777;153.1443692;54.02315487;1.052814965
779;149.7642625;53.64721182;1.109848309
781;148.7862917;53.4113523;1.177855918
783;150.8931683;53.21304724;1.19472069
785;151.596041;53.03077014;1.248732215
787;150.0856064;52.83467521;1.331003483
789;149.3842384;52.57543366;1.286319858
791;151.5145651;52.35943301;1.281582719
793;152.6167275;52.05192303;1.266536347
795;155.6972845;51.90667816;1.270908073
797;152.7450405;51.69291808;1.266300886
799;152.8971338;51.38619313;1.238604368
801;153.7799624;51.14961913;1.230817777
803;153.9083677;50.94923436;1.249952801
805;155.3452543;50.73227574;1.238245019
807;157.057759;50.58090867;1.276399913
809;157.9619365;50.31535216;1.377084318
811;158.5892707;49.98478527;1.38184018
813;159.5925497;49.72455435;1.394333005
815;164.8650992;49.47245528;1.342222947
817;165.5332598;49.30520566;1.366890616
819;161.758521;49.09232094;1.390600151
821;163.6885487;48.73288073;1.410732225
823;165.3231765;48.5359887;1.463259459
825;166.643144;48.23887869;1.527288023
827;167.0489959;48.21504882;1.482386518
829;167.5861699;47.77723837;1.453746777
831;169.7919709;47.48100758;1.500944524
833;167.8052167;47.2399133;1.457435134
835;167.9774074;47.05335071;1.434393028
837;172.2159169;46.78809227;1.47856369
839;173.1533277;46.61660015;1.500076619
841;175.3850944;46.15689895;1.512942167
843;177.0133718;45.95650211;1.498990727
845;178.7964112;45.64838054;1.604463167
847;176.4067841;45.48299855;1.667041674
849;176.8032813;45.23797095;1.711311581
851;180.3328114;44.90340552;1.689289828
853;181.2037015;44.59677864;1.706075356
855;182.5491721;44.35664571;1.648304078
857;183.932347;44.09428774;1.637293663
859;181.8332385;43.83724328;1.565968603
861;182.7768374;43.60570404;1.52854212
863;185.5085403;43.26024832;1.546171115
865;184.9118252;42.97258851;1.619149246
867;182.180313;42.76374629;1.631723557
869;189.3253528;42.61002898;1.741231539
871;192.1731912;42.18983295;1.826033129
873;185.8054132;41.79983488;1.926469245
875;190.1930315;41.54136724;1.976166166
877;190.213651;41.4045291;1.959767559
879;192.242908;41.12335284;1.996880855
881;196.7888719;40.81901774;2.015741875
883;194.2219022;40.42859599;2.052318904
885;195.446263;40.23967109;2.102276061
887;194.5062509;39.90294625;2.176091376
889;196.5734149;39.74465794;2.127257784
891;194.0646631;39.40041719;2.106290934
893;194.8974253;39.11748828;2.08406575
895;198.9444789;38.80253776;1.979529812
897;197.0024819;38.56756954;1.89748747
899;197.1099251;38.23512005;1.891423894
901;197.0582771;37.93863612;1.955724191
903;195.4582256;37.63822951;1.904392111
905;197.6531378;37.36282231;1.888911499
907;195.4573484;37.18573794;1.934348595
909;196.6585941;36.91282011;1.941298378
911;193.65941;36.55911756;1.866978167
913;192.803942;36.28263935;1.928787933
915;193.4642012;35.96481541;1.934730593
917;191.8492162;35.82540578;2.03616039
919;194.0272634;35.54388315;2.070043321
921;192.3234802;35.25328374;2.154515343
923;186.8986512;34.96487176;2.206270853
925;190.1513163;34.80893031;2.251503028
927;190.0957969;34.52966661;2.116331282
929;190.1043826;34.27900135;2.017150738
931;190.8999184;33.95105088;1.942173706
933;185.2943288;33.79793212;1.824385728
935;186.1717144;33.55231564;1.772850326
937;186.7285862;33.31441797;1.834133262
939;185.4438538;33.00939639;1.914283493
941;184.6631082;32.72543512;1.984576501
943;183.0777201;32.55820241;2.026833426
945;179.4950309;32.27764789;2.040742474
947;179.1404671;32.16818887;2.031366216
949;174.8393133;31.94702882;1.968592852
951;175.8634822;31.59071662;1.885923016
953;174.8369166;31.48842134;1.800202601
955;174.1430412;31.3375277;1.784593136
957;168.2782819;31.13306372;1.687228744
959;167.0050043;30.7612849;1.725740671
961;162.8257905;30.77815296;1.721648174
963;160.2187324;30.42770932;1.689761893
965;156.4791753;30.22601683;1.612771965
967;153.91527;30.16814362;1.598962184
969;151.3928453;29.83891875;1.455479267
971;145.81876;29.8810785;1.433962841
973;144.0550403;29.60078147;1.423594526
975;138.4238907;29.58607379;1.410033801
977;138.9576246;29.47563604;1.348236369
979;133.9138529;29.22728913;1.356672647
981;130.2840279;29.07193511;1.31591039
983;130.2998263;29.28410148;1.223309183
985;127.626178;29.15966329;1.121747302
987;125.6391272;28.7521334;1.097349906
989;122.4037701;28.45156205;0.988224725
991;117.4779043;28.36430102;0.839766186
993;117.4253424;28.30683939;0.819852701
995;114.8714445;28.4017004;0.778105772
997;113.7450674;28.3180379;0.71086971
999;110.3040942;27.99540673;0.690025264
1001;108.6179579;27.90623266;0.657733692
1003;105.2924741;27.94196345;0.572753506
1005;101.3128955;27.87357578;0.513163381
1007;99.91113383;27.71360632;0.425594764
1009;98.72960983;27.62357042;0.389926145
1011;95.9441682;27.48126564;0.355862673
1013;92.44588684;27.52979106;0.376847943
1015;91.09942807;27.45377588;0.360560858
1017;87.11576917;27.38463894;0.33668467
1019;83.67088234;27.28746056;0.312591918
1021;81.82490356;27.233011;0.337749441
1023;79.65781133;27.16094412;0.311150413
1025;78.90454258;27.08349078;0.274728549
1027;77.95129032;27.12118243;0.261698184
1029;77.29032327;27.00800748;0.238397625
1031;75.02437986;26.96766126;0.184027192
1033;71.33494255;26.93569133;0.14774949
1035;70.26960119;26.7145791;0.149922044
1037;69.65809849;26.81882558;0.136647331
1039;67.58493428;26.74681135;0.12398248
1041;65.74029057;26.74365194;0.121141417
1043;63.36234624;26.70084099;0.109451974
1045;61.39991346;26.71284626;0.098454771
1047;59.4251379;26.72021869;0.099945953
1049;58.24460509;26.49676107;0.080881056
1051;57.60512257;26.51123879;0.081389245
1053;55.69797417;26.54893044;0.089763357
1055;54.0236238;26.54691499;0.106251263
1057;52.39030078;26.49431615;0.103743807
1059;52.15763386;26.44832791;0.128615983
1061;53.14140074;26.24500789;0.111866896
1063;50.45031981;26.29093091;0.084815176
1065;50.7177439;26.38938079;0.067323854
1067;48.99869837;26.30998688;0.068835446
1069;48.20221628;26.21509834;0.0679745
1071;47.78700363;26.21891717;0.067429589
1073;47.08230675;26.19585832;0.076753111
1075;46.3882994;26.23612435;0.079537425
1077;45.72703729;26.18530135;0.076059399
1079;44.13961957;26.17117048;0.071789115
1081;44.78743027;26.01533966;0.071342181
1083;42.80680796;26.08793842;0.085557285
1085;43.03577213;26.08215922;0.072649604
1087;42.10034848;26.08801089;0.089199175
1089;41.36589387;26.0378019;0.079099471
1091;40.83115474;25.95151236;0.08690976
1093;41.05725607;25.96541327;0.072135209
1095;40.29270309;25.97168668;0.07735549
1097;39.39972374;26.0258889;0.072353124
1099;39.07003962;26.01023002;0.074802239
1101;39.10292105;25.80991385;0.076384836
1103;38.89399603;25.82130511;0.070377838
1105;38.70027524;25.84473836;0.073662754
1107;38.25342285;25.81930705;0.077270203
1109;37.83061894;25.76379615;0.093962068
1111;37.63852901;25.69024376;0.090281314
1113;37.19879769;25.78615838;0.098775624
1115;36.50133037;25.76853912;0.0957885
1117;36.1768321;25.66274435;0.106848362
1119;35.96334949;25.65878832;0.096942865
1121;36.36698082;25.86834455;0.082859375
1123;35.7461749;25.89025945;0.070261463
1125;35.22541897;25.56056791;0.091899467
1127;35.76067521;25.46371948;0.085787739
1129;35.34416837;25.57588766;0.088641626
1131;35.15153977;25.48324211;0.092561442
1133;34.5545754;25.611674;0.087068788
1135;35.22480977;25.57806592;0.063907172
1137;33.69959232;25.43397514;0.086200864
1139;33.42208474;25.39085405;0.111878401
1141;33.80746889;25.60286341;0.105491187
1143;33.32800821;25.48616239;0.117137189
1145;33.58734751;25.43298626;0.131898854
1147;33.2977425;25.39881102;0.120896834
1149;33.48810861;25.36542467;0.090514707
1151;32.67685669;25.4184182;0.081035106
1153;32.75885657;25.45360019;0.074732232
1155;33.06054873;25.30997657;0.073287563
1157;32.13739932;25.29787903;0.079237332
1159;31.99529315;25.2489966;0.07371692
1161;32.61965318;25.38055988;0.08514779
1163;32.44430937;25.27096415;0.080542672
1165;32.61915325;25.24384928;0.088577384
1167;32.00167473;25.24349227;0.090518603
1169;32.56318421;25.23834543;0.108895441
1171;31.51140825;25.22237399;0.112291948
1173;32.05015038;25.22380297;0.132242789
1175;31.16050009;25.1051237;0.143839397
1177;31.29894287;25.10734882;0.12484354
1179;30.88989622;25.13417142;0.111875103
1181;31.0333392;25.21933439;0.099936154
1183;31.09499106;25.08110544;0.108504143
1185;30.42270467;24.99859704;0.114250968
1187;30.62471715;24.96290297;0.12186466
1189;30.45243373;25.05151811;0.11857771
1191;30.48102499;25.07333058;0.131891021
1193;31.02849782;24.93591612;0.115085149
1195;31.18417872;24.97964156;0.098863292
1197;31.08841996;24.96612518;0.097966998
1199;31.09547503;24.96705948;0.111346922
1201;30.84205877;25.02344961;0.119939675

File: data/rise_materials/Testdata-1822.txt
Keywords
Material1;Material2;Material3;Material4;Product;Object;Scenario;Method;Reference;Comment;Owner;IsPublic;ImportDate
80% wool, 20 % Nylon;Glue;Plywood;;IN16-3;Floor composite;;ISO 5660;TRANSFEU;;TRANSFEU;1;2011-03-24 13:06:13
Scalars
Flux (kW/m2);tig (s);qmax (kw/m2);qtotal (MJ/m2);q180 (kw/m2);q300 (kw/m2);Sample mass (g);Mass loss (g);DHc (MJ/kg);Peak smoke production (m2/m2s);Total smoke produced (m2/m2);Specific extinction area (avg) (m2/kg);MARHE (kW/m2);Area exposed (m2);Observations;Test date (YYYY-MM-DD);Test identifier;Product thickness (mm);Thickness1 (mm);Thickness2 (mm);Thickness3 (mm);Thickness4 (mm);Product density (kg/m3);Density1 (kg/m3);Density2 (kg/m3);Density3 (kg/m3);Density4 (kg/m3);Product area weight (kg/m2);Area weight1 (kg/m2);Area weight2 (kg/m2);Area weight3 (kg/m2);Area weight4 (kg/m2)
35;16;227.93;132.39;;;111.71;86.63;13.66;;1760.75;;126.95;0.0088;Raising. Glowing. End flame > 1200s.
;2011-03-03;c_LSFIRE_IN-16-3_35b;22.0;;;;;;;;;;;11.21;;;
VectorData
Time (s);HRR (kW/m2);Mass (g);SPR (m2/(m2*s))
1;4.742379875;111.71;0.105425451
3;5.736795166;111.6630064;0.130383501
5;6.796996327;111.665276;0.172614067
7;6.792865584;111.5687391;0.357939991
9;5.682283431;111.5941511;0.709543879
11;4.14013168;112.1008768;1.136960942
13;3.355781008;111.6513316;1.690842542
15;-6.447898826;111.4375391;1.923712953
17;1.264702072;111.4271165;2.105143991
19;54.12663095;111.1222437;2.197064505
21;108.2306353;110.9606921;2.372820045
23;152.2043518;110.781943;2.417067465
25;189.034301;110.5276792;2.784585764
27;212.3938275;110.4655432;2.965971252
29;221.6765;110.0283931;3.122028646
31;227.0475814;109.8968463;3.122734664
33;227.9279558;109.6554177;2.963795547
35;218.8277961;109.7265532;2.845345957
37;219.9556306;109.378539;2.756766556
39;210.128541;109.7031914;2.626536841
41;203.7543057;108.9753936;2.532300377
43;197.516826;108.8181715;2.482602433
45;193.962253;108.6834764;2.264160894
47;180.8661645;108.3970542;2.136103271
49;175.4622849;108.3428356;1.95200896
51;164.5244072;107.6757342;1.672547401
53;156.5223787;108.2153496;1.464384424
55;144.600076;107.995118;1.315721565
57;132.5029369;107.7855348;1.10950615
59;119.5569556;107.4453882;0.870657217
61;110.5673537;107.4972329;0.694280724
63;99.4342034;107.4557341;0.522733924
65;90.29062233;107.4023724;0.380333399
67;81.26809997;107.4380583;0.273169935
69;72.71883825;107.3163302;0.250300583
71;65.89155779;107.2614411;0.180392008
73;59.24175545;107.3028027;0.14375751
75;51.78745525;107.1538448;0.143475346
77;45.77230805;107.0667423;0.165303377
79;41.31896817;107.1541033;0.182304904
81;35.97440239;107.0285013;0.239097005
83;30.87323632;107.0038043;0.281388781
85;28.4754022;107.0396713;0.291980957
87;25.72171756;106.8362967;0.282870404
89;22.96097852;106.7798143;0.273438438
91;20.3543422;106.7372604;0.266345951
93;18.0894627;106.7160957;0.32636233
95;16.18016625;106.667965;0.340356012
97;15.0476554;106.5419234;0.375987953
99;13.89097708;106.5447142;0.393738556
101;11.98128933;106.4956719;0.418540852
103;10.65226323;106.4787879;0.38873847
105;9.347404773;106.5292979;0.429483512
107;7.901727969;106.5457374;0.470561291
109;7.500962673;106.5621654;0.50456622
111;6.998696407;106.4422504;0.52108146
113;6.481384923;106.3138465;0.513601394
115;5.906282608;106.3453295;0.509119183
117;5.46462151;106.3085006;0.491361192
119;4.248361215;106.2422497;0.49815298
121;4.673895882;106.1598388;0.474697929
123;4.624067067;106.1391525;0.459853584
125;4.504700836;106.1053506;0.420787449
127;4.283991282;106.1401578;0.406102125
129;3.825955485;106.0811918;0.376830997
131;3.440296113;106.1547616;0.426616905
133;3.133225896;106.1029333;0.471150775
135;2.816014892;106.1539099;0.512483322
137;2.946319658;105.928475;0.497560877
139;2.74073386;105.8867452;0.508273471
141;2.494026005;105.8923109;0.502719221
143;2.494294626;105.8842176;0.501747457
145;2.373184692;105.8788834;0.512925329
147;2.294502732;105.7011951;0.54240469
149;2.085655487;105.6486799;0.569610061
151;2.435499109;105.3450602;0.520982949
153;2.15953723;105.6601518;0.501985835
155;2.220301086;105.5937521;0.521704683
157;1.946642516;105.6330534;0.545618024
159;1.364187796;105.6452234;0.544389862
161;1.143827695;105.5307866;0.574206149
163;1.222821362;105.4566946;0.566448961
165;1.29704929;105.4816892;0.520504365
167;1.92853982;105.5118263;0.478395753
169;2.776050035;105.4097015;0.465076124
171;3.218483064;105.4686839;0.418369673
173;4.19833345;105.4251846;0.35997582
175;5.953688374;105.2418915;0.303758384
177;8.732943902;105.2462596;0.249504778
179;10.96546713;105.1453276;0.189396158
181;13.38384429;105.2354519;0.172712437
183;16.7681049;105.2171781;0.19842488
185;20.75011619;105.1708995;0.213960191
187;24.74167235;105.1070157;0.212732728
189;28.83607754;105.0420444;0.20658326
191;32.93461187;105.1013017;0.222204068
193;36.30043722;104.9179748;0.273169933
195;41.32380642;104.7531156;0.324640536
197;45.84243618;104.7585276;0.400770058
199;49.53706459;104.7175669;0.467778678
201;52.63855035;104.6694637;0.497995778
203;54.8829585;104.461105;0.509066737
205;58.31685084;104.4787098;0.582738994
207;59.48376425;104.3030269;0.635192676
209;63.83477056;104.2964061;0.712100517
211;65.88677915;104.2523362;0.78975762
213;68.95314452;104.0813122;0.903887364
215;71.71144872;104.0047043;0.956318012
217;74.63408353;103.8936352;1.016840371
219;74.84021372;103.8297789;1.120480261
221;76.96586662;103.7486821;1.198651504
223;76.81620479;103.699688;1.278951286
225;78.18039887;103.5241699;1.298777894
227;79.26980003;103.4558904;1.323787712
229;81.59294811;103.2857683;1.275324558
231;83.17077159;103.2698186;1.312575851
233;84.30786418;103.0571745;1.291062139
235;87.46403871;103.0434224;1.450788116
237;86.95499982;102.9186016;1.529104973
239;88.76407457;102.7627258;1.611026456
241;89.91483429;102.6653812;1.656640777
243;90.83531315;102.5459372;1.642524585
245;90.28172534;102.5215972;1.551302956
247;89.71028186;102.4689221;1.548299413
249;90.57929621;102.2638165;1.48270698
251;91.17628518;102.0886278;1.48516374
253;92.47859836;102.0236957;1.52971356
255;91.83274413;101.8604142;1.513196302
257;93.45294064;101.8007018;1.554699143
259;92.89903463;101.6784516;1.63647185
261;95.33573795;101.4538022;1.670073291
263;97.56975688;101.4474833;1.750748553
265;97.61165664;101.4112637;1.843981548
267;97.31355727;101.168396;1.931669834
269;100.6256448;101.1431767;1.946694863
271;98.78884453;101.0613104;1.884404572
273;98.19609392;100.8534696;1.860031554
275;99.23732794;100.8147615;1.890701403
277;99.60876869;100.6136512;1.824241199
279;99.41594944;100.595186;1.856667186
281;98.37616828;100.4207668;1.987203282
283;100.4738969;100.2096295;2.022001768
285;101.248621;100.1755093;1.995973051
287;101.3900499;100.067258;2.116001016
289;100.9500125;99.8741302;2.195667233
291;99.00067136;99.6824623;2.140650018
293;101.7545623;99.721253;2.033823729
295;100.7019339;99.442868;2.05041572
297;102.1804207;98.9658452;1.911543628
299;101.1781224;99.2511021;1.893296147
301;102.0521492;99.1567203;1.933389471
303;103.7625744;99.1092331;2.0801765
305;104.0213906;99.0328179;2.111281763
307;104.5314489;98.7691976;2.269468887
309;107.6607215;98.610904;2.335754878
311;109.8589386;98.5342023;2.334113353
313;110.7166637;98.410924;2.453060132
315;112.3005814;98.2275798;2.588724318
317;113.9991767;98.092818;2.654583058
319;118.8583467;97.8804052;2.822226286
321;124.894684;97.7468758;2.913896516
323;130.4561135;97.5995285;3.001301971
325;131.27506;97.5022501;3.084293041
327;132.0259972;97.363584;3.058383193
329;134.9775938;97.161861;3.022811566
331;133.5144241;97.0232219;3.104088747
333;138.7297239;96.9290088;3.116478904
335;139.2510419;95.5161116;3.078034661
337;139.8735544;96.1027321;3.178845901
339;141.7836439;96.2916444;3.2146241
341;144.2436181;96.14166;3.250959024
343;143.5270807;95.9032584;3.177913014
345;143.8242135;95.808166;3.132607963
347;146.10798;96.4777945;3.072174769
349;147.701547;95.5645413;2.971665192
351;145.3025024;95.2289996;2.883958849
353;147.1781814;95.261526;2.95744291
355;145.4794721;94.8661376;2.988841663
357;146.358629;94.6685722;3.003698682
359;147.3194962;94.5822155;3.018137269
361;151.6402143;94.4295967;3.088306412
363;151.6645277;94.1613456;3.12696496
365;153.360327;94.0074901;3.211022776
367;153.4846014;93.8754601;3.245903999
369;155.3363336;93.5803139;3.271791124
371;154.8795192;93.3821712;3.383097662
373;159.2481556;93.2275867;3.325499811
375;157.908158;93.1217098;3.299814855
377;161.6570935;92.9386095;3.317595512
379;161.1208758;92.6553613;3.453839552
381;164.6273995;92.425751;3.47384713
383;166.8219636;92.2016625;3.579182708
385;164.9211265;92.0475447;3.953903645
387;164.6041571;91.8821762;4.214236993
389;169.2683042;91.6031715;4.420389381
391;167.318099;91.424619;4.399072987
393;175.5695331;91.1995686;4.425269497
395;173.6333446;90.9670337;4.234369826
397;175.960859;90.7045666;4.123798633
399;175.7139982;90.7085777;3.988934355
401;175.2147845;90.3270602;4.011149443
403;177.0285679;90.1462372;3.91418438
405;179.9963878;89.8925193;3.836314283
407;181.0679214;89.740832;3.884739914
409;178.3368324;89.5015367;3.929779473
411;181.0354088;89.3491247;4.094808442
413;182.5147491;89.1718481;4.36053445
415;185.5011708;88.8165262;4.555626991
417;185.522209;88.6236607;4.603602449
419;186.0081293;88.3404526;4.692512219
421;188.4009411;88.2255521;4.622084958
423;187.5312699;88.0288953;4.482342057
425;185.0717917;87.7545731;4.497824551
427;184.5040435;87.6032307;4.433457421
429;187.0054705;87.2323997;4.56730246
431;184.5260913;87.142801;4.605901959
433;184.591288;86.865816;4.897115427
435;186.7065817;86.6504506;4.817532491
437;182.1595613;86.5659065;4.779546875
439;177.0070174;86.3838627;4.553801836
441;176.0401518;86.0452712;4.492801759
443;174.6809545;85.7956065;4.185097727
445;174.0591383;85.6404853;4.042779315
447;171.5733168;85.4564507;4.166858501
449;170.1735513;85.2292709;4.037510985
451;166.980081;85.1088887;4.045945565
453;162.8376835;84.9456782;4.043871424
455;157.5397466;85.0846589;4.092747168
457;154.2615487;84.4745896;3.855543788
459;156.9849081;84.8448013;3.901606306
461;154.5485061;84.1342542;3.842062527
463;154.0081172;84.0186797;3.789785637
465;149.0547937;83.8568832;3.792930284
467;147.0935045;83.7170509;3.840649069
469;145.6657954;83.4918503;3.773560333
471;145.0164482;83.1694399;3.761333126
473;144.3388361;83.0484809;3.606581209
475;144.5283801;82.9062181;3.384828384
477;139.2321309;82.8066455;3.274486191
479;140.4041901;82.6124748;3.235910068
481;136.8699165;82.4414479;3.076384914
483;135.1547185;82.2070845;3.059902342
485;136.4648499;81.9839848;3.079478883
487;136.412622;81.7680141;2.915153875
489;135.2611637;81.6816149;2.768787628
491;135.6350671;81.5039402;2.786246296
493;133.9241176;81.3535997;2.731125066
495;135.9833088;81.20065;2.626519575
497;133.707575;80.9951184;2.58076271
499;134.1929846;80.7293827;2.539721153
501;129.7893959;80.4975879;2.428126786
503;131.3284356;80.4874773;2.337940622
505;130.0141176;80.19620641;2.312820311
507;131.4439258;80.01746021;2.316284308
509;129.3155428;79.86904337;2.258619165
511;129.2409147;79.6995696;2.138675263
513;129.4835052;79.43879231;2.09964342
515;127.2046034;79.26190069;2.096820652
517;126.8883467;79.13507652;2.062987515
519;124.786215;79.07160236;2.016785113
521;126.7932052;78.70773656;2.020668807
523;126.3357603;78.68790185;2.002758978
525;127.8153054;78.44579212;1.842216498
527;124.2134684;78.29186708;1.759138643
529;122.3596945;78.00867248;1.708329672
531;120.9697227;77.91863271;1.704477533
533;123.5828931;77.72235953;1.649175735
535;125.0207599;77.61476572;1.704279004
537;123.1301738;77.32765616;1.65883309
539;121.5208205;77.12546318;1.555896214
541;122.642228;76.84614248;1.433956578
543;122.0685622;76.77639105;1.41229717
545;121.2789606;76.61966361;1.278468335
547;121.2392064;76.48194672;1.252758566
549;122.1052402;76.3648887;1.266054568
551;118.9274827;76.16266771;1.292723224
553;117.7014914;75.98227321;1.267816309
555;119.143774;75.69883175;1.256704909
557;117.5142157;75.58338097;1.197945179
559;116.9507876;75.31874378;1.20718346
561;116.2846781;75.37892085;1.144864257
563;117.743928;75.54791443;1.096898567
565;115.5680146;74.91750227;1.048850869
567;114.5038851;74.70631175;1.073925631
569;117.4058835;74.56491372;1.013087686
571;115.0406528;74.14887855;0.972442649
573;116.3660811;74.18187263;0.926700089
575;115.9763571;73.98618978;0.952647254
577;113.3703112;73.85851392;0.901199698
579;115.9696251;73.7610708;0.879835686
581;113.9514356;73.55314935;0.868269795
583;114.1993337;73.23089015;0.826523237
585;116.8856705;73.10993118;0.788651788
587;116.9954652;72.89990829;0.780475184
589;115.183;72.81525353;0.796555991
591;116.329617;72.68701439;0.790353212
593;119.1816716;72.49531558;0.841519319
595;120.0005268;72.27218839;0.827970943
597;119.6792871;71.90856993;0.825199615
599;118.603406;71.78170421;0.824906393
601;117.9353933;71.5781098;0.803846497
603;121.4624413;71.4922734;0.805523316
605;119.7934832;71.29185144;0.837155926
607;123.2047957;71.17053449;0.911961542
609;119.5733218;70.99670615;0.893680488
611;124.5267857;70.7395414;0.945782233
613;123.0926761;70.38638957;0.952345732
615;120.9964738;70.33301247;0.939849788
617;125.8463737;70.10847127;0.86552518
619;125.3364465;69.96146892;0.847963026
621;124.7846442;69.76923436;0.812169097
623;124.3088294;69.5701037;0.749952538
625;124.8171734;69.394957;0.695840759
627;124.3462555;69.17203657;0.692864007
629;127.2741311;68.93014471;0.664930345
631;126.0442691;68.8896096;0.66874048
633;125.3275564;68.64306172;0.696540229
635;126.8091148;68.15829202;0.742953997
637;125.6235313;68.33033582;0.759374842
639;126.0835872;68.12700131;0.798463257
641;125.4745995;67.87105974;0.750377742
643;127.9325838;67.66095424;0.775821446
645;126.1868628;67.34282933;0.757809009
647;125.8683051;67.16134981;0.728593059
649;126.2900812;66.99503448;0.749307329
651;128.9646238;66.90849809;0.818681871
653;128.9752334;66.76924112;0.815516657
655;128.1100931;66.50619716;0.813208655
657;129.9184066;66.24513146;0.828438148
659;129.5934388;66.03659214;0.804087084
661;127.7703016;65.87817581;0.79006459
663;128.7555618;65.62496709;0.808955077
665;130.3712317;65.52511915;0.836896604
667;129.4116636;65.29546831;0.874472779
669;128.5661437;65.02334613;0.861901551
671;133.6685318;64.82707391;0.847543864
673;133.2921418;64.61180369;0.814730506
675;132.1208558;64.46410182;0.838812385
677;132.8565036;64.28024453;0.878261392
679;131.2758992;64.15352954;0.993656867
681;134.53985;63.94966024;1.07394116
683;136.4229974;63.60840402;1.102134952
685;137.114572;63.39333863;1.142428175
687;135.9770423;63.15899022;1.072114018
689;137.9008086;62.97973581;1.030676482
691;136.8514166;62.80229492;1.014967911
693;141.3944949;62.58260153;1.103306188
695;139.2170533;62.27979106;1.108677107
697;140.094619;62.11791388;1.115536844
699;138.3702673;61.90570549;1.130641375
701;141.9089471;61.64741417;1.163365559
703;142.1254061;61.53954694;1.127769776
705;143.0395458;61.34329984;1.099791495
707;146.1320394;61.06612309;1.181207838
709;143.9170232;60.81628102;1.163185222
711;144.6020799;60.48654745;1.110846534
713;141.2865526;60.33149585;1.088249169
715;144.0725478;60.15648732;1.132404496
717;145.9595034;59.9575755;1.132690808
719;146.6310452;59.74264731;1.20748858
721;148.7435192;59.53324373;1.23110616
723;149.9420472;59.23087239;1.256381201
725;148.4542378;59.03046492;1.237818392
727;149.6218561;58.83774921;1.263919051
729;147.5826335;58.62298865;1.331277286
731;149.8003808;58.38729435;1.372198867
733;149.0604435;58.16402996;1.377443489
735;150.2079877;57.98304512;1.402038679
737;148.2656478;57.7170891;1.376966429
739;148.0675422;57.61097742;1.30072486
741;149.606576;57.26598449;1.256105858
743;153.3743711;56.94912334;1.285865113
745;150.5867253;56.88611488;1.296826743
747;153.2704009;56.44754066;1.304455365
749;152.6081026;56.3238073;1.321190487
751;152.3594371;55.96866514;1.375007593
753;151.4626126;55.93410536;1.396278212
755;154.3541688;55.69070433;1.446097684
757;151.6321684;55.4197604;1.481422235
759;156.1433094;55.21734714;1.476153276
761;155.5317347;54.93372694;1.483214928
763;154.9017777;54.7169031;1.510228884
765;154.5100559;54.52569801;1.500686237
767;156.9220284;54.34638901;1.519152681
769;153.5427111;53.9979932;1.548186202
771;158.5786341;53.77724426;1.490743345
773;156.9489741;53.55216297;1.421449754
775;155.1427976;53.21600093;1.387397694
777;156.6587796;53.06755461;1.423309149
779;161.0613645;52.8723935;1.418267763
781;161.7984163;52.63474945;1.517210624
783;156.8298195;52.31673807;1.555333991
785;162.5909923;52.06759503;1.654663954
787;160.7253263;51.72062482;1.62109032
789;160.6770701;51.51540915;1.578312347
791;164.7822326;51.45152146;1.589984471
793;164.6400095;51.16603315;1.592382096
795;166.0743189;50.96168076;1.547935646
797;165.1793483;50.56767836;1.517288908
799;167.2978369;50.39136355;1.584230829
801;165.8277631;50.11646312;1.605932302
803;166.8711572;50.33996326;1.679185358
805;166.6963496;49.67445557;1.703672038
807;168.1925964;49.45107669;1.761523405
809;168.845796;48.40737862;1.727008702
811;170.3217965;48.91497771;1.767246208
813;167.2737836;48.63532947;1.737125102
815;169.8843268;48.32312676;1.769944623
817;169.2223327;48.0824175;1.752933365
819;174.1392557;47.87403132;1.76365469
821;173.3403031;47.56231895;1.686535011
823;174.045026;47.31836816;1.709179182
825;172.8324343;47.00462729;1.706584172
827;174.7065184;46.82629075;1.704675011
829;175.7861379;46.60388916;1.697434816
831;173.2639943;46.32863172;1.682506205
833;177.143991;46.01789181;1.634736082
835;177.6527919;45.73701845;1.599336047
837;175.0833101;45.47522715;1.582228538
839;175.2049661;45.34329527;1.591226512
841;176.3200643;45.02546118;1.603727706
843;176.0770416;44.74247286;1.569866081
845;175.574709;44.49241195;1.608497825
847;183.0856228;44.11427711;1.725197571
849;179.9574663;43.90356727;1.755962061
851;178.1106027;43.72686792;1.800173598
853;177.7269234;43.38408416;1.8432131
855;179.1672802;43.12633149;1.804016189
857;180.6758254;42.90926466;1.742476506
859;178.1512591;42.78717913;1.736512655
861;180.229725;42.37433089;1.71108599
863;184.8647159;42.15093462;1.75472589
865;180.8123967;41.82246917;1.717157274
867;185.6500791;41.45474637;1.714951062
869;184.2282628;41.26187704;1.801967938
871;180.381298;41.00584417;1.857648222
873;188.2922487;40.78024452;1.90235609
875;184.9280101;40.56807864;2.009190297
877;185.1962606;40.26157446;2.027604725
879;183.7659857;39.96853158;1.983290348
881;187.1949904;39.67648822;2.00034375
883;186.6835505;39.38934049;2.01362757
885;185.096423;39.13269168;2.006308805
887;188.1335851;38.92488327;2.063817097
889;188.7622312;38.72992554;2.093569321
891;184.5398048;38.42822859;2.087744904
893;186.1678435;38.07398883;2.030002258
895;186.0432247;37.8594877;2.091470536
897;181.5895608;37.58952106;2.112087361
899;185.1746098;37.418113;2.113668115
901;189.8554555;37.08718621;2.143541083
903;187.3111644;36.75779757;2.13311259
905;186.6548586;36.44544172;2.08265957
907;186.8843771;36.33325035;1.998653987
909;187.4523403;35.94509526;1.948375055
911;180.7889783;35.84317438;1.973230919
913;181.4349239;35.5474663;2.047219027
915;183.4156606;35.30780777;1.991140504
917;181.7827478;35.04065368;2.049744858
919;180.8126002;34.81063086;2.096516726
921;181.3196076;34.55979507;2.069461878
923;179.3208655;34.26974639;2.014687034
925;181.118389;33.99792179;2.056799145
927;178.3806546;33.82944657;2.161329578
929;178.7386925;33.52655832;2.095379301
931;174.0301904;33.41634085;2.095141656
933;178.1054882;33.12586994;2.085891233
935;175.4781422;32.79678372;2.130428909
937;175.4969527;32.60212744;2.031685683
939;174.1686333;32.35584139;2.070329609
941;172.0424009;32.24181283;2.048452357
943;171.9136131;32.04445414;2.09854519
945;167.9417883;31.83587713;2.066190648
947;168.6602135;31.58809061;2.003604985
949;166.65234;31.3742315;1.986129858
951;161.8260608;31.20798864;1.907757003
953;160.4184998;30.96226249;1.787764741
955;158.4974218;30.81550748;1.729716061
957;153.3553762;30.7092557;1.680842905
959;154.3365407;30.47433338;1.643194376
961;152.3052888;30.2708037;1.578993708
963;148.69684;30.12432308;1.526825531
965;146.3950482;29.9336204;1.382118889
967;139.9832963;29.75062011;1.404866248
969;139.9158301;29.61007377;1.316406553
971;136.4889012;29.54579672;1.31895241
973;131.4804409;29.35063609;1.388283433
975;129.4503046;29.22575877;1.393077789
977;128.4667844;29.07691584;1.231570692
979;121.7288268;28.86773691;1.113052987
981;122.3836821;28.82512789;1.002995811
983;119.4130883;28.71344472;0.807784325
985;117.5394296;28.65285896;0.728516994
987;111.7833477;28.56297089;0.692591252
989;114.0864521;28.32882779;0.736384572
991;111.6259079;28.24538752;0.691532505
993;112.1417115;28.08593062;0.670036699
995;107.5796641;27.99791066;0.624066041
997;105.6738383;27.90973562;0.556215609
999;102.0068597;27.88721638;0.518784381
1001;100.6418385;27.67343746;0.486931524
1003;97.48585614;27.67165196;0.454753674
1005;93.68853906;27.69169681;0.425600057
1007;92.90066461;27.33222858;0.378652878
1009;89.00971314;27.32212862;0.309559184
1011;87.41065271;27.27318339;0.273279087
1013;85.56370599;27.28792584;0.24341815
1015;81.24292113;27.28502344;0.222448912
1017;80.07399931;27.21520776;0.244453213
1019;77.66504573;27.08206912;0.22318843
1021;76.5403095;26.96091788;0.214623799
1023;75.46353881;25.57523363;0.21555218
1025;72.61803958;26.74750611;0.216378107
1027;72.03044645;26.89841907;0.195872862
1029;71.1455414;27.1498795;0.185891338
1031;68.69138792;26.71980621;0.156658241
1033;66.59416096;26.60826073;0.141674671
1035;64.18677976;26.60266606;0.116830255
1037;62.95011547;26.63095243;0.0999719
1039;60.37161595;26.65405621;0.095365351
1041;58.68321794;26.55708024;0.11496506
1043;56.40195227;26.4026784;0.105557805
1045;55.48630906;26.31467631;0.095260258
1047;53.83571046;26.35820948;0.103538386
1049;54.06916331;26.38744947;0.093814975
1051;52.59601223;26.42151456;0.102820775
1053;50.42067492;26.34006993;0.13571991
1055;50.47801985;26.30823961;0.15271064
1057;48.2509764;26.27920156;0.153261827
1059;47.45402709;26.2522519;0.153089949
1061;48.15457416;26.21147379;0.133781275
1063;46.78279977;26.20512792;0.106576815
1065;45.53706655;26.22351626;0.107236014
1067;45.13622057;26.22502688;0.109182412
1069;44.58981206;26.24438526;0.115025173
1071;43.26131524;26.04642223;0.113407012
1073;43.68883778;26.05154974;0.106006021
1075;42.72459457;26.05032318;0.085656821
1077;41.93140587;26.12057896;0.089417734
1079;41.97333906;26.07823467;0.098890489
1081;40.8271419;26.06212652;0.112067603
1083;40.35178502;25.93525162;0.110070808
1085;39.73686359;25.95711917;0.10735224
1087;38.40117657;25.81753467;0.101128976
1089;38.38877273;25.89608655;0.083362883
1091;37.98235225;25.90072905;0.099769833
1093;37.51921475;25.93633278;0.122471768
1095;37.49269589;25.89310009;0.143582115
1097;37.20706475;25.80366129;0.123543935
1099;36.58750025;25.74411175;0.148769962
1101;36.49957306;25.72415723;0.143577137
1103;35.59149728;25.70336118;0.157960796
1105;35.39896466;25.83558339;0.148765461
1107;35.29753629;25.78849661;0.163542515
1109;34.80752803;25.71688673;0.125097101
1111;34.07916048;25.66465311;0.102513426
1113;34.56192751;25.57715488;0.098690037
1115;34.09120489;25.59785915;0.114582714
1117;34.38068614;25.63936914;0.125847648
1119;33.5229227;25.51865751;0.132700915
1121;33.81068498;25.54167917;0.12619623
1123;33.5985272;25.55846461;0.099102513
1125;32.84087665;25.48621319;0.116725857
1127;32.656707;25.5478603;0.131539374
1129;32.73299665;25.51922514;0.149449182
1131;31.97231572;25.4593814;0.15956823
1133;32.59037236;25.44916212;0.171187374
1135;32.31025209;25.52128552;0.147920835
1137;31.45358355;25.45262491;0.144043536
1139;31.46216413;25.59072633;0.165821553
1141;32.06547358;25.38130778;0.190655141
1143;31.34060965;25.34399101;0.174217346
1145;31.24034818;25.27406566;0.151404033
1147;31.27908616;25.29724239;0.135714224
1149;31.53349337;25.21829775;0.132150684
1151;30.90036775;25.31381769;0.110039938
1153;30.69462126;25.2758787;0.131008845
1155;30.29406969;25.28304872;0.149050225
1157;30.14784013;25.26136378;0.139529787
1159;30.36171202;25.14747483;0.110101227
1161;29.79054517;25.24690538;0.114622102
1163;30.05267741;25.18832588;0.110934962
1165;29.4567228;25.24027497;0.112114931
1167;29.87653946;25.21920403;0.113124411
1169;29.49630169;25.17463511;0.115374737
1171;29.11227977;25.0651046;0.113339674
1173;30.00075512;25.07575432;0.106512866
1175;29.98568225;25.11613775;0.114830534
1177;29.17852897;25.12013097;0.116100183
1179;29.1449337;25.06352924;0.139880013
1181;29.18429377;25.05062688;0.137668494
1183;28.99351135;24.99851258;0.161437275
1185;29.06957422;25.06430799;0.141894728
1187;29.30158595;25.05048002;0.148892532
1189;28.91840563;24.92304716;0.152118184
1191;28.97102359;25.17124672;0.165243
1193;29.26349611;24.99915267;0.163334644
1195;28.86022255;24.90933754;0.185797324
1197;28.93767571;24.94943691;0.177111075
1199;28.39845114;24.86971354;0.151310658
1201;27.66076934;24.79574135;0.133266661
