Repository: johodges/materials

## A Non-Dimensional Scaling Approach to Modeling Material Pyrolysis

This repository contains the data, scripts, and technical documents required to generate the SPyro cone validation cases.

## Instructions
* Clone this repository with submodules
  ```
  git clone --recurse-submodules https://github.com/johodges/materials
  ```
* Pre-process data
  ```
  python materials/scripts/initialize.py
  ```
* Build latest FDS (example for impi_intel_linux target, but use relevant make target for platform)
  ```
  git clone git@github.com:firemodels/fds.git && cd fds
  cd Build/impi_intel_linux
  ./make_fds.sh
  ln -s fds_impi_intel_linux fds
  cd ../..
  ```
* Run cases
  ```

File: data/rise_materials/Testdata-1824.txt
Keywords
Material1;Material2;Material3;Material4;Product;Object;Scenario;Method;Reference;Comment;Owner;IsPublic;ImportDate
80% wool, 20 % Nylon;Glue;Plywood;;IN16-3;Floor composite;;ISO 5660;TRANSFEU;;TRANSFEU;1;2011-03-24 13:10:12
Scalars
Flux (kW/m2);tig (s);qmax (kw/m2);qtotal (MJ/m2);q180 (kw/m2);q300 (kw/m2);Sample mass (g);Mass loss (g);DHc (MJ/kg);Peak smoke production (m2/m2s);Total smoke produced (m2/m2);Specific extinction area (avg) (m2/kg);MARHE (kW/m2);Area exposed (m2);Observations;Test date (YYYY-MM-DD);Test identifier;Product thickness (mm);Thickness1 (mm);Thickness2 (mm);Thickness3 (mm);Thickness4 (mm);Product density (kg/m3);Density1 (kg/m3);Density2 (kg/m3);Density3 (kg/m3);Density4 (kg/m3);Product area weight (kg/m2);Area weight1 (kg/m2);Area weight2 (kg/m2);Area weight3 (kg/m2);Area weight4 (kg/m2)
50;5;309.63;153.69;;;111.07;92.06;14.91;;2159.76;;205.53;0.0088;Raising. Glowing. Unidentifiable end flame.
;2011-03-02;c_LSFIRE_IN-16-3_50a;22.0;;;;;;;;;;;11.21;;;
VectorData
Time (s);HRR (kW/m2);Mass (g);SPR (m2/(m2*s))
1;4.882830009;111.07;0.280889384
3;5.391903963;110.7227214;0.628144326
5;-5.14261449;110.5275626;0.840944084
7;12.9662578;110.512697;1.366362436
9;66.36710898;110.2444268;2.115342629
11;127.2935611;109.980699;3.100342978
13;192.776045;109.423862;3.955306356
15;256.154065;109.3579911;4.951664006
17;293.2071333;108.9317924;5.552037772
19;309.6287915;108.5794012;5.808867447
21;307.5399937;108.4628443;5.812222274
23;298.3222036;108.3504623;5.634841279
25;291.0275017;107.8504392;5.471727138
27;280.2096447;107.5171927;5.361339147
29;273.0785164;107.5149331;5.269420464
31;267.4807303;106.9940868;5.292701834
33;264.4432566;106.8638493;5.270347769
35;255.0747146;106.5991718;5.129080845
37;245.7448179;106.5125496;4.896563775
39;237.6114232;106.2544003;4.616082716
41;224.6125908;105.9365515;4.021271355
43;214.988759;105.8587557;3.402207412
45;200.7430201;105.4491232;2.818997567
47;188.4356874;105.5397555;2.292680919
49;178.9012923;105.2655445;1.786333308
51;165.7975988;105.0271265;1.436049216
53;154.135364;104.8333718;1.133944637
55;142.5706948;104.8109362;0.873457667
57;137.4775713;104.5841691;0.686305369
59;127.3753761;104.5988818;0.587240956
61;121.2401845;104.5932917;0.476311907
63;118.9179787;104.2198473;0.440435766
65;113.2560613;104.0206351;0.425740528
67;114.5838343;103.9671781;0.415381656
69;109.0766779;103.6678436;0.440159493
71;109.0985547;103.6041566;0.4716477
73;110.8322271;103.44405;0.536202986
75;110.4920234;103.3910874;0.614118835
77;109.3714474;103.1917045;0.668121977
79;110.0918684;103.2912723;0.79084007
81;110.6039792;102.9164566;0.893615364
83;115.3784803;102.8619192;1.003603215
85;116.0536128;102.6519875;1.169015159
87;120.1003178;102.453466;1.398996107
89;126.4962;102.4212933;1.52711311
91;129.9804679;102.2076319;1.683730113
93;130.7424686;102.1487059;1.90396475
95;135.9020507;101.8572153;2.057554635
97;142.4708732;101.6108761;2.236459513
99;144.0311915;101.4990213;2.405507467
101;147.2522722;101.4077967;2.62026653
103;150.028373;101.4133371;2.687983728
105;154.9823773;101.0356738;2.753936488
107;155.1037358;100.8357102;2.928965893
109;161.2032677;100.6605181;3.019305667
111;162.7902041;100.5856292;3.188017629
113;164.7591443;100.2662611;3.328982404
115;166.9930104;99.3728867;3.636019701
117;170.5973277;100.3811236;3.740947428
119;178.8454487;99.7048005;4.042743033
121;178.2411892;99.5158628;4.054237566
123;178.7155947;99.3339461;4.161908482
125;180.5535677;99.2543513;4.06094652
127;182.3466622;99.3153778;4.071715977
129;181.693411;99.2843019;3.873008545
131;184.5195196;98.497939;3.987874553
133;183.9745797;98.36736;3.916001126
135;190.044971;98.051777;3.923653405
137;188.2442905;97.9572457;3.863867324
139;190.0328639;97.6765345;4.057199889
141;188.517253;97.4700707;4.069210204
143;187.4998893;97.1996063;4.282876438
145;190.1360563;97.2078897;4.262366045
147;191.0998923;96.8965502;4.289247368
149;191.200207;96.6978484;4.202271113
151;191.1926343;96.4050695;4.294133133
153;191.5619269;96.2693027;4.315579642
155;188.4828872;96.0074898;4.584372299
157;188.9976188;95.9557455;4.860470896
159;190.6247542;95.6168491;4.987736418
161;191.6309417;95.5171377;4.904498766
163;191.8879197;95.16727;4.819688296
165;189.041244;94.9852598;4.539605444
167;186.9571885;95.4170698;4.262089883
169;182.2915729;94.7508084;4.145193525
171;183.4655323;94.5182057;4.149117848
173;183.0640434;94.1197091;4.126408737
175;182.9962362;93.8938029;4.369579475
177;184.3224944;93.6717601;4.505935528
179;188.2998556;93.3943413;4.612898397
181;188.2987282;93.337033;4.685249296
183;193.7813379;92.8045792;5.038258038
185;199.3088637;92.7001776;5.044569551
187;201.7997765;92.5342948;5.200193019
189;206.276223;92.4579363;5.498258439
191;210.3512597;92.2987186;5.659566413
193;213.0541421;91.935972;5.674545417
195;216.4756508;91.6591444;5.916537236
197;222.8573797;91.2775584;6.095856192
199;224.0112935;91.3841304;6.088412384
201;231.170567;90.8706448;6.179414618
203;231.8861852;90.5684462;6.090776014
205;240.1818293;90.1391756;6.129625346
207;240.3920286;89.8306693;6.218735521
209;245.266253;89.5350385;6.435066399
211;248.4932022;89.4247666;6.813730247
213;251.4036566;89.0489771;7.078935732
215;259.0607668;88.6380984;7.144324459
217;258.7295582;88.2693179;7.219294468
219;265.8183825;88.205713;7.246787837
221;268.8817297;87.7919244;7.170586191
223;265.6155068;87.491152;7.497477324
225;265.9616198;87.224281;7.605837034
227;262.9284113;87.0005134;7.936011653
229;267.7204803;86.5534424;8.031294091
231;269.8695707;86.3473653;8.115466767
233;265.3797212;86.0471969;7.922211367
235;267.6046653;85.6695726;8.197850636
237;263.9034253;85.5275795;7.964463711
239;256.700166;85.3655494;8.14118946
241;252.7759533;84.767626;8.13990172
243;260.6172137;84.67411;8.338118735
245;255.3382704;84.3014777;8.162631128
247;261.9364323;84.096456;8.262484134
249;253.0414223;83.832095;8.214684846
251;255.0659829;83.4936501;8.167114791
253;252.0653626;83.0629682;7.885789401
255;244.3366279;83.0093468;7.678806612
257;247.459711;82.6744696;7.50451963
259;244.8630481;82.4492739;6.953286775
261;235.1542993;82.034677;6.651090039
263;230.6934854;81.8995405;6.337483376
265;229.0851318;81.5080655;6.081554593
267;220.0618472;81.2500272;5.644985346
269;221.5182772;81.0974052;5.371465388
271;210.6489936;80.7532569;5.001643082
273;204.9261569;80.513689;4.629287416
275;203.7042834;80.3385345;4.260251469
277;201.8820823;79.9648325;4.096320172
279;199.8874253;79.7154745;3.933100635
281;197.2982492;79.5030068;3.516625412
283;199.479552;79.3133846;3.392301532
285;196.9798033;79.0428928;3.189682904
287;196.9493352;78.6095905;2.924676361
289;198.3495577;78.3475735;2.812102461
291;192.5512933;78.3711483;2.877914573
293;191.369056;77.9248176;2.714650336
295;191.3502018;77.56843571;2.719301798
297;189.1894209;77.36979029;2.604761502
299;189.553127;77.05604499;2.491719053
301;190.1221106;76.81786283;2.419711155
303;187.326969;76.34692993;2.359968449
305;186.8612092;76.29788956;2.233751477
307;183.974036;76.3204766;2.159103552
309;182.1097948;76.02432585;2.125449936
311;183.5554148;75.65285939;1.96169459
313;180.3109237;75.19184105;1.821235835
315;174.3162021;74.90324633;1.682844194
317;173.0634201;74.70491682;1.559474478
319;171.2921808;74.49317497;1.349478392
321;167.7111109;74.25633704;1.285601631
323;165.2264036;73.99750194;1.309881435
325;165.7869727;73.69932207;1.411298454
327;161.4911421;73.54788034;1.390863271
329;158.2318008;73.36788575;1.384733571
331;157.9060543;73.0543054;1.397504393
333;157.172895;72.761419;1.358811249
335;151.011523;72.61473584;1.243775692
337;152.9992442;72.38594783;1.21196026
339;151.7809821;72.19826023;1.184086267
341;153.5602625;71.90367317;1.183478994
343;150.2191436;71.41967083;1.192062198
345;150.7576724;71.67659932;1.196898719
347;149.485371;71.47071331;1.171177855
349;151.9405968;71.1127412;1.200773152
351;148.597144;70.78902586;1.170442804
353;151.9581349;70.50804311;1.139520415
355;151.5112136;70.28235449;1.152149717
357;148.7730218;70.0941865;1.198198617
359;148.1621853;69.88628488;1.198303458
361;154.9648665;69.64359062;1.222387252
363;152.8212857;69.39871579;1.210215381
365;149.0894943;69.19687596;1.23324351
367;150.2779815;68.94325233;1.208132517
369;149.3171273;68.73679043;1.234429109
371;148.9229126;68.39568649;1.186637975
373;149.0356381;68.13768822;1.21495042
375;149.45774;67.99402197;1.17403964
377;150.8067753;67.75445556;1.158533457
379;148.4864343;67.52665437;1.070604997
381;146.6322596;67.32632276;1.075689441
383;145.7764989;67.07348097;1.0211447
385;142.7239497;66.83790479;1.021118575
387;144.4506852;66.56868775;1.002518548
389;143.3910173;66.41940007;1.02034583
391;142.9613626;66.25699955;0.994291804
393;142.04173;65.8468187;0.981020202
395;142.9037118;65.75294717;0.933147895
397;140.594629;65.59145293;0.930367612
399;142.3729907;65.33911806;0.941388742
401;142.3880084;65.04935901;0.988431621
403;140.129736;64.88656251;1.018328566
405;139.4125622;64.61782635;1.050364115
407;138.9681812;64.42533774;1.007396135
409;138.4841672;64.29250536;1.002238733
411;140.495982;63.89149969;1.008688148
413;140.7017315;63.8366575;1.018443692
415;141.3682701;63.64514414;1.048838924
417;140.4259049;63.33635034;1.11876302
419;140.1100472;63.0588919;1.182585882
421;140.1669287;62.7562824;1.236530887
423;140.0180021;62.80840817;1.29948133
425;139.6367122;62.55363228;1.284085761
427;145.9882573;62.29092994;1.292950719
429;141.5065505;61.9987154;1.35230419
431;142.6055702;61.75437498;1.342649724
433;146.0635881;61.52189819;1.322634692
435;146.8215178;61.33980744;1.326078885
437;149.2912823;61.05105065;1.341118669
439;148.8745112;60.83416727;1.249732935
441;146.9056185;60.56500473;1.269752608
443;149.2531754;60.28883553;1.288563197
445;151.9675783;60.13522578;1.307735073
447;149.6667608;59.7801471;1.290224216
449;151.6526475;59.55120861;1.291802382
451;151.0489172;59.3371082;1.236323644
453;148.8984531;59.18667983;1.197621657
455;152.4802372;58.97865377;1.158704867
457;149.0194474;58.69538048;1.129779263
459;152.0263369;58.36870418;1.144691027
461;149.7588394;58.21927855;1.183315346
463;150.6109752;58.02308814;1.168209328
465;145.3941909;57.88667791;1.150826719
467;147.6311416;57.47793583;1.186720614
469;146.5796616;57.27931693;1.163374441
471;143.5428704;57.09072451;1.084682241
473;147.089619;56.88163059;1.060208046
475;146.8054883;56.57978653;1.136007804
477;144.6472511;56.40148151;1.110650557
479;145.4316822;56.22649292;1.169450789
481;145.7776138;56.03299096;1.194084948
483;145.2617769;55.82037128;1.188224865
485;141.4925353;55.49585963;1.149737722
487;145.0721901;55.25108272;1.137286191
489;145.9143801;55.13505099;1.080979465
491;146.4683594;55.00047889;1.123371903
493;145.8376777;54.61520216;1.251923743
495;148.1564124;54.3998675;1.294589743
497;151.207346;54.12981171;1.322086343
499;150.6624894;54.0095539;1.407002304
501;149.2597201;53.65256716;1.435413313
503;152.8029668;53.52767667;1.365396752
505;153.2437537;53.19434821;1.348636619
507;153.4341898;53.02348587;1.33530944
509;155.4674181;52.75769957;1.28434343
511;154.7540391;52.4661434;1.289175662
513;157.4484502;52.23579364;1.331233898
515;158.4271269;52.13041637;1.383848007
517;158.1399308;51.91995169;1.49396624
519;158.5457537;51.51016683;1.547743499
521;161.4262525;51.24318583;1.557532451
523;166.7107726;51.02170738;1.589222074
525;163.0746878;50.79941815;1.594866576
527;165.6002916;50.61473541;1.643780933
529;163.6000142;50.2386353;1.650300272
531;166.1009574;49.9766738;1.664180635
533;167.0339995;49.80182219;1.596561569
535;168.9460488;49.51638232;1.661435218
537;168.3853459;49.18026798;1.599211707
539;172.9936529;48.93721584;1.601081073
541;173.562878;48.64428844;1.670294088
543;170.5747346;48.90220279;1.723562873
545;171.9069719;48.38320428;1.710904217
547;170.5402755;48.1552256;1.757415477
549;171.5953087;48.3480692;1.791351238
551;173.1656891;47.36349781;1.731616571
553;176.778184;47.14159636;1.808869792
555;174.9222263;46.78376315;1.839552477
557;176.6784677;46.58691486;1.910030679
559;176.506319;46.36011545;1.888031695
561;178.9797778;46.14190086;1.912925424
563;183.4880179;45.82568705;1.929583099
565;181.1651243;45.50115128;1.961852098
567;179.9071493;45.24272326;1.958790269
569;183.4968808;44.98601182;2.067958322
571;183.5117523;44.69349583;2.164082551
573;187.622757;44.33681006;2.253558455
575;191.2000338;44.08583099;2.260875695
577;193.0175841;43.82307849;2.314724088
579;193.5959589;43.52566406;2.394552079
581;194.5919098;43.16880707;2.518174729
583;196.359903;42.88172635;2.500284369
585;199.2010664;42.60118009;2.570969406
587;199.9494159;42.27911284;2.609579464
589;203.1515983;42.04871581;2.760209563
591;204.6183996;41.63496918;2.77384228
593;206.5204648;41.44520809;2.920730488
595;206.4943252;41.00703966;3.001896582
597;207.9098108;40.6940627;3.057432543
599;216.2796478;40.33205598;3.034187292
601;210.4851816;40.04542574;3.077412797
603;213.1019312;39.81179668;2.964456348
605;213.4055562;39.45046425;3.033480953
607;213.1257779;39.08487003;3.020938662
609;212.7987721;38.77699408;2.889964335
611;213.6009103;38.54660187;2.828421704
613;215.6710201;38.29838119;2.913463283
615;216.3135512;37.7373755;2.802410778
617;211.7070986;37.41990042;2.872328413
619;208.4572745;37.27019987;3.000358438
621;208.2580558;36.96812816;2.979212986
623;214.1724089;36.58947271;3.081978998
625;212.8859704;36.26920548;3.15828883
627;216.5328238;35.96666158;3.092138112
629;213.8251264;35.75933585;2.983419973
631;214.6077971;35.35545265;3.088676852
633;212.8404015;34.93462363;3.01065595
635;216.8274096;34.62786666;2.995350304
637;217.1471848;34.48507824;3.067398275
639;219.753994;33.96715048;3.159532112
641;223.0537923;33.66718458;3.237121248
643;221.7056337;33.31173886;3.269933226
645;223.263681;33.11644315;3.302406854
647;218.9548991;33.2015789;3.416823593
649;221.1235453;32.44636851;3.553903752
651;221.7669373;32.26914775;3.430561012
653;224.6885531;31.98075608;3.413172009
655;223.5678037;31.70195389;3.348115579
657;222.1701429;31.0520002;3.27857135
659;222.473873;30.85081826;3.148349371
661;223.6892865;30.77436668;3.152115276
663;224.638417;30.4248834;3.126293558
665;220.945216;29.97500424;3.177123636
667;221.5915258;29.54489056;3.100475067
669;217.4700506;29.14302009;3.058324738
671;214.9423726;29.79695051;2.988029933
673;226.6972249;28.69084075;2.978102973
675;218.2233919;28.23873327;2.859774196
677;209.7744049;29.1107413;2.786691476
679;205.049368;28.04676702;2.653181632
681;203.6194822;27.7753424;2.600178919
683;197.8091919;27.62981151;2.497012262
685;195.0350448;27.33388407;2.375953577
687;186.0069915;27.25238646;2.216370586
689;187.8302714;26.818079;2.109572765
691;177.9509429;26.5700334;1.974425148
693;172.5106582;26.62183409;1.7630195
695;169.7005959;26.59761535;1.681063097
697;167.1350946;26.17511992;1.546040338
699;160.292959;26.07381921;1.421530102
701;155.5823715;25.81167299;1.308284682
703;153.4170135;25.58362196;1.245284579
705;148.2523873;25.48803675;1.099520174
707;145.8361925;25.468947;1.030855432
709;142.2012254;25.32229134;0.940743388
711;137.4819125;25.20510253;0.896044322
713;133.8814233;25.06563295;0.77966514
715;130.3731658;24.9466692;0.785514963
717;128.573887;24.92061283;0.717304888
719;123.8788459;24.72763178;0.689737865
721;116.4057754;24.66094525;0.611283086
723;115.2007845;24.36779067;0.57586411
725;111.3312298;24.49501029;0.464087866
727;110.0584606;24.38460386;0.490729558
729;107.2813826;24.33925614;0.466287957
731;103.9391446;24.12993794;0.451922666
733;103.9180344;24.149933;0.446449537
735;105.5843171;23.87810709;0.478818093
737;101.2142172;23.94629219;0.398826897
739;99.40541454;24.04700639;0.353095043
741;96.07065189;23.91603963;0.296559636
743;92.92583855;23.90542521;0.31254631
745;92.13923333;23.82706413;0.273261767
747;90.82389334;23.84984651;0.250403586
749;86.728216;23.76251717;0.272025225
751;84.58455949;23.53586246;0.278005676
753;83.84052445;23.60761335;0.217282278
755;84.06096024;23.53844095;0.209878311
757;81.83805475;23.58556168;0.232431867
759;79.35606044;23.64453109;0.221215247
761;78.15830812;23.41158789;0.202510769
763;77.7029532;23.46163342;0.205312619
765;75.10916652;23.29060419;0.209588934
767;75.75092018;23.29737886;0.211537429
769;76.12491093;23.07980527;0.184647498
771;73.89219712;23.24942757;0.193329823
773;73.57882117;23.36237485;0.22382783
775;73.12738588;22.87575304;0.228826365
777;72.15891228;23.40550873;0.204800821
779;70.5381912;23.12415556;0.238138605
781;70.74532603;23.06866947;0.237039823
783;71.43335167;23.03189884;0.195050097
785;69.01368772;22.80648851;0.174658385
787;67.40719242;22.92223326;0.205260665
789;68.2698029;22.94583848;0.205897937
791;67.14905514;22.89404551;0.20171246
793;66.10505974;23.13666067;0.222453046
795;66.13853261;22.79568021;0.236929659
797;67.00269775;22.92460772;0.22313189
799;64.95038178;22.90377246;0.191703381
801;64.35539419;22.7126112;0.213234155
803;64.64301406;22.66431119;0.20343145
805;64.23431802;22.93028704;0.193066855
807;63.9201371;22.64631872;0.192165036
809;62.46382455;22.58936927;0.22223995
811;63.04435499;22.2028959;0.222636334
813;62.09855892;23.06433389;0.219522318
815;61.67277524;22.53826361;0.244360196
817;61.81670123;22.49911466;0.253744184
819;60.79779819;22.43905762;0.23153691
821;59.73495853;22.49213983;0.220421851
823;59.74077104;22.41716222;0.257337909
825;59.29375823;22.37709831;0.268070374
827;59.58473812;22.38036265;0.264173994
829;57.915167;22.35023695;0.313663348
831;58.94985199;22.07928742;0.34230687
833;59.04891118;22.084673;0.316829108
835;58.24870438;22.34817985;0.294153634
837;56.90829392;22.04599962;0.310199723
839;57.25577408;22.16036348;0.293129116
841;57.01366482;22.16796098;0.269470942
843;55.82709727;21.96122078;0.27285793
845;56.50972733;22.02257671;0.288841821
847;57.52768822;22.02633398;0.265832821
849;55.96018569;22.03166507;0.241617156
851;55.78936699;21.93475299;0.254473849
853;56.65541822;21.98163691;0.273394722
855;55.51841179;22.05169678;0.243803195
857;54.0191188;21.92286911;0.257657751
859;55.22916072;21.73421205;0.263046516
861;54.22006399;21.88389428;0.236182524
863;54.14406442;21.84387715;0.233521127
865;54.03351419;21.7561089;0.262009121
867;51.96576821;21.78863801;0.23589585
869;52.70209725;21.76668618;0.219490714
871;52.60346181;21.66947265;0.260570417
873;51.44510061;21.71609997;0.253572721
875;50.99617481;21.67792049;0.231511185
877;50.46668414;21.63886366;0.236130972
879;52.88391581;21.59807868;0.270606881
881;52.21706594;21.6191252;0.235142237
883;51.92054817;21.55275025;0.210776561
885;51.58877724;21.54918494;0.258321636
887;51.16653422;21.48226111;0.289601144
889;50.49709608;21.62726193;0.261241817
891;50.41424365;21.42473577;0.280629826
893;49.46922418;21.32750488;0.330193587
895;49.34803317;21.50450522;0.280029639
897;48.9169001;21.39760189;0.273912029
899;48.82064753;21.28642761;0.292387929
901;51.22536432;21.25864357;0.286471853
903;49.45369434;21.49951321;0.225357512
905;47.62713057;21.29830378;0.250193069
907;47.90942213;21.22114994;0.238960746
909;49.22054344;21.10911762;0.212702915
911;47.91721371;21.21010626;0.209323256
913;47.81967281;21.19587107;0.250101782
915;47.4054069;21.11821417;0.261200117
917;47.01534177;21.119924;0.252294469
919;46.82909702;21.15704334;0.288477459
921;47.4349225;21.40937773;0.286972106
923;47.02480839;20.97493185;0.294547241
925;47.41794949;21.06106311;0.253909899
927;46.70019487;21.01780962;0.261619516
929;47.3167735;20.89192458;0.258856895
931;47.63445482;20.9677993;0.25361311
933;47.43428178;20.97568861;0.227949806
935;46.98715806;21.03201684;0.246720799
937;46.39206838;20.83522352;0.261829265
939;47.58287352;20.94891117;0.244957917
941;46.53207389;20.86874959;0.236134513
943;46.67513012;20.86864975;0.254650147
945;46.64380839;20.86473717;0.266851571
947;45.60139408;20.81978301;0.237171411
949;44.43733811;20.86038567;0.23399633
951;44.12337562;20.70816211;0.259460238
953;43.88456544;20.6425907;0.279733562
955;44.17470799;20.712257;0.271234462
957;43.53418167;20.74952153;0.268664896
959;42.87195691;20.73961082;0.294447361
961;42.81369406;20.5972695;0.289340796
963;42.84517435;20.64268958;0.255471965
965;41.9419127;20.57426718;0.25037677
967;41.89393142;20.51106541;0.28339554
969;41.80301363;20.46029689;0.283687439
971;42.42802406;20.59386963;0.258427716
973;41.91061188;20.49623552;0.23450811
975;41.47060585;20.49486429;0.234609595
977;40.70919162;20.45394233;0.215985578
979;40.85802497;20.56305903;0.192781906
981;40.39695706;20.48076752;0.197910829
983;40.94808615;20.41468486;0.238486307
985;39.8638737;20.4116501;0.262030631
987;40.70234831;20.54625548;0.247376919
989;40.15083689;20.38253967;0.221161938
991;40.21525626;20.35952771;0.246061712
993;40.2129248;20.24237459;0.235368983
995;40.13981301;20.34029134;0.228014646
997;39.79080364;20.42544493;0.237846947
999;39.78886589;20.26210341;0.252268772
1001;38.3880968;20.08837657;0.24348723
1003;39.09888124;20.17277147;0.247406302
1005;37.69616024;20.28517952;0.236391541
1007;38.4688418;20.20843711;0.216960499
1009;38.78471979;20.16589697;0.227661214
1011;37.95060202;20.04254507;0.236447252
1013;38.73506207;20.14844325;0.228425356
1015;37.8221491;20.1458831;0.197779164
1017;37.55667311;20.18115516;0.2230064
1019;37.91209454;20.0535439;0.229381154
1021;37.49579561;20.01710076;0.233099349
1023;38.19147429;20.18363284;0.220116354
1025;37.59579795;19.97389357;0.241312694
1027;38.06543648;19.96175261;0.254293156
1029;36.98359899;19.87105909;0.267999029
1031;37.94249454;20.08156621;0.260031314
1033;37.01761005;19.98552327;0.258906047
1035;36.94803558;19.91404682;0.257323044
1037;36.58815739;19.88471695;0.249731173
1039;36.43308497;19.89452637;0.23403423
1041;36.03276769;19.94276223;0.209019796
1043;36.52684614;19.85631023;0.219120497
1045;35.99799751;19.79635351;0.242165308
1047;35.90824472;19.75757064;0.248956109
1049;36.4361568;19.87571107;0.232299611
1051;36.34028641;19.7789379;0.251293447
1053;35.61361937;19.81426495;0.269121304
1055;35.22929432;19.61950124;0.265402999
1057;35.45375439;19.77679881;0.254850887
1059;34.6522916;19.76654083;0.263574098
1061;34.49395035;19.6268243;0.252190018
1063;35.59405745;19.59432268;0.246890419
1065;34.14895838;19.46242263;0.212668822
1067;34.29623195;19.72825186;0.192909092
1069;34.48799888;19.58780317;0.197016238
1071;34.59179213;19.5909667;0.21054493
1073;34.81050382;19.58454895;0.187214218
1075;34.73426904;19.59283183;0.199082415
1077;34.3899958;19.49237374;0.237538804
1079;34.98502589;19.58459525;0.249489696
1081;34.68406304;19.51295385;0.25570737
1083;34.09328648;19.53618528;0.244145022
1085;34.3190361;19.41171874;0.242624515
1087;33.95556306;19.38851481;0.230527473
1089;33.94353231;19.48565406;0.216419813
1091;33.9845713;19.38600964;0.184615917
1093;33.87411372;19.39981412;0.207843647
1095;33.95884382;19.27013612;0.243638243
1097;33.25934539;19.30882687;0.253706587
1099;33.889592;19.4169741;0.249251792
1101;33.35081046;19.23335584;0.257040976
1103;33.37882523;19.18154503;0.284020048
1105;32.52896447;19.26513591;0.265495438
1107;32.53785209;19.38933668;0.238807544
1109;32.73868937;19.27366477;0.229595795
1111;32.38905649;19.17541908;0.242246963
1113;32.56830804;19.59256608;0.22873699
1115;32.58760631;19.2280074;0.223734921
1117;33.18186662;19.27521977;0.225942965
1119;33.25783018;19.16323279;0.252014359
1121;32.67968806;19.18454409;0.261174499
1123;33.37375389;19.25683373;0.242897872
1125;32.90696693;19.08232023;0.228794092
1127;32.37851566;19.91299392;0.25753623
1129;32.25914055;19.15308333;0.261811187
1131;33.33424475;19.16121138;0.236004154
1133;32.30572338;19.0920028;0.220504509
1135;32.4723374;18.99278765;0.242215333
1137;32.48684669;18.94815328;0.23328463
1139;32.46269372;18.91718785;0.209036893
1141;31.71165423;19.00575145;0.218469086
1143;32.21034836;18.93644206;0.254200781
1145;31.28969883;18.92254546;0.245269564
1147;32.17628371;18.95174656;0.224135566
1149;31.17043249;18.91683961;0.221110577
1151;31.44785538;18.8583641;0.244033891
1153;31.66884794;18.83958545;0.253049583
1155;31.90701833;18.87967541;0.249551613
1157;31.52138253;18.82526827;0.254570685
1159;30.61651918;18.85212915;0.269695917
1161;31.30953585;18.72995701;0.252889928
1163;30.70220284;18.77233268;0.222617719
1165;31.1434261;18.74987924;0.212737113
1167;31.18730769;18.64498622;0.209783527
1169;30.68284728;18.72263395;0.214633697
1171;30.63275849;18.67198456;0.204439766
1173;30.67971078;18.73019528;0.201207071
1175;30.49253023;18.71687505;0.220193764
1177;30.0392399;18.6224228;0.241314941
1179;30.49519183;18.81123469;0.278201279
1181;30.78329198;18.82946445;0.290952003
1183;31.38198524;18.65065444;0.305640669
1185;31.0447301;18.48425163;0.311482209
1187;30.39218753;18.54184015;0.312941279
1189;30.15398602;18.62953606;0.273869112
1191;30.36987746;18.57769775;0.259825652
1193;30.60781653;18.52251311;0.269314181
1195;30.62419076;18.44961044;0.270499487
1197;30.85823043;18.54847784;0.253502086
1199;30.49615772;18.52515478;0.251079445
1201;30.51924706;18.46338791;0.265057514

File: data/rise_materials/Testdata-1825.txt
Keywords
Material1;Material2;Material3;Material4;Product;Object;Scenario;Method;Reference;Comment;Owner;IsPublic;ImportDate
80% wool, 20 % Nylon;Glue;Plywood;;IN16-3;Floor composite;;ISO 5660;TRANSFEU;;TRANSFEU;1;2011-03-24 13:13:34
Scalars
Flux (kW/m2);tig (s);qmax (kw/m2);qtotal (MJ/m2);q180 (kw/m2);q300 (kw/m2);Sample mass (g);Mass loss (g);DHc (MJ/kg);Peak smoke production (m2/m2s);Total smoke produced (m2/m2);Specific extinction area (avg) (m2/kg);MARHE (kW/m2);Area exposed (m2);Observations;Test date (YYYY-MM-DD);Test identifier;Product thickness (mm);Thickness1 (mm);Thickness2 (mm);Thickness3 (mm);Thickness4 (mm);Product density (kg/m3);Density1 (kg/m3);Density2 (kg/m3);Density3 (kg/m3);Density4 (kg/m3);Product area weight (kg/m2);Area weight1 (kg/m2);Area weight2 (kg/m2);Area weight3 (kg/m2);Area weight4 (kg/m2)
50;5;367.94;157.19;;;111.12;91.75;15.36;;2259.97;;212.07;0.0088;Raising. Glowing. Unidentifiable end flame.
;2011-03-02;c_LSFIRE_IN-16-3_50b;22.0;;;;;;;;;;;11.21;;;
VectorData
Time (s);HRR (kW/m2);Mass (g);SPR (m2/(m2*s))
1;1.49305637;111.12;0.230803781
3;2.072081711;110.7367905;0.576209927
5;4.213982426;110.825676;0.692042384
7;22.27624264;110.8572697;0.951827815
9;68.62444845;110.7573503;1.332209759
11;120.3747749;110.534709;1.835565234
13;164.915721;110.2635694;2.069078976
15;205.291913;110.0121119;2.6231617
17;253.9507941;109.8733552;3.265409249
19;288.0231619;109.3312844;4.195315774
21;323.5347487;108.753317;4.993051626
23;358.9964485;108.941279;6.020849031
25;367.9353647;108.2866724;6.651766928
27;361.9071259;108.1060503;6.678321993
29;329.1470022;107.6555774;6.245516525
31;300.0841605;107.3535544;5.641773142
33;272.2985592;107.207628;4.621398872
35;249.9095322;107.1272701;3.814430175
37;228.0428327;107.0611257;3.332171929
39;214.0154682;106.5537786;2.711378067
41;198.1785333;106.5622974;2.162233818
43;184.5733339;106.3975065;1.746486165
45;172.0276293;106.2679765;1.338366986
47;161.9510197;105.9517077;0.945054977
49;153.4230414;105.9682576;0.739150001
51;146.5251703;105.7850131;0.611633545
53;133.5119352;105.5878079;0.474931287
55;126.6324715;105.6345172;0.407627201
57;123.4614944;104.984442;0.377690357
59;120.4283839;104.6419244;0.382490382
61;114.9525716;104.9641566;0.417575293
63;117.6944547;105.1137472;0.47007835
65;117.55264;104.7723384;0.581133896
67;118.356765;104.6115845;0.621508409
69;118.4535293;104.4504081;0.690954256
71;118.2060336;104.3403292;0.743181388
73;122.2306492;104.1162838;0.819199994
75;117.9320469;104.1452471;0.852170681
77;118.6585821;104.0817907;0.97097549
79;120.775283;103.8558363;1.071244973
81;123.5776273;103.5830294;1.189849876
83;127.1609593;103.3181532;1.294104563
85;131.1476275;103.2716634;1.507600486
87;137.9187248;103.1221278;1.660753423
89;140.7931504;103.0536678;1.835720846
91;142.7589135;102.7486717;2.108032425
93;146.4433547;102.6372717;2.3921678
95;151.8097599;102.5248458;2.627767348
97;155.9194523;102.1882641;2.887445653
99;159.5374223;102.0504672;3.06494626
101;160.9798081;101.9537799;3.143966324
103;159.5233498;101.7028168;3.153774266
105;165.0931549;101.5747999;3.207921618
107;166.5700392;101.3236448;3.529419058
109;169.2754643;101.2429295;3.8130286
111;169.1815854;101.1347818;3.897795889
113;172.3875119;100.8258592;4.023137923
115;173.7305785;100.5588502;4.059459639
117;177.0703153;100.3771419;3.893092427
119;173.655368;100.214002;3.836346124
121;178.4432728;100.0205541;3.980153637
123;173.4337332;99.8305349;4.011452838
125;179.3621509;99.6226762;4.077897462
127;174.542423;99.2747012;4.160161814
129;177.0676178;99.1973231;4.305324142
131;176.0812024;99.1123957;4.341521435
133;176.587628;98.8181785;4.495704682
135;178.9031891;98.6377981;4.733424664
137;179.0232797;98.4116021;4.75560538
139;178.2651227;98.2377416;4.705478926
141;179.1902375;98.1440876;4.824334192
143;179.7024378;97.8761738;4.842931673
145;179.8592369;97.6644754;4.749690534
147;176.7425583;97.3568695;4.766618012
149;181.8128728;97.2264391;4.800164852
151;179.0448619;97.0890107;4.726517562
153;176.7896854;96.8439714;4.75739672
155;181.5464904;96.7597135;4.662688795
157;181.3759914;96.3767403;4.661852337
159;181.8680811;96.3859131;4.83135297
161;190.5215528;95.9648274;4.878949729
163;186.6073385;95.9892106;5.196413122
165;189.2887654;95.6656738;5.474586371
167;192.4884056;95.4203759;5.366683964
169;189.8502367;95.0803548;5.440150488
171;193.5443659;94.9114155;5.645437061
173;195.7163696;94.6465581;5.565467641
175;200.665913;94.624095;5.655293115
177;197.4549434;94.2290383;6.048224017
179;204.4158639;94.4751074;5.994889306
181;206.1839852;93.7535672;5.881510761
183;205.7783644;93.5864656;5.722645909
185;206.9828893;93.3142456;5.648077203
187;207.7985831;93.1093575;5.542698914
189;211.8125723;92.8971888;5.426530673
191;211.4404046;92.6369516;5.519698886
193;213.436538;92.195488;5.57800866
195;211.9294442;92.070896;5.630319508
197;219.6436273;91.6791736;5.700985144
199;218.5263847;91.5158846;5.695817659
201;224.6897541;91.1877546;5.743121934
203;223.9261616;90.9213099;5.781136427
205;225.3935403;90.6673844;6.010185454
207;228.7123485;90.430025;6.250405338
209;231.5472435;90.0322413;6.350567006
211;233.4404611;89.9427994;6.358012507
213;240.2492396;89.9099259;6.516928074
215;245.3017337;89.1031801;6.45863189
217;242.3302036;88.9874079;6.222930948
219;238.3153886;88.8386951;6.447413068
221;238.7414163;88.4548721;6.70557573
223;245.0297195;88.1667442;6.791792365
225;250.8631869;87.7879127;6.669520023
227;253.1653117;87.5155283;6.823693288
229;252.6815007;87.2353795;6.666464508
231;251.7733993;87.0278893;6.397225069
233;259.0898901;86.637648;6.586111869
235;260.4771828;86.3769208;6.942985193
237;257.9512906;86.0281774;7.181622289
239;257.3396708;85.93797;7.680073096
241;256.9161821;85.5257991;7.927634104
243;249.8591909;85.3110809;7.92008496
245;251.8640419;84.9763807;7.870360007
247;247.6969656;84.7123071;7.80116482
249;249.530534;84.3369865;7.582956023
251;249.0908881;84.0709783;7.64632866
253;237.9522748;83.8810691;7.303907941
255;237.8764654;83.4825045;6.978905928
257;231.6586373;83.3300065;6.841913958
259;225.999838;83.1110785;6.714370777
261;225.7158368;82.7700571;6.456810585
263;218.2253151;82.5124418;6.377827933
265;217.8350825;82.3491099;6.467412777
267;209.1628717;82.2703798;6.28498942
269;208.7849105;81.8494196;5.98063355
271;203.3027696;81.6507332;5.77720704
273;200.2240345;81.9456487;5.393397537
275;194.2022502;81.1370388;4.723943372
277;188.945891;80.8989796;4.264300367
279;185.8869409;80.8681786;3.80140697
281;179.5475562;80.3790748;3.276610429
283;179.7378145;80.3492751;3.036336234
285;174.1690273;80.1012059;2.779491486
287;172.7622443;79.7528744;2.489178818
289;172.3904824;79.6352086;2.328496079
291;167.7808274;79.3976028;2.096538889
293;167.0952133;79.19271713;1.90710664
295;171.6810358;78.75257071;1.785358866
297;165.9343646;78.73256263;1.710030119
299;166.9824006;78.39333732;1.602887694
301;166.1511338;78.26441367;1.604231056
303;161.2178495;78.11794997;1.54889659
305;164.7230062;77.81676669;1.554296835
307;162.8481068;77.52906426;1.527294925
309;160.9373066;77.21930967;1.609291799
311;160.5510238;77.13167791;1.63555386
313;161.9009149;76.93422623;1.608946374
315;156.3991359;76.57519736;1.586098787
317;159.0985914;76.33621985;1.594164341
319;158.0131458;76.14419862;1.468009784
321;156.3218421;75.85191607;1.382077011
323;154.5774822;75.55093826;1.422087698
325;155.5118632;75.48571558;1.409233289
327;152.4591521;75.3631272;1.331111017
329;153.1077392;75.07668603;1.30543445
331;154.3136725;74.80306782;1.308400335
333;150.5452295;74.61842463;1.177636622
335;151.2942065;74.34210447;1.17782413
337;147.8977107;74.11230166;1.099679262
339;144.9704372;73.9208703;1.022707681
341;141.3182884;73.63038343;0.986171061
343;142.2659239;73.52940877;1.070171889
345;142.7733847;73.41407545;1.00129453
347;138.7739554;73.18280494;0.964390544
349;138.2650707;72.85684103;0.942372286
351;137.6506119;72.5289295;0.888063523
353;137.4539354;72.40317373;0.831793159
355;136.7846938;72.34656287;0.867584954
357;136.7504771;72.04791659;0.907592724
359;138.2317983;71.89285409;0.947680547
361;135.2763938;71.62899997;0.917545141
363;137.8948382;71.40372277;0.896932676
365;137.9843376;71.27877632;0.881097463
367;139.3236258;71.22763738;0.819623714
369;138.2846209;70.92697549;0.794684747
371;142.0054078;70.52731308;0.814531229
373;139.8355036;70.40070697;0.849824149
375;140.9910553;70.03354714;0.843000223
377;139.2670711;69.69241523;0.907643772
379;140.3497434;69.90299132;0.875751652
381;141.4294193;69.45701751;0.879864412
383;143.3459458;69.22046704;0.837549449
385;143.149513;69.11476082;0.864811823
387;142.0127016;68.94706974;0.809858222
389;141.4939758;68.6625757;0.832218249
391;140.7175902;68.38755876;0.876725437
393;138.9077771;68.20366944;0.870991653
395;139.3575154;68.07778971;0.811062721
397;138.4029513;67.83759145;0.876936956
399;141.6348192;67.56051742;0.890232732
401;141.6854159;67.4157539;0.78527208
403;140.1288557;67.12927125;0.798764801
405;140.892686;66.97313944;0.800689492
407;139.1952858;66.56619641;0.76400852
409;142.5140754;66.77120508;0.753885881
411;142.3073807;66.25060045;0.828304321
413;141.4500833;66.03743286;0.82743364
415;141.7749533;65.75426954;0.837911429
417;146.0115646;65.51523753;0.883503872
419;147.3993209;65.560988;0.949558987
421;146.1634043;65.08430969;0.970330971
423;144.7083461;65.08026496;1.051993174
425;148.8595974;64.74312424;1.104497347
427;149.1193603;64.58385157;1.125960474
429;150.4677614;64.21183574;1.136200027
431;150.6871064;63.93618648;1.202100779
433;151.3119505;63.80900449;1.201334596
435;151.1110018;63.61725769;1.202280286
437;152.6662879;63.46150884;1.190982243
439;151.5029296;63.51872309;1.192007505
441;154.0907595;62.76484632;1.211103513
443;155.4115517;62.60248921;1.218636785
445;155.9625202;62.48393399;1.332622257
447;157.0583333;62.03664537;1.328422915
449;157.6641646;61.85155073;1.380354907
451;157.1671222;61.64499333;1.311875831
453;157.7487276;61.40646776;1.371856871
455;157.1934766;61.24734509;1.280297649
457;160.6258242;61.04572424;1.37038315
459;157.8614763;60.5830472;1.35421782
461;158.712781;60.43367607;1.356432768
463;162.2802466;59.95174482;1.319750395
465;162.3857243;60.04826284;1.349154023
467;166.1718638;59.99421551;1.381539459
469;162.9265267;59.4299315;1.356892667
471;166.0109309;59.22427893;1.436972253
473;160.9954388;58.91968227;1.48090331
475;164.193271;58.70392125;1.52682298
477;166.2552492;58.45424974;1.522210627
479;166.7357958;58.25773039;1.579913406
481;167.7993596;58.09513935;1.598588485
483;166.5825487;57.74281858;1.553382066
485;165.2113316;57.50232081;1.58385273
487;167.1907275;57.16613991;1.621521347
489;165.8645328;56.94917501;1.584834663
491;163.1714885;56.84482508;1.623199655
493;168.3021399;56.53243895;1.665022017
495;167.2498571;56.14107389;1.706807055
497;166.5112099;56.04198993;1.689037985
499;166.7065341;55.73927095;1.725492726
501;166.8462006;55.53310953;1.690256164
503;173.8851525;55.28584963;1.734217821
505;170.8571959;55.02351916;1.621075029
507;171.7289516;54.73156701;1.667729055
509;168.4803892;54.47437807;1.746925118
511;172.3381004;54.23412676;1.781709107
513;173.2777501;54.05329631;1.785567242
515;176.890407;53.72574025;1.852641506
517;173.5630487;53.47281792;2.060456456
519;177.6807077;53.18702161;2.111424483
521;174.810727;52.98419399;2.198926634
523;175.212033;52.88491807;2.205281454
525;177.8552138;52.46720724;2.235620018
527;179.8507522;52.09617776;2.120774397
529;179.6247985;51.92743087;2.178118274
531;181.8909718;51.72637433;2.191931282
533;182.7725693;51.36044635;2.354056443
535;179.8978815;51.20055872;2.494010302
537;183.5553204;50.74268173;2.494679143
539;188.4735744;50.52682617;2.529335288
541;187.3692715;50.3085291;2.57609806
543;187.8346513;49.99651629;2.500813918
545;186.5642131;49.71588853;2.411093212
547;190.1256171;49.4780083;2.341047696
549;187.8631255;49.17751089;2.260186762
551;185.5108645;48.89285093;2.276295098
553;184.5622779;48.64760905;2.289702093
555;190.1271542;48.50200726;2.349884393
557;191.5821567;48.17005052;2.369271201
559;189.1253376;47.78662348;2.438941669
561;187.2843422;47.44999209;2.383392124
563;192.4885102;47.31342994;2.431914733
565;190.6426538;46.99494006;2.404656601
567;190.1640684;46.76064154;2.37345279
569;191.4308106;46.4613123;2.395831192
571;192.851664;46.03741765;2.421409857
573;191.500892;45.86928621;2.433070074
575;190.1924055;45.70218548;2.468019644
577;192.4184426;45.36663111;2.56201294
579;194.8151971;45.08980403;2.539840162
581;196.7181906;44.75808941;2.51393651
583;193.0764579;44.56394066;2.468386544
585;195.6130734;44.23636049;2.464709142
587;193.291535;43.77967918;2.444145737
589;195.5267484;43.53140399;2.492558044
591;196.9591698;43.85188441;2.589041786
593;197.0879353;43.10211122;2.61435442
595;199.424769;42.98365102;2.588142651
597;201.4407976;42.24439385;2.654026488
599;199.3855352;42.31204164;2.631204781
601;198.1454436;42.19521602;2.653706793
603;200.1237088;41.68316919;2.705176551
605;201.4504333;41.42460901;2.76057103
607;206.3517786;41.06359539;2.772481541
609;200.5843598;40.74536885;2.788615591
611;204.1837308;40.57008942;2.822511504
613;202.9597697;40.26868717;2.877300679
615;201.7243144;39.88151878;2.923562882
617;205.3035534;39.48612201;2.972591734
619;206.0681881;39.33620248;2.989961505
621;203.7568919;39.15626577;2.927953234
623;204.1970157;38.83878008;2.98044908
625;204.247127;38.60264489;3.076496484
627;204.7120195;38.18927205;3.047272047
629;208.4140108;37.9113038;3.096381846
631;209.35477;37.612699;3.176000252
633;206.1421333;37.28504842;3.132283793
635;207.4017637;37.02404722;3.035448141
637;200.5414999;36.77684182;3.085241892
639;204.8454916;36.43436954;3.11184937
641;204.5294118;36.18761414;3.102634493
643;206.0883979;36.00389315;3.066078324
645;204.9248965;35.73912793;3.096289997
647;204.9697128;35.24798099;3.041112718
649;205.248972;35.08163268;2.990549994
651;206.3679221;34.78241389;3.026343107
653;204.9489787;34.64870418;3.073179845
655;207.6709959;34.208442;3.162342162
657;209.0820799;34.03473252;3.239108989
659;209.9940256;33.73545248;3.203356317
661;209.1948886;33.33715889;3.253468717
663;208.8080848;33.1559614;3.19711486
665;203.2755392;32.86775205;3.108500432
667;207.8829428;32.58692026;3.178200311
669;210.7939576;32.17328408;3.254866341
671;209.0129489;31.99504224;3.259602211
673;210.9971536;31.74392522;3.325770525
675;211.2857685;31.47726352;3.455473058
677;204.701081;31.19400808;3.343947388
679;211.9927179;30.84479971;3.316805074
681;209.0213819;30.57543991;3.175053927
683;204.3890899;30.31410929;3.236417788
685;213.7393362;30.06059563;3.254155309
687;203.7951009;29.93821368;3.269229579
689;202.7757216;29.61129381;3.248877898
691;206.0600534;29.21921588;3.27661981
693;205.3698588;28.97702998;3.191822692
695;201.1797679;28.7802468;3.047322302
697;202.3532515;28.60581722;2.929184128
699;196.3733745;28.31758713;2.979248305
701;191.425601;27.95913559;2.943919401
703;193.4401191;27.75608899;2.857690236
705;187.554232;27.56549446;2.853636972
707;182.1932823;27.48688691;2.892427196
709;182.7233879;27.18126098;2.669112295
711;179.3455666;27.07837972;2.584345774
713;170.8756973;26.77875047;2.467301566
715;168.7293732;26.67495425;2.244026127
717;166.5529503;26.39313563;2.099104357
719;159.2622897;26.26366744;2.054853626
721;159.4554076;26.22397974;1.949171762
723;159.0644359;25.91924128;1.840288088
725;156.1713624;25.7159106;1.852438046
727;153.2312192;25.77949726;1.806162348
729;148.8963003;25.54147089;1.727209855
731;147.2822136;25.32866986;1.651580335
733;145.8524382;25.32833272;1.565776305
735;137.041374;25.01841801;1.477726048
737;139.7187464;24.94478462;1.374990893
739;132.8532912;24.9054712;1.301243109
741;129.0737166;24.8202713;1.190696372
743;126.3125261;24.75381436;1.161117232
745;126.5481756;24.5033451;1.044576868
747;120.746665;24.34114812;1.022700367
749;117.0012504;24.42395185;0.955357911
751;117.3164101;24.23515782;0.93627859
753;111.5858812;24.14279113;0.893301629
755;110.8268972;24.12087692;0.820167064
757;107.6321067;24.015408;0.676141842
759;103.699507;23.93974454;0.582583192
761;101.5966629;24.02232929;0.482866552
763;96.95460901;23.93649852;0.381198437
765;96.23806703;23.76463681;0.323116181
767;93.83354273;23.64166933;0.338243037
769;88.35824576;23.78191641;0.351467016
771;88.99823146;23.77758276;0.353123815
773;86.7090957;23.59911134;0.349542475
775;83.58255387;23.61592453;0.340149281
777;84.69316996;23.25260879;0.304103904
779;82.64610451;24.35923078;0.314574542
781;80.06766556;23.41695499;0.317167985
783;78.06618612;23.70637111;0.31482992
785;77.47211475;23.29107188;0.316862985
787;76.14682953;23.09710352;0.318065254
789;74.71059027;23.20324865;0.292677245
791;74.9976081;23.30979506;0.307413053
793;74.01042088;23.29449877;0.312852647
795;73.66789632;23.25832187;0.301412526
797;72.29332325;23.12811332;0.311773838
799;71.76068823;23.0410126;0.293590011
801;70.50045314;23.19608861;0.289934657
803;69.55817532;23.09530157;0.287405873
805;68.29709127;23.05137235;0.289333831
807;67.23347812;22.95685644;0.255265259
809;68.33282266;22.90418613;0.269757174
811;66.73858357;22.93759258;0.255460733
813;66.31304892;22.91621712;0.274423296
815;64.92005883;22.87778152;0.275552643
817;65.46256283;22.60045138;0.295645601
819;63.36740198;22.99195294;0.309734352
821;63.69035168;22.91287898;0.335165199
823;63.35249763;23.03347828;0.341494491
825;60.73944501;22.84891805;0.364476593
827;61.47826843;22.5905045;0.363041936
829;61.26030059;22.62188182;0.356978525
831;61.08064206;22.62086702;0.337531151
833;61.50586419;22.68783571;0.355332333
835;60.53236495;22.61792246;0.348850846
837;59.88791201;22.5974065;0.342697163
839;59.98608208;22.51079051;0.329056844
841;58.43833489;22.40066865;0.331288196
843;58.50271923;22.46890825;0.300917328
845;58.09652325;22.50369606;0.311555318
847;58.02673286;22.39748678;0.315488854
849;57.71633221;22.39493628;0.331636394
851;57.03888314;22.39542004;0.343675663
853;57.12701791;22.43669892;0.35800433
855;56.67275048;22.64322882;0.358251009
857;55.57768352;22.2617383;0.363943093
859;56.5003104;22.35177442;0.319983898
861;54.51719249;22.20898648;0.287323799
863;55.46178164;22.20961736;0.271412429
865;55.56093946;22.19934153;0.265476483
867;55.09043532;22.21876021;0.250835181
869;55.04099956;22.16578653;0.250608753
871;54.56742438;22.07274266;0.240395422
873;54.4552246;22.11847431;0.224559409
875;54.38258243;22.0218825;0.228271406
877;53.7192655;22.07828307;0.228509756
879;53.6089698;22.09630303;0.238343064
881;53.05489631;22.07872198;0.238290711
883;52.31821725;22.0079039;0.259938867
885;51.42683375;22.00117602;0.252270835
887;51.94046882;21.86603043;0.275047152
889;50.80659822;21.97342766;0.271007832
891;51.21559248;21.77996284;0.27648528
893;51.3853089;21.88742422;0.261392122
895;50.46579254;21.68991804;0.278758869
897;50.06408946;21.54188149;0.272490948
899;49.8990102;21.83412256;0.258115121
901;50.30054439;21.78486273;0.243779118
903;50.10935289;21.71466588;0.227397457
905;50.53497076;21.72700845;0.222653217
907;49.67786981;21.74490927;0.209695906
909;49.40886305;21.74034652;0.234735291
911;48.62269838;21.6921835;0.236995452
913;48.8140502;21.75427978;0.236228966
915;48.74267958;21.64756841;0.229539351
917;47.83079577;21.56224118;0.263115912
919;47.90201957;21.62053341;0.266891405
921;48.13402971;21.62239854;0.271220204
923;47.41254209;21.51476305;0.277564799
925;47.45497401;21.44332374;0.284818391
927;48.19285199;21.57792044;0.294588871
929;47.31776768;21.53443833;0.307591326
931;46.81745216;21.52759083;0.311512805
933;47.00745513;21.40652514;0.319228765
935;47.24546519;21.35269436;0.305691782
937;47.15445056;21.38902657;0.287745248
939;46.80276849;21.45112237;0.297365424
941;46.62801765;21.44193418;0.292980564
943;45.99120469;21.38905406;0.27354772
945;46.55118507;21.2691223;0.254209494
947;45.78269044;21.2841157;0.237393112
949;45.89935525;21.55350974;0.222654121
951;45.82922644;21.32097845;0.225164295
953;45.19653155;21.30933139;0.232513041
955;46.10241184;21.20293015;0.245345665
957;44.80559333;21.21521773;0.258639631
959;45.71521996;21.17213739;0.276045099
961;45.76712982;21.26602243;0.298883454
963;44.98328504;21.1649788;0.313745305
965;45.87483782;21.13993771;0.297442531
967;45.17350438;21.05071574;0.277576385
969;45.05507563;21.07980687;0.267454118
971;44.81582954;21.08907755;0.269289207
973;44.0674637;21.06804019;0.275766302
975;44.19822521;21.09113464;0.284743174
977;43.78859193;21.10173941;0.267349108
979;44.41825459;20.89238456;0.261798406
981;43.07943239;20.91040451;0.25663014
983;43.51769528;20.98389272;0.266792269
985;43.62027184;21.00595355;0.285283062
987;44.13491332;20.9225011;0.302622074
989;42.98491543;20.94566789;0.261128183
991;43.55799395;20.69127689;0.245467408
993;42.52721924;20.97361641;0.225950158
995;41.78573766;20.94459811;0.242306078
997;42.44135236;20.7257811;0.252154528
999;42.8194864;20.84753217;0.26533694
1001;42.35964474;20.80227657;0.262625232
1003;42.90802887;20.66792682;0.258756172
1005;42.06627182;20.62396962;0.250911799
1007;42.41599734;20.7226629;0.245604688
1009;41.98725626;20.79587618;0.2459283
1011;42.21674083;20.70792561;0.225014412
1013;41.54137218;20.58598258;0.21070335
1015;41.94099246;20.522762;0.212478612
1017;42.39818939;20.7431152;0.214355588
1019;42.08103236;20.72365937;0.236147432
1021;40.95379407;20.64677081;0.233822471
1023;41.64890999;20.57419709;0.244530736
1025;41.52915007;20.55568372;0.221022009
1027;41.74543405;20.57878636;0.228586332
1029;41.77194412;20.53480167;0.219602422
1031;41.11077024;20.55057257;0.244426896
1033;41.83261425;20.54095511;0.240137201
1035;41.3509386;20.39730719;0.225634628
1037;41.40841968;20.39706024;0.221744808
1039;41.67847359;20.39385137;0.260206875
1041;41.1232855;20.47133415;0.262190396
1043;41.28566519;20.45347914;0.284238088
1045;40.99134295;20.41922188;0.313704121
1047;41.08092752;20.35088196;0.317853066
1049;40.38148343;20.28537519;0.302220748
1051;40.60636873;20.36135892;0.321264985
1053;40.51658465;20.32389326;0.316752259
1055;39.35139153;20.29054132;0.284962528
1057;40.13620799;20.31613081;0.265925741
1059;40.50328554;20.28623517;0.262116452
1061;39.62060765;20.23609752;0.270536262
1063;39.93539602;20.26266515;0.262584026
1065;39.74960765;20.25871592;0.287886809
1067;39.69046424;20.82966607;0.27261111
1069;40.03461343;20.14518358;0.280372583
1071;39.26083224;19.94617834;0.263474225
1073;39.60132246;20.09209317;0.275344879
1075;39.4426952;20.18651695;0.262681227
1077;39.67620658;20.10075081;0.263373971
1079;39.5549827;20.08220995;0.265293728
1081;38.69031268;19.99153427;0.283035694
1083;39.24008648;20.2326499;0.30779852
1085;39.49857253;20.0748319;0.318057914
1087;39.02494665;19.9904095;0.327025621
1089;39.18279143;19.88165936;0.311953089
1091;38.74354733;19.89082007;0.31942249
1093;39.28887606;19.9579537;0.277950241
1095;38.59485787;19.99370037;0.259861732
1097;38.61367741;19.74258287;0.259181361
1099;38.76551628;19.94573895;0.266045553
1101;38.81257713;19.9231384;0.246172437
1103;38.34862824;19.96820204;0.265554721
1105;38.96914081;19.89272137;0.273277074
1107;39.32420657;19.89768589;0.277647201
1109;38.64645689;19.77988405;0.293484271
1111;38.6384696;19.8901617;0.29160966
1113;38.65646974;19.78094516;0.296523554
1115;38.51384187;19.83814059;0.30926448
1117;39.05819261;19.66759562;0.292614241
1119;39.0582353;19.71829999;0.288654321
1121;38.53023755;19.71883006;0.28928501
1123;38.61370099;19.48227622;0.292433086
1125;38.94324648;19.64826809;0.296792821
1127;38.82442849;19.61595844;0.32513249
1129;39.05537491;19.53475456;0.292075251
1131;39.30851957;20.04081146;0.290136245
1133;38.39154265;20.15473641;0.297760158
1135;38.49542058;19.65265672;0.297695309
1137;38.57133776;19.66901267;0.288682121
1139;39.17430621;19.37208153;0.286317419
1141;38.30540439;19.43198374;0.298216666
1143;38.66795885;19.60647796;0.297878277
1145;37.25251712;19.52134269;0.28645567
1147;38.25410145;19.4937781;0.293585762
1149;37.97422912;19.47076613;0.294538093
1151;38.1002571;19.48376707;0.287830362
1153;38.1914387;19.38767879;0.291130641
1155;37.20042042;19.4614588;0.320138481
1157;37.94254944;19.28597728;0.337828489
1159;37.03558373;19.37132236;0.33264991
1161;37.54019208;19.22556332;0.312905078
1163;37.42837674;19.31430056;0.289500039
1165;37.10992331;19.30482876;0.27523486
1167;37.24168208;19.3397714;0.264962801
1169;36.64025743;19.17216182;0.293699902
1171;36.93166362;19.29435132;0.286511116
1173;37.04816948;19.33415815;0.278344561
1175;37.37244246;19.25524916;0.267156959
1177;37.88654822;19.17762023;0.283266529
1179;37.42715486;19.20314606;0.284034977
1181;36.97058876;19.27577428;0.283638343
1183;37.38385261;19.2497454;0.2840172
1185;36.64727357;19.01582454;0.282936628
1187;37.18168466;19.02461048;0.269722092
1189;36.67687349;19.0676532;0.262978181
1191;35.84427266;19.09951478;0.284865603
1193;36.98953639;19.13024291;0.289437178
1195;37.30998333;19.10948964;0.274031312
1197;37.04302462;18.99320615;0.270900146
1199;36.01483739;19.02372398;0.268829249
1201;36.77490691;19.0743917;0.266293037
