Repository: johodges/materials

## A Non-Dimensional Scaling Approach to Modeling Material Pyrolysis

This repository contains the data, scripts, and technical documents required to generate the SPyro cone validation cases.

## Instructions
* Clone this repository with submodules
  ```
  git clone --recurse-submodules https://github.com/johodges/materials
  ```
* Pre-process data
  ```
  python materials/scripts/initialize.py
  ```
* Build latest FDS (example for impi_intel_linux target, but use relevant make target for platform)
  ```
  git clone git@github.com:firemodels/fds.git && cd fds
  cd Build/impi_intel_linux
  ./make_fds.sh
  ln -s fds_impi_intel_linux fds
  cd ../..
  ```
* Run cases
  ```

File: data/rise_materials/Testdata-1826.txt
Keywords
Material1;Material2;Material3;Material4;Product;Object;Scenario;Method;Reference;Comment;Owner;IsPublic;ImportDate
80% wool, 20 % Nylon;Glue;Plywood;;IN16-3;Floor composite;;ISO 5660;TRANSFEU;;TRANSFEU;1;2011-03-24 13:15:50
Scalars
Flux (kW/m2);tig (s);qmax (kw/m2);qtotal (MJ/m2);q180 (kw/m2);q300 (kw/m2);Sample mass (g);Mass loss (g);DHc (MJ/kg);Peak smoke production (m2/m2s);Total smoke produced (m2/m2);Specific extinction area (avg) (m2/kg);MARHE (kW/m2);Area exposed (m2);Observations;Test date (YYYY-MM-DD);Test identifier;Product thickness (mm);Thickness1 (mm);Thickness2 (mm);Thickness3 (mm);Thickness4 (mm);Product density (kg/m3);Density1 (kg/m3);Density2 (kg/m3);Density3 (kg/m3);Density4 (kg/m3);Product area weight (kg/m2);Area weight1 (kg/m2);Area weight2 (kg/m2);Area weight3 (kg/m2);Area weight4 (kg/m2)
50;7;327.81;152.07;;;110.28;90.99;14.98;;2312.31;;199.00;0.0088;Raising. Glowing. Unidentifiable end flame.
;2011-03-02;c_LSFIRE_IN-16-3_50c;22.0;;;;;;;;;;;11.21;;;
VectorData
Time (s);HRR (kW/m2);Mass (g);SPR (m2/(m2*s))
1;7.891649586;110.28;0.20160069
3;8.360477381;110.1666972;0.66702735
5;6.403458007;110.2498849;0.904155804
7;4.859838898;110.1065104;1.247038857
9;44.53756396;110.1565767;1.816805918
11;100.1719984;109.9031629;2.598704256
13;157.9139914;109.5875384;3.076807045
15;214.8503148;109.2879922;3.980490845
17;261.6520235;108.970519;4.894251367
19;298.5021546;108.700687;5.660836906
21;322.0042944;107.6232695;5.840319896
23;327.8105645;108.0142482;5.734044479
25;301.9943341;107.5921502;5.39352639
27;289.1199965;107.305983;5.014163943
29;274.3210996;107.9902991;4.390233954
31;256.7551514;107.008203;4.275421999
33;257.9359554;106.7444989;4.156980037
35;248.4968535;106.4135752;4.010919557
37;236.3013225;106.2897401;3.701491106
39;227.7753397;106.153135;3.555946751
41;222.2830051;105.9731833;3.239247519
43;212.5414769;105.8631989;2.907295882
45;198.722395;105.6399779;2.522268032
47;186.6369957;105.5059397;2.176203533
49;174.8872002;105.147111;1.803185465
51;162.2590361;105.0134408;1.39927136
53;153.1164666;104.8734667;1.126929989
55;142.292367;104.7681179;0.972908315
57;136.6342862;104.6276022;0.793047521
59;131.7052997;104.3909191;0.671197817
61;126.3152758;104.2965527;0.599450636
63;120.714423;104.0711968;0.530748569
65;119.9006045;104.1132706;0.483382126
67;119.35079;103.9267362;0.505797349
69;117.7523014;104.048263;0.494667258
71;116.7196007;103.5618365;0.5120226
73;115.7223157;103.4814579;0.564151908
75;117.7081195;103.3657257;0.656592743
77;115.8761761;103.1785489;0.715819949
79;119.7432355;103.0942254;0.788111312
81;120.4533399;102.9566653;0.815698882
83;121.8431509;102.8679213;0.924091478
85;120.9838495;102.5475798;0.985107037
87;127.3455475;102.4159281;1.162132827
89;128.3254338;102.3045175;1.341632982
91;132.036717;102.1791307;1.526670618
93;133.1719549;101.9564629;1.721944582
95;136.2019895;101.6850407;1.989971751
97;138.7686826;101.6112882;2.102048908
99;142.2869792;101.5209462;2.275807761
101;145.4786028;101.4233869;2.490515151
103;147.0990092;101.1644163;2.610738766
105;154.3598752;101.0182241;2.667941429
107;153.3227254;100.802546;2.847707659
109;157.3694549;100.6525725;2.984889774
111;160.335548;100.5242826;3.137379145
113;164.6171575;100.2863373;3.367350884
115;169.7994251;100.0534114;3.559675761
117;174.3097798;99.9053305;3.671583466
119;175.8649794;99.5937229;3.877810445
121;178.5184487;99.5109471;3.907596053
123;179.994268;99.3971345;3.889958035
125;182.056257;99.0493268;3.86826793
127;184.2421444;98.7717097;3.754394285
129;182.5989262;98.6779626;3.658386091
131;179.1595338;98.4777419;3.773269769
133;187.71654;98.3535899;3.818412462
135;188.6386371;98.0524085;3.882602737
137;187.0491622;97.954105;4.031144618
139;193.8804885;97.7664463;4.086209259
141;194.4861767;97.5522104;4.167099458
143;195.1776061;97.3691043;4.336770355
145;197.5891891;97.1240674;4.441798413
147;197.156352;96.8930733;4.531913105
149;192.8469799;96.698052;4.628490217
151;196.1145886;96.4829928;4.772656965
153;195.8949381;96.2447151;4.99536764
155;196.1604158;96.0572759;5.01681363
157;199.0407802;95.8042026;5.066503059
159;198.1190954;95.7068473;5.090548817
161;196.0364654;95.4375521;5.075351095
163;197.0658373;95.1469461;4.991661174
165;197.1449631;94.8279368;4.939108507
167;196.0737282;94.8344495;5.068147947
169;196.9770432;94.5157301;5.23258346
171;197.1634779;94.3394932;5.261667562
173;200.1723636;93.7390661;5.166728605
175;201.555084;93.7880515;5.386510754
177;205.9190163;93.3930136;5.405366212
179;199.1003595;93.467574;5.320738703
181;204.8777554;93.221053;5.358856756
183;203.2533898;92.9300351;5.29542352
185;205.1105219;92.6543892;5.172789429
187;210.4677857;92.3352829;5.342057094
189;204.4974371;92.197051;5.404479729
191;215.0441672;91.9085966;5.439464491
193;212.5678858;91.7883542;5.607360838
195;217.096807;91.4572497;5.798242392
197;211.3459035;91.1657206;5.797825547
199;218.6616001;90.8564888;5.844450423
201;222.3792508;90.6515105;5.730347906
203;226.4906511;90.4199256;5.842391265
205;227.2868779;90.2410586;6.006911115
207;224.3313518;89.8702394;6.06029587
209;223.3381245;89.5576609;6.164190412
211;223.9523548;89.3106894;6.37205196
213;227.4747704;89.1120469;6.478360332
215;226.4961829;88.8877473;6.496698184
217;228.6940773;88.5355659;6.372524447
219;230.1573099;88.3759653;6.506627539
221;234.2092529;88.1109464;6.540081887
223;235.9849346;87.6912494;6.566052394
225;232.6775498;87.4697854;6.637328464
227;239.9265036;87.222046;6.922558099
229;236.4913135;87.0804798;7.059604122
231;243.1268978;86.8306303;7.063654297
233;241.3587933;86.4438883;6.957149481
235;243.5382626;86.0451336;7.044489327
237;238.8065525;85.8625215;7.155284121
239;234.6200595;85.5772905;6.964864223
241;240.1075499;85.4010546;6.830361104
243;231.3517376;85.1719256;6.948585562
245;225.4008961;84.8079225;6.572072528
247;229.6311475;84.5712105;6.287251014
249;216.1892669;84.3887083;6.352610131
251;213.0276586;84.0815756;6.417073394
253;207.195403;83.9256778;6.110688167
255;204.956895;83.6258672;5.858202277
257;202.4341621;83.4573238;5.564055163
259;190.6856651;83.1705841;4.873751516
261;184.5543383;83.0294153;4.463714303
263;180.5909796;82.8228589;4.311589474
265;177.7433007;82.6118593;4.149125748
267;173.6392504;82.3927833;3.929160189
269;169.2576645;82.1704834;3.884053416
271;163.5698155;81.8190829;3.683448856
273;162.8821711;81.6947818;3.288353989
275;160.8436822;81.6428615;3.104756382
277;160.9733468;81.34709712;2.87948818
279;155.8891137;81.13254527;2.684959116
281;158.8107055;80.81115037;2.551855691
283;154.9797829;80.6164701;2.522348575
285;155.7322146;80.44647497;2.512664684
287;152.5495552;80.27967425;2.393886779
289;150.3419749;80.06808577;2.363248911
291;150.3879428;79.8035892;2.222767533
293;150.7585692;79.72149882;2.042447569
295;146.1789729;79.39489294;1.885505469
297;150.5754849;79.15524501;1.882442883
299;147.5289077;79.03770459;1.85790379
301;145.9483316;78.67610109;1.860098372
303;144.2862783;78.48668679;1.899265604
305;147.4113228;78.32745704;1.801531685
307;146.4794202;77.98698687;1.763317706
309;145.7789503;77.73414652;1.730260338
311;145.7183201;77.69109946;1.734950834
313;147.0574996;77.520336;1.707003799
315;145.0219152;77.13090697;1.696187056
317;142.8588772;76.94331681;1.663740147
319;144.3449978;76.71048503;1.580257453
321;145.1827135;76.5507199;1.599568809
323;142.9929086;76.3459876;1.649170795
325;139.4222595;76.1534199;1.71092296
327;140.8379803;75.75223818;1.652068038
329;141.4617429;75.5559677;1.665651249
331;138.1479498;75.444996;1.612413126
333;138.9875181;75.17999203;1.564191722
335;136.1873983;75.11014823;1.546428712
337;137.4588779;74.84289472;1.528875728
339;135.8532056;75.03606629;1.517745354
341;135.627668;74.69163241;1.45193464
343;134.3268085;74.21667165;1.375936168
345;132.0640726;74.06192555;1.318338686
347;133.420783;73.77500737;1.315248542
349;134.5147602;73.62197592;1.236630063
351;133.6026178;73.35340615;1.246681755
353;132.9680249;73.16635136;1.28302206
355;133.9422921;72.83971751;1.274545539
357;134.0673228;72.62810105;1.309061909
359;133.7083222;72.47288903;1.38424641
361;135.6206664;72.20191924;1.411313252
363;137.4588538;72.09229225;1.389273818
365;138.7395188;71.87875616;1.408706696
367;137.3978485;71.64641828;1.381546226
369;136.4841785;71.33706402;1.426971759
371;136.9488018;71.1696464;1.501385963
373;138.7649689;70.96512005;1.491486416
375;137.3311454;70.73917243;1.542623148
377;138.814098;70.5380884;1.501169189
379;141.8969787;70.3624289;1.454155663
381;137.6694345;70.08501483;1.435007039
383;137.2186289;69.89354344;1.431852553
385;138.7308579;69.72415169;1.402067397
387;137.2936271;69.5712712;1.446233581
389;134.6518864;69.26751234;1.418457471
391;136.4806967;69.2071442;1.310061117
393;135.9082748;69.1026872;1.29801904
395;132.3810318;68.43558269;1.22740888
397;134.0768705;68.32775233;1.189872663
399;131.5580651;68.12370541;1.181682018
401;130.3850811;67.92913511;1.196513628
403;131.7742455;67.75864705;1.12774117
405;132.6941503;67.5698916;1.106265868
407;130.4188387;67.3326572;1.116974847
409;129.5579136;67.30019755;1.137859317
411;128.1535574;66.9277457;1.128305948
413;128.0591881;66.88172128;1.207078446
415;130.4074102;66.52282022;1.216481936
417;131.7433112;66.31005102;1.213334217
419;129.9938706;65.90368725;1.214589771
421;133.0666767;65.93591636;1.228686568
423;131.8335004;65.89526884;1.1935502
425;131.5026884;66.02138153;1.291950228
427;135.2294099;65.0854608;1.314006688
429;136.7028376;65.15482468;1.374863964
431;136.0776407;64.80076225;1.417329056
433;133.8620739;64.58772054;1.485489306
435;139.7063537;64.44750964;1.45985608
437;141.0180061;64.15776603;1.476848863
439;141.1893966;63.86070128;1.448278484
441;138.9224531;63.68006424;1.478548063
443;140.8497868;63.66408835;1.49582592
445;141.9925479;63.29277768;1.500096729
447;141.8701624;62.8333809;1.519715158
449;142.8806991;62.86788463;1.521224525
451;146.3280803;62.68174721;1.579167935
453;145.4301712;62.51675663;1.599735578
455;151.6106442;61.97404969;1.645251646
457;150.0534617;61.93813469;1.646108832
459;149.1307259;61.77252771;1.639953419
461;146.6495436;61.49093048;1.601122306
463;150.0959846;61.1103747;1.544497508
465;149.1265742;61.02402061;1.561674605
467;149.6256991;60.74358722;1.622755218
469;152.2556444;60.58325923;1.691170623
471;149.5146783;60.38838699;1.653023947
473;150.4579982;60.03738585;1.681760583
475;153.1049025;59.7200381;1.682683081
477;154.9951396;59.60296505;1.68575953
479;150.7749438;59.28210408;1.694117069
481;154.0585714;58.98291037;1.702086569
483;154.0622319;58.75132828;1.727921683
485;151.4217311;58.51557461;1.784879681
487;153.7351476;58.34615488;1.79395465
489;155.5365685;58.17635172;1.747892545
491;153.7012892;57.76736896;1.789238856
493;153.7370602;57.30673744;1.866166211
495;156.1383139;57.25808437;1.839391143
497;156.6700845;57.12894078;1.8932121
499;156.8455866;56.95650125;1.889208887
501;154.0844058;56.69954865;1.925494423
503;158.6571043;56.57028351;1.909309536
505;158.7455959;56.23682386;1.914229258
507;157.7202539;56.01362257;1.935300589
509;158.3093326;55.7885407;2.067311855
511;160.4463338;55.51629614;2.055542369
513;157.091407;55.22389254;2.059884936
515;159.4524333;54.94906612;2.060782001
517;159.2753662;54.75186284;2.07928409
519;159.6449294;54.48980922;2.081689052
521;160.1461845;54.31391724;2.125984245
523;162.5035845;53.97948234;2.208181254
525;161.167678;53.77807081;2.337265185
527;167.979462;53.39283749;2.347554674
529;166.9851217;53.31602851;2.432770746
531;166.3109631;53.02614792;2.528213817
533;168.8172439;52.84326182;2.546373253
535;170.3245267;52.47215324;2.602174762
537;168.3961002;52.21380287;2.582586716
539;170.0124951;51.90813595;2.605516081
541;171.147541;51.71010983;2.661255593
543;167.1452798;51.48855083;2.631560437
545;173.2122197;51.20836825;2.601302955
547;170.5599096;50.90971088;2.68005228
549;173.7281939;50.59978121;2.68671177
551;172.8367297;50.41526487;2.633498386
553;174.081503;50.18608136;2.690520124
555;174.3616678;50.01297527;2.710184908
557;174.5349173;49.65881685;2.758982817
559;173.1547778;49.38427983;2.756312875
561;174.915063;49.13679806;2.850447513
563;172.9688304;48.7509329;2.818444293
565;176.0022544;48.71563382;2.943491731
567;173.768709;48.41091948;2.927429597
569;177.8775505;48.04864652;2.944513127
571;173.0849;47.71874928;2.915954035
573;177.4839548;47.54320265;3.008402026
575;175.7301798;47.2938871;2.914763093
577;178.1363775;47.0732884;3.048507193
579;175.2595179;46.72435689;2.996361017
581;178.5442483;46.38055389;3.04833705
583;180.5523313;46.24900545;3.060900144
585;181.6707468;45.915022;3.071131793
587;178.8100349;45.7392945;2.932141881
589;179.1774644;45.38312192;3.006601522
591;183.704263;45.09344969;2.949915968
593;181.5036314;44.88254418;3.073956405
595;184.93505;44.66062923;3.038497588
597;181.7075606;44.30531807;3.164454557
599;183.3813249;44.10095619;3.226025084
601;187.2859852;43.65991218;3.299007297
603;184.1145938;43.52329648;3.173279039
605;181.4591828;43.17513283;3.231895214
607;187.5584836;43.02164896;3.210285478
609;184.8268019;42.690803;3.093088833
611;185.1413461;42.34302327;3.082969517
613;188.2318886;42.06252863;3.119501229
615;188.4606283;41.80222583;3.193523029
617;188.6892717;41.59575235;3.117926524
619;188.3210568;41.23914134;3.143420113
621;188.0768;40.93705564;3.209530144
623;187.802249;40.64307775;3.189032702
625;194.3532806;40.40596779;3.112375227
627;192.3177993;40.30062958;3.245523203
629;190.3892034;40.01892287;3.297648372
631;198.2687413;39.56251406;3.205020127
633;192.0052688;39.32835542;3.170893963
635;194.8941675;39.02576522;3.177780047
637;196.9526483;38.8296867;3.069309193
639;196.4671692;38.52828686;3.073787482
641;190.0936764;38.13466551;3.099544304
643;194.949695;37.83613934;3.190238543
645;198.763059;37.59069151;3.179935464
647;197.5873217;37.35196337;3.247614201
649;199.4303805;37.05411196;3.268882202
651;202.0600498;36.72467052;3.263036989
653;198.2578359;36.49457156;3.234951471
655;198.6483172;36.16640248;3.303543158
657;199.0244079;35.8676255;3.274030803
659;199.9452718;35.6400158;3.285285676
661;199.582687;35.36206635;3.314391797
663;199.9350185;35.18003059;3.279557826
665;200.7883618;34.73650166;3.272416394
667;204.2977168;34.4117064;3.253133151
669;206.1882469;34.1161108;3.321608828
671;204.508658;33.94173428;3.31214686
673;201.975636;33.57432702;3.362340131
675;202.9089089;33.33630162;3.389605213
677;200.1027986;33.0857248;3.331396286
679;202.6433449;32.68938123;3.2681986
681;201.3376838;32.42799804;3.33473298
683;200.1285434;32.32037315;3.350928055
685;204.7094872;31.98386621;3.270582823
687;203.9013199;31.75035628;3.394872582
689;200.2798525;31.38163229;3.342428368
691;200.3789763;31.10006256;3.286903246
693;194.609985;30.926437;3.184825612
695;200.137537;30.6329366;3.140273003
697;197.0271355;30.26184345;3.034924266
699;195.4980519;30.09515752;3.048949069
701;193.6373479;29.74225169;2.969654466
703;190.3298084;29.61704528;2.996100886
705;188.9421106;29.43596981;2.977983346
707;186.7804554;29.06293918;2.976282818
709;185.4091738;28.8330428;2.914916628
711;183.5710914;28.3607155;2.891437583
713;178.2923612;28.53220149;2.905935633
715;178.5154636;28.33410109;2.87891642
717;173.8841945;28.21242284;2.73497857
719;171.5323644;27.79941126;2.636793117
721;169.1935835;27.57321765;2.496734878
723;167.561075;27.4403491;2.274719679
725;164.3320078;27.32653557;2.114439555
727;159.2975438;27.09526747;2.032832055
729;154.3786428;26.93934258;1.882444979
731;150.6192878;26.71404609;1.759678162
733;151.637507;26.61485891;1.656378291
735;146.6728644;26.4516833;1.585877407
737;143.0625304;26.33818906;1.47039167
739;139.5804289;26.19536446;1.401266623
741;138.2892264;26.11489275;1.366162058
743;135.28639;25.90204638;1.291427275
745;132.9944321;25.72722419;1.178774334
747;127.9867575;25.71079492;1.148556705
749;122.7053185;25.70980761;1.084980543
751;122.8193251;25.54913814;1.039452858
753;117.4428011;25.2837406;1.047768453
755;117.9353037;25.1779712;1.03290944
757;114.9469775;25.21011589;0.953034409
759;113.7609163;25.16543666;0.882191036
761;110.1724136;24.98870449;0.789179139
763;109.682286;24.89995905;0.707736559
765;106.5384715;24.84943748;0.627631483
767;106.0325776;24.84554275;0.573601451
769;104.3309353;24.67307958;0.508671267
771;99.24891435;24.53202992;0.445941871
773;98.55462286;24.44239702;0.361853845
775;96.21609558;24.44321021;0.351568672
777;94.46565526;24.45011269;0.329073736
779;91.87179032;24.300075;0.326100883
781;90.61067339;24.31472113;0.321342753
783;89.17891475;24.2275389;0.324276406
785;85.26388477;24.11686961;0.31117311
787;85.52588813;24.23833708;0.302107166
789;83.17369243;23.9907955;0.298119831
791;82.47892348;24.07202591;0.296801911
793;80.91646489;23.98132322;0.315557434
795;78.01633236;23.97819682;0.293111526
797;77.58673529;23.98389205;0.268759487
799;78.49647364;23.88371757;0.26094688
801;76.17481586;23.81529565;0.255900682
803;75.91509208;23.92089961;0.255226016
805;74.69172398;23.79080296;0.263887697
807;73.41524362;23.7245293;0.275190903
809;72.22823282;23.70488151;0.282742643
811;71.42960857;23.63107449;0.296333854
813;71.0283859;23.6001819;0.26169352
815;70.30361683;23.60745962;0.241080708
817;69.30040498;23.50432272;0.248430594
819;68.93994276;23.47759062;0.257428929
821;68.87009236;23.45499055;0.252405004
823;67.27784852;23.45808994;0.269902074
825;66.85948452;23.42773706;0.277664941
827;67.22259672;23.33229944;0.263137155
829;65.70953891;23.30218386;0.275395633
831;64.59364356;23.23050677;0.291258569
833;63.55608382;23.39663466;0.295251013
835;64.33667356;23.38820467;0.278100301
837;62.58583209;23.42211369;0.272011017
839;62.94697744;23.2534898;0.247096843
841;62.17140984;23.04816858;0.23116577
843;62.36155678;22.99723608;0.25660969
845;62.12263883;23.14444834;0.303749819
847;61.30243232;23.16690178;0.306409199
849;61.08489141;23.03521347;0.30744297
851;60.16409113;23.04289297;0.300316079
853;60.57749616;22.93003877;0.274895655
855;59.72728532;22.88127284;0.281798565
857;57.98940692;22.8987444;0.316908166
859;58.56385906;22.96682821;0.330893354
861;57.8145601;22.8777167;0.324240963
863;58.37422148;22.74118348;0.310552746
865;57.79626207;22.73848586;0.296656043
867;58.06456341;22.75299502;0.277710714
869;57.21740944;22.80298555;0.258507091
871;57.02878463;22.94722624;0.25254968
873;55.00341071;22.23708577;0.253651321
875;55.29080156;22.60776702;0.203156408
877;55.43131326;22.64362413;0.210327244
879;55.67027288;22.51194498;0.244305267
881;55.30692904;22.64409873;0.245045109
883;54.94817922;22.52938809;0.234466325
885;54.83852869;22.51893814;0.269957157
887;53.33480728;22.46270301;0.238775627
889;53.91617354;22.34848577;0.21989997
891;53.85118368;22.33237677;0.240702267
893;53.82150537;22.38514691;0.273410161
895;52.56326595;22.37923174;0.275703141
897;53.03487511;22.39159312;0.281967918
899;53.59968652;22.3300187;0.267815403
901;53.11432721;22.18266078;0.275799493
903;52.36153342;22.31419282;0.271697234
905;51.62428244;22.26549972;0.282300687
907;51.25108306;22.16448503;0.317519379
909;51.13060246;22.28815477;0.352878241
911;50.80883578;22.19288162;0.314515917
913;50.51133767;22.13009079;0.318945534
915;49.69635943;22.14449914;0.332236921
917;50.60163127;22.10241624;0.328589627
919;50.20589078;22.11053465;0.304910645
921;49.98690362;22.21981437;0.329129288
923;50.47617391;22.03181809;0.302609817
925;50.32109946;21.9901196;0.275277081
927;49.02379294;21.86841483;0.298040795
929;49.38493693;22.18623429;0.322748199
931;49.45756188;21.88316176;0.341135766
933;48.94939778;22.1301178;0.345030922
935;49.41345698;21.9605066;0.337416321
937;49.42933771;21.73695562;0.309793399
939;48.94720212;21.74812808;0.314297732
941;48.80910428;21.92651558;0.318641448
943;48.76376916;21.82121258;0.306093515
945;48.32687254;21.74360199;0.294644278
947;47.83790603;21.88059196;0.287432257
949;48.62081486;21.63251164;0.297874735
951;47.86293686;21.71887103;0.292594488
953;47.19485828;21.78948798;0.340392489
955;46.83563333;21.50307286;0.35796193
957;47.02685677;21.66920075;0.37322173
959;47.98662529;21.60341182;0.353078725
961;47.03990841;21.57091021;0.353747385
963;46.37459912;21.60236037;0.327844727
965;46.50456233;21.55770863;0.32475004
967;46.28142337;21.51357779;0.311727171
969;46.66939286;21.48233793;0.314167534
971;46.55720065;21.50164664;0.327112427
973;46.43285945;21.41026774;0.364469301
975;46.64374302;21.53743045;0.370491409
977;46.66288838;21.44906846;0.356824102
979;46.13267759;21.32240881;0.352056682
981;45.01414913;21.35091537;0.345033202
983;45.87646056;21.30437101;0.338182635
985;46.21173485;21.27767508;0.34152164
987;45.84439409;21.2658539;0.34816941
989;46.06874266;21.24437812;0.351126346
991;44.96508166;21.21083421;0.329270739
993;44.35524296;21.17915592;0.311785402
995;43.94843281;21.1524595;0.322645817
997;44.43235211;21.22090023;0.329696547
999;44.67193591;21.15896938;0.323480521
1001;44.76680783;21.10340129;0.319490197
1003;45.56973933;21.07564474;0.321915109
1005;44.64544546;21.09695605;0.31503437
1007;44.47999327;21.13563715;0.334047596
1009;44.32309635;21.07705263;0.33312855
1011;44.37381942;21.04619669;0.336211712
1013;43.83078871;20.96508494;0.321092664
1015;43.27220453;20.85338252;0.340106393
1017;43.29835278;20.92003094;0.335475563
1019;44.01565106;20.95898696;0.342622
1021;43.80439751;20.91711484;0.331708651
1023;43.70607348;20.81430736;0.330820512
1025;42.99766211;20.8336074;0.326289727
1027;42.89607962;20.87109138;0.346308288
1029;42.87154886;20.81668472;0.382981495
1031;42.52575578;20.85194713;0.407222982
1033;42.85896663;20.84554723;0.418344237
1035;43.28058662;20.71299074;0.40999473
1037;43.29429242;20.70565851;0.405323521
1039;41.9042152;20.67301992;0.370353831
1041;41.55330134;20.7511056;0.367219187
1043;42.59327619;20.73231779;0.34675883
1045;41.81043247;20.605512;0.337012475
1047;41.47499805;20.54015233;0.328078141
1049;41.34064819;20.58787597;0.343671591
1051;42.111352;20.66173797;0.362339109
1053;41.21459166;20.22494802;0.394831789
1055;41.50901301;20.48768412;0.384938687
1057;41.93043489;20.53125691;0.370821534
1059;41.34518205;20.48493248;0.359845355
1061;40.4547485;20.52725269;0.353856166
1063;40.34215651;20.53357928;0.336702714
1065;39.85501061;20.46617216;0.348478251
1067;40.4791075;20.37847722;0.339768153
1069;40.94929453;20.28947568;0.333257814
1071;41.14930345;20.32952898;0.3293679
1073;40.27688603;20.43740949;0.341865774
1075;39.95186765;20.42337591;0.337364223
1077;40.46156476;20.34873689;0.343501816
1079;40.742748;20.44461391;0.331562622
1081;40.34113896;20.32909007;0.329584444
1083;40.60983133;20.30505413;0.31694883
1085;41.01040036;20.29885584;0.332497135
1087;40.80845179;20.22457325;0.329759716
1089;40.03502797;20.1525214;0.319215187
1091;40.45066948;20.16209352;0.309962733
1093;40.08811864;20.14219058;0.325851329
1095;39.98370825;20.16366637;0.306277482
1097;39.0951021;20.2192523;0.319844382
1099;40.25176995;20.17081579;0.327643627
1101;39.87311024;20.11786236;0.314734258
1103;39.65455878;19.99916631;0.296862463
1105;40.00428023;20.01163621;0.314501186
1107;39.60628762;20.0821157;0.319949414
1109;38.68115511;20.00744919;0.3329466
1111;39.73060517;20.02226895;0.317097468
1113;39.53261125;19.98368769;0.321982988
1115;40.14119275;19.92313724;0.330998292
1117;40.07291913;19.94981484;0.338727074
1119;38.5667044;19.95776878;0.334979955
1121;39.87303795;19.94005992;0.349987806
1123;39.59209134;19.92124462;0.318866692
1125;39.63276707;19.78819471;0.305282575
1127;39.6918151;19.85067397;0.292048603
1129;39.77706918;19.89576462;0.301222258
1131;39.16261552;19.92412455;0.325779841
1133;39.04150531;19.79434767;0.348959798
1135;38.93043807;19.73598213;0.33704698
1137;39.81307158;19.64144934;0.334914874
1139;38.85942605;19.66883064;0.327477612
1141;39.46285265;19.79247338;0.319687188
1143;38.49479815;19.75410241;0.327818078
1145;38.26588703;19.62502924;0.328535941
1147;40.23720404;19.57715029;0.299053667
1149;39.45645602;19.59149497;0.283468987
1151;39.65795415;19.61691999;0.287136176
1153;39.45529335;19.52317338;0.281588461
1155;38.68305495;19.65180764;0.276082035
1157;39.02318692;19.57043978;0.276016494
1159;39.8911421;19.49839708;0.278546175
1161;38.57251206;19.48487524;0.27649491
1163;38.34556038;19.44917392;0.271617464
1165;38.16645386;19.40581142;0.300895801
1167;38.08410472;19.51966257;0.320738905
1169;37.56632767;19.35516203;0.31122091
1171;38.07573983;19.42612577;0.296889765
1173;38.44612857;19.29706176;0.29223153
1175;38.682287;19.33232418;0.265555487
1177;38.46753174;19.2980674;0.259954955
1179;37.94595804;19.414771;0.282320435
1181;38.35719018;19.31178121;0.279727002
1183;37.80812945;19.21382008;0.276247027
1185;37.72995568;19.2925458;0.271884377
1187;37.99670574;19.13190334;0.283631305
1189;38.24036333;19.24143917;0.301552821
1191;37.52790516;19.28348542;0.311442329
1193;37.1265811;19.2944746;0.330769586
1195;37.1778563;19.11089396;0.3288038
1197;36.54038804;19.16597732;0.324372781
1199;37.5974615;19.17029263;0.302868715
1201;38.00659285;19.12015547;0.302204308

File: data/rise_materials/Testdata-1827.txt
Keywords
Material1;Material2;Material3;Material4;Product;Object;Scenario;Method;Reference;Comment;Owner;IsPublic;ImportDate
80% wool, 20 % Nylon;Glue;Plywood;;IN16-3;Floor composite;;ISO 5660;TRANSFEU;;TRANSFEU;1;2011-03-24 13:17:40
Scalars
Flux (kW/m2);tig (s);qmax (kw/m2);qtotal (MJ/m2);q180 (kw/m2);q300 (kw/m2);Sample mass (g);Mass loss (g);DHc (MJ/kg);Peak smoke production (m2/m2s);Total smoke produced (m2/m2);Specific extinction area (avg) (m2/kg);MARHE (kW/m2);Area exposed (m2);Observations;Test date (YYYY-MM-DD);Test identifier;Product thickness (mm);Thickness1 (mm);Thickness2 (mm);Thickness3 (mm);Thickness4 (mm);Product density (kg/m3);Density1 (kg/m3);Density2 (kg/m3);Density3 (kg/m3);Density4 (kg/m3);Product area weight (kg/m2);Area weight1 (kg/m2);Area weight2 (kg/m2);Area weight3 (kg/m2);Area weight4 (kg/m2)
75;3;397.14;150.32;;;110.81;94.02;14.24;;2396.17;;289.89;0.0088;Raising. Glowing. End flame at 765s.
;2011-03-01;c_LSFIRE_IN-16-3_75a;22.0;;;;;;;;;;;11.21;;;
VectorData
Time (s);HRR (kW/m2);Mass (g);SPR (m2/(m2*s))
1;-11.25906009;110.81;0.362987212
3;-21.69654349;110.23178;0.905533143
5;26.65170303;109.9911459;1.873910701
7;126.6173917;110.3794846;3.423905022
9;252.100744;109.4647918;5.222831576
11;353.8647092;109.0606164;6.281417584
13;396.1886267;108.5640147;6.849609862
15;385.9655701;108.1102496;6.942516048
17;397.1413467;107.7105838;6.643941773
19;389.3263338;107.6630792;5.956899708
21;386.5611752;107.3687288;5.894873869
23;385.7010656;106.6834025;5.914221461
25;380.5454444;106.3492937;5.737061337
27;363.1080253;106.4310972;5.330524917
29;340.9243047;106.1405792;5.108199732
31;331.775565;105.3599494;4.574074971
33;298.2832735;105.0072257;4.068863914
35;281.4896745;104.7817136;3.758982946
37;262.4104903;104.845218;3.330512237
39;241.6120857;104.5081889;2.79591007
41;227.5348611;104.2550216;2.452180087
43;216.5088919;103.7674328;2.230154284
45;204.7330599;103.8849545;2.151819202
47;200.8918187;103.5248662;2.057284032
49;197.6986728;103.360484;2.083884444
51;193.3567559;102.9450843;2.151305764
53;192.8105461;102.8338179;2.131961195
55;193.8170223;102.4015404;2.07104284
57;194.7912016;102.2069758;2.293993701
59;198.535834;102.0838524;2.453444464
61;202.751982;101.5352979;2.70575016
63;203.6948412;101.411826;3.053361755
65;213.9353589;101.6015268;3.374387211
67;215.4697111;100.9013369;3.662067936
69;218.186579;100.9740238;3.865152521
71;223.0256423;100.6701905;3.983717366
73;229.834851;99.9162766;4.100773872
75;238.4542664;100.1269558;4.176806435
77;239.8648141;99.7832014;4.198443924
79;241.2357219;99.5761793;4.260656255
81;238.1834292;99.0333065;4.496999395
83;244.5643459;98.780647;4.669204523
85;247.5475954;98.6305788;4.857836688
87;243.6885135;97.9243995;5.057106859
89;251.9461375;97.6807241;5.235543813
91;250.2791572;98.3959769;5.399281626
93;246.0719854;97.3625451;5.539868135
95;254.2920229;97.1267931;5.675899525
97;253.8202365;96.8117139;5.649716747
99;254.3184535;96.3560336;5.982167321
101;256.1435097;96.5460622;5.768338119
103;256.1489645;95.8787513;5.960858296
105;252.5889066;96.1633419;5.853001046
107;255.0758038;95.5829931;5.967287867
109;253.1271711;95.0009369;5.815344637
111;251.8505131;95.0010344;5.860646748
113;250.9716075;94.5434316;5.566266633
115;252.232456;94.3564174;5.661238617
117;255.0895982;94.3924352;5.806254687
119;256.5685723;94.162856;5.946773771
121;265.1382193;93.5696902;6.044559592
123;260.3373968;93.5588816;6.252047788
125;269.7804414;92.9724732;6.448367041
127;261.2856916;92.6245697;6.515081243
129;267.2629198;92.5544216;6.525032446
131;272.5865368;92.0979896;6.909864399
133;280.0299187;91.6465284;6.974211903
135;284.1161632;91.3535854;6.976281408
137;288.4282141;90.9866024;6.798777077
139;292.1089778;91.0430489;7.075675992
141;294.4599928;90.5160742;6.975452827
143;295.114402;90.0165588;7.127804165
145;305.0311196;89.6532612;7.296599458
147;308.3287923;89.5306664;7.677880847
149;307.1912431;88.9563228;7.722081863
151;308.330624;88.5231372;8.119652273
153;310.3138589;88.3150664;8.339329349
155;315.6850486;87.6374384;8.638861256
157;320.5023297;87.48632;8.764322587
159;321.1952556;87.1450198;8.800525557
161;302.2981297;86.9229612;8.65597263
163;309.7007061;86.4878206;8.665353057
165;306.2004888;86.44191;8.390167196
167;309.2641839;85.7098553;8.30181609
169;306.0347842;85.3649254;8.047585103
171;295.0511457;84.9178736;8.204439622
173;302.8365539;84.6201387;8.414535958
175;300.704892;84.57764;8.535153196
177;305.0031162;83.9259838;8.791121303
179;301.3663868;83.6753187;9.329726463
181;299.529646;83.1050964;9.306095366
183;299.7313955;82.9617008;9.213676866
185;295.6011167;82.5978027;9.163866703
187;277.7358315;82.11078892;8.94236033
189;272.1895799;82.00302796;8.270161967
191;256.0289723;81.6306958;8.181774453
193;254.5107746;81.343879;7.538148584
195;248.0918711;81.13172812;7.062181443
197;241.9934876;80.93720908;6.291692923
199;230.9861118;80.55561052;5.71276212
201;225.7877556;79.7982382;4.817759062
203;221.7821463;79.65050284;4.240907145
205;221.1633404;80.0070598;3.879986009
207;215.8316772;79.14516268;3.764740885
209;218.2376878;79.33498588;3.501371614
211;215.9167537;78.5563246;3.363054689
213;212.4779278;78.1847566;3.420587517
215;213.6111447;78.34643884;3.403445765
217;205.9551918;78.13997932;3.385772587
219;208.4911718;77.4870814;3.551935773
221;211.1611155;76.98127612;3.503558767
223;200.180251;76.89832636;3.447400017
225;203.7209779;76.53292636;3.25629816
227;206.3245514;76.1474782;3.03582679
229;205.1971775;75.95396956;2.986847588
231;202.3414249;75.75431932;2.997652843
233;203.1963134;75.01153804;3.03566055
235;202.4021142;75.04842796;3.018136153
237;203.7807597;74.5120654;3.046472782
239;204.8734269;74.52960268;3.010099998
241;201.1179551;73.95934012;2.832479479
243;199.2403367;73.72707244;2.73001678
245;195.5034523;72.80227372;2.753591251
247;197.4608627;73.3419526;2.777281806
249;192.597537;73.26634492;2.691820718
251;188.79052;72.74608684;2.746116337
253;184.3751712;72.18008236;2.692531125
255;182.3713739;71.83494988;2.565236556
257;178.2341435;71.4734806;2.448491545
259;177.5757435;71.31475948;2.462360101
261;174.0315805;70.89189004;2.379631396
263;173.6171938;70.55231212;2.372545494
265;170.9419256;70.16567692;2.433566049
267;174.647832;70.10718412;2.49971171
269;173.3161823;69.93350524;2.49281787
271;173.4489718;69.31535404;2.486817948
273;170.907458;69.27012652;2.443648428
275;175.3882019;68.77377964;2.408976172
277;170.7093724;68.641003;2.317310067
279;173.6035192;68.4232702;2.317218187
281;173.395371;68.4161998;2.313060161
283;171.5511535;67.41881068;2.298820734
285;169.9867792;67.51203628;2.221208894
287;171.0520286;67.36951468;2.245162365
289;169.9825909;66.86900476;2.127596794
291;169.0512437;66.73680124;2.084936139
293;165.1565764;65.98588636;2.029034952
295;165.950052;65.762299;2.008979645
297;167.1029005;65.88462268;1.85553497
299;165.9356912;65.15415196;1.840910829
301;166.560203;65.27403196;1.725448623
303;164.1666897;64.87796572;1.68361555
305;162.1683988;64.4156014;1.651951985
307;164.3611266;64.55098396;1.692144358
309;160.2559359;64.26688348;1.615932575
311;162.1188058;63.74250508;1.602439355
313;161.5080274;63.41121148;1.59456153
315;157.9785863;63.33219244;1.621495363
317;159.454081;63.12529564;1.618582982
319;163.4668434;63.04675468;1.686128678
321;161.0127462;62.66875804;1.742299259
323;159.2967595;62.34540796;1.791696554
325;161.3016153;61.99044988;1.832300508
327;161.3847896;61.70535292;1.905439409
329;166.2635835;61.56276364;1.936635812
331;163.0856612;61.06269052;1.965530477
333;165.3086037;61.11494812;1.949321556
335;166.6360239;60.59115532;1.976789839
337;169.8815959;60.29346268;1.950448614
339;168.6207174;59.8223374;1.926670591
341;172.441287;59.69085484;2.037474666
343;171.1896163;59.35459228;2.128807357
345;173.4363925;59.04168124;2.136662222
347;170.1622454;58.84948204;2.115671469
349;174.183657;58.58582428;2.189015527
351;173.7130515;58.33850572;2.191590031
353;175.5019882;58.27932988;2.112471271
355;178.1272956;58.12111516;2.119583335
357;175.0297633;57.29784412;2.172231687
359;174.1411094;57.12866668;2.176673782
361;173.4662048;56.5936558;2.105464879
363;180.5329204;56.70447388;2.139116944
365;173.4832521;56.4090742;2.069042473
367;173.1052374;55.941607;2.025494398
369;172.9126702;55.416859;2.003412098
371;173.0451409;55.48387132;1.917591413
373;173.8855539;55.34032396;1.983231209
375;170.1365004;55.17948892;2.027312764
377;172.7902009;54.92687308;2.073542381
379;170.284876;54.54528844;2.081997493
381;169.1852454;53.87494876;2.239598992
383;171.1181181;53.92654828;2.16469757
385;171.5962912;53.52931132;2.220837097
387;174.9017869;53.13084268;2.190292182
389;175.1347825;52.85162956;2.220010824
391;173.8303327;52.3306366;2.260788664
393;177.6453626;52.6143022;2.354049561
395;178.8759972;52.01454796;2.317961007
397;176.7578144;51.71294092;2.296359048
399;174.6038083;51.38793532;2.365876662
401;181.4432214;51.25643932;2.250541227
403;175.6060735;50.804515;2.311017143
405;177.9454092;50.80724476;2.375603225
407;182.1127023;50.13236236;2.524545714
409;181.9112219;50.05530844;2.47403434
411;179.9696681;49.81058092;2.546486085
413;183.3099731;49.54084732;2.636307704
415;181.845963;49.45690348;2.650197759
417;183.103645;48.64737484;2.61252432
419;181.8199575;48.96781852;2.662905201
421;184.3090504;48.15979132;2.68363715
423;180.4791512;48.04175212;2.633083885
425;183.5937792;47.82804316;2.612970432
427;185.3733067;47.22312988;2.722938244
429;180.8051794;47.2694542;2.823834
431;186.5204642;46.55200348;2.815055622
433;186.3767121;46.47183772;2.803677629
435;184.7548675;46.29913036;2.908918144
437;187.1775673;46.03443436;3.037742092
439;189.9836704;45.42323212;3.023504459
441;189.0082287;45.31147468;3.183778257
443;185.7892184;45.03225772;3.245075955
445;191.5749409;44.84160172;3.250292659
447;197.1881314;44.202199;3.253489749
449;189.9253735;44.0537686;3.356840414
451;198.1627514;44.05540636;3.343735276
453;204.0402736;43.3577494;3.386981515
455;200.7441652;43.125703;3.478571553
457;197.1897234;42.49887244;3.634204811
459;204.282754;42.33428332;3.528884952
461;205.6088311;42.0755806;3.709542346
463;203.9286037;41.899675;3.860908932
465;204.6246704;41.61159196;3.887266227
467;208.9051404;41.22042652;3.843224668
469;206.1699449;41.28751804;4.00464392
471;207.0281294;40.42039228;3.925046188
473;206.8523325;40.28596444;3.785488454
475;206.6037507;39.85321228;3.905857355
477;208.7277602;39.2216758;3.903129062
479;208.7377958;39.41878972;4.023948654
481;207.495752;38.73593836;3.978420657
483;211.353649;38.66582812;4.025826115
485;207.2439734;38.24902204;3.941870354
487;205.0412596;37.90613068;3.850333143
489;203.7162625;37.75046716;3.800320647
491;206.6730419;37.4152078;3.91303871
493;211.5673426;36.94357708;3.918445352
495;204.6648309;36.70627372;3.909611513
497;211.1461125;35.9927206;4.024504667
499;209.3193605;35.9122822;3.91433331
501;209.4247492;36.04641628;3.935461909
503;212.2335667;35.56502428;4.003494632
505;211.8738194;34.91036908;4.066991047
507;218.2795384;34.64215756;3.982092301
509;215.4426709;34.24423372;4.135962643
511;219.8556158;33.99179212;4.127168747
513;223.7016305;33.7289854;4.160936728
515;222.514134;33.454735;4.127652714
517;215.6387553;33.05712796;4.266027435
519;223.1806788;32.58036556;4.279702863
521;226.4229846;32.41476652;4.382920394
523;226.654726;32.02332844;4.42752037
525;225.1798645;31.79145676;4.511824285
527;223.1074437;31.30753276;4.356567418
529;227.1526051;31.02412828;4.403158118
531;222.8891272;30.80800636;4.376306243
533;228.0904487;30.61319116;4.300212773
535;230.4517848;30.20865148;4.207971666
537;226.5970305;29.72035036;4.381226723
539;230.1573322;29.72315164;4.33909689
541;228.7122604;29.1309142;4.394177932
543;232.0608462;28.8596014;4.455848903
545;225.2439153;28.41208204;4.632125123
547;224.4779294;28.03939564;4.484801663
549;222.3345377;27.899707;4.403154653
551;217.1154593;27.65501692;4.239560958
553;218.4160879;27.21337324;4.099785921
555;212.0581787;26.82888556;3.835144716
557;209.6033881;26.49125596;3.696738412
559;201.1309935;26.33211628;3.4812029
561;191.7531005;26.3263918;3.203860609
563;190.1880203;25.87314028;2.942170645
565;185.4036332;25.65491644;2.656013903
567;180.0660344;25.0658998;2.555766806
569;168.2579743;25.03643068;2.407213861
571;168.0279862;25.1752726;2.302093006
573;162.5161964;24.95982316;2.221775707
575;157.8187764;25.15618396;2.164179902
577;155.7964077;24.70779868;1.91152696
579;150.2413755;24.0893926;1.718436772
581;148.4537362;24.27108604;1.557455085
583;143.1786168;24.24204412;1.384416887
585;138.7012603;24.28142092;1.216392869
587;132.5119466;24.1360846;1.101872082
589;128.8903329;23.74851292;0.98212847
591;123.3554283;23.66264284;0.853319284
593;116.0194701;24.14832076;0.65679218
595;110.7301527;23.7640342;0.514632106
597;106.7001409;23.54013292;0.406837691
599;101.7245711;23.60035564;0.303129475
601;96.21992628;23.19098476;0.234028807
603;93.05820119;23.36067772;0.210420291
605;88.2483357;23.21043676;0.211845087
607;86.73744607;23.33009788;0.190644821
609;85.42959923;23.3019838;0.191594093
611;82.00849682;23.01147484;0.162070273
613;78.81815192;22.76955916;0.168718849
615;77.06620645;22.9841254;0.183330052
617;75.67294229;22.99457932;0.204958882
619;74.85018239;22.8372046;0.186837869
621;75.22572203;22.913839;0.171990435
623;73.57452052;22.87069516;0.206582621
625;71.43319752;22.88198572;0.203509799
627;69.86475237;22.86321628;0.152927325
629;69.92362232;23.57711788;0.140580702
631;67.69068306;22.42636924;0.178221388
633;66.32970794;22.86955852;0.150505772
635;65.31496412;22.67046844;0.116984705
637;65.04680569;22.57680988;0.136004517
639;64.00186819;22.49486044;0.147620602
641;63.7982429;22.23164668;0.140216021
643;63.7549295;22.35163564;0.157838171
645;62.3457647;22.09770988;0.175191622
647;61.92326935;22.43234668;0.202008013
649;61.13014899;22.37848396;0.178721776
651;59.86361468;22.22625052;0.167038091
653;58.62861845;21.98882044;0.177178477
655;60.3262784;22.1586406;0.193387612
657;58.86580161;22.13904268;0.171087862
659;56.63685956;22.12483996;0.18872921
661;56.93952175;21.97397068;0.199619246
663;57.48695005;21.86477308;0.169781971
665;56.98290551;21.72608668;0.169716801
667;57.59709631;22.22250124;0.180587311
669;57.20227057;21.95849548;0.199906381
671;55.40507235;21.83467612;0.215762505
673;56.19164455;21.73443916;0.236993537
675;54.91798214;21.98488876;0.238996872
677;54.84798275;21.90364924;0.2279901
679;53.92771023;21.5550742;0.204534036
681;54.79891228;21.7830598;0.179801606
683;53.92236821;21.8768278;0.188321362
685;52.35493216;21.82362988;0.175692386
687;51.90437799;21.8901382;0.206938995
689;52.10062536;21.67113244;0.213065185
691;52.51448637;21.65137084;0.220216746
693;51.7521917;21.76774732;0.193357918
695;50.16309578;21.33532204;0.199817792
697;51.2942417;21.43044412;0.201463692
699;50.48554189;21.22466716;0.207037902
701;50.116116;21.73710364;0.185316901
703;48.69752199;21.40830796;0.195718864
705;50.09324446;21.15241708;0.188790586
707;50.10174489;21.63043468;0.195413078
709;51.12237306;21.22661452;0.193140334
711;50.17642169;21.40599724;0.226526817
713;49.90691373;21.31832572;0.233177356
715;49.47132306;21.62537644;0.207847837
717;47.64647459;20.41890028;0.177312103
719;48.63125755;21.46162444;0.169378871
721;48.36291985;21.01382236;0.1904315
723;47.02657447;21.23443852;0.172557639
725;48.17851448;21.36293404;0.190685229
727;47.46967834;21.66650908;0.204341083
729;46.69581944;21.5490862;0.247447768
731;45.8702727;20.91712444;0.216446003
733;46.71050307;21.04737628;0.201640271
735;45.58402937;21.0395062;0.197634939
737;45.27951162;20.97697324;0.201047516
739;45.31424885;20.85051532;0.169344707
741;45.5977266;20.797327;0.164848823
743;44.68453416;20.89776316;0.180870432
745;45.35447052;21.0866446;0.207902544
747;44.281699;20.69049436;0.182216417
749;44.1376363;20.87043148;0.194900854
751;43.94153604;20.4474046;0.199992161
753;44.03744136;20.68128652;0.208866518
755;43.38931228;20.83692268;0.186493124
757;42.89606828;20.66359084;0.217089413
759;43.48919098;20.66349964;0.225851238
761;42.6456286;20.60778076;0.228498002
763;42.64823918;20.8641358;0.22161975
765;41.88674177;20.77527244;0.238526294
767;41.31308644;20.84519308;0.225303019
769;42.0490865;20.71538716;0.216044742
771;42.15979168;20.58570844;0.190210432
773;41.76816004;20.52559564;0.195178747
775;41.66846805;20.30021164;0.174891763
777;40.44257272;20.33259244;0.174685964
779;39.62562916;20.54732236;0.163043957
781;39.81569699;20.53068172;0.164226944
783;39.7224263;20.646859;0.150376361
785;39.20946885;20.57163388;0.134371149
787;39.83946764;20.52151084;0.149970623
789;39.08631729;20.395999;0.154652851
791;39.40261692;20.32948108;0.189696267
793;38.98093804;20.31990028;0.203875512
795;37.85260014;19.93203868;0.236107327
797;38.76618261;20.0941342;0.195452181
799;39.07078318;20.38039468;0.200266313
801;39.09505463;20.49406924;0.209344566
803;38.68863452;19.79822908;0.180873156
805;38.42885488;19.93044604;0.17469423
807;37.94767643;20.62759708;0.184408939
809;38.14119373;19.93241116;0.182960192
811;37.84900266;19.83513196;0.219070504
813;37.92346332;20.27269804;0.240679567
815;38.62491385;19.7901862;0.21406155
817;38.69556962;20.83214572;0.253019308
819;38.41129975;19.74983548;0.25455076
821;38.00259766;19.97511916;0.224949079
823;37.27947339;19.68271708;0.24165219
825;37.87306402;19.7306926;0.268239321
827;36.31922746;19.70219644;0.21588898
829;37.29124897;20.11878172;0.222741343
831;36.73734234;19.59619132;0.236215424
833;36.94831508;19.42053868;0.245281794
835;37.43342783;19.91977372;0.22345934
837;36.84737349;19.667695;0.247360873
839;36.414467;19.51344172;0.24984753
841;35.63856903;19.58463628;0.239910224
843;35.81740738;19.67405452;0.22281405
845;35.76118266;19.8465046;0.210999947
847;36.00417705;19.58463628;0.236438784
849;35.22016414;19.45478476;0.238752509
851;35.79820296;19.44360316;0.22051898
853;36.31758465;19.59820204;0.218357114
855;35.89643022;19.5964918;0.223688398
857;35.55259844;19.86633004;0.186723275
859;35.22286835;19.3832446;0.182849053
861;34.62521118;19.37439148;0.186413652
863;34.65025401;19.20098668;0.191057958
865;35.00919971;19.65803212;0.198312199
867;34.5657152;19.17775852;0.197939638
869;34.53743064;19.48354444;0.214741759
871;33.86754254;18.96210076;0.229454592
873;34.10599431;19.1393542;0.224761606
875;32.90831259;19.33167484;0.222482143
877;33.98274588;19.22429644;0.244991127
879;34.02527455;19.27615708;0.222281044
881;34.17361486;19.35978892;0.200493676
883;34.83798407;19.142575;0.191644027
885;34.2349434;19.5457222;0.206588454
887;34.09664758;19.53586876;0.208900058
889;33.34576072;19.21253212;0.220259776
891;33.48147824;19.4031334;0.225972491
893;33.82167087;19.15661404;0.23092685
895;33.78322037;19.04489548;0.244542842
897;33.74980916;19.60106812;0.224457899
899;33.27539409;18.94860796;0.217706767
901;32.91854743;19.32415996;0.207603689
903;33.19813546;19.23035644;0.21539301
905;33.1145455;19.08472828;0.183090706
907;32.68891425;18.79949548;0.190565977
909;32.5126546;19.20026812;0.192205828
911;31.87429845;19.016263;0.166954954
913;31.64111983;19.13589724;0.159753412
915;32.44739007;19.08489196;0.166013035
917;31.7321018;18.77528476;0.192909754
919;31.58008988;18.78998764;0.179862197
921;32.45154862;18.80874844;0.207575808
923;32.02281687;18.928255;0.216353338
925;32.45220343;18.75414028;0.20607906
927;31.86696899;19.06653148;0.194210013
929;31.36431152;18.74625196;0.196711041
931;32.17852441;18.64135708;0.206668211
933;32.17592968;18.60216172;0.202025097
935;31.86374754;18.93237628;0.241722402
937;31.83871757;18.73083004;0.227827421
939;31.58744599;18.77732284;0.245842849
941;30.30108464;18.55865356;0.233959664
943;31.28711439;18.81982108;0.228603471
945;31.54538058;18.47452108;0.229084198
947;31.16491279;18.56672332;0.234372566
949;31.2087129;18.77497516;0.240132441
951;30.47470928;18.3617014;0.249669254
953;30.36208356;18.49843132;0.245704846
955;30.59268262;18.64831756;0.220734335
957;30.99048703;18.54974572;0.237908059
959;30.8495388;18.46793356;0.222927917
961;30.34978265;18.47855164;0.219005479
963;31.05986366;18.68276332;0.212743846
965;31.28340121;18.4055374;0.190578105
967;30.86365446;18.55613308;0.168103083
969;30.49523653;18.18317404;0.173533608
971;30.18937618;18.6224326;0.183372092
973;29.8305754;18.26133772;0.205520553
975;30.27529263;18.3207862;0.235385566
977;30.13646613;18.10630252;0.242512835
979;30.4860058;18.56016364;0.254245074
981;30.34353524;18.20707564;0.265231483
983;29.58159552;18.4293478;0.270875055
985;29.76056296;18.37782412;0.274130755
987;30.18884063;18.4473718;0.257235171
989;29.76864804;18.1059022;0.228599857
991;30.07207824;18.07645084;0.213735635
993;29.34053415;18.36855244;0.212564134
995;29.30192334;18.34008412;0.18622454
997;29.47225063;18.1809358;0.183405112
999;29.50107009;18.16303036;0.173580522
1001;28.86675584;18.1597822;0.183110806
1003;29.28912319;18.19792252;0.185058805
1005;28.56202709;18.11262556;0.193152608
1007;28.5429458;17.58354844;0.22264696
1009;29.0941619;17.85559756;0.256302382
1011;28.49637092;18.07597756;0.250368933
1013;28.5437334;18.08960716;0.270738354
1015;28.99505884;17.72455468;0.260486854
1017;29.38817876;17.714419;0.244620656
1019;29.05255456;17.827147;0.21554925
1021;28.45562022;18.01084252;0.205073713
1023;28.49944337;17.90965084;0.172673592
1025;28.56977164;17.84868316;0.18670638
1027;28.46609226;18.17808796;0.18272142
1029;28.52482834;18.13678156;0.19275777
1031;28.64478709;17.864059;0.207544146
1033;28.16287938;18.05558812;0.214077233
1035;28.29342087;17.66098444;0.211535241
1037;27.64108903;17.93785564;0.203153216
1039;27.75018353;17.6960038;0.204542375
1041;26.96500942;17.83871116;0.174432436
1043;27.56467943;17.744671;0.160483121
1045;27.9285464;17.68687804;0.158995987
1047;27.64948625;17.4811102;0.152496663
1049;27.02697298;17.66671612;0.140152672
1051;27.04374481;17.53455388;0.164868541
1053;27.06765409;17.76393196;0.176048903
1055;27.28601262;17.57485036;0.173672454
1057;27.15864425;17.78667772;0.188585471
1059;27.01181963;17.2337998;0.197292996
1061;26.3100923;17.5651606;0.186029677
1063;26.72809544;17.26467916;0.157399808
1065;26.82837829;17.371039;0.171136497
1067;26.25369796;17.79421084;0.193986065
1069;26.524817;17.26572556;0.206806423
1071;26.06678228;17.29533148;0.201411885
1073;26.70214357;17.37235804;0.22088491
1075;26.70202158;17.38854412;0.199802035
1077;26.84172988;17.73372556;0.169565814
1079;26.44612102;17.52742108;0.15819299
1081;26.32785499;17.41772236;0.161154909
1083;26.18364641;17.175079;0.167325772
1085;26.08563159;17.28130204;0.176366266
1087;25.87500001;16.8747886;0.173875176
1089;26.41127105;17.13591052;0.170123807
1091;25.7643853;17.05475356;0.189850339
1093;25.65465915;17.43527308;0.208274687
1095;26.33611892;17.15821996;0.201737488
1097;25.81980394;17.0402782;0.208456054
1099;25.45493024;17.16343324;0.20412928
1101;25.8628739;17.3833126;0.209291756
1103;26.10486412;17.45676316;0.215361208
1105;25.88997441;16.95090508;0.242467655
1107;26.30060584;17.142871;0.221654284
1109;25.71054501;17.17452412;0.208252875
1111;25.76618476;16.88006572;0.199279559
1113;25.65834895;17.03848588;0.199606034
1115;25.76586478;16.76924812;0.199621713
1117;26.60995402;17.1987526;0.215196442
1119;25.81715063;17.08604284;0.218100179
1121;25.15220022;16.8304798;0.194724799
1123;25.57075385;16.7934406;0.1760603
1125;25.26038631;16.71789724;0.183818638
1127;25.53267079;17.11168204;0.21385653
1129;25.28486296;17.19760636;0.213061118
1131;25.49775385;16.74018796;0.222936774
1133;25.16109287;16.57079548;0.227615205
1135;24.98972679;16.90279324;0.22541708
1137;24.45572156;16.88733532;0.194330765
1139;24.22726786;16.8023206;0.192910464
1141;25.09232574;16.7942686;0.164900216
1143;25.35088617;16.79252188;0.149122526
1145;24.68348831;16.49566156;0.150989361
1147;25.26775465;16.7334646;0.177502153
1149;25.40660425;16.94524636;0.175089166
1151;25.62026228;16.69349548;0.204029335
1153;25.42409456;16.56905788;0.213338399
1155;25.4726319;16.92656716;0.194840593
1157;25.10261908;16.63462012;0.189940715
1159;25.45612621;16.57221484;0.183503566
1161;25.19322196;16.5650182;0.170974978
1163;24.75178538;16.46560972;0.193594624
1165;24.88496925;16.2543742;0.229572069
1167;25.46757388;16.4382238;0.233449229
1169;24.42783369;16.65944956;0.24906118
1171;25.10786391;16.70475004;0.26235879
1173;25.15219532;16.3543918;0.21943024
1175;24.91093429;16.36959532;0.206442638
1177;25.10086101;16.62114556;0.180186926
1179;25.54993142;16.40102092;0.182084368
1181;24.92389688;16.51555996;0.196937242
1183;24.32753204;16.50824476;0.237228228
1185;24.78234774;16.25243644;0.232146291
1187;24.44221631;16.37955772;0.219796858
1189;24.70847077;16.37829292;0.216218926
1191;24.50092202;16.37817484;0.225559836
1193;23.92362601;16.3254958;0.224123703
1195;24.4734669;16.56294364;0.220777035
1197;24.68942031;16.6800574;0.234686318
1199;24.1899192;16.51432204;0.239839814
1201;23.32212825;16.20942844;0.208358934
