Repository: johodges/materials

## A Non-Dimensional Scaling Approach to Modeling Material Pyrolysis

This repository contains the data, scripts, and technical documents required to generate the SPyro cone validation cases.

## Instructions
* Clone this repository with submodules
  ```
  git clone --recurse-submodules https://github.com/johodges/materials
  ```
* Pre-process data
  ```
  python materials/scripts/initialize.py
  ```
* Build latest FDS (example for impi_intel_linux target, but use relevant make target for platform)
  ```
  git clone git@github.com:firemodels/fds.git && cd fds
  cd Build/impi_intel_linux
  ./make_fds.sh
  ln -s fds_impi_intel_linux fds
  cd ../..
  ```
* Run cases
  ```

File: data/rise_materials/Testdata-1828.txt
Keywords
Material1;Material2;Material3;Material4;Product;Object;Scenario;Method;Reference;Comment;Owner;IsPublic;ImportDate
80% wool, 20 % Nylon;Glue;Plywood;;IN16-3;Floor composite;;ISO 5660;TRANSFEU;;TRANSFEU;1;2011-03-24 13:19:44
Scalars
Flux (kW/m2);tig (s);qmax (kw/m2);qtotal (MJ/m2);q180 (kw/m2);q300 (kw/m2);Sample mass (g);Mass loss (g);DHc (MJ/kg);Peak smoke production (m2/m2s);Total smoke produced (m2/m2);Specific extinction area (avg) (m2/kg);MARHE (kW/m2);Area exposed (m2);Observations;Test date (YYYY-MM-DD);Test identifier;Product thickness (mm);Thickness1 (mm);Thickness2 (mm);Thickness3 (mm);Thickness4 (mm);Product density (kg/m3);Density1 (kg/m3);Density2 (kg/m3);Density3 (kg/m3);Density4 (kg/m3);Product area weight (kg/m2);Area weight1 (kg/m2);Area weight2 (kg/m2);Area weight3 (kg/m2);Area weight4 (kg/m2)
75;3;433.11;152.72;;;111.42;95.27;14.32;;2544.01;;294.43;0.0088;Raising. Glowing. End flame at 807s.
;2011-03-01;c_LSFIRE_IN-16-3_75b;22.0;;;;;;;;;;;11.21;;;
VectorData
Time (s);HRR (kW/m2);Mass (g);SPR (m2/(m2*s))
1;-5.223757817;111.42;0.26606745
3;-20.44043376;111.277552;0.842892815
5;24.26332195;111.2174195;1.735181128
7;117.6289213;110.9757086;2.838411957
9;236.0606159;110.2408872;4.513703684
11;359.7614436;110.4226435;5.989169121
13;422.356638;109.7285625;6.949077406
15;433.1097805;109.0008542;7.348534531
17;413.7660441;108.7708785;7.356990304
19;387.6355142;108.3428405;7.008286652
21;384.3799502;108.112008;6.513774653
23;374.758041;107.5636651;6.034336922
25;380.250134;107.2150713;5.803711935
27;361.3533122;107.0355096;5.619764483
29;352.4484157;106.5934857;5.063103349
31;327.8492675;106.3490328;4.730611535
33;310.1061237;106.010604;4.257914316
35;285.2977819;105.9435677;3.580250519
37;263.2159254;105.6808272;3.184236768
39;242.9404785;105.6231533;2.794637507
41;228.5269872;105.0200189;2.43916252
43;217.2720303;105.0766939;2.34997462
45;207.6560817;104.4126648;2.591525631
47;208.1264915;104.5669785;2.549862092
49;200.3762175;104.1439901;2.576776474
51;208.3249572;103.8254318;2.709973234
53;205.5333706;103.7578224;2.780209216
55;208.713173;103.6769045;2.767533314
57;214.4148447;103.1754821;2.78068416
59;216.3415749;102.8085729;2.931165789
61;217.7438818;102.5062555;3.018264688
63;221.9924295;101.8967064;3.197314002
65;223.3315634;101.9944493;3.339327471
67;227.2833889;101.7646267;3.687355635
69;227.6829973;101.319923;3.991823745
71;234.0831785;101.0012942;4.155231821
73;238.0756396;100.7466878;4.376443703
75;239.1419859;100.7646163;4.564191131
77;242.5031483;100.3541448;4.567789705
79;242.2881582;100.1138409;4.77767577
81;241.4948201;99.8981414;4.923887203
83;253.2756592;99.8988437;5.01286472
85;253.6694947;99.265139;5.082017783
87;255.2699093;99.0116361;5.399827019
89;262.7086681;98.3897227;5.34973707
91;259.0493325;98.6235849;5.601884777
93;258.0205768;98.2824384;5.701725469
95;259.0933538;97.7895091;5.914968292
97;261.9841605;97.5991934;5.839786879
99;267.1318249;97.5308904;5.970333897
101;260.2309738;96.9866971;6.068796917
103;269.8497282;97.2650889;6.361896562
105;266.7004037;96.6338294;6.389449428
107;273.177604;96.1852229;6.550100273
109;268.6461564;95.870447;6.814413865
111;276.2705854;95.6148307;6.765413043
113;269.5141197;94.7591371;6.619315291
115;278.265359;94.9719125;7.082094955
117;278.6979284;94.6421904;7.126745878
119;282.4737028;94.3406918;7.118916754
121;279.5252749;94.381728;7.535502557
123;284.8485995;93.6513024;7.682534883
125;281.6437487;93.0381389;7.315544438
127;288.9408185;92.7914328;7.536292339
129;292.3034155;92.5161797;7.714571024
131;299.4313279;92.1632299;7.588442839
133;294.8543356;92.2489233;7.718816237
135;306.0305377;91.4977147;8.180905166
137;303.7932208;91.1782953;8.153177112
139;307.4161408;90.6376238;8.524580757
141;302.155552;90.315587;8.754393222
143;314.6490091;90.1517361;9.11169496
145;315.3305178;89.6179608;9.319878802
147;319.3617116;89.3755128;9.669649716
149;332.1008608;88.9838318;9.637074017
151;320.473334;88.5287573;9.95193501
153;320.5245451;88.4496965;10.01405737
155;329.0367804;87.653903;9.881044057
157;328.8888987;87.427656;9.909391763
159;329.36339;86.5203878;10.16959436
161;322.6776556;87.0178089;10.05106163
163;314.2940977;86.5672656;9.92359434
165;315.6630645;86.122536;9.596376559
167;312.8500457;85.4595989;9.403552531
169;301.1425191;85.0764341;8.824878945
171;303.0894542;84.8932877;8.55318259
173;301.3087621;84.8120981;8.229822374
175;291.1988965;84.3120566;8.414065064
177;288.6254144;83.8497221;8.306932171
179;285.8621453;83.3292096;8.073573757
181;272.5431937;82.80281422;7.983526055
183;272.66919;82.55768062;7.654583929
185;269.3275887;82.36171774;7.364558233
187;269.2879752;81.98399758;7.280635505
189;263.9842088;81.90616558;7.168789185
191;266.8158158;81.58524574;6.824724486
193;263.2476999;81.11978686;6.907739535
195;260.2416883;80.73781006;6.779857598
197;255.7736744;80.6021131;6.366080839
199;245.5588368;80.2239019;6.42930777
201;236.2826096;80.07992158;6.398092708
203;239.4190774;79.05167038;6.185456209
205;235.74038;79.0665187;5.869821156
207;224.0008696;78.82871278;5.76703503
209;223.3073304;78.6328867;5.113113655
211;216.4901253;78.3959947;4.777080613
213;216.1746287;78.11721838;4.461982021
215;207.2303148;77.93719582;4.320822672
217;201.9927225;77.22672478;4.17655611
219;204.4103195;76.72358542;4.231416574
221;202.2037017;76.6047979;4.02661684
223;198.2656164;76.3506691;3.903760495
225;197.6788138;75.82842382;3.705221253
227;196.6892514;75.99892078;3.516937456
229;185.6773683;75.3087979;3.400757357
231;186.3982206;75.03205582;3.386972821
233;187.246565;74.93652382;3.235593033
235;181.7350737;74.38616398;3.146413167
237;180.3688276;73.7328211;2.966912548
239;177.3056163;74.16390238;2.849321732
241;175.4108849;73.99337806;2.704687919
243;175.7741199;73.65493534;2.68601839
245;175.5776899;73.06958398;2.526349757
247;175.9322401;73.11346078;2.42658009
249;171.4698736;73.04331262;2.267715517
251;169.2340931;72.34315966;2.119804285
253;164.6085277;72.1007947;1.957127041
255;169.4940795;71.91498526;1.831173273
257;163.1872421;71.71090174;1.812859371
259;161.7867022;71.1133363;1.803650088
261;163.3194469;71.18525806;1.73610473
263;163.3701768;70.5276163;1.693870832
265;162.9948684;70.48809358;1.732014801
267;159.5681556;70.22013982;1.688401651
269;160.5496028;70.17506254;1.673646764
271;159.4655808;69.69487822;1.769073897
273;159.1644681;69.68592574;1.723634686
275;159.0181499;69.23307694;1.666575436
277;156.3448845;68.93963038;1.699887829
279;155.0854473;68.69094718;1.616911771
281;155.9802876;68.24829262;1.560407322
283;155.9681779;68.01066382;1.593425669
285;155.7243509;68.1775171;1.615355168
287;153.5134297;67.8183715;1.544125301
289;155.5832359;67.36590526;1.616332906
291;152.1722935;66.95383486;1.555399302
293;154.6246574;67.03705678;1.624409724
295;155.3862105;66.3321547;1.588288491
297;156.6016611;66.53670238;1.6253051
299;156.1574319;66.07004254;1.582657993
301;156.9305253;65.82845614;1.56817575
303;155.5111671;65.43104302;1.56686783
305;153.2104657;65.39145406;1.625159892
307;155.8014741;64.81744366;1.630101066
309;158.7323973;64.72696126;1.676460009
311;160.356673;64.40946814;1.786401257
313;157.8842186;63.8283451;1.859094317
315;156.88942;64.19720734;1.939574743
317;157.9122041;63.31125886;1.962115445
319;160.8598301;63.39216094;2.028795076
321;162.2743945;62.62846606;2.107591029
323;162.8416821;62.7022147;2.074893545
325;163.1576446;62.30837758;2.142354926
327;164.2597877;62.13920446;2.307817368
329;162.7844302;61.8347851;2.312618356
331;165.1376565;61.50335854;2.34965794
333;166.5644376;61.49507374;2.437501658
335;170.4093482;61.15226302;2.420866797
337;168.3188068;60.63040078;2.412817087
339;170.5000441;60.4347091;2.45253297
341;171.3886437;59.85311086;2.437616685
343;172.692505;60.01002862;2.411510166
345;170.8247058;59.57026702;2.48616876
347;172.6391185;59.09385022;2.477414619
349;174.8256979;59.00814718;2.497716044
351;172.4581463;58.13625598;2.484193774
353;171.5999038;58.30159534;2.558227914
355;172.2571019;57.88444606;2.527959148
357;173.2882909;57.61914046;2.547806054
359;174.6302612;57.51148942;2.457017773
361;175.5792425;57.31792702;2.479672567
363;170.155497;57.04200334;2.374241531
365;173.589534;56.5676467;2.347709201
367;169.883123;56.47730062;2.285824034
369;169.6720935;56.01571774;2.372377194
371;172.9809958;55.99946782;2.392711026
373;170.6967275;55.57682254;2.407731979
375;172.052412;55.22108926;2.341132767
377;170.72994;54.9236179;2.363703224
379;173.0237169;54.5527603;2.371909084
381;172.4538997;54.45695518;2.355660777
383;172.2584857;54.24269086;2.423364993
385;177.4297492;53.67226846;2.509145775
387;172.2340011;53.1125059;2.521105559
389;175.4962984;53.48779486;2.563259658
391;175.2306024;52.4518195;2.56859936
393;179.8462269;52.46481166;2.585158502
395;180.3009834;52.4236939;2.621225996
397;178.0836062;51.95558734;2.718753207
399;182.3346058;51.79678942;2.707451659
401;182.2982896;51.09965278;2.745895405
403;180.4888482;50.40495646;2.738240744
405;183.298522;50.59479214;2.740359675
407;187.2842604;50.32849198;2.718099436
409;188.2423109;50.07558958;2.794616665
411;182.4106998;50.76661294;2.851465484
413;191.5174878;49.05316846;2.990171276
415;189.5716774;48.22976974;3.103359539
417;186.6697043;49.07061406;3.13149932
419;192.2236311;48.7793899;3.132460678
421;191.3559256;48.4520155;3.205732658
423;185.5715023;47.88068062;3.215461721
425;194.0669944;47.68161934;3.199987421
427;192.4807345;47.06905294;3.225793212
429;195.1507854;47.03694286;3.254459489
431;198.6386059;46.81762894;3.250640348
433;194.8000635;46.49998318;3.252553697
435;197.2639177;46.50362926;3.32056982
437;194.4234472;45.86008798;3.386775155
439;197.0198436;45.36628126;3.458487871
441;199.0560145;45.28273198;3.518094828
443;200.4197142;44.75583262;3.583916765
445;202.2727914;44.23362334;3.541037389
447;199.2753462;44.10185998;3.682638149
449;199.2057868;43.72794334;3.716804608
451;202.5575424;43.68809278;3.669388321
453;205.6172963;43.36906462;3.847052508
455;207.2478124;42.97495486;3.813265031
457;209.6590843;42.6260611;3.808587495
459;210.9068087;42.40583566;3.793401498
461;210.6324767;41.80334062;3.859100174
463;210.444053;41.3861779;3.731718382
465;212.1730312;41.35841374;4.006582261
467;208.3588115;40.89987694;4.067038824
469;214.2770933;40.30750798;4.259899478
471;212.3000179;40.5746971;4.305523931
473;215.9755068;39.7809475;4.36529976
475;214.8855873;39.43600606;4.361440723
477;216.9051705;39.48015838;4.352142987
479;214.4131406;38.76552526;4.331347737
481;216.8724841;38.42850478;4.455469882
483;217.5315031;37.95545854;4.364289238
485;222.3788417;37.38312382;4.265934014
487;220.7968743;37.84570606;4.169482483
489;214.2962;37.1696947;4.104247062
491;217.1938997;36.82228654;3.985052106
493;215.2805587;36.52825582;4.063329233
495;221.3523251;36.5992603;3.970716867
497;221.024307;35.96225998;3.970522544
499;214.5478604;35.40500878;4.06601572
501;220.2696397;35.39138878;4.209752303
503;219.1835022;34.96514206;4.232637683
505;219.3188604;34.32382318;4.336752996
507;217.0851882;34.11299806;4.385831703
509;218.2876557;33.99471262;4.29602452
511;217.8915108;33.33431422;4.192655521
513;219.3272636;33.48465406;4.266923143
515;224.7086561;32.76044062;4.322403655
517;224.1384442;32.60098414;4.353367805
519;219.9895937;32.02366126;4.343680102
521;225.5704689;31.96299502;4.37463999
523;223.4723435;31.60694446;4.248749961
525;221.9320966;31.04627134;4.123546059
527;225.1749347;30.69053758;4.165573186
529;226.2143863;30.7419067;4.247778421
531;226.6690768;30.16051678;4.23385848
533;225.5019716;29.9092579;4.207366858
535;222.2463676;30.08479102;4.267371824
537;220.5595419;29.55632878;4.179485858
539;220.3945088;28.95814558;4.084651337
541;213.3749316;28.65891214;4.02712485
543;217.7333809;28.17770446;4.076203839
545;218.8233477;27.97761358;4.097346465
547;216.7246154;27.6646411;3.928571996
549;216.0063718;27.5923819;3.871141473
551;210.1447835;27.37391422;3.756843064
553;208.9478057;26.73827278;3.594522784
555;203.6950997;27.00551614;3.425915389
557;203.3284357;26.23943278;3.441107661
559;198.401566;26.05023454;3.293750008
561;193.89912;25.85477662;3.195713596
563;188.4368647;25.92636094;2.998528975
565;180.9412306;25.54589854;2.785953856
567;173.6110697;25.33709326;2.52648429
569;169.1131947;25.17627214;2.298109676
571;164.2719359;24.82758094;2.000780374
573;159.7888845;24.6968659;1.879805983
575;157.1874735;24.7014787;1.761521785
577;150.4379012;24.27330526;1.69741403
579;146.3507959;24.25328014;1.604114541
581;146.5145988;24.08306974;1.566350029
583;141.6242091;23.84240206;1.504435674
585;139.8779622;23.8873387;1.374419079
587;137.1325786;23.5907803;1.22262441
589;131.0705531;23.85933406;1.136320914
591;126.7083521;23.63003038;0.975227913
593;120.4636781;23.6522755;0.757206145
595;114.1686754;23.08486174;0.625907985
597;109.6772005;23.51320846;0.522183739
599;104.5911959;23.11616878;0.372189953
601;100.4678392;23.06079694;0.311719853
603;95.23970455;23.03129134;0.280128199
605;91.95556036;23.01407758;0.232717503
607;89.05119686;22.89374446;0.187350977
609;85.60679947;22.83414094;0.168389554
611;86.52310466;22.60298926;0.138264859
613;81.18072499;22.76357422;0.135232553
615;79.20009827;22.73898142;0.149234798
617;76.08620258;22.7110315;0.138344892
619;74.21974127;22.8873931;0.137460092
621;73.97527841;22.77968782;0.186754352
623;72.47248564;22.29030958;0.194841957
625;71.57993679;22.62950206;0.178756522
627;69.82787042;22.65999022;0.158644888
629;68.73539556;22.4727931;0.167848876
631;67.60891198;22.54379662;0.129023775
633;67.11736816;22.5192763;0.125639308
635;67.11423654;22.3138459;0.133435462
637;65.12951845;22.74465886;0.197703587
639;63.78112911;22.42547326;0.191873197
641;63.11109121;22.15485454;0.20335694
643;63.15713027;22.3867147;0.184983018
645;61.14847648;22.27950046;0.166116448
647;61.25750626;21.8126419;0.102891999
649;60.05104991;22.14516526;0.105445201
651;60.1560813;21.98164174;0.112596522
653;58.86914812;22.06168798;0.123224407
655;58.5250222;21.8237131;0.153820675
657;57.16485955;22.07155006;0.195704713
659;57.88719942;21.7507171;0.194326641
661;56.40488397;21.9601963;0.191603666
663;56.74642047;21.77790382;0.185718614
665;56.03325438;21.83982622;0.154775579
667;55.6148348;21.92556862;0.130119557
669;56.07436842;21.76539358;0.159508653
671;54.09367672;21.82386814;0.163965265
673;54.48481067;21.78460894;0.211328429
675;53.93841025;21.93795982;0.25474784
677;54.78358857;21.51539086;0.274987489
679;53.09148499;21.35065726;0.244788578
681;51.9063943;21.58087102;0.253257085
683;52.21056637;21.52052206;0.217300831
685;52.11050452;21.60611038;0.182483646
687;52.47730047;21.21483886;0.17320504
689;52.2250762;21.36385102;0.219324068
691;52.1666532;21.06516382;0.220995121
693;51.02393183;21.68690302;0.240672543
695;51.39606279;21.43512622;0.24041902
697;50.75126035;21.57787822;0.224788037
699;50.23215811;21.41161582;0.183178909
701;49.96408214;21.4537411;0.151807331
703;50.57338136;20.83294798;0.152053099
705;49.7737785;21.07108654;0.160749518
707;48.75017664;21.20335726;0.168418219
709;48.60636837;21.0680107;0.177010278
711;47.55748396;21.11131822;0.219292875
713;48.69315866;21.55428574;0.180152492
715;47.56961547;20.88256078;0.178665835
717;47.20333409;20.9537275;0.180389001
719;47.42199278;20.79894814;0.186860419
721;46.22257007;21.01342126;0.202431917
723;47.07089386;20.98911934;0.221683002
725;46.592611;20.97206974;0.229339786
727;45.91389125;20.94159934;0.253438581
729;44.73426898;20.4059659;0.263491278
731;46.60110661;21.06861118;0.22555113
733;46.01625937;21.17022046;0.212233721
735;44.80529797;20.68032478;0.196210408
737;45.25341665;20.6442043;0.190296255
739;44.97486607;20.72024782;0.175345872
741;44.82639086;20.78368078;0.199356696
743;43.69404784;20.72003854;0.23000501
745;43.81981958;20.79206974;0.24237828
747;43.00990498;20.66217358;0.237082214
749;43.6027881;20.5802251;0.222130359
751;42.94970605;20.78754718;0.187403508
753;44.16723961;20.51811118;0.168818588
755;44.30040878;20.48773198;0.186776435
757;43.33579318;20.45221198;0.186089366
759;42.86123526;20.36353102;0.204023398
761;42.52014317;20.63481406;0.217420013
763;41.53331347;20.36394046;0.213276289
765;41.82797659;20.36018302;0.186402765
767;41.05478553;20.5903603;0.175051955
769;40.5149658;20.33060494;0.181935099
771;41.15650737;19.81324078;0.204511792
773;41.65510239;20.3594827;0.227211968
775;40.96942696;20.3644411;0.222479069
777;41.08119624;20.25417022;0.208851858
779;41.18603758;20.31259054;0.187434985
781;41.0216135;20.0842147;0.149842675
783;40.74896948;20.41399966;0.146206048
785;41.24436229;20.28046414;0.17809369
787;41.05869843;20.0830411;0.21592695
789;40.44203005;20.38776046;0.232549615
791;40.33469047;20.18197534;0.240291949
793;40.87599397;20.20003534;0.189992961
795;41.08235628;19.89852766;0.175215675
797;40.06395565;20.1177139;0.144573604
799;39.6128415;20.44919134;0.157298107
801;39.31701595;20.0960515;0.170637823
803;38.90408624;20.21990638;0.228102122
805;38.85989895;19.88818318;0.224521212
807;38.87171091;19.81809022;0.247774391
809;39.04055857;19.84122718;0.227520688
811;38.27969903;20.03319118;0.229624172
813;38.30470917;19.89204046;0.216304059
815;37.86281146;19.75899646;0.245684433
817;37.6595858;19.83342958;0.245206845
819;38.19487988;19.85556574;0.255492433
821;38.44637591;19.55021854;0.21637524
823;38.92762837;19.51568158;0.231533397
825;38.52855724;19.87572718;0.196583837
827;37.12323004;19.61477086;0.186963674
829;37.54968049;19.81260334;0.197367894
831;37.66757569;19.38350206;0.220384381
833;37.27715024;19.87097806;0.192573791
835;37.19754867;19.80214942;0.180856134
837;36.8584821;19.40760334;0.16522792
839;37.30148643;19.6891219;0.123178567
841;37.31423322;19.67255374;0.166460068
843;37.46133891;19.70437966;0.184215332
845;36.43948772;19.37055502;0.214328938
847;36.11645872;19.25667166;0.222747677
849;36.84244029;19.18321246;0.266818323
851;37.24115024;19.54012894;0.225457852
853;35.74229226;19.2340267;0.221151533
855;35.80005559;19.42821982;0.200921445
857;35.9045929;19.15736446;0.227022921
859;35.85689701;19.53607966;0.195588486
861;36.19589562;19.52050366;0.238320734
863;36.49161759;19.09818046;0.223911528
865;36.1329348;19.40052478;0.226011135
867;35.67969009;19.14235246;0.195352176
869;36.53842905;19.12137166;0.183035259
871;36.09011973;19.24305214;0.151520502
873;36.27641633;19.04365438;0.175856535
875;35.33466155;19.27223902;0.196017266
877;35.7605619;18.98128558;0.2160308
879;35.49061962;19.36688878;0.23168769
881;35.62102923;19.34164078;0.202885961
883;35.17494562;18.9801667;0.164628126
885;36.03722422;18.66718606;0.139175458
887;35.847063;18.94176238;0.156187286
889;35.56745126;18.76014286;0.19018844
891;35.37595567;18.69911182;0.203076284
893;35.29329932;18.68833966;0.226572797
895;34.92020063;18.82556878;0.225104607
897;35.60088676;18.90781726;0.180912361
899;35.76993609;18.7869739;0.138224593
901;34.59343494;18.78051406;0.144592845
903;34.40169769;18.92214718;0.145469743
905;35.44073349;18.65482174;0.178218124
907;35.091174;18.7963723;0.207618701
909;34.31854058;18.82328542;0.241622529
911;35.26968276;18.68890366;0.238742485
913;34.44462706;18.80527966;0.232666529
915;34.59045501;18.86802094;0.215608075
917;34.18111632;18.8484691;0.171333188
919;34.0846614;18.60823822;0.125003113
921;34.33015343;18.91176574;0.124810422
923;35.17441636;18.83242894;0.125584643
925;34.66000425;18.6868387;0.144085602
927;34.42045089;18.69267934;0.18811937
929;33.921232;18.74060014;0.231381396
931;33.76334088;18.22924126;0.239631099
933;34.40013296;18.6130699;0.239293883
935;33.69197377;18.47100046;0.225516523
937;33.89371076;18.43933822;0.198486802
939;34.20222196;18.43982974;0.17179903
941;34.35980224;18.56624062;0.168590628
943;34.17638036;18.16899214;0.176717801
945;32.49281992;18.47187358;0.182646028
947;33.15312982;18.36385918;0.21659166
949;33.05818416;18.47659582;0.230896307
951;33.81112783;18.35092126;0.215070659
953;33.07330823;18.0888091;0.18798371
955;33.42060682;18.3324883;0.16788164
957;33.0266607;18.1004275;0.138701531
959;33.64630007;17.80301422;0.144147331
961;33.77166629;18.48732238;0.190549892
963;33.1150941;18.18100174;0.220552372
965;33.17243174;18.27149326;0.23238733
967;33.39792465;18.26853646;0.266684311
969;33.93056176;18.41259838;0.288879595
971;33.30214163;18.2273395;0.272337555
973;32.92874713;18.23623774;0.265938148
975;34.12498535;17.89669006;0.246149428
977;32.69946377;17.83968958;0.205523658
979;33.18848486;18.23036926;0.159926656
981;32.97998231;17.89946494;0.144317601
983;33.2443266;17.75381998;0.150109484
985;32.18816413;18.03482014;0.181901047
987;32.29319428;17.82628798;0.201389296
989;32.66398329;18.12257278;0.229085016
991;32.33186673;18.03918718;0.243378382
993;33.00028579;17.92109182;0.227796613
995;32.91658896;17.80945582;0.198865422
997;32.87905295;17.81117566;0.172101397
999;33.12938886;17.99438734;0.144076256
1001;33.37083709;17.7034339;0.144436749
1003;32.36754301;17.90387758;0.153742282
1005;32.67854631;17.66825998;0.20073158
1007;32.87988927;18.00222094;0.240668349
1009;32.28830547;17.94574798;0.274625783
1011;32.75531072;17.77699342;0.274219349
1013;31.83320053;17.98163182;0.285871426
1015;31.75555809;17.81024734;0.254972798
1017;32.63913406;17.93291038;0.23316572
1019;33.05481397;17.60756542;0.196513258
1021;32.80460276;17.55161998;0.192226908
1023;32.48702315;17.43853774;0.184008751
1025;33.09219956;17.20275646;0.190820602
1027;32.41961149;17.6322307;0.221311813
1029;32.99921744;17.71588942;0.236973405
1031;32.32626351;17.20654126;0.254531462
1033;32.20496843;17.03148142;0.284741191
1035;32.45083235;17.57011678;0.298050018
1037;32.62109924;17.5466251;0.28049528
1039;32.02624;17.53219534;0.280347139
1041;32.5663496;17.40493774;0.271584602
1043;32.74764907;17.53093054;0.216482071
1045;32.49298637;17.11665934;0.181642472
1047;31.75511639;17.27899054;0.179826184
1049;31.8031392;17.5372723;0.180823852
1051;31.63608337;17.0677651;0.164798669
1053;32.70309312;17.25577198;0.207810527
1055;31.98271613;17.06123278;0.224596935
1057;31.5239546;17.21059006;0.235106414
1059;31.84079664;17.35167694;0.255909898
1061;32.32025186;17.1620323;0.258791342
1063;32.22150722;17.48040814;0.244160866
1065;31.3749956;17.03099902;0.229003019
1067;31.84034048;17.18137534;0.213970487
1069;31.89256414;17.17490638;0.206810614
1071;32.08546622;17.2791451;0.214588246
1073;32.41419333;17.15469934;0.219943026
1075;31.53774499;17.19648766;0.240919805
1077;31.21650385;17.04827662;0.267959063
1079;31.68769534;16.94307358;0.261563266
1081;31.07900584;16.7717443;0.265867576
1083;31.33661341;16.50399118;0.256507328
1085;31.30607965;16.55881726;0.24394559
1087;31.62855899;16.87359022;0.207797861
1089;31.55633625;16.4849395;0.211186892
1091;31.37207485;16.84464862;0.208514475
1093;31.85759131;16.91262142;0.232018124
1095;31.1511473;16.67406526;0.251007384
1097;31.54659915;16.80892846;0.306088829
1099;31.10883603;16.7373619;0.308060054
1101;31.22287002;16.62570766;0.285330171
1103;31.71985459;16.89598078;0.261035811
1105;31.06089514;16.4757139;0.231712387
1107;31.90578508;16.87280734;0.172694524
1109;32.01883324;16.80961102;0.154967511
1111;30.71339524;16.67343742;0.189791869
1113;30.80343141;16.54289518;0.215313292
1115;30.8087913;16.84065406;0.255155759
1117;30.59387495;16.91323102;0.289761491
1119;30.67648742;16.71268702;0.310469188
1121;31.33349684;16.62922894;0.280562038
1123;31.4374655;16.52920222;0.240443053
1125;30.50570273;16.4657875;0.208018522
1127;31.03175869;16.41955006;0.210993013
1129;30.91578136;16.98343342;0.226571303
1131;30.93280868;16.52727358;0.274181199
1133;30.97733087;16.24123294;0.303241509
1135;31.15209645;16.55838046;0.347688667
1137;30.72189766;16.41349054;0.343056479
1139;30.85496261;16.21731406;0.315920715
1141;30.6039304;15.91423246;0.284755857
1143;30.60225368;16.58022574;0.271581213
1145;30.83353844;16.3222987;0.242581539
1147;30.87734899;16.4252731;0.260658277
1149;30.55772593;16.09515118;0.2798655
1151;30.64125961;16.31741278;0.28406822
1153;29.54307475;16.27799902;0.300753267
1155;30.2821619;16.26662638;0.301084943
1157;30.17420723;15.98398846;0.26291008
1159;30.71902412;15.99457006;0.272960459
1161;30.62628518;16.10476798;0.287032981
1163;30.85578423;16.0974715;0.282169065
1165;30.99500834;16.0871539;0.309569459
1167;30.96819989;16.01239342;0.340140965
1169;30.83326499;16.13793118;0.338397297
1171;30.15346151;16.33210654;0.330738008
1173;29.95172771;16.01084686;0.330001402
1175;30.38800974;16.13473774;0.295736786
1177;30.59002738;16.09153006;0.27082512
1179;30.55060113;15.88537246;0.241218181
1181;30.66422024;15.83710606;0.268481292
1183;30.14596172;16.1728507;0.282544953
1185;30.59762698;15.81790894;0.31823515
1187;29.88690587;15.82885438;0.333775399
1189;29.94940621;16.14970462;0.361991805
1191;30.10658487;15.82291294;0.32671931
1193;30.62679532;15.7492531;0.276009167
1195;30.12437483;16.0395883;0.241345784
1197;30.04066015;15.79024126;0.235609845
1199;30.25346558;16.08712654;0.219193183
1201;29.94988228;16.0123027;0.220076147
