Repository: johodges/materials

## A Non-Dimensional Scaling Approach to Modeling Material Pyrolysis

This repository contains the data, scripts, and technical documents required to generate the SPyro cone validation cases.

## Instructions
* Clone this repository with submodules
  ```
  git clone --recurse-submodules https://github.com/johodges/materials
  ```
* Pre-process data
  ```
  python materials/scripts/initialize.py
  ```
* Build latest FDS (example for impi_intel_linux target, but use relevant make target for platform)
  ```
  git clone git@github.com:firemodels/fds.git && cd fds
  cd Build/impi_intel_linux
  ./make_fds.sh
  ln -s fds_impi_intel_linux fds
  cd ../..
  ```
* Run cases
  ```

File: data/rise_materials/Testdata-1829.txt
Keywords
Material1;Material2;Material3;Material4;Product;Object;Scenario;Method;Reference;Comment;Owner;IsPublic;ImportDate
80% wool, 20 % Nylon;Glue;Plywood;;IN16-3;Floor composite;;ISO 5660;TRANSFEU;;TRANSFEU;1;2011-03-24 13:21:51
Scalars
Flux (kW/m2);tig (s);qmax (kw/m2);qtotal (MJ/m2);q180 (kw/m2);q300 (kw/m2);Sample mass (g);Mass loss (g);DHc (MJ/kg);Peak smoke production (m2/m2s);Total smoke produced (m2/m2);Specific extinction area (avg) (m2/kg);MARHE (kW/m2);Area exposed (m2);Observations;Test date (YYYY-MM-DD);Test identifier;Product thickness (mm);Thickness1 (mm);Thickness2 (mm);Thickness3 (mm);Thickness4 (mm);Product density (kg/m3);Density1 (kg/m3);Density2 (kg/m3);Density3 (kg/m3);Density4 (kg/m3);Product area weight (kg/m2);Area weight1 (kg/m2);Area weight2 (kg/m2);Area weight3 (kg/m2);Area weight4 (kg/m2)
75;3;421.62;152.23;;;112.46;95.98;14.88;;2501.35;;292.90;0.0088;Raising. Glowing. End flame at 725s.
;2011-03-01;c_LSFIRE_IN-16-3_75c;22.0;;;;;;;;;;;11.21;;;
VectorData
Time (s);HRR (kW/m2);Mass (g);SPR (m2/(m2*s))
1;-0.966372175;112.46;0.246824976
3;-5.077871299;112.4167002;0.79308273
5;39.39949324;111.9772098;1.698342404
7;128.2920725;112.2722494;2.920259172
9;232.3995821;111.357765;4.315602364
11;334.0704146;111.0880755;5.695254951
13;386.9041712;110.9955733;6.691986988
15;421.6247016;110.3383693;7.155609559
17;411.2065473;109.7180302;7.062080559
19;401.9771782;109.3987962;7.019939293
21;402.9849669;108.6363978;6.777575748
23;380.2698972;108.1725502;6.499460349
25;369.901527;108.2877944;6.029317047
27;355.4481708;107.6444125;5.83659684
29;339.1030533;107.7278086;5.284044562
31;319.301521;107.2936851;4.905170275
33;316.1193541;106.4547738;4.364792588
35;291.8267218;106.637731;4.003687073
37;266.2480224;106.5791288;3.585746267
39;247.9189684;106.0162995;3.20839087
41;229.6242609;106.1919142;2.757467458
43;219.4920662;105.6001794;2.461278269
45;209.1286512;105.3483138;2.387478595
47;201.6338188;105.1171976;2.328116331
49;198.1713469;104.8063645;2.402933282
51;200.9652863;104.7256539;2.629807471
53;204.1600266;104.3736872;2.718831665
55;202.8049125;103.7925699;2.849877733
57;213.717674;104.03384;2.946737957
59;211.3440125;103.3637912;3.215602631
61;221.3780561;103.2187899;3.383521741
63;225.5896756;102.9743216;3.593145025
65;227.4387327;102.8856406;3.606130597
67;233.9475478;102.7996078;3.974779584
69;238.6431932;101.823955;4.039227964
71;249.8494335;101.8651107;4.305760938
73;248.6751548;101.4127702;4.520688914
75;258.8961604;101.2239723;4.866473523
77;260.110851;100.7793675;4.954432724
79;259.6108483;100.9011728;5.022798543
81;265.3013303;100.3784226;5.217120535
83;263.7867154;100.0354477;5.308481392
85;273.1797526;99.903236;5.742101734
87;264.9241855;99.2139997;5.941499759
89;273.8336102;99.0737974;6.242637737
91;267.4914007;98.7714142;6.044077469
93;271.6088153;98.6061949;6.346633508
95;273.181909;98.5840198;6.268370959
97;278.0154072;98.0829262;6.413393033
99;268.795136;97.6867698;6.646471414
101;275.3374854;97.6174294;6.921067362
103;276.8889715;96.960896;6.862540704
105;270.2205202;97.1331651;6.830065238
107;269.9823582;95.8774251;6.824593737
109;268.1432009;96.2318365;6.809104702
111;273.5214885;95.1431955;6.749449404
113;269.8904958;95.5277518;6.890710543
115;273.2860491;95.479701;7.237176549
117;271.9233749;94.7124445;7.334376928
119;271.6203762;94.8195766;7.357108613
121;278.7450679;94.230009;7.685227148
123;283.7101652;93.681044;7.732662842
125;286.4234304;93.5728597;7.68113357
127;282.8070064;93.5666634;7.57675486
129;295.6965069;93.0230451;7.780992686
131;292.5610504;92.7588315;7.856436173
133;294.2943253;92.7193755;7.9075087
135;302.6986425;92.2715893;8.1139311
137;298.5477764;91.7590477;8.298779382
139;302.4874689;91.2234421;8.114454999
141;313.023389;90.7469173;8.262974674
143;304.8230143;90.3071317;8.455383145
145;313.8827198;90.2124853;8.371297245
147;315.957586;90.2031507;8.607831766
149;317.0737128;89.3401837;8.972795771
151;320.5998037;89.0941059;8.840069863
153;331.3095796;88.721505;8.745576973
155;325.1571917;88.0372794;8.923471698
157;325.2986002;87.945787;9.026495345
159;326.7063589;87.5654763;9.199714313
161;340.3238721;86.8358595;9.444554959
163;331.9956184;85.9498856;9.904440966
165;344.5558738;85.9702054;10.54056307
167;346.9982202;86.0769555;11.06186954
169;357.0804107;85.049865;10.85964585
171;345.9307214;85.1015595;11.27107266
173;344.1276038;84.6565602;11.48594728
175;345.6968915;84.211233;10.99542827
177;339.5680177;84.074841;10.83217397
179;335.9684037;83.8760802;10.95913861
181;325.2824285;83.2078347;10.50966965
183;313.6821668;83.0848717;9.960897226
185;292.9232782;82.8133016;9.73610543
187;290.9948034;81.9943362;8.853542338
189;280.2131482;81.9166405;8.256762715
191;266.1374323;81.49299824;7.525487916
193;254.7791387;80.90696672;6.728678564
195;246.0251065;81.0253712;5.905394507
197;235.7601799;80.51087888;5.49118221
199;235.0654672;80.48864672;5.0424051
201;230.480286;79.92814832;4.801343717
203;228.0124864;79.72402496;4.714386404
205;228.9654537;79.32231344;4.71903554
207;224.5685114;78.5623448;4.566916282
209;223.4023663;78.80398544;4.565171527
211;221.1602848;78.43884896;4.440952047
213;216.1245549;77.73146432;4.390316184
215;218.9016172;77.0329088;4.29138819
217;216.2451237;77.427932;4.288786155
219;217.7506639;76.49862704;4.175004599
221;211.2712517;76.20505808;4.056741967
223;214.2783859;75.88888928;3.785579328
225;212.9636755;76.331324;3.555188374
227;208.6230059;75.8755688;3.445020408
229;203.2771841;75.26607632;3.297869462
231;197.067996;74.62812896;3.064721195
233;190.9222544;74.15794928;3.002220125
235;186.6812261;74.06092976;2.788482575
237;184.3521915;73.93669808;2.50752922
239;180.3739894;73.9050224;2.274693518
241;178.7118962;74.11322672;2.256193982
243;177.0735215;73.17696128;2.143360733
245;172.2679729;73.21924064;2.011326095
247;170.242943;72.4642808;1.928162607
249;165.9614375;72.26389616;1.843662059
251;164.4184796;72.20586752;1.739785834
253;165.6147704;72.14534144;1.668165724
255;162.7648269;71.81975552;1.713587062
257;160.2448679;71.28756176;1.708558924
259;162.5782209;71.22509792;1.687033902
261;160.0873444;70.86886016;1.701255301
263;161.6459875;71.0066168;1.746752366
265;163.936171;70.7077256;1.73420855
267;159.8156459;70.05593984;1.758925023
269;160.9427486;69.2831024;1.752626487
271;160.0492947;69.50379392;1.767709247
273;165.2775973;69.17165744;1.78054689
275;161.3130331;68.95893584;1.777981737
277;158.4419916;69.0406424;1.695048074
279;161.6031725;68.08461536;1.685463503
281;161.3729503;68.06279264;1.606330361
283;160.2886213;67.86614816;1.544287135
285;160.4681499;67.43326688;1.489422493
287;160.2412261;67.63253216;1.559203827
289;156.4796604;67.26818816;1.499983027
291;160.7066841;66.9489344;1.49929491
293;158.4835695;67.0207064;1.523546064
295;160.1194105;66.2818784;1.564932537
297;160.6195354;65.66014352;1.615568862
299;160.980908;65.6470016;1.741319854
301;164.7993403;65.38852016;1.71677979
303;162.9937479;65.32978208;1.792707258
305;159.7164007;64.64462864;1.791449949
307;160.1829368;64.15708928;1.766202997
309;166.8810097;64.41708512;1.753820348
311;165.7358758;63.76635008;1.817531995
313;170.9472379;63.7947512;1.803172021
315;170.6504892;63.18669104;1.852215468
317;170.5553481;63.05783264;1.96760455
319;171.7230122;62.5234424;1.976725316
321;173.9290685;61.92343616;2.02559036
323;174.0112912;62.15353088;2.082952784
325;177.9046677;61.91104592;2.11797024
327;178.5869278;61.32878144;2.163652724
329;176.3482985;61.39020896;2.195111934
331;174.5105796;60.77641712;2.257167568
333;177.75623;60.77204816;2.215971868
335;178.6674127;60.68319104;2.262231379
337;180.2812893;59.81869616;2.214086443
339;183.7304227;59.7003608;2.263825171
341;181.2558491;59.60700032;2.315696904
343;179.8003476;58.90785968;2.355577637
345;179.7489934;58.63384736;2.32779086
347;181.2680915;58.55178464;2.33878391
349;183.8207032;58.18807952;2.374056185
351;181.4560747;57.61520432;2.332946655
353;183.743871;57.45742832;2.371418108
355;180.174143;57.68056304;2.397124499
357;178.2889323;56.94836864;2.388460674
359;177.6397293;56.63674448;2.375854872
361;182.2690218;56.76472928;2.409619319
363;182.9375355;55.97470976;2.462511895
365;183.4835663;55.92157904;2.45926976
367;181.1173395;55.44227072;2.545521917
369;180.6348876;55.56508496;2.578358736
371;177.5997452;54.91930304;2.579228695
373;181.1890685;54.67291328;2.544821164
375;180.0645162;54.04430288;2.521495907
377;180.9841208;53.90044736;2.432969786
379;179.7224529;53.946536;2.422680041
381;176.0173081;53.47512848;2.412628132
383;175.5427135;53.40146;2.35391882
385;179.9172211;52.98140864;2.407626302
387;177.3885494;52.9072064;2.470296724
389;181.7437001;52.3096304;2.494213325
391;183.1648211;51.66189872;2.460302489
393;179.531637;51.58009616;2.531050864
395;183.6177292;51.5321936;2.61061172
397;179.4791327;50.94071648;2.695793788
399;185.9205036;51.00637568;2.666339751
401;180.1396089;50.59170224;2.864203092
403;181.2044971;49.88315744;2.854237767
405;183.3820064;49.91511968;2.801506701
407;185.1227787;49.61210912;2.686993983
409;188.0034862;48.93279728;2.710428103
411;187.547416;48.6516344;2.635193222
413;187.6926264;48.72871472;2.643321434
415;187.5296454;48.57845696;2.662077554
417;186.2125113;48.27859712;2.67006941
419;186.4144534;47.83555616;2.719401775
421;187.6193599;47.71694864;2.683760154
423;188.5419019;47.37911024;2.78671162
425;190.2537871;46.68893504;2.772579096
427;191.2012935;46.25276912;2.83188149
429;187.3971287;45.85238288;2.826943876
431;192.3962796;45.7047296;2.779386098
433;190.6990397;45.7728416;2.766073209
435;189.0818258;45.095768;2.890351589
437;194.7817387;45.13398512;2.955828548
439;194.7825343;44.63273984;3.019862525
441;194.4543425;44.3439224;3.163585282
443;196.6833978;44.03460704;3.170827975
445;195.5915726;43.7673872;3.150855969
447;195.6907513;43.78338176;3.179549622
449;200.9053658;43.19306672;3.187469484
451;198.2156104;42.62443568;3.17657928
453;200.5506905;42.72024512;3.214355315
455;205.0406839;42.10931792;3.349081724
457;204.0027094;41.91391472;3.387465671
459;206.1244371;41.62570976;3.575491414
461;207.0947525;40.87568816;3.67628852
463;208.0713758;40.86580784;3.748065812
465;207.2248085;40.65156032;3.741664601
467;207.810181;40.31412608;3.825595649
469;212.7694134;39.61303856;3.662376385
471;212.7542808;39.29746784;3.61103112
473;213.0204588;39.61089344;3.630244631
475;208.475651;39.04004;3.632178474
477;209.2149807;38.48237024;3.594273138
479;210.0456847;38.48646464;3.574344034
481;211.0803773;38.03198;3.763048875
483;207.8078543;37.81244816;3.750928153
485;211.3114392;37.41533696;3.692820504
487;209.0483654;37.07086112;3.677415593
489;211.2143687;36.7830104;3.67817561
491;212.0242399;35.52554192;3.505233037
493;206.3954929;36.01814048;3.506729188
495;211.1322031;35.61890048;3.626915061
497;211.2694423;35.45341232;3.738190159
499;214.856146;35.33054192;3.82725213
501;212.7265649;34.35339632;3.752878679
503;217.1885705;34.4291288;3.808652581
505;212.3437016;33.9145304;3.693813139
507;212.3429069;33.81697904;3.590629868
509;211.8309068;34.0932944;3.663871125
511;213.5481706;33.14238944;3.832630851
513;213.819179;32.92755296;3.80820541
515;212.448057;32.94695936;3.795803096
517;215.4440561;32.11029392;3.792062545
519;216.2163507;32.3594504;3.786323049
521;216.3549897;31.67719136;3.768927259
523;217.6259409;31.39041584;3.733722095
525;215.0684522;31.04087936;3.770040095
527;214.5314572;30.42408944;3.84696329
529;214.8440044;30.54716864;3.800532428
531;216.9005631;30.12822176;3.731749017
533;213.5528214;29.95712816;3.738723194
535;212.9563795;29.66290784;3.775091696
537;214.6605979;29.25056624;3.675561465
539;212.4054309;28.83219296;3.582605367
541;207.6918483;28.4479376;3.582386923
543;212.2933041;28.01976512;3.580043409
545;206.7237948;27.98196176;3.500738049
547;207.8509181;27.81352592;3.509147607
549;207.1341819;27.29951168;3.517828219
551;205.2798151;27.62577536;3.504127164
553;201.6690195;27.18510224;3.257299928
555;196.208277;26.78277776;3.163905159
557;194.1112563;26.22618368;2.985101306
559;194.3029073;25.9544;2.952813802
561;188.7447097;26.34647888;2.798218964
563;184.4197038;25.78155008;2.790215188
565;180.4763206;25.36685168;2.668056407
567;176.415947;25.25685392;2.569703394
569;170.8919411;25.0876712;2.333502065
571;167.1870474;25.00642448;2.261019741
573;162.1394589;24.75119168;2.129833894
575;161.1534856;24.81194192;1.917734839
577;153.6491928;25.03215584;1.704250996
579;152.7081697;24.43705856;1.40076725
581;149.6917302;24.05427728;0.999904336
583;143.1691658;24.25644944;0.766706899
585;135.7452248;23.84266112;0.595119072
587;132.9106867;24.0093776;0.457511754
589;131.9202677;23.54991536;0.425587388
591;123.1643443;23.6787368;0.391375002
593;117.0366056;23.53860608;0.324600819
595;115.0200552;23.42022848;0.293124738
597;108.4834156;23.42741504;0.243046805
599;105.6490823;23.29618208;0.201759713
601;102.0818203;23.18040752;0.205061141
603;98.01904838;22.85201504;0.160297887
605;97.09502368;23.12862944;0.130483727
607;95.08846848;22.85273456;0.140007143
609;91.28907829;22.66450976;0.139467702
611;88.50010408;22.8299336;0.131626328
613;88.48484797;22.58348;0.146467441
615;86.32538816;22.90614848;0.135902725
617;85.53765795;22.51073024;0.129392201
619;83.63397314;22.90678592;0.150668909
621;80.307502;22.63697792;0.194352471
623;80.41587962;22.74264512;0.18252858
625;78.29165991;22.41392528;0.180038825
627;79.27061228;23.4023312;0.188817253
629;76.37363946;22.3119248;0.190299094
631;76.74264371;22.22856704;0.143771499
633;75.02915275;22.41673664;0.173886541
635;72.22384979;22.68211376;0.183265887
637;67.92762645;22.48179776;0.142108226
639;65.91685265;22.09212896;0.130348552
641;64.49973142;22.50416144;0.179485502
643;64.0075508;22.062032;0.187895392
645;62.4080329;22.00340336;0.201000141
647;61.1686038;22.33989248;0.216502481
649;58.99552516;21.95060576;0.21789398
651;57.53574482;22.58539904;0.184866485
653;56.88044056;22.11118976;0.178694474
655;56.2159783;21.9969344;0.175114219
657;55.90867787;21.97679072;0.156826601
659;54.67168;21.68879456;0.136272301
661;54.39758114;21.68630144;0.152725077
663;53.31951434;21.82042784;0.164444386
665;52.98654546;21.88462496;0.195140695
667;51.48109512;22.09484864;0.225533988
669;51.83467332;22.125128;0.220106558
671;50.78864212;21.85324544;0.195650115
673;49.3472913;21.86699264;0.197827027
675;49.03488097;21.96957536;0.176963929
677;48.3741898;21.7756736;0.180362566
679;49.07581946;21.7663664;0.196943981
681;48.39124842;22.14149552;0.177238665
683;48.77995168;21.5318312;0.154134676
685;47.02489926;21.55012784;0.164641603
687;46.85553967;21.84855056;0.166452505
689;46.51101638;21.64638848;0.191471956
691;46.38426609;21.64218464;0.236059744
693;45.08533322;21.43152416;0.243125306
695;44.64714275;21.45788144;0.216764974
697;46.07593625;21.407804;0.204528573
699;45.42852284;21.21251024;0.166571327
701;44.98574145;21.34114064;0.154242404
703;43.49083137;21.53668976;0.151877524
705;43.70365157;21.61726352;0.167898381
707;43.57385643;21.57807776;0.187400764
709;43.47466494;21.44751872;0.224504327
711;41.67797543;21.36278672;0.238203572
713;43.01481826;21.08953904;0.234621624
715;42.2536703;21.18176816;0.216714823
717;41.81017009;21.08357936;0.179638355
719;41.61277892;21.00547136;0.16190945
721;40.79387987;21.38750624;0.144930321
723;40.96091984;21.53433392;0.171124533
725;40.88375928;21.2332184;0.221237202
727;40.8821842;20.91754592;0.295563722
729;41.29809612;21.12266576;0.291112708
731;39.64784495;21.09477968;0.290897924
733;40.06392113;21.22180016;0.26684724
735;40.9429033;20.976056;0.26069357
737;40.43518946;20.91961904;0.226769985
739;40.14656779;20.86906016;0.249213242
741;39.83407364;20.76476672;0.2827069
743;39.91782289;20.98864736;0.29778598
745;39.25163322;20.84619632;0.279491925
747;39.45088517;21.01558736;0.261644944
749;39.66138784;20.58024608;0.220798094
751;40.1270739;21.06005024;0.216485113
753;39.6640582;20.84002784;0.215884492
755;39.45942923;20.9478872;0.239483389
757;38.7513743;20.58726944;0.252342684
759;38.03945651;20.73551648;0.262094849
761;38.39825051;20.47545248;0.243666695
763;38.3641675;20.79459152;0.238056895
765;38.79479166;20.29619936;0.221583893
767;38.70232985;20.95798688;0.223471887
769;38.55435931;20.4372584;0.25109873
771;38.2224013;20.66030144;0.275155037
773;37.589318;20.49984464;0.299437116
775;37.31433386;20.47626176;0.279610111
777;37.60833229;20.4574736;0.268336875
779;38.19213937;20.30265824;0.254013817
781;38.12718692;20.35463648;0.225291753
783;37.0180653;20.45204192;0.215591823
785;37.10823862;20.40645968;0.236240603
787;36.98865599;20.41604048;0.248462013
789;36.94294303;20.37504368;0.263705271
791;36.77870945;20.34233504;0.233701427
793;36.72224203;20.3228288;0.201043495
795;35.97881212;20.38941008;0.20906986
797;36.84949972;20.1508544;0.218419067
799;36.34955789;20.1534296;0.222475832
801;34.81424196;20.37934784;0.258883505
803;35.38148173;20.6489552;0.29350612
805;35.54265158;20.17741232;0.268211462
807;35.57913005;19.98694976;0.216639538
809;35.70643585;19.8128912;0.209821058
811;35.04015215;20.1817424;0.188213996
813;36.56515009;20.49774272;0.217738624
815;35.50473613;20.25772256;0.246485669
817;35.15525862;19.6303808;0.309495748
819;34.90325366;19.9028;0.317542825
821;34.48895585;19.5681848;0.336199892
823;34.51886875;19.85799056;0.282273543
825;35.17391038;19.74324368;0.261259154
827;34.78962451;19.97833328;0.249682099
829;34.46978821;19.92605456;0.265766674
831;33.62646317;19.56943136;0.281787502
833;34.19156578;19.83152336;0.301672897
835;34.02713076;19.86624224;0.319368624
837;33.64361034;19.61840672;0.279170846
839;34.47895179;19.81866752;0.257257763
841;33.56621205;19.87587728;0.244461826
843;33.99250021;19.89492896;0.244593615
845;33.69252338;20.0570144;0.228396841
847;33.62532796;19.56224336;0.240129132
849;32.81240907;19.67726336;0.219867389
851;33.85270957;19.9358984;0.191787899
853;33.72149864;20.00542736;0.202721635
855;34.49526512;19.64617472;0.214593943
857;33.57621163;19.84766384;0.237744591
859;33.37544346;19.49010368;0.284588273
861;32.87163582;19.95038336;0.321352522
863;32.44997128;19.521356;0.29394675
865;32.60390829;19.41818192;0.28099465
867;32.3868814;19.38973136;0.260618936
869;32.62719717;19.58321408;0.216348925
871;32.21322218;19.08030944;0.193655732
873;32.29681045;19.39020416;0.199788295
875;32.22998685;19.13720096;0.205259752
877;32.32244559;19.51850768;0.233577748
879;32.52943144;19.3419752;0.226346337
881;31.75228278;19.12335392;0.209485072
883;31.55046348;19.27066352;0.198667786
885;32.22417922;19.10883296;0.183326406
887;32.18575339;19.21384448;0.166155278
889;31.94908433;19.1016728;0.211896098
891;32.18101289;19.15475168;0.228978112
893;32.08577053;19.17626912;0.231872372
895;31.83689203;18.97980176;0.21243001
897;31.3682327;18.87974816;0.184074079
899;30.92951161;19.00700528;0.182404755
901;31.27179053;19.05987536;0.204538959
903;31.57028604;18.96629072;0.208856536
905;31.36009512;19.22750096;0.220126949
907;31.78801303;19.33556096;0.232590153
909;31.21729773;19.02554768;0.2084583
911;31.61806366;19.1894432;0.213152703
913;32.33023184;19.41362384;0.210262937
915;31.44498552;18.86640128;0.225768165
917;30.99079369;19.27126304;0.241629388
919;30.73072582;19.02722144;0.249001185
921;31.05422149;18.909008;0.215618835
923;31.26778039;19.62724064;0.196221229
925;30.18604235;18.3525512;0.218384263
927;29.73777401;19.00232864;0.227442346
929;30.36087337;19.40474384;0.214875193
931;30.3100785;18.39685952;0.253624029
933;30.65370073;18.84199952;0.270596606
935;30.30272246;18.81626048;0.220999606
937;30.41496312;18.68175248;0.197732735
939;31.0310258;19.0010912;0.207120613
941;31.09809871;18.91311104;0.220301506
943;30.26299993;18.68707472;0.246213798
945;30.34135756;18.72524192;0.282181612
947;30.2128199;18.74836064;0.284007011
949;30.56301881;18.21032768;0.289860051
951;30.55665985;18.908144;0.239441021
953;30.63516636;18.73030064;0.240832672
955;30.5128463;18.72287648;0.276752
957;30.4351092;18.6693512;0.291306714
959;30.06670284;18.90753392;0.296590908
961;30.32344411;18.30011792;0.302406263
963;29.81801929;18.77760272;0.271536759
965;30.23228528;18.73817984;0.240495823
967;29.74115783;18.48020864;0.237167187
969;30.4554389;19.18487552;0.255719593
971;30.01316861;18.6385448;0.278511726
973;29.59531714;18.02032016;0.296084687
975;29.6896354;18.6977744;0.264015117
977;29.42553511;18.21861632;0.24513149
979;29.4922345;18.49900544;0.23578826
981;29.9865936;18.29325776;0.238098959
983;29.58433158;18.1880096;0.264235438
985;29.19753064;18.36428768;0.312095775
987;29.03094127;18.5217056;0.309151274
989;28.72310976;18.26996672;0.271807219
991;29.48039151;17.9698616;0.261778384
993;28.78349925;18.42720224;0.233647602
995;28.98275604;18.66430208;0.221060041
997;28.30623206;18.12306608;0.275760812
999;28.20638257;18.455552;0.271183038
1001;28.11342385;18.5620016;0.262723585
1003;27.99416107;18.06501968;0.259069119
1005;28.06635806;18.25794752;0.233692223
1007;27.81943112;17.37078848;0.224829074
1009;28.48048657;18.12846176;0.263435526
1011;28.44906626;18.24128;0.259755318
1013;28.80561152;18.23545712;0.234217956
1015;29.46785135;17.89164368;0.204666486
1017;28.40369693;17.5795472;0.179410777
1019;28.27181334;18.02171168;0.164567994
1021;27.84859492;17.94575072;0.186374831
1023;27.93957085;18.02630672;0.240716907
1025;27.73257689;17.94019184;0.274766981
1027;28.14477102;18.02363168;0.258995009
1029;27.34158256;18.13543088;0.2456999
1031;27.27132332;17.63181632;0.246388942
1033;27.1997331;17.86990784;0.253510191
1035;27.43202055;18.0950072;0.271227974
1037;27.35589857;18.11824448;0.270860908
1039;28.28755248;17.788688;0.263914374
1041;27.7128962;18.16131536;0.222924495
1043;27.73028176;17.63597456;0.186207354
1045;27.80290157;17.86008176;0.171895045
1047;27.52538045;17.63259872;0.199292209
1049;27.21797331;18.04620416;0.229024247
1051;26.95243067;17.67323168;0.236143907
1053;27.39885767;17.65895648;0.220908408
1055;27.19464288;17.56604528;0.2100459
1057;27.42028077;17.74455248;0.186199595
1059;26.80708882;17.71606592;0.158281026
1061;27.55549267;17.6196704;0.183667165
1063;27.05607428;18.00464384;0.232876547
1065;26.69498045;17.5926032;0.241404426
1067;26.93312944;17.46782096;0.246788663
1069;27.02709292;17.8301576;0.236158313
1071;26.5363758;17.80717568;0.207312082
1073;26.40711752;17.57364224;0.189270371
1075;26.74405347;17.6386856;0.207225707
1077;26.11452196;17.59741616;0.211180291
1079;26.89215047;17.3849816;0.217452759
1081;26.60437576;17.29428128;0.204700051
1083;26.32146316;17.3403272;0.183398085
1085;26.11353012;17.54905904;0.150881895
1087;26.31710459;17.60201984;0.153938947
1089;26.11259863;17.52946112;0.176700137
1091;26.78727292;17.35545776;0.19956769
1093;26.90241157;17.07367664;0.193302655
1095;25.6918479;17.33586032;0.192214869
1097;26.2625269;17.49885488;0.177424638
1099;25.78459303;17.2482896;0.158637921
1101;25.28475373;17.5009112;0.18299632
1103;24.72786659;17.41359536;0.204255
1105;25.80609914;17.35867856;0.196952812
1107;25.53519815;17.0992424;0.186426651
1109;25.42111798;17.13744608;0.199707557
1111;25.1500485;17.20035104;0.189401189
1113;25.6574881;17.50648832;0.199588902
1115;25.95709113;17.40081248;0.208808873
1117;25.63763823;17.19443696;0.2095247
1119;25.3517577;17.07382208;0.202146758
1121;25.79873188;17.09104496;0.203147954
1123;25.94431316;17.25882512;0.197570917
1125;24.96574713;16.96270544;0.230902298
1127;25.54165002;17.00824208;0.248001798
1129;25.83412874;17.06809904;0.224811392
1131;25.54596753;16.98965408;0.189902626
1133;25.73013484;17.26150928;0.171279483
1135;24.81452584;16.96171376;0.184984185
1137;24.80659527;17.0579912;0.201057497
1139;25.62517647;16.67980496;0.223538942
1141;25.35406139;17.02890416;0.239647049
1143;25.24844023;17.0604296;0.24640326
1145;24.69142581;16.74513008;0.252590697
1147;24.10596606;16.86529952;0.244333998
1149;24.62800386;17.17192784;0.243543513
1151;24.60605986;16.466588;0.255062496
1153;24.7393349;16.90391264;0.257759317
1155;24.89559877;17.23529744;0.233947847
1157;24.8801479;16.7612432;0.24578036
1159;24.9274379;16.84844048;0.24654238
1161;24.74899388;16.79508848;0.236545597
1163;24.74437098;16.88920064;0.232760344
1165;24.287239;16.96226864;0.229979474
1167;24.22957411;16.90978064;0.22772555
1169;24.824042;16.90369424;0.240289247
1171;25.53937511;16.56304736;0.244607223
1173;24.51033504;16.54543328;0.236542796
1175;25.31635643;16.38644192;0.232995425
1177;24.48909075;16.43446208;0.220300017
1179;24.20779174;16.7838704;0.194679581
1181;25.12975429;16.60681904;0.193572928
1183;24.57992641;16.57550288;0.175832357
1185;24.55536258;16.86566336;0.163521068
1187;24.92611891;16.76643824;0.170414857
1189;23.91329431;16.78455296;0.182342327
1191;23.65471046;16.50567392;0.189461355
1193;24.30820613;16.52013104;0.191544634
1195;24.52108533;16.31115392;0.174445644
1197;24.09363784;16.28448704;0.172207331
1199;24.28204462;16.6560584;0.177213747
1201;24.14399964;16.43254256;0.181099517

File: data/rise_materials/Testdata-1830.txt
Keywords
Material1;Material2;Material3;Material4;Product;Object;Scenario;Method;Reference;Comment;Owner;IsPublic;ImportDate
Synthetic rubber;Glue;Plywood;;IN16-6;Floor composite;;ISO 5660;TRANSFEU;;TRANSFEU;1;2011-03-24 13:49:01
Scalars
Flux (kW/m2);tig (s);qmax (kw/m2);qtotal (MJ/m2);q180 (kw/m2);q300 (kw/m2);Sample mass (g);Mass loss (g);DHc (MJ/kg);Peak smoke production (m2/m2s);Total smoke produced (m2/m2);Specific extinction area (avg) (m2/kg);MARHE (kW/m2);Area exposed (m2);Observations;Test date (YYYY-MM-DD);Test identifier;Product thickness (mm);Thickness1 (mm);Thickness2 (mm);Thickness3 (mm);Thickness4 (mm);Product density (kg/m3);Density1 (kg/m3);Density2 (kg/m3);Density3 (kg/m3);Density4 (kg/m3);Product area weight (kg/m2);Area weight1 (kg/m2);Area weight2 (kg/m2);Area weight3 (kg/m2);Area weight4 (kg/m2)
35;96;298.41;109.21;;;147.13;62.65;25.18;;2285.50;;106.47;0.0088;Flashing from 91s. Projection of particles. Intumescence after ignition. Glowing. End flame > 1200s.
;2011-03-08;c_LSFIRE_IN-16-6_35a;15.0;15.0;;;;;;;;;;;;;
VectorData
Time (s);HRR (kW/m2);Mass (g);SPR (m2/(m2*s))
1;4.919449846;147.13;0.026990875
3;4.376450659;147.1076017;0.026990875
5;4.272051996;147.0567712;0.026990875
7;4.317292993;147.121573;0.026990875
9;4.975975738;146.6883782;0
11;5.018200042;147.1653864;0
13;4.633563251;147.2216029;0
15;4.029862401;146.8612795;0
17;3.155671955;147.5776964;0
19;2.317889471;147.3259737;0
21;1.673395503;147.1595529;0
23;1.510225246;147.2203855;0
25;0.887830132;147.173648;0
27;0.822838312;147.2562737;0
29;0.67112811;147.1415636;0
31;0.834906085;147.2099905;0
33;0.498291776;147.2002018;0
35;0.407532801;147.1669755;0
37;0.320238854;147.258558;0
39;0.098423658;147.298801;0.001079632
41;-0.031778572;147.2294866;0.001079632
43;-0.045274997;147.2121167;0.001079632
45;-0.044334276;147.1658543;0.001079632
47;-0.045084841;147.1905917;0.001079632
49;-0.044847831;147.1141639;0
51;-0.044235915;147.1186765;0
53;-0.044603782;147.09537;0
55;-0.044248483;147.1371957;0
57;-0.044640721;147.0853814;0
59;-0.045238496;147.1921256;0.012469261
61;-0.045372016;147.1797085;0.012469261
63;-0.045052648;147.2061249;0.026606792
65;-0.044920301;147.2188995;0.030566364
67;-0.043493816;147.1790761;0.054098164
69;-0.045223746;147.1780304;0.075076201
71;-0.044341242;147.1644438;0.105862942
73;-0.044813643;147.1178031;0.145015312
75;-0.044551351;147.0409835;0.20646606
77;-0.043351016;147.0360102;0.285946442
79;-0.044079997;147.0182343;0.351299736
81;-0.045059081;146.9872231;0.435838933
83;-0.045043332;147.0406259;0.546343518
85;-0.045906603;147.1033916;0.680828459
87;-0.044993596;147.0697457;0.758681671
89;-0.045505391;146.9092958;0.871298103
91;-0.043941114;146.9359043;0.966460843
93;-0.007044898;146.9603872;0.920746054
95;0.857970665;146.8688598;1.299249477
97;-0.86981014;146.7876238;3.320596132
99;33.95853857;146.6518083;6.292995485
101;107.1952675;146.460712;9.520180435
103;179.1496341;146.3597608;13.39481056
105;230.9654281;145.6401996;16.64139481
107;265.7506857;145.737038;18.04833919
109;283.8411641;145.3778632;17.81469824
111;294.4368157;145.2950377;17.3020461
113;298.4052237;145.0294817;16.56368766
115;294.8448898;144.7317719;15.31526494
117;294.947611;144.3946375;13.96064591
119;281.3275353;144.2744103;13.14279774
121;268.7009839;144.0339898;12.68287586
123;251.432142;143.8988555;11.44643986
125;240.4919311;143.8063444;10.59456775
127;226.4620097;143.6261377;10.29433724
129;218.8657678;143.4459039;9.787409798
131;209.3718485;143.2784447;8.953333172
133;206.6376392;143.0924044;8.391752747
135;206.8707352;142.8306385;8.396987482
137;199.6063763;142.6892376;8.134597716
139;197.5846006;142.5618705;8.057426639
141;195.5158009;142.2038986;7.717859927
143;187.274508;141.8422745;7.583026243
145;185.2507441;142.1567624;7.464812198
147;179.7879618;141.9975711;7.054524631
149;174.4107675;141.902659;6.948257509
151;169.0472557;141.6278223;6.823123864
153;166.2425647;141.6623832;6.817994021
155;168.6661816;141.3622116;6.535374156
157;167.7921774;141.2563897;6.538566589
159;163.3342744;141.2654226;6.400399832
161;165.2456213;141.1265461;6.488377591
163;163.2237174;140.9355529;6.299982427
165;158.3321009;140.9133544;6.184622014
167;159.6456704;140.6641836;6.170417748
169;158.8008256;140.6196545;6.285088569
171;157.3820343;140.4721651;6.268487993
173;160.1187304;140.3174588;6.270122544
175;159.9802247;140.275083;6.349071423
177;152.2392412;140.2330927;6.192816493
179;155.9035432;140.1886884;5.911404577
181;155.0116267;139.8451427;5.723177606
183;155.9096042;139.8399348;5.736417149
185;154.7932717;139.6336421;5.713530636
187;156.1939015;139.6814311;5.731462576
189;150.7014975;139.5029305;5.688184817
191;152.276953;139.4990305;5.741823898
193;150.1660738;139.3137412;5.566019228
195;150.9203706;139.1389199;5.297675929
197;146.1918893;138.9821576;5.193959352
199;147.2919269;138.9809668;5.044490158
201;145.6800909;139.0574357;4.82884952
203;142.7172128;138.8396763;4.825170195
205;141.7108587;138.7309381;5.037991334
207;139.1706514;138.6581017;5.020151093
209;142.707002;138.4510387;5.130364602
211;139.30008;138.3022835;5.386247085
213;138.9065689;138.2007942;5.423792225
215;140.380446;138.0252655;5.58414125
217;138.9694393;138.2284367;5.646930938
219;141.1370173;137.8149084;5.853658403
221;143.7238581;137.6927621;5.798421452
223;143.379218;138.1302019;6.068126387
225;145.3461638;137.8061382;5.778952671
227;144.9638227;137.5584805;5.84847874
229;144.369497;137.4439015;5.681671376
231;145.1679388;137.4849758;5.606230756
233;144.8514044;137.2322355;5.436931778
235;143.0965312;137.0943219;5.338473515
237;140.9246953;137.0578778;5.212354821
239;139.8538722;137.0491473;4.918348382
241;134.494553;136.9490419;4.648856135
243;133.3003697;136.8264079;4.294999266
245;129.4825323;136.6542204;3.987804518
247;130.28061;136.6074969;3.784029639
249;125.4350022;136.3801975;3.535880572
251;120.9867122;136.444724;3.386770865
253;118.9990105;136.4392838;3.094283827
255;118.130751;136.4586749;2.878176522
257;113.1193322;136.3184146;2.617673076
259;110.8063348;136.0819996;2.413041826
261;108.354766;135.9654232;2.173850054
263;107.5554235;136.0483938;2.012245244
265;102.5082466;135.8571607;1.852194335
267;100.0762968;136.0523011;1.573330151
269;100.1176381;135.9158381;1.44914114
271;97.14381821;135.863179;1.304212366
273;96.82799233;135.7250927;1.201104119
275;93.37800242;135.8289486;1.121195811
277;93.83877981;135.6549054;0.974104624
279;92.46238565;135.532602;0.889714585
281;89.49996691;135.4530237;0.83143937
283;87.71187387;135.403128;0.832803598
285;88.10049404;135.4405979;0.736448909
287;86.25626246;135.3436565;0.682282935
289;81.43312414;135.3156056;0.620818716
291;81.04937138;135.2562522;0.538669958
293;82.16732903;135.1976139;0.389889217
295;79.71275805;135.0745595;0.28805654
297;78.85841913;135.005308;0.276413562
299;77.81179084;135.0019901;0.22394995
301;77.68126533;134.8983703;0.231819631
303;76.02231995;134.9292088;0.210737527
305;73.73879813;134.9240159;0.19917769
307;74.71549071;134.8206908;0.15294228
309;72.36059904;134.7828555;0.143505687
311;70.73555541;134.680922;0.066106284
313;69.64669116;134.6381891;0.044344413
315;69.66813259;134.5346438;0.034795782
317;69.51548474;134.63186;0.069158877
319;68.92553521;134.3512179;0.079939792
321;66.75544154;134.4485991;0.092369802
323;66.34101405;134.3935304;0.105366041
325;66.0461913;134.3007797;0.100937371
327;65.13788474;134.3493385;0.05191735
329;65.66045995;134.1561084;0.025426248
331;64.19813736;134.1791126;0.012996239
333;62.98145928;134.1185011;0.011282433
335;62.48618109;134.0291661;0.022231826
337;62.47087403;134.1288588;0.030018063
339;61.2567783;134.0636994;0.030018063
341;61.14505504;133.9497804;0.030018063
343;61.39723357;133.884472;0.01873563
345;58.8681933;133.7957941;0.007786236
347;59.13372941;133.7638553;4.37705E-15
349;58.28910856;133.8146041;0.012530944
351;57.89608037;134.1661487;0.012530944
353;57.49686459;134.0354448;0.013714171
355;56.4605633;133.6424436;0.013714171
357;55.92739712;133.5524366;0.013714171
359;56.46338412;133.5209381;0.001183227
361;55.53666792;133.4371226;0.001183227
363;55.0111239;133.4629525;4.37584E-15
365;54.6954534;133.3744672;4.37584E-15
367;54.69681731;133.3027151;4.37584E-15
369;53.68595345;133.3230691;0.004954172
371;53.88791445;133.2595607;0.004954172
373;53.39756618;133.2236319;0.004954172
375;52.8075324;133.1679738;0.004954172
377;50.98685752;132.8843955;0.004954172
379;50.39988144;133.0837538;4.37567E-15
381;49.18706887;133.0661153;4.37567E-15
383;47.74499933;133.0601801;4.37567E-15
385;47.61690443;132.9626885;4.37567E-15
387;47.9609151;132.9403918;4.37567E-15
389;47.60290976;132.8868443;4.37567E-15
391;47.70541151;132.7586996;4.37567E-15
393;45.69658741;132.712444;4.37567E-15
395;46.16890237;131.8037255;4.37567E-15
397;44.91337003;132.6571822;4.37567E-15
399;45.48583588;133.0473053;0.012179011
401;44.48381777;132.4829745;0.012179011
403;44.59982242;132.5665035;0.012179011
405;43.22199436;132.5389679;0.012179011
407;43.2562956;132.4791355;0.012179011
409;43.94176054;132.3681609;4.37567E-15
411;43.86120382;132.2663493;4.37567E-15
413;43.91407714;132.2242129;0.008554154
415;43.58038727;132.2011183;0.008554154
417;43.75102598;132.1965699;0.008554154
419;41.48021911;132.2171329;0.008554154
421;41.95700791;132.160991;0.008554154
423;41.42523065;132.1191928;4.37567E-15
425;40.60111778;131.9642194;4.37567E-15
427;41.24526544;131.8796525;0.004687188
429;41.40459533;131.8763312;0.004687188
431;41.59549688;131.8438974;0.004687188
433;41.61416703;131.9351504;0.004687188
435;41.25429971;131.7072385;0.004687188
437;41.04976283;131.7019357;0.00075247
439;38.93996951;131.719731;0.00075247
441;39.04024524;131.5561089;0.020663455
443;38.90145672;131.507616;0.023977211
445;38.43461384;131.418985;0.04692375
447;37.19706184;131.4667459;0.092800138
449;37.5477303;131.4101055;0.136437971
451;37.04777887;131.3705559;0.129815149
453;37.06006415;131.2626989;0.142923973
455;36.86520951;131.317787;0.137576546
457;37.15502605;131.2288531;0.106689332
459;37.39445079;131.1016079;0.072066235
461;36.63548135;131.0511151;0.093104489
463;37.5218888;130.9748857;0.107815417
465;37.6450001;130.8766321;0.144485586
467;37.07162881;130.9823591;0.161369509
469;36.29034275;130.8368594;0.198760024
471;37.60198317;130.8104987;0.166059391
473;37.40600644;130.7125943;0.164815608
475;37.17257928;130.7241787;0.122126867
477;36.91507913;130.6298985;0.114296035
479;37.72821839;130.5547782;0.10509576
481;37.8726002;130.5597863;0.147823112
483;38.01249185;130.4250014;0.148382856
485;37.63740091;130.3933379;0.202162961
487;38.03476454;130.3168032;0.212909807
489;37.95905258;130.2267327;0.209871636
491;36.90333188;130.192227;0.199449201
493;36.5172693;130.1322218;0.221404556
495;36.1920583;130.1765423;0.19177752
497;34.67963196;129.9140424;0.186690514
499;34.40489577;129.569809;0.202580345
501;34.63826782;129.7014952;0.230810028
503;33.88985942;130.3103919;0.246361967
505;33.65875079;129.6847185;0.280302425
507;33.78754624;129.6551845;0.304331774
509;33.51705059;129.5074561;0.310482752
511;33.07176074;129.4274017;0.287812496
513;33.1096585;129.4708973;0.283916688
515;33.14678614;129.3058526;0.275299264
517;32.94268693;129.2914144;0.291995417
519;33.12524458;129.1388347;0.301130538
521;33.22068578;129.2131848;0.307483755
523;31.65851537;129.0686484;0.286048718
525;32.37675166;128.814367;0.267263737
527;32.7669445;128.90376;0.219703274
529;34.30818154;128.9050999;0.179835616
531;37.65971069;128.865798;0.17291365
533;41.01463755;128.5234634;0.180441918
535;43.83125471;128.5780647;0.168121062
537;45.03394047;128.5809539;0.210346802
539;45.72863361;128.5225169;0.223211149
541;47.17018768;128.3742659;0.210875038
543;47.69364553;129.5591518;0.213390396
545;47.2459743;128.4703732;0.228188238
547;49.56123932;128.0976239;0.173135538
549;49.44317589;128.0988984;0.18281401
551;49.97854267;127.9771098;0.20694399
553;51.2042922;127.9664777;0.20857003
555;50.91562855;127.8265091;0.214587402
557;52.54327827;127.8242717;0.279505141
559;51.35569368;127.7165715;0.27637082
561;53.61300987;127.5909032;0.268464432
563;54.08611316;127.4717748;0.235213449
565;55.39028297;127.3104366;0.231173056
567;53.95364343;127.2668327;0.220048313
569;54.68144359;127.1759454;0.225545034
571;54.80501871;127.2258053;0.252509073
573;55.69930617;127.0922209;0.297414605
575;55.89613921;126.9634152;0.316915976
577;56.39097326;126.7290184;0.29328579
579;57.68427062;126.7287983;0.276396082
581;58.12927857;126.665345;0.26675122
583;58.98906403;126.3230655;0.25330686
585;58.18046326;126.4741317;0.257526427
587;58.9068618;126.3709169;0.298093109
589;59.99885911;126.2983006;0.335206588
591;60.68897443;126.2324343;0.333902544
593;59.34122657;126.0793315;0.339673235
595;60.29502142;125.9990657;0.320162411
597;61.95352332;126.1281462;0.282341817
599;62.13570453;125.8111906;0.27921083
601;62.82717596;125.6961897;0.283064393
603;61.44633045;125.633048;0.290636286
605;63.12067679;125.5676685;0.311765389
607;62.81939293;125.3808129;0.335747525
609;63.0422478;125.4259401;0.314950909
611;63.82317153;125.1851335;0.295807928
613;65.91350612;125.2199058;0.282575645
615;65.15927948;125.3323475;0.269714089
617;65.7624286;125.2205198;0.269124189
619;66.03314069;124.7757131;0.285232712
621;64.52608944;124.8097239;0.314899712
623;66.72429103;124.5022526;0.3162383
625;65.65189597;124.4969421;0.328504877
627;66.91278012;124.4638033;0.321501502
629;68.14589833;124.442514;0.327513636
631;66.6343239;124.1847656;0.309350661
633;67.93647213;124.2709666;0.324408528
635;68.04354177;124.1597805;0.326232167
637;67.61209819;124.0468525;0.342567194
639;67.02810231;123.9866823;0.372013944
641;67.98910614;123.6747536;0.396818656
643;68.23857899;123.6427978;0.390571933
645;67.77187726;123.5417754;0.417430185
647;69.98781065;123.4090078;0.438015363
649;68.14890952;123.447971;0.428153523
651;68.02463067;123.373979;0.454767757
653;67.50290428;123.1644212;0.48470563
655;67.63030716;123.0978857;0.464999246
657;67.18181949;122.9631458;0.459526712
659;67.16212655;122.9953953;0.495735023
661;66.83466615;122.9236499;0.536192866
663;66.91494168;122.7577333;0.562511146
665;67.73604439;122.7887082;0.589155279
667;67.08858656;122.5974127;0.652543542
669;68.32908239;122.6194258;0.640754778
671;67.50325211;122.3503317;0.594029007
673;67.96440842;122.3132116;0.605176344
675;67.25100455;122.1606135;0.655454305
677;67.17987616;122.1879193;0.635839892
679;68.05308078;122.032808;0.667536485
681;65.9542314;122.0601413;0.706571112
683;66.40807193;121.908029;0.747750568
685;65.58392909;121.7810766;0.737872881
687;65.09933756;121.7420302;0.742542386
689;68.38317621;121.6627824;0.724360569
691;66.95075019;121.5337846;0.768095761
693;65.71731404;121.4109044;0.784399577
695;66.58391098;121.3137152;0.818409521
697;65.77007889;121.3211451;0.834214206
699;66.4101574;121.1558526;0.869299298
701;65.51737742;120.9882212;0.801641851
703;66.46408038;120.9408102;0.78421129
705;65.63724803;120.9263913;0.751790261
707;65.03543645;120.8230662;0.725341178
709;64.96683653;120.802493;0.735409775
711;64.99065316;120.7088081;0.827596599
713;66.51238371;120.5875328;0.853987428
715;66.80825171;120.4257722;0.858205938
717;65.54934933;120.3174022;0.834449435
719;66.1784071;120.2586725;0.819208376
721;65.2952722;120.1785441;0.740734586
723;65.59015854;120.0583881;0.672064657
725;65.51113387;119.9763885;0.703006213
727;66.22228212;119.9171546;0.767228309
729;65.96541027;119.7815433;0.754829213
731;65.76434463;119.6604151;0.768660475
733;65.46109535;119.4983787;0.799253814
735;66.60526175;119.3342974;0.778823953
737;66.69292634;119.3877346;0.79339683
739;66.74510984;119.2993693;0.87458482
741;67.4109728;119.0188466;0.879292318
743;66.8557981;118.9391034;0.90921824
745;68.71899777;118.8974891;0.931300351
747;70.75619498;118.932215;0.967538155
749;70.41624818;118.6728065;0.906776498
751;74.04283222;118.4677525;0.957535431
753;75.48725962;117.8935813;0.986753918
755;73.27273311;118.1003873;1.028972552
757;74.79789483;118.0510592;0.970031186
759;79.66303288;118.0985162;0.994367558
761;81.74332243;117.879025;1.014911555
763;84.50809601;117.8373923;0.961169701
765;84.15178952;117.5387725;0.975520514
767;83.17783519;117.4471696;0.990050424
769;81.19218759;117.3466611;0.996386474
771;81.80523683;117.1312238;0.975479264
773;85.5060397;116.9252161;0.984033981
775;86.63343022;116.9337646;0.953661171
777;87.19212133;116.7003133;0.973595601
779;88.91069788;116.5908339;0.980927553
781;89.41887918;116.5414419;0.982731467
783;89.66328697;116.2913072;1.054198341
785;90.93780624;116.1606212;1.068089777
787;90.93115939;116.0380801;1.058504955
789;86.27076938;115.7927692;1.045493263
791;85.27245719;115.7838994;1.004982466
793;82.76452064;115.6346767;0.968034465
795;83.52770804;115.5973186;0.904668129
797;82.70415903;115.4177177;0.920734003
799;80.5242292;115.3292338;0.902875876
801;82.23123242;115.2499033;0.91091094
803;81.49771342;114.8836471;0.835658265
805;82.50194211;114.8619093;0.831563727
807;81.097608;114.6973417;0.780603193
809;82.16540175;114.5736998;0.786996297
811;82.45501309;114.689802;0.756002951
813;83.02746388;114.6919306;0.791445882
815;79.04332513;114.081547;0.775050553
817;78.78473739;113.915026;0.785520978
819;77.92870147;114.1108071;0.766100253
821;78.29745635;114.1392494;0.79597
823;79.46485989;113.8879951;0.768114409
825;79.81206032;113.6559102;0.753689352
827;78.42436853;113.5898624;0.750567415
829;77.07471702;113.3367467;0.733865893
831;79.49198755;113.5024417;0.761492437
833;78.83906184;113.3170348;0.795800061
835;81.4070069;113.2353832;0.803262864
837;80.8272857;112.9818725;0.765108264
839;80.66219207;112.8724666;0.741711187
841;82.010726;112.701946;0.676058942
843;81.60239901;112.5919894;0.602324591
845;79.71419283;112.6318511;0.6192522
847;78.33531046;112.5930627;0.594447895
849;76.57385301;112.3845142;0.621226289
851;77.25264501;112.2833355;0.60230348
853;79.26315783;112.0396857;0.608448186
855;78.41659581;111.9294892;0.564546737
857;76.5990261;111.956611;0.568390427
859;76.93232829;111.7706632;0.575456435
861;76.75352784;110.9942817;0.615844501
863;77.23660525;111.5868245;0.642679
865;77.34731675;111.5342603;0.641986474
867;77.42068812;111.3007165;0.650221698
869;78.14902148;111.2715116;0.602502789
871;77.4112045;111.1211984;0.543146369
873;77.95215049;110.982257;0.518663626
875;76.27136117;111.0651919;0.520801052
877;76.07540522;110.6856002;0.518792253
879;77.6820391;110.6664583;0.489974696
881;76.70763996;110.8878845;0.439987484
883;77.82247088;110.4862893;0.409068466
885;76.9845642;110.4652018;0.367205805
887;77.56645931;110.2123337;0.3461706
889;77.85772432;110.1186299;0.35508483
891;77.24133532;109.7799102;0.377877673
893;79.55247293;110.0555715;0.38057523
895;76.98265887;109.9306638;0.392294628
897;76.23806198;109.889949;0.3600503
899;76.7766592;109.6865185;0.325246105
901;77.15315331;109.436365;0.308113644
903;76.70246663;109.3392866;0.27419613
905;75.56068425;109.3089354;0.275423366
907;76.49772311;108.8131859;0.312024033
909;76.84115979;109.1907414;0.37465431
911;77.02798209;109.0893155;0.396695796
913;77.00365823;109.0702839;0.421973582
915;74.02065396;108.582902;0.371272767
917;76.44990551;108.6196369;0.329707001
919;77.17964687;108.5771584;0.28548929
921;77.09622936;108.480052;0.298242634
923;76.93792671;108.3655829;0.289845212
925;75.57363475;108.3256186;0.320627648
927;76.09088266;108.2956182;0.352474389
929;75.09800391;108.1426432;0.32458114
931;75.8403929;107.9409463;0.290202349
933;76.54132984;107.9273462;0.297781098
935;75.47559577;107.8693786;0.29559909
937;75.65173694;107.6073857;0.321667846
939;74.17804874;107.6218771;0.346494916
941;75.39364834;107.6655357;0.353674121
943;73.45809066;107.4368554;0.33888774
945;74.77585411;107.2922005;0.362575241
947;75.32170828;107.2821293;0.314348597
949;75.84235454;107.2248226;0.302003361
951;74.97024489;107.0500991;0.331473206
953;73.56001629;106.8824851;0.351002359
955;74.85426925;106.7755449;0.332510165
957;75.68572878;106.789716;0.346022599
959;73.8911904;106.6688734;0.336529607
961;74.39892288;106.7787027;0.317743276
963;74.61062761;106.5424275;0.295014217
965;74.88943593;106.4738012;0.306705933
967;76.21538577;106.2452379;0.306581379
969;75.08201549;106.2259485;0.313492122
971;74.29933431;106.0017052;0.330638108
973;74.75076779;106.0838973;0.336916341
975;74.73086802;105.8536555;0.360539444
977;76.38170547;105.8651402;0.382347613
979;76.72040842;105.6449798;0.43804736
981;74.65598919;105.6724965;0.442050665
983;76.43788348;105.5185238;0.44098741
985;76.41762508;105.3615142;0.42343455
987;76.0690195;105.2678578;0.393764265
989;76.95884915;105.2036274;0.35742117
991;78.9665331;104.9387628;0.363065669
993;76.61898055;105.0187538;0.398219656
995;76.99358429;104.9634242;0.417058233
997;79.02561718;104.8123029;0.43315297
999;79.16865005;104.443608;0.47908047
1001;79.78676615;104.30749;0.462808393
1003;79.54226694;104.8216484;0.481943027
1005;79.36058255;104.2204651;0.515228949
1007;81.83038635;104.1741272;0.55635524
1009;83.39995908;104.2545203;0.59418082
1011;82.4179915;103.9515833;0.647928744
1013;81.58181685;103.9882907;0.65591926
1015;82.4765363;103.8324468;0.653358507
1017;84.10619119;103.6494172;0.645576547
1019;83.85081258;103.2862631;0.603023498
1021;86.20005041;103.4154326;0.620386834
1023;87.96531478;103.294783;0.66438328
1025;87.4697034;103.2643834;0.709165514
1027;87.50479773;102.7926832;0.79172438
1029;87.71471485;103.118666;0.826094604
1031;89.08907953;102.8323219;0.838756426
1033;89.54301449;102.7836174;0.859998921
1035;90.06763406;102.6675796;0.860924284
1037;94.14999943;102.2497675;0.884475906
1039;93.77883036;102.0792701;0.96181853
1041;93.52378374;102.3145544;1.067914373
1043;94.48912737;102.3987932;1.161680714
1045;96.55210068;101.9297558;1.186774781
1047;99.38959781;101.9317033;1.211455594
1049;100.9389021;101.6429162;1.245252715
1051;102.5571959;101.5644939;1.256265249
1053;102.0611239;101.2520431;1.239867055
1055;105.9530091;101.3920475;1.318117454
1057;103.9587772;100.9257018;1.513501438
1059;107.7798147;100.9466974;1.58536733
1061;109.2939092;100.9343699;1.631711948
1063;109.5856108;100.6979747;1.706981214
1065;111.6351416;100.5935047;1.790752622
1067;113.6931319;100.251429;1.644818721
1069;116.0583727;100.1267512;1.65488246
1071;119.5590059;99.7569279;1.790745201
1073;117.9039226;99.9577716;1.872036717
1075;120.687396;99.6301041;1.883752801
1077;123.1435116;99.4472559;2.046448711
1079;125.9872279;99.3131954;2.137721784
1081;128.9748022;98.6450202;2.124038638
1083;126.9538754;98.9733377;2.148649319
1085;130.4668878;98.8243517;2.351812514
1087;132.1939015;98.4940697;2.354072587
1089;137.4808783;98.3743453;2.556472884
1091;137.437895;98.211375;2.708571132
1093;140.6171454;98.1071973;2.870570509
1095;144.259529;97.7582975;2.931704051
1097;142.8283565;97.6191626;3.159048047
1099;150.913901;97.3023366;3.198301617
1101;153.3009216;97.3534623;3.377840723
1103;155.1972446;96.9806671;3.556730346
1105;158.4064161;96.8299039;3.700632335
1107;161.8949699;96.9842003;3.865927107
1109;161.6053015;96.5015594;4.084485046
1111;167.3012165;96.2492594;4.053199465
1113;168.955586;95.8058569;4.103911724
1115;171.0291071;95.694277;4.261769519
1117;174.7906559;95.2537801;4.297665862
1119;176.7453224;95.2170016;4.431070966
1121;180.0305322;94.9364809;4.48691263
1123;186.1300903;94.9324198;4.788263637
1125;191.4869087;94.6169583;4.920457383
1127;190.0141976;94.494906;5.189765179
1129;198.4661138;94.0220053;5.177260873
1131;197.6227687;93.8028359;5.46301437
1133;203.8916337;93.4797907;5.31835892
1135;211.4647375;93.2589863;5.372791895
1137;210.0469236;93.0558746;5.280049911
1139;211.521591;92.9910845;5.371715091
1141;218.8309521;92.4389477;5.464179265
1143;220.3268386;92.3875902;6.018796508
1145;229.783476;91.9837566;6.255011126
1147;232.3099861;91.684844;6.7072794
1149;231.3154321;91.4053738;7.002111441
1151;232.7316493;91.2273802;7.087406895
1153;238.2584715;90.944505;6.791748615
1155;237.1877728;90.6655927;6.615237477
1157;245.8549441;90.270702;6.538688
1159;249.3568991;90.0276478;6.615610285
1161;241.8476937;89.7374893;6.693158906
1163;252.9049048;89.7064394;6.833571842
1165;256.2911232;88.9676735;7.253925509
1167;258.7758847;88.8559992;7.309190622
1169;262.0495683;88.6384648;7.282918182
1171;267.5289745;88.3124482;7.817112201
1173;266.5818496;88.2753678;7.986358281
1175;272.0608966;87.7388488;8.054298044
1177;271.9177111;88.1430951;8.142636712
1179;271.7387504;86.9912348;8.276951055
1181;276.5604541;86.7883119;7.990257872
1183;277.488273;86.5180714;7.862280461
1185;281.365355;86.3151794;7.624238909
1187;281.9950985;86.0872989;7.762945779
1189;276.160935;85.6907176;7.749313014
1191;283.9981918;85.3498854;7.866181064
1193;276.0029086;84.8266022;8.037467456
1195;280.2832854;84.7428811;8.117081168
1197;275.0176153;84.5763781;7.827029043
1199;278.2185512;84.3284019;7.689518178
1201;273.9461319;84.1337067;7.414578744
