Repository: johodges/materials

## A Non-Dimensional Scaling Approach to Modeling Material Pyrolysis

This repository contains the data, scripts, and technical documents required to generate the SPyro cone validation cases.

## Instructions
* Clone this repository with submodules
  ```
  git clone --recurse-submodules https://github.com/johodges/materials
  ```
* Pre-process data
  ```
  python materials/scripts/initialize.py
  ```
* Build latest FDS (example for impi_intel_linux target, but use relevant make target for platform)
  ```
  git clone git@github.com:firemodels/fds.git && cd fds
  cd Build/impi_intel_linux
  ./make_fds.sh
  ln -s fds_impi_intel_linux fds
  cd ../..
  ```
* Run cases
  ```

File: data/rise_materials/Testdata-1832.txt
Keywords
Material1;Material2;Material3;Material4;Product;Object;Scenario;Method;Reference;Comment;Owner;IsPublic;ImportDate
Synthetic rubber;Glue;Plywood;;IN16-6;Floor composite;;ISO 5660;TRANSFEU;;TRANSFEU;1;2011-03-24 13:56:09
Scalars
Flux (kW/m2);tig (s);qmax (kw/m2);qtotal (MJ/m2);q180 (kw/m2);q300 (kw/m2);Sample mass (g);Mass loss (g);DHc (MJ/kg);Peak smoke production (m2/m2s);Total smoke produced (m2/m2);Specific extinction area (avg) (m2/kg);MARHE (kW/m2);Area exposed (m2);Observations;Test date (YYYY-MM-DD);Test identifier;Product thickness (mm);Thickness1 (mm);Thickness2 (mm);Thickness3 (mm);Thickness4 (mm);Product density (kg/m3);Density1 (kg/m3);Density2 (kg/m3);Density3 (kg/m3);Density4 (kg/m3);Product area weight (kg/m2);Area weight1 (kg/m2);Area weight2 (kg/m2);Area weight3 (kg/m2);Area weight4 (kg/m2)
35;95;353.86;134.50;;;149.51;70.57;26.11;;3030.39;;113.07;0.0088;Flashing from 86s. Projection of particles. Intumescence after ignition. Glowing. End flame > 1200s.
;2011-03-08;c_LSFIRE_IN-16-6_35c;15.0;;;;;;;;;;;;;;
VectorData
Time (s);HRR (kW/m2);Mass (g);SPR (m2/(m2*s))
1;6.991499822;149.51;0
3;6.908378697;149.6495287;0
5;6.740361443;149.5214745;0
7;5.489725812;149.5017244;0
9;6.177989656;149.3946788;0
11;5.852526386;149.5032863;0
13;4.998907555;149.7685646;0.001093521
15;3.959131825;149.6226386;0.001093521
17;2.949397124;149.8949133;0.001093521
19;2.655206137;149.5875556;0.001093521
21;2.428217346;149.6237878;0.001093521
23;2.497965773;149.5781449;0.001002698
25;2.63672489;149.5924258;0.001002698
27;2.808877607;149.6084956;0.001002698
29;2.527958707;149.5671107;0.001002698
31;1.995436243;149.5292624;0.006999275
33;1.617517487;149.6177617;0.005996577
35;1.511853315;149.5177124;0.006717463
37;1.287908752;149.5309477;0.006717463
39;1.257718377;149.5515364;0.006717463
41;1.378823492;149.4378114;0.000720886
43;1.237562225;149.4965929;0.000720886
45;0.850522956;149.4469745;0.002209562
47;0.919269097;149.4880289;0.003867743
49;0.681768901;149.4915166;0.006640777
51;0.619588889;149.4993655;0.01926862
53;0.610543081;149.4963936;0.036432711
55;0.85753254;149.5447883;0.039437435
57;1.151243435;149.4949903;0.088393266
59;0.946035079;149.5843016;0.147136208
61;0.775257083;149.4834612;0.190601783
63;0.804714343;149.4781434;0.228966036
65;0.737766084;149.5155384;0.278933005
67;0.623827231;149.4770707;0.304336823
69;0.650456023;149.4116573;0.304641194
71;0.199735293;149.3601048;0.322654253
73;-0.667381078;149.3908475;0.400384543
75;-0.161892889;149.3661169;0.515946795
77;-0.093747131;149.3466561;0.684677841
79;0.024458853;149.2399962;0.836845813
81;0.118130796;149.3148615;1.006526557
83;0.166096582;149.2851093;0.916945636
85;0.515979633;149.2718532;1.134168495
87;1.917624675;149.4932436;1.388559508
89;2.928473867;149.3695296;1.819335866
91;2.43833211;149.0537241;2.558547625
93;1.263329022;148.9305884;4.559356773
95;5.590523434;148.9768435;7.566529763
97;68.46858902;148.8402658;10.51693271
99;163.9419149;148.6825349;13.98477115
101;246.4721164;148.3795795;16.29506677
103;299.5946538;148.1242824;18.09066434
105;328.0412828;147.8768212;17.89897808
107;344.6087762;147.3845875;17.86006727
109;353.8573304;147.0541362;16.71613736
111;333.5790244;146.810857;16.34537984
113;325.3742726;146.559247;15.59675575
115;302.9052824;146.2854937;14.81147909
117;297.6215634;146.1472307;13.93964961
119;281.4394032;146.2170396;13.12788566
121;263.2431475;145.7786007;12.44010578
123;254.4744926;145.6744511;11.35611957
125;242.8135731;145.3563752;10.88266877
127;227.9046783;145.116563;10.1954305
129;223.4555041;144.9982079;9.975470481
131;209.2508232;144.6649502;9.551334841
133;208.3464553;144.6060792;9.085699594
135;198.3531847;144.5513767;8.603231397
137;191.6261078;144.2045396;8.427132463
139;186.9038324;144.1338714;8.042534466
141;185.3475012;143.9559229;7.765330902
143;182.3522929;143.8396518;7.608248478
145;178.8202965;143.6828842;7.555628843
147;174.2570808;143.4850341;7.289837754
149;171.9896621;143.5230823;7.152224324
151;175.2610183;143.1765206;7.166263624
153;168.7642703;143.2504844;7.449415082
155;168.1941368;143.0898367;7.59571407
157;170.7300322;142.8907629;7.769819915
159;167.6984433;142.8547436;7.799378627
161;165.7193726;142.731395;7.7247839
163;163.9762587;142.6295713;7.470884527
165;167.0439469;142.4216301;7.493233905
167;167.9439213;142.2303365;7.095331175
169;165.4253702;142.106175;6.874388959
171;161.8564336;142.0082295;6.510878846
173;161.2646591;141.8683088;6.236900381
175;159.7163227;141.7617103;5.821933538
177;158.7220461;141.6611655;5.814098922
179;157.0414192;141.5430727;5.822710268
181;156.4658603;141.4718877;5.83927994
183;155.4286687;141.3242348;5.874229006
185;152.1310931;141.288168;5.828227311
187;150.07919;141.1951828;5.884055557
189;147.8103695;141.105287;5.949169794
191;150.8598979;140.9367618;6.082452163
193;151.2994624;140.8355144;6.257985991
195;152.0495621;140.683046;6.308725234
197;150.4717692;140.5579361;6.339077943
199;152.9697205;140.5332539;6.317965929
201;151.3757916;140.3764931;6.560467158
203;150.0552596;140.1952978;6.417503315
205;153.3520047;140.0966169;6.59801402
207;155.1900132;140.0050493;6.746481367
209;152.4306872;139.9536488;6.76100362
211;151.5703927;139.8954044;6.486390853
213;151.845737;139.7432384;6.680427767
215;149.9809291;139.6663776;6.675217844
217;151.0221672;139.5537109;6.650717609
219;149.5494849;139.4390226;6.727425289
221;149.7413424;139.2927927;6.609676508
223;149.5628767;139.1343185;6.385505194
225;147.1223875;139.0529601;6.261315468
227;142.7471801;138.9619083;6.069578906
229;141.8170751;138.8592718;5.691493278
231;142.0087521;138.8399707;5.523850263
233;137.140994;138.6230861;5.210923637
235;135.7678266;138.607237;4.825818902
237;130.6204645;138.5309766;4.521149153
239;129.6722567;138.5091836;4.291365756
241;125.0765646;138.469635;4.098898741
243;126.0265952;138.3578358;4.000689635
245;120.8002089;138.2512025;3.789221814
247;119.280884;138.2685454;3.464716533
249;118.2080505;138.1210023;3.243561461
251;115.8311336;138.0346562;3.014107135
253;115.2040517;137.9124833;2.780534456
255;111.7997431;137.847592;2.646982755
257;110.8693372;137.6958117;2.576622887
259;107.8018113;137.6689554;2.450719566
261;106.7109074;137.5841379;2.388740293
263;106.3778049;137.5032517;2.277874504
265;102.6791803;137.4754128;2.230566679
267;99.73985885;137.4173532;2.094959699
269;99.50193541;137.418544;2.065031681
271;96.61296793;137.3102868;1.879993698
273;98.52027412;137.2174743;1.708402938
275;94.05135123;137.1842266;1.486915839
277;92.34559313;137.0336419;1.364369517
279;91.23519869;136.8531143;1.217738001
281;90.39446444;136.8610116;1.164023159
283;89.92533791;136.8900138;1.112145467
285;87.69710377;136.8814836;1.076030425
287;85.79731776;136.8187189;1.038181445
289;83.15198705;136.8770809;0.964791738
291;82.6372449;136.6637189;0.92545716
293;80.69916387;136.6337064;0.881907487
295;80.1144817;136.5492033;0.842399858
297;79.05484299;136.5264474;0.745329873
299;76.90266952;136.4286616;0.666918152
301;76.51901511;136.3067641;0.581704011
303;74.71748626;136.3180736;0.505651669
305;74.10306315;136.2991775;0.474637886
307;73.20724746;136.2424036;0.438115801
309;73.07887273;136.1816944;0.458427348
311;72.29260515;136.1260014;0.475479665
313;70.0574016;136.134264;0.49917869
315;69.85230822;136.0557246;0.469407904
317;69.08882957;136.0298511;0.479071145
319;68.03117335;136.017001;0.453676619
321;66.70829406;135.8516554;0.404375891
323;66.53596285;135.7540743;0.377352063
325;65.46766292;135.8967743;0.353672527
327;64.95982464;135.6633525;0.34798739
329;65.09075852;135.6334421;0.320542402
331;62.83385812;135.5592658;0.331295906
333;64.0563129;135.5350123;0.341941535
335;62.91849086;135.6175808;0.350352019
337;60.85245863;135.6163702;0.370155654
339;61.4832229;135.4722868;0.37771579
341;62.05153289;135.4350017;0.385358557
343;59.00573779;135.3399527;0.376490442
345;59.79816418;135.3155453;0.376274164
347;59.18506036;135.2175045;0.34057924
349;58.68619543;135.1936478;0.340060163
351;58.45019002;135.1657813;0.291185953
353;58.38287023;134.9604622;0.255770345
355;57.50104491;134.9880413;0.236939317
357;57.72778322;134.9908477;0.217858821
359;56.76514687;134.9396519;0.194439705
361;55.26551169;135.0335377;0.204778973
363;55.25185805;134.918574;0.201579884
365;55.66219467;134.9310114;0.190376963
367;55.02750714;134.7538884;0.204134774
369;55.2605493;134.7694985;0.197417642
371;54.39527299;134.6884822;0.205264047
373;53.76074504;134.6347151;0.199197688
375;54.47470785;134.5800678;0.179310815
377;53.11398342;134.4795583;0.147334546
379;51.97505604;134.524355;0.140990906
381;52.0266027;134.3521926;0.114931597
383;51.49622429;134.3958338;0.125208577
385;51.03916731;134.3488906;0.149759388
387;50.96354898;134.3487174;0.164377193
389;51.02446404;134.3816743;0.177044746
391;50.68728851;134.2864758;0.178051044
393;50.07591904;134.270406;0.160012297
395;48.18070409;134.1121592;0.125099342
397;49.47606655;133.910472;0.100072071
399;49.42969539;133.9596714;0.08116419
401;49.60324291;133.8182096;0.064307639
403;48.10221525;133.7587938;0.061340254
405;47.65998103;133.7409356;0.061158447
407;48.76428669;133.7329086;0.069740244
409;47.86880246;133.7930987;0.083889151
411;47.75693247;133.6783828;0.096360251
413;47.77727421;133.6765392;0.113012066
415;47.70343274;133.5248252;0.160044898
417;47.43697646;133.4233335;0.167416378
419;48.20931659;133.4480157;0.141233462
421;49.17763583;133.3261811;0.128907541
423;48.0292624;133.3191645;0.098751718
425;48.38281223;133.2250663;0.054799043
427;47.65038127;133.2354951;0.044207194
429;47.26545346;133.0955193;0.075481037
431;47.35617967;133.14714;0.103872161
433;47.4408645;133.0698461;0.126990487
435;45.89712903;132.9141309;0.150745065
437;46.46110069;132.8920079;0.145206443
439;46.20211721;132.7645517;0.114469966
441;46.08891216;132.8035424;0.095270542
443;46.279908;132.7237649;0.06384366
445;47.25268448;132.6666324;0.031144463
447;47.38918839;132.5684266;0.041617011
449;47.67473331;132.5393693;0.065434933
451;46.85027144;132.4487385;0.066897679
453;47.62113163;132.3964021;0.069810333
455;47.34697181;132.3669872;0.078156018
457;47.51586055;132.3162195;0.060157265
459;48.05978792;132.181499;0.033073202
461;47.87833926;132.0504936;0.01422481
463;47.02777008;132.0308112;0.022525001
465;47.9451436;131.9260839;0.015461447
467;47.67480665;131.8833509;0.033253663
469;47.37864535;131.8134317;0.062756598
471;47.91538983;131.8906704;0.099844442
473;47.98241315;131.7735879;0.110822636
475;48.35327872;131.6088669;0.126775108
477;47.74245775;131.5473951;0.147573235
479;47.86301138;131.3785187;0.142077267
481;48.48085558;131.3580907;0.142532289
483;49.92356432;131.2977743;0.140533132
485;50.04744323;131.1829016;0.157859431
487;49.5580259;131.1339306;0.165035808
489;50.68346008;131.1568907;0.18122491
491;51.13106965;131.0364981;0.163697998
493;50.58361639;130.9221867;0.174465208
495;51.5080605;130.883766;0.172557111
497;51.51815022;130.7457875;0.169498852
499;52.34138557;130.6726762;0.164973434
501;52.77750698;130.5707171;0.1698169
503;52.41847144;130.6103489;0.201385861
505;52.87384538;130.4533597;0.238960367
507;53.60896024;130.4470113;0.264343905
509;53.77510627;130.31818;0.263902942
511;54.58176917;130.2746956;0.29626456
513;54.79661184;130.0403109;0.27969492
515;55.54100604;129.9448569;0.271449207
517;55.51170249;129.8723068;0.260582792
519;57.53835629;129.8433322;0.293103461
521;56.65149494;129.7010832;0.302616582
523;57.11773368;129.6701;0.334604625
525;57.69507435;129.5842213;0.37466988
527;57.25412313;129.447484;0.416398739
529;58.26499939;129.3330792;0.413677698
531;59.10364641;129.2186933;0.433629198
533;60.6696239;129.190745;0.449417641
535;60.25213582;129.0387251;0.403167676
537;61.67574613;128.995277;0.395554096
539;61.40754117;128.8761119;0.387607099
541;61.05073095;128.8907228;0.371636088
543;62.96316356;128.6683439;0.343288412
545;62.60961145;128.5947734;0.358656286
547;62.80259516;128.6515038;0.322903912
549;62.36578558;128.4480282;0.327404347
551;62.77325586;128.2641281;0.331532686
553;62.43962272;128.1324347;0.330084231
555;63.52470879;128.0307891;0.34679233
557;64.1710973;127.9996129;0.407243249
559;63.41119826;127.9490378;0.436342601
561;64.71096662;127.8334054;0.44015366
563;64.87003274;127.6254918;0.475828297
565;64.68989207;127.6061835;0.484707271
567;64.76008966;127.4685002;0.450353071
569;64.62796124;127.3906097;0.453891824
571;65.17105398;127.2542576;0.470286457
573;65.13462196;127.1693882;0.468864876
575;65.18188907;127.153632;0.482187024
577;65.83677706;126.9070387;0.484134158
579;66.84488407;126.8959412;0.465059458
581;66.9327451;126.725422;0.471638191
583;66.00151001;126.6300774;0.47308846
585;66.33793343;126.6593191;0.450154362
587;66.16881574;126.5439064;0.475050457
589;65.20691561;126.3805398;0.488412955
591;66.91672151;126.3539676;0.475431433
593;66.39247319;126.142229;0.457719339
595;67.55910825;126.0610283;0.433709449
597;65.87834111;125.9920169;0.439211544
599;66.77452533;125.9211178;0.447160529
601;67.85688319;125.8243148;0.472164459
603;66.3892367;125.7878557;0.501567458
605;66.34717977;125.5339067;0.535576627
607;66.04880197;125.3853736;0.498215245
609;66.28964726;125.3283955;0.499208139
611;68.3492501;125.2909458;0.45060165
613;66.1985352;125.1384774;0.449730482
615;68.00533166;125.017598;0.442865926
617;66.85938575;125.04671;0.484032238
619;65.74305894;124.92429;0.48496796
621;66.64390478;124.7831306;0.512338043
623;67.78377265;124.8248455;0.474659237
625;67.87967439;124.5797571;0.42379171
627;67.23106229;124.4295;0.375805647
629;68.22732413;124.3237357;0.348643601
631;66.06679787;124.3158297;0.314350005
633;69.25052398;124.2839746;0.309722712
635;68.42809821;124.1129963;0.366364978
637;68.32246954;124.0337306;0.343835831
639;69.32209149;123.8059411;0.343437095
641;69.49106798;123.6515188;0.349392993
643;68.54611757;123.6886849;0.313022432
645;69.7287928;123.5173678;0.280859684
647;69.95531498;123.5139744;0.321877645
649;70.22373551;123.2922473;0.32427076
651;71.62568012;123.3052716;0.341280696
653;70.93291288;123.197985;0.393739159
655;70.78484122;123.0648419;0.401059955
657;70.97151859;122.9748823;0.38457955
659;70.25626687;122.828155;0.381995561
661;71.41133852;122.6184801;0.364512143
663;73.29580002;122.4469888;0.359988096
665;72.94284556;122.478917;0.355066232
667;72.78897581;122.4601781;0.371486616
669;73.78806037;122.2447432;0.369690341
671;73.41290999;122.3108466;0.372529308
673;73.87359243;122.048698;0.374884659
675;73.8569789;121.9611596;0.399350539
677;74.41935184;121.7717729;0.382599189
679;73.07639858;121.6233772;0.361423102
681;73.42017384;121.5838547;0.351518086
683;74.95319418;121.4689641;0.347178565
685;73.28563325;121.3758763;0.333920631
687;74.05457917;121.3205312;0.37638236
689;75.02198351;121.2173169;0.432941329
691;75.44348655;121.2107043;0.455794939
693;75.16305295;120.9371363;0.448009037
695;73.85241975;120.7078149;0.42999738
697;75.93051452;120.6211015;0.384737899
699;76.6114079;120.6535246;0.33538865
701;75.28242184;120.3845157;0.314041543
703;76.86835206;120.3313814;0.317347014
705;77.64035166;120.2037055;0.341168261
707;77.18066411;120.1824903;0.337801823
709;75.99920955;120.0195383;0.348082492
711;77.08830458;119.9617265;0.358794439
713;78.13064542;119.7392561;0.341857824
715;78.63013928;119.6391425;0.297828725
717;78.17349039;119.51342;0.280170896
719;79.25511318;119.4476374;0.284703902
721;79.73118646;119.398631;0.270401603
723;80.46968223;119.1784997;0.281579057
725;80.95117987;119.1088006;0.301957815
727;80.85354956;119.01752;0.314514609
729;80.42382275;119.0469441;0.303948709
731;80.8388461;118.7269101;0.330802363
733;81.62018765;118.6439206;0.314051923
735;82.65529645;118.459524;0.282083816
737;83.5862279;118.3498438;0.275749655
739;82.9882444;118.173959;0.282919167
741;83.16437834;118.1316847;0.255985868
743;84.01988422;118.1058925;0.293296501
745;85.29195601;117.8948971;0.343280019
747;87.42619052;117.7799335;0.348952275
749;87.55972707;117.6307767;0.326437663
751;88.43517759;117.5948125;0.326040065
753;88.26914485;117.3105316;0.297410638
755;89.38274894;117.1699873;0.290475885
757;90.19350203;117.0455581;0.286878719
759;92.63755712;116.8532919;0.341785759
761;92.55327;116.8507051;0.375287492
763;93.02382479;116.7178741;0.450926413
765;97.48890742;116.6169993;0.479793979
767;97.91380348;116.4490485;0.5234716
769;96.80368419;116.3420097;0.546885572
771;98.20159467;116.1843958;0.540237659
773;100.0697118;115.9803256;0.509120569
775;99.326328;115.8473847;0.49949555
777;103.8156379;115.6605112;0.517971946
779;99.27394075;115.6099183;0.528962259
781;103.1269929;115.3883837;0.582467367
783;103.3696024;115.3498696;0.614229778
785;105.5022156;115.2111412;0.660648179
787;102.8441625;115.1127617;0.642593956
789;107.733078;114.9245126;0.597051047
791;105.3957676;114.7174984;0.577042405
793;104.8826016;114.5859976;0.560861827
795;107.0626354;114.453304;0.496345729
797;106.003664;114.3864022;0.46778723
799;105.6499344;114.1951356;0.468829513
801;107.3564438;114.0474087;0.473205131
803;104.5259572;113.9228146;0.470420653
805;107.2647631;113.8612329;0.537243494
807;104.4537316;113.7026189;0.545825626
809;105.7859007;113.5738611;0.561469749
811;108.0521277;113.3832182;0.55561271
813;106.6660848;113.2182393;0.516380176
815;108.0111948;113.1133842;0.444628656
817;106.2171014;113.0289363;0.466522725
819;105.5517894;112.8106311;0.430721891
821;106.7026476;112.8115016;0.407564761
823;105.949828;112.6211888;0.449551367
825;103.7857806;112.5916814;0.544317057
827;104.2690003;112.4178976;0.659414177
829;105.4979713;112.3410721;0.795353678
831;107.8955041;112.1329107;0.855352475
833;109.4049935;111.9831389;0.889246853
835;108.0320061;111.7906066;0.887899606
837;105.870585;111.7419578;0.849641253
839;107.2721691;111.7860209;0.791554119
841;106.1983224;111.5582682;0.829097021
843;104.5017398;111.4100922;0.867208442
845;106.0046776;111.3072083;0.907383998
847;106.7483584;111.1424583;0.915830335
849;105.1009001;111.0436743;0.980191339
851;105.3039693;110.8881063;0.963032202
853;105.9407808;110.8312477;0.976256709
855;104.9850968;110.7332166;0.987760096
857;104.987725;110.6104384;1.015899451
859;102.1529472;110.5275592;1.01536715
861;105.7169785;110.3951603;1.056233956
863;103.0399223;110.2647327;1.125929988
865;105.440576;110.057857;1.141853277
867;105.4232219;109.9704096;1.191428429
869;106.2758984;109.8297911;1.206196506
871;105.322362;109.7027656;1.231371991
873;105.9411781;109.5951389;1.248266149
875;106.8523074;109.5165148;1.263177998
877;107.7535279;109.3924709;1.244804811
879;106.0933503;109.3380636;1.362781562
881;108.4919791;109.2351696;1.421371869
883;108.4291664;109.1158763;1.427798345
885;108.7256442;108.8713482;1.4824079
887;109.8899375;108.7436994;1.554305669
889;108.8513454;108.508242;1.49965989
891;112.0339793;108.4878798;1.491938693
893;113.3290639;108.3916826;1.496343568
895;112.5445965;108.2677586;1.530830066
897;112.5816547;108.1568503;1.57797509
899;113.4692442;108.04696;1.685723378
901;114.0566882;107.9003977;1.773212424
903;116.8283228;107.7700523;1.90653161
905;115.2026543;107.6025501;2.052797707
907;115.8464067;107.4816982;2.052081373
909;119.7997009;107.3822538;1.99957262
911;120.5873383;107.1893266;2.090488519
913;118.6593977;107.0092592;2.091023126
915;119.5495579;106.9790942;2.007276495
917;121.8353533;106.8883551;2.108845353
919;120.080823;106.7094814;2.276525965
921;122.6474034;106.5781078;2.326894472
923;123.0005884;106.3811906;2.422101351
925;123.3158339;106.2003529;2.484850998
927;125.5607514;106.0132312;2.447812539
929;126.4923765;105.9069182;2.391338388
931;125.8373124;105.7196523;2.320833711
933;126.2350752;105.6904846;2.300929858
935;127.8294297;105.5828133;2.386550282
937;130.8734049;105.4142475;2.479405179
939;132.8171275;105.2865717;2.552216301
941;133.8804944;105.1950249;2.715718237
943;133.407355;104.8598583;2.706057951
945;135.4736837;104.6373401;2.64912663
947;135.4861382;104.5992232;2.673878037
949;138.9876827;104.5027231;2.732980048
951;140.0694132;104.2731645;2.715987651
953;140.863553;104.1419661;2.778086008
955;140.9378417;104.0108402;2.909051522
957;142.908812;103.8789372;2.91140431
959;144.2260725;103.7052264;3.043109006
961;144.2543084;103.5386252;3.05678243
963;145.6705404;103.414994;3.164001869
965;144.0901933;103.1419422;3.12033764
967;144.896563;103.0090111;3.292216537
969;148.7190876;102.8336111;3.242465274
971;151.7060119;102.6726508;3.28760898
973;151.3254862;102.4175361;3.224299272
975;151.160266;102.3857168;3.394904545
977;152.959248;102.1247343;3.295556547
979;154.9720735;102.0254277;3.287951976
981;153.8945219;101.8971296;3.303270381
983;155.1400506;101.7654085;3.430472332
985;157.8452171;101.5501483;3.224218437
987;156.0001107;101.3561469;3.377001117
989;161.7427222;101.1467812;3.42274234
991;159.1497471;100.9349541;3.494656365
993;163.156143;100.7687617;3.438926003
995;164.7173779;100.6319881;3.523173121
997;162.9695721;100.3673847;3.44504256
999;166.5027233;100.2449642;3.520037796
1001;164.188041;100.1135906;3.435851569
1003;169.4971541;99.989805;3.503283695
1005;169.3107422;99.7395774;3.685328792
1007;167.9194512;99.5765152;3.779368081
1009;169.2863538;99.4075313;3.775722071
1011;171.7645568;99.212688;4.030238052
1013;172.2775275;99.0089507;4.247193454
1015;171.2979247;98.8533347;4.396925425
1017;175.1137439;98.6441277;4.496911594
1019;175.5378469;98.3949395;4.510691113
1021;174.9381446;98.1773185;4.421263068
1023;175.0642362;98.0447831;4.342975252
1025;178.7038715;97.8514257;4.344396997
1027;179.4541928;97.6207775;4.402416548
1029;179.2412149;97.5410076;4.539892659
1031;182.7614244;97.3846325;4.869959766
1033;182.656968;97.1367372;4.893790816
1035;184.1456216;96.9465719;4.873379612
1037;181.8825747;96.7462086;5.067310676
1039;184.1241164;96.5031292;5.152898538
1041;185.9819941;96.3187859;4.872377339
1043;189.3095948;96.0949515;4.877699885
1045;189.2652271;95.866802;5.047407982
1047;193.2416381;95.6452568;4.925191952
1049;194.2877313;95.4789095;4.809036216
1051;193.4853384;95.2148621;4.913175945
1053;195.5188834;95.1238544;4.973198118
1055;196.3087255;94.7844675;4.809276065
1057;198.6756985;94.6816887;4.696640562
1059;200.8298789;94.5238275;4.690305284
1061;202.0554443;94.3211533;4.677774439
1063;201.5870913;94.0513662;4.714926775
1065;202.3589215;93.8194972;4.725079645
1067;206.8436378;93.6048031;4.694260778
1069;207.6053044;93.3687292;4.803733854
1071;207.885838;93.1596761;4.876243859
1073;203.2454264;92.8713046;4.737423598
1075;210.4238633;92.664558;4.759653644
1077;212.5378699;92.5831759;4.99433026
1079;210.8150368;92.3163884;4.925636738
1081;216.6027444;92.0904356;4.96850587
1083;214.4059065;91.9712507;5.128480075
1085;218.3185543;91.6787358;5.208523115
1087;214.1958658;91.4251841;5.060556035
1089;218.8937987;91.1427835;5.182719307
1091;215.6524496;90.9574773;5.194866728
1093;224.9392821;90.7544062;5.212268022
1095;225.9410962;90.4587592;5.219397293
1097;224.6310024;90.3039639;5.418417702
1099;221.0474515;90.1370104;5.5121525
1101;218.1273406;89.8733327;5.636371329
1103;228.2543582;89.592269;5.632524488
1105;229.6713929;89.2546042;5.653198336
1107;230.553139;89.0951037;5.595807857
1109;230.7901174;88.84908;5.734940344
1111;230.2276025;88.5722928;5.711169773
1113;235.1182216;88.4066167;5.906369294
1115;231.7289055;88.1368897;6.243452554
1117;236.2482063;87.9605883;6.30687779
1119;234.3477945;87.7651672;6.188716045
1121;234.8879907;87.5135301;6.164312084
1123;239.3003618;87.2763666;6.119176517
1125;241.2044934;86.9893436;5.896428928
1127;237.1368747;86.8069928;5.959585381
1129;239.9991622;86.4474755;6.017069409
1131;243.4967242;86.2672044;6.29095222
1133;233.4036562;86.1079826;6.344094665
1135;238.3010865;85.8584092;6.395693802
1137;242.2247628;85.6045555;6.631343694
1139;242.9881326;85.3543923;6.848467594
1141;242.7546085;85.140547;6.435043166
1143;244.1837686;84.9168664;6.501299743
1145;239.4378827;84.6894437;6.669153851
1147;245.0625266;84.4401887;6.562955035
1149;243.7935979;84.1691097;6.658410703
1151;240.5789698;83.9061085;6.83563362
1153;247.3996236;83.7585929;6.776043041
1155;246.3968004;83.5044639;6.599786879
1157;244.4696626;83.2605006;6.514667802
1159;247.1100899;83.0801037;6.184300031
1161;252.6643377;82.7910596;6.429672902
1163;246.70226;82.5704884;6.469717144
1165;243.5487687;82.272514;6.408635198
1167;240.0533206;82.0461523;6.469718919
1169;243.9089642;81.7936472;6.547476882
1171;250.5151114;81.5708468;6.311899842
1173;243.4828569;81.3705435;6.34393661
1175;243.7148127;81.1251251;6.374683157
1177;249.709848;80.9437494;6.324600208
1179;246.0491045;80.7993587;6.290120429
1181;245.2839237;80.5063343;6.313626901
1183;247.5961626;80.311161;6.23945496
1185;250.0143214;80.0815642;6.266830845
1187;246.6400131;79.8623841;6.065176156
1189;244.6011517;79.6017921;6.182324535
1191;248.8104921;79.2755887;6.131693256
1193;245.8032027;79.1958614;6.049395563
1195;247.6307555;78.4660447;6.046994388
1197;241.5031666;79.0298122;6.363361619
1199;242.6732709;78.5391381;6.394209259
1201;240.6946888;78.4089156;6.612338487

File: data/rise_materials/Testdata-1833.txt
Keywords
Material1;Material2;Material3;Material4;Product;Object;Scenario;Method;Reference;Comment;Owner;IsPublic;ImportDate
Synthetic rubber;Glue;Plywood;;IN16-6;Floor composite;;ISO 5660;TRANSFEU;;TRANSFEU;1;2011-03-24 13:58:09
Scalars
Flux (kW/m2);tig (s);qmax (kw/m2);qtotal (MJ/m2);q180 (kw/m2);q300 (kw/m2);Sample mass (g);Mass loss (g);DHc (MJ/kg);Peak smoke production (m2/m2s);Total smoke produced (m2/m2);Specific extinction area (avg) (m2/kg);MARHE (kW/m2);Area exposed (m2);Observations;Test date (YYYY-MM-DD);Test identifier;Product thickness (mm);Thickness1 (mm);Thickness2 (mm);Thickness3 (mm);Thickness4 (mm);Product density (kg/m3);Density1 (kg/m3);Density2 (kg/m3);Density3 (kg/m3);Density4 (kg/m3);Product area weight (kg/m2);Area weight1 (kg/m2);Area weight2 (kg/m2);Area weight3 (kg/m2);Area weight4 (kg/m2)
50;49;341.64;165.69;;;145.60;87.19;17.91;;4701.39;;150.92;0.0088;Projection of particles. Intumescence after ignition. Glowing. End flame > 1200s.
;2011-03-07;c_LSFIRE_IN-16-6_50a;15.0;;;;;;;;;;;;;;
VectorData
Time (s);HRR (kW/m2);Mass (g);SPR (m2/(m2*s))
1;1.299065241;145.6;0.003652005
3;2.272841832;145.589824;0.018098628
5;2.560338067;145.5957058;0.027580642
7;2.633720606;145.7182093;0.063916453
9;3.160135335;145.609804;0.078514249
11;3.94312973;145.6553977;0.087086742
13;4.358133798;145.7484358;0.084755427
15;3.834019182;145.6292034;0.079426373
17;3.100830485;145.6601225;0.0664053
19;2.266536044;145.6919947;0.073758019
21;1.520227404;145.5770555;0.1013293
23;1.208477793;145.6142144;0.115184545
25;1.108073363;145.5943833;0.134018451
27;0.985647209;145.6740158;0.130649988
29;0.91669875;145.697824;0.16670638
31;0.759426153;145.5678673;0.208217074
33;0.527772443;145.6743524;0.28792327
35;0.054301499;145.6524643;0.407799121
37;0.092934056;145.6292121;0.53106355
39;-0.137987746;145.5858747;0.632056636
41;-0.137925448;145.5738133;0.718293266
43;-0.138824332;145.6026203;0.844123069
45;-0.115712492;145.5814455;0.957541295
47;0.301251174;145.4484443;1.064020803
49;0.608502587;145.5428786;1.495501655
51;3.917267444;145.5415717;2.972614903
53;39.1891547;145.4415322;5.4705781
55;102.8192875;145.273162;8.275569237
57;167.7200963;145.015333;11.07476781
59;219.919254;144.828462;13.98041072
61;254.9763403;144.8625283;15.87879042
63;291.3550957;144.3200451;16.66242593
65;316.5714354;143.8552816;17.19498227
67;336.195252;143.4358156;17.155409
69;339.640969;143.1588491;16.44803309
71;341.6387229;142.9565979;15.84901845
73;330.1499287;142.6957515;15.32532262
75;318.025383;142.5090724;14.58673838
77;292.3902351;142.2271062;14.15239834
79;279.7532364;141.9283539;14.01725306
81;262.2366261;141.7207542;13.82733632
83;254.4816503;141.4635638;13.17660242
85;255.7986587;141.241125;13.06696423
87;249.4579208;141.0689286;12.9951063
89;249.3012388;140.7561325;12.79068611
91;247.1270154;140.4335173;12.55637088
93;248.173607;140.1834508;12.45466549
95;241.3963926;140.03208;12.05416447
97;239.2994577;139.8170868;11.61167392
99;235.3498476;139.6098165;11.03687396
101;223.2332387;139.4501623;10.67482865
103;225.1322235;139.2373362;10.4822285
105;220.4840645;139.0591875;10.41720533
107;216.6787297;138.8952344;10.28694348
109;209.8146294;138.7233746;10.13934262
111;207.7293711;138.6118579;10.17072155
113;203.9588917;138.4992439;10.06501397
115;198.325992;138.1890967;9.64382145
117;198.5122907;138.0834416;9.648085117
119;199.8248481;137.9355391;9.668024286
121;193.2539753;137.8583472;9.521879497
123;190.8604517;137.6665391;9.356816347
125;188.803691;137.5173194;9.059202756
127;188.391319;137.3254294;8.729119645
129;186.3628722;137.1371674;8.454058722
131;183.4426564;136.9697232;7.964660448
133;181.357392;136.8828926;7.520588337
135;180.5493838;136.7965004;7.530189331
137;179.1165235;136.5841011;7.250051581
139;177.8966118;136.4472245;7.300542725
141;172.694904;136.2497116;7.275310043
143;169.1940097;136.207197;7.255857536
145;170.8119272;136.0266347;7.046345319
147;169.4834649;135.9577228;7.238177435
149;165.8500167;135.8229934;7.268038741
151;164.3068638;135.5695063;7.239266523
153;167.5480915;135.4999635;7.583799165
155;165.0099278;135.4522104;7.970690906
157;165.086151;135.1565029;8.12654477
159;166.6132501;135.4538011;8.044471931
161;165.8082458;134.9065382;8.259110355
163;168.2145286;135.1312057;8.318750259
165;168.5664271;134.700887;8.422824843
167;166.0865424;134.6825372;8.296995273
169;167.4533446;134.492575;8.627106085
171;169.5153212;134.3351978;8.434266799
173;172.1097565;134.2285718;8.188744832
175;169.0794496;134.088631;7.919624373
177;167.6904289;134.0391228;7.725995519
179;166.9372366;133.9582908;7.212688354
181;166.0615621;133.7673605;6.825101961
183;161.7878735;133.5980985;6.592883795
185;159.9664508;133.5332931;6.146150755
187;156.7773341;133.470564;5.777056838
189;152.3736503;133.3372888;5.414660046
191;150.8358514;133.2386008;5.1492031
193;145.2361459;133.1927129;4.679575198
195;145.8614176;132.9914692;4.349648592
197;140.2044577;132.7567164;4.171268387
199;136.3981951;132.7297542;3.836618879
201;133.3977288;132.751231;3.609566656
203;129.9637999;132.6690079;3.373852433
205;127.5444479;132.461182;3.101369802
207;118.7840356;132.4979912;2.750625084
209;118.3670491;132.3867408;2.559761647
211;116.295709;132.2719689;2.301932309
213;113.7284516;132.170154;2.142483973
215;110.1426175;132.2558767;1.968877314
217;108.1830615;132.0882961;1.916285498
219;107.103738;132.0017867;1.926486978
221;106.2069824;131.9636063;1.986841592
223;106.217905;131.8815757;2.038907679
225;105.1116306;131.8038513;2.176145504
227;104.7347195;131.7487009;2.276088889
229;102.4054027;131.7037096;2.293777972
231;102.2958996;131.5973691;2.297315938
233;103.2064829;131.4618724;2.242866573
235;102.163832;131.3745209;2.19317433
237;102.4498052;131.4318465;2.131135726
239;100.3091641;131.2017399;2.205795444
241;100.6387866;131.2188473;2.261708847
243;101.8130389;131.0939732;2.232081845
245;102.3566422;130.9678103;2.192044246
247;100.8592085;130.9052732;2.119178183
249;98.35137206;130.766721;1.989456373
251;97.43468466;130.7422355;1.910609539
253;96.87065422;130.805486;1.940790568
255;95.95851708;130.7007912;1.902621377
257;94.88609425;130.7918624;1.840746665
259;94.21599538;130.3999441;1.809061201
261;93.75306192;130.3865592;1.713118103
263;92.86509139;130.4153865;1.596347172
265;91.89410291;130.3213423;1.52354892
267;91.13977435;130.2981654;1.491934783
269;89.27908953;130.0968127;1.404037999
271;86.63057769;130.0879342;1.372852706
273;88.06675216;129.9006522;1.387206087
275;85.35236983;129.8504032;1.375390916
277;83.52424128;129.745854;1.372439373
279;82.83138155;129.8377669;1.399141524
281;81.33453892;129.659089;1.289697103
283;79.63466403;129.5743709;1.235768802
285;78.99035456;129.5082492;1.175324901
287;78.13600544;129.4238789;1.133205782
289;78.36638602;129.356888;1.072484511
291;76.10787678;129.3603337;1.120164992
293;75.2638265;129.2615088;1.075910662
295;73.46019861;129.2491112;1.028752576
297;72.79655043;129.0774637;0.977027964
299;71.60585662;129.0275898;0.888859836
301;70.80616593;129.4102727;0.796984779
303;68.53312101;128.8321345;0.794095835
305;67.42898297;128.5630689;0.760721865
307;69.1770402;128.7774505;0.730331548
309;67.81044043;128.7151328;0.698507991
311;67.35261561;128.6954749;0.664254299
313;66.38713482;128.4438269;0.584416634
315;65.97102236;128.5498929;0.544387382
317;66.09136597;128.4434704;0.497260314
319;65.52187922;128.3363809;0.501548709
321;64.42364306;128.3262961;0.490974502
323;63.74210638;128.1944197;0.53219309
325;63.39431383;128.2129152;0.535649543
327;63.81762929;128.0871638;0.521614617
329;63.82900092;127.9787474;0.4986587
331;63.7672137;127.892238;0.477590062
333;64.99829835;127.6914887;0.418923648
335;64.83162269;127.7523165;0.430894105
337;64.54432194;127.7344417;0.47410962
339;66.07604121;127.6515892;0.527175389
341;64.29928628;127.6260345;0.55420042
343;64.08187829;127.4321698;0.615442017
345;63.15117382;127.3194473;0.600277161
347;63.90009968;127.3041061;0.55945689
349;64.79913296;127.088811;0.531506215
351;64.11645127;127.1403305;0.565864717
353;64.96404875;127.0701496;0.636903546
355;66.50543818;127.0305241;0.674290616
357;66.22071013;126.9877529;0.724034924
359;66.54709418;126.8436526;0.746893397
361;66.29369911;126.7740114;0.737590021
363;65.14464708;126.5859891;0.675250527
365;66.17721275;126.419224;0.670427868
367;67.67378773;126.4198824;0.656719691
369;66.61820391;126.2922113;0.664845723
371;66.98218228;126.2218486;0.694034468
373;65.80576565;126.0373732;0.70719932
375;67.32157137;126.0463338;0.731455293
377;68.9589037;125.9745983;0.722297615
379;69.56340495;126.3841415;0.700346799
381;69.71602172;125.9167054;0.673697226
383;69.46696265;125.8170943;0.674380142
385;69.8037777;125.5526648;0.694198321
387;69.8683431;125.510142;0.754955304
389;71.88100983;125.389685;0.824228166
391;71.35991276;125.3847205;0.864720454
393;71.32853034;125.1717381;0.861789114
395;71.49761494;125.0024958;0.796482999
397;70.55825637;124.9327538;0.771139435
399;72.44130267;124.7873469;0.733842717
401;72.24700302;124.701861;0.694318693
403;72.19762169;124.6001927;0.701590735
405;71.57342182;124.5208685;0.724267369
407;72.82983674;124.4314516;0.725597174
409;73.60496458;124.375626;0.735060627
411;74.50117485;124.1877411;0.770867349
413;74.68356843;124.0218173;0.769299255
415;75.73106481;124.0357047;0.797255121
417;75.78305608;123.8025445;0.808191269
419;74.65761057;123.7158156;0.810148526
421;77.66958182;123.5943988;0.806878892
423;75.98790609;123.5146004;0.830002993
425;76.71929309;123.3949025;0.832550772
427;77.97679893;123.2387336;0.844719829
429;77.58710141;123.1348896;0.877200326
431;79.12441045;123.0833055;0.882568478
433;81.30732243;122.901903;0.869057668
435;78.17513927;122.7258668;0.862022315
437;79.31857599;122.5547681;0.849033132
439;80.58450615;122.4729676;0.849410429
441;80.27572059;122.1825367;0.86641518
443;83.99248371;122.2095809;0.880574666
445;82.73246442;122.0947106;0.905647256
447;82.55946096;122.0150767;0.921425774
449;83.32088107;121.7782595;0.932828571
451;82.10293314;121.8011258;0.919801306
453;84.51068675;121.5205506;0.917562595
455;82.24342675;121.4216711;0.891177525
457;83.35370612;121.2401862;0.873161328
459;84.50168906;121.204182;0.827610635
461;83.59654085;121.0753504;0.828677178
463;84.78437725;121.0201643;0.837505178
465;83.53756891;120.877006;0.869406048
467;83.62348555;120.6569291;0.908431268
469;84.67518576;120.6142414;0.916231532
471;83.21759608;120.3778453;0.897842023
473;81.85303567;120.3568349;0.877596222
475;82.18000242;120.0788021;0.840243829
477;81.14109829;119.6958641;0.778872074
479;81.42728902;119.8581585;0.763921104
481;80.65256382;119.7932445;0.778809304
483;80.33940069;119.5747497;0.727580024
485;80.61263775;119.4601808;0.695382335
487;79.65921581;119.4112668;0.657928234
489;79.02935085;119.2575302;0.626440494
491;77.64643895;119.2272039;0.601778346
493;78.4373618;119.1084755;0.642874841
495;76.48763419;119.0371794;0.642964606
497;77.36564047;118.9039048;0.664737863
499;75.72019478;118.8067163;0.657589032
501;77.10241385;118.6091585;0.622536943
503;77.24249193;118.4357746;0.572375466
505;75.69788452;118.3462855;0.529736842
507;74.74545431;118.236371;0.521062823
509;74.02992155;118.1551097;0.519044131
511;74.79162473;118.042571;0.522718983
513;75.39583016;117.991993;0.535921861
515;75.76261411;117.7814251;0.546068778
517;75.45476633;117.6815675;0.539686424
519;74.39418919;117.6229984;0.506748927
521;74.07500211;117.3284446;0.47634174
523;75.44669953;117.1244594;0.419040851
525;73.77703392;117.5201321;0.399561343
527;74.22126022;116.5922478;0.368909595
529;75.07641003;116.3483911;0.378107074
531;74.3331143;116.9639216;0.387711938
533;75.40725145;116.8677219;0.410039802
535;74.94765781;116.4566425;0.409004641
537;75.53247378;116.4571639;0.42080997
539;75.42983797;116.4022339;0.434772206
541;74.88852965;116.3168401;0.415247755
543;75.6371832;116.1760418;0.427863623
545;75.91357236;115.9097843;0.497911458
547;77.15708389;115.8505843;0.502485854
549;77.28879623;116.0037445;0.501539933
551;77.92660888;115.6078331;0.541657901
553;77.72802664;115.4518301;0.560329646
555;79.20620868;115.3377098;0.532000634
557;79.30535629;115.1833153;0.550118217
559;81.35695742;115.0735292;0.51969594
561;82.52030401;114.8616445;0.532529226
563;84.39316716;114.7491882;0.534900732
565;86.84913886;114.5849192;0.570202283
567;88.23229814;114.459407;0.605833791
569;89.62446401;114.4591422;0.690368363
571;91.62377883;114.1502708;0.728540296
573;92.50099423;114.0172623;0.76505979
575;95.0058892;113.7569943;0.79483991
577;94.61956977;113.547596;0.887443274
579;97.0822471;113.4655949;0.913931653
581;99.8154075;113.2736783;0.971058678
583;96.72402182;113.1174833;1.033802196
585;100.0251962;113.0085851;1.097623697
587;100.5690025;112.7944417;1.096826862
589;99.78465002;112.5348142;1.175197892
591;101.8208262;112.4390616;1.19567562
593;102.5763602;112.1829251;1.204216753
595;102.0716315;112.105889;1.183968974
597;99.92178194;111.9861091;1.17270447
599;99.57498017;111.8027325;1.145018182
601;99.45823879;111.6264503;1.116899011
603;99.74604944;111.4645505;1.10416655
605;100.8315227;111.211112;1.063603847
607;98.97242631;111.0878489;1.064936829
609;97.96607102;110.9634986;1.005558971
611;97.41804412;110.9040338;0.992803218
613;96.10587649;110.6917378;1.03293019
615;97.82838565;110.6047451;1.088026907
617;97.03114839;110.4246777;1.116633973
619;96.37303338;110.2545567;1.134856498
621;96.95000772;110.1005939;1.113978079
623;97.99773348;109.9271265;1.044080037
625;99.44409965;109.8441385;0.955286697
627;98.9736858;109.6343211;0.911728168
629;96.05633531;109.5438726;0.9270883
631;99.47071248;109.4510825;0.936594464
633;97.65834161;109.2214793;0.953526737
635;98.262203;109.1782249;1.025612934
637;101.0023578;108.9531922;1.011100849
639;100.4464724;108.8078046;1.005171669
641;97.80467266;108.5956185;1.002728338
643;99.49111492;108.4304003;1.014608341
645;99.4582583;108.3004444;0.99772339
647;100.5082394;108.2000495;1.012759091
649;100.885872;108.0416402;1.043437023
651;101.7689591;107.8977063;1.025793591
653;101.9932819;107.8707374;0.984783517
655;102.0527149;107.6631695;0.960338245
657;101.1588422;107.3656543;0.915099058
659;99.68310298;107.2308439;0.838017347
661;100.2368765;107.2386777;0.879004839
663;99.46063599;106.9840055;0.888716609
665;100.6128199;106.8547525;0.897882837
667;97.82410064;106.7271012;0.933130592
669;96.91845789;106.6277003;0.939098499
671;97.65727625;106.4833723;0.927487476
673;96.93548721;106.3118627;0.931258007
675;97.74730598;106.2429286;0.912603251
677;97.28803632;106.0365405;0.86502206
679;96.08081269;106.0544341;0.906147584
681;96.72607118;105.8554346;0.939888112
683;97.63586007;105.693909;0.990557453
685;95.4891373;105.6235723;1.037567815
687;95.42554441;105.4057021;1.090184452
689;97.38916141;105.2931532;1.113126478
691;95.43416633;105.1833029;1.049114585
693;92.99650276;105.0637319;0.980641351
695;96.12167652;104.8940329;0.993875422
697;97.34068815;104.7889103;1.008828311
699;98.07216285;104.7254409;1.010997655
701;96.11114947;104.5244461;1.064173795
703;96.27538234;104.4723806;1.127600736
705;96.71121491;104.330905;1.151352266
707;96.77487509;104.1368662;1.175082592
709;96.77393159;104.1787326;1.181103987
711;97.20917157;103.855133;1.141336192
713;98.46722106;103.6864758;1.12785163
715;98.18231917;103.6314547;1.084146315
717;97.47911209;103.6013213;1.102197893
719;97.00494124;103.465211;1.111153347
721;99.32329562;103.3217821;1.152099827
723;98.56565249;103.0602696;1.182543905
725;99.93938296;103.0636917;1.190398375
727;99.43810812;102.8776179;1.21631686
729;98.50366109;102.6022923;1.221899684
731;100.689748;102.7067392;1.264591326
733;102.7002816;102.5000014;1.2804521
735;103.0325858;102.358087;1.364592593
737;104.4341888;102.3502531;1.338525809
739;103.9650135;102.223496;1.373919757
741;104.4062234;101.9193431;1.422954187
743;105.1509231;101.7905121;1.495534398
745;104.8867418;101.7195276;1.498790298
747;107.2296192;101.6961143;1.541757882
749;105.773317;101.359919;1.558675542
751;107.8150201;101.3433247;1.57635545
753;105.8376237;101.0929259;1.571458154
755;107.8126151;100.9947048;1.553633285
757;111.1302225;100.8510294;1.671804563
759;107.3228232;100.7111614;1.797740769
761;110.0867427;100.86741;1.86128231
763;111.8242527;100.4552444;1.970491966
765;111.051203;100.3891969;2.074088488
767;112.7132554;100.1103272;1.99905257
769;113.6075171;100.0153097;1.989465618
771;113.9830059;99.9122172;2.091797594
773;111.8350208;99.8634831;2.072861969
775;115.7558466;99.7584048;2.14714425
777;116.9238679;99.5132503;2.319549345
779;118.7172795;99.4566548;2.407569058
781;119.8476287;99.2857872;2.488393706
783;122.9665679;99.1396052;2.660202087
785;123.2067219;98.9404316;2.752598997
787;124.4935566;98.8977916;2.784792657
789;123.0090275;98.6409634;2.980009032
791;126.189699;98.4999162;3.007422238
793;129.4375337;98.3811955;3.12557035
795;131.559716;98.2986797;3.29045126
797;135.8970525;98.183031;3.479947772
799;136.0527617;97.919719;3.393997866
801;140.1277884;97.7674477;3.449355949
803;137.6180081;97.5630081;3.369820204
805;143.9253495;97.5015138;3.364223785
807;145.9286971;97.1880579;3.398229766
809;150.1623015;97.0177825;3.551361843
811;153.4466199;96.914636;3.677906161
813;153.6834992;96.8544579;3.894821359
815;155.71594;96.6367705;4.0919882
817;162.0190385;96.1465168;4.122200113
819;166.5847933;96.1797824;4.332014563
821;166.7118318;95.8751134;4.34231653
823;170.5013925;96.0688946;4.492600978
825;167.8085107;95.6087845;4.631694317
827;174.5924048;95.5425726;4.847814726
829;176.5778724;95.3239089;4.93990219
831;178.7427542;95.0156148;5.169372286
833;182.0862713;94.8736569;5.085599868
835;184.9775089;94.7865335;5.062375492
837;185.2806065;94.4984539;5.182493502
839;192.6017404;93.7951479;5.292282689
841;192.0393358;93.8644867;5.508887885
843;197.1326096;93.9718415;5.819331516
845;201.1322769;93.6373806;6.033429456
847;201.0696364;93.419643;6.142797593
849;206.7317296;93.1346744;6.224113134
851;206.518044;92.964795;6.247344233
853;208.1046048;92.6948569;6.235475212
855;210.4964222;92.4749093;6.205339185
857;216.0121737;92.1493192;6.448671809
859;218.8421162;92.0809793;6.50161334
861;223.6979238;91.7274561;6.505846986
863;225.0458652;91.6385607;6.601190026
865;221.500546;91.3776742;6.839784418
867;227.7584402;91.1291463;6.814143037
869;225.6117455;90.8179838;6.828002588
871;231.7163922;90.5492255;7.250113194
873;234.8954043;90.3486855;7.281676594
875;242.0257589;90.1752881;7.360844484
877;237.6657524;89.8674483;7.353166585
879;240.7656099;89.6006926;7.499443665
881;241.7637436;89.4261347;7.295611528
883;246.1172199;89.0405985;7.365488119
885;246.7473898;88.810542;7.450336578
887;250.9247454;88.4516423;7.552200261
889;255.4855743;88.2083418;7.775428293
891;259.7291792;87.8802875;7.794901347
893;259.0347684;87.5608537;7.979745252
895;258.1179514;87.418019;7.851802902
897;267.7213537;87.0431995;7.902559376
899;267.3975697;86.6927327;7.836372804
901;270.8461764;86.4589889;7.861149323
903;269.0267527;86.2031104;8.064534925
905;276.0513073;85.8171271;8.220112881
907;276.2802319;85.6520241;8.17485324
909;282.4593461;85.3130621;8.248614695
911;280.9119858;84.9365815;8.522479019
913;285.2715229;84.622637;8.30619815
915;283.7346156;84.2046971;8.627865425
917;283.3676362;83.9056186;8.835041659
919;289.4182091;83.6835715;8.996791884
921;291.183174;83.3689812;9.169697232
923;292.4343952;83.0253446;9.641545796
925;299.2150112;82.6950258;9.894561121
927;295.1753219;82.2579286;9.940372231
929;299.9410194;81.8741794;9.91064007
931;296.8909982;81.5508547;9.906325186
933;299.6811617;81.3304683;9.867137681
935;295.9462552;81.0331185;9.37251845
937;298.28994;80.6690479;9.804220105
939;301.2365036;80.3028252;9.937661679
941;300.6676956;80.0721113;10.02414415
943;301.2581007;79.6863725;9.940888412
945;294.6664199;79.3324929;10.02925131
947;300.6804115;78.9434352;9.522401637
949;295.2429052;78.7378753;9.549696745
951;304.3126584;78.356951;9.466781317
953;294.6215414;78.2062877;9.487725141
955;301.3026905;77.6913069;9.368022596
957;295.2813329;77.4242777;9.381532387
959;296.0256025;77.0994598;9.352389543
961;292.6818613;76.8004913;9.151464776
963;295.8542555;76.4949257;9.165309062
965;287.981141;76.1509056;9.294045433
967;286.5933954;75.865255;9.664638345
969;285.8290583;75.5902863;9.800312371
971;284.2479517;75.3498228;10.12245352
973;282.1967339;74.956253;10.03590287
975;280.6941003;74.6737288;10.01786692
977;282.0752665;74.3726487;9.827043182
979;288.044063;74.1665929;9.53076725
981;277.7132957;73.7395217;9.509759296
983;276.8514883;73.3640433;9.692796076
985;276.0183491;73.1554365;9.727156786
987;271.9528185;72.8809203;9.860540707
989;270.5182477;72.5258469;10.05749471
991;277.3691035;72.4042299;9.702933305
993;263.7791878;72.2684602;9.450453206
995;262.3685849;71.7707609;9.545882357
997;261.6071649;71.6148312;9.389369594
999;265.4475731;71.5537628;8.970999773
1001;253.3032937;71.1218216;9.061093276
1003;257.0158172;70.8804382;9.16127095
1005;258.3328916;70.6519054;9.135294398
1007;253.1558694;70.4421613;9.051442698
1009;246.2876507;70.2656057;9.18644844
1011;251.401361;69.80802;8.854881618
1013;245.3162364;69.6827137;8.56812469
1015;239.6109815;69.3579083;8.482702575
1017;242.7220109;69.2623067;8.227595932
1019;239.6009098;69.09975284;7.975694366
1021;236.2519435;68.60663369;8.089190154
1023;235.6163056;68.65415331;8.064189892
1025;230.0206304;68.1587716;7.899200622
1027;231.0035405;68.14242433;7.924881708
1029;225.2231163;67.86181972;8.071392871
1031;220.3404041;67.80321977;8.140738399
1033;220.1807186;67.66363684;8.092802374
1035;221.0539156;67.46229959;8.591959311
1037;214.1477068;67.13999022;8.524557109
1039;215.0838234;66.96676692;8.380404998
1041;212.0859349;66.7374117;8.058392684
1043;213.03354;66.63089422;7.985971766
1045;205.8569329;66.44731696;7.290620239
1047;206.5196146;66.25597724;7.175088496
1049;202.3672304;66.05197951;7.273660217
1051;206.0598713;65.87609574;7.556350237
1053;203.3689706;65.7277505;7.51430683
1055;196.080383;65.60655892;7.599779978
1057;194.7379841;65.5368087;7.513099846
1059;195.4051409;65.39334502;7.205766217
1061;191.872194;65.14299393;6.874877935
1063;187.9597882;64.94219158;6.603554758
1065;190.1553291;64.83456332;6.289910252
1067;184.8076253;64.72797735;6.270147272
1069;183.5472327;64.54226052;6.317871412
1071;179.7674057;64.32062676;6.256344512
1073;179.8861252;64.25606051;6.237103112
1075;177.9786935;64.14182205;6.319248402
1077;175.5963692;63.92923951;6.375175132
1079;176.5403017;63.74973544;6.148430359
1081;171.3173672;63.77779489;6.152091077
1083;172.1595045;63.64269706;6.227127563
1085;166.9990889;63.41531694;6.066131401
1087;165.1487106;63.43797248;5.79562492
1089;164.9836369;63.20742448;5.8032476
1091;165.5262068;63.18230043;5.500568773
1093;160.0379321;62.99432104;5.371632891
1095;161.4419679;62.86237758;5.269997264
1097;157.4796224;62.81986396;5.229194175
1099;155.9930662;62.64155267;5.139167384
1101;157.1261498;62.51265362;5.104811488
1103;156.0672639;62.44387768;4.953786346
1105;154.6427074;62.34476574;4.869971895
1107;153.0238429;62.24495444;4.702373446
1109;150.5544317;62.12102039;4.597584602
1111;146.8427705;62.044468;4.517824532
1113;148.9185003;62.16516617;4.383748222
1115;146.2580533;61.77787961;4.278509958
1117;148.5828993;61.44325564;4.228013555
1119;147.0842907;61.46401855;4.243979259
1121;143.9581391;61.62910897;4.258242033
1123;142.6326485;61.3801296;4.158315967
1125;140.5811377;61.29832475;4.208959168
1127;140.0325137;61.26440994;4.059352019
1129;138.7509186;61.08424798;4.021137824
1131;138.0503245;61.11440504;3.957028554
1133;134.4647464;60.93354324;4.054911159
1135;137.1264042;60.8662895;3.82686757
1137;133.8837007;60.67282468;3.823693396
1139;131.4218964;60.60598237;3.633766931
1141;131.0178218;60.55449856;3.542478674
1143;129.7658386;60.50141153;3.467268678
1145;129.8613945;60.36383264;3.393560441
1147;126.3223999;60.27566503;3.43401196
1149;127.3697726;60.13205087;3.36111283
1151;125.9047532;60.10615849;3.276149002
1153;124.9434177;60.09697029;3.062548106
1155;122.0350802;60.01538442;2.975635591
1157;123.3569176;59.81810734;2.714123391
1159;119.8076058;59.70703724;2.757490281
1161;117.2640345;59.64005746;2.655593851
1163;118.0281337;59.60174148;2.739666753
1165;116.4782146;59.50289;2.701589194
1167;112.420335;59.4997771;2.687817878
1169;112.5434343;59.40173495;2.448539705
1171;111.2705318;59.3047486;2.322354654
1173;110.1119855;59.19657194;2.129162478
1175;107.3876013;59.14991616;1.980255756
1177;107.8560566;59.06560229;1.961821401
1179;104.8665889;59.04758185;1.919641364
1181;105.3556987;58.98167185;1.839023008
1183;102.9794832;58.95233763;1.7302532
1185;102.9477936;58.72151616;1.662907793
1187;103.8203927;58.72834581;1.518485344
1189;100.1553445;58.65117703;1.393130131
1191;99.35345375;58.65913145;1.369522361
1193;99.14380482;58.49823721;1.240786856
1195;96.94513504;58.3695716;1.149686591
1197;95.55822987;58.30710441;0.994088566
1199;95.52586158;58.25680133;0.888065735
1201;94.38371134;58.34824679;0.758853244
