Repository: johodges/materials

## A Non-Dimensional Scaling Approach to Modeling Material Pyrolysis

This repository contains the data, scripts, and technical documents required to generate the SPyro cone validation cases.

## Instructions
* Clone this repository with submodules
  ```
  git clone --recurse-submodules https://github.com/johodges/materials
  ```
* Pre-process data
  ```
  python materials/scripts/initialize.py
  ```
* Build latest FDS (example for impi_intel_linux target, but use relevant make target for platform)
  ```
  git clone git@github.com:firemodels/fds.git && cd fds
  cd Build/impi_intel_linux
  ./make_fds.sh
  ln -s fds_impi_intel_linux fds
  cd ../..
  ```
* Run cases
  ```

File: data/rise_materials/Testdata-1834.txt
Keywords
Material1;Material2;Material3;Material4;Product;Object;Scenario;Method;Reference;Comment;Owner;IsPublic;ImportDate
Synthetic rubber;Glue;Plywood;;IN16-6;Floor composite;;ISO 5660;TRANSFEU;;TRANSFEU;1;2011-03-24 14:00:33
Scalars
Flux (kW/m2);tig (s);qmax (kw/m2);qtotal (MJ/m2);q180 (kw/m2);q300 (kw/m2);Sample mass (g);Mass loss (g);DHc (MJ/kg);Peak smoke production (m2/m2s);Total smoke produced (m2/m2);Specific extinction area (avg) (m2/kg);MARHE (kW/m2);Area exposed (m2);Observations;Test date (YYYY-MM-DD);Test identifier;Product thickness (mm);Thickness1 (mm);Thickness2 (mm);Thickness3 (mm);Thickness4 (mm);Product density (kg/m3);Density1 (kg/m3);Density2 (kg/m3);Density3 (kg/m3);Density4 (kg/m3);Product area weight (kg/m2);Area weight1 (kg/m2);Area weight2 (kg/m2);Area weight3 (kg/m2);Area weight4 (kg/m2)
50;49;350.09;169.53;;;147.63;88.68;17.79;;5517.13;;145.23;0.0088;Flashing from 46s. Projection of particles. Intumescence after ignition. Glowing. End flame > 1200s.
;2011-03-07;c_LSFIRE_IN-16-6_50b;15.0;;;;;;;;;;;;;;
VectorData
Time (s);HRR (kW/m2);Mass (g);SPR (m2/(m2*s))
1;8.262717192;147.63;0.109330318
3;7.767176052;147.711461;0.103674802
5;7.069048593;147.498181;0.094271069
7;6.710302052;147.5281871;0.089107538
9;6.404889438;147.5869997;0.104472557
11;5.865911279;147.7319017;0.135896789
13;4.790861569;147.8413464;0.141534757
15;3.777262007;147.7824035;0.151952479
17;2.755352129;147.6686117;0.161429736
19;2.05860339;147.6711279;0.148835563
21;1.636128322;147.6538623;0.135427005
23;1.017450613;147.7936285;0.1664942
25;0.42863723;147.6881471;0.197038808
27;0.058308995;147.7561069;0.223269761
29;0.481955571;147.7190517;0.254043497
31;0.474638345;147.6376385;0.268039954
33;0.203581431;147.5635074;0.305770574
35;0.277649521;147.5938154;0.355597875
37;0.236541701;147.6839166;0.419111697
39;0.656825999;147.6855691;0.565336249
41;0.381754516;147.584634;0.799302989
43;0.417455804;147.5901811;1.089938857
45;0.476338673;147.5882885;1.153638012
47;0.438344875;147.5785789;1.274767704
49;-0.023077793;147.5780922;2.918757541
51;30.27446254;147.5099954;6.027938491
53;91.33140646;147.3528874;8.818379231
55;162.2445932;147.0512893;12.25289854
57;221.2867671;146.6971184;15.16737155
59;264.9516423;146.5175473;16.6690074
61;289.2328065;146.2661148;16.68028814
63;313.3834564;145.9462223;17.16829848
65;321.3798385;145.6432868;17.01591153
67;319.1584848;145.2148275;16.97949539
69;315.2960217;144.9909601;16.81916696
71;300.7639023;144.7907081;16.48148111
73;293.1920805;144.6173082;15.46934279
75;275.7837387;144.4323067;14.27561114
77;266.6731252;144.1551265;14.00523159
79;271.9920842;143.7262076;13.39725453
81;265.1356047;143.5599113;12.67870715
83;261.9477727;143.2869076;12.68928191
85;252.9110231;143.1165594;12.91087215
87;247.2394293;142.923247;12.54660194
89;242.8437508;142.7049273;12.24114293
91;240.0068294;142.4534331;12.40395924
93;229.115525;142.2079177;12.25922585
95;232.6177293;142.045195;12.0515869
97;224.5641404;141.9117028;11.66719005
99;222.3492602;141.7254468;11.7276398
101;216.0185174;141.6188618;11.16532629
103;211.8172476;141.4510226;10.83709812
105;207.1845746;141.1922743;10.63475091
107;204.0919019;141.0228787;10.43254435
109;199.6075669;140.8808914;10.08163287
111;191.6351306;140.796523;9.973675183
113;192.712897;140.6752437;9.413368253
115;185.9124911;140.5554185;9.230321905
117;183.8268879;140.4699456;9.237918045
119;179.744724;140.2492673;8.927997927
121;178.8444657;140.0351496;8.96466868
123;178.9346292;140.0225331;9.080148046
125;175.9940704;139.8324368;8.859228625
127;176.8180702;139.6852583;8.615187892
129;169.4765517;139.5629843;8.326341291
131;168.0366635;139.3516119;7.890772366
133;165.3948123;139.3000746;7.689670171
135;163.6256311;139.1996136;7.551805773
137;160.3197012;139.0931733;7.360354521
139;162.6837711;138.9159882;7.440442076
141;159.7447903;138.9702608;7.449576547
143;157.8738728;138.6421949;7.338221679
145;155.1510584;138.5157321;7.192378312
147;153.9913568;138.3735027;7.18602524
149;151.477897;138.3022799;7.222436528
151;150.6518762;138.3080948;7.193484318
153;149.7755431;138.0554753;7.414076426
155;150.8331928;138.0654319;7.48126611
157;151.0343225;137.8112569;7.606548297
159;149.448264;137.7017992;7.799416929
161;150.016005;137.570709;7.979090238
163;156.0236384;137.5034085;7.87955544
165;155.0761968;137.3814635;7.869850391
167;154.7238635;137.2993442;7.901095918
169;159.3962662;137.1587011;7.585888326
171;158.103829;136.9996817;7.688227102
173;158.9478761;136.8426841;7.858033696
175;157.4082562;136.8236489;7.926339831
177;159.0047857;136.5794305;7.919010215
179;152.8633981;136.6101692;7.865895885
181;155.9329366;136.6014474;7.433781392
183;151.2714334;136.3618718;6.877228624
185;149.3818406;136.3231358;6.353230843
187;143.1453926;135.9427097;5.686735671
189;140.4246374;135.859795;5.150210946
191;137.9335835;135.540083;4.626408887
193;133.7937779;135.8443762;4.137131538
195;133.0201042;135.7259228;3.859759294
197;125.4227125;135.4396297;3.525353162
199;121.9060862;135.5269528;3.214917056
201;115.4775847;135.5461718;2.913876736
203;114.1253762;135.476395;2.597378839
205;110.9063572;135.2926002;2.190325009
207;107.5010081;135.1393329;1.88065321
209;104.8602164;135.1689353;1.709099601
211;103.2792417;135.1036297;1.496364366
213;101.1657998;135.0999896;1.439707627
215;97.41802256;134.9910653;1.364117954
217;97.84916602;134.984882;1.239368101
219;96.67207766;134.7921382;1.102905153
221;91.38481222;134.7505652;0.97940664
223;91.08494442;134.8474406;0.799282519
225;89.30186617;134.5895359;0.696618112
227;87.19639689;134.7028131;0.636319819
229;84.81699182;134.5434295;0.563441578
231;84.53739631;134.552132;0.541217272
233;83.72892305;134.4858303;0.490625345
235;80.71559017;134.3912315;0.440225668
237;79.39744693;134.275466;0.3697452
239;77.33650611;134.3755507;0.324580348
241;77.77239549;134.0814214;0.287318645
243;77.02727893;134.1764669;0.262162783
245;75.77209312;133.9682691;0.245412146
247;73.44242782;134.1048959;0.270576657
249;72.04789188;134.0234702;0.257436445
251;71.40228296;134.0346253;0.227695348
253;72.4973187;133.7931301;0.226853794
255;71.67969165;133.7643037;0.208895009
257;70.14869843;133.7353867;0.158196271
259;69.05908831;133.5641814;0.135427791
261;68.97567637;133.6802406;0.155167186
263;67.92825262;133.6228532;0.152689991
265;68.43689605;133.6126503;0.160211745
267;66.71018606;133.5535154;0.184522936
269;65.47088685;133.3922628;0.186235353
271;65.77618402;133.3450123;0.172564709
273;65.32915549;133.2131663;0.191482239
275;64.32028117;133.017668;0.247534267
277;64.06057971;133.1458856;0.317910677
279;65.57181866;133.2121906;0.435073779
281;64.9462613;133.0264564;0.568915381
283;65.00232853;132.9302861;0.673028097
285;65.0714434;133.0389282;0.786339475
287;65.5864109;132.8127655;0.870370656
289;65.6599591;132.8181414;0.927577988
291;67.29106491;132.7184955;1.013326248
293;65.63412936;132.7381067;1.086381789
295;65.19583298;132.7414332;1.090591395
297;65.92198564;132.5700992;1.213553661
299;66.33170814;132.6390999;1.296148133
301;67.41649302;132.3980986;1.287214707
303;67.29725669;132.4657439;1.330312493
305;67.07863464;132.3477212;1.398070352
307;66.64393251;132.1817906;1.304865
309;67.19773808;132.2175015;1.29344974
311;65.87435301;132.1046469;1.288886651
313;65.48175298;132.1021431;1.26052379
315;65.35955856;131.7424882;1.173857097
317;65.91327991;131.7139165;1.143981114
319;65.07017458;131.8051855;1.15667487
321;63.96881091;131.9261426;1.157162698
323;64.83162876;131.4350454;1.11810504
325;62.50659841;131.8895891;1.132017077
327;62.32556222;131.6068155;1.129610061
329;63.37133309;131.5865267;1.039274197
331;62.20156976;131.5522062;0.968283523
333;62.1365601;131.3719777;0.95899251
335;62.10458117;131.366758;0.957293148
337;62.16599623;131.3259919;0.99661286
339;61.08812226;131.2470351;1.006697595
341;62.04452793;131.1205457;1.010964743
343;63.20963075;131.2318015;0.963573889
345;60.84136881;131.2463932;0.936546414
347;60.55707832;130.7709028;0.840823479
349;61.61808933;130.7784728;0.786688527
351;60.95623299;130.8535348;0.773458631
353;61.15169872;130.7869043;0.781690531
355;61.12638616;130.7961667;0.766843387
357;61.393424;130.7281263;0.769417127
359;61.64049718;130.4890094;0.722141842
361;61.71403843;130.3595851;0.692019001
363;62.17128609;130.2611079;0.663747963
365;62.60394504;130.2220506;0.619402792
367;62.357371;130.251626;0.587344329
369;63.36556034;130.2171493;0.635371009
371;63.55089121;130.0286731;0.615259792
373;65.42091345;130.0476529;0.61458567
375;64.36386841;129.8606029;0.640320805
377;64.05057874;129.7375611;0.661314339
379;65.86089489;129.657225;0.735218467
381;66.85685323;129.4166548;0.921848388
383;67.77088049;129.4570284;1.046731038
385;68.15358485;129.5169311;1.187290375
387;70.37997304;129.3879814;1.287888349
389;70.42403175;129.1987562;1.476257265
391;70.10007678;129.0344717;1.487253186
393;71.23447596;129.2746029;1.486625182
395;71.85972511;128.9085225;1.488555427
397;74.69280453;128.9301551;1.558575621
399;73.37666747;128.7691996;1.427019039
401;75.71313977;128.5694038;1.481604091
403;75.49981629;128.4396067;1.610233748
405;75.9624368;128.4497359;1.636221514
407;75.37645622;128.3105393;1.636012597
409;77.21286251;128.1696695;1.739125522
411;76.28563476;128.1052137;1.63469574
413;77.51252876;127.9256711;1.60565396
415;78.07926863;128.0148472;1.627720746
417;78.84812935;127.614921;1.622413694
419;79.64391309;127.3672936;1.617347515
421;78.84796597;127.4840898;1.688943859
423;81.26157356;127.263806;1.751903092
425;79.23528018;127.2418908;1.776328178
427;83.44796437;127.0908369;1.830902813
429;81.97318782;127.1144252;1.820507269
431;81.16610036;126.7891578;1.868417417
433;83.06599963;126.7080533;1.752029863
435;82.58512386;126.5800832;1.750797688
437;85.75027479;126.5963837;1.781976061
439;85.97444072;126.2897039;1.823336279
441;86.03926413;126.2826191;1.807424616
443;87.07672535;126.145891;1.892116917
445;87.07246403;126.0037508;1.974782865
447;89.65060818;125.9773467;1.967403333
449;87.88027098;125.7504079;1.892582645
451;88.42701879;125.5493976;1.863824094
453;88.66807324;125.2857143;1.727160924
455;88.5483963;125.3837776;1.69244827
457;87.82728335;125.151107;1.682820881
459;89.08872715;125.0677621;1.686717324
461;87.24723287;124.963728;1.670271149
463;86.50200668;124.7942697;1.819864551
465;90.30849878;124.7252338;1.809796081
467;86.67579624;124.985744;1.808032019
469;86.67287174;123.900988;1.856756081
471;86.64928805;124.2814676;1.913604906
473;87.54181458;124.0355765;1.810092874
475;86.92315219;124.0081851;1.761023266
477;86.3626731;123.7066613;1.771502769
479;86.87871013;123.8496981;1.738813814
481;85.44417515;123.6534151;1.73751471
483;85.52295539;123.4738449;1.702508801
485;83.86160089;123.4174892;1.701785366
487;84.7986987;123.2646333;1.57161398
489;85.71652988;123.1238822;1.507103697
491;83.68535312;122.9715019;1.427573011
493;83.99490839;122.9399321;1.536695864
495;82.40332427;122.828903;1.542762011
497;82.0755198;122.6752523;1.587880202
499;83.67417166;122.697889;1.541409905
501;82.18788867;122.3296059;1.520626552
503;81.07343016;122.3092182;1.404352011
505;81.44267016;122.12973;1.391212092
507;81.75599124;122.0254496;1.386451564
509;80.96748953;121.9578669;1.416109508
511;82.80067522;121.7754168;1.464653293
513;81.67320134;121.6789253;1.471583288
515;83.38808879;121.5364465;1.387610868
517;82.83373558;121.4862809;1.374705706
519;80.99374388;121.2992502;1.357359216
521;81.53291603;121.2099723;1.35622243
523;81.0989035;121.104759;1.350081025
525;81.20197091;120.8945153;1.372906972
527;81.92150125;120.6986895;1.328715684
529;81.94063785;120.6368122;1.289879086
531;82.22594025;120.47368;1.218670749
533;83.54648581;120.40927;1.234567476
535;81.80226898;120.3023835;1.23438972
537;83.08981048;120.2828182;1.250177881
539;85.53320713;120.0847159;1.275726045
541;84.47649608;119.9175525;1.266542472
543;82.89528016;119.7588272;1.230377791
545;84.40183402;119.7060561;1.169919511
547;85.71465378;119.5795219;1.180887752
549;86.09248691;119.466071;1.129637668
551;86.52659233;119.2672284;1.096580599
553;86.17532923;119.1848987;1.098645718
555;84.54825287;119.3572283;1.112175321
557;87.0303542;119.2396628;1.063564105
559;87.11801875;118.6822099;1.132086017
561;86.0846088;118.6326293;1.148221974
563;86.79671295;118.3596487;1.128582691
565;88.29980803;118.2732421;1.127553045
567;89.68524187;118.0542944;1.177186372
569;88.66920889;118.1929971;1.173671433
571;89.45535931;117.9223938;1.183688691
573;92.96986801;117.6858284;1.167910502
575;92.07731125;117.5207857;1.192941944
577;92.46286815;117.4271467;1.14982881
579;93.02259099;117.1423449;1.167055072
581;94.06287953;117.1846111;1.227541126
583;94.7418673;116.902315;1.250301517
585;94.19469288;116.9493171;1.259553583
587;96.37676534;116.5929738;1.276216401
589;97.58176884;116.4690277;1.264019404
591;96.91417221;116.3498893;1.209056017
593;99.2310984;116.2613156;1.244632907
595;97.58961304;116.0689003;1.253699497
597;98.40531618;115.906043;1.291635507
599;97.10769878;115.771372;1.328368707
601;98.40501608;115.4940308;1.38688206
603;100.6875857;115.4311295;1.366298569
605;98.35619151;115.299064;1.368797217
607;99.02700988;115.216159;1.409236999
609;97.9197722;114.9979705;1.392911923
611;101.2220456;114.9104207;1.373346909
613;98.67220791;114.6034028;1.379151186
615;99.83844676;114.5340925;1.439264822
617;99.20633946;114.3021718;1.420449216
619;99.91163099;114.1531016;1.451420853
621;98.34807946;113.9653576;1.458066381
623;100.5394436;113.9826647;1.509874581
625;99.51330527;113.9252127;1.394651721
627;99.88675087;113.6240371;1.410188157
629;100.3457001;113.4553654;1.324905851
631;101.2401907;113.3012758;1.281699515
633;100.5444872;113.1713127;1.200298186
635;102.1290589;113.0259902;1.318328146
637;100.0923237;112.9540199;1.27611001
639;99.96115453;112.7605063;1.367078847
641;99.79833266;112.6058779;1.401595931
643;101.0684324;112.3248344;1.435396211
645;104.1852201;112.0481694;1.390193474
647;104.3369835;112.1353077;1.402559026
649;106.3656208;111.8537881;1.389664141
651;106.7923658;111.831599;1.387864648
653;106.9307429;111.6627981;1.433474959
655;105.8470163;111.543871;1.446027334
657;107.9806175;111.3500835;1.402715521
659;105.1968039;111.1678254;1.353068016
661;107.0848334;110.9771937;1.334384323
663;107.9429585;110.7618301;1.270783734
665;108.4416141;110.7466177;1.222420085
667;110.4466136;110.5493016;1.256939967
669;111.555869;110.420034;1.239752969
671;113.3961756;110.2206237;1.191598027
673;113.665942;110.1053169;1.169788822
675;111.9951946;109.9003685;1.077923418
677;111.1570091;109.566536;0.985976031
679;113.5893933;109.497134;1.01787671
681;113.7871259;109.4159924;1.025211571
683;115.4902154;109.3622238;1.038819186
685;112.9926126;109.0745879;1.054649763
687;111.603775;108.8381696;1.069413237
689;111.4776756;108.6382682;0.976337264
691;112.0244778;108.7146373;0.945110045
693;109.8898392;108.4056525;0.897195471
695;110.4086849;108.3186787;0.890139918
697;108.1884537;108.2518918;0.903231852
699;109.3446181;108.0615973;0.884267773
701;109.2672042;107.9652809;0.85202258
703;108.1633878;107.7398064;0.820286811
705;107.0588234;107.508343;0.806141331
707;108.484413;107.4009356;0.742509281
709;108.4938451;107.2983177;0.742089453
711;107.1063559;107.3474685;0.748975217
713;108.321096;107.1547879;0.81925223
715;105.4971553;107.0677046;0.890768024
717;108.2833419;106.8838934;0.964717173
719;108.0667073;106.5550708;1.071901225
721;106.9686338;106.6778381;1.159199413
723;107.2821134;106.541998;1.143782342
725;106.2700489;106.2666497;1.136879686
727;108.0813432;106.3330251;1.146202828
729;108.7443477;106.1444689;1.138948616
731;110.3443968;105.9538179;1.183696337
733;109.3674901;105.7545652;1.244635179
735;110.2574421;105.406907;1.259539148
737;111.9735236;105.130719;1.342698445
739;109.922596;105.5045055;1.400793054
741;108.8875973;105.387224;1.349187248
743;110.1571195;105.1911422;1.288717284
745;111.7911318;105.095419;1.313756532
747;115.0715333;104.7402559;1.300721894
749;115.9866481;103.5173755;1.241266336
751;119.0858133;102.8833639;1.298815761
753;119.0495962;102.7329563;1.427762981
755;120.4955031;102.6538544;1.492811302
757;122.1904682;102.3535195;1.554715749
759;124.2770848;102.4166142;1.686649201
761;123.5073205;102.3688896;1.752208412
763;124.4298016;101.9596493;1.805488985
765;124.270482;101.9652172;1.853450655
767;125.3084147;101.7257998;1.971035212
769;126.7180729;101.5939436;2.12800668
771;127.7893002;101.6596713;2.365562399
773;127.0629297;101.0699179;2.67374018
775;128.9288527;101.3941802;2.865713261
777;131.4561477;101.2044727;3.083044717
779;132.2003443;100.9297827;3.291356093
781;134.1326839;100.9110938;3.348892548
783;135.5892749;100.7498455;3.35469126
785;136.6364502;100.3551149;3.600126088
787;137.3380409;100.4133883;3.743425703
789;137.5421355;100.3226846;3.842427275
791;138.5580664;100.3178846;4.136079754
793;141.6919452;99.9268292;4.443404483
795;139.1567988;99.6757001;4.522057917
797;145.0050195;99.7044276;4.675655464
799;147.7497217;99.6807953;4.810088329
801;148.8038127;99.4770069;4.842116584
803;149.5379328;99.0831155;4.814445165
805;151.2173324;99.1648779;5.033431757
807;155.7328731;98.9402716;5.078864726
809;160.3974534;98.7986783;5.099620302
811;157.4742262;98.5232587;5.225522967
813;160.2815917;98.3269578;5.407060687
815;162.0686476;98.1936479;5.225015493
817;164.7267862;98.0857467;5.234320218
819;167.5747242;97.995317;5.692272614
821;169.0025162;97.8594836;5.859083499
823;171.1803027;97.5250121;5.876293691
825;170.2665917;97.3548881;6.433446375
827;171.5569322;97.170436;6.931365996
829;177.9284867;97.1859985;7.054145529
831;179.0459426;96.9712937;7.321883752
833;181.8327151;96.6601525;7.647423519
835;183.8124848;96.5323661;7.634795955
837;188.510897;96.3185498;7.66580466
839;189.3664974;95.9998386;7.315358611
841;189.7186979;95.7355272;7.013803512
843;196.7226885;95.5926394;7.055086505
845;194.3296668;95.4403382;7.340520772
847;203.3074516;95.3175603;7.163981593
849;206.3036428;94.9483978;7.376439623
851;210.0086467;94.878896;7.777239019
853;214.6469295;94.4081744;7.887338143
855;216.9207284;94.1923284;7.669436319
857;215.6320132;94.0156059;7.827955235
859;218.6202275;93.8209507;7.92659676
861;224.7003899;93.6494556;7.599327107
863;225.1336778;93.4145363;7.735944425
865;227.7654242;93.137593;7.864768841
867;235.9431928;92.7523418;8.085208859
869;238.1822355;92.5643788;8.364785112
871;243.4894658;92.3398825;9.020164938
873;248.7653131;92.0395206;9.116036292
875;252.1205959;91.7814794;9.541002787
877;249.2176642;91.5643886;9.406532673
879;258.6161218;91.1943209;9.36783002
881;261.2516792;91.0217497;9.238801492
883;268.2299001;90.6719471;9.492497496
885;269.189377;90.2262222;9.257929725
887;272.6602239;90.0259943;9.522887028
889;276.6597244;89.7084743;9.751445848
891;279.673761;89.4293572;10.0115433
893;289.0327542;89.1590906;9.793759136
895;288.8385149;88.9494599;10.31008203
897;290.7558967;88.514878;10.59789712
899;297.8606064;88.0572451;10.65655679
901;297.9771919;87.7414803;10.93705059
903;302.4126975;87.4213703;11.19518284
905;309.4780153;87.1616173;10.9732933
907;305.3718761;86.9071853;11.30154349
909;306.2651496;86.5493623;11.52948275
911;314.1100965;86.1068144;11.36743344
913;323.7541191;85.829245;11.44123177
915;319.2722198;85.341673;11.61303078
917;332.2938658;85.1001436;11.27777233
919;336.468733;84.6198864;11.17254219
921;330.6313888;84.5346407;11.11468085
923;331.3189955;83.9931333;11.33730782
925;337.2044407;83.7772097;11.38485483
927;343.1921832;83.2819853;11.52645317
929;338.4736137;82.7980852;11.85789805
931;344.0196953;82.5439512;12.15722545
933;340.0010713;82.1607176;12.17357978
935;349.8811033;81.8475347;12.25124376
937;349.4065146;81.4565912;12.30910952
939;344.9965626;81.1455874;11.94726341
941;350.0874536;80.7323998;11.63365986
943;346.9990582;80.3825827;11.76438036
945;345.6697587;79.9463035;11.47276967
947;346.3889616;79.6646325;11.34557974
949;343.6041833;79.3323994;11.50900132
951;338.3229908;79.1735652;11.97224152
953;343.8938901;78.4728251;11.59292776
955;338.6259436;78.0811012;11.58253008
957;341.6844978;77.8804392;11.68452712
959;344.2585471;77.5941205;11.80346508
961;327.422576;77.1993247;12.08379687
963;336.7891212;76.9761326;12.19888498
965;333.296692;76.3952119;12.37587466
967;324.8474835;76.1647083;12.13457637
969;332.741965;75.8246988;12.04039539
971;326.5688474;75.668894;11.328363
973;324.5154518;75.3630867;11.49847829
975;323.3576013;75.0416879;11.55591385
977;317.0857768;74.6737607;11.86890203
979;323.9276189;74.3006187;11.80507482
981;312.417249;73.9546042;12.00418617
983;315.0940099;73.7909275;11.67530151
985;314.7226832;73.4779491;11.81596725
987;306.2635486;73.1740619;11.64709134
989;301.7435314;73.0334121;11.62452035
991;310.8557828;72.6263017;11.69076032
993;304.5412461;72.388475;11.92864578
995;299.9969713;72.0805836;11.70556569
997;296.0656253;71.7425506;11.74825815
999;287.6810715;71.5771192;11.50082431
1001;290.931004;71.417901;11.62470565
1003;281.5565578;71.105553;11.4245669
1005;290.0181957;70.9020796;11.14452737
1007;278.6423819;70.4562683;11.16794694
1009;280.864899;70.1944568;11.45050356
1011;278.8351189;69.9561903;11.07651971
1013;276.0153538;69.8350826;10.9013039
1015;273.2418645;69.6147825;11.04091065
1017;266.3176308;69.2300257;10.92060856
1019;262.8925468;69.1309157;10.46653319
1021;260.1352322;68.806513;10.44033963
1023;259.7286446;68.738231;10.36853434
1025;251.3760608;68.4568223;10.33117056
1027;252.1265101;68.3910088;10.24462368
1029;245.5271807;68.059407;10.32116482
1031;246.3354106;67.777491;10.20834292
1033;240.3140527;67.6584819;10.17458042
1035;239.2883989;67.2668535;9.901296805
1037;234.6077401;67.332996;9.660084948
1039;230.9692839;67.0688809;9.877586038
1041;226.1347238;66.8385288;9.654099759
1043;219.9597082;66.7628417;9.746698853
1045;224.9582307;66.5164162;9.902892427
1047;220.0371151;66.43808306;9.719167629
1049;215.1756406;66.1990226;9.327617469
1051;208.4481332;66.01544823;9.206070786
1053;212.930938;65.86485635;8.698451702
1055;210.5593673;65.78275102;8.529690837
1057;204.9767322;65.61760803;8.577817867
1059;198.4814411;65.39086264;8.573177371
1061;197.64993;65.30103633;8.410721485
1063;192.2757412;65.05963083;8.557203445
1065;190.2402835;64.89096353;8.4205419
1067;187.8387959;64.8210223;8.263981108
1069;188.1550278;64.55190125;8.073937311
1071;182.2823786;64.61218739;8.062136097
1073;179.1943356;64.38736164;8.031799742
1075;177.7822284;64.27153442;7.854903511
1077;175.1456427;64.21835189;7.817349743
1079;170.5878986;64.1182266;7.904419206
1081;170.0980513;63.94803757;7.908774243
1083;169.8987481;63.73301739;7.785280925
1085;169.9570445;63.58331635;7.811242965
1087;160.919747;63.45631185;7.938202605
1089;163.528057;63.4651986;7.766800795
1091;159.9832036;63.37169749;7.578199546
1093;162.6141954;63.05409748;7.532208527
1095;155.7718772;62.96887926;7.319933891
1097;151.7365236;62.85882541;6.781677028
1099;151.6534935;62.82644679;6.727279167
1101;147.2202881;62.75088364;6.755109172
1103;148.6312943;62.75022527;6.480399486
1105;144.9390936;62.64339429;6.470381219
1107;144.8749841;62.69857893;6.474638331
1109;141.5990651;62.26912844;6.233570143
1111;140.1829784;62.18775044;5.986037349
1113;138.029591;62.09232922;5.683412833
1115;135.7554352;62.04234206;5.30471327
1117;133.8702755;61.97732435;5.157636859
1119;130.5778384;61.80454334;4.869608607
1121;131.2110859;61.7611249;4.772127038
1123;129.3318532;61.65888801;4.853252746
1125;126.3150925;61.50733583;4.906609116
1127;123.739002;61.12995709;4.845027463
1129;121.2743698;61.31061052;4.847906053
1131;119.0738646;61.33652992;4.700409223
1133;119.2098423;61.36622057;4.560552418
1135;118.4055833;61.00495566;4.342016818
1137;118.3147459;61.03579809;4.210727588
1139;114.7744468;61.02271516;4.124229158
1141;113.0833646;61.00162283;4.085516561
1143;111.8933749;60.8522927;3.957317063
1145;110.1330038;60.73113054;4.056561853
1147;108.3840889;60.83436872;3.842813981
1149;108.5011503;60.59700892;3.662204279
1151;108.5969955;60.42638099;3.568854786
1153;105.8704554;60.53393835;3.540545299
1155;104.1481614;60.40102349;3.267667154
1157;104.2007478;60.26287016;3.391576908
1159;101.9834981;60.4482132;3.512842529
1161;100.0919945;60.17730949;3.433330035
1163;99.89095107;60.04603983;3.312592428
1165;98.74214017;59.9928028;3.258645944
1167;99.04513937;59.95381398;3.272346919
1169;97.20295271;59.90647379;3.096658716
1171;96.62813042;59.8510012;2.92406331
1173;94.14124705;59.75663577;2.821684384
1175;92.13769421;59.60135382;2.753127874
1177;92.00229082;59.60611287;2.606744849
1179;90.68316078;59.53456745;2.540306275
1181;90.03319874;59.52127905;2.590533218
1183;88.80611456;59.53628209;2.608444435
1185;87.55103814;59.41287136;2.540299531
1187;86.4031018;59.28882927;2.301410446
1189;85.70907485;59.21794221;2.232943306
1191;83.96315869;59.10351372;2.126643154
1193;83.07563346;59.16894236;2.040063267
1195;82.61217012;59.19868752;1.967507929
1197;82.13371282;58.83466614;1.923438191
1199;80.52171134;58.82128128;1.780019498
1201;80.39567408;58.8932386;1.631110286

File: data/rise_materials/Testdata-1835.txt
Keywords
Material1;Material2;Material3;Material4;Product;Object;Scenario;Method;Reference;Comment;Owner;IsPublic;ImportDate
Synthetic rubber;Glue;Plywood;;IN16-6;Floor composite;;ISO 5660;TRANSFEU;;TRANSFEU;1;2011-03-24 14:02:32
Scalars
Flux (kW/m2);tig (s);qmax (kw/m2);qtotal (MJ/m2);q180 (kw/m2);q300 (kw/m2);Sample mass (g);Mass loss (g);DHc (MJ/kg);Peak smoke production (m2/m2s);Total smoke produced (m2/m2);Specific extinction area (avg) (m2/kg);MARHE (kW/m2);Area exposed (m2);Observations;Test date (YYYY-MM-DD);Test identifier;Product thickness (mm);Thickness1 (mm);Thickness2 (mm);Thickness3 (mm);Thickness4 (mm);Product density (kg/m3);Density1 (kg/m3);Density2 (kg/m3);Density3 (kg/m3);Density4 (kg/m3);Product area weight (kg/m2);Area weight1 (kg/m2);Area weight2 (kg/m2);Area weight3 (kg/m2);Area weight4 (kg/m2)
50;45;345.04;166.74;;;149.55;88.50;18.64;;5451.49;;148.68;0.0088;Projection of particles. Intumescence after ignition. Glowing. End flame > 1200s.
;2011-03-07;c_LSFIRE_IN-16-6_50c;15.0;;;;;;;;;;;;;;
VectorData
Time (s);HRR (kW/m2);Mass (g);SPR (m2/(m2*s))
1;4.812957645;149.55;0.144765421
3;4.652160374;150.4577453;0.163526425
5;4.387833775;149.561205;0.188735185
7;4.25262867;149.5855395;0.216404243
9;4.308514156;149.2455005;0.227268978
11;4.27785226;149.5142555;0.214733286
13;3.504548317;149.4790114;0.211349274
15;2.107397524;149.2949456;0.207618786
17;1.431684692;149.7794452;0.21914017
19;0.6987981;149.680953;0.228024525
21;0.448178142;149.5884402;0.246316621
23;0.792022355;149.5926369;0.259722291
25;0.831612267;149.3050936;0.276739125
27;0.627417595;149.5443576;0.301508735
29;0.657615998;149.4335783;0.354956668
31;0.816195685;149.5292243;0.411818341
33;1.057666726;149.4415115;0.459787444
35;1.294833401;149.1640275;0.522998417
37;0.965876743;149.454567;0.635781752
39;0.712911192;149.4560269;0.827952343
41;0.79825733;149.4691166;1.118492677
43;0.803061093;149.4256509;1.124573381
45;-1.36926706;149.3624438;1.462429144
47;-7.102819755;149.3645217;3.194217964
49;24.42943022;149.2400556;5.772197952
51;93.81624593;149.1225842;8.700643777
53;165.1196868;149.6190627;12.40649285
55;226.2762296;148.7993377;15.29965857
57;279.7380702;148.3014194;17.12461571
59;307.4320619;147.8150479;17.43598251
61;329.2008089;147.6792064;17.62046462
63;339.8971595;147.1173479;17.76185619
65;345.0416242;147.1068912;17.9077915
67;344.7533335;146.8254508;17.44086792
69;339.5879829;146.6259777;17.30039953
71;327.0632202;146.2759754;17.40439233
73;308.3424245;145.8963312;16.38698046
75;292.9488625;145.6762534;15.73071817
77;273.0049265;145.7502939;15.52211212
79;264.8535195;145.3380863;14.93070339
81;255.1169729;145.1535888;13.97846039
83;243.4467793;144.6838111;13.49360852
85;232.5765406;144.6477441;12.98375459
87;226.6311977;144.5241284;12.2525023
89;220.084919;144.2723101;11.98622393
91;209.5013562;144.2380876;11.57033746
93;205.5711145;143.7501804;11.36121355
95;198.0073796;143.5895032;11.23304833
97;194.6519473;143.5809729;11.23934382
99;193.3590618;143.4499521;11.41009548
101;191.1561248;143.2566156;11.36032867
103;190.1208566;143.2135473;11.37868832
105;190.5995109;143.1195402;11.60958461
107;188.6969376;142.9264714;11.42664698
109;187.5708458;142.7334165;11.30961219
111;190.6637684;142.5810845;11.16365354
113;182.5448653;142.4016682;10.99318003
115;179.7340444;142.2733628;10.5436887
117;182.3047714;142.1989925;10.45736184
119;179.1080438;142.1026669;10.16509761
121;178.5242248;141.8062036;10.14983802
123;178.6731732;141.6620719;9.92045839
125;175.1697913;141.537085;9.843319506
127;174.7686854;141.5504351;9.881188381
129;173.2609239;141.3185429;9.657634798
131;169.6064665;141.315279;9.663611416
133;166.2426319;141.1548835;9.643534559
135;169.6441129;140.8737242;9.761418945
137;167.3446653;141.1038483;9.712848886
139;164.6021169;140.6813827;9.982121387
141;167.4822161;140.4009918;9.932112895
143;171.5396565;140.3437158;10.15461285
145;174.3915503;140.2534323;10.50172618
147;172.1377925;140.1248723;10.67126835
149;174.184441;140.0563659;10.72811908
151;176.7569456;140.0427616;11.11123321
153;173.8089733;139.7921023;11.07469551
155;171.8650345;139.6483126;10.63492188
157;169.587859;139.4372031;10.03899614
159;170.8902852;139.2800164;9.685713009
161;166.4520608;139.3604414;8.852560765
163;160.9233081;139.0238515;8.248226759
165;156.3176131;138.9167547;7.914573689
167;153.319143;138.9298102;7.558951797
169;149.9753619;138.7494543;7.151721315
171;145.9546646;138.7068322;6.768894647
173;145.7669046;138.3252143;6.416113712
175;142.0557629;138.4510164;5.794171607
177;141.0294543;138.3682951;5.56179169
179;139.3609753;138.893778;5.055258163
181;135.2057601;138.2331327;4.926315544
183;130.202757;138.5173711;4.728065108
185;128.6012576;137.9996975;4.608668918
187;124.9266063;137.9059702;4.286543672
189;125.880527;138.0311216;4.148333948
191;121.8714132;137.7182566;3.699944248
193;118.5816397;138.0180662;3.404426001
195;116.2847027;137.5458354;3.100266155
197;111.4677523;137.6998604;2.857656345
199;112.7979035;137.4194969;2.759315464
201;109.7529703;137.4633336;2.615436136
203;106.5891139;137.4093914;2.439747817
205;102.9436403;137.2335539;2.286912422
207;102.9381649;137.129584;2.214290395
209;101.9613437;137.0715826;2.083828062
211;97.91252478;136.9759781;2.073697315
213;95.93380423;137.0159051;2.013061666
215;93.68256189;136.7809144;1.962427289
217;92.88545028;136.8754414;1.835528009
219;89.32484959;136.6623023;1.767421213
221;89.67761961;136.5400703;1.639136143
223;83.96251925;136.4821905;1.60704128
225;85.63886101;136.5074043;1.51192903
227;81.49467509;136.4651033;1.440240926
229;81.24995295;136.3912409;1.325317369
231;80.89712862;136.2222957;1.268723929
233;77.0914433;136.1253046;1.22259145
235;75.96336941;136.2491942;1.210906611
237;74.81646328;136.0059125;1.221425494
239;74.08737923;136.0555838;1.172367041
241;74.05133003;135.9186739;1.117554034
243;71.11906629;135.9321952;1.049385323
245;71.8566079;135.6839692;1.02183564
247;71.2801493;135.5950646;0.982137636
249;69.07626806;135.5978819;1.038037518
251;67.85716627;135.515572;1.02065967
253;68.25080083;135.7306038;0.990118727
255;66.95714451;135.1371201;0.907272952
257;66.10439484;135.4570145;0.851512075
259;65.33123517;135.3395976;0.771111426
261;63.98064341;135.1465355;0.760476535
263;62.6201178;135.3042435;0.728134326
265;62.83935294;134.9377503;0.710838044
267;62.1508443;135.3088907;0.699674216
269;62.34301718;134.4573933;0.667720374
271;60.88306546;134.7758147;0.647815778
273;60.63766476;134.8916954;0.657498723
275;59.60365642;134.9864733;0.679208233
277;60.02673846;134.5465641;0.670485131
279;59.62613206;134.6623547;0.65159569
281;59.01618986;134.5915294;0.637980959
283;58.06990037;134.5540632;0.63539242
285;59.803402;134.4419398;0.615687166
287;58.15519257;134.5391702;0.586518918
289;57.3204087;134.3179049;0.569272984
291;57.84748858;134.2279238;0.550924605
293;58.55784948;134.175921;0.531715771
295;57.65374866;134.2182769;0.547786965
297;57.15820694;134.1031172;0.58149448
299;58.36610187;134.1015067;0.607346899
301;58.89775187;133.8619553;0.617971647
303;57.15027554;133.9148079;0.610895381
305;58.12920607;133.7069984;0.613102522
307;57.59586662;133.5491809;0.620234668
309;57.72798304;133.6131413;0.612478856
311;57.51324592;133.681134;0.613389133
313;55.99840353;133.4246598;0.649324701
315;56.94033696;133.4502773;0.649357146
317;58.2527045;133.4307409;0.648135479
319;58.40201123;133.3075916;0.670755611
321;56.61402554;133.2003974;0.659548213
323;57.88299539;132.9753083;0.590815874
325;57.19305935;133.4941535;0.546129762
327;56.40786917;132.9937942;0.527825865
329;56.96763224;132.6786801;0.520767407
331;56.01677928;132.6312502;0.546102476
333;57.08627162;132.8202994;0.612687467
335;56.27438911;132.7117774;0.630815425
337;57.39331039;132.5898073;0.616394257
339;57.75966686;132.5288908;0.610636148
341;57.8748417;132.4222416;0.598144432
343;57.48929129;132.3878913;0.591211362
345;57.27150966;132.1853314;0.633917251
347;57.20716328;132.2011843;0.64105331
349;57.660779;131.5710308;0.68775775
351;57.9871126;131.9397104;0.705082009
353;58.55073992;131.8109305;0.71305134
355;59.13541165;131.8615615;0.693875551
357;57.35473278;131.8767015;0.739612049
359;58.65439226;131.333125;0.710259575
361;58.57366154;131.6010089;0.713733537
363;58.75795689;131.6134691;0.714341903
365;59.88689803;131.4709093;0.712084912
367;58.22606762;131.3753878;0.707239309
369;60.63348151;131.3972007;0.703620318
371;59.91593018;131.0544125;0.724411564
373;59.41192034;131.0967525;0.752967691
375;59.90931827;131.0829755;0.782556427
377;59.89750885;131.0275367;0.784777637
379;59.98861067;130.8239812;0.811900905
381;60.43192729;130.6574144;0.798898279
383;60.0613451;130.7828837;0.772124298
385;60.11191612;130.4642675;0.779475255
387;61.63936137;130.5987441;0.787138176
389;61.30071826;130.5282993;0.817950237
391;61.46161933;130.4956993;0.831511163
393;61.39298201;130.232176;0.856986912
395;61.71625945;130.1888767;0.843364374
397;63.12556763;129.993064;0.839185214
399;62.19168141;129.9516674;0.821175775
401;62.67227971;129.9401482;0.844905741
403;61.53952567;129.8448924;0.848106501
405;63.26718225;129.674741;0.867502153
407;62.75396618;129.6446066;0.876009064
409;64.39672208;129.4538842;0.893648722
411;64.09810556;129.1224513;0.871015014
413;63.80075713;129.360631;0.879422391
415;63.31833447;129.1119001;0.889873509
417;64.56573423;129.144585;0.90074693
419;64.35814579;129.156982;0.890856476
421;64.59710331;128.9840988;0.908965859
423;65.47671592;128.4818937;0.885515963
425;65.77093261;128.8690047;0.847026688
427;65.96548018;128.5809067;0.869419592
429;65.91375996;128.375108;0.882782315
431;66.12629704;128.4518967;0.904599569
433;66.8677727;128.2685442;0.915875819
435;66.7280959;128.1062305;0.935863705
437;66.88908012;128.0045107;0.90715973
439;66.99704072;127.9426705;0.913754169
441;67.46385491;127.9596839;0.914296085
443;67.34337745;127.6157796;0.907597787
445;68.97541766;127.7018829;0.871587772
447;68.19607611;127.4271693;0.882376175
449;68.25489791;127.3664452;0.83979218
451;67.59731975;127.3717387;0.807145519
453;68.6867132;127.4793091;0.78347205
455;67.7046544;127.1989456;0.807213041
457;68.84774653;126.9822966;0.764477582
459;68.12651651;126.9736568;0.76404551
461;68.09190858;126.8224134;0.740194525
463;68.59308323;126.7202189;0.755695543
465;69.01018579;126.4619891;0.741261574
467;69.87322012;126.6393435;0.774550994
469;69.85060579;126.1980911;0.778347979
471;69.90026052;126.1418921;0.812997865
473;68.8276482;126.06899;0.815950268
475;70.74369165;126.0346594;0.8203077
477;71.14341375;125.9480352;0.834088457
479;69.222604;125.7457391;0.844684047
481;70.72647503;125.6596715;0.820094492
483;72.10384988;125.4647173;0.829095813
485;72.47067338;125.4085463;0.844080146
487;70.94322775;125.4757344;0.844376855
489;71.80712038;125.2018442;0.841326627
491;72.97432579;125.1512681;0.835161578
493;73.62929204;124.9886969;0.81026443
495;73.03016537;124.8585264;0.786962082
497;73.86217046;124.8100706;0.772927779
499;73.19750687;124.7532326;0.75712364
501;74.83575122;124.6315268;0.76324805
503;73.5804716;124.4312792;0.761091758
505;74.1915236;124.1425417;0.770306881
507;75.79206748;124.1366173;0.758222917
509;75.47852246;124.0730316;0.781104706
511;75.69548136;123.9750064;0.81581704
513;76.64994345;123.720653;0.824175676
515;76.03800168;123.6560163;0.828446998
517;76.3129238;123.5352897;0.820696011
519;77.43665419;123.4386627;0.825343423
521;75.10484543;123.2206318;0.813290593
523;78.7507258;123.2989736;0.817335829
525;78.43280545;123.0102448;0.824521124
527;78.74563073;123.0287587;0.842425496
529;79.77080843;122.8798824;0.817266046
531;80.16356864;122.9199449;0.810872297
533;81.18354354;122.6337125;0.867692278
535;82.16532726;122.5695322;0.914781127
537;83.66823346;122.3812065;0.921433644
539;85.19052036;122.1875786;0.939425559
541;85.98459988;121.9348251;0.977783108
543;86.26966604;122.0671447;0.950232281
545;87.32909133;121.764775;0.962378984
547;87.44610921;121.5274904;1.001508035
549;88.17591311;121.4628716;0.976340604
551;88.6892279;121.3235491;0.980812098
553;88.98170473;121.2282485;0.980062853
555;88.81245319;121.0484429;0.97258591
557;90.22789347;120.9113609;0.950978063
559;91.30997103;120.7657484;0.953233166
561;93.88684483;120.5662503;0.922390302
563;95.60673253;120.3387399;0.891755263
565;97.06295382;120.3265802;0.848585562
567;95.72643232;120.3079115;0.846900659
569;98.44039895;120.203358;0.885917406
571;96.9857951;120.0833906;0.897574832
573;97.13437952;119.6866708;0.917057462
575;98.78814181;119.5987844;0.926608963
577;98.00634102;119.4243181;0.930973644
579;98.06049547;119.3858652;0.944756329
581;98.14324797;119.2723796;0.931090253
583;100.3075118;119.0439914;0.929228754
585;101.657251;118.8811819;0.917251149
587;102.3655892;118.428977;0.904240457
589;103.4446003;118.4074188;0.884020167
591;100.1074929;118.5996484;0.884726639
593;100.749153;118.2408703;0.896909961
595;102.0299165;117.8064201;0.883486229
597;101.6671711;117.6226836;0.887439633
599;99.90910371;117.6730128;0.91962219
601;100.6917824;117.7525251;0.921202122
603;101.7183103;117.6107525;0.950462773
605;100.5432489;117.3971571;0.967110667
607;102.2415498;117.2214021;0.966348258
609;100.4036592;117.0272157;0.995899162
611;103.4978078;116.8362387;1.059552441
613;102.4099918;116.9642792;1.074847705
615;101.3587738;117.0637678;1.15102601
617;99.45753482;116.5389164;1.143860302
619;101.3087743;116.532599;1.124933788
621;101.425808;116.3377451;1.124668068
623;101.9501602;116.2766824;1.186476641
625;101.8343832;116.0923426;1.237744474
627;103.1294742;115.976416;1.327329997
629;102.7746651;115.6804649;1.316602549
631;101.7849077;115.74438;1.360069331
633;103.0813054;115.5779777;1.390774251
635;102.5960845;115.4151045;1.387556627
637;103.0827712;115.2886364;1.473258338
639;103.4803008;115.1132846;1.595744632
641;104.5828459;114.9121137;1.560126975
643;103.7661675;114.9002564;1.551046818
645;105.6678127;114.6995524;1.573861274
647;103.8763852;114.6025593;1.595240463
649;103.7584346;114.5025136;1.621506743
651;105.7590425;114.4077425;1.683602322
653;106.5116877;114.1467433;1.670613194
655;105.188047;113.9289242;1.698095573
657;105.9890083;113.7473452;1.634883576
659;106.7423084;113.6259785;1.616433623
661;108.7711784;113.5552805;1.657167575
663;110.9402725;113.473208;1.749030879
665;112.4000113;113.2335099;1.739455996
667;113.9481274;113.1240749;1.860029016
669;113.5790646;112.9094825;1.857097077
671;113.5402382;112.756794;1.883678093
673;114.8487441;112.606519;1.923744397
675;115.4689654;112.5389652;1.996652013
677;115.2310426;112.3846687;1.959284434
679;115.0887157;112.207826;2.002076655
681;116.9337093;112.0181658;2.070007506
683;118.4964762;111.8591786;2.086600948
685;118.7225697;111.7328928;2.126798114
687;120.8421634;111.5485886;2.225871446
689;120.3660717;111.4775516;2.30214713
691;121.419696;111.3441723;2.400052195
693;120.0276842;111.0918673;2.566383363
695;124.4320126;110.9535235;2.575709458
697;123.7104904;110.7905046;2.650123792
699;127.4291318;110.6043546;2.743507733
701;128.420516;110.4568501;2.687894995
703;125.2696421;110.3826312;2.696466819
705;127.7942756;110.1067388;2.956151005
707;129.420445;110.0202232;3.078117976
709;130.8492513;109.8665743;3.252813461
711;130.439656;109.7127244;3.414241731
713;133.8147708;109.4187296;3.58549152
715;130.6381102;109.2471438;3.598148048
717;132.4274246;109.243331;3.670552026
719;135.7093194;109.0474821;3.623081084
721;135.4305115;108.8813817;3.934360388
723;135.1973777;108.6747809;3.953814706
725;138.2140352;108.5216911;4.035168557
727;140.3494842;108.3435496;3.999797944
729;140.7780906;108.0589904;4.171195453
731;141.4789599;107.9392868;4.07836389
733;145.5263183;107.7972305;4.068798112
735;147.5012156;107.6105867;4.021043216
737;148.0071556;107.4369438;4.234826465
739;147.930051;107.3206241;4.16272205
741;150.5932983;107.121234;4.010386536
743;152.1360688;106.8636081;3.969704637
745;148.5852267;106.7164874;4.182292943
747;150.3335539;106.5066025;4.11564161
749;156.1510324;106.3816358;4.239773045
751;152.7466468;106.2516332;4.557826476
753;154.9960352;106.015089;4.592625545
755;155.9589948;105.9254937;4.515286681
757;156.6193346;105.6053813;4.623656398
759;158.1492831;105.4598687;4.57596408
761;162.7239489;105.2433736;4.555452364
763;160.8736216;105.1154522;4.629453848
765;160.9948753;104.8999893;4.62087108
767;164.7262596;104.7144258;4.598166069
769;163.8966767;104.518138;4.643348275
771;168.1957352;104.3713912;4.720744146
773;166.9567361;104.1112692;4.811224739
775;169.1784432;104.0075835;4.944894686
777;167.7321132;103.8192288;5.103777833
779;171.7292421;103.645596;5.143672218
781;167.847959;103.3187268;4.950837105
783;171.7899487;103.1948472;4.915647129
785;169.3482537;102.9146762;5.069277078
787;172.8554891;102.9293773;5.117694995
789;174.9369953;102.7184607;5.237911029
791;173.0311509;102.3970726;5.319419301
793;173.3368036;102.2185201;5.47275978
795;173.4930456;101.9472079;5.540807478
797;175.3666601;101.7810694;5.479846699
799;179.247618;101.6385294;5.490318094
801;182.948667;101.3414902;5.555155934
803;180.0421322;101.1963717;5.556617531
805;183.5553189;101.0359868;5.588953308
807;184.5511316;100.8206266;5.865404127
809;186.4020398;100.6439831;6.02959816
811;183.0752364;100.3654134;6.186592319
813;188.6191177;100.1682;6.450881604
815;185.6766666;99.9925545;6.39785316
817;188.7132901;99.8790323;6.267434679
819;188.9150725;99.6412095;6.490911836
821;191.6940629;99.3229796;6.568045927
823;191.8534195;99.0876522;6.506154976
825;191.637093;98.9068068;6.543760922
827;194.2884589;98.8096753;6.483746332
829;200.9756579;98.561814;6.247855764
831;198.7297132;98.3662289;6.169260134
833;198.9459196;98.012887;6.138818915
835;200.7576014;97.7969451;6.02780736
837;201.0291159;97.6371255;6.188316514
839;200.8537788;97.4655397;6.217777836
841;202.2412474;97.2345349;6.353974981
843;200.1185944;97.0123069;6.583564398
845;205.3527756;96.7779944;6.613173993
847;210.4923624;96.4967811;6.829467464
849;207.660208;96.3592162;6.914909773
851;204.7436438;96.0190885;7.212464648
853;210.4244565;95.9023135;7.231231551
855;212.3715517;95.5754448;7.335379437
857;207.0284355;95.4756089;7.331218796
859;213.7813445;95.2290749;7.672919617
861;210.3116099;95.0129193;7.777667471
863;216.075668;94.7785359;7.813118546
865;209.5385853;94.4806194;7.85143934
867;213.6099914;94.3287426;7.968319948
869;215.3582005;94.1935527;7.763628705
871;212.9459278;93.8124263;7.530663427
873;210.2636289;93.679442;7.443794693
875;216.1692638;93.3499176;7.761646188
877;209.184214;93.245518;7.731917678
879;213.0631298;92.9898729;7.729149553
881;215.542664;92.7517482;8.001884132
883;214.2738538;92.5050111;8.298844865
885;214.3741627;92.2693433;8.3392524
887;214.8970226;91.9876641;8.205590161
889;210.3735747;91.7489952;8.31898646
891;215.2137871;91.6387803;8.251575798
893;218.770604;91.2576443;7.921557117
895;214.9328601;91.1359212;7.862797489
897;221.7034171;90.7069955;7.861782754
899;221.4334803;90.6407855;7.864053694
901;220.1828194;90.5450319;7.917071955
903;222.369144;90.3243507;8.012629587
905;224.0454162;89.9702082;8.044003071
907;214.8956045;89.7158853;8.133875776
909;217.5342288;89.5238934;8.189658891
911;215.0262245;89.3249784;8.091133253
913;222.0671169;89.1186805;8.454586416
915;220.5699092;88.9042415;8.709643467
917;215.6353688;88.5641692;8.880308691
919;219.7469757;88.3741795;9.000784301
921;217.8227057;88.1621382;8.921380009
923;220.0013319;87.7942385;8.597307407
925;215.9967915;87.6566191;8.235758956
927;219.8283258;87.5548085;8.17239889
929;218.9602735;87.1511477;7.905481663
931;218.1387535;86.9610051;7.912684742
933;217.3098187;86.8224302;8.116161713
935;214.7723798;86.5628335;8.098719801
937;218.644029;86.3432221;8.154844094
939;222.2014085;86.1155083;8.224139784
941;220.2245145;85.7690409;8.256989084
943;216.7943784;85.5640877;8.175135206
945;217.5052179;85.3311624;8.490043921
947;219.0361115;85.1739878;8.530631483
949;216.182473;85.0358634;8.609348469
951;222.0863916;84.650359;8.577455901
953;226.9964487;84.4532503;8.681946761
955;215.0701129;84.1833252;8.68410383
957;217.0257399;84.0038795;8.664586009
959;221.9599832;83.7625458;8.768309717
961;223.8188252;83.5077998;8.580903784
963;224.1303076;83.2050683;8.691455143
965;223.3584465;82.908127;8.35501322
967;221.9990476;82.7003214;8.041649944
969;223.7920231;82.3792989;8.016015422
971;226.7916489;82.2648048;8.229663881
973;221.8976094;82.037224;8.120507965
975;224.6463949;81.8676528;8.397543708
977;219.6543459;81.5618644;8.62824158
979;226.193998;81.3263181;8.628941825
981;228.0654116;81.2691868;8.724053438
983;222.9150085;80.9075013;8.820028336
985;222.4843605;80.4454619;8.743983117
987;232.2962604;80.324714;8.773371215
989;231.0702665;80.2582576;8.722959233
991;228.8994797;80.0309513;8.809225423
993;230.6581863;79.2652577;8.997119702
995;228.9275258;79.2959216;8.934720199
997;228.6559544;79.1779838;9.03264818
999;229.6981412;79.0339196;9.148083134
1001;229.0087758;78.6200799;9.373007931
1003;230.204677;78.4778688;9.302081248
1005;235.560997;77.87585;9.431976808
1007;235.7564442;77.8311433;9.42340048
1009;232.0555315;77.8612859;9.47385562
1011;230.3452897;77.4402625;9.076130992
1013;232.5735767;77.2186094;8.993283815
1015;231.6085708;77.0221069;9.113456319
1017;231.0081708;76.7498074;9.305636774
1019;229.0244823;76.6054567;9.442589192
1021;231.698198;76.341892;9.438100964
1023;228.9692955;76.0331416;9.121962953
1025;225.6324585;75.7955382;8.901190754
1027;227.4654746;75.5891468;8.485044165
1029;228.9490435;75.3631176;8.081739701
1031;226.0339283;75.119288;8.147131912
1033;226.7115541;74.8695359;8.246418631
1035;225.6773923;74.6437938;8.243729023
1037;227.4570294;74.4221528;8.327963734
1039;227.8495385;74.26051;8.415979945
1041;226.984051;73.9772107;8.3035597
1043;227.0901501;73.8094096;8.309941059
1045;223.8219786;73.511453;8.466178494
1047;223.6805605;73.3286075;8.443600345
1049;224.0972395;73.1467912;8.368415751
1051;223.9621162;72.9711731;8.451928923
1053;219.2129544;72.6907137;8.271668881
1055;219.3781006;72.3993249;8.211484284
1057;224.0271932;72.2304135;8.133194879
1059;221.6780858;72.1450598;8.103538305
1061;220.1004027;71.8388599;7.894768122
1063;221.9673904;71.6335657;8.012341044
1065;216.8316365;71.427615;7.669181558
1067;217.4643931;71.1766813;7.547803183
1069;220.2819742;70.971539;7.688788117
1071;217.6193945;70.8133506;7.974180111
1073;218.2574753;70.6946305;8.001349739
1075;217.1803531;70.401609;8.073339342
1077;214.7316103;70.2313669;8.030479905
1079;209.1349466;70.0297615;7.860765711
1081;214.1086042;69.8633997;7.557556292
1083;213.1284912;69.3553214;7.231575616
1085;208.5476727;69.2305124;7.184227921
1087;206.9681839;68.8975987;7.155834091
1089;209.2753516;68.7621073;7.071492211
1091;203.1680092;68.6662757;7.125379588
1093;202.9444606;68.5108447;7.332477153
1095;201.6460372;68.1315511;7.329325296
1097;203.4432677;68.0475826;7.31557344
1099;202.3765439;67.8574284;7.067975893
1101;198.8512623;67.828972;7.0140027
1103;201.895518;67.5679452;6.775788792
1105;195.4077425;67.4104026;6.665403203
1107;198.8350625;67.1783117;6.556209263
1109;192.6036218;67.0193699;6.667267148
1111;192.4635121;66.85555955;6.443171312
1113;194.5968929;66.79900416;6.307837532
1115;191.4832903;66.55752004;6.280623622
1117;192.7750213;66.40739553;6.30629969
1119;191.7855005;66.34915394;6.250051067
1121;189.1318631;66.0936126;6.386267391
1123;185.9571483;66.08405399;6.478541886
1125;184.1471099;65.82363061;6.177522987
1127;186.3084055;65.63141934;6.01518747
1129;184.9935407;65.54041568;5.740982609
1131;184.5914905;65.32380722;5.363392494
1133;187.436185;65.26286367;5.120482898
1135;184.4665334;65.06076484;5.031199401
1137;184.7990788;64.93324136;4.960273524
1139;179.8658632;64.73107356;5.010965609
1141;182.4191326;64.6090355;5.033938303
1143;177.9259754;64.52034891;4.956699659
1145;183.1935059;64.34422398;4.979058941
1147;178.7867417;64.18616;5.082159907
1149;176.9528607;64.04009517;4.970828381
1151;177.6098647;63.88726967;5.080400846
1153;176.1526196;63.80774378;5.011672338
1155;176.8061205;63.65723631;5.04101788
1157;174.3254501;63.51893346;4.797170891
1159;175.4581119;63.33537549;4.734209755
1161;170.5550231;63.23436032;4.506357564
1163;174.744566;63.11351553;4.478988647
1165;168.2486891;62.88906309;4.376210717
1167;174.5580363;62.86868459;4.362805302
1169;170.0094163;62.66624331;4.208779182
1171;170.0882468;62.60687647;4.16748651
1173;166.1427515;62.3886778;4.160487042
1175;168.1823015;62.41980769;4.096024092
1177;167.2375215;62.27793953;4.03634228
1179;164.4600063;62.13716865;4.125944775
1181;166.1366853;61.99439518;4.028198233
1183;162.6408351;61.87363238;3.90153475
1185;159.5596346;61.76766668;3.978916518
1187;159.3571486;61.69041734;4.035040574
1189;157.8410537;61.42678509;4.16694108
1191;157.7910496;61.44512048;4.283439767
1193;154.9384559;61.25573416;4.383820776
1195;150.7385937;61.20234712;4.447217484
1197;150.7359622;61.12437093;4.342694182
1199;150.0189176;61.08207822;4.224398447
1201;147.6205041;60.8671299;4.171783015
