Repository: johodges/materials

## A Non-Dimensional Scaling Approach to Modeling Material Pyrolysis

This repository contains the data, scripts, and technical documents required to generate the SPyro cone validation cases.

## Instructions
* Clone this repository with submodules
  ```
  git clone --recurse-submodules https://github.com/johodges/materials
  ```
* Pre-process data
  ```
  python materials/scripts/initialize.py
  ```
* Build latest FDS (example for impi_intel_linux target, but use relevant make target for platform)
  ```
  git clone git@github.com:firemodels/fds.git && cd fds
  cd Build/impi_intel_linux
  ./make_fds.sh
  ln -s fds_impi_intel_linux fds
  cd ../..
  ```
* Run cases
  ```

File: data/rise_materials/Testdata-1837.txt
Keywords
Material1;Material2;Material3;Material4;Product;Object;Scenario;Method;Reference;Comment;Owner;IsPublic;ImportDate
Synthetic rubber;Glue;Plywood;;IN16-6;Floor composite;;ISO 5660;TRANSFEU;;TRANSFEU;1;2011-03-24 14:09:13
Scalars
Flux (kW/m2);tig (s);qmax (kw/m2);qtotal (MJ/m2);q180 (kw/m2);q300 (kw/m2);Sample mass (g);Mass loss (g);DHc (MJ/kg);Peak smoke production (m2/m2s);Total smoke produced (m2/m2);Specific extinction area (avg) (m2/kg);MARHE (kW/m2);Area exposed (m2);Observations;Test date (YYYY-MM-DD);Test identifier;Product thickness (mm);Thickness1 (mm);Thickness2 (mm);Thickness3 (mm);Thickness4 (mm);Product density (kg/m3);Density1 (kg/m3);Density2 (kg/m3);Density3 (kg/m3);Density4 (kg/m3);Product area weight (kg/m2);Area weight1 (kg/m2);Area weight2 (kg/m2);Area weight3 (kg/m2);Area weight4 (kg/m2)
75;21;318.55;185.46;;;147.72;97.38;17.08;;6016.09;;187.12;0.0088;Projection of particles. Intumescence after ignition. Glowing. End flame > 1200s.
;2011-03-04;c_LSFIRE_IN-16-6_75b;15.0;;;;;;;;;;;;;;
VectorData
Time (s);HRR (kW/m2);Mass (g);SPR (m2/(m2*s))
1;4.223823409;147.72;0.096044527
3;3.605024697;147.635583;0.110058074
5;3.777083064;147.5494165;0.142211819
7;4.294922378;147.7661068;0.156843385
9;4.467876318;147.8582944;0.195573533
11;4.127609266;147.708537;0.245301784
13;2.984589887;147.7320553;0.289777816
15;-0.079007391;147.81479;0.421652778
17;-0.077366837;147.8248992;0.690169687
19;2.446006521;147.8199506;0.799142618
21;-4.572578471;147.648534;1.257203431
23;-7.154921597;147.5632699;3.994436795
25;34.43283372;147.6661811;7.126513034
27;119.6203202;147.433449;10.19573335
29;192.5405691;147.1383438;13.66074389
31;244.2702141;146.8500183;16.76532302
33;263.5955566;146.6107871;16.89267452
35;267.8959191;146.7565532;17.07422381
37;255.4132197;146.001315;17.48665156
39;264.5890462;145.9843712;17.41858948
41;273.1259383;145.789894;17.71170301
43;291.4304305;145.3211639;18.35822968
45;310.1802029;144.91597;18.63036784
47;318.5505231;144.9148219;18.32909415
49;300.279771;144.3764523;18.16867377
51;283.6037129;144.0869985;17.19789333
53;264.5831157;142.9419519;16.35883482
55;241.8315634;143.7295936;15.83936289
57;232.0691768;143.509486;15.13816405
59;224.6463298;143.3100602;14.62606865
61;228.5062125;143.0409882;14.70532581
63;233.5559231;142.8213248;15.22124758
65;235.7785777;142.1445237;15.22545104
67;243.0797349;142.2773235;15.91544703
69;251.4583401;141.8700858;16.14058648
71;251.4074155;141.7492741;16.00634074
73;247.9993029;141.5116694;15.70054152
75;255.7822989;141.330322;15.68406559
77;256.5974282;141.0704086;15.43860959
79;249.0575662;140.8480933;15.40380962
81;242.8428513;140.5414846;15.47498049
83;244.1727597;140.2828015;15.82832562
85;239.0737941;140.1426133;15.72282685
87;235.8023355;139.8899995;15.53096836
89;230.4886188;139.732717;15.23068351
91;223.8547212;139.5278792;14.82095743
93;218.1979861;139.1767623;13.96854764
95;215.0405366;139.1179083;13.27374692
97;205.6776921;138.9534831;12.9905165
99;208.0761507;138.7575981;12.47836512
101;205.2270212;138.5888536;12.35276919
103;203.1674756;138.3054287;12.29082152
105;193.8321846;138.2012463;11.85319486
107;198.3654702;138.0398907;11.14412027
109;192.8761198;138.003845;10.7791896
111;190.2983689;137.7931764;10.72989035
113;188.7777795;137.5533303;10.52627249
115;189.4064939;137.3757003;10.4526087
117;185.5150631;137.2682847;10.48070579
119;189.3196738;137.1669038;10.77487891
121;189.1946393;136.9870193;10.62279409
123;191.2638976;136.7121242;10.90001176
125;189.4496146;136.5602278;11.3556715
127;195.2413516;136.5453903;11.80547549
129;193.1911348;136.1312218;12.08917052
131;192.7773423;137.0822767;12.51470953
133;196.8501584;136.0477702;12.22550496
135;196.4080874;135.8075487;12.37691998
137;198.5372791;135.7669227;11.99992642
139;192.9269977;135.540629;11.41543046
141;199.7921917;135.3401782;10.63121818
143;189.5721707;135.1751318;10.40441734
145;190.8345375;135.1316356;9.453277053
147;182.5739881;135.0013916;8.952194471
149;179.5004006;134.8894107;8.322138104
151;173.3361542;134.6696036;7.517953464
153;166.2606593;134.5693511;6.514752392
155;156.8344237;134.5039283;6.087241398
157;153.5952292;134.4786124;5.524326691
159;154.3141497;134.2926045;5.471481506
161;163.5158026;134.0806714;5.543217068
163;165.1289578;134.0070939;5.886583987
165;172.9851645;133.9576376;6.150459177
167;175.7229478;133.7854633;5.941447439
169;172.6572183;133.5865437;5.753440485
171;172.6739827;133.4997263;5.522652475
173;166.7399265;133.2942803;4.952114086
175;160.4632745;133.301525;4.108059921
177;152.9740929;133.1633608;3.707370451
179;147.6417284;133.0878852;2.972473993
181;140.8282055;132.7924934;2.374823781
183;134.2892289;132.7826083;1.965419857
185;126.8506091;132.7211774;1.636439488
187;124.3343501;132.6314778;1.369207172
189;118.5540455;132.3637725;1.253957824
191;113.4174973;132.339347;1.133128603
193;109.9841933;132.2659959;0.997720451
195;109.0487041;132.2287795;0.918590387
197;105.4467295;132.0617999;0.857697671
199;101.9709555;132.0393547;0.81252216
201;100.8273614;131.9253584;0.791522438
203;99.56081433;131.7357883;0.749827972
205;97.20885722;131.9189257;0.711267525
207;97.41424573;131.6309079;0.634748354
209;96.88394391;131.6243386;0.643708763
211;93.93750975;131.452711;0.747780352
213;93.67403446;131.2067957;0.956861421
215;95.62554479;131.3271151;1.136585159
217;97.41913173;131.0574772;1.371658259
219;99.33247121;131.1788822;1.597831633
221;101.6031164;130.8897437;1.619105795
223;103.255829;131.0593397;1.557896
225;103.0206342;130.738917;1.531981265
227;103.1383762;130.6738852;1.506192798
229;103.7981653;129.9610793;1.417625195
231;105.2132812;129.8519498;1.392660474
233;106.8465688;130.2616812;1.436280107
235;109.3487674;130.0459481;1.373510746
237;110.7798084;129.8035045;1.462362289
239;111.1103639;129.6127672;1.454291923
241;110.2076041;129.4134649;1.511930455
243;112.1484241;129.2679387;1.452449007
245;114.8960267;129.2970195;1.50022702
247;114.6274438;129.1543366;1.369565252
249;111.7160143;128.9680479;1.396654174
251;114.8838327;128.8235957;1.353738475
253;112.3356909;128.798725;1.395547057
255;113.4548045;128.5002909;1.333955213
257;115.8176747;128.3992181;1.335386797
259;113.6870876;128.1887341;1.318753308
261;113.8064927;128.0223483;1.284429351
263;113.958035;127.8418552;1.227736773
265;111.1082848;127.8675456;1.223484644
267;112.5114257;127.5455807;1.215969033
269;110.2759861;127.5863981;1.152601319
271;111.9119109;127.3282702;1.133050591
273;113.1531374;127.1575647;1.092260482
275;112.8948815;127.1078156;1.064913975
277;111.232;126.8700661;1.030114903
279;108.0611358;126.7434861;1.023791943
281;109.8882372;126.5778738;1.000494325
283;112.3235512;126.4555121;0.983442979
285;109.6026346;126.3517682;0.986038061
287;108.3821157;126.0883557;0.995114255
289;109.0431947;125.9200012;0.989901144
291;108.0649597;125.9723286;1.045237954
293;108.7039868;125.7749673;1.006556688
295;107.6451597;125.5828468;1.022231982
297;107.4443497;125.3711791;0.988721548
299;105.1029137;125.2255895;0.964171455
301;107.1972855;125.1982971;0.888541297
303;108.002486;125.0343526;0.919165822
305;108.347609;124.8099422;0.911418438
307;106.4423883;124.6697554;0.969317632
309;107.4916426;124.5181874;0.975872096
311;106.0541816;124.4071439;0.957944956
313;105.8656575;124.2569701;0.878842883
315;108.8313947;124.0535756;0.847545677
317;106.7266141;123.9922264;0.772462699
319;107.1097869;123.9424523;0.762753027
321;109.1560641;123.6169254;0.775428054
323;108.6129169;123.0269831;0.816135832
325;108.8700657;122.7363047;0.878173211
327;108.2004489;123.2363459;0.914639389
329;110.3523148;122.6515156;0.877600894
331;107.4434102;122.7154263;0.860264341
333;110.2662554;122.7082085;0.90108121
335;109.6465301;122.5272866;0.920763675
337;110.941892;122.405045;0.90548237
339;110.9966177;122.1481206;0.93904163
341;111.1461785;122.0946263;0.959223033
343;111.9706182;121.924377;0.968514494
345;113.3573516;121.7681339;0.912738811
347;113.9665681;121.6501193;0.925585837
349;113.4264455;121.2569197;0.937022787
351;111.4806775;121.2214249;0.924829979
353;115.1486959;121.0666391;0.895533168
355;113.1214238;120.9165475;0.944597741
357;117.018625;121.1019973;0.948472791
359;119.0941832;120.6497898;1.020527174
361;117.8053905;120.2190343;1.093563465
363;119.3375173;120.0704553;1.169162135
365;119.1842646;120.1530376;1.144134062
367;120.9793459;119.8041904;1.184258989
369;121.7247176;119.4709452;1.178340109
371;124.5675577;119.3833955;1.220802714
373;125.2498796;119.2368217;1.235615666
375;126.5899826;119.041019;1.314198869
377;128.6243702;118.8331235;1.406460692
379;128.6787461;118.6295467;1.537777309
381;132.1695845;118.4297252;1.618399927
383;133.3067153;118.1081718;1.672675011
385;133.5626854;118.0451366;1.711210857
387;134.5240446;117.8554854;1.68486392
389;139.4643218;117.6409004;1.610214591
391;137.9359998;117.5119781;1.541378771
393;135.5694346;117.1503179;1.544191198
395;134.9748975;117.0994486;1.464949581
397;131.076024;116.8730992;1.435815713
399;130.2928295;116.6360964;1.412523134
401;125.7928729;116.552165;1.396320033
403;126.6510718;116.4084162;1.410507115
405;128.3912447;116.159275;1.410439357
407;126.2345905;116.0189339;1.411323613
409;125.1806733;115.8645408;1.377467226
411;124.3509924;115.6878665;1.365817253
413;125.7016488;115.556174;1.320169795
415;122.6292578;115.3914463;1.375271185
417;123.679203;115.1657075;1.364654312
419;121.9532634;114.8889441;1.381376201
421;121.1690863;114.8350041;1.339420592
423;121.8021331;114.6572726;1.261850432
425;120.2250512;114.4187842;1.245556894
427;121.6600629;114.2950566;1.236350679
429;121.3125861;114.0760336;1.249567514
431;121.0076753;114.0278254;1.289321803
433;120.4021156;113.9580743;1.369120072
435;120.5036773;113.8143347;1.37268205
437;122.8318039;113.4397067;1.403466867
439;122.0100542;113.2580929;1.427673592
441;122.6872203;113.0935388;1.500862283
443;123.1947224;113.1040643;1.541368997
445;124.256489;112.8208677;1.567609651
447;124.0726956;112.7050045;1.656088488
449;125.7560392;112.5146787;1.693442794
451;125.5170678;112.2944717;1.645929018
453;126.4740617;112.165595;1.697741704
455;128.5385566;112.067129;1.797461591
457;125.828603;111.8446887;1.802307349
459;128.3195094;111.6500341;1.873142429
461;129.2367949;111.4184352;2.059284124
463;129.8742178;111.3804798;2.079897985
465;128.3319943;111.1509857;2.110985199
467;129.4473959;110.9616623;2.176567662
469;128.0551787;110.7858995;2.203837915
471;129.2183756;110.5741401;2.251406253
473;130.8454707;110.3293637;2.319552061
475;133.3730351;110.2952348;2.5545947
477;133.4851286;110.1652101;2.65929062
479;131.407611;109.9175448;2.71178758
481;134.295292;109.6692511;2.748150129
483;134.2615974;109.5184759;2.859434919
485;135.4476193;109.2958712;2.768283383
487;136.2782742;109.1959561;2.861212038
489;136.4395728;108.9867943;2.914691104
491;136.3883138;108.8513017;2.989248669
493;138.0263463;108.6594082;3.098211447
495;139.5168781;108.5203714;3.147675298
497;141.7706669;108.3741072;3.157840207
499;143.4784189;108.0436865;3.229735463
501;142.4361534;107.9564474;3.206213895
503;141.6512027;107.7379437;3.233780587
505;143.5249149;107.6153276;3.287239059
507;146.5175746;107.4467173;3.309795416
509;144.4641147;107.1819755;3.442998799
511;147.0015831;106.9878127;3.468624553
513;148.0062439;106.8520197;3.507728766
515;151.0674362;106.5925265;3.581577916
517;149.7454404;106.3785632;3.604954539
519;150.4167091;106.2951789;3.629869188
521;149.2977476;106.0073799;3.718898433
523;151.5981837;105.7428194;3.707011223
525;152.2090722;105.6731668;3.740253055
527;157.9465481;105.4873132;3.8047358
529;158.3575223;105.2888585;3.807610747
531;157.5571902;105.0462235;3.882178284
533;158.0107654;104.8091933;3.940826739
535;162.8721693;104.6906436;4.004904007
537;161.3874713;104.4664356;4.138699802
539;166.1151464;104.1713375;4.181059023
541;167.4904857;103.9638232;4.224229738
543;163.2171351;103.7724224;4.315617539
545;170.2073434;103.6605881;4.293294135
547;166.8010485;103.3415679;4.369760906
549;170.7305175;103.2631692;4.460311017
551;175.394859;102.7689603;4.547344517
553;174.7055205;102.6592861;4.557943325
555;174.3561124;102.4719483;4.655604447
557;170.79806;102.2859225;4.631886412
559;179.4940638;101.9637037;4.631935789
561;179.3212031;101.7645178;4.827106434
563;175.5923805;101.6437335;4.961797431
565;181.8763974;101.4002787;5.007337708
567;177.1564313;101.1692087;5.083513138
569;179.7495887;100.8055268;5.329143518
571;175.5993511;100.6433338;5.277800447
573;179.1275719;100.44097;5.394738248
575;179.655736;100.3328708;5.491930236
577;177.6402836;99.966489;5.581043559
579;181.7631935;99.8640051;5.371128678
581;179.9703903;99.6315028;5.260341393
583;176.2713261;99.3476851;5.169319463
585;180.0140329;99.1355064;5.180980909
587;180.3724506;98.9196743;5.308238924
589;180.6179973;98.6230556;5.545835266
591;181.4834586;98.391859;5.690327419
593;181.531461;98.2656343;5.726392939
595;174.8040654;98.0164551;5.662459905
597;178.1150101;97.7998369;5.643192574
599;180.1727774;97.6639992;5.595749521
601;181.4254074;97.3873819;5.701851076
603;182.9933139;97.2111206;5.705934312
605;178.4166029;96.8995369;5.977234459
607;179.5429614;96.7608079;5.961280619
609;176.8094252;96.5019714;6.118105222
611;181.4619739;96.4218573;5.984249426
613;179.1041411;96.0212192;6.373714124
615;182.5099048;95.8242136;6.261602714
617;182.4678601;95.6377335;6.300233031
619;180.6476954;95.5707906;6.414758419
621;179.4134919;95.1973006;6.634603496
623;182.2336059;95.0508936;6.365744305
625;184.8098691;94.9198847;6.566041512
627;180.878919;94.6773925;6.544043317
629;184.2143282;94.4085233;6.519794275
631;179.434999;94.0553728;6.432704528
633;184.6042001;93.8545835;6.640690743
635;185.1673239;93.7570213;6.49259364
637;181.9131289;93.5046974;6.500906833
639;185.8067861;93.3401601;6.320117615
641;188.7597687;93.0893342;6.400769356
643;188.8891332;92.9104108;6.213895026
645;190.4226217;92.7284418;6.091379429
647;188.5571546;92.4833741;6.238237943
649;191.3120271;92.2283434;6.175357656
651;193.141964;92.0104397;6.152725187
653;192.2273179;91.8168129;6.340748253
655;192.8765352;91.5599072;6.434227234
657;193.0806405;91.3964743;6.325877872
659;193.7412388;91.1148921;6.440637822
661;193.1289925;90.9377077;6.39793268
663;196.7476403;90.7109953;6.287330696
665;196.4364415;90.4619632;6.319071181
667;195.0456785;90.2380561;6.444690476
669;193.3098322;90.0802001;6.714370876
671;199.1972616;89.821604;6.90828176
673;199.8401342;89.5989267;6.71863243
675;199.3540544;89.3325892;6.771221557
677;196.0212647;89.1541082;6.896550802
679;200.4104933;88.9218347;7.008157999
681;203.8115336;88.695369;7.070313445
683;201.3373428;88.3741776;7.327710126
685;202.9920667;88.1910831;7.471101132
687;203.8197071;88.0946853;7.585513287
689;209.324793;87.8777653;7.526037606
691;208.7354263;87.5666186;7.520139255
693;210.4811962;87.3482063;7.616387946
695;210.517732;87.1715526;7.626427277
697;209.0214511;86.9030551;7.460112623
699;206.1186401;86.6880216;7.404354278
701;212.545709;86.408561;7.404552975
703;212.8357798;86.0802999;7.634029319
705;216.3011698;85.9734589;7.909730397
707;217.4442433;85.7542378;7.985528164
709;215.7014374;85.3714199;7.885178808
711;219.4761014;85.1094565;8.110895549
713;222.2561208;84.9517683;7.838261205
715;222.8643;84.8177133;7.938619643
717;226.6116584;84.537733;8.14503356
719;228.1022562;84.2099373;8.449019436
721;226.4418934;83.9440874;8.359745632
723;224.9751946;83.6611552;8.628699929
725;229.4545707;83.518441;8.804204835
727;233.272129;83.236766;8.827458043
729;233.4333966;82.9508262;8.868294989
731;237.4239201;82.6012136;8.857226627
733;234.3011493;82.3851017;8.804725286
735;243.370957;82.1338157;8.536570965
737;241.6875288;81.9208014;8.345271129
739;235.9556577;81.6102836;8.446003996
741;240.1982643;81.3475274;8.686107596
743;244.1064898;81.0606462;8.754879385
745;248.9357487;80.8510915;9.019544906
747;248.3511128;80.5439127;9.274815674
749;248.6398408;80.2016544;9.215296828
751;252.6776203;79.9928229;9.523591842
753;256.2812811;79.6907253;9.662564587
755;252.8239255;79.3530598;9.840691968
757;252.6520177;79.1850302;9.9017444
759;256.9519829;78.9342212;10.48656201
761;255.732441;78.6393265;10.27861802
763;267.0275408;78.2675417;10.34965106
765;268.6842011;78.0092264;10.39630343
767;269.4695751;77.7108779;10.69313867
769;274.4875324;77.4989843;10.38742638
771;267.4607043;77.0371326;10.36862103
773;271.720364;76.8093428;10.52373614
775;277.7160114;76.5042384;10.9533624
777;279.3599906;76.3060843;10.75134044
779;280.0612692;75.9103904;11.02373949
781;280.5666159;75.6623453;11.28017262
783;284.8869815;75.376065;11.54569638
785;290.4724291;74.8584262;11.33302315
787;283.3620378;74.7730063;11.69096308
789;290.003768;74.4273154;11.72004648
791;290.9424104;74.1268707;11.85940654
793;293.1946075;73.633631;11.81781921
795;292.5095063;72.7565098;11.70296381
797;288.5167185;73.1727081;12.10717472
799;298.2408835;72.7651368;12.204236
801;300.3121038;72.5218186;12.25710476
803;304.6418283;72.1471233;12.73030205
805;301.3800893;71.476303;13.06697597
807;310.2964799;71.5198122;12.84768982
809;298.2288251;71.2619099;12.88303009
811;303.2800913;70.8616924;13.10826009
813;300.6551695;70.585691;12.90469631
815;303.2957935;70.325641;12.95696782
817;300.8074044;69.9591073;12.71215419
819;306.9531078;69.5627994;13.14069815
821;307.5073895;69.3672554;13.18932645
823;304.4466875;69.0599361;12.78934589
825;303.8081858;68.7637828;12.51641967
827;299.2623693;68.3496225;13.01664033
829;307.2917954;68.1153952;12.50500556
831;301.0471121;67.8251217;12.46881083
833;302.1980026;67.49050478;12.8526795
835;295.8904252;67.24167842;12.8424159
837;302.8277394;66.96123374;12.38983091
839;296.1212182;66.68465686;12.28554497
841;301.1332067;66.53862537;12.36854399
843;300.9266721;66.05757941;12.13572881
845;295.5627152;65.7828083;12.28208266
847;296.7270444;65.43277216;12.52650272
849;297.0312362;65.31953352;12.641948
851;293.1814917;65.04513068;12.27195571
853;292.5215971;64.80398606;12.20170437
855;286.3570998;64.43348643;11.9061138
857;280.3035288;64.35680025;11.83635556
859;274.3162664;64.14478501;11.99150223
861;276.497848;62.89740993;12.0158092
863;274.9717207;62.51266653;11.91748914
865;269.2575175;62.28095366;12.08405379
867;261.3853747;62.07577352;11.84800235
869;259.2555793;61.78409229;11.32545195
871;254.6316643;61.57615109;11.13919801
873;252.3662801;61.3633844;11.637786
875;250.75997;61.23113131;11.68921278
877;250.1389112;60.9724756;11.43684331
879;242.2070745;60.66821839;11.60970737
881;235.9157252;60.51518785;11.53742404
883;235.5138665;60.37635975;11.08487981
885;228.3268143;60.2010335;10.68057264
887;221.7048793;60.06227415;10.68081211
889;220.987769;59.81134153;10.30974093
891;219.5068718;59.56680701;10.24923919
893;213.3125194;59.57975174;9.989337348
895;212.149877;59.44684287;9.913929221
897;203.6731389;59.33186817;9.740323402
899;200.8134039;59.08193364;9.425599086
901;198.9206175;58.97816809;9.169080645
903;195.1238466;58.80759906;9.065927347
905;191.0356468;58.78273412;8.702352332
907;182.5791514;58.53568372;8.326441587
909;186.5346788;58.4638913;8.176645662
911;183.4763567;58.21196157;7.8114559
913;176.1601274;58.16050957;7.411891889
915;174.9663722;58.05772767;6.922507251
917;170.6467487;57.92696496;6.7391123
919;168.9145163;57.74150986;6.465405467
921;169.4246048;57.61963178;6.035168691
923;162.2826089;57.54447637;5.638424133
925;161.7536639;57.42134108;5.533088839
927;161.1571791;57.33598853;5.181569971
929;159.041087;57.13628966;4.845461726
931;155.8952559;57.02112361;4.667108648
933;154.3517515;57.03680248;4.394682829
935;150.9286965;56.91987248;4.158073266
937;147.6374467;56.69138558;3.964912927
939;146.4553961;56.58232964;3.864000578
941;142.5127791;56.39688847;3.809889452
943;144.3250974;56.51774155;3.625611241
945;144.0781752;56.3085292;3.469391004
947;143.3110755;56.08207884;3.291303696
949;136.7575151;56.12378467;3.100978559
951;135.0087789;55.99498975;2.740469449
953;134.150204;55.8903492;2.506166765
955;129.3543198;55.7079018;2.260348822
957;131.5127455;55.63921178;2.051572399
959;130.4592173;55.67840271;1.951913076
961;127.8780836;55.55735925;1.864194684
963;125.6372492;55.49334472;1.789667589
965;120.623691;55.35016997;1.607409977
967;120.0701146;55.28199919;1.476273815
969;117.8795442;55.24064864;1.303996306
971;115.7898788;55.15223312;1.143414077
973;113.6249038;55.04757862;0.994145206
975;113.9275811;54.97774149;0.915116838
977;110.4941277;54.97787899;0.801730475
979;108.6543132;54.96913042;0.679603129
981;106.3040187;54.7870383;0.619662089
983;106.3672118;54.66543378;0.551360083
985;103.7270369;54.74162813;0.502069512
987;99.90556718;54.63147892;0.462670824
989;100.378986;54.58358077;0.404341689
991;100.5723862;54.40861029;0.392263923
993;97.80125002;54.30406541;0.370117953
995;96.1478359;54.37924775;0.313737149
997;94.87261016;54.34966693;0.29349619
999;93.07191608;54.21260277;0.298464247
1001;91.92248641;54.1267709;0.290593627
1003;92.66155002;54.18936427;0.290933169
1005;91.42443859;54.10062182;0.298123304
1007;89.89500898;53.99372453;0.283019384
1009;88.65988289;53.89883063;0.279753043
1011;86.87374062;53.84510939;0.279291577
1013;84.87361847;53.85508825;0.322534099
1015;84.59447057;53.75352319;0.302249359
1017;84.93346269;53.74802799;0.304117225
1019;83.41874601;53.61368354;0.299113868
1021;82.07970891;53.5742878;0.299198932
1023;80.88627151;53.63525425;0.235925144
1025;82.76838059;53.55307287;0.245947246
1027;80.71269156;53.39745819;0.254234563
1029;79.44250837;53.41178418;0.252656654
1031;78.91493106;53.32342394;0.261690645
1033;78.09264898;53.28249743;0.270505886
1035;76.25799872;53.23966996;0.240348002
1037;74.06681291;53.15754339;0.206327202
1039;76.22537179;53.15308713;0.192536394
1041;73.25431605;53.16887562;0.182273563
1043;72.64593512;53.18726074;0.147383567
1045;71.03490637;52.90190932;0.179338829
1047;71.19798862;52.86848764;0.212132695
1049;69.70162883;52.9590623;0.240222902
1051;68.93625353;52.95045027;0.183616837
1053;67.67526663;52.80433561;0.187710348
1055;67.69389504;52.83604912;0.172981286
1057;66.39227551;52.69379072;0.175693157
1059;66.34826183;52.67353252;0.142331401
1061;67.69646919;52.73920089;0.147209281
1063;65.52023023;52.60022278;0.158269705
1065;64.00519929;52.53238037;0.165855873
1067;64.10945396;52.57992323;0.17236753
1069;62.69252731;52.52732267;0.162618967
1071;63.57509843;52.4134696;0.175381308
1073;62.0493333;52.34950892;0.198694172
1075;62.55783005;52.20815148;0.191901875
1077;61.61317582;52.38827485;0.184818558
1079;61.28871493;52.31376223;0.186409437
1081;61.73838262;52.22968036;0.178334436
1083;61.59616168;52.17041008;0.183338566
1085;60.35247337;52.17131393;0.211198689
1087;59.65265657;52.12780424;0.173273913
1089;59.34240534;52.13883503;0.173660479
1091;58.02221646;52.02470696;0.188692809
1093;59.94565992;52.02915024;0.161719922
1095;58.40738433;51.98240016;0.128827973
1097;58.89508125;51.91595342;0.14507253
1099;57.15357433;51.91820823;0.13786988
1101;58.1138666;51.82636145;0.152442076
1103;58.14113668;51.80775805;0.155784339
1105;57.10075705;51.80532488;0.162451856
1107;56.90382515;51.77776714;0.164764838
1109;56.44862375;51.72989735;0.171902408
1111;56.06684159;51.75012816;0.170989607
1113;55.67438784;51.70500453;0.158585159
1115;56.25360907;51.63612316;0.1311409
1117;56.46687485;51.57482884;0.141790645
1119;54.99704225;51.52507154;0.178300404
1121;54.77589305;51.52352731;0.170836283
1123;55.74601283;51.49785467;0.159195128
1125;55.12009865;51.33980731;0.188577852
1127;54.34850672;51.33694961;0.220307657
1129;53.80947145;51.4469493;0.178802474
1131;53.21503103;51.36115926;0.17208635
1133;53.09718731;51.23841916;0.181488617
1135;53.32554678;51.25766727;0.163268657
1137;52.73779661;51.25286871;0.167779691
1139;53.12685297;51.18657148;0.174734347
1141;53.1780539;51.15191951;0.18607326
1143;52.99424646;51.10571655;0.201194645
1145;52.923189;51.00543658;0.222151416
1147;53.18812598;51.07995016;0.18532092
1149;52.2746544;51.07803621;0.178024704
1151;51.31378294;51.0030034;0.17585578
1153;50.79595844;50.95676006;0.198666634
1155;51.67009554;50.93816964;0.210489776
1157;51.15247951;50.96099757;0.206435207
1159;51.24245623;50.8475546;0.196558098
1161;51.02466877;50.82186898;0.199376578
1163;50.65318029;50.77373765;0.185714221
1165;50.7492602;50.7823492;0.146600559
1167;50.38307264;50.68340914;0.130810854
1169;50.81594699;50.65423842;0.17149723
1171;50.3731583;50.68740049;0.18284523
1173;49.9995203;50.61626432;0.194575402
1175;50.64280487;50.58573927;0.202727742
1177;50.34376003;50.61842394;0.223658802
1179;50.126864;50.54596229;0.221058881
1181;49.63650979;50.5482171;0.227298981
1183;49.03113736;50.48700498;0.216621766
1185;49.27668837;50.48444921;0.222786047
1187;49.1793298;50.19785356;0.24357375
1189;49.14642735;50.19302711;0.251374291
1191;47.2260287;50.50901271;0.243153488
1193;49.70692354;50.40832264;0.236341147
1195;48.48778545;50.26841569;0.251307938
1197;47.97699769;50.28868687;0.261079098
1199;48.03094903;50.294359;0.276072979
1201;48.55182601;50.26527001;0.298856954

File: data/rise_materials/Testdata-1838.txt
Keywords
Material1;Material2;Material3;Material4;Product;Object;Scenario;Method;Reference;Comment;Owner;IsPublic;ImportDate
Synthetic rubber;Glue;Plywood;;IN16-6;Floor composite;;ISO 5660;TRANSFEU;;TRANSFEU;1;2011-03-24 14:11:02
Scalars
Flux (kW/m2);tig (s);qmax (kw/m2);qtotal (MJ/m2);q180 (kw/m2);q300 (kw/m2);Sample mass (g);Mass loss (g);DHc (MJ/kg);Peak smoke production (m2/m2s);Total smoke produced (m2/m2);Specific extinction area (avg) (m2/kg);MARHE (kW/m2);Area exposed (m2);Observations;Test date (YYYY-MM-DD);Test identifier;Product thickness (mm);Thickness1 (mm);Thickness2 (mm);Thickness3 (mm);Thickness4 (mm);Product density (kg/m3);Density1 (kg/m3);Density2 (kg/m3);Density3 (kg/m3);Density4 (kg/m3);Product area weight (kg/m2);Area weight1 (kg/m2);Area weight2 (kg/m2);Area weight3 (kg/m2);Area weight4 (kg/m2)
75;21;381.71;187.34;;;146.13;95.07;17.72;;5668.68;;200.14;0.0088;Projection of particles. Intumescence after ignition. Glowing. End flame > 1200s.
;2011-03-04;c_LSFIRE_IN-16-6_75c;15.0;;;;;;;;;;;;;;
VectorData
Time (s);HRR (kW/m2);Mass (g);SPR (m2/(m2*s))
1;5.796025899;146.13;0.139762607
3;4.975280518;146.000195;0.107908755
5;4.289209082;146.2014713;0.094537148
7;3.740144016;146.0567739;0.084327374
9;3.379707737;145.9676695;0.099269589
11;2.710278552;146.1188058;0.112945161
13;2.270678591;146.1139125;0.189298229
15;1.856342653;146.1220591;0.289885967
17;1.447557328;146.1739684;0.451036913
19;1.392171346;146.3469138;0.608935717
21;3.044470051;146.0429951;0.784717937
23;7.353381421;145.9254233;2.223347977
25;26.17713977;145.993395;4.65590676
27;78.00250655;145.5306029;7.811832673
29;144.9959358;145.5874751;10.8652539
31;197.5557083;145.3249675;14.04219756
33;234.0171887;144.4490651;16.72633281
35;243.5330886;145.0573623;18.01365045
37;245.6918365;144.7759363;18.92420899
39;246.1829639;144.486445;20.29803678
41;252.6670642;144.1466305;21.05468537
43;261.6031863;143.6895173;20.78305838
45;280.3722678;143.0431369;20.3487761
47;320.0721595;143.1648222;20.0751053
49;326.7585148;142.6322887;19.07333222
51;327.305105;142.622193;18.28814666
53;331.5595531;142.2063024;17.70009963
55;312.5079464;141.9525703;18.04769859
57;297.5227332;141.6313741;17.27081063
59;293.5417457;141.5185388;16.85153216
61;296.7463952;141.0105635;16.51993402
63;287.9946649;140.8410896;16.52040088
65;292.552454;140.4372515;15.84990111
67;300.1504;140.1444799;15.62693835
69;292.9904239;139.7743389;15.11203775
71;285.7257854;139.5075779;15.30858373
73;285.3625056;139.3616781;15.05808173
75;277.5413665;139.1632721;15.15190753
77;260.4614812;138.8914226;14.5624293
79;262.7573266;138.6502828;14.39230399
81;255.063644;138.3414789;13.41683854
83;249.8387433;138.2168412;12.98588482
85;237.9499771;138.0359126;12.40074317
87;232.5033266;137.7322952;12.68342444
89;228.1437366;137.635535;12.94918485
91;222.1647532;137.4966266;13.04174402
93;217.3261336;137.209268;12.97132131
95;217.5030105;137.083837;12.94230437
97;213.036663;136.9482637;12.39466678
99;213.1725403;136.793124;12.11990574
101;207.4118186;136.5222068;12.41116551
103;204.04693;136.3757527;12.21566723
105;203.0664949;136.177073;11.67908206
107;201.3603848;136.0105247;11.88088282
109;200.3562892;135.8584004;11.86457104
111;197.5387392;135.6458683;11.56159687
113;195.9622608;135.4088132;11.87157174
115;197.4940907;135.3242895;12.12692556
117;195.8637223;135.1307223;12.38193267
119;195.6000999;134.9848966;12.69540395
121;199.4107875;134.8205271;13.0997979
123;196.3450781;134.6458235;13.1638192
125;200.9125832;134.4661419;13.26692218
127;203.2637463;134.3273153;13.20733226
129;206.1317533;134.1598376;12.76043786
131;207.5454331;133.9420834;12.42198006
133;208.6176658;133.8020183;11.84301715
135;207.1834202;133.5760982;12.41352707
137;215.0057319;133.3851912;12.73809509
139;216.91542;133.145949;12.89952317
141;233.4331108;133.1085768;13.19760668
143;230.9254067;132.8767245;13.90445887
145;236.106637;132.8258465;13.88482767
147;231.5667062;132.5032297;13.73829738
149;236.1086219;132.412856;14.16542597
151;228.1001234;132.1310113;13.64140648
153;227.9274179;131.9783509;13.31015551
155;221.3008639;131.7878453;12.47702534
157;213.8799211;131.5873609;11.77065262
159;205.5585672;131.3957702;10.45636668
161;196.4366798;131.2613724;9.821173543
163;191.5471279;131.2414526;8.482633722
165;181.7088649;131.0309792;7.439634576
167;173.7320714;130.8617328;6.367936085
169;167.3143137;130.669869;5.544960655
171;157.6888091;130.624131;4.711239207
173;148.0906338;130.5085784;4.026074297
175;143.9982815;130.2846559;3.496539201
177;139.2679515;130.2748684;2.953964967
179;130.5481573;130.1434148;2.491429878
181;126.7082538;130.1614668;2.131216866
183;119.6890321;130.000067;1.845217515
185;117.3165021;129.8807788;1.561475923
187;115.4340875;129.7642147;1.35683505
189;112.3907534;129.6914386;1.171512027
191;108.7978163;129.5636024;0.99665883
193;107.5950319;129.4761181;0.934269192
195;104.3159703;129.3661795;0.87830084
197;102.7252092;129.3434063;0.852931952
199;100.2567315;129.261062;0.841972894
201;97.62461006;129.1902628;0.799589292
203;95.43446126;129.0418035;0.691112586
205;94.83761717;128.9188965;0.605055935
207;93.4856892;128.8266738;0.536045318
209;90.51871874;128.7474732;0.479981216
211;91.23463773;128.5702902;0.461430546
213;88.87458432;128.6822611;0.47617423
215;90.66328864;128.5561834;0.450425911
217;87.86112158;128.500166;0.48660127
219;86.53656017;128.3289066;0.458056658
221;87.14718435;128.275459;0.433614326
223;87.18985396;128.1130938;0.396973578
225;86.32437915;127.9562868;0.423918855
227;87.375377;128.0099076;0.40081608
229;87.2446143;127.901254;0.419961981
231;87.58954607;127.7448485;0.477201387
233;88.32370314;127.6933508;0.557988426
235;87.86963974;127.6516503;0.667368022
237;89.60677758;127.4288749;0.810682596
239;91.02215617;127.3243858;0.895922991
241;92.07466023;127.1164465;0.929289249
243;93.88869375;127.0872672;0.939384943
245;95.54859351;126.9577814;0.856338872
247;94.46785012;126.8483437;0.812898602
249;92.77502802;126.809559;0.81034839
251;95.57618106;126.7264214;0.834379598
253;95.9890065;126.4734551;0.872636356
255;97.34784481;126.2581163;0.926319579
257;96.48299322;126.2039489;0.956076681
259;98.1424595;126.0379198;0.985551362
261;97.96120997;126.0668992;1.040304563
263;100.744202;125.9892293;1.097886105
265;100.5340401;125.8482613;1.115776608
267;99.52859985;125.660799;1.086778364
269;101.5359577;125.5045574;1.113322673
271;101.6699519;125.2698806;1.057906764
273;103.2493179;125.1582564;0.995654506
275;103.7477477;125.0147364;1.01471953
277;104.5436574;124.9077776;1.055089254
279;104.3113129;124.7132254;1.04167393
281;105.1124547;124.6335873;1.050716281
283;103.7006188;124.4781933;1.076845187
285;105.910135;124.3989744;1.099780724
287;107.4243196;124.2282159;1.08419528
289;107.5611779;124.097035;1.094753996
291;104.8448246;123.9466895;1.120407758
293;108.9330924;123.7698436;1.101982251
295;106.9849056;123.706955;1.119089646
297;106.9771875;123.5286514;1.115299733
299;108.7110941;123.3690102;1.100290324
301;107.0710542;123.2205057;1.078788122
303;105.5622148;123.0380188;1.108424078
305;107.7554805;122.9799332;1.039989558
307;105.9396292;122.802905;1.033066457
309;106.5705146;122.5767854;1.032251963
311;108.6281621;122.3373884;1.052324083
313;107.8618605;122.3747971;1.058836897
315;106.264958;122.260958;1.030333082
317;105.3443257;122.0193648;1.015144171
319;106.5845699;121.708522;1.013326808
321;104.5236092;121.6383887;0.940050191
323;106.1040487;121.5239756;0.882236588
325;104.3114313;121.3649633;0.927167791
327;101.3419349;121.2798122;0.937301646
329;104.8794028;121.1516476;0.896277475
331;102.9388101;121.0135685;0.95557819
333;105.5724031;120.852725;0.968661251
335;105.3725551;120.7109632;0.965566569
337;104.2389854;120.5599437;0.955550243
339;101.8051661;120.5135494;0.982343909
341;102.5312573;120.170857;0.939303278
343;103.7732934;120.0198289;0.923097505
345;103.5906518;119.8063853;0.945752171
347;104.6402788;119.7958598;0.964071049
349;104.5959416;119.6124158;0.987330862
351;105.6909343;119.5006997;1.004693711
353;104.3947524;119.3685437;1.060493295
355;102.1378621;119.1904939;0.996600715
357;105.0069629;118.9201579;0.976208223
359;105.1952194;118.7900072;0.975771996
361;108.2829569;118.6269132;0.988197642
363;103.133691;118.5802651;0.978277531
365;106.1140067;118.3230435;1.034170257
367;105.0230617;118.2668175;1.072891172
369;104.7159493;118.0605186;1.01996362
371;106.8612632;117.741646;1.00761123
373;106.3542394;117.7224637;0.954387977
375;107.9509753;117.4364527;0.917940123
377;105.2703705;117.3477655;0.89092376
379;107.1689075;117.2048028;0.979838985
381;104.5235403;117.0587939;1.028124094
383;107.0141412;116.842571;1.068871275
385;107.4874351;116.7877838;1.07010157
387;106.5372906;116.4522444;1.021666836
389;108.1515622;116.2163647;0.996906174
391;111.0003723;116.2177959;0.979972337
393;111.9766493;115.9278676;1.027422839
395;112.714765;115.7676245;1.064913164
397;115.0609136;115.6264839;1.130526658
399;116.0055236;115.4936895;1.094417766
401;114.713569;115.1710635;1.074306764
403;117.3565654;114.9954488;1.052115014
405;119.0436627;114.7767652;1.050080558
407;121.0888538;114.596739;1.02824
409;119.8675205;114.2680712;1.063039837
411;121.0773927;114.1352046;1.073461752
413;122.9403937;114.0216563;1.07616578
415;122.1391835;113.9295788;1.09954703
417;124.2543371;113.5633748;1.091649936
419;123.9990297;113.4119996;1.092267982
421;118.6845535;113.2543638;1.120300954
423;121.5702468;112.8983574;1.085077301
425;122.527504;112.8147179;1.060378548
427;118.9687048;112.7758794;1.096945094
429;118.8087016;112.465474;1.117820759
431;120.9254629;112.2086804;1.110897
433;119.5935558;112.1051139;1.121894743
435;119.044553;111.8512625;1.078943031
437;117.3839938;111.6305011;1.037955207
439;117.9527594;111.4707705;0.939918853
441;116.3014646;111.368267;0.874692622
443;116.2547881;111.3539141;0.776929362
445;116.000743;111.3539141;0.752482071
447;115.5489499;110.7396819;0.738783824
449;113.5990224;110.5942114;0.74488637
451;115.5647469;110.5076844;0.753317132
453;111.4538242;110.3645212;0.810510209
455;111.9984798;110.1533828;0.833906993
457;113.6236593;110.0363557;0.812002029
459;110.1761812;109.7815371;0.843570883
461;111.076077;109.5936815;0.828919854
463;112.5085479;109.3866989;0.836282086
465;109.9247851;109.1399485;0.803107583
467;112.3455645;108.969081;0.840941829
469;111.0149156;108.9050534;0.798439873
471;113.1493123;108.9324468;0.816922097
473;111.0576281;108.4067752;0.811596842
475;111.3055269;108.4899129;0.819092818
477;110.2862732;108.2862385;0.820898648
479;110.6362411;108.1316647;0.848530136
481;110.6261066;107.8204767;0.838352262
483;111.1776294;107.8113834;0.871669588
485;112.3140263;107.6613313;0.91054181
487;112.1395574;107.4628574;0.921675196
489;111.517736;107.2274258;0.95132299
491;112.7170548;107.0054403;0.951041488
493;110.6359112;106.9436272;0.916218765
495;109.4249414;106.7662087;0.911942546
497;112.0552195;106.6375142;0.88140894
499;112.2703995;106.4327024;0.876301328
501;112.5064085;106.2231501;0.908112558
503;111.6211602;106.26558;0.937011183
505;112.8337946;105.9966748;0.974704245
507;108.5381125;105.9252112;1.011234704
509;111.2559239;105.6729007;1.043940771
511;111.9700801;105.5379836;1.069577521
513;112.3769907;105.3482627;1.047392868
515;113.0207398;105.435846;1.017383841
517;112.0527454;105.1467484;1.02883506
519;110.7914841;105.0065544;1.004714149
521;113.9440275;104.7687776;1.017945593
523;111.2153982;104.5951759;1.052248844
525;114.0255255;104.3919775;1.099700126
527;111.5554076;104.1454521;1.125436108
529;113.0596879;104.162331;1.179147011
531;112.1713705;104.0343471;1.20190869
533;111.9913076;103.8529156;1.218644898
535;111.7388883;103.8179217;1.19306319
537;111.9463157;103.5942517;1.188373055
539;111.7966574;103.3420893;1.24097368
541;114.2315711;103.2843493;1.226031033
543;114.0490574;103.1368673;1.323502851
545;112.0757538;102.9714454;1.419327884
547;112.9657687;102.8389173;1.520481235
549;116.2326721;102.8337779;1.55858515
551;113.9256196;102.5883405;1.641934546
553;115.7413687;102.2879414;1.666412926
555;117.1239797;102.1897398;1.724533584
557;118.652134;102.0787719;1.749386732
559;119.0511544;102.0030482;1.742190328
561;119.5209452;101.7571901;1.831483528
563;117.7533823;101.7219939;1.884708722
565;117.8740408;101.592911;1.89831922
567;119.6717188;101.3684698;1.875031302
569;118.7931874;101.1867757;1.896518777
571;121.5689786;101.0833255;1.868819702
573;121.0004246;100.8961911;1.809055414
575;121.6398671;100.7866174;1.857991555
577;120.7441745;100.740524;1.895539194
579;121.738028;100.5311742;2.000042902
581;123.579724;100.5368333;2.003920911
583;126.9372289;100.1185601;2.148333405
585;123.7024414;100.1588462;2.173549326
587;125.5767696;99.9690872;2.290938943
589;124.5000397;99.7904826;2.286774084
591;125.64055;99.6309492;2.413536658
593;125.8347489;99.4892629;2.524726561
595;127.3117685;99.3497689;2.57751597
597;130.5685134;99.2315399;2.655743993
599;128.5967847;98.9611861;2.771376447
601;133.6115122;98.7333598;2.845099603
603;132.1440917;98.7159838;2.90359226
605;132.4683409;98.681564;3.019372274
607;136.0923767;98.3919361;3.163459476
609;139.0717209;98.3288495;3.3436379
611;140.189281;98.154542;3.450102253
613;140.4113365;98.0585712;3.537185108
615;142.5661248;97.6629941;3.692677495
617;140.8683931;97.6914538;3.758661646
619;144.0063503;97.4077581;3.935458938
621;145.2827552;97.3757557;4.122455862
623;149.1939659;97.275707;4.193208729
625;150.0839564;97.0510364;4.324661493
627;147.1431964;96.8128173;4.502883735
629;153.6010796;96.7202748;4.535512062
631;153.7530674;96.4811191;4.69289293
633;159.7862371;96.5174365;4.819108266
635;156.4281615;96.3086496;5.052947463
637;161.8120183;96.0541685;5.081860536
639;160.8557681;95.8522119;5.189656071
641;163.7676933;95.6314779;5.316529776
643;168.0284152;95.4964512;5.491375763
645;173.935769;95.3553947;5.455355123
647;175.9005844;95.2144513;5.59632617
649;171.7059446;94.9601451;5.595844663
651;176.9630377;94.8781675;5.631759234
653;180.2714865;94.1502433;5.609695455
655;181.7267884;94.4201009;5.758608644
657;185.8545312;94.1623231;5.867377759
659;189.0978985;93.5390404;6.105706338
661;188.6175314;93.8426111;6.101055642
663;191.3173794;93.5071673;6.406391896
665;191.9877073;93.1369604;6.365677199
667;201.3293573;93.547301;6.456539629
669;196.6798308;92.897636;6.427708777
671;198.1249827;92.7675969;6.580545138
673;203.7837042;92.4995003;6.488605243
675;204.8383921;92.3471837;6.717273202
677;209.8827374;91.9687711;6.848416271
679;214.4672861;91.8447348;6.896601116
681;211.7377694;91.5396997;7.080961192
683;217.1995423;91.3448951;7.102469715
685;224.0059125;91.0577941;7.271764575
687;220.3823088;90.8666683;7.610953572
689;225.1958138;90.6837714;7.905197563
691;228.3600515;90.3406569;8.271673279
693;232.5378217;90.0555829;8.648559647
695;233.9882449;89.8606177;8.694718156
697;236.2743194;89.5334297;8.505114963
699;240.3766509;89.3235885;8.571268573
701;245.5328402;89.0473568;8.225499657
703;249.1255153;88.7251106;8.013662254
705;251.517521;88.3664518;8.07643952
707;252.8406291;88.2060521;8.502020149
709;255.7005535;87.8079283;8.480778713
711;266.1066605;87.5927597;8.791980773
713;264.7014553;87.3752123;9.459939094
715;267.2255018;87.01978;9.610350295
717;275.1279089;86.5727076;9.335495056
719;277.1026353;86.3325087;9.547891588
721;279.7340587;85.9320066;9.57389776
723;288.0400092;85.6387826;9.557890065
725;292.9642392;85.3685653;9.708714503
727;296.6962529;84.6685546;10.23170886
729;297.8411676;84.9546555;10.50281282
731;303.9903593;84.3626204;10.72023395
733;306.2413758;83.8504542;10.50600636
735;304.0898414;83.4954195;10.4145
737;311.7599641;83.255084;10.3361109
739;318.2987114;82.7605534;10.53363568
741;323.1915607;82.5027607;10.76382597
743;319.1775577;82.1268789;11.18876818
745;322.436562;81.645892;11.63849572
747;335.1826076;81.305029;11.61442361
749;339.772624;80.8764927;11.58861967
751;342.0788026;80.4612704;11.34422274
753;342.7428417;80.1148055;11.35686902
755;350.7492662;79.7432159;11.306195
757;359.9457442;79.3348427;11.40892787
759;361.0758117;78.8474313;11.43605267
761;353.3346432;78.3625349;12.01346817
763;355.1925971;78.0763118;12.00295207
765;361.7612937;77.6767001;11.92427568
767;359.1236245;77.21319697;12.11595726
769;366.6204909;76.89327819;12.08610445
771;370.3139885;76.38533651;11.8971303
773;370.8612449;76.31381813;11.91283361
775;374.4224457;75.55601259;12.22390435
777;371.4251078;75.18182593;12.2358758
779;377.28664;74.76270795;12.30240489
781;370.2261165;74.53522153;12.26322912
783;381.7132877;73.36004706;12.0483566
785;370.0134095;73.68438123;12.33991756
787;373.4434896;73.36700476;12.4503529
789;375.5672975;72.97793202;12.75423442
791;372.5384952;72.48845768;12.77224682
793;373.6234391;72.0584993;13.14236959
795;369.9423808;71.67611119;12.98430047
797;373.4869401;71.28289662;13.2351928
799;372.5361275;70.93049894;13.29090072
801;366.5519657;70.72134283;13.35276187
803;367.2965415;70.31002968;13.16716089
805;362.8517679;69.91596799;13.285533
807;359.689504;69.6540892;13.24452273
809;350.4955896;69.21532792;12.98635975
811;350.2688253;69.08810657;12.75749671
813;349.2519196;68.51785902;13.24572009
815;349.3198628;68.40322759;12.87408906
817;343.8937975;67.99984281;12.64910621
819;337.5120345;67.70801445;12.52034899
821;335.8001788;67.25875508;12.57064479
823;334.5287521;67.23253725;12.11483893
825;340.0520643;66.78501394;12.03196578
827;329.2450493;66.38935225;11.92408041
829;315.0320311;66.56157368;12.13031401
831;321.2429293;65.91008898;12.4330108
833;316.8749646;65.76296519;13.13427902
835;320.560661;65.46018778;13.23549149
837;309.5518421;65.20718065;13.27184191
839;301.5236516;64.91362969;13.07989869
841;297.9166317;64.90184602;12.61607627
843;290.7224423;64.42762603;11.56850552
845;293.6166082;64.30989171;11.74557896
847;289.8157604;64.00823498;11.37316089
849;285.0514265;63.84674433;11.16814678
851;276.1059108;63.67579454;11.21275152
853;272.281597;63.40419651;11.41532292
855;271.4776531;63.22564671;11.1499229
857;261.3838617;63.08092869;11.12565617
859;262.885091;62.90210532;10.93408622
861;253.4676467;62.67070976;10.98445189
863;247.7632372;62.34682607;10.93356204
865;249.4898021;62.29798464;10.51210232
867;241.9756848;62.02119189;10.49085385
869;240.3676947;61.85074883;10.43433835
871;238.9676829;61.7794492;10.24088853
873;229.1030498;61.62156722;9.904678302
875;230.9567455;61.37682981;9.926092018
877;224.9457805;61.29754699;9.894078338
879;224.5563291;61.14574867;9.947823053
881;218.7632854;60.93530891;9.708288412
883;215.8940871;60.86045494;9.552127602
885;215.3807188;60.70972297;9.408761608
887;207.302594;60.60589011;9.203597599
889;203.9199937;60.38976236;9.060135996
891;203.0216109;60.19494426;8.959428032
893;196.230527;60.1201177;8.867977072
895;195.4720624;60.08882919;8.540862173
897;192.5957709;59.86461056;8.155612465
899;188.3043862;59.78123975;7.81298257
901;184.2907947;59.58507069;7.550292509
903;185.2403978;59.39328721;7.210898314
905;182.5750393;59.29680821;7.248863739
907;177.4454865;59.25052352;6.976365579
909;175.8188596;59.07407708;6.858140932
911;172.9086101;59.04989676;6.589005936
913;164.9390783;58.8159858;6.450316106
915;165.6627382;58.88783207;5.907863483
917;164.3007852;58.68678223;5.726866779
919;161.3986509;58.65684613;5.631651229
921;154.8192354;58.4074063;5.33681104
923;157.2515191;58.32622492;5.163417579
925;154.2918146;58.17724247;5.179676527
927;150.193663;58.14045732;5.081729751
929;149.8229721;58.16217899;4.652348551
931;149.2628966;57.98751092;4.598260446
933;144.7170495;57.85048859;4.381496276
935;142.2719601;57.69160997;4.049405394
937;140.8594792;57.63269497;3.823252005
939;140.2561324;57.54567512;3.64928492
941;138.8401338;57.45866825;3.327821445
943;132.590338;57.45000189;3.150477059
945;133.7445508;57.34860221;2.896240756
947;133.352599;57.04507191;2.690390159
949;131.1302047;57.16577451;2.483361905
951;128.4437998;57.08020418;2.320796248
953;127.0003607;57.00563868;2.185818621
955;123.5064407;56.78968881;2.143937649
957;122.5696073;56.74643874;2.037593765
959;120.1506531;56.73164641;1.932196904
961;119.8933015;56.78852391;1.862894866
963;117.4464987;56.57495289;1.720490545
965;118.0853539;56.46592579;1.596153792
967;114.0730774;56.20176528;1.455635577
969;112.6422309;56.29023561;1.441885594
971;113.9942512;56.32939961;1.332104732
973;113.3497277;56.18324601;1.257867579
975;109.836755;56.08340499;1.147589666
977;109.9462791;56.00524092;1.07716473
979;107.6356792;55.92357973;0.872744623
981;108.3016567;55.84715317;0.775516919
983;105.0903192;55.8737811;0.6588857
985;105.9182927;55.72858423;0.599723208
987;103.0538841;55.63731245;0.473830936
989;104.3901296;55.60728211;0.412099663
991;102.5016469;55.48134441;0.355818281
993;99.43956618;55.42761115;0.357177337
995;98.7784704;55.42661452;0.294199021
997;100.0188769;55.35568267;0.30482598
999;97.94202803;55.22339208;0.273827373
1001;99.25526085;55.16482996;0.267134644
1003;96.96474534;55.13434722;0.25338828
1005;96.48992503;55.13520732;0.284219042
1007;93.51125445;55.05737354;0.284508269
1009;93.95858915;54.96555705;0.286595153
1011;93.90113845;54.88340403;0.262520766
1013;93.30068238;54.76892164;0.23938366
1015;91.60323998;54.73070186;0.260686059
1017;90.22629163;54.72010665;0.248499291
1019;91.97695134;54.7358538;0.249591169
1021;88.60869945;54.49825438;0.26382123
1023;89.75533341;54.58152855;0.271095461
1025;88.0989719;54.40096816;0.274874158
1027;87.98106222;54.36560657;0.299026172
1029;88.58627277;54.42966148;0.29761833
1031;86.14353722;54.36857388;0.326150405
1033;88.04031073;54.20616641;0.326625717
1035;84.60753028;54.13277639;0.29068213
1037;84.82955159;54.06981475;0.274959833
1039;84.4130131;54.00742763;0.305140375
1041;85.02626323;54.01202091;0.323704786
1043;85.19943599;54.04274932;0.346351856
1045;82.90295005;53.97646508;0.376931944
1047;82.61477498;53.81785761;0.39533285
1049;83.81795789;53.74646375;0.346230029
1051;82.22240191;53.71010552;0.313178505
1053;80.59594902;53.75886569;0.290190436
1055;81.13379417;53.60479862;0.272897777
1057;80.28742025;53.69908771;0.267554961
1059;79.60154488;53.5761029;0.307894914
1061;78.58613427;53.56818943;0.320612717
1063;76.28724864;53.43567816;0.314382474
1065;77.9660916;53.45484261;0.304100118
1067;77.56234396;53.36462468;0.301395622
1069;78.28279372;53.29042696;0.287788893
1071;77.14677787;53.29992842;0.312511901
1073;76.75239431;53.33145011;0.32397675
1075;76.70170432;53.27443607;0.32363562
1077;75.14832828;53.08451365;0.316330497
1079;75.71943055;53.09096559;0.30804196
1081;76.02226279;53.07204681;0.300785849
1083;74.59732872;52.91956339;0.354486544
1085;73.51943683;52.98004906;0.355932679
1087;73.28081697;52.9579048;0.35973206
1089;73.67102273;53.01716306;0.36171302
1091;73.41973914;52.81630457;0.335137164
1093;72.9033547;52.84982193;0.263937766
1095;70.20361774;52.71590393;0.265295045
1097;70.92668191;52.66055528;0.270631772
1099;70.01128931;52.75656649;0.280644262
1101;69.73080728;52.68563705;0.297497591
1103;69.92005114;52.62614802;0.322129507
1105;69.51491977;52.51534351;0.296075467
1107;68.90069807;52.45843621;0.274766965
1109;68.87084286;52.49732714;0.271086431
1111;68.57875141;52.37279857;0.254184352
1113;65.61447099;52.4344054;0.258006069
1115;66.82071578;52.32465523;0.287050629
1117;66.8536182;52.34409324;0.308079792
1119;65.1950689;52.29096142;0.297176771
1121;64.37431925;52.2158738;0.299728936
1123;65.50873994;52.14651504;0.293088927
1125;64.83095089;52.11660634;0.296484906
1127;63.76308216;52.16588334;0.293951265
1129;62.32023341;52.16545834;0.310210791
1131;63.13420652;52.09245149;0.296578321
1133;62.46601802;52.05650095;0.274508298
1135;61.3891259;52.0490918;0.246382703
1137;61.52943505;51.95138299;0.232126129
1139;61.28679897;51.81703999;0.224728114
1141;62.65492584;51.95514358;0.23182139
1143;60.73846851;51.81336402;0.241493279
1145;60.11987643;52.01486627;0.24723556
1147;60.84232758;51.57835932;0.253612675
1149;60.77031901;51.73477736;0.256041876
1151;59.88195353;51.58780357;0.274442078
1153;60.19936979;51.83383809;0.298603571
1155;58.98640044;51.75519662;0.332311123
1157;58.85562821;51.69550374;0.33250009
1159;58.82891573;51.58524875;0.31194232
1161;58.88508325;51.58396414;0.299862397
1163;59.06942943;51.51217219;0.293875142
1165;58.55421763;51.53710541;0.277326485
1167;58.75120698;51.42223936;0.285588094
1169;58.46553608;51.50447507;0.304753626
1171;58.00304649;51.44532882;0.290852092
1173;57.85744919;51.38173833;0.272236213
1175;57.84843314;51.28711607;0.289131286
1177;57.68760883;51.30398388;0.305948457
1179;55.74641326;51.35453348;0.315094447
1181;55.79550108;51.35831858;0.319624471
1183;55.60401474;51.24407225;0.317948832
1185;56.1037962;51.11553743;0.279209787
1187;55.21145805;51.20634478;0.244812225
1189;56.26039852;51.09670374;0.252236306
1191;54.46579525;51.11920378;0.27701684
1193;54.55851018;51.0965398;0.303776239
1195;54.46593452;51.10428885;0.31757756
1197;54.66960444;51.07919169;0.353945077
1199;54.02016029;50.98794684;0.3590621
1201;53.75608683;50.97221508;0.368528603
