Repository: johodges/materials

## A Non-Dimensional Scaling Approach to Modeling Material Pyrolysis

This repository contains the data, scripts, and technical documents required to generate the SPyro cone validation cases.

## Instructions
* Clone this repository with submodules
  ```
  git clone --recurse-submodules https://github.com/johodges/materials
  ```
* Pre-process data
  ```
  python materials/scripts/initialize.py
  ```
* Build latest FDS (example for impi_intel_linux target, but use relevant make target for platform)
  ```
  git clone git@github.com:firemodels/fds.git && cd fds
  cd Build/impi_intel_linux
  ./make_fds.sh
  ln -s fds_impi_intel_linux fds
  cd ../..
  ```
* Run cases
  ```

File: data/rise_materials/Testdata-1840.txt
Keywords
Material1;Material2;Material3;Material4;Product;Object;Scenario;Method;Reference;Comment;Owner;IsPublic;ImportDate
fabric;felt;foam;;F1A-1-4;Upholstery for seat. Vandalized protected;;ISO 5660;TRANSFEU;;TRANSFEU;1;2011-03-24 14:16:12
Scalars
Flux (kW/m2);tig (s);qmax (kw/m2);qtotal (MJ/m2);q180 (kw/m2);q300 (kw/m2);Sample mass (g);Mass loss (g);DHc (MJ/kg);Peak smoke production (m2/m2s);Total smoke produced (m2/m2);Specific extinction area (avg) (m2/kg);MARHE (kW/m2);Area exposed (m2);Observations;Test date (YYYY-MM-DD);Test identifier;Product thickness (mm);Thickness1 (mm);Thickness2 (mm);Thickness3 (mm);Thickness4 (mm);Product density (kg/m3);Density1 (kg/m3);Density2 (kg/m3);Density3 (kg/m3);Density4 (kg/m3);Product area weight (kg/m2);Area weight1 (kg/m2);Area weight2 (kg/m2);Area weight3 (kg/m2);Area weight4 (kg/m2)
25;31;208.72;19.01;;;32.02;12.34;14.00;;1240.61;;79.83;0.0088;Distortion of covering. Shrinkage. End flame at 319s.
;2010-09-10;c_LSFIRE_F1A-1-4_25b;40.0;1.07;2.5;36;;;;;;;;0.54;;;
VectorData
Time (s);HRR (kW/m2);Mass (g);SPR (m2/(m2*s))
1;4.198435264;32.02;0.414927972
3;4.230344389;32.09874018;0.473365306
5;4.624569129;31.82622376;0.505424686
7;4.976897409;31.63205091;0.498787928
9;4.504558862;31.5101239;0.448850999
11;3.569644857;31.87834924;0.389384263
13;2.292213113;31.88204481;0.425536414
15;1.891002794;31.79216455;0.513362854
17;1.175308705;31.71639876;0.583556598
19;0.896851545;31.70838521;0.670754568
21;0.94134072;31.70571402;0.726742138
23;0.684963532;31.71261245;0.713817299
25;0.525820563;31.6766422;0.715828151
27;0.547020841;31.61268482;0.884293893
29;0.391689003;31.57229035;0.84358718
31;1.590947612;31.45694255;0.871502671
33;14.58374548;31.4570333;0.927560517
35;38.02216033;31.28727424;0.96049457
37;62.80489071;31.25747376;0.897157466
39;88.7998673;31.03373691;1.247860443
41;109.7539965;30.81711735;1.711532133
43;133.8004366;30.72165183;2.175100748
45;156.4384212;30.3874083;2.759049902
47;175.0682399;30.1422251;3.38149062
49;191.0315192;29.95955052;4.10031937
51;199.7497459;29.72746594;4.381091334
53;208.7175354;29.45652;4.65114705
55;205.5626685;29.49889491;4.647414804
57;196.7865056;29.03931652;4.555078047
59;183.9657202;28.81946527;3.946459389
61;171.4582059;28.70927728;3.475896839
63;156.7638713;28.87572031;3.013787296
65;138.1881464;28.43594094;2.624617102
67;128.2145683;28.31174417;2.270910977
69;114.5967486;28.29395655;2.160060995
71;103.0404637;28.24030438;2.09732618
73;93.83394846;28.08211833;2.003917352
75;87.03486619;28.09388083;1.894729886
77;81.02310043;28.05726573;1.845901533
79;74.65837374;27.832094;1.691152774
81;67.88625559;28.04749114;1.626122673
83;64.05605518;27.90658452;1.60645175
85;59.65213411;27.85877596;1.633808607
87;53.70744852;27.83446198;1.618874737
89;49.50499299;27.75671576;1.612050113
91;45.27975948;27.73794913;1.516866217
93;40.99593369;27.61252353;1.365498419
95;37.01101326;27.82206211;1.229563058
97;34.17016075;27.66492339;1.180954548
99;30.9199537;27.67184424;1.163433346
101;29.97965092;27.60570891;1.21738684
103;29.37381861;27.56008578;1.195707604
105;29.11738275;27.55494785;1.18554196
107;30.04250262;27.59736119;1.015280054
109;31.82990454;27.511366;0.941567043
111;32.78278915;27.48831929;1.005214852
113;34.03016892;27.41707701;1.110162252
115;36.56286456;27.51651887;1.231490669
117;38.07546764;27.35522177;1.33230557
119;40.39899478;27.36404726;1.307460629
121;42.97542063;27.31262641;1.249097378
123;44.08542279;27.23091878;1.278104529
125;46.18783786;27.18842216;1.335025843
127;46.13624657;27.14412714;1.363307166
129;47.26858686;27.32552699;1.450747243
131;46.85110998;27.20662028;1.424821294
133;47.02586203;27.09701681;1.391733714
135;46.81790613;27.0257062;1.276894964
137;48.00716606;26.9419039;1.22968543
139;48.1532276;26.87512374;1.243071909
141;46.95437131;26.85724484;1.219480082
143;45.31187669;26.80922382;1.092749688
145;44.34344582;26.84628679;0.939529245
147;42.25400218;26.79236931;0.949838699
149;41.35073555;26.74798301;0.908012074
151;40.04829407;26.61639564;0.885304516
153;38.48011412;26.6495052;0.880386695
155;36.50878753;26.59423665;0.855617153
157;35.12273443;26.62502361;0.705397843
159;34.16638053;26.72558167;0.544047211
161;33.31216032;26.53619869;0.475613599
163;32.08636698;26.79497217;0.455629199
165;31.25678666;26.35699227;0.472779886
167;30.39576519;26.45768645;0.579832308
169;29.72552641;26.39564866;0.63986551
171;28.56674163;26.39721966;0.610577374
173;28.05486211;26.36055866;0.545014475
175;27.87448936;26.37646459;0.561870361
177;26.89369075;26.31573196;0.49011886
179;26.90707906;26.27696935;0.506741355
181;27.07191642;26.2613522;0.574195198
183;26.0893608;26.23467772;0.582809703
185;26.44262508;26.23929144;0.516543783
187;26.32738208;26.18156415;0.47246714
189;25.72800521;26.22913784;0.454769699
191;25.16684468;26.19337257;0.409700097
193;25.33182522;26.10139764;0.467723218
195;25.43132867;26.07945111;0.608917518
197;25.08874814;26.08420949;0.669079815
199;25.71440401;26.05976633;0.642062809
201;24.4942452;26.0423353;0.560915521
203;24.18980246;26.03247743;0.48465532
205;23.65613433;26.01010598;0.395349992
207;23.72542144;25.93545586;0.406871989
209;23.28440953;25.57010615;0.430667642
211;23.43852484;25.88670619;0.503067457
213;22.98749242;25.85795252;0.558860601
215;22.90605083;25.89806674;0.496878507
217;22.75185555;25.89976692;0.462645593
219;22.45290202;25.83629478;0.420316176
221;23.02611718;25.79574123;0.48549777
223;21.98511834;25.7559158;0.547287978
225;22.75475618;25.72904434;0.618373769
227;22.58990925;25.67526352;0.655910672
229;22.06268622;25.70109512;0.656105231
231;21.8163456;25.71035352;0.597072853
233;21.53594411;25.63629539;0.529394849
235;21.63532223;25.50434343;0.623737546
237;21.02548768;25.58401724;0.661960078
239;20.77648047;25.52248817;0.727722801
241;20.74830164;25.61400722;0.838470961
243;20.75294012;25.47713834;0.801649548
245;20.5507533;25.51407959;0.707026793
247;20.47147719;25.54225622;0.609931218
249;19.80678914;25.47995365;0.576550318
251;19.39847299;25.48669247;0.480535801
253;19.39808541;25.46781161;0.575689539
255;19.51693325;25.32602527;0.63992354
257;19.26639668;25.34075415;0.698096728
259;18.81120519;25.3998245;0.658229352
261;17.61107362;25.34796432;0.660425892
263;18.07205628;25.31503679;0.654319999
265;17.43565415;25.32243593;0.699496385
267;17.63228702;25.22839676;0.773755893
269;17.16248852;25.18443483;0.932882328
271;17.05537503;25.19266832;0.977069924
273;17.06142556;25.21509314;0.87298367
275;16.91169303;25.16506127;0.7437661
277;16.744618;25.2190017;0.662447899
279;16.89701174;25.15455108;0.583399437
281;17.45187564;25.11222956;0.56997112
283;17.4858712;25.06948259;0.669137967
285;17.65578657;25.02285055;0.767126928
287;17.19119905;25.02446692;0.724870621
289;17.37371382;25.03421056;0.664324823
291;16.91778821;25.02596159;0.710443898
293;16.6282708;25.01986014;0.648720794
295;16.57403628;24.98723634;0.663346191
297;16.72556512;24.91791311;0.745196398
299;16.97445557;24.91447591;0.871537101
301;16.83925943;24.88160175;0.793834559
303;16.33561213;24.91587235;0.784737134
305;16.65173592;24.90606039;0.670040983
307;16.41543144;24.88314233;0.623449295
309;16.18223465;24.80673223;0.590079412
311;15.52058433;24.77947376;0.657584803
313;15.33409628;24.76875859;0.777451431
315;15.13478195;24.72395538;0.957906116
317;15.02053309;24.76024378;1.039513853
319;13.05774975;24.74952114;1.039579199
321;11.00140075;24.77031411;1.042645347
323;9.575493987;24.75619911;1.006583213
325;8.938023707;24.73496681;0.985652418
327;8.177049679;24.60874424;1.058996474
329;8.001240802;24.64085237;1.235678401
331;7.671255117;24.63290661;1.295704593
333;7.609610629;24.58829291;1.311488662
335;7.15168004;24.61246222;1.268432812
337;6.482839951;24.61234799;1.192422972
339;6.587381594;24.60752181;1.028763115
341;6.577249658;24.5466301;1.011523456
343;6.404131511;24.43100205;1.120058754
345;6.337690883;24.45269823;1.144984844
347;6.443222745;24.50734382;1.148337215
349;6.507358235;24.560404;1.093738637
351;6.298736446;24.55367266;1.027564409
353;6.293726587;24.52268018;0.963642369
355;6.383418271;24.51092569;0.998844565
357;6.824682933;24.47100951;1.018421849
359;6.888512234;24.4321711;1.091790195
361;6.649378156;24.42449171;1.088203483
363;6.492207682;24.38183602;1.021393061
365;6.340086056;24.45461888;0.902974022
367;6.263736808;24.45769949;0.825612817
369;6.134181685;24.40209678;0.841030425
371;6.355859299;24.31859875;0.909416084
373;6.476256907;24.3956996;0.942537636
375;6.460448482;24.20351679;0.930131985
377;6.111293701;24.34824762;0.856787768
379;6.070048873;24.36035177;0.759229835
381;6.214411477;24.36495107;0.668476322
383;6.314859289;24.27321956;0.653104262
385;6.065966388;24.24556607;0.776208391
387;6.527789264;24.2183455;0.889799186
389;6.731899434;24.24325093;0.930074208
391;6.683607703;24.24993637;0.964115705
393;6.595318578;24.24618796;0.888431535
395;6.270801316;24.22375566;0.79529638
397;6.405101791;24.24533066;0.827863819
399;6.286235598;24.18100922;0.849705517
401;6.483467299;24.14813507;0.906761327
403;6.41028976;24.1265526;1.000852589
405;6.4785054;24.19110998;0.981019416
407;6.128591637;24.1603764;0.861839456
409;6.04747946;24.09936352;0.824775613
411;6.108810829;24.1550415;0.732950694
413;6.20088136;24.11852463;0.726252812
415;6.414122524;24.09030209;0.771914996
417;6.60321998;24.04329745;0.885901391
419;6.888747051;24.08828269;0.858916953
421;6.719493518;24.13226703;0.809088352
423;6.188865352;24.13706278;0.735905075
425;6.268307418;24.039951;0.699880694
427;6.351222425;24.00580904;0.686490604
429;6.264714912;24.06550982;0.771248508
431;6.829585702;23.97713971;0.837168463
433;7.112611833;23.96269107;0.895291985
435;7.010356144;24.06686837;0.819839855
437;6.753509296;24.0306248;0.703945705
439;6.61750416;23.98815862;0.664852551
441;6.456855127;24.01056049;0.649814142
443;6.482575925;23.89597123;0.624258967
445;6.587898614;23.93688937;0.743369346
447;6.829522553;23.89311054;0.764542101
449;6.790065924;23.87945141;0.687156685
451;6.483521773;23.95618073;0.676326047
453;6.256155224;23.9321091;0.625741614
455;6.278293325;23.92225123;0.576842759
457;6.469922113;23.91788733;0.636982255
459;6.709781282;23.86749887;0.734715891
461;6.827217186;23.82198997;0.786635462
463;6.753770862;23.87201437;0.822523346
465;6.717351896;23.85631342;0.780743277
467;6.268544712;23.86456292;0.684219773
469;6.521900244;23.84265429;0.59488886
471;6.989425356;23.82711241;0.584689284
473;6.868789344;23.77589708;0.622281523
475;7.069605028;23.77578284;0.640075495
477;6.793348324;23.81639724;0.616322731
479;6.946062613;23.81035665;0.641875709
481;6.786124581;23.69665512;0.605310638
483;7.183094657;23.74734732;0.629666248
485;6.966617905;23.7325042;0.669970013
487;6.865475421;23.64075774;0.804711516
489;7.074359392;23.82774284;0.790313249
491;6.858515866;23.73868198;0.76689782
493;6.742975543;23.77726256;0.597324278
495;6.755741071;23.72814884;0.637058881
497;7.130947236;23.68975028;0.649432674
499;7.034672927;23.67294114;0.656589912
501;6.814563878;23.66574698;0.673914201
503;6.647963737;23.68383834;0.737561558
505;6.72569822;23.69170029;0.656641653
507;7.005900863;23.68377055;0.597189338
509;7.189140758;23.63153724;0.67964026
511;7.570961301;23.57689164;0.729048566
513;7.292563835;23.60448375;0.690160891
515;7.026807306;23.60448375;0.710982694
517;7.212971535;23.64415757;0.68628949
519;7.393658525;23.61025156;0.670020167
521;7.327330034;23.62393418;0.661225857
523;7.509946894;23.49723384;0.761725363
525;7.30429238;23.54288688;0.738307115
527;7.72798845;23.58802425;0.703069593
529;7.314329904;23.55184901;0.628672602
531;7.49245778;23.51235775;0.568065158
533;7.93363862;23.51621986;0.607759891
535;7.648650965;23.51505883;0.686000685
537;7.763471843;23.45919187;0.715127897
539;7.682192292;23.15083332;0.721453479
541;7.374214481;23.50209045;0.698349633
543;7.693611488;23.5746379;0.670150694
545;7.645928894;23.48943968;0.670471853
547;8.01069153;23.4321229;0.754121214
549;8.004888885;23.45012298;0.855276983
551;8.014658786;23.3972224;0.852057892
553;7.844420365;23.43272984;0.734633087
555;7.712412765;23.42800883;0.660378907
557;7.891206961;23.3909085;0.609009043
559;7.708988834;23.37894849;0.579929318
561;7.584744013;23.35842189;0.669293306
563;7.823480299;23.33117036;0.751545233
565;7.368453678;23.33268104;0.721177924
567;7.581500433;23.38407146;0.677711537
569;7.512448722;23.36315679;0.631374703
571;7.766823502;23.3360734;0.610902268
573;7.652974301;23.62902619;0.673657842
575;7.827081465;23.24333246;0.797885693
577;7.849819236;23.28412942;0.825599252
579;7.732421497;23.28078296;0.778855351
581;7.375915973;23.30871671;0.750577958
583;7.380515181;23.29321273;0.714766458
585;7.479644481;23.19707195;0.63843147
587;7.354532424;23.24038849;0.727728756
589;7.489366981;23.22238789;0.841596439
591;7.867957127;23.18693383;0.926264974
593;7.993722753;23.20098798;0.910653057
595;7.899471642;23.21521722;0.865323701
597;8.10030266;23.24557179;0.751620952
599;7.719211693;23.21379034;0.663997135
601;7.648012222;23.14874026;0.635725443
603;7.568778236;23.14495341;0.676587331
605;7.680031898;23.14349611;0.789481298
607;7.810363905;23.14038399;0.797106279
609;7.867300314;23.12647451;0.818811986
611;7.682341039;23.14718367;0.715559741
613;7.550113245;23.14973314;0.619490074
615;7.525008001;23.10614382;0.49932387
617;7.633662052;23.10431552;0.531607508
619;7.231168971;23.06436892;0.549755873
621;7.494045618;23.03431061;0.671885527
623;7.607592482;23.01036069;0.738010987
625;7.448326312;23.06268475;0.753099534
627;7.567498697;23.04078466;0.744242406
629;7.477733231;23.03884906;0.671010817
631;7.522557871;23.06134221;0.585106232
633;7.146525352;23.0113477;0.625310902
635;7.318855426;22.95494908;0.70938391
637;7.324423064;22.91460745;0.771227896
639;7.676670093;22.9859944;0.907327827
641;8.038195917;22.94088745;1.009726106
643;8.180971681;22.93266838;0.95048263
645;8.050021718;22.96554254;0.893617125
647;7.907665144;22.95765763;0.840973158
649;7.990613416;22.94147144;0.799702487
651;7.982756334;22.9059261;0.783711665
653;8.214551644;22.85398906;0.841312289
655;8.508134559;22.85462696;0.946722015
657;8.238872798;22.85389831;0.980783882
659;7.963289565;22.85638747;0.990793611
661;7.914341451;22.89229686;0.945564899
663;7.560002961;22.85775349;0.903063642
665;7.449873263;22.86720085;0.808880714
667;7.2792583;22.79422102;0.818737395
669;7.104857326;22.80879136;0.775029937
671;7.147584293;22.77813305;0.829856111
673;7.333077328;22.74122169;0.859371678
675;7.25807053;22.73654712;0.883748088
677;7.299387641;23.06070484;0.8134396
679;7.208075559;22.77522593;0.737969708
681;7.188045161;22.76826771;0.625086089
683;6.855971827;22.84725771;0.670542606
685;6.783157112;22.70892459;0.749910727
687;6.989063667;22.66852211;0.805936363
689;7.421270993;22.67576965;0.950554586
691;7.819263748;22.68301772;1.027814077
693;8.183501622;22.65897652;0.974603881
695;8.326395132;22.72581754;0.846403065
697;8.063611849;22.66778652;0.804333401
699;7.724057745;22.66017492;0.722252507
701;7.675036291;22.65498416;0.706274604
703;7.529566552;22.58456127;0.785038596
705;7.378277748;22.56834466;0.958125367
707;7.545178238;22.54601966;1.059148046
709;7.603111118;22.60108322;1.111626782
711;7.512386637;22.56493094;1.075302788
713;7.436656823;22.55992914;0.94797965
715;7.285797869;22.57120534;0.773330914
717;7.416815279;22.52181831;0.689116843
719;7.305816292;22.54623051;0.676221334
721;7.101942707;22.48963491;0.796011647
723;7.346690922;22.36137211;0.909085808
725;7.604823254;22.45124543;1.026679842
727;7.483232518;22.45079009;1.078881025
729;7.478056539;22.45453103;1.072161743
731;7.300011167;22.45754332;0.956604191
733;6.992611052;22.46689109;0.829921978
735;6.878734376;22.4852566;0.835963726
737;7.08683349;22.41673941;0.861655399
739;7.415779328;22.37800669;0.933682074
741;7.272449877;22.36559188;1.074047578
743;7.753772443;22.3624045;1.210175962
745;7.473435681;22.35628009;1.185578507
747;7.331174606;22.36271517;1.115429775
749;7.04529474;22.3036144;1.019011407
751;6.860947939;22.35161246;0.92696817
753;6.936722837;22.34853238;0.880840036
755;6.900954046;22.28811256;0.925326179
757;7.268470693;22.29112431;0.907452415
759;7.308014198;22.311455;0.947626233
761;7.309387617;22.28270933;1.003177065
763;7.330596625;22.30558042;0.979171427
765;7.279831765;22.29743822;0.867884162
767;7.14130313;22.28608568;0.957890638
769;7.019056364;22.22222652;1.05294086
771;7.102314501;22.21964662;1.095377969
773;7.133620118;22.28654796;1.146446328
775;7.028480463;22.15454262;1.133338641
777;6.681934541;22.17134482;1.035442275
779;6.453452982;22.20321755;0.946895578
781;6.422651288;22.21080619;0.862578705
783;6.560381691;22.15966559;0.846535776
785;6.756652732;22.11826169;0.9610816
787;6.755061278;22.08575213;0.991840463
789;6.759191363;22.12995533;0.96064313
791;6.895132286;22.11522644;0.949419967
793;6.659942388;22.15238069;0.883069108
795;6.806617812;22.09513864;0.87644573
797;6.8112784;22.0600417;0.935096338
799;6.746813669;22.04552474;0.994729912
801;6.38404244;22.05183315;0.991537829
803;6.299591983;22.0376094;1.010723335
805;6.612902289;22.02971756;0.889516766
807;6.488583376;21.98297128;0.90079185
809;6.712449298;22.00949416;0.912705225
811;6.698475623;21.95727687;0.944925489
813;6.450802213;21.94398874;0.903099052
815;6.361498996;21.96600306;0.868149916
817;6.203275914;21.96479558;0.893657826
819;6.572463375;21.92940238;0.87221996
821;6.452184182;21.91215391;0.876981076
823;6.443433396;21.88355984;0.905540269
825;5.992229315;21.72904747;1.001785413
827;6.149302909;21.55824856;0.877796783
829;6.052072005;21.88707338;0.861697875
831;6.451865441;21.84014508;0.882661125
833;6.177049246;21.84755169;0.924025506
835;6.088483787;21.81599017;0.986867619
837;6.259052991;21.83359576;1.085943284
839;6.063887423;21.8302034;1.107235336
841;5.782112045;21.85412289;1.055120708
843;6.030096338;21.76865084;1.099267374
845;6.123720796;21.78449592;1.091111553
847;5.932502862;21.75125076;1.101141188
849;6.191588074;21.7312094;1.088709282
851;5.739547548;21.75087923;1.04689802
853;5.657505405;21.77008678;1.028738378
855;5.760352193;21.7468116;1.010099982
857;5.958525096;21.71208619;1.031716439
859;5.801110645;21.68388661;1.080880157
861;5.979631145;21.56119999;1.151742558
863;5.776381009;21.65709042;1.038992788
865;5.631241488;21.71097;1.061966477
867;5.79636716;21.66512746;1.047722567
869;6.096375911;21.61458686;1.039712188
871;5.973054221;21.61415501;1.090779449
873;6.037815666;21.59038712;1.182087523
875;5.897837998;21.63667806;1.123166838
877;5.887957472;21.58951381;1.0840783
879;5.91752937;21.59794534;1.03174914
881;5.868571884;21.54373907;1.0428757
883;6.051238212;21.54260899;1.100765408
885;6.201743506;21.52394059;1.242643718
887;5.905533032;21.55547915;1.172085961
889;5.720893415;21.50098569;1.129403057
891;5.938525968;21.54511416;1.137481979
893;5.892804924;21.49581841;1.104897029
895;6.141475598;21.46501544;1.026112215
897;6.200802017;21.43542688;1.154844373
899;6.215345628;21.44133883;1.173226927
901;5.916325759;21.46080314;1.04007646
903;5.832726319;21.46179763;1.01538318
905;6.156764174;21.44136926;1.046370683
907;6.010299553;21.44595255;1.081294297
909;6.166311323;21.40257568;1.226657543
911;6.515878268;21.36794849;1.260538239
913;5.976244318;21.37714551;1.28409129
915;6.034688438;21.39407636;1.163971206
917;5.497371812;21.35446392;1.061571161
919;5.552265261;21.35017689;0.998488889
921;5.763776601;21.32167357;1.069559693
923;5.550687525;21.25845179;1.099213602
925;6.009683478;21.46512273;1.206289929
927;5.915408179;21.26411444;1.181177938
929;5.913467116;21.29590229;1.130050302
931;5.709116812;21.28524798;1.143842066
933;5.835986731;21.30540358;1.129188474
935;5.907153436;21.36942128;1.230087367
937;6.405710572;21.2388663;1.315140296
939;6.591592504;21.26138934;1.347351119
941;6.569352444;21.22141231;1.292775593
943;6.175904083;21.25711619;1.239530854
945;5.680795609;21.27171002;1.081962858
947;5.976494102;21.22016747;1.074602254
949;5.813068954;21.17317884;1.110525379
951;5.817575376;21.13423366;1.185598636
953;5.947422178;21.15119494;1.295123811
955;6.124542718;21.06778713;1.301740358
957;5.487217603;21.17907477;1.193993319
959;5.540105306;21.09916715;1.136157727
961;5.614231948;21.11755477;1.100646111
963;5.677750934;21.0863808;1.084164891
965;5.947673804;21.04698029;1.166327318
967;6.048983375;21.01984352;1.328688523
969;5.942440359;21.01984352;1.302377848
971;5.849132894;21.03000513;1.266661806
973;6.225320916;21.02523927;1.197049062
975;6.012003944;21.0465858;1.140306086
977;6.097770465;20.95858775;1.163920544
979;6.312418316;20.90035122;1.276325421
981;6.199261541;20.91142351;1.273691259
983;5.981034561;20.91986197;1.278915774
985;5.823454312;20.94288734;1.293821743
987;5.494584368;20.92789208;1.169124904
989;5.936486542;20.93035775;1.154100334
991;6.175729233;20.86636994;1.251537754
993;6.176211406;20.87029291;1.225813765
995;6.125294487;20.83835986;1.22203928
997;6.10681699;20.8562014;1.221283689
999;5.872496322;20.82409326;1.170055387
1001;5.736736449;20.85249836;1.098643993
1003;5.85071257;20.79424741;1.221983069
1005;5.878445245;20.76325547;1.26334073
1007;5.837768728;20.71536257;1.288443925
1009;5.858758108;20.72816547;1.327604774
1011;5.79070921;20.73942726;1.280913115
1013;5.586236453;20.75084011;1.190439149
1015;5.743991206;20.70020877;1.165395168
1017;5.674849755;20.66749369;1.215070002
1019;5.707760975;20.68066759;1.27153035
1021;5.319871294;20.63792809;1.293987496
1023;5.651884278;20.61215681;1.271362213
1025;5.590140691;20.65816749;1.215095666
1027;5.105221316;20.61855506;1.157957726
1029;5.268705907;20.585043;1.072874299
1031;5.729110487;20.60516817;1.194230826
1033;5.954618294;20.55342063;1.329786628
1035;5.889029192;20.5383042;1.365313701
1037;5.74974997;20.5634002;1.363729547
1039;5.829944771;20.52643546;1.358227567
1041;6.010001512;20.57315131;1.334226111
1043;5.902208923;20.58951259;1.382920639
1045;6.233844478;20.53232446;1.455089334
1047;6.049200136;20.43027173;1.499836088
1049;5.960590069;20.45508802;1.461798892
1051;5.802305949;20.38084039;1.344593735
1053;5.854209342;20.47442369;1.275370013
1055;6.114287343;20.84541149;1.278369104
1057;6.021254191;20.38963651;1.325192194
1059;5.912559268;20.37558236;1.381178768
1061;6.049188697;20.3757409;1.452234128
1063;6.007576095;20.38554539;1.429422929
1065;5.781141723;20.36554887;1.394295482
1067;6.158024232;20.30565218;1.400586221
1069;6.293999789;20.28601972;1.466648742
1071;6.142636622;20.4004942;1.508472668
1073;6.330252369;20.24462275;1.456923156
1075;6.259152442;20.23367164;1.369876481
1077;6.249621288;20.1743819;1.236154817
1079;6.385844183;20.24173217;1.236475461
1081;6.48352864;20.17901964;1.286574754
1083;6.623539429;20.15497844;1.316618524
1085;6.726985328;20.13856378;1.419909185
1087;6.150658483;20.14514352;1.440198919
1089;6.216303479;20.15006098;1.385312982
1091;6.454331871;20.20591352;1.350787979
1093;6.344303314;20.11727811;1.383481585
1095;6.182556137;20.09439047;1.363734501
1097;6.544433314;20.03896284;1.493802361
1099;6.19330394;20.08686962;1.465706877
1101;6.190910752;20.05241699;1.381728411
1103;6.5402121;20.04789455;1.399637141
1105;6.387076889;20.01681827;1.38306204
1107;6.699824044;19.97858786;1.359378233
1109;6.750919622;19.94733916;1.486899382
1111;6.725263603;19.94746727;1.470033308
1113;6.561970011;19.93439106;1.324366065
1115;6.475497994;19.94194981;1.314039843
1117;6.359310232;19.95078971;1.291671585
1119;6.48091882;19.88315278;1.262859433
1121;6.735716888;19.82836252;1.256752903
1123;6.580942549;19.85379963;1.285476469
1125;6.489842525;19.79911865;1.315171843
1127;6.405696193;19.7940316;1.259921968
1129;6.48693521;19.82708778;1.161304918
1131;6.425711046;19.76367649;1.295007062
1133;6.543555736;19.718182;1.421786252
1135;6.518577249;19.77193987;1.457822814
1137;6.531381815;19.84615013;1.480978139
1139;6.311103532;19.73987871;1.46015792
1141;6.348524831;19.72476227;1.450825376
1143;6.25752455;19.69819508;1.529539894
1145;6.475564615;19.62173161;1.567133362
1147;6.43344756;19.66695279;1.614264236
1149;6.383170388;19.60946145;1.666036835
1151;6.61308127;19.60180501;1.583866211
1153;6.415709856;19.63426813;1.415399687
1155;6.336220351;19.62659515;1.305501578
1157;6.381293183;19.67712881;1.291697829
1159;6.475276969;19.57352856;1.38096335
1161;6.678814464;19.5011861;1.480553236
1163;6.857101797;19.44130329;1.557683253
1165;6.571464179;19.44387679;1.520527193
1167;6.675864104;19.49403625;1.450212419
1169;6.3875315;19.43960364;1.380944829
1171;6.428124943;19.53553143;1.363931201
1173;6.895406322;19.3666142;1.409244828
1175;6.822551189;19.59089821;1.52936102
1177;7.049468681;19.30801627;1.621443954
1179;7.070271863;19.34541981;1.585334155
1181;7.202317215;19.31800973;1.517355217
1183;7.173563341;19.36038464;1.426373437
1185;7.338091511;19.28406635;1.363340818
1187;7.072830562;19.25034931;1.343268816
1189;7.376143016;19.23534018;1.432824561
1191;7.064527372;19.23232842;1.412720482
1193;7.134930857;19.34410076;1.494517753
1195;7.04694038;19.22483747;1.48955084
1197;6.974549866;19.1970329;1.437351416
1199;6.948511987;19.17368993;1.330356752
1201;6.922323022;19.11194893;1.319254823

File: data/rise_materials/Testdata-1844.txt
Keywords
Material1;Material2;Material3;Material4;Product;Object;Scenario;Method;Reference;Comment;Owner;IsPublic;ImportDate
synthetic rubber;;;;IN6-2;Interior surface of gangways;;ISO 5660;TRANSFEU;;TRANSFEU;1;2011-03-25 10:59:43
Scalars
Flux (kW/m2);tig (s);qmax (kw/m2);qtotal (MJ/m2);q180 (kw/m2);q300 (kw/m2);Sample mass (g);Mass loss (g);DHc (MJ/kg);Peak smoke production (m2/m2s);Total smoke produced (m2/m2);Specific extinction area (avg) (m2/kg);MARHE (kW/m2);Area exposed (m2);Observations;Test date (YYYY-MM-DD);Test identifier;Product thickness (mm);Thickness1 (mm);Thickness2 (mm);Thickness3 (mm);Thickness4 (mm);Product density (kg/m3);Density1 (kg/m3);Density2 (kg/m3);Density3 (kg/m3);Density4 (kg/m3);Product area weight (kg/m2);Area weight1 (kg/m2);Area weight2 (kg/m2);Area weight3 (kg/m2);Area weight4 (kg/m2)
50;44;319.8;23.8;;;25.9;22.5;70.4;;1269.9;;136.1;0.00884;;2010-08-25;c_CUR_IN6-2_50a;1.7;;;;;;;;;;2.55;;;;
VectorData
Time (s);HRR (kW/m2);Mass (g);SPR (m2/(m2*s))
0;-1.308034433;25.902546;-0.013177659
2;0.664325161;26.056597;0.369002143
4;-1.739452596;25.831418;0.596808346
6;-1.469975675;26.082292;0.389995249
8;-2.136141989;26.203401;0.423134279
10;-2.745598895;26.116115;0.132199692
12;-0.413076493;26.255764;0.772788818
14;-0.966566008;26.106235;2.398855232
16;-1.099038735;26.081268;5.027545203
18;-0.931923333;26.063978;5.365927432
20;-2.242789696;25.804526;4.96407133
22;-2.77079576;25.673758;5.218752294
24;-1.813197626;25.341645;5.163547053
26;-3.19862325;25.287896;4.989008655
28;-2.095588258;26.143951;4.477173605
30;-1.330572753;26.7905;5.156364641
32;-1.999080814;24.915347;5.787160926
34;-0.942898643;24.8715;7.501250896
36;-1.104139938;24.698021;8.541030542
38;-4.753311445;24.368954;9.722752222
40;-12.68529419;24.065432;11.51915312
42;-20.03628133;24.03675;10.01389107
44;-28.56743662;23.8589022;9.532207091
46;-33.17655182;23.6947893;14.23390985
48;-33.64467425;23.7875478;22.23180276
50;16.32557987;23.560288;24.23943182
52;51.14199826;22.315848;23.67359973
54;97.47575065;21.750574;25.65477881
56;139.1547611;21.146948;23.77079439
58;164.7166942;20.452359;21.18509022
60;182.5640558;19.815287;28.29476302
62;206.3059893;18.637428;20.78711947
64;226.1965525;18.151485;23.40956367
66;235.6705586;17.720555;25.37071733
68;247.590541;16.52909;23.94807915
70;259.2709134;15.718282;23.4101216
72;265.7747174;15.011221;21.62236296
74;281.0305453;14.867474;23.65288093
76;294.9126104;16.565195;23.64267143
78;299.6863816;15.973799;23.87092906
80;311.6474338;13.652841;19.79308941
82;319.8421352;13.544722;21.28907998
84;318.2248619;12.712457;17.76089969
86;318.8112068;10.850175;12.02937425
88;313.1082308;10.131246;12.21281153
90;302.7059323;9.939881;13.44569695
92;299.1629215;9.577;9.970953463
94;285.6563588;8.649832;9.335320329
96;279.2073656;8.359888;7.67464297
98;268.4069587;7.816065;5.362321023
100;256.6345887;7.784375;5.493685821
102;242.4401911;7.790211;5.645920671
104;229.9070681;7.794218;4.115181288
106;222.5620214;7.810484;4.457581412
108;205.1425861;7.773224;2.972047027
110;199.6366653;7.298322;3.416875775
112;189.7378121;6.925764;3.27327129
114;184.4965343;6.888843;2.509631387
116;177.5918189;6.732938;3.439181573
118;166.2680737;6.489589;3.523496076
120;158.183114;6.335923;3.212455458
122;150.5236682;6.20169;2.684027467
124;140.9989632;6.101244;1.91903951
126;133.9776136;5.806937;2.726421159
128;127.3354564;5.621664;3.25531404
130;116.4244408;5.601106;2.540755199
132;112.756139;5.606719;1.631598924
134;109.4748049;5.553088;2.400527079
136;105.4239637;5.305618;1.849234989
138;101.5835101;5.139142;1.086647105
140;95.58358113;5.152158;1.166287584
142;91.15419275;5.026967;1.117420037
144;86.01567432;4.868404;0.786944798
146;84.52335636;4.878341;0.942613017
148;78.05413218;4.634212;0.624556245
150;74.40356818;4.349875;1.035637674
152;71.57320805;3.902168;0.376924601
154;65.32563006;3.994388;0.617720525
156;62.63159471;3.905053;0.660420005
158;58.47558719;3.870901;0.666467654
160;55.22189738;3.903204;0.330844457
162;53.4355278;3.757228;0.78589994
164;50.57462531;3.72659;0.715675971
166;48.73399264;3.718658;0.433671785
168;46.19970047;3.552253;0.618151207
170;43.17284852;3.58168;0.51775163
172;40.46029977;3.592458;0.366529891
174;39.70130593;3.581455;0.68657707
176;35.65735602;3.44819;0.679972267
178;33.5534939;3.335218;0.450560387
180;33.35320833;3.43065;0.117008924
182;31.02906786;3.353095;0.362645833
184;29.37158823;3.20086;0.966605007
186;30.84993164;3.240513;0.118210921
188;29.76768431;3.112422;0.409597811
190;28.98333935;3.075336;0.237558574
192;27.45622586;2.99573;0.278455689
194;25.99641498;2.96758;0.760372052
196;25.35874456;2.969553;0.620736885
198;24.7126544;2.974303;0.647338964
200;25.04828423;2.815174;0.874254685
202;23.8821148;2.817131;0.24846288
204;23.81363156;2.825714;0.470285034
206;23.90462241;2.725272;0.769249386
208;22.5437388;2.61114;0.614969859
210;22.6810801;2.563728;0.622524504
212;25.29166416;2.685563;0.555624961
214;25.89545232;2.571925;0.36533876
216;25.4613166;2.434307;0.228224232
218;25.2249194;2.410503;0.429545675
220;24.96987207;2.418717;0.510373671
222;23.26035023;2.403213;0.184061154
224;24.3338695;2.213306;0.338070383
226;24.12323183;2.375741;0.388839346
228;23.33873518;2.137382;0.240130447
230;21.39385903;2.173275;0.622655117
232;22.17065052;2.161474;0.162216519
234;22.17579174;2.148454;0.056769129
236;20.9094552;2.127418;0.636654995
238;19.86620455;2.135898;0.716388227
240;18.09591397;2.174281;0.559620714
242;19.97943727;2.181937;0.642303839
244;17.71834227;2.193198;0.639803362
246;17.78005165;2.183713;0.496434837
248;16.18866391;2.179842;0.48721386
250;16.31662499;2.177265;0.372017699
252;14.77722302;2.172549;0.646500185
254;13.10534369;2.174522;0.440000819
256;12.20043026;2.174973;0.439982739
258;10.7134742;2.197196;0.36903469
260;9.84726484;2.036329;0.78590129
262;12.90768592;2.035019;0.671939968
264;11.59265789;2.024459;0.436338375
266;8.535590763;2.165258;0.233261901
268;9.859822896;2.068558;0.508735316
270;9.435567552;2.078515;0.119121131
272;8.173524669;2.08805;0.465844651
274;7.858590903;2.054918;0.263154952
276;6.421234361;2.050896;-0.061039919
278;7.217740827;1.932911;0.325908239
280;7.719618749;1.957644;0.205465836
282;5.064594176;1.920828;0.066752361
284;7.401108474;1.929974;0.315739394
286;6.174641834;1.949668;0.595921792
288;6.993156257;1.808856;0.135302893
290;6.924469074;1.879439;0.433543282
292;7.815178939;1.848573;0.221042435
294;8.015325704;1.812854;0.389899674
296;6.771171992;1.815334;0.534879495
298;7.502959283;1.84933;0.095930066
300;6.233589268;1.810506;0.260734341
302;8.406498081;1.78909;0.11421007
304;7.291908188;1.831333;0.339126909
306;6.404365495;1.807339;-0.030641259
308;6.659130861;1.812965;0.18421631
310;7.402176687;1.834237;0.281252335
312;7.035226027;1.802253;0.173320013
314;7.54714878;1.801693;0.424561822
316;7.051852791;1.792982;-0.009008162
318;7.999900692;1.652312;0.248746414
320;9.373777807;1.638463;0.166490541
322;8.254022498;1.656674;0.138786189
324;6.96030334;1.65115;-0.03876771
326;8.269927115;1.648144;0.195497873
328;7.700128792;1.654365;0.019203624
330;9.088653139;1.656042;0.242444009
332;8.709523153;1.665099;0.17736506
334;7.664798897;1.518755;0.150823646
336;9.143077554;1.635599;-0.010972416
338;8.379137126;1.631729;0.119182574
340;6.847075179;1.513763;0.016385432
342;8.352365233;1.504289;0.157578005
344;7.828795741;1.62035;0.103825007
346;6.146029661;1.621284;0.127554381
348;7.058319672;1.529086;0.030374282
350;6.917021923;1.486584;0.446850731
352;5.571148586;1.381403;0.123518653
354;6.262390517;1.522154;-0.010837396
356;6.605713152;1.37134;0.04690559
358;6.380068485;1.346458;0.045044512
360;4.917619338;1.525043;-0.063271462
362;5.60269393;1.507664;0.047107493
364;4.447571747;1.328028;0.365446386
366;5.34759033;1.35076;0.39158248
368;4.50226571;1.490967;0.70182501
370;5.415490964;1.365284;0.464079006
372;3.207383829;1.274526;0.174479252
374;3.924710696;1.237306;-0.00834917
376;4.257129362;1.351198;0.289637231
378;4.23709347;1.352582;0.248647119
380;3.047253634;1.333007;0.221508528
382;1.927702315;1.25437;-0.07827046
384;2.558221165;1.359812;0.355289096
386;2.789913315;1.326563;0.330085727
388;2.850434823;1.248301;0.191808885
390;2.380278762;1.263516;0.252674186
392;2.207416981;1.253097;0.189993106
394;2.878117735;1.267323;0.428455519
396;1.859134131;1.256283;0.285974742
398;3.042572957;1.249382;0.32713361
400;2.311322797;1.263192;-0.024820693
402;2.582433514;1.255488;0.097830453
404;2.011531131;1.13242;-0.088561215
406;1.390170952;1.131793;0.127621865
408;0.267846199;1.25413;0.277207508
410;3.317664364;1.277599;0.100031102
412;0.270512599;1.276542;-0.228789527
414;-0.04025395;1.263523;0.12281291
416;1.260573573;1.259997;-0.078411456
418;2.047719531;1.115646;0.4265389
420;-0.02118355;1.139229;0.103276021
422;0.96684426;1.124577;0.051565035
424;0.561149225;1.137081;0.277068533
426;1.255826715;1.017473;-0.139030397
428;0.65005492;1.12104;0.032850072
430;1.141838002;1.113901;0.092596558
432;0.682723776;1.136743;-0.156379878
434;0.34895684;1.144722;0.182132842
436;1.57342322;1.119295;-0.110628208
438;0.485516051;1.144087;0.344170931
440;1.237775935;1.127723;0.482632593
442;0.855138523;1.115523;-0.190612277
444;-0.235113856;1.003502;-0.054971377
446;1.309957218;0.990665;0.22618988
448;1.9090838;0.970063;-0.0232001
450;1.363720332;0.973453;-0.170745076
452;0.760522062;0.979366;0.038394075
454;1.800212441;1.084215;0.0648939
456;0.813568451;1.125866;0.135700167
458;-0.07978908;1.120338;0.173787901
460;1.422087968;0.970569;-0.036191363
462;0.630255812;0.981571;0.02795522
464;0.543531831;0.889113;-0.196340766
466;0.167620929;0.961997;-0.042005262
468;0.154308466;0.987616;-0.058034066
470;-0.907230882;0.971371;0.007052613
472;0.367296071;0.948772;-0.191201409
474;-0.148498937;0.966815;0.14214702
476;1.768276268;0.854066;0.060815401
478;1.523452806;0.983063;-0.240456285
480;-0.20632208;0.971093;-0.32053979
482;-0.264567892;0.869384;-0.030656662
484;-0.216485646;0.950015;-0.028243129
486;1.999101498;0.982562;0.067530568
488;0.92404983;0.999737;0.069983353
490;0.820607408;0.952273;-0.20149693
492;0.924322928;0.95881;-0.289398002
494;-0.432670838;0.960107;-0.044561409
496;-0.120065687;0.879923;0.302143199
498;-0.404532695;0.878187;-0.023336234
500;0.951814815;0.859976;-0.046934806
502;1.134951648;0.965878;0.235784182
504;-1.335030741;0.964846;-0.058156101
506;0.218117725;0.970055;0.063262873
508;0.397172799;0.949399;0.035194585
510;-0.943061107;0.889485;-0.054230376
512;-1.553174215;0.885514;0.183471414
514;-2.086976165;0.862882;0.238499752
516;-1.532945152;0.975944;0.017640665
518;-0.579992417;0.961379;0.135001824
520;-0.042429713;0.863004;-0.007342048
522;0.252226852;0.869081;-0.038695874
524;-1.086132003;0.856205;0.040895384
526;-0.847580108;0.87488;0.147110814
528;-0.664553533;0.891195;0.508903399
530;-1.452680971;0.887195;0.096708619
532;-1.668671096;0.972651;0.235188496
534;-0.747699319;0.860619;0.040044533
536;-1.484331983;0.859815;0.115160821
538;-1.393099892;0.852744;0.241470854
540;-0.226677262;0.861849;-0.077499197
542;-1.240458421;0.877774;0.234191189
544;-1.49503307;0.736608;0.425334016
546;-0.693892918;0.724699;0.425071678
548;-1.347234935;0.707639;0.225200405
550;-1.569524073;0.745329;0.272341294
552;-0.499616591;0.85475;0.129741665
554;-1.426536818;0.853738;0.154905464
556;-1.501801284;0.867068;-0.044939475
558;-0.545443143;0.861825;0.35074073
560;-0.938628812;0.734327;0.184635481
562;-2.322328078;0.730027;0.132374714
564;-1.681725932;0.732691;0.304391928
566;-1.237742145;0.740121;0.587904164
568;-0.918263119;0.858818;-0.039115598
570;-2.226313547;0.89167;0.391722877
572;-1.136460982;0.761818;0.096809865
574;-1.131681144;0.731934;0.246403305
576;0.590276034;0.723907;-0.053988506
578;-0.160597093;0.714591;0.031938142
580;-1.188106488;0.61879;0.249922984
582;-1.208349617;0.708992;0.244655319
584;-2.560528584;0.731173;0.390134716
586;-1.742541617;0.763679;0.011082026
588;-1.341231085;0.744488;0.426853235
590;-1.781714259;0.741793;0.604481845
592;-1.717763305;0.862708;0.385346004
594;-2.338266987;0.73573;0.383791784
596;-1.379215676;0.740303;0.019202097
598;-1.907813429;0.61057;-0.181835594
600;-1.90915381;0.60128;-0.235212025
602;-2.242324881;0.615252;-0.168424641
604;-0.318290064;0.611925;-0.500932146
606;-0.066277823;0.611925;0.223053079
608;-1.45402734;0.625256;0.107436668
610;-0.653209481;0.729805;-0.144328897
612;0.068643059;0.727401;-0.021093257
614;0.016370768;0.727734;-0.337004874
616;-0.852845495;0.710456;-0.117116133
618;-1.315295515;0.621331;-0.002113959
620;-0.047874896;0.620249;0.040399093
622;-0.594505185;0.623313;0.168834613
624;-1.479325521;0.615475;-0.210050711
626;-0.835413559;0.613209;-0.38033812
628;-1.18374374;0.615629;-0.097077764
630;-2.173669099;0.741858;-0.246552296
632;-0.508720939;0.601304;-0.020628893
634;0.303499475;0.622842;-0.039287056
636;-1.810762287;0.613642;-0.065350259
638;-2.516217642;0.608783;0.187689014
640;-0.261577239;0.606706;0.295211679
642;-1.342912884;0.633992;0.072744311
644;-1.187934255;0.619305;-0.023756485
646;-3.604746697;0.709414;0.277507515
648;-3.456968225;0.62228;-0.134837602
650;-1.998766615;0.640381;-0.035886848
652;-2.025302997;0.604612;-0.110270023
654;-2.407271309;0.625567;0.007127956
656;-1.747038468;0.607795;-0.31433033
658;-2.908197002;0.486182;-0.136613549
660;-0.603061469;0.601138;-0.083514203
662;-2.160401592;0.602646;-0.224659364
664;-0.817542665;0.62056;0.028381855
666;-1.306372654;0.512311;0.012378573
668;-1.325691742;0.624621;-0.198298082
670;-0.516678134;0.631198;-0.315516148
672;-1.598632446;0.594527;-0.143702927
674;-1.244469945;0.58476;-0.065909292
676;-1.050762113;0.484517;0.028803152
678;-1.004598117;0.591081;0.068257471
680;-1.322000817;0.629866;0.267232162
682;-0.931558585;0.595015;0.102401232
684;-2.000468098;0.515064;0.192630738
686;-0.949431764;0.4718;0.181253397
688;-2.046300271;0.474118;-0.243417876
690;-2.043774926;0.467043;0.189958881
692;-0.805603904;0.469336;0.027681711
694;-1.10105693;0.483172;-0.128141804
696;-2.118132559;0.47648;0.212796633
698;-2.564054008;0.492648;0.012827003
700;-0.71113412;0.596541;-0.057949914
702;-1.777205835;0.640441;0.238287226
704;-1.713270467;0.493396;0.019054477
706;-1.610121531;0.478425;0.184621822
708;-2.092317109;0.486212;0.179263374
710;-3.297976813;0.49387;0.31563678
712;-2.265810685;0.470646;0.019015311
714;-0.637384644;0.472909;0.412357682
716;-3.060013952;0.481649;0.11823189
718;-2.769899747;0.463244;0.027754233
720;-2.698111382;0.346693;-0.244684192
722;-3.031232401;0.342819;0.292459042
724;-1.750952005;0.471533;0.03432777
726;-2.986066363;0.478218;-0.192782471
728;-3.110088405;0.487754;-0.144497766
730;-3.81535958;0.484598;0.141644787
732;-3.254622741;0.482766;-0.119072607
734;-4.186914821;0.474293;0.116129653
736;-3.464758283;0.494953;0.078908987
738;-4.451832541;0.48236;0.146585557
740;-4.713149178;0.351585;-0.150665199
742;-5.567771933;0.335694;0.178800821
744;-3.975994247;0.356133;-0.023285513
746;-4.572663632;0.337379;0.087912578
748;-4.760698771;0.344785;0.077225918
750;-2.263661823;0.341016;-0.246866479
752;-2.885856139;0.347346;0.329141467
754;-3.886123535;0.346761;-0.317431248
756;-2.603916427;0.460369;0.214262376
758;-4.653593101;0.482412;-0.014868467
760;-4.436883313;0.352972;-0.316430047
762;-3.747844023;0.413756;0.111316172
764;-3.580550937;0.441272;-0.23069301
766;-3.610950002;0.376834;-0.193849647
768;-4.895824175;0.350492;0.095727529
770;-4.796293375;0.350069;0.063284927
772;-3.495315819;0.48793;-0.077739135
774;-3.067881438;0.46483;0.216143231
776;-4.461094938;0.212613;-0.039998219
778;-2.773870562;0.350667;-0.067984198
780;-4.58791924;0.454958;0.362886266
782;-3.339031977;0.433966;0.554985146
784;-3.953492671;0.336569;0.726165944
786;-3.476679533;0.457178;0.5916151
788;-4.074702797;0.361649;0.848801047
790;-3.829291792;0.470904;0.715426499
792;-3.054609945;0.488553;0.744771722
794;-3.947745667;0.36323;0.723071792
796;-2.51182219;0.371751;0.248825279
798;-3.922214623;0.337256;0.556936735
800;-4.123233164;0.327406;0.538255124
802;-2.961806951;0.337611;0.894923477
804;-2.786252586;0.47784;0.879488232
806;-4.300304925;0.337699;0.468710645
808;-2.776639385;0.341897;0.646924832
810;-3.370121614;0.322399;0.73537229
812;-2.985924736;0.345503;0.447905165
814;-2.893443532;0.316164;0.791736594
816;-3.881830524;0.32649;0.198188114
818;-4.256696895;0.333351;0.114738294
820;-2.659265344;0.353008;-0.119971757
822;-3.339702745;0.203711;0.288428712
824;-3.229475737;0.334728;0.407638293
826;-3.041508909;0.333854;0.39242607
828;-3.646099941;0.326444;0.3881177
830;-3.778901971;0.206002;0.789933421
832;-4.997628781;0.339057;0.653946421
834;-4.904628315;0.367423;0.273310384
836;-3.821275223;0.341865;0.459669002
838;-3.535154019;0.345202;0.795900802
840;-4.059917127;0.336279;0.445064435
842;-3.700414849;0.331324;0.218602529
844;-4.444422174;0.299094;0.363836599
846;-4.616643853;0.339;0.453870813
848;-2.807560699;0.319038;0.205917511
850;-2.618147789;0.300575;0.077629307
852;-3.766002573;0.138779;0.124335073
854;-2.939998346;0.184409;0.089233448
856;-4.370068169;0.181565;-0.013135984
858;-4.343541834;0.33533;0.186692551
860;-4.722125057;0.330231;0.218374426
862;-3.534425262;0.331869;0.065865769
864;-3.436420091;0.18851;0.2629645
866;-4.118473558;0.140373;0.27178138
868;-4.08389509;0.183153;-0.131162321
870;-3.930748157;0.177245;-0.110000923
872;-4.611306245;0.184771;0.17895058
874;-2.764932238;0.176952;-0.166801653
876;-4.115628298;0.154114;0.119087648
878;-3.673923887;0.191306;0.041808087
880;-3.868982564;0.30285;0.233797816
882;-3.185177845;0.180421;-0.21382014
884;-2.990171316;0.15158;0.07666665
886;-5.392840355;0.164652;0.3583093
888;-2.604189236;0.290658;0.169024812
890;-3.146038976;0.328011;0.104321723
892;-3.748488258;0.342955;0.491919434
894;-3.299479944;0.337584;0.060978803
896;-1.717663691;0.19305;-0.025862935
898;-1.858539621;0.331831;0.058250072
900;-2.077080831;0.118888;0.103508208
902;-3.217611365;0.173604;0.270165675
904;-2.63216334;0.17357;0.051227122
906;-1.488203057;0.153154;-0.041151767
908;-4.188688535;0.179054;0.210676878
910;-2.954671019;0.177109;0.190768573
912;-2.65979322;0.172089;0.308441755
914;-3.259297418;0.16688;0.141483146
916;-2.850209073;0.121684;-0.169847345
918;-2.701158228;0.10322;0.304499453
920;-2.49613952;0.132338;0.230666362
922;-1.420736039;0.126555;0.448724123
924;-1.395922584;0.13477;0.237001696
926;-2.004736274;0.175062;-0.006248235
928;-3.8502025;0.155719;0.241427564
930;-3.385222068;0.181049;0.397052273
932;-2.1325511;0.176108;-0.096971035
934;-1.450140616;0.169492;0.13962802
936;-2.218519213;0.178812;0.459438204
938;-2.621803811;0.170152;0.123023756
940;-1.916349469;0.172148;0.228705727
942;-3.654981987;0.169924;0.215688127
944;-3.523800529;0.167415;0.260255524
946;-2.478036154;0.16812;-0.050673592
948;-1.475863197;0.17832;-0.03025587
950;-3.007081581;0.174525;0.250105355
952;-1.030826417;0.168692;0.253813716
954;-2.226096845;0.124661;-0.064450939
956;-3.152960406;0.126775;-0.236210321
958;-2.357166824;0.173516;-0.061348938
960;-3.726980232;0.153635;0.084390072
962;-3.685249579;0.10778;-0.131703458
964;-2.560624362;0.13686;0.051293271
966;-3.220290896;0.166626;-0.126793466
968;-2.480910132;0.16428;-0.00438643
970;-1.841656678;0.173541;-0.320431717
972;-2.477944188;0.135786;-0.238477865
974;-2.389986784;0.119815;-0.052713485
976;-2.377325283;0.138288;0.161009124
978;-3.824750888;0.187393;-0.085326413
980;-2.31082097;0.13246;0.130652598
982;-1.227065573;0.134212;-0.000321392
984;-3.908992;0.137389;0.170307376
986;-3.055401358;0.123771;0.129186369
988;-3.993066167;0.121008;0.134072764
990;-3.25199011;0.120906;-0.266350549
992;-3.724246514;0.163152;0.227981116
994;-4.460517509;0.13913;0.09060054
996;-4.416967592;0.135941;0.222787465
998;-2.949065174;0.122948;0.119719494
1000;-2.093252857;0.126366;0.074473083
1002;-2.60822264;0.128974;0.157464104
1004;-2.619286809;0.126988;0.245882633
1006;-2.061340362;0.146765;0.099521477
1008;-2.711014897;0.125467;-0.16954915
1010;-2.526021817;0.165553;0.267798842
1012;-2.564857309;0.173167;0.43175181
1014;-1.934286801;0.170498;0.31396116
1016;-1.523890855;0.172065;0.131021282
1018;-2.848780542;0.151773;0.224993395
1020;-2.217997142;0.120269;0.272292004
1022;-2.087963718;0.096284;-0.059134842
1024;-2.267270363;0.114342;0.242158098
1026;-2.457770016;0.118916;0.26726206
1028;-2.785150715;0.133884;-0.239939315
1030;-2.355781333;0.116607;0.092231736
1032;-4.547787016;0.13514;0.004248183
1034;-2.213354598;0.161008;-0.162562524
1036;-3.126029487;0.187647;0.146419542
1038;-3.562792161;0.16838;-0.599203937
1040;-3.330575128;0.182286;-0.057286742
1042;-3.432292047;0.13467;-0.172612892
1044;-3.303155882;0.117034;0.113289441
1046;-3.49211004;0.12699;-0.23109439
1048;-2.672246332;0.125229;-0.241667908
1050;-3.312148807;0.11468;-0.090483714
1052;-2.822046509;0.095195;-0.130233966
1054;-4.687971019;0.130023;-0.006564852
1056;-3.028040572;0.126393;0.172159552
1058;-2.166975885;0.122235;-0.219754466
1060;-3.107726287;-0.015969;0.156976345
1062;-2.553123462;0.104579;-0.008823716
1064;-3.069622303;0.121625;0.052001896
1066;-3.60571054;-0.000727;-0.089308728
1068;-4.842150208;0.002093;-0.06362452
1070;-3.317720674;-0.015549;-0.006650269
1072;-3.808589113;-0.027756;0.046152943
1074;-3.074366745;-0.024721;0.05577907
1076;-4.628064463;0.116462;0.225171844
1078;-4.786467021;0.121431;0.235136118
1080;-2.740025066;0.112413;-0.065125541
1082;-5.221779081;-0.024546;0.172623757
1084;-4.238385424;0.109996;0.135916458
1086;-3.445606731;0.117312;-0.069076783
1088;-5.65477019;0.11084;-0.06736347
1090;-5.026063285;0.122474;-0.12902297
1092;-4.448089456;0.11791;-0.160699824
1094;-4.448260296;0.16336;-0.163405681
1096;-5.957407094;0.119217;-0.02092276
1098;-4.068290205;0.11289;0.037083474
1100;-4.793674004;0.176819;0.574559913
1102;-5.585599748;0.129922;-0.014401351
1104;-4.670375866;0.124608;-0.155873494
1106;-4.597363812;0.126807;-0.049148014
1108;-3.575889687;0.111731;-0.272009787
1110;-4.046903914;0.13002;-0.17849708
1112;-5.02231168;0.125713;0.084344515
1114;-3.850915476;0.114054;0.171836467
1116;-3.047127293;0.11479;0.117771741
1118;-5.396568698;-0.01929;-0.099991174
1120;-4.339889817;-0.00827;0.019271987
1122;-4.387844579;0.073841;0.098192151
1124;-3.661539678;0.120544;-0.169501528
1126;-4.823198358;0.010305;-0.108451938
1128;-4.538246608;-0.021954;0.081857053
1130;-4.944398914;-0.004815;0.202099506
1132;-4.192912829;0.000889;0.200618894
1134;-5.516536487;-6.2E-05;0.325099467
1136;-3.830024771;-0.018513;0.460509852
1138;-4.511750115;0.106394;0.32566928
1140;-5.467121338;-0.012795;-0.038769181
1142;-3.128552518;-0.013615;0.30271412
1144;-4.045652675;-0.005247;-0.165360436
1146;-3.895273676;-0.015095;0.058757627
1148;-5.205409469;-0.00974;0.068777652
1150;-5.484448964;-0.019062;0.198361542
1152;-4.253253649;-0.001805;0.043197045
1154;-5.89910247;0.095895;-0.006095195
1156;-4.896630888;0.101563;0.000308917
1158;-4.550267766;0.101182;-0.135508846
1160;-4.016413412;0.114088;0.279113892
1162;-3.415678402;0.117372;0.14604502
1164;-5.215628914;0.009553;-0.091569878
1166;-4.059200447;0.002701;-0.006244958
1168;-4.285115151;-0.018003;0.292388046
1170;-5.099456076;0.128759;-0.149349077
1172;-5.369729313;-0.023655;-0.001615985
1174;-4.62924176;-0.017686;0.318628668
1176;-5.791526595;0.006597;0.061057906
1178;-2.912528823;0.016618;0.340314447
1180;-3.316126404;-0.011866;-0.092593937
1182;-3.832539412;0.094996;-0.423981834
1184;-3.063229511;0.082324;0.151469101
1186;-4.12110751;0.124387;-0.469815776
1188;-2.473124198;-0.007898;-0.060721373
1190;-3.605094003;-0.017159;-0.074949372
1192;-4.556119868;-0.018464;-0.014186571
1194;-3.797731003;-0.011975;0.221687705
1196;-4.011723719;-0.009243;-0.403789598
1198;-3.844626603;-0.009698;-0.089282314
1200;-4.003833235;-0.02075;0.037656174
