Repository: johodges/materials

## A Non-Dimensional Scaling Approach to Modeling Material Pyrolysis

This repository contains the data, scripts, and technical documents required to generate the SPyro cone validation cases.

## Instructions
* Clone this repository with submodules
  ```
  git clone --recurse-submodules https://github.com/johodges/materials
  ```
* Pre-process data
  ```
  python materials/scripts/initialize.py
  ```
* Build latest FDS (example for impi_intel_linux target, but use relevant make target for platform)
  ```
  git clone git@github.com:firemodels/fds.git && cd fds
  cd Build/impi_intel_linux
  ./make_fds.sh
  ln -s fds_impi_intel_linux fds
  cd ../..
  ```
* Run cases
  ```

File: data/rise_materials/Testdata-1845.txt
Keywords
Material1;Material2;Material3;Material4;Product;Object;Scenario;Method;Reference;Comment;Owner;IsPublic;ImportDate
synthetic rubber;;;;IN6-2;Interior surface of gangways;;ISO 5660;TRANSFEU;;TRANSFEU;1;2011-03-25 11:10:05
Scalars
Flux (kW/m2);tig (s);qmax (kw/m2);qtotal (MJ/m2);q180 (kw/m2);q300 (kw/m2);Sample mass (g);Mass loss (g);DHc (MJ/kg);Peak smoke production (m2/m2s);Total smoke produced (m2/m2);Specific extinction area (avg) (m2/kg);MARHE (kW/m2);Area exposed (m2);Observations;Test date (YYYY-MM-DD);Test identifier;Product thickness (mm);Thickness1 (mm);Thickness2 (mm);Thickness3 (mm);Thickness4 (mm);Product density (kg/m3);Density1 (kg/m3);Density2 (kg/m3);Density3 (kg/m3);Density4 (kg/m3);Product area weight (kg/m2);Area weight1 (kg/m2);Area weight2 (kg/m2);Area weight3 (kg/m2);Area weight4 (kg/m2)
50;41;337.9;26.3;;;25.9;25.7;77.3;;1011.6;;139.9;0.00884;;2010-08-25;c_CUR_IN6-2_50b;1.7;;;;;;;;;;2.55;;;;
VectorData
Time (s);HRR (kW/m2);Mass (g);SPR (m2/(m2*s))
0;2.069311486;25.685137;-0.149932349
2;2.163063318;25.495172;-0.402461494
4;2.908491314;25.488767;0.010857586
6;2.935758825;25.483437;-0.09897519
8;1.485551078;25.813135;0.069378755
10;2.31204022;25.543073;0.190076256
12;1.238779193;25.507428;1.166675041
14;2.726803382;25.488078;4.768830282
16;0.455070085;25.609735;4.543309903
18;1.045822984;25.548498;4.603081821
20;2.824624115;25.514019;4.810493039
22;1.735509581;25.530446;4.678531709
24;2.231684858;25.481543;4.702866059
26;1.876295773;25.475014;4.683758008
28;0.630089532;25.467772;4.570717372
30;1.410420185;25.47158;4.926842735
32;2.983428065;25.465354;4.961228929
34;0.371730638;25.48539;8.975150785
36;-1.667020307;25.481154;9.329547426
38;-9.373273894;25.505917;9.653642337
40;-19.70037804;25.689952;10.53744282
42;-30.77764837;27.450142;8.165310875
44;-50.90283732;24.37556;16.91128698
46;-18.95567326;23.768765;19.51079809
48;36.43336716;22.669396;23.44836726
50;75.96829237;22.197577;21.15470852
52;121.4852573;21.338211;19.09227969
54;163.6220192;20.64344;23.06510551
56;191.8826354;19.343153;23.25378507
58;206.1746075;18.821186;22.85485345
60;228.6453966;18.157891;19.50536178
62;245.8838976;17.09451;21.03958709
64;260.9268914;16.232312;25.52104511
66;283.7607593;15.788826;21.76398153
68;309.6459181;14.300393;23.6397579
70;329.6536539;13.790071;21.37736977
72;337.8507709;13.048968;16.4647753
74;336.3589896;12.966994;17.60782537
76;332.7653265;12.65612;12.58022739
78;327.6568152;11.814539;12.797866
80;316.0559143;11.626742;11.77655121
82;309.0902536;11.289418;9.260302083
84;293.1497726;11.039171;8.868861893
86;288.0104446;10.702605;8.6623909
88;274.6362628;10.466972;8.881594434
90;260.9725027;10.336556;7.04632129
92;253.2429936;9.794063;5.200746023
94;238.828191;9.57148;4.899774501
96;229.2216002;9.427358;4.759901037
98;218.4119961;9.335078;4.724817329
100;213.03293;9.05027;4.344729091
102;203.146851;8.397931;4.86394815
104;195.3152621;8.226788;4.36947886
106;191.8251855;8.196716;3.198172304
108;183.7796596;8.194463;2.945232847
110;176.0080259;8.209799;2.731021705
112;171.1243031;8.195178;2.259573929
114;167.4300154;8.223859;1.671700499
116;159.1541195;7.912345;1.625944268
118;150.7901008;7.716845;1.494902199
120;146.6411231;7.582475;1.261420891
122;139.3680242;7.406981;1.322396209
124;132.1842178;7.217979;1.232358971
126;127.4825819;7.072419;1.33189027
128;120.792781;6.980531;0.872770837
130;117.9133016;6.816318;0.907147821
132;114.4349149;6.832333;0.442766524
134;112.6233283;6.714251;0.243857053
136;110.5898948;6.47809;0.472750643
138;108.2798102;6.261154;0.023744193
140;104.4713119;6.139976;0.380576883
142;104.241572;6.041895;0.238088304
144;97.82533984;6.008923;0.271202158
146;94.20616309;5.751924;0.518094688
148;91.1682698;5.721407;0.126358156
150;87.11333338;5.725527;0.050920085
152;84.92856901;5.55264;-0.127857343
154;80.5091135;5.513661;0.047770659
156;78.10011586;5.360531;0.256880817
158;76.21310076;5.225585;0.319862339
160;74.54463319;5.131526;0.294351258
162;69.96381957;5.102505;0.143953101
164;68.38964105;4.98271;0.281360417
166;67.0623213;4.882223;-0.046464019
168;62.91621485;4.772977;0.140588901
170;60.27637351;4.640634;0.091477794
172;56.50431802;4.600697;0.211693073
174;55.52646936;4.457013;0.439763128
176;52.89021364;4.374695;0.297420323
178;47.25515619;4.373396;0.011100263
180;46.60787864;4.253418;0.356790941
182;42.33674564;4.07263;0.148659374
184;39.95656415;3.854344;0.223783495
186;36.23996722;3.822086;0.258352953
188;36.01592555;3.695568;0.325705256
190;35.36456;3.442945;0.164659403
192;33.51892041;3.255299;0.257790417
194;33.41186806;3.087087;0.325574822
196;30.41631164;3.069864;0.084059567
198;30.60141088;2.806889;0.185008504
200;27.25822335;2.805507;0.13372807
202;26.62884629;2.613134;-0.257721209
204;25.63389711;2.559989;-0.013747962
206;24.63271146;2.450375;0.08355545
208;23.29186392;2.458653;-0.037446083
210;23.24362042;2.446203;0.2412124
212;23.2207397;2.469635;0.311891228
214;20.74362037;2.400677;-0.107526251
216;20.61138138;2.369176;-0.107362651
218;21.42215562;2.423984;0.049854882
220;21.56208387;2.420868;0.007177261
222;17.9646202;2.185638;0.003939603
224;18.95107485;2.15684;0.172783612
226;19.47697961;2.017011;0.271680111
228;17.84065532;1.992207;0.302102457
230;17.65008859;1.968781;0.155383297
232;17.38762867;2.135545;0.210366036
234;17.33206463;1.983717;0.242353658
236;17.96246921;1.89204;0.172018182
238;15.0510642;1.959988;0.149770041
240;17.0767903;1.898412;-0.141640326
242;16.9009724;1.774066;-0.100624105
244;13.11626098;1.866802;0.435497364
246;15.91282601;1.756804;0.084022168
248;15.94360688;1.746152;0.085614974
250;14.06055368;1.742968;0.152700411
252;14.30782785;1.743285;0.205635153
254;14.8109191;1.751919;0.084850051
256;13.33393525;1.607287;-0.075379706
258;13.85899097;1.60296;0.256880063
260;15.61087688;1.60877;-0.014972395
262;13.7461614;1.602124;0.026860536
264;13.68140628;1.467861;0.265680929
266;14.11658549;1.449677;0.030591062
268;13.20239643;1.365137;0.048917768
270;13.78741806;1.264899;-0.17891962
272;13.41736775;1.232669;-0.087516913
274;13.42912293;1.24624;-0.086809803
276;13.26139977;1.232479;-0.021370049
278;13.81911297;1.251558;0.033658118
280;13.87072071;1.100574;-0.160746265
282;14.06438162;1.095722;0.210429117
284;13.85435105;1.057457;-0.181183057
286;12.9171949;0.980478;0.145437219
288;15.10996785;0.985478;-0.23611858
290;14.60805504;1.098231;-0.210337651
292;14.95714922;1.099429;-0.167849433
294;13.04629515;0.994483;0.053833115
296;12.21563049;0.983479;-0.09957619
298;14.58671179;0.992871;-0.372361135
300;15.24955923;0.887678;-0.407565275
302;15.32050449;0.806378;-0.243346712
304;16.15285039;0.826971;-0.568704248
306;15.20666311;0.823478;-0.135105338
308;14.70227359;0.751065;0.092455627
310;13.46701321;0.751605;0.0968312
312;14.15815227;0.728058;-0.004212422
314;14.88161796;0.737053;0.067553793
316;15.13277185;0.744204;0.222351921
318;14.35758802;0.740008;-0.149010543
320;14.83503296;0.74171;-0.290242961
322;13.73582615;0.807922;-0.414282793
324;14.893006;0.80076;-0.32405527
326;14.08079327;0.814062;-0.222679176
328;13.99500894;0.819582;-0.020341669
330;13.79419589;0.807033;-0.462214171
332;12.0335923;0.723392;-0.316850583
334;13.0107474;0.750237;-0.207044943
336;13.91255875;0.751671;-0.047423357
338;13.07584108;0.744126;-0.274907977
340;11.67725879;0.602739;0.278099255
342;12.40529734;0.70925;-0.02687045
344;11.34652535;0.5752;-0.165603475
346;12.97959833;0.577707;-0.333280882
348;12.09296138;0.567521;0.141874008
350;13.01845402;0.581169;0.145829829
352;12.26147242;0.581431;-0.13354886
354;11.49759971;0.575635;-0.153684026
356;13.4013726;0.558848;0.084363258
358;12.20083932;0.576062;0.233382754
360;11.10869522;0.453692;-0.208591117
362;12.38618675;0.566109;0.125626072
364;11.46927932;0.572991;0.140820453
366;12.41667257;0.58178;0.191676546
368;11.2529766;0.427577;-0.258749324
370;11.90191567;0.443978;-0.136572048
372;11.03264797;0.435474;0.030624551
374;10.04534271;0.43356;-0.118432349
376;10.87418429;0.408749;0.061545666
378;9.018633461;0.417256;-0.106614478
380;8.012951489;0.28446;0.054097442
382;10.33319799;0.405211;-0.024043029
384;10.94470852;0.466355;-0.223303756
386;10.44790812;0.279681;-0.237000049
388;9.002674364;0.28117;-0.105460065
390;9.307167733;0.307782;-0.203857567
392;9.297083322;0.296467;0.237382488
394;6.900637892;0.286438;0.3347895
396;7.36799502;0.289052;0.058156442
398;8.368077295;0.292325;0.134695336
400;8.365084748;0.294911;0.22742789
402;7.292141533;0.291481;0.063411638
404;7.778422822;0.288374;0.11973347
406;6.701847241;0.289912;0.045672579
408;7.565984074;0.291599;0.093457203
410;8.020607584;0.300334;0.139465668
412;5.804193107;0.306573;0.421077129
414;6.078445369;0.221742;-0.113516797
416;7.924695653;0.295966;0.132865763
418;6.637160791;0.306904;0.027409835
420;7.831608934;0.230597;0.297946705
422;7.045070489;0.211813;0.135609758
424;7.468327203;0.210961;-0.057138062
426;6.593548069;0.205953;0.090804604
428;7.19007692;0.197472;0.220360293
430;5.405019516;0.209388;0.061657316
432;7.053265706;0.208488;0.074644629
434;6.707087247;0.090071;-0.030446744
436;5.728191652;0.087268;0.082235807
438;5.304896385;0.20732;-0.051827679
440;4.593389876;0.276792;-0.023720787
442;5.090508185;0.215251;0.148592557
444;5.770761328;0.21563;0.304148047
446;4.190025084;0.208089;0.004606044
448;5.994907131;0.212866;0.081566487
450;5.311494176;0.100523;-0.021340966
452;5.842384285;0.089258;-0.050870746
454;5.973313349;0.086081;0.02439536
456;4.69436716;0.084298;0.019810596
458;3.839338444;0.092698;0.196379272
460;6.101412085;0.202881;0.123826572
462;4.79310823;0.20077;-0.016800404
464;3.761088826;0.096643;0.297073112
466;3.237328656;0.092875;0.031403372
468;5.584488864;0.07248;0.104839567
470;4.210637675;0.087918;0.228053163
472;4.46819857;0.092084;0.24703776
474;5.354223498;0.092764;-0.132517958
476;4.758749425;0.08465;0.101663423
478;4.526001159;0.099466;-0.005680049
480;5.67255729;0.091244;-0.070574079
482;2.874897353;0.091948;0.13757361
484;3.961873204;0.082904;-0.077449078
486;4.118755413;0.093024;0.074894184
488;3.48761483;0.093864;0.220922783
490;4.459595398;0.07872;0.038924084
492;4.155702209;0.086629;0.024958911
494;3.674766466;0.061253;0.210177647
496;3.752896957;0.082513;0.300719941
498;4.598013246;0.087417;-0.014686792
500;2.444841589;-0.0415;0.197748235
502;3.694137689;0.0573;0.162159752
504;2.352397015;0.067163;-0.030721873
506;3.742350519;0.055782;0.257310015
508;2.118079371;-0.061652;-0.017530673
510;2.036257874;0.082963;-0.017223748
512;1.25110852;0.100812;0.13128001
514;3.16934365;-0.082824;0.082833047
516;3.349722738;-0.07324;0.141185079
518;1.504112208;-0.044272;0.011719934
520;1.634089144;0.089204;0.051425006
522;1.593037462;-0.027815;0.142515626
524;1.633029032;-0.052919;0.256416016
526;0.892189751;-0.066769;0.28179227
528;1.424367496;-0.179731;-0.096853681
530;2.898689193;-0.196865;0.125521577
532;3.620880603;-0.222113;0.190203102
534;1.280804418;-0.210579;0.116652847
536;0.595224182;-0.21172;-0.019046349
538;1.263869667;-0.205895;0.20633389
540;0.139546326;-0.057614;0.158380407
542;0.790094316;-0.068832;0.24233534
544;0.407552175;-0.080831;-0.012960773
546;0.728347244;0.055185;0.150880173
548;0.958625008;-0.074386;0.11804298
550;0.169530203;-0.081248;0.178892283
552;-0.516728459;-0.069378;0.030646232
554;1.807269287;-0.071388;0.02249896
556;2.670770711;-0.184362;0.045076441
558;0.159987122;-0.21979;-0.054432727
560;1.264456035;-0.196929;0.051892251
562;0.577847923;-0.214976;0.125545492
564;0.744408261;-0.205216;-0.012427113
566;1.279278668;-0.200032;0.119742164
568;0.958273521;-0.20959;-0.083934792
570;0.748396084;-0.107321;0.176303801
572;1.203663592;-0.201097;0.121016763
574;1.821082675;-0.213746;0.052425337
576;1.22920427;-0.092413;0.06127176
578;1.212897216;-0.085447;-0.122350721
580;-0.049437651;-0.220591;-0.072923119
582;1.278393167;-0.201466;0.135970468
584;0.84270677;-0.209046;-0.145353576
586;1.132884192;-0.205301;0.170067702
588;2.080208832;-0.170839;0.073571075
590;1.639187167;-0.178926;-0.11889007
592;1.374699446;-0.091085;0.174343124
594;0.119193905;-0.067607;-0.080455644
596;0.552748976;-0.211732;-0.058830883
598;0.272356863;-0.199254;-0.085503606
600;-0.320524537;-0.190388;0.139100061
602;0.548299251;-0.216835;0.055151293
604;-1.216279593;-0.217;0.179248834
606;0.792543317;-0.28042;0.140035774
608;-0.489037892;-0.211278;0.059248661
610;-0.051137552;-0.288735;0.218192898
612;1.393536682;-0.286533;-0.059558143
614;0.774965703;-0.319141;-0.126271937
616;-0.883924807;-0.314491;0.06842756
618;-0.102862219;-0.279424;0.119224703
620;0.224376941;-0.30447;0.211522308
622;-1.144320994;-0.298559;0.065359727
624;1.234914298;-0.307728;-0.137409865
626;1.306593527;-0.307113;-0.249450245
628;-0.903251472;-0.316438;0.059256157
630;-0.582525004;-0.376588;-0.115505074
632;0.130295311;-0.309376;-0.335071839
634;0.097040845;-0.30744;0.177797605
636;-0.208806752;-0.311129;0.014717938
638;0.06511554;-0.304703;0.030765571
640;-1.770365969;-0.202469;-0.239294081
642;0.369597296;-0.319538;-0.36079908
644;2.255946168;-0.218236;-0.441437329
646;0.41249662;-0.196847;-0.376896143
648;0.045304651;-0.295217;-0.245456755
650;-0.50637219;-0.316431;-0.518050008
652;-0.632673678;-0.206097;-0.440868224
654;-0.531494645;-0.210612;-0.696696618
656;0.090517574;-0.371103;-0.743951466
658;-0.991359023;-0.393298;-0.592040068
660;-0.139865286;-0.346199;-0.76826493
662;-0.576317426;-0.324623;-0.816483699
664;-0.062184031;-0.30597;-0.614843059
666;-0.105860331;-0.369145;-0.817197777
668;-1.319980567;-0.312391;-0.692744881
670;0.585319051;-0.31652;-0.694622677
672;-0.560941076;-0.31565;-0.992202612
674;-0.559223997;-0.371635;-0.912892701
676;0.047365937;-0.313351;-0.820461848
678;-0.896198552;-0.315501;-0.592730242
680;-0.271934408;-0.387099;-0.687855742
682;-0.493872553;-0.375653;-0.822987852
684;-1.249808983;-0.38264;-0.951223475
686;-0.647778528;-0.386233;-0.758625056
688;-1.120086105;-0.386024;-0.673512753
690;-0.894285571;-0.387751;-0.889158076
692;-1.028809878;-0.301942;-0.703872636
694;-1.157407622;-0.306636;-0.799426901
696;-1.130545555;-0.387568;-0.886162348
698;-1.750678483;-0.317075;-0.687192378
700;-1.154424788;-0.324572;-0.931551968
702;-3.307342949;-0.315971;-0.562812801
704;-2.784067553;-0.318558;-0.939186174
706;-1.705781782;-0.313965;-0.491781102
708;-1.910264593;-0.31955;-0.398306407
710;-1.887060306;-0.315724;-0.174015252
712;-1.898977695;-0.311212;-0.613398658
714;-2.114766974;-0.328217;-0.571396112
716;-1.16585034;-0.362072;-0.64520241
718;-0.6974058;-0.387389;-0.518157112
720;-1.112857068;-0.333321;-0.212577895
722;-2.656334975;-0.328936;-0.599911951
724;-0.598912303;-0.373106;-0.855585181
726;-2.122057542;-0.322879;-0.477425953
728;-1.076237984;-0.408319;-0.670422228
730;-1.805913231;-0.400462;-0.692285437
732;-2.207283661;-0.413695;-0.595043899
734;-1.138842622;-0.33456;-0.647704007
736;-1.213739132;-0.321245;-0.796813772
738;-1.267099555;-0.377349;-0.775088779
740;-1.705285448;-0.383991;-0.640196973
742;-1.152040346;-0.321889;-0.354251801
744;-2.066293951;-0.360664;-0.530475319
746;-0.807311816;-0.378853;-0.502150107
748;-1.346371192;-0.369432;-0.427123449
750;-2.197608989;-0.317275;-0.60539035
752;-0.003139795;-0.378298;-0.037756063
754;-0.427804559;-0.402898;-0.309198587
756;-0.932890915;-0.382682;-0.134870037
758;1.111402505;-0.37502;-0.11517435
760;-0.6048675;-0.371694;-0.318619189
762;-0.153340829;-0.319068;-0.301033327
764;-0.662847639;-0.305906;-0.365590679
766;0.642200402;-0.348417;0.04192914
768;-0.912542425;-0.367141;-0.392740547
770;-1.032995957;-0.371181;-0.076937038
772;-1.15019606;-0.367184;-0.097493204
774;-0.514669336;-0.368689;-0.201357014
776;-0.744542166;-0.568043;-0.223604179
778;-0.114382219;-0.397741;-0.427623527
780;-0.000126518;-0.360368;-0.374026091
782;0.795476184;-0.371925;-0.247647902
784;0.876178556;-0.37407;-0.420112018
786;0.669408364;-0.354226;-0.084716173
788;0.689510546;-0.383647;-0.273556596
790;-0.467416992;-0.386988;0.042142958
792;-0.069485362;-0.375376;0.078123824
794;-1.603680239;-0.367923;0.017301003
796;-0.675015045;-0.388831;0.100419252
798;-0.942222789;-0.375266;0.215241957
800;-0.364411866;-0.363541;-0.076457041
802;-1.229503675;-0.371069;0.193436943
804;-2.276102798;-0.371434;-0.04595207
806;-1.174261948;-0.381755;0.383580761
808;0.583979898;-0.384505;0.099630979
810;-0.932496897;-0.337375;-0.104173722
812;-0.956053728;-0.380032;-0.073713323
814;-1.594827684;-0.401007;-0.118503829
816;-1.433263299;-0.385484;-0.075960171
818;0.052892463;-0.375633;0.14339788
820;-0.728831077;-0.368631;-0.110042718
822;-0.946332946;-0.38365;-0.147248561
824;-1.25854829;-0.359355;-0.190218107
826;-1.300055868;-0.402295;0.16124904
828;-1.488596026;-0.368175;0.103276533
830;-2.274036297;-0.379457;0.202155574
832;-1.788290153;-0.400374;0.0330077
834;-1.609961079;-0.571591;0.046149499
836;-1.862410603;-0.561583;-0.179994135
838;-1.701123571;-0.370145;0.066123485
840;-2.169024254;-0.524307;-0.064314221
842;-1.12291711;-0.568007;0.057269656
844;-0.972213286;-0.551348;0.054832613
846;-1.841101439;-0.378262;0.049882192
848;-3.06962505;-0.38548;0.240280184
850;-2.553378705;-0.394226;0.280841163
852;-2.397440842;-0.395301;-0.036374058
854;-3.421014924;-0.519645;7.30E-05
856;-2.894162243;-0.368404;0.094485855
858;-1.578416751;-0.503951;0.010577719
860;-2.522673259;-0.371523;-0.327285738
862;-1.800584608;-0.404417;-0.185162029
864;-2.613336303;-0.516923;-0.043248395
866;-2.332352749;-0.395732;-0.087627742
868;-3.139259034;-0.347143;-0.401607192
870;-2.555164486;-0.522355;-0.389418634
872;-1.224829766;-0.562076;-0.576414374
874;-1.824890811;-0.546859;-0.283760837
876;-2.232116602;-0.404888;-0.318916184
878;-3.432358153;-0.565035;-0.35019039
880;-0.508767688;-0.389186;-0.299654395
882;-1.607885771;-0.360153;-0.195262097
884;-2.073422725;-0.36328;-0.168112084
886;-2.767101414;-0.537859;-0.101527483
888;-2.661746546;-0.375735;-0.148954169
890;-1.761296438;-0.386809;0.094729774
892;-4.108141771;-0.529503;0.049188635
894;-2.784106967;-0.571227;0.102939242
896;-3.905221166;-0.341655;-0.0371744
898;-3.01866243;-0.385284;-0.062166935
900;-3.415112452;-0.342278;-0.026956663
902;-2.867725151;-0.352927;0.098053064
904;-4.068273184;-0.335229;0.172043348
906;-3.756493693;-0.345948;-0.124435073
908;-3.544004984;-0.490949;-0.045672173
910;-4.10294104;-0.509597;-0.143965073
912;-4.613297404;-0.535367;-0.183234261
914;-3.586689461;-0.551695;-0.019293736
916;-2.297531797;-0.543668;-0.268612331
918;-2.464042987;-0.55956;0.143069015
920;-2.09811631;-0.371539;0.192582686
922;-1.732475732;-0.362713;0.117537801
924;-2.933701558;-0.38221;-0.155022372
926;-2.161378184;-0.358455;0.117457204
928;-2.328442233;-0.356649;-0.383783221
930;-2.749063816;-0.574099;-0.21739039
932;-2.17741958;-0.398899;-0.520723304
934;-2.636260141;-0.530415;0.105941701
936;-3.018217683;-0.546383;0.093511013
938;-3.681286424;-0.569551;-0.092716842
940;-3.522669492;-0.569014;-0.259608022
942;-2.31358393;-0.663571;0.016024409
944;-1.070640439;-0.643671;-0.305811003
946;-3.148301633;-0.670712;-0.071855835
948;-1.860064066;-0.563557;-0.33544396
950;-1.41964015;-0.652047;-0.221252618
952;-2.303952618;-0.571711;-0.268634767
954;-1.982066944;-0.570273;-0.075998092
956;-2.597111591;-0.55349;-0.274845791
958;-1.19940281;-0.558364;-0.159040396
960;-3.218942269;-0.568532;-0.279619432
962;-4.196952045;-0.547018;-0.420902988
964;-2.64126643;-0.402889;-0.327871668
966;-2.169582904;-0.552811;-0.593972568
968;-2.461312739;-0.566715;-0.247723627
970;-2.790437954;-0.551842;-0.235336804
972;-3.503569507;-0.657818;-0.301260714
974;-2.859805537;-0.666802;-0.457839256
976;-3.153945957;-0.682727;-0.517707617
978;-3.10558455;-0.669128;-0.505405756
980;-3.688292715;-0.685038;-0.10071107
982;-4.054463093;-0.586845;-0.32589981
984;-2.832773768;-0.566245;-0.080477265
986;-3.160016536;-0.648893;-0.1096684
988;-2.856737779;-0.560828;-0.257009724
990;-1.2246467;-0.551376;-0.414766605
992;-3.06205815;-0.652467;-0.209834264
994;-2.595462366;-0.647901;0.200748877
996;-2.799574807;-0.646728;-0.015781099
998;-2.308486338;-0.570359;-0.098903016
1000;-3.405523014;-0.668861;-0.170536383
1002;-2.547178266;-0.682341;-0.152661722
1004;-2.512141047;-0.647847;-0.187685716
1006;-1.938528245;-0.564507;-0.162334371
1008;-1.377129569;-0.575001;-0.041473655
1010;-2.90123623;-0.67501;-0.241251059
1012;-2.906555836;-0.684223;-0.036788148
1014;-2.214799914;-0.685739;-0.057855187
1016;-3.741364848;-0.589179;-0.121642792
1018;-3.3407618;-0.563655;-0.304005438
1020;-2.002737914;-0.554323;0.051072065
1022;-3.092017368;-0.564076;-0.245008989
1024;-2.650312334;-0.576911;-0.031290612
1026;-2.849385923;-0.569053;-0.269638876
1028;-2.80321409;-0.651334;-0.541164591
1030;-4.629982476;-0.542525;-0.387173598
1032;-1.79392371;-0.684246;-0.402774151
1034;-2.746017306;-0.670929;-0.466353183
1036;-2.381232847;-0.683841;-0.265301119
1038;-1.277222892;-0.664591;-0.263380045
1040;-2.041632211;-0.586759;-0.341193208
1042;-3.233666389;-0.564705;-0.523814263
1044;-0.497962318;-0.660889;-0.447973668
1046;-2.021440859;-0.602528;-0.690909713
1048;-1.355599878;-0.587157;-0.594395583
1050;-2.463967468;-0.570685;-0.723025198
1052;-3.1288982;-0.575958;-0.915662379
1054;-0.667096284;-0.556014;-0.74647516
1056;-1.956687901;-0.67176;-0.597225235
1058;-2.998092308;-0.660815;-0.53353252
1060;-2.116294694;-0.665188;-0.922135507
1062;-1.441934197;-0.688729;-0.769331592
1064;-2.034070025;-0.675766;-0.963956434
1066;-1.956339372;-0.688625;-0.675902595
1068;-2.365511444;-0.679448;-0.864063843
1070;-2.765171099;-0.693836;-1.070557997
1072;-2.224484154;-0.661546;-0.911688639
1074;-3.422790595;-0.55848;-0.912743372
1076;-1.569811242;-0.562076;-1.008122838
1078;-1.770032273;-0.679997;-1.125027676
1080;-2.24773589;-0.694298;-0.688012175
1082;-1.822687179;-0.688645;-0.682194795
1084;-1.479713733;-0.570063;-0.781933112
1086;-0.977589567;-0.647209;-0.977412649
1088;-0.448591526;-0.652214;-0.889863402
1090;-0.021673654;-0.586795;-0.462345035
1092;-1.428458234;-0.665831;-0.905938991
1094;-0.982996504;-0.801517;-0.653380504
1096;-0.37900303;-0.770337;-0.740257211
1098;-1.034641495;-0.676026;-0.8006995
1100;-0.573701171;-0.778447;-0.540705088
1102;-1.649963896;-0.715983;-0.426876269
1104;-1.098106223;-0.682073;-0.323722719
1106;-1.921024066;-0.678287;-0.682271386
1108;-0.291850785;-0.766179;-0.386208668
1110;0.271930443;-0.80154;0.017679328
1112;0.463778073;-0.691156;-0.087795286
1114;-0.39313472;-0.675626;-0.92434476
1116;-0.052077199;-0.703521;-1.066401835
1118;-0.607388773;-0.82627;-1.076611311
1120;0.249363621;-0.667642;-1.169257525
1122;0.241574167;-1.12042;-0.835557663
1124;-0.482021724;-0.924236;-1.011461062
1126;-0.014462208;-0.702668;-0.755227371
1128;0.18247743;-0.67164;-1.042818545
1130;-0.547676051;-0.671872;-0.707436103
1132;-1.51963839;-0.814484;-0.360655784
1134;-1.204919449;-0.684519;-0.346728953
1136;0.151775395;-0.80523;-0.224143203
1138;-0.966054734;-0.852767;-0.3969614
1140;-0.795913206;-0.825574;-0.679123115
1142;-1.743565273;-0.813315;-0.788855737
1144;-1.069166924;-0.807144;-0.174647446
1146;-0.788223994;-0.804066;-0.353266486
1148;-1.121786239;-0.801924;-0.665005032
1150;-1.454988416;-0.814993;-0.248982544
1152;-1.349086774;-0.810278;-0.337387959
1154;-1.689002181;-0.817237;-0.50325217
1156;-2.73019922;-0.81724;-0.312855976
1158;-0.704363911;-0.81116;-0.256595609
1160;-0.788922467;-0.714934;-0.565235406
1162;-1.277728889;-0.799168;-0.325069768
1164;-1.183091039;-0.824109;-0.309105411
1166;-1.742997552;-0.822717;-0.480506713
1168;-1.841579531;-0.804844;-0.258235621
1170;-1.279712718;-0.819241;-0.471787403
1172;-1.239352146;-0.819532;-0.376728117
1174;-1.898924694;-0.829813;-0.407101757
1176;-0.225892496;-0.835832;-0.375450646
1178;-0.827336426;-0.833492;-0.226988057
1180;-2.149659283;-0.689332;-0.429719627
1182;0.062563517;-0.793725;-0.589629682
1184;-0.76291503;-0.827792;-0.432156533
1186;-1.207081012;-0.8216;-0.262382969
1188;-1.298071497;-0.787978;-0.588334658
1190;-1.186278482;-0.823452;-0.280764191
1192;-0.756637113;-0.831371;-0.180126396
1194;-0.576171479;-0.804962;-0.068097392
1196;-0.676612343;-0.819633;-0.036209187
1198;-2.145973916;-0.914833;-0.373173229
1200;0.213798621;-0.814827;-0.342005536

File: data/rise_materials/Testdata-1846.txt
Keywords
Material1;Material2;Material3;Material4;Product;Object;Scenario;Method;Reference;Comment;Owner;IsPublic;ImportDate
synthetic rubber;;;;IN6-2;Interior surface of gangways;;ISO 5660;TRANSFEU;;TRANSFEU;1;2011-03-25 11:13:16
Scalars
Flux (kW/m2);tig (s);qmax (kw/m2);qtotal (MJ/m2);q180 (kw/m2);q300 (kw/m2);Sample mass (g);Mass loss (g);DHc (MJ/kg);Peak smoke production (m2/m2s);Total smoke produced (m2/m2);Specific extinction area (avg) (m2/kg);MARHE (kW/m2);Area exposed (m2);Observations;Test date (YYYY-MM-DD);Test identifier;Product thickness (mm);Thickness1 (mm);Thickness2 (mm);Thickness3 (mm);Thickness4 (mm);Product density (kg/m3);Density1 (kg/m3);Density2 (kg/m3);Density3 (kg/m3);Density4 (kg/m3);Product area weight (kg/m2);Area weight1 (kg/m2);Area weight2 (kg/m2);Area weight3 (kg/m2);Area weight4 (kg/m2)
50;43;316.7;26.1;;;25.9;24.1;70.4;;1195.5;;133.1;0.00884;;2010-08-25;c_CUR_IN6-2_50c;1.7;;;;;;;;;;2.55;;;;
VectorData
Time (s);HRR (kW/m2);Mass (g);SPR (m2/(m2*s))
0;0.0089425;25.919729;0.0011269
2;0.223025136;25.915255;-0.166316327
4;0.498265473;25.937619;-0.013578895
6;-0.403228728;25.929648;0.239554627
8;-1.942541581;25.921644;-0.00413512
10;-1.954717444;25.891522;-0.173357279
12;-0.676769823;25.884399;0.048857791
14;-1.435927422;25.895113;1.768286473
16;-0.45808481;25.888279;5.191039511
18;-2.455673263;25.937993;4.560344127
20;-2.412015019;25.895619;2.940684236
22;-1.91646028;25.979735;3.41080144
24;-2.224728578;25.850414;4.224131166
26;-4.838293277;25.894913;4.342710266
28;-3.349490863;25.917696;6.596462165
30;-3.48407766;25.907752;3.088623545
32;-2.539711636;25.890665;5.126504267
34;-3.51848231;25.543176;6.743799392
36;-3.318669027;25.35702;6.662388529
38;-6.882167252;25.554519;8.567608581
40;-9.723979004;25.150433;7.959071232
42;-23.62353741;24.847263;9.334002376
44;-28.59074358;24.546786;10.11580164
46;-29.23714518;24.337614;18.15167438
48;11.0785073;23.907312;17.08010007
50;45.36270928;22.893105;18.7097984
52;70.60400363;22.481614;19.47360495
54;96.49740909;21.691264;19.85760596
56;134.4441653;21.110054;23.25154125
58;156.4841932;20.309658;23.10403305
60;180.3502619;20.020146;19.65234952
62;200.6767767;19.128278;21.0993403
64;211.4336671;18.244694;24.18827885
66;223.6088002;17.650593;22.71448151
68;243.6561495;17.350333;22.50352279
70;260.7430322;15.981536;23.46151388
72;281.1473761;15.142505;20.47499045
74;302.1648517;14.755847;20.40566958
76;301.6598139;13.632205;15.95279969
78;315.3190525;13.085461;16.96336988
80;316.6535685;12.786018;19.05152118
82;316.0357338;12.416995;14.29387431
84;311.2350401;11.681231;10.427518
86;302.209801;11.534196;11.70172519
88;291.3168564;11.100457;12.19645086
90;279.6027597;10.76364;11.64216068
92;271.2272828;10.066713;11.09156402
94;259.8599713;10.078072;9.842673484
96;253.3291282;10.062225;8.717640006
98;246.0616294;9.721248;7.460794053
100;237.016787;9.417377;7.353102008
102;226.9379552;8.978859;4.677052122
104;220.7392368;8.064043;3.563483133
106;208.0788999;7.925197;3.12951571
108;197.8700194;7.949906;3.010624946
110;190.5941842;7.91667;3.093480694
112;181.1732301;7.936579;2.571566099
114;177.3883825;7.90024;2.587328465
116;166.8084121;7.91482;2.401753465
118;160.7855945;7.914914;3.196641469
120;161.364086;7.782447;2.612759989
122;153.3756334;7.765433;2.705082972
124;145.3903273;7.575235;2.726051703
126;138.4622603;7.292166;2.096720055
128;131.9675238;7.127532;1.299148415
130;130.6829707;6.881312;1.99430232
132;126.2675257;6.318221;1.574059638
134;119.9298496;6.410204;1.488841167
136;113.9113838;6.422703;1.633290019
138;113.1928983;6.250305;1.91886291
140;110.8762951;6.035192;2.255061997
142;110.0190558;5.889918;2.213658437
144;108.8474858;5.687587;2.032274294
146;104.5696139;5.572848;1.25750189
148;102.6228796;5.386485;1.278313608
150;100.9249697;5.271712;1.585090508
152;98.01868449;5.131274;1.235553395
154;95.98598395;4.965268;1.161852239
156;92.98558782;4.869839;1.176926446
158;89.89483184;4.781667;1.596715771
160;88.58164329;4.649036;1.350909137
162;87.03491083;4.635305;1.29680168
164;82.91974883;4.627201;0.751102841
166;81.48820654;4.367396;1.111378315
168;78.26828357;4.317164;1.376559963
170;76.25127217;4.30605;0.944533829
172;74.04126001;4.151235;1.303619322
174;69.26738357;4.11129;0.648325539
176;68.81993468;3.874963;0.908902572
178;65.26524417;3.688502;0.779637967
180;62.59673559;3.594208;1.125543947
182;61.65990783;3.455573;1.323571567
184;57.32475578;3.371294;0.595793405
186;54.84305936;3.222303;0.782669653
188;52.88854338;3.195215;1.003177003
190;49.8695886;3.10047;0.669015701
192;48.11311047;3.001001;1.162563501
194;46.28376207;2.97561;0.673487358
196;45.194756;2.941841;0.685429216
198;42.239296;2.936997;0.891257534
200;42.03769473;2.788912;0.522001635
202;36.7321679;2.626165;0.441927817
204;34.80556922;2.663339;0.407284589
206;35.45172373;2.600253;0.661339132
208;32.67585342;2.583951;0.660310482
210;30.76035592;2.57565;0.685722375
212;31.17132344;2.545132;0.504017031
214;30.59518837;2.503766;0.245790328
216;28.0512155;2.4865;0.409962286
218;26.64910004;2.312106;0.527938404
220;25.47748935;2.283565;0.443447788
222;23.9835803;2.075523;0.536417315
224;22.71734203;2.108734;0.812829442
226;22.89008497;2.148265;-0.109414222
228;22.13508783;1.987306;0.29693781
230;20.29009124;2.10067;0.41600683
232;19.81332652;1.932147;0.60757903
234;18.79103586;1.925678;0.103448607
236;17.38423675;1.940702;0.458278069
238;16.74225163;1.92729;-0.032559416
240;18.06061459;1.910452;0.08363319
242;15.2404601;1.905814;0.114514366
244;14.7636428;1.90186;0.275461535
246;12.79339375;1.902625;0.097045428
248;14.07801963;1.928973;0.283797974
250;13.06916323;1.916237;0.578307364
252;13.04294244;1.931328;0.250323352
254;12.45879631;1.903738;0.288634626
256;11.52219409;1.915508;0.053247728
258;11.60546153;1.915147;0.161969807
260;12.00876451;1.845945;0.558683951
262;10.82348876;1.849359;-0.088371376
264;11.0330185;1.941083;0.106649736
266;11.90553001;1.878497;0.633357024
268;11.34745615;1.695311;0.5719337
270;10.92132197;1.687222;0.39703682
272;11.92175975;1.675104;0.212030786
274;11.7622196;1.680738;0.074358822
276;10.54350448;1.677374;0.094004848
278;11.747604;1.676309;0.653307055
280;12.73908016;1.56255;0.240607564
282;12.03973549;1.515448;-0.030013284
284;11.72704328;1.522776;0.200910687
286;11.49734443;1.381692;0.17225733
288;10.9127406;1.364011;0.400016729
290;12.16161383;1.518708;0.46913168
292;11.34571872;1.372451;-0.253762014
294;12.57484506;1.53426;0.567540058
296;11.13795436;1.53897;-0.042705849
298;12.39857116;1.527473;-0.178029796
300;13.26615671;1.35138;0.225351688
302;11.67717037;1.358306;-0.122455275
304;13.11800614;1.372939;0.027817577
306;12.45705449;1.249474;-0.080296498
308;13.00020401;1.228423;0.013078681
310;12.40305758;1.237867;0.137424513
312;12.6106086;1.240046;0.126465277
314;11.22332759;1.225001;0.089432644
316;11.9932506;1.237441;0.316360868
318;11.68307108;1.242598;-0.160214336
320;10.62609238;1.245037;0.109189815
322;11.25006176;1.227148;0.191572208
324;11.98485404;1.219467;0.229044131
326;11.71329146;1.231564;0.150281606
328;10.57418807;1.241043;0.267046381
330;11.95125743;1.216774;0.085491854
332;11.42700015;1.229432;0.099841984
334;10.83188903;1.23326;0.519178184
336;9.876147016;1.124996;-0.211880872
338;11.76166395;1.100911;0.35906564
340;10.82724576;1.199486;0.736320517
342;9.840837729;1.106268;0.420071001
344;9.548176327;1.103247;0.464366032
346;10.97204993;1.088128;0.092729862
348;10.645638;1.10383;0.620173234
350;9.90808279;1.065738;-0.127804237
352;9.862924896;0.919641;0.15517147
354;10.12670594;0.913315;0.344681957
356;8.814072465;0.890359;-0.168927974
358;10.77705928;0.934971;0.373509337
360;10.03220686;1.099124;0.360768956
362;8.331854771;0.971591;0.267641514
364;9.532467346;0.935263;0.312366551
366;9.642589842;0.932498;0.151324279
368;10.30594268;0.924634;0.103154848
370;9.775387624;0.848071;0.236102639
372;7.415283188;0.863903;0.265587268
374;9.164461753;0.896498;0.383864434
376;7.497922579;0.873921;0.082037601
378;9.729948992;0.863433;0.081474375
380;8.82797015;0.865333;0.361077739
382;8.978378205;0.850567;0.257683813
384;7.824506679;0.835093;0.063302043
386;7.468411762;0.824669;0.298624438
388;8.316147768;0.851629;0.212635278
390;8.240024164;0.860828;0.438384261
392;7.576577765;0.855315;0.113882568
394;8.399308686;0.861388;0.600617448
396;8.000698307;0.717279;0.430261998
398;5.75949111;0.725826;0.170515523
400;7.581276063;0.738368;0.034836462
402;7.462848058;0.85206;0.480775596
404;6.333145529;0.757118;-0.167491959
406;6.257192842;0.752561;0.071770087
408;5.909634898;0.846986;-0.092130519
410;5.988460388;0.732862;-0.476118435
412;6.330605261;0.746134;-0.203836907
414;6.726086183;0.725453;0.140930395
416;6.789289292;0.597512;-0.226281833
418;6.332930289;0.686004;0.126626042
420;7.174005292;0.686363;-0.088729508
422;6.75598251;0.720332;-0.374693047
424;6.252318401;0.751742;-0.351556399
426;4.183999512;0.735073;-0.095056028
428;6.111409546;0.727219;0.09852769
430;5.61948234;0.595541;0.088052942
432;4.440384792;0.585449;-0.639467949
434;4.273061852;0.59223;0.029613984
436;3.06985158;0.598807;-0.720947487
438;4.290161382;0.580879;-0.421817299
440;3.804482992;0.589216;-0.057536956
442;4.179549817;0.601602;-0.277302645
444;3.507680853;0.592069;-0.108543252
446;2.70746465;0.595051;-0.338682726
448;2.934657663;0.608178;0.286679676
450;2.940183067;0.59877;-0.153807827
452;2.556945625;0.591281;-0.175568923
454;2.569085786;0.504255;0.030562504
456;3.341692969;0.477022;-0.552651793
458;3.90206752;0.459967;0.231364703
460;3.505259229;0.463545;-0.050561006
462;2.681489629;0.490239;-0.512483262
464;2.364828094;0.561733;0.041681576
466;2.658848536;0.450046;0.065816132
468;-0.061919254;0.495677;0.154937314
470;1.206035823;0.46235;-0.102144027
472;1.933373983;0.564804;-0.314777627
474;1.681248594;0.611201;0.201281881
476;0.50004892;0.485175;0.264218948
478;2.33714846;0.479766;-0.058699903
480;0.586218943;0.467537;0.014475104
482;1.836939542;0.463299;0.093637817
484;2.147669419;0.464441;0.296767631
486;1.652245454;0.465865;-0.148822094
488;0.812002314;0.451528;-0.012640901
490;1.637887481;0.328621;0.122386954
492;2.655994425;0.295849;0.083789655
494;1.203054457;0.481737;0.107941122
496;1.935618331;0.449536;0.403392025
498;2.062325435;0.295635;0.084792598
500;1.364528006;0.297798;0.108591169
502;0.792163745;0.463693;0.19127549
504;2.75853466;0.294312;-0.125829724
506;0.862664826;0.328978;-0.166259699
508;1.100195941;0.429727;-0.327717938
510;0.924133957;0.339327;-0.00116971
512;1.671597801;0.302401;0.265775388
514;0.026979011;0.3206;0.171208955
516;2.256777046;0.314056;0.10599911
518;1.294679307;0.291846;0.031716419
520;1.474328552;0.294424;0.440305379
522;2.311609345;0.28411;0.144435442
524;1.091999121;0.305624;0.331410329
526;1.435475726;0.244783;0.035874387
528;0.616308562;0.237951;0.295042471
530;1.895544727;0.302125;-0.021705952
532;1.291630349;0.314735;0.200935442
534;-0.113328002;0.240769;-0.035196343
536;0.022786491;0.322192;0.44895201
538;0.765565701;0.424016;0.146535492
540;0.104448867;0.317974;0.059101967
542;0.43438867;0.313478;0.510247771
544;-0.800307365;0.318561;0.498722115
546;0.129156178;0.244864;0.423622272
548;0.504315865;0.238056;0.698496788
550;0.205366423;0.22073;-0.113653107
552;1.162682563;0.301648;0.463162014
554;0.401132623;0.301709;0.146350068
556;1.229646465;0.246058;0.30521534
558;-0.273098318;0.234469;0.257221505
560;0.656580276;0.307557;0.181700156
562;-0.793914507;0.287287;0.421233086
564;1.634869095;0.297079;0.387499962
566;1.485936094;0.285024;0.163853836
568;1.51373715;0.297053;-0.284165109
570;0.234297746;0.30927;-0.369133264
572;0.073800977;0.31423;-0.202806259
574;-0.498395567;0.316369;-0.076269378
576;0.286597623;0.31168;-0.281424267
578;1.116930942;0.243217;-0.211107776
580;-0.14370158;0.227273;-0.074125883
582;-0.882756333;0.235268;-0.147989472
584;-1.604974351;0.228454;-0.5848054
586;-0.196996419;0.232844;-0.340664403
588;-1.2122466;0.240298;-0.244732132
590;-0.03967133;0.240345;-0.548944838
592;-1.334832237;0.237057;-0.305236399
594;-0.938437344;0.230985;-0.749379291
596;-0.348652247;0.218641;-0.40090133
598;-0.187078742;0.235857;-0.37292256
600;-1.020356377;0.228719;-0.593888544
602;-0.841442691;0.230358;-0.550861395
604;-0.688696608;0.234623;-0.72066839
606;-0.693962673;0.250163;-0.638238006
608;-1.479608198;0.237491;-0.10092852
610;-0.391908673;0.237931;-0.053732528
612;-1.589633575;0.235083;-0.067146854
614;-0.280134264;0.110552;-0.0725981
616;0.460398578;0.085523;-0.521456021
618;-2.02647131;0.077941;-0.19459906
620;-1.422328456;0.074684;-0.307131043
622;-3.323462145;0.077703;-0.720820467
624;-2.096210012;0.198152;-0.20254251
626;-2.258163775;0.085236;-0.444369546
628;-2.068073052;0.08492;-0.046036785
630;-1.562728923;-0.010664;-0.585738584
632;-1.222497418;-0.027658;-0.547955899
634;-2.447908715;-0.009818;-0.436598136
636;-0.931580629;0.052314;-0.260854359
638;-1.422827341;0.058268;0.062336723
640;-0.660649813;0.081239;-0.145463539
642;-0.888990222;0.074263;-0.102940733
644;-0.752356821;0.080045;-0.228814045
646;-1.889689516;0.207515;-0.187072398
648;-3.710554638;0.115976;-0.187537275
650;-1.539517782;0.090617;-0.256047278
652;-1.42833562;0.093565;-0.295448832
654;-1.424247885;0.071773;-0.112832054
656;-1.147419303;0.00078;0.010626458
658;0.047679984;-0.044012;0.094524742
660;-1.56907776;-0.029834;0.11007375
662;-1.589707845;-0.010436;0.480163273
664;-1.194157197;-0.03786;-0.242776011
666;-0.624663591;-0.017258;0.290442793
668;-1.072977334;0.092135;0.100661741
670;-2.171397899;0.068175;0.173749093
672;-1.192044496;-0.017324;-0.064348481
674;-1.258457118;0.051452;0.095175696
676;-3.119341983;-0.025865;0.098386224
678;-2.045463922;-0.034513;-0.161382508
680;-4.61466476;0.066955;0.019404662
682;-2.809253883;0.088276;0.312291677
684;-3.021771521;0.080171;-0.08931951
686;-3.075153578;0.08516;0.310909661
688;-2.232551814;0.090835;0.158566044
690;-2.057317027;0.089632;0.264161773
692;-2.908612077;0.088014;-0.009961759
694;-1.955246838;0.0924;-0.071842959
696;-1.631249149;-0.012997;-0.292591357
698;-3.668402736;0.0547;0.261190072
700;-2.778975921;-0.036707;0.085933545
702;-1.065948016;-0.003401;0.081776915
704;-3.257982823;-0.022003;-0.047416941
706;-2.774368278;-0.013436;-0.014242316
708;-1.398933971;-3.2E-05;0.284052343
710;-3.535393829;-0.046351;0.399711779
712;-3.133942013;0.071039;0.347525766
714;-2.299659049;0.047381;0.240021739
716;-2.122671987;-0.042884;0.219100707
718;-3.787501987;-0.016204;0.255405442
720;-3.398493474;-0.029613;0.265544769
722;-3.492794995;-0.034723;0.448128727
724;-2.366898086;-0.037109;0.301932691
726;-3.401490379;-0.026276;0.077199378
728;-2.739272984;-0.016101;0.198643052
730;-2.277651132;-0.03095;0.311789671
732;-2.636733389;0.0593;0.031884667
734;-2.914821292;-0.010338;0.293738667
736;-2.219094405;-0.032327;-0.030578814
738;-2.860281388;0.078713;-0.075220351
740;-0.956589391;-0.042848;0.168042341
742;-0.876941298;-0.038839;-0.246392702
744;-1.197140337;-0.045356;0.395822166
746;-0.733573267;-0.03788;0.278366775
748;-2.710425543;-0.043914;0.600541891
750;-1.166473463;-0.189007;0.269172721
752;-1.122735366;-0.161631;0.33502916
754;-0.306748607;-0.065362;0.558217915
756;0.000373945;-0.041251;0.370237625
758;-1.587379106;-0.029829;0.096505036
760;-1.139115287;-0.035097;-0.08097231
762;-0.419070809;-0.039429;0.131663287
764;0.488913051;-0.025376;-0.074134544
766;-0.715487164;-0.028074;0.046722084
768;-1.538487435;0.078064;0.195280725
770;-1.072964021;0.075011;0.028290797
772;-1.2746214;-0.015446;0.116284329
774;-1.597391385;-0.025733;0.151659139
776;-1.279573766;-0.133778;0.198253
778;-1.00256871;-0.165796;0.381554045
780;-0.909821973;-0.175434;0.15406925
782;-0.873840788;-0.148076;0.06570021
784;-2.2179995;-0.159764;0.264487926
786;-2.874915301;-0.159634;-0.138908218
788;-1.57572738;-0.172955;0.18578099
790;-2.039120113;-0.177949;-0.120390137
792;-0.735882814;-0.165583;0.122002328
794;-1.7333857;-0.168981;0.207043353
796;-2.482307516;-0.159865;-0.287047995
798;-3.223846282;-0.182805;-0.212573476
800;-1.321838082;-0.170122;-0.372181823
802;-1.454613778;-0.155653;0.278640399
804;-1.41033631;-0.181246;0.109477149
806;-0.909254087;-0.167215;0.472958271
808;-2.08199641;-0.165363;-0.0050041
810;-1.074883505;-0.153605;0.327808934
812;-2.122531309;-0.164936;-0.10039291
814;-3.731791839;-0.056743;0.357302406
816;-2.160092862;-0.186368;-0.107027995
818;-3.133312238;-0.161957;0.10731726
820;-3.530539161;-0.219619;0.331006398
822;-2.813194455;-0.172133;0.117288436
824;-2.317265902;-0.142428;0.026721485
826;-3.200812511;-0.177042;0.501004964
828;-4.074953221;-0.077145;0.248893057
830;-3.470855947;-0.162027;0.257116227
832;-3.454756612;-0.178923;0.164915651
834;-2.528888442;-0.155089;0.225551241
836;-3.901644279;-0.153323;0.191146782
838;-2.762167208;-0.167253;0.55904951
840;-4.1806091;-0.16754;0.260616388
842;-3.626463101;-0.20306;0.164061447
844;-3.736279858;-0.148298;0.212421391
846;-2.854887007;-0.173074;0.123531973
848;-4.099278437;-0.189576;0.304697699
850;-3.415667615;-0.183206;0.329578884
852;-4.360855628;-0.170572;0.059965596
854;-3.533445047;-0.17314;0.311943166
856;-3.780243524;-0.164718;0.126184419
858;-3.786558804;-0.05981;0.09908086
860;-2.39577225;-0.134419;0.050475996
862;-3.364105183;-0.178924;0.007228069
864;-3.281688661;-0.191097;0.263269084
866;-3.133260106;-0.16012;0.012826668
868;-3.55984742;-0.195916;0.213582933
870;-4.083051173;-0.245906;0.400822261
872;-3.676153509;-0.170714;0.377668134
874;-3.642250484;-0.167335;0.322126699
876;-3.063211812;-0.195217;0.133566067
878;-4.250313224;-0.262647;0.440592528
880;-3.821999612;-0.178215;-0.031563004
882;-4.025835661;-0.168502;0.040936239
884;-3.627726808;-0.250435;0.079643416
886;-4.767044949;-0.164897;0.354566054
888;-4.576388763;-0.251838;-0.279431492
890;-4.376936269;-0.19323;0.161242719
892;-3.927999764;-0.276169;-0.052675004
894;-3.919585693;-0.204929;0.695150009
896;-3.774456792;-0.260763;0.243066653
898;-4.19523146;-0.280237;0.109365728
900;-4.770912828;-0.269465;0.203968554
902;-3.948133315;-0.18475;0.099356596
904;-3.442798124;-0.255503;0.386574486
906;-4.037818694;-0.194597;-0.008999073
908;-4.304122478;-0.271881;0.059028808
910;-4.380100378;-0.186414;-0.097078046
912;-4.509006448;-0.172728;0.588735395
914;-4.6321739;-0.248177;-0.033754077
916;-4.274437167;-0.243315;0.273290899
918;-3.247917867;-0.186189;0.182873814
920;-3.330938315;-0.157699;0.391433944
922;-3.044705667;-0.271679;-0.14078498
924;-4.601473301;-0.176897;0.133827804
926;-3.306587909;-0.280594;-0.033887161
928;-4.632135987;-0.286802;0.62619019
930;-3.520334043;-0.275012;0.214576011
932;-5.065369681;-0.28434;0.318813858
934;-3.664497255;-0.254319;0.250753498
936;-3.675657286;-0.292179;0.199693095
938;-4.042601063;-0.279694;0.177568482
940;-4.839586072;-0.163736;-0.128795198
942;-4.413423226;-0.252324;-0.033392803
944;-5.058850327;-0.153861;0.053845724
946;-3.909923153;-0.168833;0.024042783
948;-6.058376479;-0.275746;0.005221997
950;-4.164504782;-0.286047;0.425354466
952;-5.446762743;-0.2758;0.112762749
954;-5.636755723;-0.284195;0.42664026
956;-5.166701268;-0.269692;0.32620019
958;-4.171903037;-0.164972;0.247940794
960;-5.392692316;-0.265237;0.514780412
962;-4.822433901;-0.285246;0.454822773
964;-4.322414587;-0.277469;0.405277471
966;-3.923769711;-0.28021;0.147384741
968;-3.407633029;-0.284834;0.270017695
970;-4.804367855;-0.297793;0.067180709
972;-4.058256789;-0.277138;0.217270649
974;-5.658358304;-0.276905;0.163395136
976;-5.85642995;-0.281665;0.400615997
978;-4.580294918;-0.392937;0.021131117
980;-4.488326896;-0.281741;0.071901403
982;-4.291718879;-0.254792;-0.104101277
984;-4.426594174;-0.288152;0.267789051
986;-4.990095285;-0.292166;0.236618003
988;-3.850237451;-0.269628;0.065437135
990;-3.075155664;-0.291689;0.423456344
992;-3.538058358;-0.28028;-0.183875485
994;-4.316690956;-0.268772;0.101028795
996;-4.239995392;-0.276885;0.146794126
998;-3.697704879;-0.401527;0.220857973
1000;-4.707576679;-0.426617;0.203028545
1002;-3.844356929;-0.418044;0.282994669
1004;-4.152411599;-0.302478;0.580830107
1006;-3.646347671;-0.31194;0.137110391
1008;-4.339439236;-0.284374;0.294327451
1010;-3.757093073;-0.280247;0.185172131
1012;-4.52879539;-0.283823;0.598389687
1014;-3.359662005;-0.42103;0.168105382
1016;-4.542319613;-0.333976;-0.062684551
1018;-5.518058977;-0.261753;0.067703671
1020;-3.86844556;-0.315345;0.373765593
1022;-3.447259197;-0.410234;0.33200075
1024;-3.73758175;-0.314306;0.228142438
1026;-4.279033305;-0.390014;0.275301502
1028;-4.393947046;-0.41583;0.132542666
1030;-3.572061124;-0.295871;0.468348302
1032;-3.951013502;-0.289626;0.462663321
1034;-3.990635738;-0.282213;0.261816693
1036;-5.156638616;-0.317674;0.347309431
1038;-4.172600955;-0.296478;0.310829505
1040;-3.841647032;-0.291402;0.218202275
1042;-4.100361602;-0.381136;0.292511739
1044;-4.25531955;-0.279131;0.392686353
1046;-3.259944372;-0.282478;0.316175145
1048;-3.95009905;-0.283399;0.577445232
1050;-4.469477663;-0.38737;0.200263924
1052;-4.973580704;-0.420276;0.438245921
1054;-4.360690731;-0.409079;0.049969511
1056;-2.540236386;-0.40017;0.301049381
1058;-4.622273203;-0.413232;0.102648771
1060;-4.316053492;-0.417644;0.051636531
1062;-3.753680938;-0.422707;0.25976838
1064;-3.352772388;-0.424137;0.059896161
1066;-3.988742576;-0.42964;0.536372607
1068;-3.608812552;-0.42652;0.282504081
1070;-3.839104228;-0.411531;-0.101949831
1072;-3.177304046;-0.303475;0.371218572
1074;-3.863696724;-0.320247;0.424797003
1076;-4.213587189;-0.298161;0.363730063
1078;-3.394248394;-0.39779;0.512120472
1080;-3.553103099;-0.430683;0.558649393
1082;-4.423488918;-0.422227;0.355341573
1084;-3.259839149;-0.414352;0.390592233
1086;-3.888817671;-0.543013;0.55584507
1088;-4.596828205;-0.562158;0.30019094
1090;-2.854102611;-0.425924;0.445824133
1092;-4.173848282;-0.418939;0.350951769
1094;-3.647399907;-0.422956;-0.164656621
1096;-4.27101256;-0.541458;0.414533101
1098;-2.767807649;-0.417066;0.58612297
1100;-4.424446944;-0.424165;0.199491062
1102;-3.168361389;-0.431604;0.420728301
1104;-2.793799925;-0.397278;0.257396828
1106;-3.833317369;-0.415144;0.108390911
1108;-3.931068769;-0.417254;-0.169899591
1110;-4.215188871;-0.567654;0.253369013
1112;-3.696473927;-0.566386;0.244019873
1114;-3.673755266;-0.413679;0.518377064
1116;-4.010338393;-0.425135;0.565644767
1118;-3.273313904;-0.409917;0.262151483
1120;-4.047166786;-0.41784;0.441497492
1122;-4.073536992;-0.398657;0.320699688
1124;-4.972175859;-0.409742;0.464895941
1126;-3.693617158;-0.3981;0.445742256
1128;-4.487465063;-0.420588;0.581605824
1130;-3.572570428;-0.535372;0.738630273
1132;-3.268699549;-0.583921;0.59928843
1134;-3.129766736;-0.535106;0.484858873
1136;-3.880707678;-0.415203;0.804390786
1138;-3.763098101;-0.534484;0.63710784
1140;-4.813788827;-0.454412;0.615339598
1142;-2.863506795;-0.420563;0.535198425
1144;-4.143558343;-0.396912;0.658533405
1146;-3.344186739;-0.402185;0.863616095
1148;-3.740204835;-0.418246;0.716191408
1150;-4.761996219;-0.398354;0.566694787
1152;-4.308746832;-0.390134;0.724494067
1154;-5.024627417;-0.310206;0.436229794
1156;-4.635130291;-0.29;0.320399886
1158;-4.63486795;-0.309049;0.537683646
1160;-4.654596787;-0.425454;0.454726645
1162;-5.490242769;-0.414597;0.400366803
1164;-6.194669872;-0.323473;0.655302348
1166;-4.382472742;-0.418515;0.477652368
1168;-4.493059497;-0.421992;0.193291725
1170;-5.201871085;-0.425934;0.747504328
1172;-4.349136285;-0.408643;0.833067156
1174;-6.140088417;-0.422877;0.47833771
1176;-6.638059586;-0.419957;0.311310304
1178;-4.250376479;-0.430994;0.305446017
1180;-3.352280852;-0.432661;0.50913406
1182;-4.586975826;-0.434823;0.849271959
1184;-4.783144027;-0.5403;0.984475776
1186;-5.775616367;-0.555838;0.449345595
1188;-4.170256926;-0.561772;0.607989968
1190;-4.063239076;-0.574051;0.063360124
1192;-3.240239853;-0.438902;0.066171534
1194;-4.732496876;-0.423807;0.639911787
1196;-3.603220841;-0.423786;0.122323257
1198;-4.484773543;-0.41637;0.725400045
1200;-5.104363185;-0.399156;0.516276359
