Repository: johodges/materials

## A Non-Dimensional Scaling Approach to Modeling Material Pyrolysis

This repository contains the data, scripts, and technical documents required to generate the SPyro cone validation cases.

## Instructions
* Clone this repository with submodules
  ```
  git clone --recurse-submodules https://github.com/johodges/materials
  ```
* Pre-process data
  ```
  python materials/scripts/initialize.py
  ```
* Build latest FDS (example for impi_intel_linux target, but use relevant make target for platform)
  ```
  git clone git@github.com:firemodels/fds.git && cd fds
  cd Build/impi_intel_linux
  ./make_fds.sh
  ln -s fds_impi_intel_linux fds
  cd ../..
  ```
* Run cases
  ```

File: data/rise_materials/Testdata-1848.txt
Keywords
Material1;Material2;Material3;Material4;Product;Object;Scenario;Method;Reference;Comment;Owner;IsPublic;ImportDate
painted GRP phenolic resin;;;;IN1-3;Interior components (structure and coverings);;ISO 5660;TRANSFEU;;TRANSFEU;1;2011-03-25 12:54:47
Scalars
Flux (kW/m2);tig (s);qmax (kw/m2);qtotal (MJ/m2);q180 (kw/m2);q300 (kw/m2);Sample mass (g);Mass loss (g);DHc (MJ/kg);Peak smoke production (m2/m2s);Total smoke produced (m2/m2);Specific extinction area (avg) (m2/kg);MARHE (kW/m2);Area exposed (m2);Observations;Test date (YYYY-MM-DD);Test identifier;Product thickness (mm);Thickness1 (mm);Thickness2 (mm);Thickness3 (mm);Thickness4 (mm);Product density (kg/m3);Density1 (kg/m3);Density2 (kg/m3);Density3 (kg/m3);Density4 (kg/m3);Product area weight (kg/m2);Area weight1 (kg/m2);Area weight2 (kg/m2);Area weight3 (kg/m2);Area weight4 (kg/m2)
50;60;74.90;25.27;;;46.0;24.82;78.4;;439.00;;28.8;0.00884;;2010-08-25;c_CUR_IN1-3_50a;3.5;3.0;;;;;;;;;;4.31;;;
VectorData
Time (s);HRR (kW/m2);Mass (g);SPR (m2/(m2*s))
0;-0.037307527;46.029865;0.34757706
2;-0.784053803;46.025391;0.133267735
4;-0.18028329;46.067071;0.411088521
6;-0.726336982;45.285516;0.31390229
8;-0.731464626;45.235209;0.497131509
10;-1.023968048;44.336816;0.320284138
12;-1.613461448;44.870472;0.023796364
14;-0.000234051;45.4483;-0.110492472
16;0.449167095;45.787208;0.397503961
18;-0.784600855;46.006934;0.028434061
20;-1.179295689;45.829328;0.371935212
22;0.184156415;45.886727;0.361438443
24;-0.403266786;45.909422;0.389767505
26;-1.172375999;45.901356;0.406633659
28;-0.906725163;45.910182;0.182297499
30;-1.00643896;45.895933;0.465373521
32;-0.872215955;45.765479;0.591583159
34;-0.683106964;45.77584;0.121067706
36;-2.157319241;45.646202;0.254311746
38;-1.736291739;45.384327;0.504269834
40;-1.080377916;45.380901;0.449991022
42;-2.511996655;45.229989;0.452209384
44;-1.874042883;44.796595;0.373925618
46;-2.0521092;44.868423;0.619679805
48;-2.692432415;44.503944;0.612479262
50;-3.151493992;44.413497;0.70039887
52;-0.596102104;44.36701;0.568668411
54;-0.878021923;44.357415;0.532561738
56;-2.354394304;44.363851;0.822764204
58;-0.846633639;44.369062;1.7239928
60;-0.425351095;44.315456;1.765209201
62;0.072024893;44.333532;0.600802918
64;0.746680663;43.764608;1.008973016
66;2.196859179;43.709437;0.88993087
68;7.395899778;43.598377;2.1314417
70;42.66988391;41.762734;1.445381665
72;55.76457262;38.109038;1.611951049
74;67.13987938;40.086616;1.050189676
76;74.41842967;43.157065;1.109969485
78;74.90443314;42.930167;1.402840928
80;70.81911001;42.932343;0.88375411
82;59.87464993;42.479634;0.487886006
84;54.27401142;42.193484;0.261091908
86;51.00517817;41.79898;0.326703784
88;45.68416088;41.639685;0.165104668
90;43.82035174;41.500556;0.244110915
92;43.31387559;41.35992;0.552202848
94;39.6991496;41.172057;0.734093724
96;38.05835388;41.183088;0.516145809
98;35.99029375;41.043444;0.754224298
100;34.69613212;40.787939;0.397654456
102;35.11019954;40.916909;0.579569252
104;37.64439488;40.615;0.388525432
106;32.75356405;40.523677;0.264058388
108;31.92514304;40.410751;0.55077043
110;31.5116437;40.264454;0.463361539
112;29.38381707;40.050414;0.449574318
114;17.93063049;40.067856;0.579111398
116;17.1776975;39.987614;0.711586621
118;12.54827202;39.856289;0.300605027
120;7.619445351;39.849785;0.628494573
122;6.549311182;39.767357;0.380963107
124;6.230747911;39.588665;0.345603866
126;4.892049835;39.51387;0.168121739
128;5.047649031;39.41106;0.464029412
130;3.228634483;39.402506;0.404647152
132;4.928451544;39.068798;0.316238249
134;4.790906376;39.073335;0.592973629
136;4.402233395;39.067517;0.564071942
138;4.226149969;38.904778;0.468172048
140;5.81245128;38.851278;0.584401176
142;4.676543088;38.630657;0.504278905
144;6.424492522;38.618704;0.498447764
146;6.423888395;38.647318;0.56567795
148;5.282456062;38.557092;0.571154849
150;6.47761568;38.547636;0.514036577
152;6.931606867;38.385162;0.545479541
154;6.571663399;38.416526;0.504312774
156;6.86586588;38.259915;0.501041842
158;8.253675716;38.104306;0.470469622
160;6.598779177;38.092094;0.552406343
162;7.465232991;37.992894;0.434876577
164;7.908598552;37.996244;0.237368817
166;7.923085844;37.830368;0.733133078
168;8.970359639;37.821923;0.564101613
170;7.678719849;37.74443;0.458404617
172;8.049405676;37.636735;0.553589415
174;8.138417793;37.567573;0.486928982
176;6.424652135;37.493125;0.454990692
178;6.407947339;37.479434;0.656375812
180;7.849769176;37.218953;0.239118188
182;8.323823295;37.125686;0.830695646
184;7.955495579;37.089079;0.555500047
186;7.797863381;37.106787;0.89718954
188;8.068364794;36.955901;0.362118928
190;8.419636004;36.959557;0.346046167
192;7.90800151;36.854292;0.688058091
194;7.988033493;36.801484;0.491107377
196;8.348023807;36.676732;0.302530064
198;6.63355025;36.674849;0.392170077
200;7.14846627;36.560062;0.680714276
202;7.304319952;36.590944;0.494551313
204;7.538846846;36.441452;0.637019893
206;8.412941322;36.325175;0.306385435
208;7.582180592;36.312473;0.754901206
210;6.063996493;36.197384;0.487649786
212;7.348787242;36.078618;0.704117664
214;7.961879989;35.881685;0.442889887
216;8.767842263;35.772674;0.306269496
218;7.195577734;35.764337;0.32258124
220;7.528058018;35.773942;0.503390972
222;7.363336775;35.763257;0.417679001
224;9.847553175;35.761013;0.18853712
226;7.678563776;35.756981;0.128432375
228;8.917648971;35.572682;0.405103756
230;8.232889987;35.493124;0.635550672
232;7.175148839;35.331143;0.205696216
234;7.349375811;35.243251;0.193619146
236;8.243001657;35.206578;0.512043596
238;8.619122684;35.055734;0.701745258
240;8.193028569;35.006249;0.46842876
242;9.264855399;34.951483;0.761638197
244;9.965432227;34.833434;0.666246848
246;8.545162521;34.829494;0.757389317
248;11.31030857;34.688117;0.468369626
250;12.04850547;34.666514;0.547465444
252;14.14806318;34.546123;0.445136532
254;13.57109898;34.494056;0.408201614
256;20.84606266;34.338171;0.782911271
258;24.46386364;34.335643;0.565739853
260;28.60800506;34.255564;0.438091557
262;32.2290803;34.214427;0.479396259
264;35.83289824;34.08468;0.438106647
266;46.64336492;33.955984;0.471132472
268;50.02522473;33.95079;0.468748826
270;53.51478678;33.685787;0.748510255
272;55.92262593;33.658444;0.990709349
274;57.14781292;33.505111;0.756261449
276;59.46117104;33.428028;0.349682282
278;61.16392999;33.416951;0.76507511
280;60.49545119;33.290203;0.459966271
282;61.30268898;33.17119;0.598813402
284;62.8974754;33.15175;0.654609825
286;64.04930978;33.011158;0.747888478
288;63.11742319;32.858994;0.757583837
290;64.05189407;32.718166;0.588170384
292;63.36385096;32.670243;0.557037086
294;64.17176669;32.535089;0.743417482
296;64.4547988;32.533418;0.669417355
298;63.35477737;32.541079;0.52611305
300;63.36476745;32.512166;0.71138119
302;63.08646111;32.529701;0.747732561
304;63.39774217;32.517068;0.537129362
306;63.05327632;32.324016;0.582388645
308;63.49162915;32.195183;0.883561371
310;62.20072573;32.145128;0.645882517
312;61.72491642;32.042105;0.234055337
314;60.2171239;32.010324;1.129184936
316;60.70900013;31.859996;0.594272564
318;61.10683162;31.752606;0.342497832
320;60.50575271;31.706091;0.165199423
322;61.31340745;31.592492;0.740242618
324;61.71838104;31.579359;0.289393354
326;58.96675491;31.479466;0.421286647
328;60.18247219;31.368258;0.525123235
330;60.737548;31.384157;0.226044297
332;60.61869559;31.368291;0.458485177
334;61.41638773;31.282235;0.26420711
336;61.75731293;31.050371;0.260563889
338;58.11992991;31.06625;-0.117099489
340;59.75253141;31.073997;-0.072771163
342;58.53182571;30.961361;0.150060827
344;57.87589583;30.822354;0.573556231
346;59.6962498;30.680902;-0.294105542
348;60.16308593;30.652183;0.496006906
350;59.94644086;30.669778;-0.050946936
352;59.68286489;30.500661;0.020662481
354;59.74488569;30.475179;-0.136145388
356;58.85661688;30.387834;-0.177449912
358;58.52877431;30.343486;0.256936308
360;61.14766957;30.368476;-0.132674972
362;59.63793779;30.223763;0.043614916
364;59.39868424;30.221219;0.4820457
366;59.36415404;30.096067;0.153652475
368;59.96447067;30.091081;-0.078267255
370;60.35907955;29.942443;-0.069467501
372;60.18527184;29.959585;-0.126720323
374;57.28150843;29.956142;-0.118702443
376;57.05459462;29.836561;0.421109413
378;56.5224379;29.81592;0.088411779
380;55.51042437;29.800612;-0.074919808
382;55.79401122;29.819488;-0.091808545
384;54.98955655;29.824222;-0.394092318
386;49.84119121;29.64941;-0.365363282
388;48.41557616;29.566862;-0.065563979
390;48.3265501;29.433975;-0.210942607
392;45.70492737;29.434804;-0.046173494
394;47.10181878;29.266119;-0.039944074
396;43.87841838;29.219748;-0.252129147
398;44.28278844;28.88383;0.024952076
400;43.36211879;28.905625;0.252379323
402;43.10891159;29.071746;0.172626429
404;42.3551873;29.06939;0.280616957
406;42.34090644;29.07073;0.377624343
408;39.57878684;29.089565;0.474976141
410;33.87686622;28.923121;0.291307078
412;32.02905045;28.761472;0.218127162
414;30.30116818;28.88266;0.260038216
416;27.78148826;28.770099;0.164156869
418;27.37604081;28.753693;0.484121756
420;22.32893516;28.612303;0.140873526
422;23.65940342;28.623961;0.493901407
424;21.03637017;28.604387;0.393490386
426;21.15188017;28.530596;0.311794545
428;19.70472948;28.519352;0.164964891
430;19.47789082;28.410313;0.641508005
432;18.56407606;28.495779;0.373853315
434;20.15058681;28.504866;0.007852301
436;18.72867194;28.421507;0.489380872
438;18.10263147;28.254645;0.279671119
440;17.52898126;28.214907;0.215208453
442;17.28647236;28.143811;0.191706224
444;15.48962695;28.175548;0.31702888
446;17.50151941;28.175225;0.11137695
448;17.8113948;28.153457;0.433573453
450;16.40754353;27.996826;0.568885127
452;17.46728345;28.008598;0.221559945
454;17.08268905;28.031875;0.395234124
456;16.74036653;28.006068;0.354969791
458;15.20043243;27.904199;0.239108511
460;16.41049086;27.905031;0.68572879
462;16.33606927;27.886462;0.319381157
464;16.78461252;27.923553;0.493432603
466;17.53615649;27.780032;0.519596613
468;17.14232443;27.644899;0.249657666
470;15.41739235;27.730392;0.616060791
472;16.25290951;27.632737;0.422024677
474;16.64170569;27.608637;0.283856264
476;16.15901252;27.499199;0.701276409
478;15.00987129;27.51707;0.112579936
480;16.29717546;27.487442;0.198137037
482;16.80366411;27.490217;0.456313132
484;17.08732599;27.498041;0.312531882
486;17.07624272;27.343032;0.160557447
488;16.5189579;27.329618;0.660589536
490;18.05186359;27.175954;0.506780573
492;17.42692601;27.193819;0.564556756
494;18.16789025;27.156488;0.337885229
496;17.99559691;27.12629;0.605523303
498;17.25491208;27.207324;0.554220087
500;15.42986602;27.185219;0.388420535
502;16.41375776;27.187022;0.830076703
504;17.69407382;27.01509;0.369301299
506;17.51502718;27.03008;0.516200923
508;18.7765447;27.167996;0.475671916
510;17.40054275;27.029208;0.560433278
512;17.31102771;27.034262;0.321334469
514;16.46899691;26.889168;0.525976316
516;17.45327942;26.858484;0.464882975
518;18.41024638;26.75467;0.273271748
520;17.79508223;26.864632;0.596976846
522;18.08802311;26.832847;0.306085649
524;17.75286574;26.72116;0.344826367
526;17.30963444;26.731026;0.588359271
528;17.97563534;26.714594;0.545190095
530;16.57172799;26.716533;0.151602582
532;18.19226378;26.563632;0.283065071
534;17.57001032;26.466593;0.412259657
536;18.02861221;26.459453;0.050778288
538;18.85090983;26.439407;0.475014044
540;16.51052843;26.452641;0.16989542
542;17.82032585;26.413075;0.451671669
544;17.2988302;26.452651;0.742502375
546;17.14413986;26.448633;0.270563709
548;17.24373293;26.335326;0.226453578
550;16.31718722;26.312732;0.57188393
552;15.84591631;26.293441;0.215858592
554;18.61881253;26.297563;0.120017307
556;16.64461618;26.165789;0.351175316
558;16.69067747;26.154955;0.281307168
560;17.16827019;25.984086;0.201800439
562;18.96948359;26.003511;0.32243829
564;18.7289021;25.969313;0.897672516
566;15.76622382;25.708345;0.27621152
568;18.08552757;25.700678;0.548160234
570;16.83620825;25.950947;0.431914211
572;17.97182264;25.696848;0.301562238
574;17.00217734;25.656658;0.148951391
576;17.0244722;25.632201;0.084637617
578;18.11631579;25.625155;0.083033809
580;16.0549546;25.644239;0.532461191
582;17.65762413;25.64468;0.65544611
584;16.46350993;25.636788;0.428034114
586;17.55447376;25.636024;0.191377638
588;16.62872807;25.635879;0.414269907
590;17.39305986;25.631622;0.383121349
592;16.67995121;25.623163;0.687384568
594;17.69437508;25.641685;0.567357285
596;16.10745143;25.639982;0.143494531
598;17.67968439;25.642644;0.098746639
600;15.89106639;25.628225;0.497529274
602;16.83384273;25.6303;0.007039374
604;17.1761737;25.627976;0.49854708
606;16.2402082;25.637637;0.200107517
608;16.5152309;25.625692;0.274475967
610;16.95089591;25.637693;0.183353084
612;18.15371474;25.629005;0.043738737
614;15.59793119;25.624625;0.185698081
616;16.25953141;25.629425;0.427867036
618;17.48912075;25.620998;0.343678044
620;17.48124244;25.625752;0.140981633
622;16.40648915;25.247052;0.517538568
624;17.42349212;25.239938;0.412933501
626;17.09460707;25.242265;0.625646481
628;19.71058539;25.255299;0.01948425
630;17.59232912;25.256482;0.571484307
632;17.95752769;25.112758;0.502877995
634;18.32437097;25.214971;0.40705491
636;18.6214578;25.068941;0.322106304
638;20.31053207;25.122794;0.534832481
640;18.61048596;25.076654;0.467626709
642;17.47850704;25.069371;-0.247933611
644;17.92421308;25.086126;0.475481614
646;17.85321965;25.074329;0.146886824
648;17.56269207;24.936921;0.290479833
650;18.05739282;24.921211;0.626414478
652;17.91693063;24.921321;0.445453264
654;18.31250224;24.931918;0.504028336
656;18.5786309;24.915284;-0.070187723
658;18.5193533;24.760381;0.267012509
660;18.74184625;24.757078;0.507723524
662;18.86218222;24.751863;0.760888602
664;18.62290633;24.64482;0.468585347
666;17.84267108;24.600816;0.27253948
668;18.63826142;24.616649;0.447704502
670;17.48308879;24.603824;0.697580485
672;17.78132573;24.608306;0.568042094
674;17.55269009;24.606169;0.561695961
676;19.1782334;24.579568;0.544212267
678;18.50195174;24.570303;0.583977139
680;17.9908892;24.576511;0.548345163
682;18.01421688;24.577827;0.509513014
684;18.07498684;24.444486;0.57724493
686;18.79190533;24.387011;0.498087678
688;17.42505656;24.392131;0.422809672
690;17.36840137;24.38817;0.422078742
692;17.64691094;24.383437;0.373375929
694;17.87824491;24.392684;0.37052955
696;17.25153412;24.297577;0.43263892
698;18.19360119;24.289313;0.284585858
700;19.8285683;24.265068;0.637052511
702;18.95650558;24.148528;0.417269435
704;18.05118973;24.158844;0.577559552
706;17.98493668;24.130157;0.463172197
708;18.45558646;24.116552;0.189305273
710;20.20766732;24.154905;0.482054062
712;19.83564932;24.137278;0.72176326
714;19.63770855;24.035256;0.669662257
716;16.77231735;23.880124;0.232364166
718;18.45436685;23.962161;0.422226355
720;19.00916906;23.998349;0.599713311
722;16.9284916;23.991747;0.467945608
724;18.56745325;23.866499;0.190398934
726;17.52646198;23.868713;0.552582656
728;18.26685848;23.882875;0.287922366
730;18.37193819;23.873827;0.494387904
732;18.09681802;23.778302;0.371106816
734;17.86861582;23.750187;0.485534729
736;18.23124852;23.725868;0.348011738
738;19.25133927;23.638293;0.336798362
740;19.53807517;23.752019;0.328557938
742;18.48521055;23.62861;0.345658829
744;18.87865717;23.620184;0.26135679
746;17.44829159;23.611199;0.073194462
748;17.52612758;23.601392;0.211441226
750;16.98119033;23.511456;0.533024465
752;17.78517915;23.468481;0.468807212
754;17.12134153;23.614947;0.462903422
756;16.80229754;23.500963;0.119924614
758;18.05890471;23.410776;0.790356925
760;17.96684875;23.335373;0.347382859
762;17.48999006;23.329728;0.419890743
764;18.50339524;23.344113;0.56590428
766;20.04957136;23.333244;0.432277668
768;17.89256925;23.30494;0.513302945
770;17.26700265;23.34493;0.520152348
772;18.05686743;23.236294;0.234806409
774;19.75586263;23.222518;0.701845337
776;17.89479362;23.209672;0.365582884
778;18.76629594;23.206602;0.242810191
780;18.70404661;23.204706;0.073373825
782;17.92209144;23.165936;0.24710888
784;19.01533837;23.205816;0.390044189
786;19.22744163;23.197369;0.314415281
788;18.13574217;23.077359;0.285414915
790;19.13149253;23.073975;0.302956102
792;19.15556486;23.084594;0.497667848
794;17.82070512;23.108694;0.613976498
796;19.79434893;22.936514;0.658044037
798;19.28315254;22.96195;0.756937423
800;19.68986185;22.944228;-0.257750995
802;18.26283992;22.925314;0.291535226
804;16.96914428;22.854109;0.433313966
806;17.63365714;22.91141;0.100580384
808;18.10958209;22.838575;-0.255055206
810;18.98542578;22.853704;0.169435727
812;17.04000139;22.815373;0.234208007
814;19.93913914;22.842977;0.612369411
816;18.67753293;22.775007;0.212079819
818;17.81355436;22.818243;0.501355468
820;16.83499953;22.729367;0.114135328
822;19.59653856;22.667108;0.137404082
824;18.74569319;22.671531;0.36688342
826;18.46047588;22.682293;0.292466475
828;17.51478316;22.664401;0.375529003
830;18.60618812;22.454611;0.733147237
832;18.33366759;22.502581;0.577422547
834;17.40451447;22.52804;0.403943052
836;18.7525471;22.544124;0.526545344
838;16.67957544;22.489261;0.60294864
840;17.99579071;22.309212;0.402643265
842;18.23239107;22.414484;0.152263473
844;18.82397562;22.450099;0.339500569
846;19.64197181;22.450413;0.362323055
848;17.86246854;22.305684;0.630532904
850;19.19973697;22.299669;0.247883008
852;18.47722807;22.334497;-0.196895165
854;18.80494353;22.33479;0.367752409
856;19.7554514;22.330001;0.081262703
858;18.77534177;22.289187;0.376934473
860;19.56984657;22.327823;0.624016223
862;17.77301368;22.154271;0.237417963
864;17.2234251;22.150828;0.017436432
866;18.3601988;22.152106;0.327287393
868;18.14558473;22.129577;0.58168758
870;17.48009995;22.012343;0.772308098
872;18.79807872;22.006779;0.577890653
874;17.9057241;21.969733;0.316518748
876;18.03858643;21.888765;0.31604979
878;17.99546089;21.961328;0.447185644
880;17.92834954;21.984025;0.191318738
882;18.95487253;21.852856;0.277701323
884;18.39876322;21.88933;0.141478713
886;18.03119194;21.856612;0.06713986
888;16.84598413;21.850224;0.199589201
890;18.7409765;21.738853;-0.001265463
892;17.34768884;21.868896;0.016183901
894;17.95846671;21.744628;-0.10118678
896;17.94190249;21.74682;0.075884309
898;18.32375408;21.733152;0.072153899
900;16.62289364;21.742238;-0.054803489
902;17.07141315;21.736483;0.027973862
904;17.7006589;21.648974;0.10133695
906;16.88967009;21.58183;0.060391447
908;16.17325781;21.729722;-0.130583606
910;15.48736957;21.611152;0.068030018
912;17.72571179;21.595328;-0.083113618
914;17.46471569;21.451794;-0.301801572
916;16.52361066;21.444916;-0.010270179
918;18.85093649;21.459468;-0.45178675
920;16.11445312;21.471375;0.148924275
922;14.64548309;21.455729;-0.561175472
924;17.09777783;21.453312;-0.096620293
926;15.83303017;21.430819;-0.130745443
928;17.14208194;21.438467;-0.125511283
930;16.63873131;21.444851;-0.183269166
932;15.52961884;21.462743;-0.075646453
934;17.55396691;21.319695;-0.404386296
936;16.16422925;21.273146;-0.152553959
938;17.04724514;21.189532;-0.331561785
940;16.87829456;21.269544;-0.157483322
942;16.11715994;21.239266;-0.195257921
944;16.42856264;21.120521;-0.358601173
946;17.7356386;21.153832;-0.605358155
948;16.47375904;20.982123;-0.194020042
950;17.23960351;21.032651;0.050035336
952;17.06867688;21.141627;-0.19122366
954;16.75503454;21.173106;0.108927505
956;15.19343111;21.0101;-0.289153446
958;14.84127845;20.985328;-0.019586296
960;15.5918815;20.966315;-0.084875545
962;15.04776304;20.979944;0.023337897
964;14.7475542;20.830728;-0.117310971
966;15.00013767;20.836203;-0.198549049
968;12.83088714;20.80195;-0.289710045
970;15.76823884;20.783709;-0.060901043
972;14.86749235;20.785832;-0.119227844
974;14.19401038;20.702239;-0.015063093
976;14.66959598;20.626539;-0.313839325
978;16.47429303;20.62666;0.060441198
980;14.5198549;20.652029;0.098435406
982;15.74959001;20.65933;-0.01707631
984;16.32142818;20.5982;-0.172881113
986;16.35950963;20.602473;-0.032661735
988;16.75344106;20.620058;0.079651286
990;14.93538993;20.420816;0.087666213
992;14.13662943;20.431797;0.318511853
994;14.12828871;20.589217;-0.064051044
996;14.91332895;20.582966;0.037586515
998;15.51024218;20.470623;0.3344155
1000;13.98143467;20.409042;0.19846916
1002;15.70935096;20.388999;0.369277406
1004;15.86153653;20.449918;0.097887628
1006;15.69619822;20.243668;0.375991957
1008;16.02140621;20.275246;0.343284798
1010;14.11980582;20.105543;0.66152077
1012;13.72974854;20.206552;0.29236065
1014;15.1036151;19.800987;0.431937091
1016;15.83095635;19.829042;0.574944634
1018;14.92045906;19.702524;0.16761897
1020;15.77808171;19.688015;0.417666667
1022;16.61766951;19.652235;0.214791446
1024;15.88951932;19.631424;0.362319297
1026;14.4351983;19.552255;0.285486581
1028;16.4909473;19.571869;0.622650708
1030;15.54166895;19.563258;0.634168599
1032;15.28795977;19.534431;0.439034727
1034;16.52825907;19.540753;0.541582339
1036;16.00789774;19.548556;0.29630161
1038;15.45624348;19.582656;0.554515328
1040;16.330556;19.559847;0.516968596
1042;15.94371506;19.540509;0.241549385
1044;16.45325646;19.562489;0.69290239
1046;15.00873906;19.627108;0.292643612
1048;16.42640728;19.542946;0.530184955
1050;17.45427541;19.556954;0.346463864
1052;14.7016009;19.591819;0.49505353
1054;14.54886949;19.550127;0.509316303
1056;17.30357623;19.547736;0.526558024
1058;16.21814825;19.6097;0.356377986
1060;16.59271791;19.564476;0.432793185
1062;17.15314214;19.585337;0.464093147
1064;15.8135274;19.566373;0.526270916
1066;16.28660272;19.546275;0.175067214
1068;16.49330495;19.532179;0.537810659
1070;15.01702241;19.561926;0.452064761
1072;14.60224936;19.594066;0.408962538
1074;15.67480481;19.63047;0.514030205
1076;13.94099641;19.600666;0.229759081
1078;14.41701242;19.591965;0.411074042
1080;15.4557024;19.494383;0.523239643
1082;15.21325003;19.453046;0.839822663
1084;14.66120437;19.450084;0.742672058
1086;15.2271014;19.560847;0.218992093
1088;14.56505114;19.568247;0.345003536
1090;15.35096008;19.552119;0.605392262
1092;16.25325626;19.527488;0.118412742
1094;14.78655441;19.502714;0.359048416
1096;15.86062799;19.566734;0.07323082
1098;13.77824322;19.5245;0.561224645
1100;15.45894733;19.48027;0.419077592
1102;15.03887891;19.50828;0.431382623
1104;15.16751253;19.526053;0.339642971
1106;16.59135088;19.479815;0.396029596
1108;15.92973796;19.409324;0.674902491
1110;16.70980679;19.485887;0.667419382
1112;17.36172897;19.508054;0.380763511
1114;14.58867694;19.515018;0.428078075
1116;15.19757196;19.479584;0.464242907
1118;14.39200862;19.511552;0.243179002
1120;16.80926428;19.36806;0.458116092
1122;15.98200941;19.445795;0.55876809
1124;15.42720958;19.537577;0.386527325
1126;17.33490278;19.52191;0.73175963
1128;13.51143223;19.493862;0.445203521
1130;14.67151745;19.498262;0.393623511
1132;16.72101867;19.517301;0.672762165
1134;16.06990032;19.514362;0.627225183
1136;15.6835893;19.445752;0.254194972
1138;15.73313636;19.414895;0.47723812
1140;15.06294486;19.378117;0.500457704
1142;15.92597399;19.446451;0.575193178
1144;14.73545516;19.468659;0.369264648
1146;14.40753718;19.417103;0.813522864
1148;15.1441149;19.397228;0.21184017
1150;12.08733384;19.410205;0.390266591
1152;15.01597792;19.406966;0.634740666
1154;15.291799;19.411006;0.948447205
1156;13.96552715;19.340663;0.302891516
1158;13.40918358;19.342463;0.957474012
1160;14.72563415;19.335968;0.759575561
1162;14.90800526;19.412551;0.201483419
1164;12.74622004;19.333597;0.103686842
1166;14.31649974;19.362587;-0.077604012
1168;12.75820022;19.43674;0.39582647
1170;11.65644288;19.45197;0.196172481
1172;13.9707278;19.437478;0.637869574
1174;12.02192658;19.43376;0.527864817
1176;12.31175877;19.32648;0.55548193
1178;13.34522076;19.351835;0.610644519
1180;12.49947003;19.31291;0.446482868
1182;14.10373475;19.335991;0.495458577
1184;10.8564553;19.3272;0.535406696
1186;11.73413114;19.286228;0.531881708
1188;13.53412052;19.349731;0.129586985
1190;13.55436633;19.356569;0.431559659
1192;13.86125884;19.34099;0.146739719
1194;11.14114123;19.397608;0.149581841
1196;14.44399134;19.423565;0.250228492
1198;15.07847617;19.403176;0.31260198
1200;12.56037016;19.429198;0.30965032
