Repository: johodges/materials

## A Non-Dimensional Scaling Approach to Modeling Material Pyrolysis

This repository contains the data, scripts, and technical documents required to generate the SPyro cone validation cases.

## Instructions
* Clone this repository with submodules
  ```
  git clone --recurse-submodules https://github.com/johodges/materials
  ```
* Pre-process data
  ```
  python materials/scripts/initialize.py
  ```
* Build latest FDS (example for impi_intel_linux target, but use relevant make target for platform)
  ```
  git clone git@github.com:firemodels/fds.git && cd fds
  cd Build/impi_intel_linux
  ./make_fds.sh
  ln -s fds_impi_intel_linux fds
  cd ../..
  ```
* Run cases
  ```

File: data/rise_materials/Testdata-1850.txt
Keywords
Material1;Material2;Material3;Material4;Product;Object;Scenario;Method;Reference;Comment;Owner;IsPublic;ImportDate
painted GRP phenolic resin;;;;IN1-3;Interior components (structure and coverings);;ISO 5660;TRANSFEU;;TRANSFEU;1;2011-03-25 13:06:14
Scalars
Flux (kW/m2);tig (s);qmax (kw/m2);qtotal (MJ/m2);q180 (kw/m2);q300 (kw/m2);Sample mass (g);Mass loss (g);DHc (MJ/kg);Peak smoke production (m2/m2s);Total smoke produced (m2/m2);Specific extinction area (avg) (m2/kg);MARHE (kW/m2);Area exposed (m2);Observations;Test date (YYYY-MM-DD);Test identifier;Product thickness (mm);Thickness1 (mm);Thickness2 (mm);Thickness3 (mm);Thickness4 (mm);Product density (kg/m3);Density1 (kg/m3);Density2 (kg/m3);Density3 (kg/m3);Density4 (kg/m3);Product area weight (kg/m2);Area weight1 (kg/m2);Area weight2 (kg/m2);Area weight3 (kg/m2);Area weight4 (kg/m2)
50;181;73.43;26.78;;;45.9;17.73;;;391.44;;34.7;0.00884;;2010-08-25;c_CUR_IN1-3_50b;3.5;3.0;;;;;;;;;;4.31;;;
VectorData
Time (s);HRR (kW/m2);Mass (g);SPR (m2/(m2*s))
0;-0.776092976;45.903071;-0.08982826
2;-1.607245698;46.026493;-0.03132105
4;-1.495653047;45.748711;-0.598040442
6;-1.9719585;45.829026;-0.228792703
8;-2.65560744;45.883022;0.23853778
10;-1.546788147;45.896747;-0.260406173
12;-2.876044503;45.893825;-0.170767973
14;-2.438663731;46.02847;0.090844713
16;-2.394619569;45.89489;-0.636430358
18;-3.218912436;45.928625;-0.177948618
20;-2.458227785;45.905108;-0.084648185
22;-2.519074116;45.884592;0.20435445
24;-2.500069468;45.900869;-0.485341678
26;-2.607964446;45.77121;-0.07899947
28;-3.109477534;45.649994;-0.166835852
30;-1.887668278;45.453715;-0.139423891
32;-2.354910254;45.462884;0.05942938
34;-1.453861034;45.351324;0.044700355
36;-2.23765621;45.211251;0.042047016
38;-1.482580055;45.171457;-0.066516217
40;-3.658772768;45.130032;0.492909902
42;-1.984774322;44.778084;0.263056339
44;-1.154458427;44.724361;0.020725072
46;-2.448103924;44.75118;0.472130372
48;-2.341000191;44.732297;-0.098505959
50;-1.607263301;44.734126;-0.273683695
52;-2.217783682;44.745031;0.021747211
54;-0.837482714;44.738436;0.184904412
56;-0.86556433;44.740683;0.338075939
58;-2.47333707;44.258185;0.210370174
60;-1.530631909;43.843901;0.168471775
62;-1.274067128;43.855362;0.709166605
64;-2.227854624;43.674598;0.161479186
66;-0.211234355;43.459498;0.300330573
68;0.250453275;43.435204;0.140106231
70;-0.489997997;43.265853;0.276211427
72;-0.329554785;43.128459;0.402038525
74;-1.045803088;42.884145;0.049248685
76;-0.147643484;42.560453;0.043592596
78;1.623311745;42.571644;0.29669502
80;-0.538232218;42.438433;0.031069057
82;-1.33292673;42.518609;-0.008577141
84;0.318725391;42.337366;0.310442328
86;-0.686955986;42.188037;0.25655423
88;0.076342365;42.017372;-0.02617945
90;0.263504031;41.435829;0.434905674
92;-2.480738102;41.517883;0.177394932
94;-2.476087797;41.404022;0.421654079
96;-1.951017292;41.451491;0.570711257
98;-0.097174783;41.42808;0.354143348
100;-0.335353802;41.182971;0.76289022
102;-1.40882043;41.02668;0.719550962
104;-3.121188356;40.992665;1.590693075
106;-1.602077254;40.923862;1.922421686
108;-2.121952531;40.803148;1.806384111
110;-1.616573537;40.625329;1.49927418
112;-2.76205536;40.492405;1.385237884
114;-1.759730307;40.400072;1.762538938
116;-0.277024612;40.249189;1.797019025
118;-1.389111301;40.131492;1.357552846
120;-1.100414808;40.142368;1.552620939
122;-1.483709993;40.104443;1.062628351
124;-0.222107306;39.802099;0.80265314
126;-3.070624187;39.733296;0.376559224
128;-1.507861439;39.734286;0.412078432
130;-0.401461785;39.719268;0.188959696
132;1.08976649;39.596996;0.141566558
134;0.87373332;39.478306;0.296777132
136;0.518548749;39.306927;0.064231535
138;0.250672152;39.250953;0.210182563
140;-0.679753357;39.205503;0.060172212
142;-0.048430898;39.038737;-0.08073111
144;-0.97278488;39.037757;0.241547828
146;0.239959548;39.042887;-0.076030708
148;0.118063499;38.914905;-0.065385937
150;-1.877163534;38.908047;-0.032948989
152;0.045653475;38.803724;0.097840357
154;-0.923321496;38.636535;0.062792157
156;0.419803602;38.542313;-0.190499694
158;-2.293701109;38.532607;-0.115808346
160;-1.34386255;38.389901;-0.199723396
162;0.098255506;38.374454;-0.520933156
164;-0.441703667;38.268446;-0.324642249
166;-0.69733675;38.203515;-0.285408162
168;-2.522711563;38.155619;-0.315632865
170;0.445123069;38.03012;-0.240338752
172;-1.367434696;37.895207;-0.359051858
174;-2.381725911;37.859813;-0.169494831
176;0.260096389;37.872557;0.054148159
178;0.626274528;37.610576;-0.221343598
180;1.384826224;37.602209;0.113316655
182;3.881812432;37.501002;1.301667287
184;7.312507767;37.321768;1.001215034
186;10.17372984;37.579593;1.549699571
188;14.17190355;37.387312;2.687246382
190;36.01041946;36.726604;1.71148556
192;49.79485652;36.706281;1.358737022
194;56.75763446;36.574883;2.455120389
196;60.13558625;36.57282;2.223381082
198;66.63075149;36.284351;1.079114605
200;69.846494;36.237252;1.51791108
202;71.35211206;36.184468;0.963060961
204;70.37076666;36.189417;0.618074144
206;73.43450982;35.931007;0.861540242
208;72.81605857;35.895066;0.441176464
210;72.50186058;35.608042;0.164783875
212;71.05831584;35.444713;0.590081065
214;71.37133725;35.389932;0.273516374
216;70.15460122;35.23487;0.609962898
218;69.47924021;35.172531;0.647024422
220;68.48171793;35.059794;0.45087379
222;68.83902714;34.953916;0.527087889
224;69.24974653;34.898586;0.701597249
226;68.04790986;34.901476;0.465329871
228;69.33630428;34.752808;0.899949885
230;67.83982068;34.611124;0.603635783
232;67.44293634;34.443658;0.774231292
234;67.37146236;34.367099;0.225604899
236;68.22429744;34.339009;0.606272451
238;67.81448389;34.1824;0.916993959
240;66.06797131;34.077014;0.386687159
242;66.34348814;33.946256;0.587421549
244;65.2305991;33.918491;0.130110136
246;64.53146861;33.914266;0.443525038
248;66.26260593;33.802995;0.20226485
250;65.7601731;33.664497;0.530394782
252;65.72578186;33.545858;0.556027371
254;65.04557607;33.429432;0.202706408
256;64.41741395;33.387181;0.846032571
258;67.10090153;33.235162;0.193734943
260;65.28640827;33.121651;0.899628684
262;65.36046549;33.064906;0.68243984
264;66.06488227;32.933481;0.415343297
266;65.36328349;32.90203;0.473440472
268;65.75078411;32.905922;0.603830218
270;64.60911643;32.896083;0.359818557
272;63.21325166;32.89735;0.253500598
274;65.25303368;32.883959;0.81860713
276;64.31031283;32.781456;0.813178105
278;64.0033955;32.618333;0.663606985
280;66.43748405;32.547355;0.702347119
282;65.16983467;32.438022;0.561709147
284;64.33585447;32.298547;1.007279628
286;65.74415886;32.114592;0.668350393
288;64.03133276;32.096504;0.930030273
290;65.59566653;31.952413;0.691671364
292;64.38828447;31.925434;0.398117207
294;64.44415054;31.885339;-0.101407318
296;64.27094087;31.763297;0.92477678
298;65.68369038;31.75593;0.323728763
300;65.12694432;31.743135;0.839140033
302;65.44527211;31.491648;0.397729855
304;65.76593109;31.490605;0.998143569
306;65.94664753;31.404824;0.722070597
308;65.48491773;31.380455;0.888740617
310;66.78904184;31.198535;0.71787223
312;65.84563229;31.088647;0.604925651
314;65.51996235;31.064649;0.521087903
316;65.09966474;30.902842;0.880921013
318;65.22168973;30.913648;0.668688075
320;65.13001217;30.7261;1.250621567
322;66.44776768;30.732549;0.722382102
324;66.90303452;30.723319;1.059381693
326;65.39157965;30.644221;1.22395095
328;65.98932393;30.51405;0.602251236
330;65.32891548;30.512881;0.817330967
332;66.48194769;30.442334;0.774155056
334;66.89060505;30.362353;1.16930425
336;66.73749483;30.330967;0.839126835
338;67.09825908;30.240488;0.694982242
340;67.45729826;30.222937;0.047933134
342;66.54367999;30.073809;0.421491346
344;67.44550227;30.055543;0.335813441
346;65.97328485;29.961446;0.409662327
348;66.79978947;29.947348;0.564221952
350;64.31091787;29.820026;0.434049525
352;62.32375799;29.844133;0.085657759
354;61.61987986;29.706517;0.284316012
356;62.21552237;29.717646;0.702745898
358;62.76973769;29.574973;0.597591622
360;60.96961628;29.489766;0.338300068
362;62.07332742;29.485917;0.230881684
364;59.70647932;29.486816;0.339714327
366;62.85582056;29.484276;0.016525624
368;59.55726984;29.325559;0.307247796
370;57.68707132;29.313951;0.09689529
372;57.74013474;29.161891;-0.110064206
374;57.89310053;29.156318;0.133736387
376;57.21486306;29.155984;-0.14528312
378;55.78363326;28.990322;-0.159880255
380;56.70758841;28.951275;-0.022605187
382;56.55307243;28.926603;-0.098604521
384;54.61380613;28.940133;0.411734869
386;55.49345629;28.820032;0.055888815
388;50.92772805;28.780512;-0.167255156
390;50.08414106;28.772639;-0.222992177
392;50.42696819;28.774938;0.094937586
394;52.22871104;28.657036;0.456082394
396;47.56994337;28.629719;-0.183666827
398;48.55254832;28.545819;9.90E-05
400;46.81682778;28.56437;0.00732404
402;46.42920827;28.556876;0.072630467
404;44.7235016;28.393486;-0.062171428
406;44.38149633;28.386354;0.575453981
408;44.22789118;28.404127;0.11328732
410;42.12393648;28.398995;0.248949218
412;44.03622952;28.313091;0.39251795
414;42.59389438;28.305367;0.156236447
416;41.24833653;28.202782;0.10278388
418;41.00540697;28.190651;-0.077782442
420;39.9468004;28.164709;-0.148519495
422;39.67819076;28.160802;0.208081592
424;36.32199939;28.030523;0.448568927
426;37.470438;27.995393;0.174741762
428;38.75516808;27.879724;-0.159868744
430;34.8139448;27.844093;0.291218996
432;36.63680569;27.845284;0.18691443
434;36.05182333;27.844682;-0.132334836
436;37.59253154;27.856219;0.235754578
438;38.42237223;27.725887;0.038852158
440;36.56617224;27.767746;0.107676337
442;37.04430364;27.609695;0.1422367
444;37.87885668;27.620722;0.137890837
446;37.72520424;27.761796;0.351040833
448;38.33069091;27.644043;0.381566547
450;38.75507944;27.649472;0.229353657
452;37.2418086;27.540308;0.131582352
454;37.78073444;27.440972;0.476347281
456;36.70534502;27.399553;-0.097187088
458;38.34238261;27.402917;0.111305874
460;36.51730029;27.406356;0.222752456
462;38.75729226;27.400494;0.015226641
464;38.05715381;27.269029;0.005511057
466;38.694208;27.245596;0.415824313
468;37.13477028;27.241612;0.755520843
470;37.73955082;27.226205;0.26979561
472;39.73386813;27.225057;0.227938022
474;38.39557237;27.08872;0.449121692
476;37.18733258;27.102316;0.782310173
478;37.96154833;27.106637;0.097226879
480;35.71639662;27.235297;0.348946156
482;32.72155938;27.063477;0.581844704
484;33.71990943;26.997931;-0.005723778
486;32.94860256;26.998742;0.185744608
488;30.73027425;26.98539;0.200170417
490;32.46476601;26.978161;0.095914652
492;29.70194665;26.823382;0.476093712
494;28.68131896;26.789043;0.257992142
496;29.08810681;26.785302;0.231517762
498;29.0805057;26.764674;0.346074743
500;28.43248309;26.748184;0.605606565
502;28.80411036;26.747034;0.423771932
504;25.56513841;26.794721;0.502226653
506;26.88848837;26.733091;0.488556803
508;27.57823507;26.73798;0.516060981
510;28.18657625;26.517109;0.398608391
512;27.10094473;26.505409;0.250864139
514;29.02771857;26.522076;0.213749237
516;26.69610842;26.536941;-0.027962365
518;28.79012444;26.391305;-0.163759151
520;28.87259449;26.34964;-0.113558284
522;28.11634408;26.397381;0.203565139
524;29.07539766;26.326467;0.438451445
526;29.7609868;26.101419;0.251275296
528;28.65202907;26.061467;0.229457103
530;27.11729295;26.049035;0.101206763
532;27.1878487;26.066032;0.791898967
534;14.78931888;26.059875;0.336878385
536;15.09309367;26.054179;0.425002852
538;14.13037422;26.044706;0.777080488
540;14.33784779;26.039449;0.506382901
542;13.38881994;26.038695;0.686065755
544;12.91546076;26.044604;0.445695407
546;14.44881119;27.12116;0.383043406
548;15.30764808;27.131026;0.16424096
550;14.99934588;27.114594;0.500311843
552;15.80077368;27.116533;0.506648546
554;12.31427556;26.963632;0.121766623
556;13.93556649;26.866593;0.316182425
558;13.85059849;26.859453;0.448012537
560;13.77187292;26.839407;0.165546052
562;14.13304628;26.852641;0.131557347
564;14.84475568;26.813075;0.474989425
566;14.11376765;26.852651;0.509119456
568;15.24742219;26.848633;0.237658488
570;15.14871198;26.735326;0.567691856
572;13.90458571;26.712732;0.50839581
574;13.91285086;26.693441;0.496519897
576;14.00555176;26.697563;0.075424709
578;13.91297445;26.565789;0.255640346
580;14.05620194;26.554955;0.054092093
582;14.00539088;26.384086;0.244213536
584;13.98646678;26.403511;0.653222533
586;14.00993377;26.369313;0.648771374
588;14.03340254;26.108345;0.644314872
590;14.05687309;26.100678;0.639853017
592;14.08034541;26.350947;0.6353858
594;14.1038195;26.096848;0.630913213
596;14.12729537;26.056658;0.626435247
598;14.15077302;26.032201;0.621951893
600;14.17425244;26.025155;0.617463143
602;14.19773363;26.044239;0.612968988
604;14.2212166;26.04468;0.608469419
606;14.24470135;25.022867;0.603964427
608;14.26818787;25.016845;0.599454004
610;14.29167617;24.999682;0.59493814
612;14.31516624;25.009143;0.590416828
614;14.33865809;25.015343;0.585890057
616;14.36215172;24.980039;0.581357819
618;14.38564712;24.98871;0.576820105
620;14.4091443;24.990367;0.572276906
622;14.43264326;24.999329;0.567728214
624;14.45614399;24.982096;0.563174019
626;14.47964651;24.791797;0.558614312
628;14.5031508;24.772594;0.554049085
630;14.52665686;24.790085;0.549478328
632;14.55016471;24.795415;0.544902032
634;14.57367433;24.778621;0.540320188
636;14.59718573;24.790049;0.535732787
638;14.62069891;24.677559;0.53113982
640;14.64421387;24.697854;0.526541278
642;14.6677306;24.558325;0.521937152
644;14.69124912;24.549625;0.517327432
646;14.71476941;24.549528;0.51271211
648;14.73628331;24.428601;0.508091176
650;14.87340722;24.535829;0.50346462
652;14.85547046;24.546431;0.498832435
654;16.45998723;24.539636;0.49419461
656;16.19525716;24.285084;0.489551135
658;16.58506501;24.250803;0.484902003
660;14.82189258;24.388677;0.480247203
662;16.08576051;24.402978;0.475586727
664;14.76517641;24.288267;0.470920564
666;16.42271719;24.284249;0.458802534
668;15.08424377;24.261392;0.625141646
670;14.88319088;24.279726;0.614751896
672;15.66861363;24.282323;0.394453498
674;14.69881183;24.126566;0.584608168
676;14.98118662;24.14223;0.638596465
678;15.1136383;24.026357;0.560403415
680;14.7781967;24.126669;0.444138546
682;14.16310806;24.045281;0.467073958
684;14.77569288;24.028622;0.47948165
686;16.80501916;24.004686;0.517609665
688;15.0480036;24.014362;0.785616934
690;13.50919456;24.028968;0.279752542
692;15.04039462;23.880924;0.48462246
694;15.21538294;24.000633;0.295269714
696;16.20225199;24.014399;0.597783106
698;14.9549432;23.859864;0.376780753
700;14.98653306;23.754592;0.421189651
702;16.27446746;23.73596;0.584275508
704;14.8036015;23.751466;0.400743468
706;14.68761167;23.732242;0.506860539
708;14.20007476;23.727591;0.251436831
710;16.24835663;23.720078;0.287864734
712;15.30269188;23.734049;0.351857627
714;16.6929245;23.723645;0.262964082
716;15.84013147;23.605497;0.558550381
718;13.04225136;23.620828;0.451691159
720;15.59329567;23.611233;0.270786679
722;15.26589915;23.507164;0.817297039
724;15.70134046;23.625951;0.622181925
726;15.1508241;23.612413;0.232041058
728;14.24567248;23.499021;0.457960158
730;15.64569564;23.496429;0.057456393
732;15.87956337;23.366793;0.558236297
734;15.49723523;23.504319;0.678934388
736;15.21903179;23.350268;0.246845575
738;15.44626125;23.333111;0.468400666
740;15.35134254;23.353978;0.382973015
742;14.76213409;23.337161;0.464853312
744;14.44502321;23.338582;0.612420429
746;14.44158336;23.22625;0.469433625
748;13.28819674;23.234084;0.351015669
750;15.14172686;23.211842;0.06318771
752;13.72534339;23.225051;0.260243556
754;14.0042283;23.236455;0.866743991
756;13.38633271;23.117154;0.109068339
758;15.09373165;23.224423;0.555280876
760;14.45654145;23.277895;0.420883115
762;15.61713583;23.077294;0.688515562
764;14.13026457;23.092614;0.539551638
766;15.64742763;23.087145;0.550711013
768;16.36336651;23.086847;0.65310144
770;15.38115065;22.95904;0.462009122
772;14.21832696;22.85565;0.562139285
774;16.37149479;22.924336;0.180852267
776;14.01457799;22.950153;0.431873328
778;15.74191135;22.932161;0.486685257
780;14.9603482;22.731559;0.219205617
782;16.11740964;22.834355;0.367155816
784;15.15067283;22.818976;0.223679727
786;14.1688304;22.771907;0.453483974
788;15.8588494;22.727197;0.412590271
790;16.37569189;22.696907;0.097699655
792;15.45759305;22.840773;0.164571784
794;14.87128191;22.811666;0.62876098
796;14.93820248;22.716521;0.446128364
798;16.40021078;22.72274;0.625239181
800;15.48761496;22.705316;0.335928641
802;16.09552576;22.580925;0.420773915
804;14.23434716;22.549519;0.100113119
806;15.06052272;22.534761;0.458639716
808;15.02744979;22.558628;0.218143984
810;14.78436668;22.430512;-0.027666114
812;14.43589631;22.390914;0.507542576
814;15.32951232;22.376987;0.325992158
816;16.57691857;22.38261;0.369165578
818;14.91018062;22.352209;0.598436776
820;15.68466338;22.364777;0.142104314
822;14.26985203;22.280069;-0.050560656
824;15.94626802;22.258672;0.512085329
826;16.10592471;22.23106;0.1339063
828;15.19089447;22.241675;0.629856984
830;14.11917906;22.148228;0.296859912
832;16.11584997;22.24445;0.419138147
834;14.06587101;22.153742;0.3737342
836;15.43771927;22.154051;0.724364458
838;14.44341394;22.145107;0.388819169
840;14.62216114;22.15323;0.573316108
842;16.26440698;22.121547;0.684906108
844;15.55846894;22.162243;0.243664266
846;16.36417078;21.980114;0.536581904
848;15.7632775;22.007033;0.38182409
850;15.79545474;22.028426;0.358318562
852;16.31533268;21.995369;0.169460413
854;15.51136803;21.872692;0.534278563
856;15.76346663;21.839636;0.322761393
858;16.17415659;21.852518;0.25167575
860;16.08521238;21.869009;0.373341226
862;16.52434885;21.843936;0.154336698
864;15.77814807;21.850716;0.102592069
866;13.13009603;21.850158;0.291832818
868;14.65681279;21.836247;0.341943975
870;14.62120668;21.828344;0.548207526
872;15.523212;21.856954;0.589344554
874;14.0142043;21.863193;0.529954778
876;14.76897862;21.691187;0.331508357
878;14.1046683;21.653926;0.291099253
880;15.13973819;21.570795;0.429589129
882;15.11706624;21.587967;0.0400711
884;16.31015171;21.564534;0.282394013
886;15.44100036;21.50891;0.160471758
888;14.27389962;21.388855;0.130436429
890;12.89488197;21.525721;0.217737119
892;15.07800116;21.530258;-0.136277025
894;14.89972023;21.532387;-0.122085315
896;14.47148486;21.541541;-0.016183806
898;14.22279039;21.356383;-0.148242866
900;14.2635907;21.3997;0.017131587
902;14.61497177;21.382788;-0.2011293
904;14.2997368;21.377524;0.150703901
906;11.63456886;21.240548;-0.153098573
908;12.853981;21.229368;0.005572387
910;12.64314741;21.177936;-0.0049227
912;12.2910164;21.173035;-0.059200697
914;13.92358261;21.182868;-0.220022896
916;12.69787208;21.013173;-0.014147967
918;13.9242102;21.130132;-0.29981278
920;12.87509658;21.011632;-0.230267219
922;13.23403759;21.020323;-0.076345944
924;13.13562109;21.003092;-0.265440478
926;11.89302069;20.991219;-0.309641469
928;12.31654567;20.992845;-0.310920403
930;13.7124703;20.896315;-0.077145377
932;12.68488835;20.827789;-0.088365376
934;13.41673525;21.00438;-0.241803641
936;14.7160693;20.843571;-0.250949121
938;12.44852411;21.01571;-0.01849508
940;13.036554;20.672538;-0.200961372
942;12.25455144;20.667405;0.048770105
944;13.05983258;20.816458;-0.104110523
946;12.91112849;20.72206;-0.421926388
948;14.14737653;20.643197;-0.471644337
950;13.43884633;20.240125;-0.037127681
952;13.35085961;20.605749;-0.099749649
954;13.55903901;20.211049;-0.191589955
956;13.10595734;20.284316;-0.160124169
958;11.56044099;20.22232;-0.416309082
960;11.7590673;20.127212;-0.271352937
962;12.80682208;20.115293;-0.173697112
964;12.38804218;20.179993;0.179820262
966;11.19259235;19.959241;0.026492312
968;12.79252646;19.95461;-0.205567882
970;11.88101289;19.995257;-0.073234035
972;11.81226913;19.958158;0.017545009
974;12.10594729;19.925502;-0.039788509
976;9.914412698;19.923716;-0.198467073
978;11.43142592;19.990196;-0.238938136
980;13.81530441;19.954468;-0.045806923
982;12.69345192;19.967573;-0.118851376
984;13.10398955;19.949314;-0.094804701
986;12.6659759;20.029223;0.016870376
988;13.23356003;19.965994;0.153006948
990;13.11921659;19.988939;0.107791026
992;11.78154881;19.989188;0.202380077
994;12.55401626;19.971594;0.264408236
996;11.25727781;19.965246;-0.047345722
998;11.76832197;19.983197;0.294510399
1000;12.391706;19.970802;0.210408174
1002;12.36321935;19.966465;0.499585101
1004;13.07761293;19.94794;0.296715516
1006;12.42255045;20.010962;0.431358426
1008;12.10338088;19.936441;0.249710594
1010;11.90451475;19.950368;0.496694275
1012;11.11266607;20.01535;0.043786682
1014;12.29592147;19.99467;0.369572437
1016;11.93345395;20.039618;0.481670618
1018;14.15719214;19.996007;0.379915087
1020;12.14935178;19.968876;0.566954361
1022;12.70447765;19.860277;0.475606228
1024;13.68286262;19.844572;0.266463874
1026;11.61054956;19.877662;0.380440478
1028;12.81792546;19.958126;0.219890671
1030;14.27140788;19.945053;0.185501897
1032;12.03310865;19.919835;0.549560655
1034;13.54360247;19.932527;0.207766333
1036;13.145487;19.932984;0.336557047
1038;12.00720915;19.969469;0.497484512
1040;13.67870203;19.912671;0.590570058
1042;12.20167365;19.914108;0.351528603
1044;12.96682505;19.961504;0.513436378
1046;14.16677756;19.891352;0.385674441
1048;12.48043813;19.883115;0.58176126
1050;13.70772153;19.862032;0.260060089
1052;13.94664269;19.904626;0.635017523
1054;13.27552003;19.919247;0.574127051
1056;12.20965126;19.908503;0.539454861
1058;12.81895422;19.921224;0.445882551
1060;13.745109;19.826734;0.444439847
1062;14.47245093;19.847328;0.450775097
1064;15.39601355;19.847116;0.498844362
1066;12.37252696;19.943215;0.440160742
1068;13.33895192;19.901782;0.431804204
1070;12.67728038;19.874287;0.394922907
1072;10.85816005;19.942903;0.349311784
1074;12.62508572;19.925876;0.441451781
1076;11.11987864;19.836676;0.256743139
1078;11.63397143;19.817387;0.300207625
1080;13.21511517;19.804368;0.354060668
1082;12.78989521;19.820025;0.529951503
1084;12.42569844;19.877808;0.817872454
1086;11.43989167;19.847897;0.346952433
1088;11.11168825;19.798449;0.56388076
1090;13.2177385;19.782772;0.713725087
1092;12.56650537;19.83072;0.480277683
1094;11.32677885;19.825749;0.45105786
1096;11.72177958;19.729774;0.461505996
1098;12.01977619;19.731675;0.306974926
1100;11.80887168;19.747179;0.585073339
1102;11.9731658;19.732844;0.499713085
1104;13.68083706;19.926053;0.5281937
1106;13.07248905;19.879815;0.528474392
1108;11.93910632;19.809324;0.576496003
1110;13.17864939;19.885887;0.370112814
1112;13.43355482;19.908054;0.343812787
1114;12.37359756;19.915018;0.647240865
1116;11.74403663;19.879584;0.347334299
1118;11.69707516;19.911552;0.226106586
1120;12.85109901;19.76806;0.350552638
1122;14.00617604;19.845795;0.417573015
1124;13.37280488;19.937577;0.435216652
1126;12.41303497;19.92191;0.363638779
1128;10.31899586;19.893862;0.637055017
1130;11.71694091;19.898262;0.377718044
1132;12.23057252;19.917301;0.661574624
1134;15.2862278;19.914362;0.671604938
1136;12.42412355;19.845752;0.604671934
1138;12.79775142;19.814895;0.586181777
1140;13.52256282;19.778117;0.685907042
1142;12.79936404;19.846451;0.411029468
1144;12.864769;19.868659;0.446968233

File: data/rise_materials/Testdata-1863.txt
Keywords
Material1;Material2;Material3;Material4;Product;Object;Scenario;Method;Reference;Comment;Owner;IsPublic;ImportDate
Black polymer;;;;F1E-1;Base shell of passenger seats F1A-1-2;;ISO 5660;TRANSFEU;;TRANSFEU;1;2011-03-28 08:31:56
Scalars
Flux (kW/m2);tig (s);qmax (kw/m2);qtotal (MJ/m2);q180 (kw/m2);q300 (kw/m2);Sample mass (g);Mass loss (g);DHc (MJ/kg);Peak smoke production (m2/m2s);Total smoke produced (m2/m2);Specific extinction area (avg) (m2/kg);MARHE (kW/m2);Area exposed (m2);Observations;Test date (YYYY-MM-DD);Test identifier;Product thickness (mm);Thickness1 (mm);Thickness2 (mm);Thickness3 (mm);Thickness4 (mm);Product density (kg/m3);Density1 (kg/m3);Density2 (kg/m3);Density3 (kg/m3);Density4 (kg/m3);Product area weight (kg/m2);Area weight1 (kg/m2);Area weight2 (kg/m2);Area weight3 (kg/m2);Area weight4 (kg/m2)
50;43;175.6;78.9;;;43.3;38.9;18.0;;4731.4;;115.1;0.00884;;2010-11-23;c_CUR_F1E1_50a;3.3;;;;;;;;;;;4.37;;;
VectorData
Time (s);HRR (kW/m2);Mass (g);SPR (m2/(m2*s))
0;-1.435705345;43.34;0.406656243
2;-1.162750442;43.26;0.501836924
4;-1.874643387;43.24;-0.353898624
6;-1.343231771;43.13;0.044950661
8;-1.998772405;43.11;0.123807079
10;-3.103464704;43.04;0.352303653
12;-2.496149481;42.95;0.461182167
14;-2.65986392;42.58;-0.023210443
16;-3.665949083;42.53;0.110545887
18;-4.015180703;42.53;0.225280931
20;-2.98579881;42.52;0.090555049
22;-4.782240481;42.54;0.251563722
24;-3.543636945;42.24;0.756081378
26;-4.947403733;41.69;1.903816614
28;-4.315894257;41.61;4.109192629
30;-2.583235995;41.66;7.626616299
32;16.92143598;41.45;8.331911464
34;47.213782;40.86;13.0265366
36;59.52815006;40.83;13.22032772
38;67.95554629;40.82;9.214584846
40;74.41698977;40.56;8.380999273
42;79.29102259;40.30;8.45245798
44;84.83926694;40.13;8.772938806
46;91.10716059;40.04;8.181276927
48;95.65041972;40.02;8.161538179
50;104.0261962;39.96;8.437493687
52;107.47927;39.53;8.266788712
54;110.0117757;39.12;7.914791124
56;110.2773296;38.87;8.484186428
58;115.9256003;38.86;8.368359206
60;124.9369083;39.89;7.428547745
62;127.8943594;45.24;7.936332201
64;133.0047968;46.08;8.28804422
66;139.8890503;46.42;7.730883294
68;142.0884196;47.23;8.202412556
70;151.1240923;50.70;8.388240826
72;158.9359975;51.96;8.145847588
74;158.7136314;54.12;10.57818795
76;161.2791656;53.95;8.340644733
78;166.7186859;52.07;8.073837778
80;169.9906612;53.63;7.80658306
82;171.5014061;55.20;6.636764945
84;173.6135702;56.46;7.349719277
86;173.6531909;59.11;6.902675837
88;175.6021709;59.85;7.03264319
90;171.8097535;62.54;7.894089166
92;166.8520128;61.67;4.083450722
94;162.638534;64.37;4.413658949
96;162.0220934;64.97;4.65122563
98;156.572056;38.50;4.40641897
100;156.8952208;38.76;4.545425558
102;159.5487802;39.40;4.073649486
104;152.0097669;41.36;3.982414015
106;147.8596687;39.29;3.90831709
108;146.5338197;39.41;3.818274036
110;143.9017661;38.90;4.354708984
112;144.6805389;39.08;4.324996199
114;144.4712779;41.68;4.07101309
116;141.593647;39.88;3.73439181
118;146.0460265;42.16;4.034661586
120;143.7559702;39.47;3.84560456
122;145.3899331;40.77;3.726048955
124;139.2999788;43.02;3.804242176
126;137.7761237;45.50;3.782629441
128;137.6330425;46.03;3.70265384
130;135.3357924;48.93;3.871334589
132;135.0901334;43.16;4.695475708
134;135.9103233;47.24;3.785687566
136;137.7545544;47.24;3.96397769
138;136.7222907;50.70;3.937267074
140;136.9388171;50.22;3.836608507
142;137.9191598;49.56;4.004897344
144;136.639116;49.53;4.572349001
146;139.7043368;52.67;3.915474201
148;139.936745;52.34;4.123624599
150;140.0756402;51.24;3.821605602
152;141.5294248;51.30;4.082355554
154;140.1036538;54.55;4.162524858
156;141.7133365;57.56;4.063147046
158;142.1515074;56.79;4.103108053
160;143.3914756;56.36;4.371379118
162;143.7587103;50.19;3.842794947
164;142.4205738;48.75;4.334978898
166;143.7741301;48.70;4.200342301
168;142.3301087;48.32;4.375492149
170;143.5334751;47.96;4.354805024
172;146.1264144;47.51;3.983552325
174;140.2194326;45.77;4.068292892
176;142.9110365;44.21;4.442095531
178;141.9394651;40.26;4.408349151
180;140.8407988;36.49;4.526622966
182;138.7875702;34.70;4.355603709
184;139.1691298;32.52;4.438485784
186;135.6532902;32.36;4.367338169
188;136.3912879;32.41;4.753194088
190;137.0573281;33.19;4.338597831
192;135.8567753;34.13;4.663517516
194;133.5171899;33.86;4.473219693
196;131.1775066;33.62;3.521779973
198;133.8590906;33.20;4.234705503
200;131.8662992;32.90;4.239188021
202;129.8922486;38.62;4.27515081
204;128.288117;38.48;4.610102113
206;125.8125886;37.15;4.116328234
208;126.3643977;36.82;4.469158585
210;119.1704356;35.08;4.263153188
212;120.4262394;34.40;4.379883409
214;116.0409926;33.70;4.36532419
216;114.7316372;33.10;5.008182487
218;113.687528;32.69;4.84161636
220;104.7047717;32.35;4.411019217
222;102.9902512;32.34;4.362903883
224;100.8126954;32.32;4.357826723
226;98.25116746;30.57;4.627657282
228;96.88178033;28.99;4.450931343
230;95.30790722;28.06;4.194305859
232;95.40662433;27.18;4.138832796
234;95.05139783;27.20;4.159339738
236;97.06058626;27.19;4.576689497
238;95.59218416;27.21;4.639226866
240;98.04450125;27.18;4.542987601
242;95.81866204;27.20;4.36948912
244;96.42647228;27.19;3.923862785
246;96.03903446;27.19;4.293476466
248;96.1067741;27.21;4.459528349
250;97.10301905;27.19;4.448850714
252;97.25050847;26.10;4.128756873
254;95.67609206;26.54;4.073130307
256;98.72719562;27.06;4.320991763
258;98.33289494;26.80;3.889320643
260;100.2288745;26.76;3.825674213
262;97.40891995;26.55;3.525625914
264;99.7258177;26.64;3.622771304
266;97.86329809;26.63;3.81026712
268;98.1980266;26.53;4.244780136
270;95.97439054;26.31;3.965566911
272;97.50355545;25.72;3.917742572
274;98.61836691;25.64;3.919840177
276;97.25528643;25.64;3.840032727
278;97.82935039;25.75;3.754657316
280;96.50515222;25.69;3.836644142
282;97.18449751;25.60;3.896434926
284;97.98040721;25.15;3.909801067
286;98.91462783;25.12;3.963820695
288;98.74028269;25.12;4.128198282
290;97.23882349;25.18;3.585578953
292;97.26465199;25.18;4.029694419
294;99.23948341;25.15;3.963527328
296;98.75365162;25.11;3.769722228
298;99.9088741;24.89;3.789538709
300;98.0506287;24.70;3.948972245
302;98.17379368;24.66;3.564095281
304;99.57942832;24.60;3.706988861
306;97.19770295;24.53;3.6472054
308;97.99278589;24.57;3.675226025
310;98.17973408;24.36;3.693480495
312;93.77789988;24.28;3.463111371
314;93.31347763;24.10;3.820873732
316;92.99393396;23.96;3.811151424
318;92.01840711;23.97;3.682296817
320;89.43221021;23.98;3.735425794
322;87.99167899;23.83;3.760372048
324;86.14836839;23.80;3.628852264
326;85.67264721;23.52;3.61451086
328;85.04023385;23.44;3.891186843
330;84.44805187;23.26;3.756079978
332;84.30801775;23.23;3.90457108
334;83.16857711;23.24;3.748869531
336;81.87621829;23.21;3.704049133
338;81.46810779;23.10;3.686464295
340;77.89018525;22.90;3.733100537
342;80.37399125;22.42;3.857266976
344;81.07187336;22.50;3.653805473
346;80.17372172;22.57;3.66438282
348;81.61616603;22.70;3.942898232
350;81.30192393;22.42;3.928382994
352;80.65375668;22.15;4.034234247
354;82.51220114;22.17;3.783003175
356;83.62043201;22.16;3.898694408
358;80.65258648;22.59;3.726083833
360;82.63282908;22.46;3.812279626
362;81.54084753;21.95;4.124974512
364;79.82472289;21.79;3.865413637
366;82.04480725;21.76;3.610613054
368;81.4543794;21.90;3.969589239
370;82.50030953;21.87;3.865480274
372;82.42385588;22.16;3.785040595
374;83.84037953;22.16;3.613132136
376;81.78686265;22.16;3.897899891
378;82.20393818;21.93;4.185880428
380;82.89433071;22.12;4.060240201
382;83.01598086;22.40;3.81253241
384;84.06219094;22.25;3.798380854
386;85.68665916;23.43;3.601695895
388;84.45107845;23.11;3.976382148
390;85.90095813;23.22;4.016832821
392;85.94875253;25.21;3.968629706
394;85.49264185;25.27;3.948623154
396;87.57440389;25.60;3.956640622
398;86.43716896;25.78;3.946207987
400;87.75028611;26.32;3.677676058
402;87.48403902;27.16;4.125258744
404;88.54771156;27.17;4.000850887
406;88.49215057;23.63;3.995804212
408;88.22658752;21.48;3.983018052
410;89.21223865;21.54;3.9318852
412;89.06897538;21.03;4.014325912
414;89.08371535;21.46;3.998362315
416;90.50053281;23.01;3.875976899
418;89.39757251;23.46;4.064041293
420;90.57844229;23.45;3.759518233
422;88.53095171;24.85;4.042998118
424;89.2157555;24.00;4.140205998
426;89.43977048;21.45;4.138679955
428;90.19160111;23.02;3.867232724
430;86.52813182;22.69;4.192950064
432;85.90447241;21.45;3.875632423
434;85.34950795;21.40;4.18055357
436;83.35564513;21.04;4.029163163
438;83.86106598;21.39;4.504249047
440;84.7208327;21.54;4.288858085
442;84.01759227;23.16;4.614032814
444;84.49317796;23.95;4.137464533
446;85.25768865;23.23;4.379240199
448;84.32118195;21.20;4.355105148
450;85.07441838;21.19;4.675759987
452;85.16525705;20.75;4.479601947
454;83.76869495;20.38;4.335646612
456;83.4712261;20.33;4.399073044
458;84.86041489;20.52;5.242836905
460;83.73727024;20.39;4.910306343
462;83.39185955;20.34;4.788333676
464;83.11448883;21.41;4.679203516
466;82.81420849;21.04;4.706109751
468;84.30698444;18.85;4.710201599
470;83.27776914;17.20;4.542701226
472;83.86489397;17.02;4.671097922
474;83.14616129;16.97;4.523178705
476;83.18578178;16.99;4.671701547
478;82.18127296;16.99;4.36844709
480;82.09286748;17.89;4.753595026
482;83.81598576;19.07;4.990391291
484;80.39036192;19.12;4.799129048
486;82.36322411;18.23;4.550690407
488;81.17062671;16.98;4.744194753
490;80.94343643;17.41;4.986549993
492;82.0848045;17.21;4.901302348
494;82.10999576;17.59;4.481184385
496;82.19582266;17.21;4.415118156
498;82.26173824;17.52;4.533992501
500;83.64274727;17.48;4.540498397
502;81.82529778;17.00;4.578001818
504;81.45027965;16.96;4.382560774
506;81.94522148;16.94;4.785351395
508;81.98183385;16.67;4.784572823
510;80.7170517;16.54;4.780231885
512;80.51551999;16.40;4.510309014
514;79.84577902;15.87;4.285060307
516;81.32690942;15.80;4.568411804
518;81.46910897;15.64;4.692647154
520;81.386412;15.47;4.027805128
522;82.2145467;15.40;4.590541205
524;75.69340831;15.38;4.786060181
526;76.59972654;15.34;4.434840014
528;74.29114247;15.43;4.559412797
530;77.31920667;15.37;4.785486376
532;75.27806409;15.30;4.550851595
534;74.29510704;15.33;4.860861204
536;73.0034032;15.28;4.725061143
538;72.8951723;15.00;4.905141499
540;72.11564714;14.91;4.482788075
542;73.07246923;14.83;4.909124869
544;72.71337791;14.75;4.155387133
546;70.35303196;14.70;4.64947934
548;70.78884586;14.72;4.910813176
550;71.12257606;14.73;5.312822841
552;70.24239751;14.67;4.152517819
554;71.51251193;14.55;4.707241448
556;69.33091964;14.41;4.585942136
558;69.9610476;14.20;4.550602251
560;70.01496013;14.12;4.454466189
562;69.15567382;14.09;4.215599319
564;68.29025317;14.18;4.701177186
566;70.22835469;14.13;4.745461028
568;67.833003;14.03;4.783363944
570;66.89183223;13.79;4.952297342
572;67.14456166;13.76;4.18606995
574;66.38647143;13.80;4.566395248
576;67.23191669;13.98;4.575894882
578;67.34859432;13.81;4.00379414
580;68.54634902;13.80;4.611811163
582;66.79667857;13.64;4.517176984
584;67.03993;13.56;4.206961531
586;65.49588891;13.37;4.129091307
588;66.43536205;13.33;4.256201047
590;66.68372187;13.32;4.677602622
592;66.40207125;13.31;4.23299633
594;66.74674859;13.32;4.199627849
596;65.58614761;13.13;4.151728019
598;66.11075984;12.94;4.355685352
600;65.32353822;12.89;4.800050461
602;64.57708019;12.92;4.052186196
604;66.03363369;12.91;4.373539344
606;66.79626709;12.91;4.210118724
608;64.86925426;12.88;4.518298104
610;66.72697055;12.75;4.236417905
612;66.72457542;12.66;4.173589464
614;65.70916449;12.57;4.418001337
616;64.83556495;12.51;4.535049095
618;64.647226;12.36;4.446398652
620;63.24501433;12.39;4.100022991
622;64.33571219;12.47;4.204306178
624;61.87182763;12.39;3.807349582
626;64.01621323;12.26;3.738520129
628;62.83324573;12.16;3.794992406
630;64.03861321;12.06;3.691234026
632;62.58700625;12.00;3.822246249
634;62.60762569;11.97;3.975311464
636;61.88313359;11.91;3.907090957
638;62.60501906;11.94;3.530382809
640;63.15502626;11.96;4.137489647
642;62.03373327;11.91;4.101675197
644;64.56433688;11.86;4.014002134
646;62.26572312;11.69;3.877172026
648;62.35371506;11.57;4.50846623
650;61.28639338;11.43;4.335905106
652;61.66706319;11.46;3.842274251
654;59.90420719;11.54;3.912744444
656;60.60410718;11.42;4.1234787
658;61.46930811;11.40;3.940255698
660;59.31314226;11.39;4.022583686
662;58.50496938;11.30;3.793837089
664;59.02182724;11.11;4.243711593
666;58.19285751;10.98;4.29203734
668;57.61397923;11.00;4.291545564
670;57.84412037;11.11;4.510269377
672;57.18033844;11.10;3.91135207
674;56.91396343;11.09;3.866845762
676;58.35628136;10.98;4.139025829
678;56.945038;10.86;4.246187132
680;56.84291103;10.79;3.776601114
682;57.53814862;10.66;3.434367625
684;55.17192241;10.67;4.390466708
686;54.54333783;10.61;4.028269514
688;55.12366455;10.65;3.8466126
690;53.75021215;10.66;3.985019551
692;54.59032274;10.55;4.142139482
694;54.60905825;10.43;4.010802351
696;54.36570917;10.34;3.668221604
698;54.76793433;10.21;3.801962019
700;53.31255636;10.17;3.914011168
702;51.98334984;10.20;3.709999935
704;53.0971147;10.22;3.965228545
706;51.00226397;10.20;3.648006974
708;52.04266085;10.04;3.92032229
710;52.66245052;9.94;3.82817685
712;51.60543404;9.95;3.943580596
714;52.0755677;9.93;3.80958614
716;51.50247221;9.94;3.691886589
718;50.47907922;9.94;4.023316209
720;50.64757449;9.81;3.627957935
722;50.95257263;9.74;3.863015973
724;50.42040226;9.62;3.888852379
726;49.45738423;9.41;3.870165037
728;49.99871826;9.31;3.558288187
730;50.51976716;9.29;4.011785582
732;49.54680945;9.28;3.676024282
734;49.96010774;9.31;3.772572206
736;49.8805232;9.35;3.578227369
738;49.67836745;9.23;4.067524412
740;50.5021673;9.00;3.741957508
742;47.97891893;8.95;3.746190009
744;50.24802088;9.01;4.181559508
746;49.18837114;9.10;3.772062188
748;50.15424676;9.08;4.120093503
750;47.32477646;8.97;3.820240701
752;49.4964779;8.91;3.816246011
754;47.22011596;8.91;4.111272448
756;48.15200132;8.88;3.71464866
758;47.95812299;8.87;3.63736721
760;47.99421153;8.87;3.591830953
762;47.2285646;8.88;3.992445574
764;47.03014488;8.91;3.7911952
766;47.21902688;8.89;4.010464202
768;47.38422632;8.88;3.932981222
770;46.30886931;8.86;3.691979161
772;46.95379758;8.85;4.071683823
774;46.92438755;8.64;3.789548092
776;46.10671956;8.88;3.973191059
778;45.32540432;8.86;3.90712031
780;45.80038959;8.87;3.981977959
782;45.55021525;8.87;3.968263345
784;45.06110661;8.48;4.068138206
786;45.06500526;8.37;4.23118223
788;43.56459818;8.33;3.613304115
790;43.33275129;8.36;3.786307862
792;44.39278936;8.45;4.092889128
794;43.73708151;8.38;3.706532506
796;43.97103795;8.36;4.020270066
798;44.33446743;8.23;3.760025884
800;43.171254;8.12;3.715700564
802;43.43618221;8.04;3.819160475
804;41.38531543;8.00;3.754006461
806;42.38613247;8.03;3.983140718
808;43.037897;8.00;4.145179447
810;42.33964129;8.03;4.066787851
812;40.50076949;8.02;3.863277925
814;42.07964288;8.11;4.056440352
816;41.8655963;8.03;4.727122707
818;41.57504274;7.81;4.284305308
820;41.37839005;7.65;3.947294622
822;41.30167524;7.52;4.444228725
824;41.60862242;7.54;4.067559415
826;40.07448222;7.53;3.999731847
828;40.89739974;7.62;3.9844582
830;41.22478219;7.51;3.80750532
832;40.79707301;7.47;4.085422891
834;37.93275647;7.43;3.845529985
836;38.63638927;7.43;4.337094264
838;40.76007365;7.40;4.007327397
840;41.57084312;7.41;3.636681679
842;40.24038803;7.45;4.11744989
844;40.00828134;7.21;4.269777801
846;39.86221091;7.09;4.467426073
848;39.9671221;6.86;4.38420181
850;40.93269285;7.03;4.436383707
852;39.8284935;7.00;4.337385545
854;39.99274204;6.90;4.294296967
856;38.50133159;6.83;3.709306643
858;38.42739692;6.85;4.430445343
860;38.9701476;6.87;3.974445559
862;40.52756122;6.85;3.589158236
864;38.93223914;6.85;4.257210641
866;39.4083947;6.87;4.452821492
868;39.63946802;6.86;4.104946942
870;38.01003573;6.84;4.272907708
872;37.93454623;6.86;3.948099824
874;38.10555612;6.87;4.065183027
876;38.43422649;6.88;3.930514131
878;37.6014598;6.87;4.311207279
880;37.62796742;6.85;3.718822444
882;36.70275155;6.84;3.501726257
884;37.23298283;6.84;3.670028836
886;37.6941879;6.66;3.647001182
888;36.91484892;6.35;4.208453486
890;37.35557132;6.45;3.909364616
892;37.07102474;6.75;3.602633902
894;34.77155378;6.71;3.830771342
896;36.16001245;6.50;4.21963339
898;35.87791449;6.35;3.734333502
900;36.68541597;6.32;3.89070697
902;35.19767192;6.20;4.126901205
904;35.40439971;6.32;3.642016931
906;34.61872509;6.35;3.93496747
908;35.87788126;6.48;3.945965371
910;33.60684493;6.33;3.914604635
912;34.64734202;6.17;3.942467344
914;36.12994011;6.00;3.462602491
916;35.21827514;6.12;3.875673254
918;34.38647028;6.24;3.85317415
920;35.13176727;6.19;3.838353412
922;33.42235422;6.12;4.1011107
924;33.84496291;6.01;3.455068326
926;34.17355391;6.01;3.671834405
928;33.20201298;5.93;3.952576627
930;34.11383534;5.95;3.570527786
932;33.50093499;5.90;3.60059903
934;34.41429071;6.12;3.93685958
936;34.63866565;6.02;3.873160356
938;34.18549767;5.81;3.793997613
940;33.4288097;5.72;3.581444274
942;33.02769056;5.91;3.720259814
944;32.55610263;5.92;4.05421395
946;32.67088506;5.93;3.606126111
948;32.3838427;5.80;3.713253684
950;30.53486196;5.79;3.902692087
952;31.4657225;5.91;3.697587253
954;31.15475428;5.73;3.517822847
956;31.74692383;5.57;3.746609822
958;31.51692229;5.51;4.064701177
960;32.29231327;5.68;3.95728029
962;30.65065626;5.71;4.12912928
964;30.49083233;5.57;3.903643412
966;30.12889329;5.42;4.106881407
968;30.77047002;5.42;3.663433704
970;30.20613044;5.54;3.90550629
972;30.35028848;5.52;3.850365116
974;28.32346543;5.50;3.866193117
976;29.85778446;5.42;3.850586518
978;30.51113718;5.42;3.696731792
980;28.45326411;5.43;3.715178764
982;29.07024681;5.42;3.723101186
984;28.17542138;5.42;3.523768339
986;28.50544448;5.40;3.838539781
988;29.01893164;5.41;3.727471898
990;27.95305126;5.39;3.760889699
992;26.8051991;5.36;3.163577389
994;27.21663783;5.39;3.993910256
996;27.2633621;5.41;3.510981353
998;27.83314486;5.42;3.597181039
1000;28.52258581;5.37;3.794779962
1002;27.22138795;5.24;3.801178208
1004;25.76306123;5.11;4.290262667
1006;25.83858291;5.25;3.72590951
1008;26.51151747;5.21;3.61253406
1010;27.14195023;5.11;3.873320434
1012;26.70447589;5.03;3.675676726
1014;25.86366154;5.01;3.374551259
1016;24.42328698;5.10;3.762057439
1018;24.66125154;5.08;3.49491904
1020;25.21373817;5.08;3.489756894
1022;23.81621364;4.98;3.696014032
1024;25.62636073;4.91;3.512485357
1026;24.16327161;4.91;3.092938254
1028;24.52018421;4.89;3.401204377
1030;24.23826187;4.89;3.448686795
1032;24.77656298;4.98;3.693174287
1034;23.82127238;4.98;3.382019668
1036;24.78458026;4.86;3.286589987
1038;22.80088509;4.81;3.215205278
1040;24.98231073;4.80;3.575177969
1042;23.83709115;4.74;3.210983872
1044;22.95541694;4.87;3.818851114
1046;22.1485749;4.86;3.031634826
1048;23.56887621;4.91;3.478462829
1050;23.02745226;4.87;3.41173873
1052;22.80515164;4.70;3.7109315
1054;22.53924862;4.67;2.939665867
1056;23.35184909;4.78;2.797352685
1058;23.14044331;4.80;3.489258469
1060;23.2899559;4.78;3.485948038
1062;22.26697765;4.68;3.406652494
1064;22.18149401;4.55;2.49271997
1066;22.1820396;4.53;2.907286185
1068;21.56083578;4.49;3.065404911
1070;23.55550919;4.55;2.742262526
1072;22.4425218;4.64;3.126101746
1074;22.80683603;4.80;2.991600741
1076;21.56034802;4.49;3.007249664
1078;20.41464667;4.37;2.309570681
1080;21.89763797;4.42;2.672313229
1082;22.32361216;4.54;2.816191485
1084;22.24467296;4.56;2.946764251
1086;19.53880384;4.55;2.503388994
1088;19.90211272;4.48;3.03586368
1090;20.1481467;4.45;3.633821792
1092;20.01387706;4.33;3.174525202
1094;20.44257173;4.35;2.682799298
1096;20.78267454;4.42;3.385869343
1098;20.14290724;4.54;3.036026499
1100;20.93531371;4.44;2.642400742
1102;20.4490489;4.34;3.187772081
1104;21.12584296;4.35;3.168397851
1106;19.29140834;4.33;3.169808403
1108;19.84570354;4.35;2.567341055
1110;20.56393078;4.32;2.811594444
1112;20.49852187;4.33;2.744709873
1114;19.73118455;4.31;3.184245765
1116;20.93470468;4.27;1.979141593
1118;19.24549315;4.02;2.646086319
1120;19.25309119;4.23;2.786842621
1122;19.38560105;4.31;3.138673861
1124;20.26877842;4.27;2.492600585
1126;18.84321962;4.06;3.507099336
1128;17.73603599;4.02;3.508419343
1130;18.08077961;4.05;3.279832505
1132;17.64207717;4.22;2.897907019
1134;17.37700095;4.29;2.638979694
1136;17.25280496;4.25;2.432256469
1138;17.46319455;4.21;2.492929649
1140;17.03081978;4.22;3.185789607
1142;17.36029634;4.08;2.563799573
1144;17.50744141;4.03;2.86693291
1146;17.39335816;4.03;3.201007202
1148;16.98492181;4.04;3.247812578
1150;17.37046037;4.19;2.889010583
1152;16.63970502;4.06;2.481024035
1154;16.77744622;3.93;2.9821957
1156;15.34284184;3.93;3.209732043
1158;16.84137136;4.03;2.835344912
1160;15.47023833;4.23;2.889328024
1162;15.41821519;3.99;2.935812665
1164;17.05231122;3.93;2.954707292
1166;15.90486287;3.96;2.710419684
1168;16.07447721;3.82;2.639057616
1170;15.37993546;3.80;3.153940278
1172;15.35960477;3.94;2.917210839
1174;15.71296841;3.93;2.44914213
1176;15.87252678;3.93;3.10309275
1178;15.15946171;3.82;3.091610151
1180;14.60834793;3.66;3.073191832
1182;15.34642281;3.81;3.031999935
1184;14.1230472;3.92;3.232385974
1186;13.92406878;3.93;3.319495218
1188;13.27237796;3.85;2.875329727
1190;13.37539951;3.68;2.850746241
1192;13.86397238;3.66;2.606550066
1194;11.97335442;3.56;2.850050563
1196;12.76545829;3.68;2.864112767
1198;13.68472543;3.65;2.544043937
1200;13.41698812;3.67;3.425340702
