Repository: johodges/materials

## A Non-Dimensional Scaling Approach to Modeling Material Pyrolysis

This repository contains the data, scripts, and technical documents required to generate the SPyro cone validation cases.

## Instructions
* Clone this repository with submodules
  ```
  git clone --recurse-submodules https://github.com/johodges/materials
  ```
* Pre-process data
  ```
  python materials/scripts/initialize.py
  ```
* Build latest FDS (example for impi_intel_linux target, but use relevant make target for platform)
  ```
  git clone git@github.com:firemodels/fds.git && cd fds
  cd Build/impi_intel_linux
  ./make_fds.sh
  ln -s fds_impi_intel_linux fds
  cd ../..
  ```
* Run cases
  ```

File: data/rise_materials/Testdata-1864.txt
Keywords
Material1;Material2;Material3;Material4;Product;Object;Scenario;Method;Reference;Comment;Owner;IsPublic;ImportDate
Black polymer;;;;F1E-1;Base shell of passenger seats F1A-1-2;;ISO 5660;TRANSFEU;;TRANSFEU;1;2011-03-28 08:37:39
Scalars
Flux (kW/m2);tig (s);qmax (kw/m2);qtotal (MJ/m2);q180 (kw/m2);q300 (kw/m2);Sample mass (g);Mass loss (g);DHc (MJ/kg);Peak smoke production (m2/m2s);Total smoke produced (m2/m2);Specific extinction area (avg) (m2/kg);MARHE (kW/m2);Area exposed (m2);Observations;Test date (YYYY-MM-DD);Test identifier;Product thickness (mm);Thickness1 (mm);Thickness2 (mm);Thickness3 (mm);Thickness4 (mm);Product density (kg/m3);Density1 (kg/m3);Density2 (kg/m3);Density3 (kg/m3);Density4 (kg/m3);Product area weight (kg/m2);Area weight1 (kg/m2);Area weight2 (kg/m2);Area weight3 (kg/m2);Area weight4 (kg/m2)
50;51;145.5;75.0;;;42.5;37.6;17.7;;3785.9;;91.7;0.00884;;2010-11-23;c_CUR_F1E1_50b;3.2;;;;;;;;;;;4.37;;;
VectorData
Time (s);HRR (kW/m2);Mass (g);SPR (m2/(m2*s))
0;-0.436600677;42.50;0.193535757
2;-0.932617072;42.49;0.250591104
4;0.213981603;42.48;-0.206805559
6;0.982773588;42.39;-0.370225921
8;1.91618678;42.24;0.263663922
10;-0.882424551;42.24;-0.260293335
12;0.418532611;42.26;-0.438462252
14;-0.77813435;42.22;-0.164076113
16;-0.083973894;42.25;0.174940198
18;0.888081465;42.34;-0.20354115
20;-0.656144224;42.35;-0.003399186
22;0.472167767;42.14;-0.272190014
24;0.085003066;42.04;-0.001326168
26;-1.797561787;41.96;1.019277946
28;-1.157120511;41.95;1.304818924
30;-0.468762664;41.99;0.846166844
32;-0.687353147;42.13;1.535400147
34;-0.989610343;42.03;1.382635164
36;-0.510624116;41.83;1.453201205
38;-0.92879955;41.71;1.223484712
40;-1.588061456;41.14;1.334375819
42;-1.880143864;41.16;1.134752102
44;-0.514101005;41.10;1.506657752
46;0.151892322;41.03;1.160064495
48;-1.790894704;40.87;1.531339529
50;-3.975531234;40.69;1.672161825
52;-4.64487683;40.47;4.583782428
54;-2.700498004;40.27;11.41892887
56;44.7129259;40.18;14.33219357
58;63.3598239;40.11;9.871641093
60;80.6679897;40.11;8.258946153
62;90.9872447;39.95;8.335727791
64;91.62993626;39.82;5.377588419
66;96.2844454;39.32;5.748826496
68;102.3004331;39.27;5.652502968
70;106.2307644;39.24;5.703296194
72;109.0272627;39.24;5.425781034
74;108.6002261;39.24;4.181341129
76;109.7101542;39.18;4.926599974
78;109.2913795;39.04;5.276659646
80;109.3555003;38.91;4.794150272
82;110.6540527;38.77;3.573128139
84;110.8234929;38.56;4.591908032
86;111.5215316;38.45;4.36023318
88;112.2966487;38.40;2.480745344
90;110.9692674;38.38;4.167417768
92;109.3953994;38.36;2.922123431
94;107.9033994;38.25;4.466773234
96;106.294356;38.13;2.512029041
98;106.4061199;37.83;2.929384054
100;102.5667463;37.69;1.702809344
102;99.72484759;37.10;1.630674432
104;101.3691098;37.11;1.423038154
106;96.60947065;37.15;1.58859782
108;94.79209432;37.18;2.188279172
110;93.69585398;37.16;1.421134297
112;94.83690594;37.08;1.775085164
114;93.72932184;36.99;1.769333748
116;95.10159982;37.05;1.66680577
118;95.81302775;36.26;3.385633323
120;96.62731412;35.60;1.583206394
122;97.1236966;36.17;9.15200013
124;101.5729004;36.23;5.811586165
126;106.1034338;36.02;5.109217449
128;110.7732877;35.80;4.795792328
130;111.4040311;35.32;5.068347698
132;113.9136745;35.29;4.938807061
134;118.4027149;35.29;5.511033212
136;121.3718874;35.16;5.753427605
138;132.9114106;35.52;8.57749517
140;136.6772278;35.29;5.88898212
142;140.7403505;35.00;7.391379481
144;144.3841494;36.39;6.169549024
146;144.6941697;38.25;5.154400063
148;144.5388852;40.30;5.916059481
150;145.491442;40.87;6.729105654
152;145.1242063;40.32;6.133139772
154;142.9927643;40.10;5.354681343
156;143.1674554;39.28;5.527333981
158;143.5232863;39.27;6.003411643
160;141.5143936;39.56;5.613433638
162;142.1798447;39.31;5.388521465
164;140.9895767;38.02;4.743431856
166;139.4749832;37.13;5.612460617
168;139.1312442;36.96;4.702445022
170;138.6056891;36.49;4.683039409
172;136.7345603;36.44;3.490343096
174;136.4279042;34.39;3.955081847
176;132.8829048;32.74;2.658771268
178;135.2312876;32.52;2.399611112
180;135.5217338;32.56;3.037683506
182;134.5648888;32.92;1.761006033
184;133.732938;33.59;3.038266742
186;125.3245271;33.73;3.75375842
188;122.0459038;34.12;2.812719994
190;118.6252627;34.27;4.768558927
192;116.6048993;34.58;4.046237717
194;107.9296569;34.69;3.503087337
196;110.1499552;34.47;3.838091645
198;107.7392471;33.85;2.881205937
200;107.4508463;33.29;5.576157477
202;110.3024564;32.53;4.579715168
204;107.6003663;32.52;4.036702318
206;106.7785958;32.40;3.970098806
208;106.6680184;31.93;4.750746371
210;109.6371553;31.55;4.501884688
212;107.0401307;31.56;3.294994635
214;107.5612122;31.52;2.591398562
216;104.98161;31.48;1.359236409
218;106.9529333;31.12;1.509135642
220;107.9813591;31.00;2.256152464
222;107.8240032;30.84;1.884081203
224;106.8328118;30.64;1.527050866
226;105.6887911;30.64;1.365562048
228;106.4975287;30.65;3.483998912
230;105.3010768;30.40;4.574175214
232;104.8316977;30.33;2.097837595
234;104.596542;30.00;4.093582671
236;105.8707833;30.03;3.012496121
238;105.0425694;30.01;3.67452338
240;104.8198047;29.97;3.391096363
242;104.2931815;29.95;1.457927945
244;107.2533927;29.94;1.607960532
246;104.9730858;29.75;2.35741447
248;107.7256805;29.65;2.537069394
250;106.433468;29.37;1.271059344
252;106.3924207;29.35;1.524146229
254;107.3952636;29.36;1.833070432
256;108.3207247;29.39;1.933182001
258;108.310234;29.40;1.64325277
260;107.3149292;29.40;2.034873039
262;105.902588;29.39;2.612163001
264;102.7087465;29.09;2.16065177
266;102.8284942;28.98;1.526492541
268;101.5878617;29.04;1.652281672
270;97.28683149;28.95;2.343420904
272;99.14332823;28.96;2.43355994
274;95.81775285;28.95;1.333087025
276;95.28636216;28.92;1.534565514
278;93.56147495;28.77;2.216171301
280;91.9475331;28.65;1.776297828
282;90.16380346;28.62;1.201564234
284;87.58687259;28.65;1.419522308
286;85.51976067;28.58;1.91936695
288;83.14093028;28.53;1.947790344
290;83.62980821;28.21;2.288032467
292;82.82563384;27.83;1.066730147
294;80.27031198;27.63;2.412360753
296;78.65231503;27.52;1.81149708
298;78.62265039;27.61;1.880580795
300;76.01384122;27.34;2.646311365
302;75.76529844;27.25;4.176551115
304;75.80190452;27.24;4.258115493
306;74.95943367;27.19;3.055636642
308;75.62043018;27.23;3.732088846
310;73.36207645;27.20;4.742463573
312;75.13777549;27.22;4.2922557
314;75.70289887;27.18;3.861748018
316;77.70043692;27.19;4.288195435
318;77.19810875;27.19;4.846201312
320;76.73089149;27.16;5.695685361
322;77.36005982;27.11;4.669871717
324;77.71973633;27.11;4.331848822
326;77.23098204;26.98;5.262764239
328;78.36115526;26.85;5.616613026
330;88.02795162;26.78;5.312229337
332;89.92733296;26.92;5.504469429
334;90.3838135;26.53;5.354013581
336;92.40521295;25.95;6.027824963
338;93.11464156;25.16;5.497560917
340;94.56214055;24.36;5.806382461
342;98.51438173;24.12;5.525582596
344;100.7158734;23.79;5.671968186
346;101.9082366;22.90;5.552577441
348;103.3068859;23.54;5.550760407
350;104.4663777;25.71;5.613672325
352;106.8797986;25.86;5.692074456
354;110.0281386;25.75;5.506489137
356;111.1696645;25.74;6.402841488
358;113.5870348;25.62;6.859675461
360;114.2177502;25.34;5.569365015
362;114.8109093;25.33;5.336043303
364;115.0314015;24.98;4.814814618
366;116.9832566;24.89;5.264732762
368;113.9181043;25.54;5.713484724
370;116.463846;25.93;5.269437467
372;116.1188943;25.80;5.266963679
374;114.3020636;25.93;5.402121847
376;112.3811803;25.93;5.278025255
378;113.0978906;25.99;4.81110491
380;111.8490097;25.43;4.605877157
382;113.1406834;23.61;4.619810843
384;113.2606552;23.75;5.123419717
386;110.9588233;24.10;5.109589696
388;112.246447;24.01;5.067119237
390;111.4798904;23.33;5.146425493
392;111.5386213;23.23;4.912730163
394;104.0231909;22.93;5.023511144
396;103.3302452;22.85;5.191624226
398;100.9124482;22.87;5.179168694
400;99.44548481;22.86;4.886884639
402;101.0734202;22.87;4.451741397
404;98.66338122;22.88;3.654374683
406;97.00258368;22.75;5.812703913
408;95.28861366;22.60;5.368322099
410;93.30244742;22.33;5.131129898
412;93.06455712;22.31;4.856423925
414;92.26276992;22.31;5.058308444
416;91.98843366;22.32;3.881164823
418;91.8993685;22.35;4.709943542
420;89.22701582;22.31;4.194994397
422;89.19396685;22.30;4.055234255
424;86.5359456;22.26;2.580431422
426;86.09490897;22.23;2.976580935
428;84.5976208;22.26;3.401383364
430;82.45595332;22.27;3.140944798
432;78.75714691;22.03;3.311866693
434;77.07568452;21.94;3.003001809
436;74.86073424;21.86;2.982406636
438;75.65604032;21.82;3.415501386
440;72.84815282;21.93;2.558406584
442;64.63191751;21.93;3.042697409
444;60.86006419;21.83;3.689753971
446;59.34813319;21.58;3.38067244
448;58.54504482;21.53;2.177959437
450;57.70715497;21.53;2.719948117
452;53.29330795;21.52;3.218690883
454;53.44131775;21.54;2.01050844
456;52.49925927;21.44;1.743588329
458;50.47859512;21.43;2.445752861
460;49.16299179;21.33;1.860424239
462;50.63266914;21.13;1.941480553
464;51.37755317;21.15;2.050059233
466;50.28433502;21.11;1.856576303
468;51.37791932;21.00;2.750146016
470;50.97515818;20.80;3.324018065
472;52.02424152;20.68;4.202079184
474;52.33273994;20.71;4.714777506
476;53.55185384;20.72;4.241902933
478;52.4528598;20.69;5.117124389
480;54.59419997;20.71;4.686043363
482;56.17216725;20.54;4.632214765
484;54.75741136;20.47;4.004611063
486;55.88048284;20.30;4.879910395
488;55.82273755;20.27;4.967088229
490;55.56689185;20.24;3.674285511
492;57.11785998;20.20;4.6698039
494;56.16983564;20.44;3.492736789
496;59.74432257;20.23;4.508898969
498;71.85431498;20.26;4.414196154
500;72.92315673;20.11;5.679109339
502;75.95661322;19.76;4.559968309
504;75.86851689;19.72;4.715917834
506;75.25420764;19.70;5.544035693
508;77.35856455;19.76;4.920879233
510;79.82629096;19.60;4.073953772
512;78.57348907;19.56;5.076521506
514;80.54810094;19.55;5.23180292
516;81.78892079;19.37;5.317628876
518;81.62065268;19.18;4.675720093
520;81.54331468;18.93;5.364422386
522;81.54425795;18.54;5.947884893
524;80.13439695;18.34;6.034437597
526;81.08298494;18.24;5.789117807
528;81.21843161;18.27;5.466873069
530;82.12626772;18.07;5.821651054
532;81.48306038;18.04;5.964006505
534;82.4386282;17.88;5.893984341
536;82.8604783;17.78;5.730079898
538;81.04035055;17.23;6.171793168
540;83.50618599;17.16;6.374564451
542;85.26032226;17.18;6.188672725
544;85.1926167;17.17;6.21534042
546;90.43858762;17.19;5.797973777
548;90.90936498;17.15;5.520598729
550;92.89432764;17.16;5.959720872
552;93.22284422;17.13;5.83158312
554;95.43970159;16.94;6.20931065
556;96.41427061;16.93;5.749482967
558;96.99906353;17.12;5.894207038
560;95.17154033;17.14;6.011316349
562;96.60169747;17.10;5.589369678
564;96.72404092;16.93;5.606704114
566;96.87749208;16.81;5.80912212
568;96.72737425;16.59;5.98690017
570;94.2842561;16.50;5.038018918
572;95.27163632;16.38;5.944677427
574;96.34484478;16.24;5.779788645
576;94.94608695;16.02;5.256089167
578;95.23976242;16.02;4.78357425
580;94.51538792;16.01;4.97630801
582;95.05009002;16.01;4.750585308
584;94.63974486;16.03;4.30807621
586;93.77119272;16.04;4.553586991
588;93.97391161;16.07;4.50853361
590;93.66536662;15.94;3.499258893
592;92.50802724;15.81;4.424657031
594;90.91500043;15.70;4.528038369
596;92.13588836;15.56;6.016570665
598;87.226196;15.47;4.289402784
600;86.18145845;15.05;5.21799334
602;83.41866406;15.25;4.186116431
604;82.46458902;15.16;5.152712191
606;82.60619199;15.14;5.888750983
608;81.51273165;15.06;4.988475051
610;78.69700958;15.07;5.180964883
612;78.20740235;15.14;3.879376983
614;78.63287944;15.13;4.562423327
616;76.07838141;14.98;3.538140434
618;76.0115916;14.96;4.655657985
620;74.93333039;14.78;4.463807664
622;74.6193879;14.69;3.037796127
624;74.2806915;14.68;3.267280092
626;71.83746949;14.47;4.170385188
628;68.0725499;14.46;3.319476795
630;67.61535527;14.56;3.230999662
632;66.24011701;14.43;2.49838567
634;66.45473911;14.46;2.691365532
636;64.9331408;14.32;2.56418762
638;63.96967891;14.26;3.36345763
640;62.20188612;13.92;3.15493367
642;61.53173365;13.92;3.930384641
644;60.80301585;13.91;3.715547788
646;60.06752858;13.94;4.197789701
648;61.37028031;13.93;3.86201546
650;60.05484186;13.93;2.941528976
652;60.72314568;13.81;2.453734555
654;60.45952868;13.82;3.861707169
656;61.97006752;13.70;4.466000752
658;60.50439055;13.49;4.395631795
660;61.21346943;13.48;3.845068414
662;61.24155374;13.51;3.847720141
664;62.33775656;13.45;3.81424407
666;61.58992841;13.46;4.670390831
668;61.79833643;13.44;3.959289573
670;64.03169384;13.40;3.664960427
672;63.33747149;13.17;3.924711598
674;63.78508964;12.90;3.678854619
676;63.4565831;12.89;2.41502151
678;62.80706052;13.00;2.342958372
680;64.10174343;13.06;2.892635712
682;61.35920761;13.07;3.017064737
684;63.64199925;13.07;2.468954931
686;63.19597966;12.90;3.511516187
688;63.37875284;12.71;3.713410991
690;64.86806353;12.66;3.562963127
692;63.70841647;12.66;4.25434294
694;64.32546674;12.66;3.849283386
696;64.30447007;12.63;3.409625591
698;63.32015077;12.63;3.999136468
700;63.89779232;12.40;4.233937526
702;63.99290007;12.23;3.006875026
704;63.2940606;12.14;3.196931
706;63.74443664;12.04;3.669748627
708;64.62446538;12.11;4.548988384
710;63.90817619;12.11;3.291727786
712;66.69684492;12.03;3.725476808
714;64.53876823;12.03;3.803072298
716;65.50494039;12.02;3.738444205
718;63.85564782;11.88;2.919766215
720;64.03849874;11.74;3.662602663
722;63.69627644;11.58;3.451186695
724;63.47788015;11.58;3.32824735
726;63.37946341;11.72;2.840383656
728;64.12752535;11.71;2.580269313
730;63.65772706;11.59;2.653826325
732;63.14994968;11.53;3.735309777
734;63.08156769;11.44;2.954272284
736;63.81999101;11.25;1.920778508
738;63.96994206;11.30;2.333772466
740;63.69139716;11.31;3.166444422
742;63.01214084;11.34;2.697867757
744;62.2329857;11.23;2.205362937
746;62.13766238;11.03;2.706093975
748;62.98319909;11.00;2.624858038
750;63.18753324;10.95;2.975111532
752;61.26187686;10.95;2.758536836
754;61.02691832;10.90;2.157717939
756;59.34120572;10.87;2.368232853
758;59.30790405;10.97;2.841939434
760;58.8105613;10.79;2.338594871
762;58.64742355;10.79;2.493250009
764;57.95844776;10.79;2.41376792
766;56.03847192;10.55;2.392267027
768;54.52512098;10.48;2.678471878
770;51.32574299;10.37;2.136920371
772;50.4647971;10.38;2.275250471
774;50.77034377;10.47;2.293242379
776;51.23556647;10.46;2.512263347
778;50.00103571;10.48;2.194616438
780;49.05376652;10.39;2.073465383
782;49.46362451;10.37;2.522263143
784;49.35401518;10.10;2.566293592
786;48.50665396;9.93;1.938798055
788;47.80860447;9.90;1.92382308
790;48.30782633;9.89;1.881786922
792;48.51511152;9.96;2.219860794
794;47.46037624;9.96;2.066693811
796;48.7368467;10.00;2.230967382
798;49.50304925;9.98;2.093152135
800;48.23758878;9.91;2.310529355
802;49.34479722;9.88;2.496307612
804;47.83389083;9.75;1.919123333
806;47.47689902;9.48;2.197463183
808;48.89999997;9.43;2.199395134
810;47.23542113;9.46;2.223347226
812;48.72594996;9.48;2.492797671
814;47.79687802;9.47;2.341287386
816;46.5913458;9.46;2.343260559
818;48.25655635;9.44;2.333946925
820;44.85279207;9.41;2.371838509
822;44.88238505;9.22;2.267587376
824;45.34201899;9.24;2.222255718
826;45.02880883;9.09;2.144016404
828;44.90600592;9.03;2.649746708
830;45.30647524;9.03;2.499506526
832;43.64160367;9.02;1.878319739
834;41.75834698;9.04;2.108628299
836;42.76708441;9.05;2.28580105
838;42.89514838;9.05;1.825087359
840;41.55967311;9.05;2.163714882
842;39.88801367;9.04;1.997500303
844;37.22707156;9.04;2.162391791
846;38.06705079;9.05;2.550523694
848;37.46939936;9.06;2.812754801
850;36.81643835;9.07;2.40585247
852;37.4741781;9.03;2.11370701
854;35.30108488;8.96;1.710588784
856;35.82897807;8.95;2.15341901
858;35.32315439;8.97;2.552481198
860;32.28443503;8.99;2.157429329
862;33.22728643;8.95;2.349300764
864;32.81370263;9.02;2.330583248
866;32.1737847;8.99;1.634967342
868;31.69874954;8.63;2.24676165
870;33.32275105;8.52;2.259558446
872;32.38109185;8.48;2.339958083
874;33.35198889;8.51;2.118512497
876;32.81294771;8.48;2.441711365
878;32.29444608;8.61;2.435327645
880;33.42856916;8.59;2.375572328
882;31.85142722;8.61;2.471118305
884;33.1245208;8.17;2.2532944
886;32.46844188;8.26;2.232079614
888;31.84243859;8.16;1.939154308
890;30.81203238;8.15;2.119151131
892;31.38056967;8.18;1.837574924
894;31.00248857;8.24;1.927421827
896;30.23778404;8.25;2.243964741
898;30.05385632;8.29;2.183012654
900;29.70808263;8.16;1.788370709
902;29.93103752;8.16;1.906338686
904;29.01827839;8.03;2.233461261
906;28.54315042;7.93;1.906525922
908;28.82093959;7.81;2.046327775
910;28.88574879;7.79;1.57381757
912;29.91775968;7.66;1.70536628
914;29.57494057;7.60;2.282392358
916;28.81662043;7.69;1.342635164
918;30.41229182;7.63;1.696918218
920;28.93315184;7.67;1.098877373
922;29.65574004;7.65;1.301617684
924;30.16268504;7.61;1.636815778
926;28.38613205;7.59;1.422185666
928;28.94944515;7.28;1.392043629
930;28.43838104;7.31;1.370920538
932;29.03949038;7.34;1.413771246
934;29.38756964;7.38;1.469178999
936;26.99226796;7.37;1.934173175
938;27.69983752;7.28;1.788088242
940;27.00914947;7.26;1.456040783
942;27.23021101;7.13;1.118100286
944;26.42045973;7.19;1.911791919
946;26.66346483;7.02;1.136229789
948;25.49826701;7.02;1.244222199
950;25.81304205;7.00;1.330099596
952;26.92422119;7.00;0.991311948
954;26.81622939;7.01;1.079328747
956;27.45767432;7.00;1.259658895
958;27.5331981;7.01;1.290107677
960;25.73872386;7.00;1.189757353
962;26.76977499;7.01;1.66755997
964;25.89437726;7.01;1.432038804
966;24.96923576;7.00;1.284374341
968;24.52796552;7.00;1.46242238
970;24.88230694;6.98;1.218789606
972;26.1947727;7.00;1.524747028
974;24.48479486;7.02;1.303277138
976;23.87329714;7.01;1.288265435
978;24.95669357;6.95;0.87549482
980;25.13211839;6.88;1.456201013
982;22.72936908;6.92;1.839593283
984;22.64897147;6.79;1.823991459
986;23.40540231;6.98;1.792277213
988;22.30110132;6.98;1.8691249
990;22.06095596;7.00;1.352925014
992;22.57959428;6.90;1.446055711
994;22.56460429;6.77;1.897315708
996;21.20579375;6.74;1.487921117
998;21.48156786;6.64;1.59306526
1000;21.34219454;6.51;1.708086505
1002;20.9256476;6.46;2.048345466
1004;19.81119351;6.46;2.101474824
1006;19.88870569;6.47;1.767920364
1008;20.63973412;6.46;1.823026
1010;19.91721501;6.45;1.531962471
1012;18.41903573;6.39;1.947768597
1014;19.48322885;6.29;1.679478835
1016;19.07720378;6.27;2.321768846
1018;19.54415241;6.29;2.068269576
1020;19.51228283;6.37;1.878842412
1022;21.74635999;6.47;1.990478464
1024;19.41738911;6.36;1.922265649
1026;18.03636262;6.37;1.859856075
1028;18.59546336;6.20;2.01978226
1030;18.47351321;6.14;2.088595298
1032;18.71907688;6.10;1.866821608
1034;19.15201296;6.06;2.555318061
1036;19.03572651;6.09;1.736536175
1038;20.1540816;6.05;2.452278383
1040;20.29135844;6.06;2.095059485
1042;16.94760961;5.92;2.110892621
1044;18.0613237;5.95;1.994089626
1046;18.62129963;5.83;1.930323637
1048;17.63139442;5.66;1.980787954
1050;19.10545887;5.82;2.274081254
1052;17.63849279;5.82;2.165212601
1054;18.06207018;5.86;2.079746353
1056;18.01432486;5.85;2.253913504
1058;17.78425824;5.83;2.06179952
1060;18.50447956;5.71;2.086230051
1062;19.31467872;5.53;2.377545708
1064;17.53928732;5.55;2.085890211
1066;17.84005522;5.56;1.968409142
1068;18.03190938;5.56;1.934117236
1070;16.99541217;5.55;2.015286701
1072;17.36329092;5.54;2.130671794
1074;17.55132457;5.58;1.89710102
1076;16.58154198;5.56;2.668539777
1078;17.40968903;5.54;2.107612822
1080;17.53795871;5.56;2.33590644
1082;17.95305208;5.55;2.270739922
1084;15.99259989;5.42;2.181987018
1086;17.9372232;5.41;1.709895498
1088;17.00877332;5.35;2.205610331
1090;16.1717638;5.26;1.963149351
1092;16.49057218;5.12;2.281024733
1094;16.29259435;5.21;2.073928928
1096;17.41897822;5.37;2.139069395
1098;15.72281982;5.37;2.053130198
1100;15.39005446;5.36;2.332999063
1102;17.59403712;5.26;2.380396665
1104;16.16675539;5.14;2.407590601
1106;16.42538447;5.03;2.211594572
1108;17.47247806;5.03;2.297358193
1110;18.53104642;5.04;1.995300292
1112;18.12803114;5.12;2.363868306
1114;19.46734728;5.13;1.91552355
1116;17.79005327;5.24;1.95879672
1118;18.75895029;5.20;1.709992696
1120;18.89205631;5.06;2.202553325
1122;17.94252952;4.93;1.593564622
1124;19.90300236;4.90;1.821109473
1126;19.44957506;4.90;1.925755467
1128;20.23260923;4.94;1.96378292
1130;19.00400146;5.01;1.82112441
1132;19.0224673;5.03;1.809563923
1134;21.41534651;4.95;2.134006859
1136;20.90691736;4.83;1.586351597
1138;22.27152498;4.77;2.160530416
1140;20.63383564;4.73;1.815181421
1142;20.7720951;4.68;1.965956716
1144;21.1063119;4.66;1.763957698
1146;20.54545387;4.72;2.097991889
1148;19.89925117;4.77;1.699953738
1150;20.5899815;4.68;2.049014936
1152;20.20602003;4.72;2.178129997
1154;20.72504626;4.57;1.884980227
1156;20.521958;4.54;1.956781992
1158;17.73342299;4.56;2.107500756
1160;19.48155997;4.45;1.99607703
1162;19.43320268;4.57;1.795859994
1164;19.62434816;4.50;2.287651461
1166;18.94971726;4.58;2.070854822
1168;18.03299075;4.50;2.206739159
1170;18.35995777;4.56;2.019539364
1172;21.12775884;4.47;1.905758041
1174;18.38446144;4.47;2.087445287
1176;17.3098543;4.38;1.992738196
1178;18.19713278;4.44;2.095142966
1180;17.45767247;4.48;2.154974719
1182;17.28584729;4.49;1.849287263
1184;17.6049266;4.49;1.92304149
1186;15.5777397;4.48;1.708041748
1188;17.4010368;4.34;1.817199685
1190;15.97761355;4.21;1.71847194
1192;15.44795169;4.19;2.022846759
1194;16.43587217;4.20;1.69098043
1196;16.8809937;4.33;2.143255971
1198;16.18747176;4.35;1.87662629
1200;17.20148814;4.34;2.037849978

File: data/rise_materials/Testdata-1865.txt
Keywords
Material1;Material2;Material3;Material4;Product;Object;Scenario;Method;Reference;Comment;Owner;IsPublic;ImportDate
Black polymer;;;;F1E-1;Base shell of passenger seats F1A-1-2;;ISO 5660;TRANSFEU;;TRANSFEU;1;2011-03-28 08:40:23
Scalars
Flux (kW/m2);tig (s);qmax (kw/m2);qtotal (MJ/m2);q180 (kw/m2);q300 (kw/m2);Sample mass (g);Mass loss (g);DHc (MJ/kg);Peak smoke production (m2/m2s);Total smoke produced (m2/m2);Specific extinction area (avg) (m2/kg);MARHE (kW/m2);Area exposed (m2);Observations;Test date (YYYY-MM-DD);Test identifier;Product thickness (mm);Thickness1 (mm);Thickness2 (mm);Thickness3 (mm);Thickness4 (mm);Product density (kg/m3);Density1 (kg/m3);Density2 (kg/m3);Density3 (kg/m3);Density4 (kg/m3);Product area weight (kg/m2);Area weight1 (kg/m2);Area weight2 (kg/m2);Area weight3 (kg/m2);Area weight4 (kg/m2)
50;49;148.7;75.6;;;42.5;35.9;18.7;;4140.1;;89.1;0.00884;;2010-11-23;c_CUR_F1E1_50c;3.3;;;;;;;;;;;4.37;;;
VectorData
Time (s);HRR (kW/m2);Mass (g);SPR (m2/(m2*s))
0;-0.245973195;42.54;0.605497697
2;0.066175899;42.50;0.046881772
4;-0.338611979;42.53;0.174725401
6;-1.367455375;42.54;0.008509105
8;-0.964986073;42.63;0.705573143
10;0.554491765;42.63;0.450877131
12;-1.409214777;42.73;-0.1015293
14;0.431705627;42.74;0.316935697
16;-0.418722574;42.64;0.611956274
18;-0.931003506;42.55;0.409606938
20;-1.147563962;42.48;0.760928946
22;-1.14567614;42.41;0.332163979
24;-1.719209636;42.51;0.541023335
26;-1.468520807;42.50;0.88842883
28;-0.86842793;42.52;1.497452215
30;-2.837021786;42.50;1.627973708
32;-0.090784965;42.41;1.458401862
34;-0.621399529;42.33;1.834231966
36;-0.208386107;42.13;1.692717785
38;-1.573072349;41.99;2.082148646
40;-0.743613504;41.86;1.589076948
42;-0.893432257;41.67;1.900648522
44;-0.388254463;41.58;1.995039053
46;-1.493595872;41.47;1.780702114
48;-2.069740826;41.25;1.866063218
50;-3.553140245;41.03;1.786472974
52;-0.422840835;40.72;8.035711176
54;21.23562882;40.53;10.92909872
56;55.43906407;40.43;13.44515089
58;72.35805576;40.37;9.930343628
60;82.06199171;40.28;10.04410801
62;86.88296933;40.12;6.925886999
64;93.06047992;40.01;7.763003203
66;95.97206264;39.98;5.554251194
68;101.4604754;39.99;5.849478161
70;104.1434806;39.99;5.199664509
72;107.5544531;39.84;5.295943836
74;109.2076182;39.75;4.775793599
76;109.3963478;39.62;5.536456759
78;107.7904428;39.15;3.590259857
80;107.5351071;38.85;4.520772591
82;107.0771537;38.81;5.492726533
84;108.23478;38.82;4.948578873
86;109.4553329;38.75;5.877913835
88;111.598209;38.43;4.438940086
90;110.0275655;38.01;3.837565903
92;109.1976794;37.89;3.340172332
94;107.6610588;38.11;1.961096098
96;108.577195;38.88;5.331305144
98;109.4326987;38.20;5.724850114
100;109.6395115;37.98;5.89170022
102;107.38122;37.94;4.118885167
104;108.779825;37.89;3.864097891
106;106.9747532;36.65;3.26553655
108;106.5242179;36.48;3.773951564
110;105.7061375;35.82;4.378781491
112;106.3262482;35.22;4.420307864
114;109.1745058;35.02;4.608409912
116;108.5229251;35.66;2.558818426
118;109.8012611;35.90;2.861317315
120;109.7948144;36.57;2.941675917
122;108.4227814;36.63;2.085482618
124;109.7738043;36.71;3.516368007
126;108.1614724;36.83;5.383325942
128;106.8035257;37.70;3.195799526
130;108.6286923;38.29;5.789610812
132;108.8179933;37.10;6.283698197
134;111.4453176;35.06;6.404457269
136;113.1797887;33.86;6.628247191
138;119.7427153;34.91;5.182188739
140;120.1403747;35.42;5.000608953
142;125.1507597;37.72;5.832370787
144;123.5399791;38.37;6.55597786
146;124.4539835;38.20;4.416933206
148;128.2086891;36.33;5.623351033
150;127.9904009;34.74;5.400169402
152;134.7065109;34.71;10.01131125
154;140.8006154;34.67;11.00643887
156;145.9588006;35.04;9.48172928
158;147.1885913;35.35;7.757246641
160;147.7850603;35.05;6.660181214
162;148.5795789;34.77;7.901899974
164;148.659476;34.61;6.274704419
166;147.7166438;34.58;6.269497848
168;143.7998233;34.55;6.279159906
170;144.0714302;34.36;5.994848662
172;141.9930298;34.08;5.893270626
174;141.8791835;33.60;5.269600128
176;142.847421;33.25;5.207388053
178;143.7079138;33.22;4.078116952
180;141.329976;33.25;4.954113969
182;145.6592;33.22;4.262292402
184;140.745819;33.26;3.351500083
186;137.2503918;33.21;2.986363276
188;135.016797;33.22;4.141186547
190;129.9635377;33.21;2.345328018
192;130.4739943;33.21;2.650099289
194;129.4216781;33.23;3.86435706
196;114.1249581;33.14;5.573574841
198;108.9208486;33.01;4.491475959
200;105.9157397;32.64;2.9829081
202;106.7747756;32.60;2.109629433
204;104.6464205;32.50;2.130354148
206;104.4720839;32.52;2.304793326
208;102.9135563;32.33;2.165140373
210;100.0738616;32.30;2.285469715
212;96.69617559;32.14;2.678604984
214;96.03568497;32.00;2.331845314
216;94.54840452;32.02;2.27259919
218;95.01965274;31.72;2.78947123
220;94.1513324;31.64;2.601486818
222;95.84599838;31.50;2.497242687
224;93.62054618;31.36;2.834591818
226;94.43968583;31.25;2.437544806
228;93.87685341;31.21;3.937581861
230;96.09545573;31.07;2.863718542
232;96.65278601;30.75;2.308523547
234;96.04898476;30.84;2.186224263
236;96.39766212;30.69;2.438087305
238;99.07364928;30.35;2.762564216
240;98.30082911;30.43;2.598684515
242;97.83832493;30.10;2.716498314
244;98.31244436;30.02;2.621429862
246;96.51176007;30.06;2.589175669
248;97.25563291;30.04;2.520520358
250;96.30824324;30.04;2.678837225
252;96.10915313;30.05;3.587927453
254;95.8834297;30.03;3.291992571
256;93.26598727;30.06;2.401393004
258;94.07107018;29.81;3.028516636
260;92.72487605;29.66;2.483944837
262;92.91978296;29.80;2.646490414
264;93.55158942;29.66;2.839520543
266;92.37092337;29.64;2.86486781
268;92.78803829;29.62;2.582261269
270;91.72427598;29.29;2.568613222
272;90.64067686;29.16;3.334004287
274;91.18930375;28.58;2.725006441
276;88.03370937;28.45;2.635289663
278;87.50824545;28.23;2.423984548
280;87.17790135;28.10;2.428860192
282;86.20749101;28.06;2.553284264
284;84.48917538;28.06;2.529489659
286;84.31540653;28.06;2.795753841
288;83.46261684;28.06;2.948209916
290;80.82742147;28.09;2.729199929
292;78.04325749;28.04;3.240501409
294;76.78778818;28.05;4.151838415
296;76.37060816;28.00;4.589680569
298;78.49767162;28.05;5.05374688
300;77.44757601;28.02;5.018957274
302;78.86066258;28.01;4.618223266
304;78.92295209;28.04;5.688058998
306;77.66867428;28.11;4.290710287
308;75.89732641;28.09;5.188635731
310;76.92030527;28.07;3.982166038
312;78.60019363;28.11;5.519569319
314;78.46195145;28.06;5.384641499
316;79.07275061;28.10;4.70601185
318;78.29892688;28.09;4.448591759
320;77.66974399;28.07;4.982927831
322;77.84112811;28.07;5.3440355
324;79.64432681;27.70;5.884334975
326;79.06726624;27.60;6.516099516
328;81.00367802;27.48;5.704231311
330;80.0044971;27.27;5.776934743
332;79.04431165;27.02;5.770145376
334;81.77373995;26.85;5.834660221
336;80.18670945;26.74;4.673513049
338;80.34386798;26.64;5.60680451
340;80.84041327;26.49;5.738176314
342;81.21250617;26.40;5.640479595
344;82.08396037;26.36;6.362981286
346;84.91342708;26.29;6.584002282
348;84.68694021;26.16;6.520206599
350;87.53543729;25.99;6.17546367
352;90.38175604;25.86;7.128971293
354;95.14238416;25.72;7.21136857
356;98.76402366;25.61;6.160927128
358;101.7224437;25.61;6.613186197
360;102.8293798;25.44;6.229606674
362;104.170402;25.27;6.349181047
364;107.9560202;25.27;6.517893533
366;108.4705253;25.21;6.53966361
368;107.6818312;25.19;6.535436763
370;110.2068486;24.91;6.597270092
372;108.2591317;24.83;6.018591107
374;110.8372682;24.81;6.5816813
376;107.7709832;24.76;6.156015898
378;110.2562729;24.81;5.897805912
380;107.827468;24.57;6.02051838
382;107.2727187;24.58;5.558612323
384;106.5106324;24.36;5.830678244
386;108.4507021;24.31;5.584100254
388;110.0557848;24.32;4.342847153
390;109.7095569;24.30;5.559533682
392;106.6247363;24.14;3.701015842
394;105.6098614;24.10;3.519988769
396;102.1360256;24.08;3.956204472
398;93.62660677;24.07;4.213746703
400;90.72798758;23.98;5.787462669
402;88.73023335;23.95;3.957678405
404;88.49364195;23.65;3.28744735
406;86.79906375;23.70;5.682373256
408;87.59891557;23.31;3.777436391
410;83.29638037;23.53;3.949577798
412;81.15852062;23.41;4.800008233
414;80.75295765;23.38;3.821689278
416;80.99872378;23.14;5.213988481
418;80.12861464;23.13;4.213290673
420;78.83477462;23.06;5.066766056
422;79.47568231;23.04;4.829311214
424;78.76753433;23.03;3.16316414
426;78.02167681;23.03;4.76022838
428;78.95154262;22.94;4.183007516
430;80.37496421;22.73;4.788809721
432;79.71340542;22.73;5.070898593
434;79.73881257;22.68;3.95442116
436;80.98393989;22.66;4.276399378
438;81.780725;22.53;4.386938094
440;82.02129855;22.41;4.34881657
442;79.95686388;22.28;4.2201606
444;81.7190302;22.23;3.488569723
446;81.80383847;22.24;2.707363163
448;78.54456251;22.23;3.044146907
450;78.41108392;22.05;2.589021112
452;77.404753;22.03;3.027749651
454;76.08931903;22.03;3.60647537
456;77.84039382;21.86;3.167749025
458;75.32189479;21.85;3.523556895
460;75.98693855;21.79;3.811816968
462;74.56027347;21.74;3.796543899
464;73.16778637;21.62;3.817445658
466;72.04012192;21.47;3.189464122
468;71.8940988;21.40;4.268617824
470;71.62494709;21.42;4.583737937
472;71.17739829;21.21;5.776180817
474;71.61302924;21.21;5.409485921
476;69.54336413;20.98;6.252348999
478;70.79107835;20.98;5.714727889
480;70.76887187;20.84;5.879609541
482;70.86395532;20.79;6.235038727
484;70.31173259;20.67;5.629846221
486;69.16614222;20.54;6.193032692
488;75.08269519;20.50;6.745233225
490;76.62740729;20.45;5.960906606
492;78.8772396;20.34;6.340547777
494;82.37279922;19.38;6.294905806
496;86.64192713;19.97;6.074413049
498;86.62441355;19.95;5.971845798
500;89.98311839;19.85;6.402786579
502;92.96406253;19.86;5.988555786
504;94.23994771;19.63;6.466679207
506;95.19657863;19.42;6.33282744
508;95.86722002;19.30;6.34743755
510;95.40779145;19.30;6.171459568
512;95.34108763;19.24;6.226932116
514;102.6326565;19.23;6.562680645
516;110.941208;18.99;6.253179231
518;111.7423887;18.97;6.043905467
520;114.3474867;18.89;6.196587352
522;112.5273629;18.81;5.713587177
524;112.2828;18.73;6.073038939
526;113.4860549;18.74;5.633536473
528;112.072094;18.61;5.915088129
530;109.6747259;18.60;5.869664403
532;111.5222146;18.52;5.193380924
534;111.8642094;18.32;4.798054573
536;110.7800131;18.00;4.542664036
538;109.9676034;17.90;4.33589699
540;107.3976998;17.91;3.64838309
542;109.2299146;17.90;3.296637636
544;108.5619474;17.89;2.711627805
546;107.6562216;17.90;4.226052082
548;109.0029862;17.91;4.496611624
550;107.70878;17.94;4.814797835
552;106.8648096;17.91;5.223021177
554;106.2908199;17.90;3.35142891
556;106.1308911;17.89;4.111465493
558;99.95739115;17.63;4.739572637
560;97.87821871;17.47;5.113182814
562;95.19116683;17.33;5.254857828
564;93.04570451;17.29;4.844942375
566;91.58235116;17.06;4.939000486
568;91.81548705;17.04;5.189227827
570;90.04644352;16.94;5.556693892
572;88.78624722;16.87;5.347496532
574;87.70445574;16.91;5.182426426
576;88.6849968;16.75;5.877290151
578;88.40326241;16.73;6.070281947
580;89.44361485;16.55;5.818633539
582;88.34393753;16.50;5.872795266
584;88.92805095;16.51;6.026200635
586;89.54074659;16.29;5.553020208
588;89.71558295;16.29;5.680888652
590;89.43487906;16.20;5.961874907
592;90.97954193;16.14;5.355173101
594;91.15214817;16.05;5.861338473
596;88.59352866;16.01;5.735566094
598;91.21992623;15.91;5.25257886
600;89.93951748;15.89;5.828256089
602;90.39587823;15.79;5.328853875
604;89.22650988;15.73;5.682213676
606;90.15182026;15.66;5.335874974
608;91.45524349;15.65;5.328451528
610;92.14681836;15.61;5.197850914
612;94.73424484;15.58;3.661401946
614;96.19466242;15.48;4.651956154
616;88.52210655;15.41;4.544590291
618;86.50610361;15.30;4.690922518
620;84.89811277;15.28;5.12741883
622;83.32096289;15.15;4.478424869
624;81.63653632;15.15;3.605934799
626;76.472294;15.06;5.009748955
628;75.28756671;14.93;4.296651737
630;73.73290823;14.90;4.264107934
632;72.01826527;14.91;4.892083472
634;70.50154769;14.90;4.093254518
636;71.12998057;14.91;4.614866741
638;66.32154374;14.67;4.049679251
640;66.56747452;14.67;3.851176307
642;66.43360085;14.67;4.350844901
644;65.63793644;14.51;4.30431795
646;65.44264719;14.53;4.235323806
648;64.09075105;14.51;4.166765848
650;62.63239033;14.49;3.570857874
652;62.43884404;14.43;3.899341126
654;61.93134897;14.45;3.921623683
656;59.97275324;14.28;4.012473157
658;60.73842729;14.18;3.793741066
660;61.01914967;14.12;4.074096293
662;60.57683603;14.19;3.510736022
664;60.56114636;14.14;2.995002669
666;60.47652635;14.15;3.556027661
668;60.02645457;14.11;3.489966125
670;61.92731623;13.97;2.994577727
672;61.7159715;13.89;3.620928425
674;58.90854112;13.86;3.169247025
676;60.27098777;13.79;3.398757932
678;59.29929256;13.75;3.222017871
680;57.84663935;13.68;2.793019351
682;58.70020773;13.62;3.763308382
684;58.21661225;13.53;3.02066483
686;58.62562313;13.49;3.118416409
688;57.86657342;13.43;3.349708572
690;58.92993761;13.45;3.09225283
692;58.53547982;13.37;3.143524577
694;60.42759268;13.25;2.920278034
696;59.3650166;13.23;2.543060476
698;58.24913791;13.23;3.071755546
700;58.9452112;13.19;2.541565824
702;58.59928157;13.14;2.367469842
704;58.31066003;13.01;2.492038274
706;60.00393092;12.92;2.195258674
708;60.09210861;12.91;2.964472432
710;57.96779082;12.89;2.376858375
712;58.2809288;12.85;2.700383782
714;58.6361027;12.83;3.006089035
716;59.44868075;12.86;2.318981585
718;60.88278278;12.85;2.202488435
720;59.23795776;12.85;2.723682614
722;58.84384276;12.63;2.302479795
724;56.90283631;12.64;2.739395886
726;55.93937814;12.65;2.972625365
728;57.45996047;12.55;3.388653085
730;56.08869312;12.52;2.61355548
732;55.36102017;12.42;2.494350499
734;53.92082926;12.42;2.881194183
736;55.44427906;12.32;3.230453212
738;53.83390055;12.27;2.743205374
740;52.44902004;12.23;2.561076579
742;50.1907302;12.20;2.362532487
744;45.97078563;12.24;3.151420141
746;46.58931754;12.16;2.261245618
748;47.41211069;12.23;2.405291461
750;47.21870111;12.16;1.87697982
752;47.12823906;12.16;2.589961516
754;44.98675005;12.16;2.274606187
756;43.64225854;12.06;2.54388641
758;43.59719776;12.02;2.513606769
760;44.65613498;11.93;2.314366383
762;43.33409471;11.98;2.339317972
764;43.88364122;11.94;2.454552408
766;41.73391335;11.97;2.755150812
768;42.40429178;11.87;2.440135131
770;40.77346485;11.72;2.385404825
772;40.89322349;11.71;2.488304111
774;42.65839203;11.69;3.026336639
776;40.97611916;11.65;2.313006298
778;42.2600577;11.72;2.307119443
780;42.54867532;11.72;2.312281198
782;42.58737642;11.68;2.328079974
784;41.05895598;11.51;2.168347117
786;41.45249518;11.42;2.17402513
788;42.3867927;11.49;2.523131348
790;42.20804755;11.50;2.485970786
792;43.02249846;11.37;2.220130947
794;42.41563717;11.39;2.17780525
796;41.50531365;11.30;2.260019823
798;42.09718611;11.28;2.46380808
800;42.29588981;11.28;2.120905408
802;43.11808461;11.31;2.701851214
804;43.51976841;11.28;2.240506387
806;41.29424942;11.20;2.371643669
808;42.12115381;11.28;2.367291291
810;43.42080966;11.18;2.211126405
812;42.02977281;11.09;2.938274945
814;43.35347276;11.11;2.539492761
816;40.91683615;11.11;2.317179541
818;38.78727167;11.09;2.96729216
820;38.58692244;11.08;2.333587167
822;36.68391473;11.05;3.206704052
824;36.76403501;11.09;2.787259882
826;33.23905079;10.90;2.441223102
828;32.74053745;10.76;2.40079523
830;31.18903883;10.80;2.367644692
832;30.39838544;10.87;2.604902593
834;29.86202363;10.80;2.455338907
836;27.20411128;10.78;1.986286166
838;27.56265782;10.72;2.131030178
840;25.39730444;10.66;2.19283153
842;25.37299886;10.68;2.296538429
844;27.37541218;10.70;1.855421865
846;25.75702138;10.68;2.083445276
848;25.285673;10.68;2.48006728
850;26.23286018;10.71;1.788729138
852;27.28933958;10.63;1.827525744
854;26.25916125;10.51;2.301482868
856;27.25977365;10.49;1.696568381
858;27.58224979;10.48;1.962243244
860;27.25821917;10.50;2.088876089
862;27.30560086;10.34;1.800971771
864;26.97928919;10.33;2.182795127
866;27.29008194;10.37;2.28335666
868;28.58614723;10.16;2.600297342
870;26.99599574;10.20;2.175040052
872;27.82591569;10.32;2.572320512
874;27.37030064;10.19;2.759963018
876;27.49328794;10.30;2.507543819
878;28.48412189;10.11;2.089042656
880;27.90248849;10.11;2.257476208
882;27.17166662;10.11;2.32031168
884;28.21318261;10.08;2.384266948
886;28.52344177;10.02;2.45046668
888;28.27664729;9.99;2.60274869
890;27.37058723;9.90;2.612423676
892;28.62464485;9.81;2.285051346
894;28.09521447;9.78;2.58522769
896;28.13059561;9.80;2.506530634
898;28.20616857;9.78;2.403877329
900;29.4170686;9.76;2.629531297
902;28.58722173;9.75;2.514608876
904;28.64013555;9.77;2.51283365
906;29.86180328;9.77;2.415742234
908;28.16008047;9.78;2.304900501
910;30.33761618;9.76;2.477096461
912;28.88559865;9.76;2.622848163
914;29.49978001;9.74;2.710444252
916;29.8786681;9.75;2.433945238
918;30.51100619;9.76;2.528582123
920;30.60536518;9.78;2.576519397
922;29.79779012;9.75;2.501175414
924;29.53988222;9.77;2.657974449
926;31.01636727;9.72;2.414485985
928;30.36522167;9.73;2.690266587
930;29.92302;9.72;2.759496935
932;29.47292901;9.71;2.696503834
934;29.60507347;9.70;2.528346341
936;30.69751548;9.45;2.240475459
938;29.56148735;9.45;2.296546867
940;30.3652084;9.32;2.610270024
942;29.64063325;9.31;2.602144454
944;30.53409026;9.31;2.492509166
946;30.19902149;9.23;2.601145457
948;30.83478675;9.26;2.376802269
950;30.75027748;9.22;2.520513389
952;28.62099601;9.09;2.49471903
954;31.2439297;9.08;2.31496829
956;30.38895893;9.09;2.241363062
958;30.5002588;9.05;1.756808281
960;31.05938236;8.89;2.045639538
962;31.25901005;8.99;2.214197208
964;30.73749986;8.88;1.941906664
966;30.81872846;8.86;1.933887045
968;31.08558455;8.70;1.968770574
970;29.92619461;8.71;2.335494005
972;32.31600972;8.72;2.026913125
974;31.83519689;8.70;1.683974257
976;31.55293184;8.64;1.768631718
978;32.04938281;8.70;1.55364813
980;30.35876702;8.68;1.861673126
982;31.15911265;8.63;1.996951588
984;29.91570721;8.64;1.837092482
986;30.65546531;8.49;2.377741316
988;31.5181471;8.50;2.060341746
990;31.92656927;8.42;2.551877874
992;33.1454753;8.37;2.281143883
994;32.32892958;8.34;1.944427711
996;31.95505478;8.36;2.649607504
998;33.23102119;8.46;2.13197023
1000;33.12774943;8.29;2.232319039
1002;34.53646338;8.37;2.308566424
1004;33.21139873;8.29;2.130024773
1006;31.4152368;8.30;2.089520489
1008;32.38256055;8.11;2.214407619
1010;31.91573018;8.06;2.272884974
1012;32.50900117;8.00;2.004390113
1014;33.00260679;8.11;2.069918563
1016;33.21691532;7.99;2.204045331
1018;33.25403688;7.98;2.010739104
1020;32.48170708;8.09;2.151898294
1022;31.27833333;8.01;1.786829965
1024;31.48713967;7.99;1.911536818
1026;31.89790872;7.81;1.872026293
1028;33.81237759;7.90;2.081739139
1030;32.10826698;7.89;1.965774784
1032;33.22499655;7.85;1.771082004
1034;31.9462006;7.74;1.592629016
1036;31.98850456;7.75;2.092092611
1038;30.99989551;7.74;1.785721338
1040;32.50068445;7.74;1.648941934
1042;31.27615434;7.70;1.853498627
1044;30.75726255;7.68;1.763513047
1046;30.69336765;7.70;2.05829465
1048;31.40082611;7.73;1.756336569
1050;30.49516364;7.76;1.52666447
1052;29.98595998;7.72;1.769506974
1054;31.10567152;7.73;2.100109358
1056;30.36667171;7.71;1.654287631
1058;29.25920759;7.71;1.762886689
1060;27.43746756;7.74;1.830885249
1062;27.99930182;7.72;2.359068858
1064;26.34213018;7.74;1.895502254
1066;26.0377385;7.73;1.829806322
1068;25.7085363;7.74;1.974329555
1070;25.15384196;7.72;1.727633056
1072;25.57371308;7.72;1.963235984
1074;23.92187267;7.72;1.90113097
1076;22.48354669;7.72;1.520695946
1078;21.47189743;7.72;1.699141151
1080;20.59880862;7.64;2.029732158
1082;19.4405561;7.73;1.54897089
1084;20.02144542;7.62;1.879218482
1086;18.88662752;7.59;2.060924845
1088;18.58042576;7.60;2.059331617
1090;15.86621189;7.65;1.965910089
1092;16.28488504;7.46;1.733556086
1094;16.59675375;7.66;2.112592825
1096;16.40044054;7.44;1.73832259
1098;16.06393253;7.47;1.698338083
1100;15.48218262;7.44;1.912914115
1102;14.94357877;7.44;1.949962225
1104;15.44475502;7.44;1.872173601
1106;15.86116341;7.35;2.241072105
1108;15.08958156;7.41;1.746495058
1110;14.26568597;7.36;1.616319445
1112;14.94201866;7.42;1.687618454
1114;13.74095892;7.35;1.903527759
1116;15.42907846;7.21;1.968851425
1118;15.3868558;7.17;1.667095638
1120;14.67319939;7.12;1.679079462
1122;13.78765408;7.32;2.048093669
1124;15.03389535;7.20;1.696458536
1126;15.6430842;7.22;2.029023395
1128;15.9134685;7.10;1.581553233
1130;15.27894254;7.08;1.575959505
1132;15.02649821;7.10;1.646489452
1134;14.01467436;7.10;1.773877924
1136;14.16966062;7.10;1.705591928
1138;14.05594436;7.09;1.780867847
1140;15.17119965;7.00;1.785212839
1142;14.1905631;7.08;1.537514976
1144;15.114736;7.00;1.953029054
1146;14.26196487;7.00;1.862816064
1148;14.62774794;6.86;1.652177299
1150;14.42201334;7.00;1.875865978
1152;13.25849782;6.86;1.892623944
1154;13.39533215;6.87;1.795399678
1156;13.12832683;6.87;1.631932109
1158;12.29937214;6.80;1.832883551
1160;13.64482195;6.86;1.597430244
1162;12.89557436;6.79;1.731970324
1164;13.77527252;6.84;1.600922029
1166;14.57762864;6.87;1.837314829
1168;12.70818262;6.87;1.623611752
1170;13.83842014;6.76;1.803421967
1172;12.07130576;6.78;1.823504254
1174;12.94680915;6.65;1.791175161
1176;13.19891603;6.78;1.323048545
1178;12.57469805;6.77;1.48846938
1180;13.76201523;6.76;1.818763205
1182;12.39039256;6.65;1.735793045
1184;13.34379194;6.62;1.476842441
1186;13.48920708;6.62;1.818483764
1188;12.11859395;6.67;1.776934902
1190;12.59549475;6.53;1.957512997
1192;13.51963364;6.57;1.750154117
1194;13.13887294;6.61;1.969419443
1196;13.51345561;6.56;1.860225993
1198;14.4078557;6.55;1.62916923
1200;15.43910228;6.54;1.673786915
