Repository: johodges/materials

## A Non-Dimensional Scaling Approach to Modeling Material Pyrolysis

This repository contains the data, scripts, and technical documents required to generate the SPyro cone validation cases.

## Instructions
* Clone this repository with submodules
  ```
  git clone --recurse-submodules https://github.com/johodges/materials
  ```
* Pre-process data
  ```
  python materials/scripts/initialize.py
  ```
* Build latest FDS (example for impi_intel_linux target, but use relevant make target for platform)
  ```
  git clone git@github.com:firemodels/fds.git && cd fds
  cd Build/impi_intel_linux
  ./make_fds.sh
  ln -s fds_impi_intel_linux fds
  cd ../..
  ```
* Run cases
  ```

File: data/rise_materials/Testdata-1866.txt
Keywords
Material1;Material2;Material3;Material4;Product;Object;Scenario;Method;Reference;Comment;Owner;IsPublic;ImportDate
;;;;F1A-1-3;;;ISO 5660;TRANSFEU;;TRANSFEU;1;2011-03-28 09:29:44
Scalars
Flux (kW/m2);tig (s);qmax (kw/m2);qtotal (MJ/m2);q180 (kw/m2);q300 (kw/m2);Sample mass (g);Mass loss (g);DHc (MJ/kg);Peak smoke production (m2/m2s);Total smoke produced (m2/m2);Specific extinction area (avg) (m2/kg);MARHE (kW/m2);Area exposed (m2);Observations;Test date (YYYY-MM-DD);Test identifier;Product thickness (mm);Thickness1 (mm);Thickness2 (mm);Thickness3 (mm);Thickness4 (mm);Product density (kg/m3);Density1 (kg/m3);Density2 (kg/m3);Density3 (kg/m3);Density4 (kg/m3);Product area weight (kg/m2);Area weight1 (kg/m2);Area weight2 (kg/m2);Area weight3 (kg/m2);Area weight4 (kg/m2)
35;9;181.07;43.57;;;42.51;22.92;17.28;;458.16;;101.87;0.0088;Swelling. End flame > 1200s.
;2011-03-03;c_LSFIRE_F1A1-3_35a;29.0;;;;;;;;;;;;;;
VectorData
Time (s);HRR (kW/m2);Mass (g);SPR (m2/(m2*s))
1;8.3500096;42.51;0.244594803
3;9.189272238;42.2592589;0.466586896
5;8.64019825;42.37488021;0.854110338
7;6.391996534;42.24989758;0.912096533
9;10.1475386;42.36145659;1.032558655
11;37.45222286;42.22250734;1.053716026
13;76.63447598;42.05047465;0.975426082
15;102.237162;41.88248058;0.638364979
17;112.0962001;41.82443104;0.63805337
19;103.2840854;41.692261;0.552340755
21;89.35908497;41.59132707;0.539040513
23;71.16180682;41.42788275;0.59217937
25;53.95566106;41.29055813;0.714707086
27;41.79868864;41.38920173;0.817335321
29;32.26873826;41.31911938;0.847410171
31;29.70580405;41.13508093;1.067417377
33;42.16270665;41.03682236;1.260899652
35;64.71175385;41.09451442;1.482125643
37;85.86066045;40.95644826;1.745567986
39;104.4032885;40.61747512;2.206954288
41;124.2396996;40.4786365;2.415850477
43;145.5667869;40.30326952;2.836282464
45;164.2315306;39.83490845;3.280620772
47;179.044527;39.62739134;3.743804488
49;181.0683789;39.2539478;4.006228576
51;178.7223466;39.12607339;4.202784447
53;179.2355055;38.94638613;4.21948811
55;174.6365812;38.62703562;4.145309542
57;172.6041552;38.38115682;3.839543186
59;165.1682438;38.19181646;3.695568059
61;161.4180682;38.03481124;3.493407195
63;153.9576785;37.87434469;3.082638147
65;144.7008041;37.66151504;2.672123076
67;133.5417605;37.44367623;2.497377081
69;130.4290029;37.34586403;2.147905716
71;121.0780423;37.27234788;1.945753987
73;115.5897421;37.21727514;1.83963954
75;108.7767131;37.07885923;1.788231841
77;103.0440048;36.91952841;1.626687873
79;94.7367521;36.76939129;1.541690338
81;92.64656633;36.66035304;1.378540245
83;89.47107612;36.55560077;1.202331281
85;85.41108002;36.59608517;1.059413066
87;81.51963172;36.44125047;0.972382975
89;80.54457334;36.3559561;0.877729993
91;79.74117814;36.34087355;0.847315781
93;78.95557224;36.20220257;0.825576396
95;76.12849705;36.0391336;0.766368981
97;75.08594793;36.03073702;0.727553671
99;74.57862947;35.79441857;0.686760343
101;72.24093921;35.79162631;0.658919172
103;67.69975908;35.75359456;0.68724668
105;67.75118397;35.65990361;0.723280237
107;65.99352413;35.66005095;0.722776748
109;63.98245734;35.50582012;0.754557949
111;61.94160187;35.45471161;0.769968717
113;62.01184845;35.37083801;0.756527979
115;62.34685546;35.31470198;0.726245623
117;60.57950599;35.25302637;0.694290605
119;61.31085095;35.16442766;0.664365521
121;60.61022535;35.01409827;0.651721071
123;60.71811028;34.98706552;0.628675602
125;60.39531727;34.9501328;0.61890375
127;57.30952088;34.89444605;0.623698574
129;58.01771976;34.79191889;0.634325438
131;57.89548487;34.78140686;0.590754638
133;55.82245448;34.60395389;0.555247852
135;56.02388289;34.64744262;0.50896281
137;54.96166061;34.49942094;0.471406135
139;53.09707359;34.46501576;0.428582958
141;52.94426786;34.38420156;0.40840621
143;53.02635855;34.52329332;0.409738007
145;52.54727284;34.18901774;0.426099336
147;52.67026269;34.1200895;0.427958219
149;51.09333743;34.41779902;0.428397071
151;50.88782628;34.01225994;0.418950307
153;51.81559413;34.10969485;0.401167699
155;51.66039872;33.95217756;0.370697557
157;50.88320691;33.86492522;0.366380205
159;50.57263096;33.69781811;0.357476895
161;49.86073469;33.87171892;0.358461289
163;50.98287727;33.80579307;0.366905264
165;51.47968086;33.72213976;0.397391577
167;50.32240252;33.69871521;0.381092969
169;49.7487717;33.63896277;0.38500159
171;49.22480695;33.41250709;0.368326542
173;49.63450894;33.54404525;0.340665982
175;49.46281167;33.3518107;0.301208943
177;48.6424525;33.40886169;0.295531103
179;48.37303602;33.44792725;0.274239896
181;48.25037803;33.32605958;0.290210954
183;47.78687816;33.32610499;0.316779359
185;47.14612251;33.22916429;0.338683049
187;46.99910785;33.15498872;0.350878537
189;46.6346644;33.0069313;0.33424849
191;47.00359931;32.9541112;0.297266233
193;45.53136124;32.97546571;0.255330215
195;46.10551938;32.9616648;0.23072038
197;46.32888457;32.92619778;0.21781573
199;46.17083593;32.86847819;0.24383859
201;45.79865453;32.75347861;0.275391491
203;45.75452867;32.6477191;0.284997547
205;45.05280714;32.71980675;0.297351534
207;44.80814914;32.56716964;0.28217568
209;44.97451183;32.5908966;0.249688339
211;44.96420487;32.4791661;0.238585979
213;44.48210067;32.44720583;0.239887385
215;45.38225467;32.50781962;0.248418127
217;44.38018742;32.42246293;0.283386501
219;44.18530826;32.35292067;0.309327346
221;43.96864653;32.30283825;0.311208948
223;44.41702192;32.23403754;0.294389243
225;43.5645861;32.1910889;0.269238125
227;42.20413702;32.15642816;0.244923172
229;42.21769153;32.02680352;0.244642551
231;42.92261684;32.0091205;0.250785799
233;41.53106097;31.98166601;0.276549803
235;42.60280092;32.38161042;0.294061158
237;42.13702191;31.91648364;0.301601154
239;41.68081605;31.89208808;0.28567293
241;41.12628169;31.77575179;0.265033103
243;40.82438716;31.66849905;0.252107885
245;41.4746791;31.46987322;0.233477679
247;41.40179696;31.63084412;0.225913969
249;40.81760573;31.57451582;0.241244432
251;40.16664922;31.61751905;0.248999465
253;40.18917002;31.57437766;0.229840847
255;40.04991815;31.56129123;0.221727523
257;39.01789357;31.37211609;0.195795529
259;39.4254166;31.37252816;0.185948784
261;39.60080281;31.34178625;0.193245478
263;38.86320547;31.30326127;0.231533892
265;39.48330374;31.21972728;0.242655539
267;38.92282299;31.24451656;0.273645904
269;39.06559123;31.15580819;0.2573265
271;37.4671729;31.1050021;0.235769863
273;37.78781619;30.99754791;0.217733467
275;38.12046056;30.96341808;0.228156795
277;37.27676593;31.04663179;0.228540136
279;37.28749765;31.02929658;0.254308328
281;37.21549149;30.95110074;0.261663854
283;37.00577079;30.90167773;0.243368411
285;36.92581955;30.85215376;0.228505925
287;36.79881085;30.76624732;0.21793646
289;36.49157495;30.6320169;0.208953989
291;36.05046407;30.73034069;0.229633499
293;35.34090098;30.67871141;0.250438423
295;35.32291076;30.64482844;0.232556771
297;35.21638333;30.58702672;0.218661788
299;35.40839356;30.51959992;0.216798623
301;34.64259159;30.30677993;0.212094229
303;33.93670044;30.37775069;0.21591604
305;33.84980488;30.38824533;0.229006579
307;33.70086824;30.38054343;0.25048084
309;33.72915231;30.44096446;0.243115317
311;34.06588763;30.24790624;0.219527003
313;33.55805665;30.17395047;0.213168943
315;32.41843117;30.18333691;0.228472888
317;32.48487579;30.30293405;0.238121274
319;32.14974532;30.2335662;0.240558048
321;32.42379722;30.13591052;0.248571601
323;31.63544593;30.01653318;0.236512603
325;31.24475185;29.98834633;0.236795995
327;30.97006452;30.0250404;0.235445514
329;30.61380518;29.90034279;0.237315893
331;30.11683245;30.04569974;0.238588619
333;29.73950772;30.07338273;0.2529117
335;29.72752588;29.87517815;0.230643506
337;30.81515852;29.78435433;0.207285186
339;29.68056288;29.75894235;0.197983287
341;29.54070468;29.77570074;0.206168888
343;28.63116749;29.79688182;0.217973962
345;29.28249167;29.74127768;0.253464605
347;29.06913727;29.73525161;0.27160896
349;29.7062762;29.64288964;0.267594052
351;28.96014923;29.60186418;0.248889984
353;29.37751954;29.58219421;0.224348824
355;29.62400797;29.51984951;0.212119019
357;29.22346369;29.45893428;0.212879816
359;29.10993353;29.50582927;0.234286691
361;28.9928442;29.44268845;0.260915466
363;29.01154459;29.33338499;0.289047345
365;28.98349959;29.42484069;0.268417828
367;29.0984164;29.2651891;0.248260126
369;29.2247931;29.28312865;0.253424261
371;29.33565892;29.26778088;0.240882925
373;29.69720686;29.30112327;0.228384972
375;29.51039079;29.26064709;0.267085596
377;29.22225824;29.19666375;0.29353206
379;29.01916182;29.22132453;0.287799427
381;28.69579804;29.00030892;0.296312483
383;29.2756693;29.12246982;0.28153342
385;28.52991431;29.04073003;0.249447259
387;28.6473404;29.06879756;0.2261419
389;28.7072589;28.97636215;0.232590082
391;28.3956155;29.05097733;0.22904786
393;28.66598239;29.09433804;0.235978776
395;28.32201473;28.94155455;0.250001574
397;28.64508792;28.86821231;0.256435418
399;29.30799369;28.82128012;0.236559741
401;29.47849283;28.81831298;0.217151698
403;30.12958701;28.73237948;0.210354655
405;29.24437378;28.76236101;0.206814724
407;29.95121197;28.80699418;0.22251923
409;29.00212614;28.75386249;0.255746729
411;29.8248215;28.71267231;0.271367329
413;29.98880871;28.70351485;0.301120908
415;29.48638778;28.64969669;0.294269249
417;29.59316719;28.56099702;0.283261221
419;29.08269112;28.56899168;0.249953092
421;29.94543914;28.42312217;0.249373587
423;30.00941066;28.4252468;0.235909087
425;30.45597589;28.35065915;0.24585492
427;30.29871103;28.4201188;0.262844719
429;30.10986437;28.39488991;0.295290039
431;29.60769308;28.37982571;0.308725004
433;29.18734567;28.34399251;0.315185618
435;29.53599237;28.31273804;0.290588103
437;30.38946347;28.28761929;0.272681973
439;29.95929481;28.20059594;0.24270994
441;30.06435733;28.17472599;0.226037344
443;29.41738395;28.13945124;0.216445458
445;29.06242749;28.16189608;0.244750825
447;28.48665404;28.15887435;0.253534969
449;28.86738915;28.18887424;0.274846119
451;29.05360791;28.10117312;0.270258318
453;28.78372315;28.02109999;0.268884701
455;28.97859131;27.97940594;0.257554497
457;28.64004894;27.92319745;0.24298429
459;29.37436699;27.868802;0.226786608
461;29.41927038;27.80848193;0.239289703
463;29.93528548;27.77194342;0.233972775
465;30.4036163;27.85936097;0.251029997
467;28.79137479;27.79634816;0.258480329
469;29.25050734;27.79228247;0.261857091
471;28.77071686;27.69898572;0.270983587
473;28.87789333;27.70524946;0.284323623
475;28.79687469;27.25731199;0.266885811
477;29.51895585;27.66062547;0.260614891
479;29.72936479;27.49174301;0.256735398
481;29.37127643;27.63821686;0.238491199
483;29.08687333;27.62890385;0.236008013
485;29.0515081;27.56578138;0.255653731
487;29.5065904;27.57535091;0.257289065
489;29.40870711;27.51023231;0.273571549
491;29.07148396;27.53889501;0.280725897
493;29.97783328;27.39135014;0.265992043
495;29.46484625;27.33623102;0.240360507
497;29.14247478;27.25457384;0.232594356
499;30.04145481;27.25898783;0.223363406
501;29.62268824;27.26806316;0.22258444
503;29.44108194;27.26649698;0.244646274
505;29.23048643;27.17487655;0.28239788
507;29.76586463;27.2342628;0.293770299
509;29.98992084;27.21356674;0.301952333
511;29.79198144;27.17216593;0.301330119
513;30.10796649;27.14566409;0.278716956
515;30.56246851;26.98701106;0.240584422
517;30.38827313;27.2097025;0.236052684
519;30.32172324;27.02044475;0.217574177
521;30.84682825;27.02249643;0.22286817
523;29.92074361;27.02184619;0.252289343
525;29.935515;27.01996891;0.262439881
527;30.21139854;26.99789024;0.255639484
529;30.00581167;26.92959388;0.255412926
531;29.85383903;26.78480504;0.235923391
533;29.95760726;26.89345875;0.223686829
535;30.57472482;26.78786349;0.231708414
537;30.87844359;26.82629764;0.249172941
539;30.85046134;26.83603191;0.255283601
541;31.14317052;27.31810838;0.273963214
543;30.89620275;26.69223244;0.27291821
545;31.68174651;26.53036492;0.271729279
547;31.4300288;26.57714156;0.256255113
549;31.3015096;26.55461411;0.238315524
551;31.15647136;26.55446773;0.238055627
553;31.00494173;26.53187603;0.224921273
555;31.88661425;26.59952215;0.225774002
557;31.31199907;26.61841387;0.242167647
559;31.01153432;26.4926269;0.262176085
561;31.44180851;26.43368026;0.24477236
563;31.12847761;26.34408349;0.241446247
565;31.40988687;26.31710581;0.228110102
567;31.15873145;26.31912947;0.211941323
569;31.91012979;26.30811309;0.216205693
571;31.84481859;26.33863471;0.23279021
573;30.57350577;26.26162099;0.249747348
575;30.9298522;26.30079621;0.264416962
577;31.61129373;26.232381;0.275832464
579;31.39088629;26.12398382;0.267586454
581;31.02307012;26.12299493;0.252623895
583;31.43242011;26.08104484;0.233878926
585;30.87108888;26.10197858;0.215948866
587;31.42140701;26.06268404;0.231074438
589;31.02473033;25.98580752;0.237173497
591;30.75656533;25.99636593;0.253819327
593;31.06673519;26.02697017;0.267687988
595;30.583388;25.97800513;0.279326599
597;30.42981544;25.97232737;0.249711078
599;30.85464491;25.88225428;0.237985487
601;31.15853481;25.80976372;0.218989237
603;31.19991003;25.80459901;0.218703309
605;30.64319211;25.79112853;0.208964111
607;30.61531595;25.80276761;0.237588254
609;31.24856862;25.80894005;0.254492092
611;30.85701035;25.81642167;0.261207779
613;30.31224539;25.71696262;0.239904341
615;30.96355592;25.65691695;0.241654083
617;30.64679806;25.59637659;0.215144118
619;31.15264661;25.59410607;0.189650945
621;30.56562693;25.65764013;0.20148615
623;31.21005289;25.54822701;0.22149016
625;30.56294008;25.64424308;0.240286261
627;30.08891936;25.57554382;0.264606574
629;30.26841774;25.54542557;0.276529219
631;29.81539;25.54300771;0.268868814
633;29.97057816;25.46660702;0.268269806
635;29.55787453;25.3247945;0.239756193
637;30.55500313;25.32315538;0.207372922
639;30.17557586;25.32634184;0.204767807
641;30.73219877;25.31353078;0.205152377
643;30.11377756;25.33872295;0.205263525
645;30.53858253;25.31857665;0.234169554
647;30.01117268;25.29180042;0.265483371
649;29.47698969;25.24533538;0.26067175
651;30.01003914;25.22530791;0.257486567
653;29.0629558;25.15586663;0.238671191
655;29.5859735;25.17177333;0.209060821
657;29.52088295;25.0982021;0.1865975
659;29.43772308;25.12334839;0.204016702
661;29.47866599;25.07763455;0.215834715
663;29.37967579;25.14100436;0.23013776
665;30.01113385;25.10381561;0.249842652
667;29.43174768;25.08469491;0.270789956
669;29.46371499;25.07595871;0.250539506
671;29.01994751;24.96220406;0.229067992
673;29.03953108;24.87042855;0.232405943
675;29.17351335;24.8810604;0.225706048
677;29.05641795;24.92290082;0.200928721
679;29.27161231;24.92418342;0.227505343
681;28.91709292;24.874101;0.247236716
683;28.82627219;24.90499847;0.240188005
685;28.39746699;24.83788374;0.238629432
687;28.3162421;24.80469691;0.251063989
689;28.20577462;24.70425767;0.220892467
691;27.96122402;24.73428509;0.20081208
693;28.44359255;24.67315923;0.210829653
695;27.95045283;24.72348852;0.20101161
697;28.17989447;24.64490765;0.205547178
699;27.82937031;24.70029198;0.239518567
701;27.84045234;24.64976173;0.253310897
703;27.64860708;24.63929462;0.233048684
705;28.0379437;24.60326046;0.242397592
707;27.62037198;24.57552288;0.212384113
709;27.26484507;24.45110063;0.186243518
711;27.39420702;24.50288595;0.160788714
713;27.54788645;24.38923275;0.166817094
715;27.94153089;24.42289542;0.174532419
717;27.87976812;24.39303273;0.196389679
719;27.0982913;24.41143943;0.228537109
721;26.79600503;24.43893933;0.255283242
723;27.55679544;24.41833505;0.267573287
725;26.94483459;24.32445279;0.252490657
727;27.26437898;24.29720942;0.245785172
729;27.52481019;24.30297848;0.206176361
731;27.32476688;24.25623904;0.196940438
733;27.12648594;24.1265144;0.182355242
735;26.42478187;24.26241148;0.181861522
737;26.79289678;24.30504852;0.196624173
739;27.49611269;24.25387624;0.220958953
741;27.37173327;24.15674279;0.230260701
743;26.64444823;24.15019547;0.23694352
745;26.82950346;24.18390452;0.245232323
747;26.70684963;24.11352894;0.234707091
749;26.33992625;24.06897838;0.212496465
751;26.51704708;24.03575531;0.199944174
753;26.55499889;24.02991282;0.201301212
755;26.60501523;23.95856719;0.199810918
757;26.4212136;23.96999565;0.198259047
759;26.59058995;23.98689994;0.212491266
761;26.90875856;23.9327156;0.234688427
763;26.15691721;24.04829198;0.253533369
765;26.88813152;23.961158;0.254597017
767;26.76784226;23.92321901;0.264546439
769;26.47128142;23.8951882;0.270943051
771;26.2705511;23.86785303;0.264290869
773;26.72072961;23.854127;0.236183552
775;27.0540701;23.75708581;0.232475263
777;26.33383252;23.76414617;0.219699302
779;26.29531277;23.72167386;0.206347732
781;26.41873209;23.66494316;0.184283034
783;26.77714175;23.74819357;0.189104606
785;26.58337229;23.63401815;0.190701296
787;26.68209307;23.57629856;0.188693284
789;26.43790309;23.66679291;0.203276652
791;26.88511101;23.61357861;0.230619979
793;26.8463731;23.65508957;0.244034019
795;26.4643017;23.62870706;0.271968186
797;26.16854944;23.5165925;0.290847568
799;26.87755429;23.53089679;0.291433672
801;26.09817397;23.54246245;0.287346983
803;26.65589527;23.4473256;0.288085108
805;26.67229086;23.41481703;0.270689217
807;26.13042617;23.43206093;0.25829054
809;26.20917572;23.31932318;0.244816782
811;26.49578277;23.37462491;0.236540099
813;26.93227966;23.35883704;0.226703308
815;26.56693372;23.31233528;0.206496363
817;26.12352484;23.30182324;0.229849378
819;25.88489827;23.27174123;0.239929016
821;26.68145347;23.3040585;0.256030545
823;27.07836114;23.29927833;0.270806099
825;27.00620422;23.26378425;0.306013343
827;26.9702307;23.26106446;0.307609944
829;27.05820013;23.25457221;0.320105019
831;26.30991705;23.19573475;0.30732528
833;26.17242822;23.15100979;0.29419906
835;26.48685076;23.09742014;0.279181113
837;26.33521397;23.09088151;0.267117918
839;26.47992785;23.05034253;0.243983865
841;26.55357339;23.04084595;0.247211855
843;26.42931418;23.02320833;0.246301492
845;26.31103478;23.05826328;0.257911232
847;26.78547955;23.00809873;0.266079955
849;26.91586109;22.99648669;0.303781293
851;26.70566448;22.95942644;0.319083583
853;26.78803516;22.9278884;0.3268328
855;26.75374208;22.93090143;0.311783416
857;26.76249337;22.85035245;0.293907598
859;26.46148182;22.80212992;0.257552663
861;26.30338638;22.77205612;0.226985565
863;26.3059776;22.71766985;0.226269963
865;26.6332844;22.74434511;0.233532873
867;26.23496325;22.81184486;0.245077263
869;26.52767999;22.80521542;0.257236202
871;26.77796624;22.78600341;0.278285347
873;26.57258828;22.7369205;0.279795144
875;26.64355296;22.72337659;0.267621169
877;26.49556849;22.71933796;0.248767258
879;26.63666179;22.64033632;0.245719072
881;26.63878517;22.53868839;0.212909452
883;26.88621972;22.49022721;0.195863496
885;26.01929746;22.53616086;0.192544701
887;26.42480716;22.55717721;0.196179764
889;26.21921648;22.45077712;0.18525025
891;26.9326598;22.57434767;0.2182411
893;26.50526147;22.5524521;0.237045742
895;27.04133461;22.49848757;0.253635512
897;26.52631508;22.39490824;0.271708044
899;26.58582191;22.43743562;0.252926444
901;26.02449418;22.34947894;0.234911277
903;26.21058454;22.3041308;0.20766383
905;26.69688162;22.31486409;0.19218224
907;26.27313402;22.34475384;0.162459362
909;26.38918627;22.30185062;0.176224286
911;26.60963355;22.24151267;0.177299234
913;26.27281556;22.30110038;0.19173709
915;26.5570797;22.32593507;0.204407362
917;27.06908256;22.2249195;0.227695351
919;26.59745112;22.2295161;0.253704803
921;26.00152291;22.23308758;0.244095392
923;25.66234361;22.14268454;0.233226538
925;26.50566511;22.07325339;0.210971752
927;26.01740929;22.09651369;0.193994303
929;25.96174559;22.05847326;0.154698221
931;26.1635842;22.05582689;0.177480068
933;26.16578125;22.06604666;0.208981801
935;26.12359285;22.01428888;0.223814691
937;26.23919974;22.02861056;0.231925377
939;26.20109258;22.02072605;0.268802863
941;26.16713389;21.94940796;0.244548519
943;25.53248123;21.93599255;0.214815826
945;25.53844148;21.85546241;0.189127618
947;26.00596883;21.88831108;0.182326848
949;26.032711;21.83634171;0.173322935
951;25.995998;21.89667096;0.191563125
953;26.43980412;21.85246822;0.214210017
955;25.75440454;21.83859436;0.246769552
957;25.6519794;21.8769546;0.262707357
959;26.02769371;21.86083679;0.250482799
961;25.46348348;21.7163238;0.23972629
963;26.13390539;21.66609548;0.218581289
965;25.05398426;21.70114173;0.207385749
967;25.81603419;21.66751576;0.179946632
969;25.8181035;21.60104113;0.173149814
971;25.4210683;21.62590384;0.177591349
973;25.49807226;21.62248839;0.197941465
975;25.88852428;21.64496947;0.200843078
977;25.73339629;21.64473227;0.212806256
979;25.63410175;21.6341555;0.222283228
981;25.47880841;21.55599685;0.210593988
983;25.31798414;21.51887284;0.200101235
985;24.93311323;21.45653828;0.202165014
987;25.17145117;21.43286591;0.196623059
989;25.35651654;21.40063221;0.180888174
991;24.99473188;21.40101482;0.177933296
993;25.37379041;21.4113085;0.155818945
995;24.70239061;21.4312635;0.138404978
997;25.28863619;20.8393995;0.146167788
999;25.19957034;21.11277675;0.163534227
1001;25.1409966;21.4775184;0.168542659
1003;24.65267404;21.30472629;0.188543048
1005;25.29601979;21.29288527;0.205745349
1007;25.23986798;21.30328909;0.20526971
1009;25.11122053;21.29074276;0.205863609
1011;24.83482683;21.22530339;0.221362679
1013;24.76486381;21.20842712;0.199155634
1015;24.39876468;21.2184266;0.191274754
1017;24.74434666;21.12654192;0.182426969
1019;24.86233841;21.06844648;0.177728931
1021;24.67827856;21.11296033;0.181050855
1023;24.78582093;21.15502925;0.217047802
1025;24.47616194;21.1164666;0.232771988
1027;24.48456517;21.0977029;0.263170474
1029;24.23046419;21.12289507;0.275525415
1031;24.16233968;21.07293342;0.276387045
1033;24.61894939;21.06836436;0.258019824
1035;23.90603214;20.95772467;0.224337104
1037;24.66174111;20.91317459;0.199415228
1039;23.96040472;20.9190538;0.19688795
1041;24.50448101;20.88713942;0.196897751
1043;24.59633347;20.93246873;0.230684567
1045;24.70741879;20.8509584;0.273154569
1047;24.41602015;20.91524367;0.286148921
1049;24.33789319;20.88770802;0.293507242
1051;23.82431531;20.88594812;0.309046961
1053;23.48318152;20.83163528;0.293383447
1055;24.0123636;20.75737759;0.269033785
1057;23.64439996;20.77916301;0.275391965
1059;23.39411325;20.71673716;0.268422266
1061;23.71442874;20.73224048;0.255150776
1063;24.04186239;20.74330324;0.25928835
1065;23.83253825;20.72102313;0.288539773
1067;23.7377525;20.65536395;0.309582458
1069;23.29627893;20.75730561;0.318012623
1071;23.16113943;20.688616;0.329274194
1073;23.65036535;20.54505422;0.316290502
1075;23.00557273;20.57214204;0.296861663
1077;23.22601435;20.51714224;0.256988287
1079;23.40970901;20.55160105;0.244348773
1081;23.37101949;20.55535611;0.222494897
1083;23.27067497;20.48233464;0.211879785
1085;23.77662331;20.54549383;0.214365657
1087;23.46280848;20.55010058;0.227653213
1089;22.85310896;20.55016386;0.23687686
1091;23.17212373;20.48872737;0.245383239
1093;22.14933437;20.51553162;0.245241993
1095;22.27796727;20.38465336;0.22965459
1097;22.79407487;20.32535986;0.217384229
1099;22.37776145;20.34242018;0.201687303
1101;22.40796694;20.27281368;0.188226868
1103;21.68496561;20.27713733;0.191277532
1105;22.55850775;20.32919753;0.203763928
1107;22.19075051;20.37254036;0.20526498
1109;21.98140142;20.33929846;0.204644594
1111;21.83233534;20.30193628;0.221253925
1113;21.88907027;20.29361215;0.238345094
1115;21.79452876;20.23644232;0.223431977
1117;21.50650132;20.23792588;0.218521142
1119;21.49838433;20.07733131;0.221001556
1121;21.1360212;20.15308079;0.187432545
1123;21.70535809;20.15831748;0.172457246
1125;21.80443967;20.15208127;0.178061189
1127;21.51320495;20.13232048;0.195144217
1129;21.39654606;20.10437227;0.212892641
1131;21.39552491;20.1363881;0.25015117
1133;21.0483848;20.14636922;0.241798471
1135;21.005829;20.0269658;0.235085673
1137;21.27102978;19.97962056;0.221682441
1139;21.16928312;19.98790845;0.200029107
1141;21.22158942;19.99030941;0.19082991
1143;20.5330419;19.98623503;0.217245336
1145;20.9124343;20.00084995;0.23113218
1147;20.51966759;19.98432006;0.24311254
1149;20.2860215;19.96978726;0.267553212
1151;20.62998365;19.91295559;0.250692701
1153;20.78015086;19.89092282;0.21828545
1155;20.41235159;19.79992606;0.203353122
1157;20.56474729;19.79000001;0.197733474
1159;20.37427561;19.87365332;0.189324778
1161;20.21134207;19.85177659;0.21758255
1163;19.98063003;19.85805724;0.235615789
1165;19.90698385;19.86491712;0.243499612
1167;19.92683291;19.74353593;0.229811965
1169;19.89470104;19.70776698;0.210702275
1171;19.7782426;19.70745635;0.194505184
1173;20.27245817;19.67461831;0.190077602
1175;19.66806951;19.74220018;0.215343934
1177;19.79908014;19.7368432;0.243757022
1179;19.66179413;19.68807961;0.264456456
1181;19.22175411;19.68203567;0.256101901
1183;18.69344705;19.64693677;0.240197114
1185;19.14976525;19.5779433;0.202800339
1187;18.61716676;19.5906819;0.184458686
1189;18.93018156;19.54236662;0.187262224
1191;18.61746952;19.55633082;0.20805228
1193;18.31991801;19.608877;0.233238328
1195;18.15876625;19.59616594;0.25298036
1197;18.52518046;19.58094619;0.26410002
1199;18.02497968;19.55594628;0.259195452
1201;17.47196189;19.44050758;0.251475135

File: data/rise_materials/Testdata-1867.txt
Keywords
Material1;Material2;Material3;Material4;Product;Object;Scenario;Method;Reference;Comment;Owner;IsPublic;ImportDate
;;;;F1A-1-3;;;ISO 5660;TRANSFEU;;TRANSFEU;1;2011-03-28 09:35:25
Scalars
Flux (kW/m2);tig (s);qmax (kw/m2);qtotal (MJ/m2);q180 (kw/m2);q300 (kw/m2);Sample mass (g);Mass loss (g);DHc (MJ/kg);Peak smoke production (m2/m2s);Total smoke produced (m2/m2);Specific extinction area (avg) (m2/kg);MARHE (kW/m2);Area exposed (m2);Observations;Test date (YYYY-MM-DD);Test identifier;Product thickness (mm);Thickness1 (mm);Thickness2 (mm);Thickness3 (mm);Thickness4 (mm);Product density (kg/m3);Density1 (kg/m3);Density2 (kg/m3);Density3 (kg/m3);Density4 (kg/m3);Product area weight (kg/m2);Area weight1 (kg/m2);Area weight2 (kg/m2);Area weight3 (kg/m2);Area weight4 (kg/m2)
35;9;196.78;32.50;;;42.18;20.69;14.28;;467.53;;101.76;0.0088;Swelling. End flame > 1200s.
;2011-03-03;c_LSFIRE_F1A1-3_35b;29.0;;;;;;;;;;;;;;
VectorData
Time (s);HRR (kW/m2);Mass (g);SPR (m2/(m2*s))
1;6.813766644;42.18;0.233268748
3;7.057854167;42.24440169;0.364936405
5;6.872615078;41.84534133;0.618301178
7;7.070130385;42.14129869;0.774646454
9;2.020783669;42.05160192;0.862801714
11;23.04932659;42.13207844;0.948313734
13;68.27388406;41.85054373;0.978313463
15;106.1522463;41.78594638;0.794041862
17;120.75378;41.49724117;0.691818627
19;113.7021714;41.44064863;0.64914206
21;95.15057478;41.14856178;0.59971416
23;70.06443032;41.14598933;0.606393048
25;51.37811579;41.11814257;0.648390559
27;38.55511339;40.96448082;0.71386032
29;31.16573707;40.96127649;0.702248628
31;27.56586151;40.98408848;0.696427935
33;28.93881997;40.85667253;0.837113253
35;42.60361375;40.78811964;1.134196303
37;62.50347899;40.67718672;1.467752549
39;80.97089161;40.66613314;1.890728969
41;105.1021782;40.30803349;2.243328018
43;127.5787237;40.05267985;2.504163516
45;150.6922739;39.67727254;2.880756933
47;172.6318744;39.66403105;3.276473384
49;186.8659999;39.24208575;3.764293769
51;196.7847424;38.90590921;3.972482549
53;191.1335226;38.88774986;4.221020206
55;182.5052499;38.42804045;4.296126811
57;179.3374126;38.20894029;4.327388719
59;168.1141607;37.9663238;4.253293522
61;169.4954296;37.82335863;4.387499217
63;164.440197;37.63031152;4.322882421
65;159.479943;37.49982891;4.067549752
67;150.0184964;37.37356657;3.615828935
69;144.9664686;37.19355951;3.014480015
71;137.1166641;37.06125324;2.365941966
73;126.4660815;37.0020235;1.730377037
75;113.7858975;36.74667952;1.208239131
77;106.0150732;36.73425203;0.84545301
79;97.52010345;36.45731489;0.602163088
81;88.13639544;36.52997887;0.50003967
83;81.86672994;36.46993465;0.44579823
85;75.28325986;36.51749873;0.450495174
87;69.30255088;36.32199703;0.479810629
89;62.66607683;36.22478097;0.507921212
91;58.96042887;36.27659334;0.540216697
93;57.50979919;36.21409405;0.639266687
95;53.43695046;36.2976551;0.685960405
97;51.34264686;36.06285017;0.709898007
99;48.78640208;36.33203226;0.708576154
101;48.14060797;36.0790588;0.675318466
103;46.68447514;35.84895192;0.618015846
105;44.70347043;35.81785349;0.566622897
107;45.61897517;35.84634227;0.509217384
109;44.13074299;35.77148071;0.516487661
111;42.98300278;35.70343217;0.503856958
113;43.53959387;35.5823075;0.465918001
115;41.74609492;35.54152891;0.442355591
117;41.55373225;35.46684174;0.461465678
119;42.05858413;35.47381998;0.433892882
121;42.70749336;35.39826325;0.445262449
123;41.92486905;35.39473718;0.475815216
125;41.28187972;35.35003976;0.510117562
127;40.93403736;35.31620221;0.514657205
129;40.79607791;35.19732052;0.531025769
131;40.20944196;35.1145102;0.527386747
133;39.66431601;35.02543565;0.496929292
135;40.18547924;34.9986599;0.479449707
137;39.81018227;34.98379764;0.480002343
139;38.51752447;35.00811059;0.482111392
141;38.96833264;34.95399968;0.496466535
143;39.08875865;34.86316717;0.488979888
145;39.32203116;34.84809476;0.47647975
147;38.1529363;34.78010129;0.43899122
149;38.01106721;34.60290581;0.414234234
151;37.44791545;34.73087104;0.406979411
153;37.10380392;34.58220009;0.437579459
155;36.78726555;34.67541327;0.449835263
157;36.23783885;34.57873875;0.468521382
159;35.7563672;34.57882088;0.474640505
161;36.00769034;34.55826346;0.443543271
163;35.57293543;34.38549116;0.391371895
165;35.55889538;34.35611397;0.371285376
167;35.02927624;34.25515347;0.364957309
169;34.43816158;34.27296404;0.372660942
171;33.94866203;34.24545496;0.387856903
173;32.97812406;34.21521739;0.413200284
175;32.71916405;34.15977895;0.411224935
177;32.56288755;34.07103435;0.404054691
179;32.33820924;33.89604611;0.380602192
181;31.74822114;33.9329136;0.365152345
183;31.75910349;33.96002896;0.364180896
185;30.71773155;33.85362887;0.388959186
187;30.58889762;34.04859917;0.37604503
189;30.78917651;33.8123754;0.37083196
191;30.50128168;33.76890503;0.358684412
193;30.78083294;33.67683629;0.334551595
195;30.33856889;33.64090261;0.292439306
197;29.3806919;33.6390345;0.307879745
199;28.72592105;33.54767155;0.309695608
201;28.13414062;33.61283556;0.328994144
203;28.13369624;33.58427431;0.363836992
205;27.49547014;33.5974419;0.37444628
207;26.9488305;33.43975166;0.358006016
209;26.66784306;33.45119799;0.336001192
211;27.4017045;33.34217907;0.302441275
213;27.37285464;33.28103582;0.273105799
215;27.76450501;33.18862892;0.2645717
217;27.71089466;33.31510091;0.287986118
219;27.90628246;33.22338966;0.319754087
221;27.36438533;33.25726296;0.331451511
223;27.33634875;33.19920472;0.328256797
225;27.07139411;33.09137662;0.322965214
227;27.33986914;33.04097487;0.27830853
229;27.19287169;32.98582001;0.244500533
231;27.40537718;32.92733182;0.247431786
233;28.12159248;32.90579373;0.254242835
235;28.48068744;32.93287189;0.266517246
237;28.86079106;32.95712977;0.282325733
239;28.41423888;32.85555575;0.293274273
241;28.46688678;32.82711335;0.278671847
243;28.51573075;32.75861602;0.257139746
245;28.61014066;32.60061419;0.233713121
247;28.91608024;32.6381411;0.215561287
249;29.40504836;32.63170344;0.20735212
251;28.83744923;32.60480789;0.233847343
253;28.15723202;32.53845403;0.258028893
255;27.73525857;32.49177884;0.26927579
257;27.96004899;32.51123867;0.301634338
259;28.07351676;32.45215531;0.318598655
261;28.31465007;32.41536076;0.289936334
263;28.07513461;32.257057;0.26192584
265;27.77542955;32.27752359;0.263112322
267;27.62226494;32.19531762;0.245412542
269;28.12203312;32.18033603;0.232501184
271;28.36744309;32.20368763;0.260861074
273;27.87555343;32.12696715;0.297806054
275;28.32983323;32.11531888;0.291459525
277;27.833898;32.09314022;0.293318081
279;27.72252595;31.97573292;0.294331118
281;28.03912675;31.83503006;0.277486727
283;27.64440645;31.9060269;0.244009049
285;27.73311493;31.9125747;0.259410335
287;27.65826523;31.80045145;0.257182979
289;27.87285815;31.79840894;0.273155364
291;27.52656525;31.81588134;0.279783909
293;27.14672047;31.70993052;0.28471158
295;27.74578501;31.63927233;0.270776439
297;27.1258521;31.66509687;0.261158379
299;27.00921494;31.50807523;0.238764686
301;26.20946888;31.49901826;0.246424472
303;26.30972943;31.56080306;0.258124936
305;26.13784665;31.54974996;0.262905655
307;25.9828821;31.49600523;0.280002478
309;25.86051136;31.45204066;0.279167701
311;25.73622093;31.39416599;0.25781805
313;25.60839252;31.10941729;0.243789312
315;25.31883211;31.3404488;0.247502885
317;25.28422318;31.27537658;0.252008871
319;25.06881433;31.3136175;0.265681312
321;24.13237632;31.25897567;0.266611033
323;24.55612602;31.38100662;0.275547935
325;24.00661445;30.88628864;0.269859328
327;24.03105284;31.08595602;0.257258452
329;23.75172514;31.06325466;0.272238002
331;23.53989078;31.11912401;0.286201298
333;23.51364894;31.03901513;0.302222283
335;23.68031674;31.00244957;0.300324697
337;23.18652165;31.01460121;0.298692165
339;23.4926707;30.89661759;0.273326916
341;23.06901614;30.85545543;0.265879765
343;22.73902367;30.96432749;0.265641022
345;22.85054141;30.84001587;0.26408586
347;22.53238864;30.84625208;0.273452882
349;22.49901067;30.73177569;0.273054479
351;22.74993878;30.73247182;0.259313178
353;22.89999369;30.68529277;0.237692094
355;22.87227999;30.64772914;0.241215358
357;22.35006442;30.68122708;0.238471322
359;22.75057491;30.51381176;0.258866178
361;22.75311131;30.60609983;0.264624837
363;22.98364412;30.49992003;0.250822778
365;22.88746297;30.49934322;0.242137438
367;22.34121233;30.41269619;0.229482105
369;22.68029501;30.45066272;0.243255752
371;22.95550462;30.45584579;0.264987139
373;22.3393317;30.33173562;0.289110136
375;22.74647102;30.33753222;0.297607864
377;22.9473624;30.25683735;0.303189394
379;23.10520086;30.15397251;0.268005584
381;22.92830611;30.25494219;0.256564373
383;22.77029385;30.17955841;0.256063199
385;22.3118635;30.14556626;0.267113235
387;21.79417016;30.15044741;0.278290971
389;21.8982006;30.10332343;0.288289368
391;22.26162128;29.99925908;0.276482423
393;22.58663291;29.9904678;0.271362057
395;21.81771554;30.09037468;0.272225459
397;22.08271861;30.04341592;0.273830018
399;22.40160456;29.94338972;0.286461813
401;22.55895606;29.8236206;0.291003379
403;22.58984083;29.86625715;0.285680899
405;22.55759461;29.77343817;0.263746472
407;22.73425179;29.81625782;0.261293786
409;22.20638053;29.81150518;0.276284688
411;22.00872943;29.76998553;0.284808596
413;22.21713341;29.72961998;0.28507048
415;22.36764438;29.68063707;0.295911887
417;22.70956624;29.63179184;0.291814081
419;22.21815288;29.52908255;0.25144416
421;22.30739054;29.62127883;0.253584164
423;22.53862328;29.64325653;0.269393499
425;22.02811135;29.49094212;0.272170195
427;21.96321361;29.46211469;0.281858629
429;22.19513146;29.41498153;0.29337752
431;21.70227971;29.35075181;0.280469605
433;22.18381653;29.34229049;0.277597413
435;21.71907594;29.39401156;0.292072857
437;22.51863269;29.27776754;0.297254468
439;21.91184259;29.3683247;0.307935335
441;22.17416776;29.3680503;0.309209527
443;21.88765313;29.29362835;0.284879146
445;22.1096632;29.12016909;0.258296985
447;22.10882583;29.20178908;0.240437359
449;22.38605778;29.14146032;0.242303392
451;21.69339894;29.43717903;0.260955402
453;22.26632577;29.5634776;0.303209999
455;21.84606478;29.1958548;0.315643621
457;21.62996969;29.04819206;0.322721527
459;22.23803794;28.97100491;0.318578668
461;21.96882602;28.90814862;0.306076107
463;21.96498825;28.88388156;0.277230787
465;21.67968617;28.83760009;0.297707739
467;21.81126286;28.85404689;0.312931697
469;21.53201022;28.99532704;0.310843835
471;21.72568194;28.88820377;0.320005974
473;21.99759729;28.66131185;0.317752253
475;21.83418036;28.78440512;0.302292258
477;21.61144874;28.67423306;0.288107195
479;22.19809428;28.62543324;0.298782021
481;21.86508984;28.73628307;0.312521269
483;22.28978782;28.7737182;0.329070801
485;22.1908334;28.69268468;0.356180606
487;22.16436176;28.64465443;0.362067475
489;22.32038665;28.59971015;0.345772475
491;22.33488333;28.51316361;0.31475076
493;22.20923302;28.53806255;0.301443948
495;22.44184265;28.58734788;0.288560868
497;22.38286333;28.64525877;0.28883462
499;22.05385663;28.38239694;0.29178876
501;22.00260773;28.38247907;0.320655336
503;21.65271784;28.37844961;0.331137462
505;21.37985527;28.44182812;0.323392403
507;21.82649479;28.31710443;0.31305096
509;21.58926765;28.26284714;0.305593477
511;21.30205649;28.22942263;0.287064857
513;21.40298894;28.25036555;0.296268261
515;21.35202809;28.2508327;0.303033607
517;21.15580116;28.25280177;0.323781789
519;21.51326754;28.30285569;0.340276471
521;21.30047911;28.19887395;0.353697124
523;21.51437263;28.16299534;0.340537108
525;21.30863492;28.12200708;0.321564732
527;21.3117097;28.02388571;0.301609967
529;21.03030695;27.8896205;0.283595375
531;21.16093779;28.09428786;0.285408726
533;21.0367295;27.91243153;0.291724384
535;20.9176953;27.96299849;0.30298342
537;21.09682965;27.90770595;0.306333299
539;21.42421903;27.92253198;0.315941259
541;21.06603018;27.88593018;0.294232781
543;21.47125223;27.69109805;0.282015345
545;21.93634828;27.76507121;0.286184191
547;21.68217623;27.81861449;0.291072672
549;21.69465495;27.78991508;0.29438946
551;21.74413982;27.68214205;0.312017429
553;21.68115725;27.79506143;0.321694377
555;21.1470024;27.78105955;0.303824617
557;21.77215469;27.70383569;0.288193049
559;21.26132558;27.50164078;0.276101152
561;21.66746262;27.68814879;0.256471748
563;21.49493182;27.67770969;0.24398366
565;21.72224397;27.56677726;0.248489499
567;21.50624184;27.6268495;0.27880034
569;21.02708618;27.56984488;0.285831692
571;21.08656361;27.66762712;0.296329015
573;21.41283478;27.50591758;0.271375889
575;21.35380582;27.42351015;0.242838783
577;20.97626507;27.38218325;0.199362577
579;21.4079697;27.36629539;0.18024448
581;21.16189959;27.29921738;0.181085225
583;21.22257595;27.34128679;0.217397376
585;21.35595787;27.28753288;0.244296631
587;21.22060522;27.29517005;0.275864712
589;21.04705072;27.26463973;0.286207727
591;21.51917342;27.13609769;0.261829996
593;21.1834204;27.14003487;0.252898824
595;21.06683566;27.1295494;0.244623406
597;21.36229557;27.1883859;0.236303029
599;21.36451936;27.18104197;0.250185373
601;21.14279029;27.10153743;0.270809125
603;21.18606359;27.13984309;0.263867847
605;21.25759322;26.99883781;0.256218705
607;21.29749985;26.95879255;0.240729715
609;21.49482481;26.97195192;0.227482539
611;21.47453865;26.98526685;0.227056068
613;21.49135644;26.94995635;0.231295317
615;21.43004212;27.01167689;0.263602903
617;21.50414372;26.91102799;0.277525227
619;21.37524566;26.8768716;0.27624327
621;21.36343098;26.86055281;0.256767734
623;21.53560921;26.84831904;0.254054239
625;21.7629987;26.74637884;0.238781712
627;21.48424698;26.82121286;0.243072529
629;21.39997792;26.76410728;0.260007765
631;21.35420078;26.77224783;0.274141536
633;20.98936361;26.71529828;0.266873031
635;21.68343191;26.67955735;0.252986154
637;21.3347369;26.56041045;0.235507577
639;21.86167245;26.63862368;0.228631506
641;21.45265971;26.58446736;0.242856703
643;21.34338022;26.67413611;0.256313433
645;21.00374473;26.6398145;0.268356479
647;21.05341451;26.57481571;0.260983631
649;21.39610119;26.41044144;0.260385921
651;21.13571925;26.49429523;0.258029421
653;20.93965259;26.55019164;0.258661243
655;20.99445172;26.38920528;0.266896744
657;20.75460008;26.58967797;0.285008516
659;20.77838035;26.43585294;0.274841044
661;20.47221835;26.37287781;0.259737678
663;20.72087277;26.35985612;0.253963911
665;20.10928345;26.33215525;0.24746606
667;20.34207488;26.34133106;0.256968942
669;19.6251148;26.2496657;0.255824383
671;19.7416773;26.29345636;0.2391579
673;20.23017093;26.20737649;0.22014347
675;20.41693993;26.20082917;0.209411362
677;19.98478333;26.21632331;0.198764285
679;20.18454198;26.17184618;0.22700939
681;19.68562501;26.23864932;0.245473373
683;19.75273863;26.15580228;0.264545526
685;19.600293;25.98398311;0.251376502
687;20.09210704;26.26768738;0.23006139
689;19.81330358;26.00259077;0.195300801
691;19.67529853;26.04335922;0.213775552
693;19.81331323;26.10207591;0.22502939
695;19.89243659;26.01340571;0.232420267
697;19.26315889;25.95218903;0.243305825
699;20.23588656;25.85507538;0.229096479
701;19.81465395;25.95882862;0.2105061
703;19.36295082;25.91985436;0.20208956
705;19.59367319;25.89443368;0.216078813
707;19.22627706;25.93098041;0.234751718
709;19.30895784;25.89746459;0.258862387
711;18.96037301;25.84521261;0.247960238
713;19.29579363;25.68822817;0.231400934
715;19.35522708;25.99692316;0.208738655
717;19.48121975;25.80255818;0.201640152
719;19.21044465;25.79397802;0.216307507
721;19.12077785;25.72494059;0.231612851
723;18.634657;25.76330084;0.24081683
725;18.94811706;25.65186502;0.246226683
727;19.39256082;25.6302994;0.230981333
729;19.16880751;25.60508886;0.216108715
731;19.58152639;25.62939312;0.209905313
733;19.37000446;25.63179166;0.228039551
735;18.70266768;25.63418199;0.223557251
737;18.71213168;25.62819312;0.243228207
739;18.79280672;25.47758209;0.239731706
741;18.90085089;25.4707966;0.244191148
743;18.9112706;25.49332357;0.234696181
745;18.70176384;25.4884062;0.266726704
747;18.87254602;25.46961545;0.28299059
749;18.71524721;25.41033064;0.319234242
751;18.58803812;25.47237148;0.325511534
753;18.69568521;25.4014843;0.314722699
755;18.81513942;25.32413193;0.296157786
757;18.85999253;25.32106479;0.273490981
759;18.7293778;25.28473787;0.25840567
761;18.45119684;25.35285018;0.268246525
763;18.0095225;25.37251146;0.286223656
765;18.06706316;25.38589885;0.291310239
767;17.71882353;25.22625017;0.285111828
769;18.21294298;25.13228675;0.252243742
771;18.23937677;25.13893503;0.223365795
773;18.43123062;25.08485117;0.192548913
775;17.97428069;25.19773385;0.201668016
777;18.17004423;25.15072919;0.214595007
779;17.57491524;25.17254215;0.240405184
781;17.94814096;25.15872336;0.249021776
783;17.5756252;25.13352297;0.257511642
785;17.77062971;25.02203256;0.234614271
787;17.76476238;24.98321435;0.219741614
789;17.74773759;25.02494463;0.207143478
791;17.79596837;24.98167571;0.221000079
793;17.57188313;25.018149;0.240398469
795;17.42777632;24.89076107;0.250359276
797;17.56391244;24.93114498;0.249214667
799;17.96918272;24.93642805;0.237877139
801;18.0250954;24.81877535;0.205120924
803;17.65596189;24.88025773;0.195209927
805;17.57368113;24.78539672;0.202229062
807;17.8889895;24.91771121;0.23037084
809;17.89294593;24.87147563;0.249178144
811;17.7708295;24.80605559;0.264874909
813;17.79146474;24.67371405;0.243321226
815;17.60794622;24.67201067;0.223501972
817;17.55893249;24.66984933;0.199183702
819;17.10895368;24.71633176;0.190284906
821;17.36489161;24.74962826;0.216938012
823;17.21648796;24.76429825;0.233853756
825;17.33829766;24.65034408;0.25552162
827;17.43963153;24.58422742;0.250970494
829;17.39411703;24.59435589;0.255307603
831;17.59912063;24.62703886;0.22984297
833;17.17910622;24.56050142;0.245846521
835;17.12270386;24.57867913;0.238884313
837;17.54396064;24.62868716;0.250725087
839;16.9891706;24.5191837;0.237803926
841;17.11945066;24.47072301;0.232530761
843;17.05068198;24.50165623;0.237922841
845;17.25665272;24.41978069;0.246758877
847;17.04833426;24.47707903;0.276517126
849;16.9085112;24.37367409;0.2884904
851;16.93852792;24.43596324;0.291767247
853;17.23324456;24.36820696;0.264662928
855;17.41586798;24.27438992;0.251370391
857;16.78075354;24.32637572;0.210790598
859;16.75447565;24.29831688;0.21682849
861;16.19566906;24.2601407;0.232497027
863;16.40608907;24.29132126;0.245662081
865;16.52138744;24.34285054;0.233572572
867;16.20668898;24.17029803;0.223771093
869;16.52960302;24.16724877;0.218994848
871;16.77812176;24.30385889;0.209826301
873;16.58264673;24.19356703;0.215437673
875;16.61100743;24.15324689;0.236222358
877;16.85047813;24.20890514;0.234493087
879;16.73605312;24.00432087;0.221740117
881;16.6277225;24.09665435;0.207054381
883;16.39823165;24.02211404;0.197960139
885;16.34411161;24.04947626;0.199013682
887;16.24967845;24.15018845;0.222119757
889;16.21511505;24.02341355;0.225488004
891;16.01728617;24.07976793;0.237740082
893;16.34945139;23.96849733;0.217311357
895;16.47089818;23.96737946;0.218822301
897;15.92650448;23.80971724;0.225138465
899;15.75474257;24.11201999;0.239390823
901;16.07157462;23.86614505;0.244097436
903;16.05403889;23.90933088;0.252236177
905;16.43467;23.72007603;0.228929104
907;16.27644741;23.81576118;0.20930475
909;15.65591422;23.8345244;0.212215356
911;15.82671473;23.84543112;0.217782822
913;16.00612003;23.73981074;0.228687935
915;15.57087796;23.87639332;0.247037727
917;15.75962658;23.63503238;0.256960543
919;15.97518402;23.75492034;0.246635971
921;16.05122168;23.67280664;0.232448223
923;15.37880181;23.74147788;0.244449355
925;15.53095563;23.70419831;0.247916233
927;15.35284418;23.74019673;0.243567629
929;15.73129783;23.65929171;0.23505138
931;15.16026464;23.73508708;0.234626875
933;15.44343212;23.63023482;0.218697566
935;15.54494757;23.68100323;0.2382676
937;15.11025877;23.59204897;0.246619216
939;15.31775939;23.4920503;0.25029378
941;15.63590815;23.54157379;0.256554452
943;15.67984617;23.5371598;0.255589644
945;15.26779368;23.45765526;0.247804825
947;15.25279889;23.46447842;0.254226273
949;14.92809936;23.59559436;0.269781948
951;15.52744885;23.55045733;0.282041293
953;15.23724334;23.42901237;0.285108059
955;15.47709196;23.43737224;0.273541211
957;15.08765822;23.4088738;0.287745911
959;14.98896229;23.46672141;0.304225422
961;15.17218397;23.45711468;0.297806276
963;14.92839036;23.42694185;0.302835724
965;15.14923504;23.26748495;0.283569988
967;15.4038168;23.27292454;0.249543518
969;15.10283205;23.33234655;0.244763874
971;15.1293476;23.32364658;0.252110216
973;15.34183486;23.31730071;0.263676499
975;14.64880083;23.28873849;0.266805278
977;15.20166088;23.22414308;0.265673804
979;15.02804304;23.22748558;0.23193817
981;15.02541012;23.17485776;0.234478214
983;14.92522434;23.24910627;0.244331037
985;14.6867299;23.24476571;0.245269619
987;14.75383698;23.22524163;0.25677244
989;14.65776177;23.09043633;0.257529576
991;14.69616739;23.12049081;0.242913571
993;14.49283596;23.07637068;0.213839575
995;14.28502468;23.14445497;0.23031342
997;14.44491393;23.02667376;0.247410752
999;14.49646012;23.10415367;0.256258683
1001;14.67373668;23.08397162;0.253298835
1003;14.94615309;23.01941244;0.236052936
1005;14.58762595;22.91828769;0.228697172
1007;14.5467943;22.9853744;0.196525617
1009;14.58524227;22.94847067;0.218602303
1011;14.19808772;22.98055848;0.213618384
1013;14.25355237;23.01826896;0.227670904
1015;14.16136722;22.90583411;0.212010044
1017;14.13706021;22.80590985;0.213873814
1019;14.68937143;22.90960801;0.213728415
1021;14.87737506;22.86983715;0.237429078
1023;14.39988248;22.93292194;0.246682119
1025;14.13695043;22.87264825;0.276060165
1027;14.38595482;22.74762262;0.281371019
1029;14.39022036;22.79174275;0.252563226
1031;14.59174699;22.72631449;0.227414357
1033;14.49274724;22.73565503;0.244690858
1035;14.36517232;22.76976505;0.235704364
1037;14.46008727;22.77764087;0.250972429
1039;14.26407089;22.74885885;0.269491072
1041;14.65527126;22.69443683;0.259925573
1043;14.19901808;22.71347492;0.220036087
1045;14.38714073;22.70941745;0.203571409
1047;14.01831562;22.70598365;0.196761382
1049;14.07944378;22.65565485;0.198595198
1051;14.04491758;22.65464857;0.212068857
1053;14.20033557;22.58513578;0.214810828
1055;13.9897402;22.55919337;0.206085854
1057;13.79661274;22.59726956;0.188547972
1059;14.07251167;22.54605332;0.170483928
1061;14.04545691;22.65957657;0.18820554
1063;14.06546177;22.55873492;0.224932009
1065;13.71927694;22.59322947;0.255800221
1067;14.12095113;22.52175583;0.253209329
1069;14.13170313;22.504924;0.250201897
1071;13.985709;22.43340591;0.234087495
1073;14.05959518;22.42097987;0.213224205
1075;13.78616476;22.49183033;0.206585561
1077;13.72718834;22.45998166;0.229336315
1079;13.624846;22.48025598;0.235183426
1081;13.34515193;22.40457896;0.233064261
1083;14.03501662;22.31581697;0.230417857
1085;13.91794017;22.29930592;0.227360678
1087;13.7426016;22.33421256;0.222232539
1089;13.75890764;22.3975273;0.248327087
1091;13.37784058;22.30334456;0.253169545
1093;13.5184638;22.2388588;0.257841061
1095;13.63451834;22.23148782;0.243337165
1097;13.38119338;22.22563615;0.25086296
1099;13.44508412;22.17265132;0.236696866
1101;13.42120624;22.12383363;0.254560692
1103;13.33871662;22.12988578;0.261849244
1105;13.67043615;22.2388675;0.272408269
1107;13.60030525;22.3879225;0.246823409
1109;13.60015425;22.2604708;0.231856952
1111;13.70585246;22.10485012;0.217738647
1113;13.73528567;22.09748783;0.215564048
1115;13.18759175;22.13529783;0.220966178
1117;13.43044854;22.17234891;0.240141187
1119;13.5018699;22.10518007;0.233318043
1121;13.45344057;22.00205823;0.219595302
1123;13.66682631;22.04039046;0.207584915
1125;13.72126454;21.93528215;0.197514314
1127;13.28687772;22.10279844;0.209967893
1129;13.28523184;22.03337647;0.226377956
1131;13.67425249;22.0547875;0.223698751
1133;13.56407452;22.04708705;0.203296573
1135;13.37928424;22.00511812;0.225626816
1137;13.17732048;21.87400267;0.219007915
1139;13.32776215;21.84998343;0.228244852
1141;13.13192199;21.87331571;0.243476598
1143;13.48849339;21.83999216;0.255537314
1145;13.52750236;21.82012122;0.228180467
1147;13.29351729;21.75787991;0.221110312
1149;13.55220951;21.84887619;0.212450074
1151;13.23130028;21.92761116;0.210815127
1153;13.16920977;21.83303325;0.228816858
1155;13.36972806;21.82835453;0.224964355
1157;13.72442196;21.76113883;0.211874763
1159;13.8448832;21.77030595;0.213320507
1161;13.59944064;21.79758556;0.211023425
1163;13.5517158;21.7804518;0.212009819
1165;13.50761768;21.6958927;0.212110097
1167;13.76782002;21.63592963;0.211193073
1169;13.57359841;21.74311716;0.204303105
1171;13.34610983;21.4972886;0.213849578
1173;13.42967961;21.68934586;0.213237579
1175;13.48719004;21.74179832;0.214921025
1177;13.28124364;21.73803505;0.220211634
1179;13.30929148;21.55529901;0.228768074
1181;13.48092892;21.64364941;0.231551157
1183;13.34891024;21.67549809;0.23362902
1185;13.18566167;21.51767935;0.252214636
1187;13.36665721;21.50659147;0.246081869
1189;13.52080791;21.47366936;0.230982593
1191;12.95674325;21.48780023;0.226674662
1193;12.95516466;21.50351418;0.229157337
1195;12.85760803;21.59104864;0.224777735
1197;13.07870345;21.57893371;0.226881369
1199;13.09148939;21.54062081;0.227114034
1201;12.92323465;21.36301374;0.210013463
