Repository: johodges/materials

## A Non-Dimensional Scaling Approach to Modeling Material Pyrolysis

This repository contains the data, scripts, and technical documents required to generate the SPyro cone validation cases.

## Instructions
* Clone this repository with submodules
  ```
  git clone --recurse-submodules https://github.com/johodges/materials
  ```
* Pre-process data
  ```
  python materials/scripts/initialize.py
  ```
* Build latest FDS (example for impi_intel_linux target, but use relevant make target for platform)
  ```
  git clone git@github.com:firemodels/fds.git && cd fds
  cd Build/impi_intel_linux
  ./make_fds.sh
  ln -s fds_impi_intel_linux fds
  cd ../..
  ```
* Run cases
  ```

File: data/rise_materials/Testdata-1869.txt
Keywords
Material1;Material2;Material3;Material4;Product;Object;Scenario;Method;Reference;Comment;Owner;IsPublic;ImportDate
;;;;F1A-1-3;;;ISO 5660;TRANSFEU;;TRANSFEU;1;2011-03-28 09:41:34
Scalars
Flux (kW/m2);tig (s);qmax (kw/m2);qtotal (MJ/m2);q180 (kw/m2);q300 (kw/m2);Sample mass (g);Mass loss (g);DHc (MJ/kg);Peak smoke production (m2/m2s);Total smoke produced (m2/m2);Specific extinction area (avg) (m2/kg);MARHE (kW/m2);Area exposed (m2);Observations;Test date (YYYY-MM-DD);Test identifier;Product thickness (mm);Thickness1 (mm);Thickness2 (mm);Thickness3 (mm);Thickness4 (mm);Product density (kg/m3);Density1 (kg/m3);Density2 (kg/m3);Density3 (kg/m3);Density4 (kg/m3);Product area weight (kg/m2);Area weight1 (kg/m2);Area weight2 (kg/m2);Area weight3 (kg/m2);Area weight4 (kg/m2)
50;4;253.49;53.53;;;43.48;29.24;16.43;;428.90;;151.14;0.0088;Swelling. Glowing. End flame > 1200s.
;2011-03-02;c_LSFIRE_F1A1-3_50a;29.0;;;;;;;;;;;;;;
VectorData
Time (s);HRR (kW/m2);Mass (g);SPR (m2/(m2*s))
1;4.911414002;43.48;0.228648009
3;-1.337305755;42.6904055;0.346264868
5;3.573696393;43.04499511;0.870765247
7;54.59853839;42.8296619;1.62919714
9;120.1202739;42.59018037;2.124261301
11;159.4163342;42.37047541;2.179588629
13;171.3566636;42.21277607;2.224670768
15;160.4007202;42.00204033;1.769093185
17;130.7130533;40.68206409;1.09720742
19;105.1245554;41.62933671;0.981117433
21;90.09237398;41.63515205;1.361776778
23;90.04647911;41.40395388;2.107086588
25;108.7789045;41.20025713;2.869802548
27;140.781034;40.89256012;4.019631035
29;181.5263952;40.5509782;5.157123109
31;221.0458099;40.32581482;6.014214858
33;248.5882366;39.63731267;6.716040302
35;253.4897094;39.23985832;7.353426245
37;251.6277863;38.84140653;7.247482035
39;243.5704555;38.5677319;6.977524118
41;229.4062526;38.39276308;6.556969961
43;209.995842;38.05620115;5.656216464
45;192.93955;37.80545649;4.802856055
47;172.8021758;37.61344441;4.084797808
49;161.7914444;37.37521499;3.242507921
51;151.3580008;37.21239003;2.487339616
53;141.9459154;37.13205095;2.067763457
55;133.6242457;36.77192769;1.728706686
57;125.1308587;36.68336988;1.586293387
59;121.4000633;36.59360241;1.378571343
61;114.765157;36.49480398;1.264036592
63;111.0474984;36.32843782;1.195855364
65;104.7215481;36.3418058;1.180043095
67;102.3272733;36.18450148;1.154046608
69;101.1560627;36.06512101;1.182135831
71;97.49416832;35.99744428;1.218963838
73;95.58761246;35.65596509;1.208013826
75;92.23318533;35.15876986;1.166925338
77;91.18764671;35.56384679;1.088553604
79;89.42564207;35.52223705;1.010390077
81;89.12451752;35.4906393;0.903057368
83;86.61809343;35.27394161;0.827417774
85;82.97658945;35.07703013;0.708539979
87;81.01121667;35.18002522;0.640180176
89;78.81620459;35.0095825;0.560793776
91;77.22176147;34.95060055;0.482006926
93;75.09894003;34.59597332;0.428447078
95;72.55740519;34.86619214;0.378124958
97;71.07298351;34.7233603;0.333017123
99;70.64884031;34.70045734;0.301337649
101;68.3122103;34.62170943;0.283185694
103;66.78193992;34.4594676;0.238362426
105;65.02459482;34.41759402;0.208465958
107;65.12061148;34.35242294;0.16531092
109;62.77294691;34.20523962;0.132682436
111;60.78450645;34.22200844;0.112189523
113;60.57603115;34.11216392;0.107495736
115;59.26117852;34.04180886;0.107646138
117;59.38032969;33.78246974;0.11212647
119;57.62050714;33.74991941;0.12859872
121;56.17986674;33.86298101;0.154851956
123;55.66109353;33.8241692;0.162275108
125;56.9746448;33.84234495;0.180639692
127;55.2732823;33.74635362;0.191164594
129;55.29148848;33.65763905;0.170059855
131;56.50484828;33.56149146;0.152719081
133;54.64123894;33.53675037;0.126852214
135;54.72508031;33.3695252;0.108264655
137;53.00353988;33.30212291;0.099101497
139;52.04225207;33.17054698;0.103245798
141;52.14188455;33.2254866;0.094279782
143;50.72298405;33.13425867;0.094537485
145;51.77538614;33.20697227;0.104585432
147;50.7782309;32.95200393;0.109248977
149;51.07106261;32.91452622;0.138892757
151;50.35191187;32.914123;0.150549897
153;51.1752521;32.84830368;0.166901811
155;51.0634241;32.79307129;0.160418855
157;51.02429625;32.71516407;0.162329821
159;50.33080812;32.71190021;0.124519218
161;51.42997712;32.61590888;0.137767854
163;50.1551532;32.45949058;0.137784449
165;50.09994767;32.50414473;0.126893778
167;49.54301369;32.39170436;0.119056799
169;49.15916856;32.31749991;0.134838942
171;49.28763531;32.14734899;0.110073558
173;49.41969333;32.21064529;0.10180938
175;48.78853759;32.07936116;0.122478582
177;48.96183906;32.01188653;0.115008277
179;48.14544042;31.98745702;0.112003477
181;48.36942251;31.96138183;0.133249592
183;47.81438985;31.90311372;0.144153957
185;47.82428472;31.79415667;0.13343415
187;47.64569154;31.79994451;0.154533009
189;47.66867516;31.75904811;0.158848575
191;47.30388575;31.69743318;0.168669278
193;48.64958821;31.6255974;0.176750342
195;49.51356419;31.83476946;0.179951815
197;48.05197026;31.42316336;0.163182326
199;47.98526418;31.58588993;0.164121413
201;47.50955794;31.76157161;0.134658979
203;47.14600279;31.43074302;0.11020147
205;48.04503186;31.17947745;0.10943272
207;47.13762385;30.89427198;0.12348994
209;48.44027612;30.69182009;0.12204129
211;47.35249805;30.93721583;0.135047079
213;46.79055691;31.04316369;0.163098814
215;46.77996848;30.39279954;0.201886938
217;46.95936341;30.84342726;0.204581597
219;47.68958905;30.79793242;0.218698035
221;46.68093641;30.77864975;0.223034706
223;47.67748225;30.80117844;0.209170943
225;46.8222463;30.60025309;0.165968459
227;46.47918466;30.4768139;0.163319869
229;46.08987914;30.42911534;0.151425428
231;47.19254221;30.35561556;0.129973038
233;46.43535366;30.30148913;0.12855563
235;46.95299052;30.19297147;0.145446321
237;46.65111776;30.21742847;0.157689251
239;47.11450934;30.14975222;0.169183591
241;45.78497714;30.06482339;0.179530745
243;46.05610622;30.07347283;0.213800946
245;46.04980759;29.99305176;0.218997822
247;45.62453554;29.98942182;0.226150548
249;45.27386305;29.98901956;0.225541669
251;45.60584296;29.90893612;0.225641593
253;45.65649911;29.69952676;0.199104244
255;44.1718215;29.60494332;0.182551826
257;45.25321233;29.73202066;0.158723803
259;43.67113926;29.60568369;0.151380168
261;45.7938002;29.4872095;0.158049571
263;45.34042708;29.4985281;0.163837703
265;45.29307247;29.4209778;0.173119585
267;46.11477941;29.39315517;0.211278361
269;46.18921261;29.41504333;0.231814227
271;45.39769174;29.38625268;0.246143384
273;45.32928715;29.3399162;0.261641824
275;46.05199717;29.1990696;0.281963315
277;45.34227675;29.23635438;0.294592859
279;46.44276334;29.20677707;0.280238216
281;46.24863842;29.14830831;0.282522063
283;46.09561774;29.04811116;0.251821844
285;45.09105787;28.95139731;0.221112464
287;45.41653581;28.88211205;0.186765214
289;45.34578106;28.79595764;0.180995056
291;45.54374216;28.73000954;0.183969086
293;46.94216182;28.68509928;0.19559637
295;45.7450293;28.71000484;0.192492746
297;46.96013801;28.63032412;0.203486585
299;46.63883301;28.57439671;0.239848986
301;47.04492124;28.60544606;0.241537185
303;46.64195615;28.52913966;0.246266925
305;46.24417317;28.51573599;0.263984139
307;47.28747137;28.51642184;0.252908381
309;46.30096142;28.34094225;0.217808957
311;46.66278139;28.29941498;0.196399421
313;46.48321173;28.22994643;0.167719446
315;47.25163281;28.13784019;0.162712881
317;46.67794967;28.075796;0.165477305
319;46.2867231;28.00840383;0.174450115
321;46.44917226;28.03204716;0.211313051
323;46.93471011;27.99106009;0.24418718
325;46.56845648;27.99727719;0.278453046
327;46.66544567;27.88165593;0.296104255
329;46.63271278;27.86095668;0.300228781
331;45.91280543;27.82988852;0.267501319
333;46.62475337;27.77547897;0.269647526
335;46.19357626;27.63194439;0.241990517
337;45.91044737;27.62300266;0.229308093
339;46.13010744;27.52029985;0.218717497
341;44.61601846;27.50208745;0.219314673
343;45.51713279;27.40275847;0.230246666
345;46.04854009;27.46026741;0.230441641
347;45.70210937;27.37777092;0.256946485
349;44.82589163;27.22915269;0.287726451
351;45.26613131;27.51059895;0.306572612
353;45.12457423;27.26739777;0.299189063
355;45.97241981;27.26886065;0.315610469
357;45.22691131;27.22390505;0.286287683
359;45.4956645;27.04684345;0.269508509
361;45.38671122;26.94340944;0.252655148
363;45.72100038;26.94087678;0.238673548
365;45.22611698;26.88417235;0.230771212
367;46.53651993;26.8381378;0.249035165
369;45.55513991;26.889256;0.270333882
371;46.27888485;26.77462204;0.29889926
373;46.43435816;26.92991461;0.322922654
375;46.15621955;26.56970212;0.340368423
377;46.11500835;26.60848643;0.333851433
379;45.88772473;26.64020283;0.307657003
381;46.00402494;26.51076695;0.279229028
383;45.65562896;26.48406958;0.267167587
385;45.40436925;26.38964145;0.237410633
387;46.16843403;26.37967576;0.232145887
389;45.39731105;26.37192246;0.243653728
391;45.9851343;26.37935598;0.257688551
393;45.98876499;26.35459704;0.267167788
395;45.56956233;26.44593447;0.270529083
397;46.05928997;26.33728031;0.253605183
399;45.7031206;26.07633265;0.249942455
401;45.10326218;26.12922434;0.246975738
403;44.4870135;25.94960259;0.239446487
405;44.80943038;25.90230629;0.247986344
407;44.58520633;25.92370972;0.270979707
409;45.00665662;25.99517073;0.281536991
411;44.45869586;25.87554524;0.272855851
413;45.20493494;25.80608634;0.263210806
415;44.7913518;25.80670805;0.257717923
417;45.25859312;25.67739999;0.24874297
419;45.73410071;25.59206938;0.239779871
421;44.21917526;25.66428908;0.253290029
423;45.25950153;25.57996411;0.291181341
425;45.60318882;25.49881185;0.300212189
427;44.99374777;25.55056044;0.305760717
429;45.18827582;25.41001577;0.292269136
431;45.60183112;25.35770961;0.280700608
433;45.51153682;25.3265228;0.2490347
435;45.99667127;25.23537734;0.216487001
437;46.63613344;25.15890599;0.208914335
439;45.88777537;25.14701101;0.252502827
441;46.38763159;25.14588673;0.256698037
443;46.01083166;25.11549574;0.253261138
445;45.71142145;25.14676455;0.285833025
447;45.50491659;25.03218557;0.310653319
449;45.30801385;24.95601615;0.269751667
451;44.97634088;24.91607089;0.270263197
453;45.9750498;24.7624703;0.274438588
455;45.96190616;24.78196326;0.284744607
457;45.40993094;24.79510118;0.290836285
459;44.57977166;24.7691813;0.307062027
461;45.935629;24.68066883;0.323171421
463;45.53510776;24.65859835;0.330993896
465;45.05686473;24.54361712;0.317960607
467;46.11511775;24.57365167;0.285829589
469;45.46235673;24.4880553;0.277709389
471;46.25160517;24.36567769;0.269021896
473;46.01144339;24.38096434;0.27748884
475;46.69967814;24.30608416;0.282808754
477;46.87166268;24.31052778;0.326465017
479;46.28978164;24.30788563;0.353755325
481;47.49408295;24.28360226;0.382400628
483;46.21013795;24.17152894;0.352160216
485;45.97024864;24.17210483;0.335710567
487;45.46082604;24.17687739;0.296464611
489;46.69174432;24.00791683;0.271821054
491;45.74024464;23.95041706;0.247897205
493;46.19164722;23.94862524;0.271749022
495;46.79052792;23.95087429;0.31658145
497;46.39201608;23.84129698;0.342206756
499;45.34773738;23.92213815;0.352361426
501;46.46935419;23.83674388;0.356467147
503;46.81264968;23.76876666;0.340942346
505;45.56168208;23.72449644;0.319356205
507;46.43416632;23.61897929;0.288794958
509;46.07388698;23.62048751;0.286955124
511;45.73968258;23.49653754;0.286006895
513;46.2906178;23.51436601;0.310727012
515;45.49731222;23.50389726;0.297899529
517;45.53583521;23.57074102;0.318092672
519;45.89995621;23.47180561;0.312288729
521;46.19474556;23.31974121;0.31442176
523;45.10419551;23.28338924;0.292134464
525;44.96505002;23.22935493;0.288179374
527;44.52202743;23.16796041;0.267384265
529;45.27283854;23.1232426;0.257097087
531;44.81650701;23.00492419;0.247324394
533;44.30984954;23.10202196;0.255845357
535;44.26646723;23.06521275;0.270405374
537;44.71211275;23.09050175;0.28001605
539;44.38135332;22.99269111;0.275701739
541;45.16326823;22.99613825;0.262774583
543;43.74919357;22.93671884;0.252861688
545;44.29425444;22.82271672;0.232377785
547;44.27326035;22.77010815;0.224968277
549;44.42255137;22.75900852;0.214912007
551;44.23487128;22.70427002;0.223152434
553;43.94551301;22.70503788;0.237443125
555;44.15313436;22.67578131;0.256458093
557;44.01758416;22.69054657;0.266668283
559;43.25901159;22.6623323;0.26788692
561;43.91505955;22.55812176;0.254924973
563;43.88756463;22.51177611;0.227313072
565;43.67704491;22.45468823;0.219003893
567;44.0571596;22.39946549;0.219290362
569;44.65037054;22.32351552;0.24139043
571;44.02746648;22.22851247;0.257498823
573;44.48586832;22.28297701;0.280739114
575;44.27767829;22.2924763;0.278042132
577;44.5857753;22.19200519;0.264968132
579;43.83795578;22.20530805;0.239856793
581;44.18070766;22.09770536;0.224100639
583;43.52292015;22.02739709;0.218936966
585;45.35079253;21.95181224;0.218411713
587;44.46351412;21.92391726;0.239038362
589;43.36005968;21.97021709;0.27812935
591;44.10536966;22.0242514;0.284695373
593;44.61018843;21.99760949;0.269267559
595;44.3241541;21.83657586;0.250550111
597;44.7505172;21.71978448;0.226951988
599;45.64139644;21.74442428;0.199032259
601;44.90423631;21.75410638;0.217142542
603;45.36248125;21.6731099;0.249135077
605;45.65874953;21.71469167;0.26473506
607;45.18449809;21.61427505;0.276252067
609;46.65808147;21.56493082;0.265346067
611;44.98671347;21.55641932;0.246184943
613;45.65539531;21.46208332;0.237021055
615;46.09778111;21.4692424;0.239503268
617;46.74721807;21.44141205;0.255932743
619;45.23520172;21.33934156;0.268206391
621;45.39227552;21.40303095;0.270410055
623;46.05225671;21.32699851;0.243951914
625;45.8623062;21.26760659;0.242923788
627;45.99042394;20.95386949;0.228482421
629;47.52675609;21.14632723;0.252040828
631;47.22285042;20.89573932;0.254773206
633;47.34285164;21.1007311;0.263962685
635;46.8810329;21.01814345;0.274332813
637;47.25837045;21.01170641;0.268449351
639;46.62849459;21.02381216;0.224411022
641;48.01122741;20.87577127;0.227219463
643;48.45709823;20.8645718;0.23829244
645;47.52163836;20.83333049;0.217643111
647;47.93960804;20.74066765;0.21297477
649;46.92466466;20.78074989;0.231244033
651;47.36540385;20.79882531;0.201488408
653;47.18890541;20.58028226;0.192879153
655;48.01457708;20.60770264;0.199100708
657;47.19316196;20.48379849;0.202366154
659;47.20152481;20.51344911;0.204540311
661;48.25183084;20.53999986;0.226168676
663;48.13950364;20.46323574;0.208149788
665;48.02201664;20.35662083;0.201371781
667;47.13024958;20.31130976;0.182186298
669;48.15597646;20.34782621;0.190012532
671;47.72589829;20.29736734;0.180857596
673;47.4620778;20.31556141;0.190683222
675;47.40486821;20.28409196;0.177743103
677;47.32673971;20.29059267;0.177773725
679;48.04973878;20.11332126;0.141407208
681;47.86647595;20.03706116;0.162995346
683;48.44172284;19.98835649;0.174848812
685;48.10702461;19.96508841;0.204464799
687;48.49044469;20.03527851;0.225770407
689;48.4709047;19.91966689;0.244528227
691;47.70733741;19.80667957;0.215590381
693;48.6875745;19.68481418;0.193896842
695;48.25443714;19.80712861;0.189195935
697;48.73139558;19.69475335;0.174688458
699;47.43292828;19.77849327;0.198885591
701;48.99434311;19.59422774;0.220951727
703;47.75159268;19.70394203;0.230666934
705;48.08528223;19.67395427;0.212014041
707;47.95889483;19.57434168;0.20377831
709;47.48507917;19.57279729;0.186436698
711;47.70367295;19.4847054;0.18284366
713;48.08205498;19.5105428;0.193908721
715;48.08616761;19.37403226;0.215938492
717;47.77835497;19.44691901;0.214546065
719;47.26729958;19.38609074;0.203957661
721;47.445011;19.24855526;0.161262267
723;46.66352306;19.21470797;0.13583394
725;46.80021782;19.18910884;0.102543887
727;46.68530268;19.10528693;0.120300936
729;48.01356517;19.1468224;0.136207209
731;47.85842298;19.10560719;0.173802556
733;46.99338995;19.09966404;0.19041337
735;47.57516009;19.02420797;0.205782834
737;45.64832437;18.98050544;0.169889042
739;45.60902274;18.94870705;0.130643457
741;46.49318326;18.8125703;0.111331536
743;47.79105535;18.87486096;0.089221739
745;46.28226537;18.77170188;0.080824404
747;46.23775858;18.82714553;0.116759896
749;46.3318955;18.84733303;0.148429478
751;45.43510676;18.80827427;0.146413942
753;45.75446511;18.66539903;0.153672251
755;44.86924601;18.63862882;0.14538519
757;44.59410896;18.53649322;0.135862824
759;44.77539811;18.56121454;0.14516376
761;44.96015444;18.56859307;0.167558206
763;44.31676079;18.55657944;0.188349537
765;44.70752849;18.44469808;0.228409368
767;43.52685144;18.49398733;0.250668195
769;43.58188351;18.3794643;0.22549004
771;42.88588301;18.33828527;0.216636257
773;43.0759583;18.31135252;0.191115391
775;42.96795918;18.24931748;0.13577411
777;42.72335649;18.25356865;0.10297791
779;42.73911337;18.2022773;0.120589833
781;41.5975606;18.26198948;0.128674933
783;41.69161305;18.14874508;0.150600939
785;41.59851245;18.13927376;0.185615253
787;40.2260985;18.14957853;0.172484988
789;40.53833512;18.07012644;0.151238277
791;39.47138681;18.05285697;0.115366784
793;39.63141365;17.99660061;0.092416262
795;40.05165151;17.95446225;0.092422556
797;39.23631619;17.96567184;0.133508039
799;38.37957996;17.92732644;0.14361466
801;38.3927461;17.90417701;0.1747315
803;38.15997047;17.85990727;0.175731178
805;38.05853485;17.79849443;0.152870255
807;37.70828801;17.69946883;0.113621512
809;37.46557132;17.68895521;0.118467041
811;36.40201431;17.67524093;0.119905043
813;36.05435412;17.72933022;0.141360286
815;35.94597043;17.62646439;0.173367155
817;35.80001699;17.7745429;0.199589487
819;35.46932549;17.70795476;0.191814928
821;35.67953637;17.59788403;0.168228805
823;34.65972136;17.54340213;0.147208244
825;35.15313829;17.4084707;0.126145652
827;34.76844326;17.33234806;0.126670162
829;33.80474005;17.35958467;0.136820322
831;33.67096882;17.48048976;0.152170603
833;32.82506716;17.56158752;0.176653807
835;33.41537974;17.35467466;0.174974508
837;32.76018397;17.34622682;0.173060105
839;33.30695856;17.30764508;0.151594561
841;32.543342;17.25709457;0.147698575
843;32.67697159;17.28344467;0.122669741
845;31.85059709;17.21815639;0.138443592
847;31.28297591;17.22244373;0.130049237
849;31.72697598;17.20384692;0.141792454
851;31.38894774;17.19257414;0.124990613
853;30.96436984;16.93556848;0.115395974
855;30.80794395;17.10547969;0.095678361
857;31.10300297;16.88306168;0.085814022
859;30.60685454;16.99647874;0.094037409
861;30.28040899;17.05690379;0.120475191
863;30.33712385;17.10780302;0.156584459
865;29.5781552;17.04103354;0.160201526
867;29.54220998;17.03280467;0.1755662
869;28.55704196;16.95482559;0.157009053
871;28.77306978;16.72546748;0.12183932
873;28.66082756;16.86147738;0.109107282
875;28.76412212;16.90238197;0.131231434
877;28.30675772;16.86192497;0.137695017
879;28.22850771;16.96614516;0.141808267
881;27.58764488;16.85621141;0.16906957
883;27.33557067;16.80219591;0.134502678
885;27.95483926;16.66019849;0.109699648
887;27.54108488;16.72115312;0.095605485
889;26.92520385;16.671233;0.086890892
891;26.63728957;16.80065152;0.072443884
893;26.47592117;16.71559583;0.090281942
895;25.79211519;16.63638201;0.0773269
897;26.18825221;16.52970392;0.063563846
899;26.50227702;16.58711206;0.095325292
901;25.94600025;16.56236325;0.118362396
903;26.06110783;16.61104043;0.133955939
905;25.67251694;16.51590957;0.137972786
907;25.46413192;16.47169481;0.137739413
909;24.84890953;16.41544713;0.110554784
911;24.93631207;16.33977209;0.08859798
913;24.69920518;16.46066849;0.068413718
915;25.01204667;16.66283388;0.095932091
917;24.76101597;16.20242616;0.105450748
919;23.94283095;16.32871587;0.091312932
921;24.0216386;16.42796912;0.083396607
923;24.18321342;16.29397243;0.094894363
925;23.87678953;16.07707795;0.074262612
927;23.43073808;16.32592034;0.092972591
929;23.45807588;16.23279207;0.129845682
931;23.00152458;16.18187644;0.135065947
933;23.65059627;16.13000919;0.118952155
935;23.11977875;16.20370962;0.102659031
937;22.40796461;16.12701929;0.088381139
939;22.86831884;16.165411;0.087139061
941;22.80207702;16.10707054;0.097980952
943;22.339325;16.12562056;0.127595948
945;22.62965162;16.19424698;0.167655255
947;22.39050794;16.15533389;0.169602758
949;21.87825417;16.10332098;0.14177556
951;21.93193372;16.02459285;0.141314166
953;21.91450912;15.84939011;0.131539999
955;21.68362537;16.17410819;0.106495744
957;21.50134934;15.92183988;0.106160481
959;21.57163621;15.24951956;0.127849028
961;21.49572169;15.9328744;0.140566337
963;21.17880075;15.88253466;0.129466085
965;21.47165186;15.86311501;0.125828646
967;21.34493634;15.82003322;0.114011432
969;21.07062235;15.63073806;0.103049677
971;21.45164666;15.88041197;0.10739056
973;20.65388313;15.80758068;0.128077165
975;20.67770301;15.90890985;0.140484998
977;20.70950313;14.93054495;0.13155444
979;19.9767782;16.03730536;0.120065046
981;20.29741314;15.38744138;0.091491321
983;20.0476725;15.71576914;0.092348293
985;20.00252083;15.72837795;0.106307559
987;20.44716395;15.6189463;0.140724303
989;20.32285565;15.65912934;0.152378943
991;20.05659769;15.60769232;0.157996976
993;19.68870419;15.4611418;0.131589351
995;19.96247543;15.32399073;0.113689127
997;19.23460554;15.5411148;0.110420013
999;19.30140073;15.49182604;0.132668402
1001;19.55194633;15.52748299;0.139882911
1003;19.13695787;15.56818694;0.156017194
1005;18.69909037;15.34049428;0.148812777
1007;18.73336309;15.60456785;0.112496669
1009;18.60950831;15.47930212;0.087895897
1011;18.19127011;15.36390995;0.079855627
1013;18.7712072;15.27007701;0.081951222
1015;18.02064006;14.6390264;0.099331588
1017;18.01865188;15.36881707;0.119907651
1019;17.67453802;15.50050973;0.123595744
1021;17.69086595;15.34596909;0.121127061
1023;17.68336066;15.32198862;0.102547241
1025;17.48680283;15.17084063;0.078737461
1027;17.2807257;15.37859515;0.0928256
1029;17.36205209;15.25096218;0.116571526
1031;17.09428403;15.25487621;0.13647954
1033;16.64640651;15.29523192;0.137435079
1035;17.14649005;15.15462214;0.13538837
1037;17.26242312;15.19918513;0.102173713
1039;16.56598857;15.15625961;0.086655844
1041;16.81385781;15.10352275;0.091382832
1043;17.14193566;15.17096121;0.11838535
1045;16.95929078;14.90992416;0.134676314
1047;16.54735049;15.04752491;0.145172937
1049;16.67267013;15.41479278;0.117670365
1051;16.35771191;14.99264027;0.089835186
1053;16.58103353;14.94576504;0.087764385
1055;16.74893567;14.72224155;0.109898745
1057;16.14710353;14.50868055;0.120130624
1059;15.60526589;14.91013478;0.145023805
1061;15.62483064;14.9419195;0.138761445
1063;14.92202783;14.70726021;0.108209957
1065;15.48462905;14.87750615;0.088423605
1067;15.17627033;14.99388562;0.092428398
1069;14.80991163;15.06133229;0.099487501
1071;14.49158277;14.89272913;0.11267939
1073;14.75695939;14.85797701;0.118180551
1075;14.64850048;14.85869036;0.094038119
1077;14.37009318;14.78658063;0.097715795
1079;14.84486964;14.79053035;0.092374405
1081;14.68157925;14.89788561;0.099345604
1083;14.9361101;14.87252233;0.118121569
1085;14.47449913;14.8018475;0.12482813
1087;14.02786255;14.58948779;0.096282051
1089;14.15691496;14.74440415;0.084011845
1091;14.36244628;14.51646455;0.100271229
1093;14.47078907;14.55447233;0.099981665
1095;14.27555059;14.48501535;0.130326432
1097;14.87812909;14.63214176;0.156982121
1099;14.48275497;14.6875748;0.163140366
1101;14.48683757;14.48685299;0.138790814
1103;14.56464003;14.30895167;0.12920941
1105;14.32147867;14.63421815;0.12749581
1107;14.51551895;14.46929076;0.132760228
1109;14.78172313;14.63362586;0.140362877
1111;13.94347357;14.67555587;0.169153182
1113;13.85206919;14.65526708;0.163737337
1115;14.22125419;14.44977271;0.147865666
1117;13.88578342;14.48914064;0.145750689
1119;14.08721538;14.46021156;0.153296323
1121;14.04974367;14.50030393;0.127246036
1123;13.8674422;14.45919676;0.145933688
1125;13.78041656;14.4625513;0.139258363
1127;13.74459114;14.47104592;0.123040173
1129;13.19410198;14.40886571;0.120409635
1131;13.6326421;14.33362089;0.13163523
1133;13.53864508;14.34794965;0.127142066
1135;13.46931379;14.36478262;0.164032933
1137;13.14279463;14.38900184;0.166943827
1139;13.53274222;14.42147741;0.142429867
1141;13.29130799;14.32470955;0.13905301
1143;13.01581226;14.23084911;0.137449128
1145;12.97305019;14.15908809;0.113209998
1147;13.11727996;14.29686136;0.112900369
1149;13.13475348;14.31642618;0.120264276
1151;13.30988746;13.77651525;0.102203036
1153;12.93178646;14.19696661;0.089989192
1155;12.75322538;14.24570746;0.080518645
1157;13.09118784;14.14676434;0.096824928
1159;12.6715173;14.09620562;0.106653498
1161;13.14126441;13.99741636;0.123740062
1163;12.83070174;14.09824343;0.139577282
1165;12.57826109;14.1287082;0.136066996
1167;12.52688343;14.16063538;0.111099221
1169;12.38663614;13.69313562;0.091598531
1171;12.12466607;14.11588283;0.087136972
1173;12.29426824;13.91192466;0.079337716
1175;12.91226246;14.08691855;0.095548145
1177;12.89577369;14.13064761;0.113182743
1179;13.91633418;14.0821542;0.118937994
1181;13.94158838;14.03528716;0.098962825
1183;13.39787341;14.02848452;0.07831162
1185;13.47639474;13.82680289;0.077306658
1187;13.48526581;13.94824818;0.081430736
1189;13.61813897;13.86116289;0.104459506
1191;13.82361013;13.79005976;0.143726757
1193;14.00805914;13.92846389;0.150563744
1195;14.30059324;13.95600244;0.135224767
1197;13.9581679;13.92021622;0.107901209
1199;14.00247769;13.81924398;0.07400825
1201;13.49527834;13.80111357;0.038805817

File: data/rise_materials/Testdata-1870.txt
Keywords
Material1;Material2;Material3;Material4;Product;Object;Scenario;Method;Reference;Comment;Owner;IsPublic;ImportDate
;;;;F1A-1-3;;;ISO 5660;TRANSFEU;;TRANSFEU;1;2011-03-28 09:45:16
Scalars
Flux (kW/m2);tig (s);qmax (kw/m2);qtotal (MJ/m2);q180 (kw/m2);q300 (kw/m2);Sample mass (g);Mass loss (g);DHc (MJ/kg);Peak smoke production (m2/m2s);Total smoke produced (m2/m2);Specific extinction area (avg) (m2/kg);MARHE (kW/m2);Area exposed (m2);Observations;Test date (YYYY-MM-DD);Test identifier;Product thickness (mm);Thickness1 (mm);Thickness2 (mm);Thickness3 (mm);Thickness4 (mm);Product density (kg/m3);Density1 (kg/m3);Density2 (kg/m3);Density3 (kg/m3);Density4 (kg/m3);Product area weight (kg/m2);Area weight1 (kg/m2);Area weight2 (kg/m2);Area weight3 (kg/m2);Area weight4 (kg/m2)
50;4;265.14;47.86;;;42.08;26.86;16.04;;470.15;;155.21;0.0088;Swelling. Glowing. End flame > 1200s.
;2011-03-02;c_LSFIRE_F1A1-3_50b;29.0;;;;;;;;;;;;;;
VectorData
Time (s);HRR (kW/m2);Mass (g);SPR (m2/(m2*s))
1;3.910771375;42.08;0.240995149
3;-6.375668056;41.97930075;0.442524997
5;5.466797075;41.88311531;0.870496491
7;61.73190128;41.68971293;1.409321385
9;123.5111507;41.66642603;1.706265536
11;160.3237679;41.4017703;1.723874237
13;162.8203683;41.30544231;1.621619752
15;143.2625265;40.81171544;1.320416133
17;116.1478618;41.05834061;1.020094534
19;94.1412087;40.55161281;1.283830504
21;87.60638145;40.52562058;1.699882537
23;100.2056978;40.43993451;2.29254802
25;133.3237524;40.19609667;3.022262038
27;163.2729406;39.87012889;3.972236242
29;206.5892434;39.41511062;5.021768098
31;243.621463;38.93350493;6.269976808
33;265.1410856;38.45253977;7.304664043
35;260.0441189;38.16778913;7.921729597
37;255.0291708;37.98341604;8.242231103
39;246.6271156;37.62672063;8.2205768
41;236.3592417;37.31106631;7.44774986
43;213.9482976;37.14852591;6.415922212
45;194.0651789;36.5464748;5.37310377
47;176.9480369;36.64297738;4.149684482
49;158.4428735;36.66512986;2.773741478
51;144.3076633;36.45585169;1.896934917
53;130.9758764;36.50610847;1.381817226
55;119.4713292;36.13962003;1.092274806
57;109.7590227;36.12941655;0.943891658
59;105.0679159;36.07475185;0.832725522
61;97.54115437;35.88261678;0.727557758
63;94.69406258;35.69231936;0.677218197
65;90.24885241;35.64643191;0.641728106
67;87.98421065;35.62380339;0.622730507
69;83.90244553;35.44801559;0.652198818
71;82.3074085;35.45834641;0.706364511
73;81.11351114;35.39826043;0.70405508
75;80.24430884;35.23786925;0.739125146
77;78.94320621;34.89803285;0.751426647
79;75.22124465;35.01969518;0.720012751
81;75.25633683;34.91075018;0.667362862
83;74.47437734;34.69246614;0.60793619
85;73.42703054;34.61862922;0.541208756
87;69.61444494;34.56744831;0.474520033
89;67.96373024;34.59804862;0.439299839
91;65.46618753;34.46224178;0.417522978
93;61.42117802;34.54096074;0.438096075
95;60.00729242;34.39353385;0.430139803
97;56.9133642;34.28666379;0.420858074
99;54.54159042;34.21625568;0.381407426
101;53.83268638;34.06107549;0.338266723
103;52.1073801;34.00225078;0.293064645
105;51.90495334;33.82808117;0.285082129
107;50.56325834;33.87668408;0.2863068
109;49.00286607;32.87460109;0.316732922
111;47.79572859;33.79613664;0.345925377
113;46.52102895;33.89221767;0.354502645
115;46.0002596;33.77915849;0.344516968
117;46.13769249;33.51912868;0.316099336
119;45.51772624;33.61340922;0.282327032
121;45.43119644;33.56729316;0.243157773
123;44.79438218;33.39780446;0.229558691
125;43.39326465;33.33609066;0.196976427
127;42.74952142;33.19289708;0.206115314
129;42.27814056;33.18118491;0.209568146
131;42.85977891;33.10555665;0.204193889
133;42.57545906;33.20310973;0.21315989
135;42.15090797;32.85980786;0.251093868
137;41.98838403;33.02365485;0.255932316
139;41.56315279;32.74213142;0.244470518
141;41.1763739;33.07230358;0.259127082
143;40.9865077;32.7384465;0.259492584
145;40.27106405;32.73666384;0.241153966
147;40.50693877;32.82687553;0.223793706
149;40.49463725;32.81146975;0.216800246
151;40.42466381;32.53224987;0.206142879
153;40.16341583;32.60857364;0.194080432
155;40.48609951;32.29514136;0.194144411
157;39.53856111;32.442998;0.209014713
159;39.52816781;32.33993201;0.225094978
161;38.86061574;32.45826681;0.253852306
163;39.21278066;32.24710567;0.26147709
165;39.24285518;32.29262751;0.270028302
167;39.38712162;32.13520743;0.254387974
169;39.12967917;31.8930061;0.230429193
171;38.33525864;31.85382001;0.209788453
173;39.2816842;31.86435291;0.188388775
175;38.78392839;32.02039211;0.170587085
177;38.74631485;31.74671265;0.192744406
179;38.87068915;31.88934915;0.224224897
181;38.86642697;31.82296359;0.231158965
183;38.71493332;31.67029773;0.264812232
185;37.95294619;31.70832239;0.26552106
187;38.70468021;31.50850735;0.241383299
189;38.18785666;31.44566009;0.213125207
191;38.71493352;31.31998389;0.187701759
193;37.75289314;31.17600365;0.156629302
195;37.34336961;31.32096204;0.184730913
197;37.96000958;31.18637161;0.215575845
199;38.54651829;31.26818079;0.247199776
201;38.50594983;31.1007955;0.270502692
203;39.11314711;31.00710966;0.27140103
205;38.1650068;30.97012729;0.24357289
207;38.41250468;30.73557893;0.222608149
209;39.23590834;30.8854102;0.218441398
211;38.86081633;30.74767456;0.226196976
213;38.98077345;30.82333995;0.247058255
215;38.85218372;30.79173352;0.26421537
217;37.93908431;30.70171428;0.281742334
219;39.516664;30.70393585;0.270530788
221;38.59953872;30.51106042;0.249863444
223;39.25299333;30.46104046;0.232813718
225;39.57334407;30.37245612;0.228327018
227;39.3744758;30.36397163;0.227915315
229;38.89146108;30.37689057;0.225985956
231;40.17267255;30.20162368;0.255927402
233;39.86611406;30.27789246;0.276933112
235;38.82837058;30.20035277;0.29437239
237;39.86984326;30.03559129;0.294074797
239;39.5133799;30.07469491;0.294912633
241;39.10040875;30.02422687;0.276424691
243;38.17786772;29.78040832;0.257868971
245;39.20515186;29.82223608;0.231394704
247;39.64748485;29.73142149;0.205777088
249;40.1202392;29.82558241;0.226522066
251;39.87165316;29.70931436;0.240572176
253;39.77527891;29.77970414;0.26614254
255;39.69757086;29.53356322;0.28391035
257;40.5338624;29.55188511;0.324086253
259;38.68703747;29.68049622;0.309468967
261;39.92273805;29.40073711;0.303340675
263;40.37764394;29.38023948;0.263346356
265;39.24572048;29.26010369;0.23908004
267;39.83750482;29.32740325;0.224553246
269;39.60813013;29.17983069;0.222829618
271;39.95883398;29.26606469;0.229814959
273;40.06848447;29.0710685;0.287199892
275;40.34182042;29.08966483;0.326512046
277;40.16656523;29.47906347;0.346629347
279;39.92686679;28.95917026;0.3527161
281;40.3890466;29.07332672;0.358436778
283;40.27033452;28.82495507;0.324150076
285;41.15013144;28.92563503;0.297234505
287;40.70299213;28.81805259;0.266550577
289;40.49289626;28.52881252;0.266658919
291;40.36794793;28.45705102;0.259041193
293;40.1158666;28.42246386;0.280650842
295;40.56737598;28.73295157;0.30040287
297;40.68575095;28.42605714;0.291492328
299;41.14902343;28.62110879;0.318151455
301;41.15100828;28.49945563;0.321918603
303;42.11077821;28.55324203;0.322320835
305;41.95305047;28.48300756;0.322277518
307;41.64211183;28.17454945;0.334652478
309;41.1009357;28.19205766;0.294754365
311;42.48621848;28.06138946;0.272235515
313;41.63634006;28.00070926;0.238063168
315;41.86267063;28.01829079;0.234602257
317;41.85375466;27.91395388;0.236552038
319;41.98857822;28.03280959;0.258897138
321;42.40706687;27.81596189;0.294769958
323;42.55290711;27.81760757;0.337832726
325;42.00285853;27.8979997;0.349833976
327;42.33113017;27.71973471;0.351550159
329;43.09883013;27.6382453;0.354306682
331;41.99481288;27.58590345;0.310041158
333;42.47950348;27.57384448;0.295393539
335;42.70916597;27.43969296;0.278629119
337;42.47714883;27.46107807;0.292123587
339;42.5805798;27.46508277;0.299180816
341;42.15455838;27.30890611;0.336373533
343;42.0140896;27.25232177;0.336271823
345;41.34042257;27.30645641;0.340630624
347;42.13930833;27.18718012;0.341954907
349;41.92206397;27.15483333;0.341952626
351;42.22134009;27.11237421;0.331569593
353;42.28772742;26.93675137;0.304571034
355;42.15545788;26.98060921;0.304199418
357;42.37568113;26.89497812;0.295273636
359;42.46881412;26.98207161;0.299651883
361;42.39630511;26.9133275;0.315873894
363;41.49413839;26.9882154;0.350017804
365;41.44573581;26.72413652;0.360758441
367;41.69499247;26.59859875;0.385195133
369;42.2093309;26.56266736;0.363740928
371;42.32708353;26.57998361;0.339770944
373;42.17087818;26.40060301;0.326254025
375;42.46602492;26.38783022;0.332970079
377;43.0940351;26.40589648;0.328966612
379;41.47218249;26.45584361;0.348986639
381;41.75344294;26.85264731;0.385249524
383;42.06934346;26.37795616;0.401936881
385;41.17800573;26.23705747;0.39637318
387;42.02746006;26.20343012;0.377221357
389;41.48414568;26.06822762;0.370379962
391;41.98367391;26.09583948;0.337804916
393;42.02969252;25.97736818;0.316099177
395;43.06411796;26.08059913;0.339430279
397;41.56576547;26.00004252;0.357370079
399;41.55033501;26.13255705;0.367996524
401;41.81061302;25.9890437;0.389252407
403;41.24466398;25.98704159;0.401013881
405;42.37864378;25.7411563;0.37214841
407;42.1076058;25.73304754;0.350013205
409;40.68153209;25.71077544;0.35036651
411;41.12052351;25.47278959;0.373992388
413;41.95956501;25.58540987;0.396743198
415;41.2115286;25.52560653;0.434943191
417;41.96099436;25.65964808;0.465212265
419;41.35393944;25.52631071;0.475466254
421;41.76354668;25.48866178;0.435332864
423;41.8677781;25.51404194;0.432613012
425;42.46084737;25.30469094;0.402096118
427;42.43888291;25.39545103;0.395573971
429;42.24080541;25.35932815;0.406339419
431;41.64967976;25.24198114;0.43441334
433;41.40010334;25.20634348;0.441524689
435;42.22014876;24.98550025;0.451374579
437;42.05727917;24.75567911;0.438025411
439;41.50170435;24.98765815;0.40430107
441;42.32612651;24.87258817;0.404156252
443;43.02605775;24.90233912;0.402226691
445;42.32022909;24.96303764;0.395384374
447;42.72661837;24.61017378;0.417284564
449;41.85534091;25.16224014;0.439847524
451;41.11807396;24.84632199;0.445753817
453;41.79619294;24.73307952;0.441324082
455;42.45506415;24.73236666;0.432371224
457;42.11605051;24.60736764;0.414573505
459;42.16307928;24.6415704;0.409243695
461;42.30757001;24.49308433;0.400883342
463;42.10069302;24.53297364;0.410626189
465;41.97899042;24.6351348;0.44778671
467;42.14242286;24.44357659;0.463796194
469;40.97011778;24.4531574;0.443456465
471;42.48734726;24.26346383;0.420643293
473;41.49372752;24.43552136;0.391999119
475;41.6842543;23.46154558;0.362717194
477;41.35812158;23.84578725;0.352925427
479;41.01422705;24.24309498;0.374923806
481;40.86491358;24.14476488;0.405655936
483;41.10829343;24.11597375;0.417161485
485;42.39939111;24.09811827;0.416779711
487;40.86361256;24.02205978;0.418138196
489;40.39812568;23.92724917;0.399724189
491;41.58978991;23.86015123;0.356299333
493;40.89458113;23.91919539;0.362569155
495;40.15354816;23.8027455;0.368748916
497;40.52533215;23.85987872;0.400794767
499;40.1901274;23.83306221;0.413041136
501;39.23631758;23.76604674;0.43488389
503;39.9050757;23.63311934;0.397793895
505;39.77835977;23.64745582;0.364342815
507;39.63523912;23.60206179;0.30501907
509;39.6085821;23.56798782;0.273103213
511;39.50127862;23.60336985;0.276334269
513;39.29309484;23.47506935;0.292710946
515;39.6543196;23.43976063;0.315541332
517;39.85471074;23.68283785;0.332346847
519;39.7267168;23.52034473;0.345611138
521;40.30338087;23.42920072;0.302087799
523;39.76259508;23.2933577;0.294416502
525;39.7984748;23.30303979;0.263743494
527;40.56638774;23.06386599;0.238140226
529;39.78522158;23.31140563;0.243441416
531;41.15869952;23.20834928;0.291778158
533;40.97783496;23.26981566;0.299189104
535;40.73957712;23.23645455;0.333190292
537;40.97025064;23.11678517;0.3538655
539;40.67805725;22.98983903;0.335617412
541;40.7415891;22.89720562;0.303371804
543;40.98169976;22.91975986;0.286993595
545;41.17408141;22.89650095;0.272537215
547;41.27669108;22.90720652;0.257746312
549;40.82011906;22.77355758;0.272582564
551;41.63923226;22.79026128;0.299152097
553;42.2975998;22.87809658;0.319199284
555;42.1328632;22.74879141;0.324721743
557;42.26831433;22.64809409;0.315223763
559;42.11720502;22.58656453;0.305109317
561;42.69214726;22.56319564;0.289213791
563;41.99259106;22.53020977;0.258354967
565;41.70076763;22.45164515;0.263666547
567;42.53803859;22.48869215;0.295294627
569;43.07836363;22.47736438;0.33399141
571;42.65906774;22.32763393;0.348492699
573;43.23505456;22.32907896;0.389149208
575;43.31210443;22.84534078;0.391941727
577;43.48915633;22.25344057;0.387456736
579;43.26090139;22.19135152;0.351293242
581;43.77367638;22.05931256;0.345700624
583;42.49288882;22.26504278;0.349173924
585;44.00091723;22.18023452;0.342081952
587;43.1644684;22.15289952;0.361508009
589;43.71757091;22.21308534;0.352363505
591;44.18176411;22.05068289;0.325134812
593;44.4090084;21.96374423;0.290262714
595;44.03591418;21.92416505;0.255487236
597;44.49089824;21.8311014;0.218050479
599;45.02356963;21.8620678;0.216484337
601;43.81137154;21.78138482;0.241013931
603;44.16665092;21.85590712;0.256373001
605;43.42661066;21.63918869;0.282678401
607;44.1593341;21.61677962;0.286577258
609;44.78384943;21.67977399;0.281420175
611;44.26179158;21.62552939;0.245567586
613;44.87565113;21.56664101;0.231026203
615;45.41598693;21.63935316;0.224916936
617;45.25489407;21.58959848;0.238207409
619;45.58519368;21.5215764;0.262206214
621;45.29288183;21.46824773;0.284464368
623;45.75565304;21.34608282;0.276926536
625;44.56004276;21.36116835;0.260824974
627;44.6959168;21.35167822;0.238030639
629;45.37364545;21.25921747;0.214954299
631;45.12408914;21.22123815;0.203790774
633;45.14182876;21.17613785;0.236016713
635;45.39287957;21.12059581;0.25858438
637;44.33074522;21.0137354;0.257390477
639;44.44025755;21.05704485;0.236061384
641;44.34994176;20.89948875;0.223193976
643;44.05123507;20.88108438;0.174454355
645;44.69794911;20.91275593;0.134929015
647;44.37603826;21.04028857;0.113741551
649;44.44131843;20.88988045;0.136960847
651;44.64299416;20.88294131;0.156666918
653;44.50510877;20.89584096;0.192358145
655;43.90893501;20.74175757;0.207761744
657;44.7528836;20.76425731;0.218313044
659;44.64241953;20.60921651;0.212363361
661;43.02979651;20.51597152;0.202849838
663;44.66308475;20.60891748;0.172166659
665;44.18815282;20.66203731;0.191214705
667;42.71602901;20.58392172;0.200770112
669;42.90606623;20.58105047;0.194886302
671;43.40884056;20.47230564;0.183688287
673;43.03792727;20.44862711;0.156768479
675;44.08717952;20.32673616;0.128213039
677;43.47564629;20.34295465;0.152630451
679;42.36868501;20.26848734;0.165171789
681;42.49344744;20.39166704;0.17336588
683;42.80115462;20.26335787;0.197736721
685;42.65865572;20.28122445;0.199180407
687;41.94052021;20.14043572;0.16458392
689;42.73523528;20.13533422;0.131581536
691;41.71583393;20.0026012;0.134269219
693;41.65977782;19.99810309;0.15061539
695;42.23495777;20.008745;0.159863635
697;41.5949453;20.03268157;0.175304651
699;41.45030529;19.96733927;0.20050355
701;41.82466079;19.93669362;0.192296819
703;42.54492166;19.84062127;0.165147617
705;41.25420174;19.88181815;0.152770158
707;40.62258616;19.83050846;0.142189459
709;40.70493385;19.78017789;0.145271902
711;40.25559134;19.7329742;0.166997079
713;41.01030599;19.78614901;0.196103231
715;39.2967093;19.70311569;0.181941494
717;40.4837888;19.66826277;0.173767634
719;40.03071636;19.56090895;0.147511745
721;39.40490076;19.50762416;0.110960358
723;39.94098113;19.47229663;0.078674094
725;38.83448415;19.50256945;0.103805834
727;38.72418992;19.49126049;0.118059702
729;38.59479782;19.40488132;0.147913695
731;38.7162335;19.44708191;0.155728053
733;38.01141792;19.42729811;0.16020767
735;37.7448237;19.32841141;0.136752888
737;38.0035559;19.26550772;0.116885977
739;37.07615715;19.29331154;0.092782999
741;36.95671009;19.20858624;0.106996077
743;37.28386752;19.30536086;0.13779096
745;35.77981335;19.29899761;0.153988234
747;35.73637689;19.17172253;0.151298819
749;36.65021902;19.13951368;0.150155168
751;35.72593168;19.04735535;0.137561317
753;35.57215863;19.06206466;0.094552133
755;34.84139783;19.06493688;0.093623957
757;34.95173183;19.03726184;0.090606577
759;34.79337979;19.00922988;0.108583799
761;34.64640322;18.90611951;0.09156271
763;33.84360735;18.96967868;0.088359647
765;34.67971205;18.9888509;0.066624566
767;34.65555799;18.82682466;0.064741655
769;33.6355553;18.79873;0.060530822
771;33.88120088;18.85429954;0.083226366
773;33.03558371;18.84378641;0.125828838
775;32.96536896;18.73663275;0.141663201
777;32.71900968;18.74532753;0.143080517
779;33.05425477;18.67742363;0.12850076
781;32.22811606;18.65319621;0.112533386
783;32.11467413;18.60121176;0.097264701
785;32.1289431;18.68950285;0.109383533
787;31.26976676;18.64132294;0.121176972
789;31.45247058;18.69004353;0.113097352
791;31.23077488;18.58761034;0.103811908
793;30.63542903;18.46843534;0.086551675
795;31.06477954;18.52833803;0.067540588
797;30.63790139;18.46232675;0.055828825
799;29.86348914;18.45172825;0.082885513
801;29.99748548;18.48881963;0.093578704
803;29.31963534;18.46060391;0.10378436
805;29.50414533;18.57591215;0.093716931
807;29.62868748;18.41067655;0.084906417
809;29.02565508;18.26790501;0.061800878
811;28.45832067;18.31278874;0.055446927
813;28.56535124;18.28073327;0.061400983
815;28.47853004;18.30969755;0.069741066
817;27.75844369;18.29690787;0.093498382
819;28.58936189;18.25546356;0.104888069
821;28.10766779;18.21220139;0.118694276
823;27.36501149;18.10056071;0.106150034
825;28.06239947;18.14797276;0.138077275
827;26.83312981;18.17122396;0.153442688
829;26.89881709;18.14917181;0.164046385
831;26.59171801;18.11413753;0.195109781
833;26.9918229;18.12724844;0.218594776
835;26.86964287;17.98969608;0.194408636
837;26.50012355;18.00384928;0.165057337
839;25.90228224;17.88365899;0.168004365
841;26.39356389;17.992631;0.170145656
843;25.4109846;17.98928466;0.182774551
845;25.62213743;17.97853327;0.214109998
847;25.47799564;17.91723908;0.244338879
849;25.56504802;17.92196822;0.230346188
851;24.9695978;17.9043592;0.203353253
853;24.52750389;17.84206999;0.176061901
855;24.40437849;17.79115532;0.139257665
857;25.44811395;17.78923521;0.14009565
859;24.64554208;17.70742505;0.143870145
861;24.98983601;17.78063882;0.160952514
863;24.52248496;17.76813178;0.191158208
865;24.1973516;17.76382562;0.210896691
867;23.85448003;17.71363203;0.190624747
869;24.10404018;17.70029395;0.179016358
871;23.13976652;17.61261445;0.156028378
873;23.6871387;17.53194016;0.133299057
875;23.45435142;17.54557197;0.107907296
877;23.40952733;17.57015533;0.122247164
879;23.37158082;17.56713022;0.125588846
881;23.08376179;17.55689153;0.147504436
883;22.5612585;17.58789362;0.136146469
885;22.13269021;17.49335697;0.134114032
887;21.89668215;17.49736119;0.101221584
889;21.95249299;17.39324422;0.104973564
891;22.07274845;17.40163707;0.072339249
893;22.21851051;17.39022682;0.064774442
895;21.75400467;17.35060472;0.079950814
897;21.96861348;17.46854546;0.106576436
899;21.61775789;17.33500938;0.118579641
901;21.17252224;17.35980449;0.137781241
903;21.61224394;17.35036114;0.159781079
905;21.0602185;17.29166473;0.164405915
907;20.81035382;17.15392089;0.142169963
909;21.32005616;17.22164875;0.127293522
911;21.25341092;17.19666168;0.136919195
913;20.9956529;17.22461936;0.141900773
915;21.04904553;17.24482567;0.153446781
917;21.05180471;17.24904935;0.195411847
919;20.65950021;17.22427402;0.210595239
921;20.68894502;17.27332355;0.19258943
923;20.47381665;17.10987929;0.170888381
925;19.61450753;16.93507157;0.16958529
927;19.66459071;17.07040236;0.156522926
929;20.23305103;17.03411453;0.167645295
931;19.74298774;17.06513591;0.196805618
933;20.02046603;17.05249141;0.230327475
935;19.714233;17.06474378;0.235469888
937;19.40373453;16.93710165;0.248221589
939;19.30383278;16.94777105;0.225084463
941;19.18626082;16.8319694;0.180048
943;19.03818085;16.96993269;0.152726672
945;19.27012009;17.08680413;0.136741694
947;19.03699329;16.93095738;0.118151768
949;19.69698117;16.86898119;0.138874131
951;19.17029942;16.80812639;0.177164792
953;19.28429331;16.91279562;0.218319055
955;18.94605715;16.89077047;0.231373903
957;19.11549799;16.81024185;0.212834492
959;18.59600573;16.88101411;0.196022193
961;18.38807288;16.72315752;0.173631048
963;18.82130421;16.68826891;0.126285478
965;18.82651238;16.61648136;0.114104838
967;18.731516;16.72660515;0.146523315
969;18.83952446;16.77781354;0.159417199
971;18.38495127;16.70292372;0.186420771
973;18.06982523;16.72437249;0.20208044
975;18.63875463;16.54320972;0.204787062
977;18.47962077;16.77569809;0.185130867
979;18.20104478;16.52781455;0.149461701
981;18.22264115;16.54634769;0.115361166
983;18.20774223;16.59151407;0.10495143
985;17.89989358;16.62728002;0.116956949
987;18.38397102;16.38613208;0.12089824
989;18.11150729;16.53755162;0.127695969
991;17.96081291;16.47218231;0.128637395
993;18.06307077;16.63815779;0.134428109
995;18.31941809;16.53327248;0.104040621
997;18.02607525;16.39074017;0.090943254
999;17.85803589;16.51627842;0.115902066
1001;17.55661227;16.44827612;0.133982149
1003;17.32781598;16.47919573;0.144617432
1005;17.40554755;16.4696781;0.159246097
1007;16.96887914;16.30727662;0.153109998
1009;16.95087078;16.53479275;0.1498983
1011;17.12235603;16.38435714;0.13050247
1013;16.95678306;16.4549495;0.119445674
1015;16.68131646;16.35852023;0.140542919
1017;17.1597282;16.34264707;0.167486362
1019;17.30677007;16.35429607;0.185905809
1021;16.00743526;16.23560676;0.210913751
1023;16.96580554;16.15367892;0.204642337
1025;16.6292715;16.23324773;0.175459105
1027;16.86341282;16.17447753;0.141475057
1029;16.81904908;16.37936561;0.117285201
1031;17.19820163;16.26122471;0.097752666
1033;17.0307024;16.58739988;0.109977272
1035;17.0911307;15.90747627;0.138323502
1037;16.64499109;16.14262559;0.160505939
1039;16.01730372;16.23557927;0.143254141
1041;16.31407928;16.12148647;0.128489542
1043;16.54312699;16.08464253;0.110601313
1045;16.34164104;15.99450561;0.094969659
1047;16.45941365;16.05331151;0.090587573
1049;16.2217958;15.8561034;0.126369415
1051;15.8592988;16.14664959;0.160602284
1053;16.18431596;15.92061418;0.19145167
1055;15.46091312;16.05630141;0.202745023
1057;15.23996456;16.01568813;0.196888286
1059;15.71284268;15.9741816;0.167842669
1061;15.5307511;15.99912141;0.141658165
1063;15.18992502;15.84007398;0.127186456
1065;15.24332877;16.07566559;0.122579167
1067;15.28353344;15.893625;0.149704997
1069;15.24770555;15.97200682;0.164760925
1071;15.76548333;15.97516071;0.176474493
1073;15.63981808;15.96120816;0.177167808
1075;14.83654905;15.77255738;0.160292076
1077;15.06868195;15.7080191;0.129521568
1079;15.46180872;15.74797401;0.12707144
1081;15.12434985;15.60479105;0.148299072
1083;15.13167927;15.7881011;0.162675635
1085;14.8917087;15.77515515;0.174804919
1087;14.39708988;15.83664902;0.20274155
1089;14.68719388;15.69081378;0.201386478
1091;14.31790874;15.69450884;0.183679966
1093;14.14113361;15.68228347;0.165673197
1095;14.7397703;15.65990238;0.164680283
1097;14.48836575;15.68545714;0.16016459
1099;14.37585896;15.74012136;0.185622977
1101;14.9018827;15.7773063;0.182704809
1103;14.49321453;15.68417995;0.189600248
1105;14.09692801;15.60915604;0.195844081
1107;14.37021655;15.53707476;0.173599407
1109;14.43820741;15.55563588;0.14208095
1111;13.81303643;15.62400233;0.145083333
1113;13.94434687;15.64523165;0.163511203
1115;13.61493441;15.65695154;0.167717248
1117;13.0808012;15.63729363;0.177881263
1119;13.09474732;15.55645486;0.190636225
1121;12.83557131;15.59054814;0.173360753
1123;13.28690006;15.64274384;0.138950088
1125;13.03771501;15.36611548;0.125011951
1127;13.09076043;15.37486524;0.135434778
1129;12.80858416;15.51489335;0.144319599
1131;13.10988522;15.32975385;0.18994997
1133;12.76575799;15.28150787;0.21716061
1135;12.69153711;15.41081159;0.216962522
1137;12.51291818;15.54884144;0.192461815
1139;12.38742088;15.38262722;0.171967443
1141;12.06274267;15.44579426;0.144990592
1143;12.58562309;15.4263476;0.114877059
1145;12.68509849;15.38105582;0.126946689
1147;12.1133685;15.52231867;0.153005608
1149;12.71764942;15.41381306;0.169925508
1151;12.26484175;15.44233023;0.165562797
1153;11.74401539;15.49264923;0.1768454
1155;12.05202933;15.22370905;0.164408703
1157;12.06174713;15.36100626;0.149012548
1159;11.96466523;15.17208152;0.125860742
1161;11.95246577;15.20599054;0.147895444
1163;11.99143887;15.26739422;0.163081286
1165;11.15564798;15.26330704;0.19541373
1167;11.29971869;15.17645037;0.203074378
1169;11.20741847;15.25648559;0.215123263
1171;11.28891378;15.16221518;0.175593508
1173;11.7900163;15.17206994;0.149388291
1175;11.55368703;15.25822146;0.105292284
1177;11.07397489;15.13443065;0.106345685
1179;11.11920571;15.24336696;0.119520517
1181;10.69147247;15.15984843;0.145053885
1183;10.41212;15.1792676;0.170617407
1185;10.47762201;15.14703174;0.180210196
1187;10.60543953;15.17589377;0.172060776
1189;10.77037137;15.01545099;0.158832435
1191;10.90544433;14.98863448;0.144398269
1193;11.33328214;15.09139951;0.136160563
1195;10.66297889;14.8901129;0.144172299
1197;10.90665137;15.10912622;0.172093069
1199;10.57198307;15.14444554;0.195821976
1201;10.34800104;15.02061567;0.227022736
