Repository: johodges/materials

## A Non-Dimensional Scaling Approach to Modeling Material Pyrolysis

This repository contains the data, scripts, and technical documents required to generate the SPyro cone validation cases.

## Instructions
* Clone this repository with submodules
  ```
  git clone --recurse-submodules https://github.com/johodges/materials
  ```
* Pre-process data
  ```
  python materials/scripts/initialize.py
  ```
* Build latest FDS (example for impi_intel_linux target, but use relevant make target for platform)
  ```
  git clone git@github.com:firemodels/fds.git && cd fds
  cd Build/impi_intel_linux
  ./make_fds.sh
  ln -s fds_impi_intel_linux fds
  cd ../..
  ```
* Run cases
  ```

File: data/rise_materials/Testdata-1871.txt
Keywords
Material1;Material2;Material3;Material4;Product;Object;Scenario;Method;Reference;Comment;Owner;IsPublic;ImportDate
;;;;F1A-1-3;;;ISO 5660;TRANSFEU;;TRANSFEU;1;2011-03-28 09:55:55
Scalars
Flux (kW/m2);tig (s);qmax (kw/m2);qtotal (MJ/m2);q180 (kw/m2);q300 (kw/m2);Sample mass (g);Mass loss (g);DHc (MJ/kg);Peak smoke production (m2/m2s);Total smoke produced (m2/m2);Specific extinction area (avg) (m2/kg);MARHE (kW/m2);Area exposed (m2);Observations;Test date (YYYY-MM-DD);Test identifier;Product thickness (mm);Thickness1 (mm);Thickness2 (mm);Thickness3 (mm);Thickness4 (mm);Product density (kg/m3);Density1 (kg/m3);Density2 (kg/m3);Density3 (kg/m3);Density4 (kg/m3);Product area weight (kg/m2);Area weight1 (kg/m2);Area weight2 (kg/m2);Area weight3 (kg/m2);Area weight4 (kg/m2)
50;4;261.85;61.13;;;43.57;28.27;19.40;;580.57;;164.15;0.0088;Swelling. Glowing. End flame > 1200s.
;2011-03-02;c_LSFIRE_F1A1-3_50c;29.0;;;;;;;;;;;;;;
VectorData
Time (s);HRR (kW/m2);Mass (g);SPR (m2/(m2*s))
1;9.30490029;43.57;0.400207204
3;9.832311604;43.48208048;0.555019356
5;21.56045297;43.35133848;1.143809317
7;76.1546314;43.33582466;1.617610227
9;133.7698288;43.0615013;1.845050744
11;161.5685437;42.79745329;1.732589814
13;163.7433953;42.54827086;1.688275565
15;145.0313928;42.25105225;1.180786594
17;122.3487536;42.16368432;0.857811866
19;102.8193047;42.00600186;1.195822162
21;97.59335154;41.82526208;1.784554277
23;108.9577385;41.76000419;2.445859954
25;134.5635871;41.48657553;3.272692286
27;169.5758566;41.06424119;4.190726138
29;207.1847513;41.01669842;5.233275327
31;228.8224274;40.4493155;6.311834033
33;255.2193911;39.86551345;7.535352694
35;260.6678232;39.53147935;8.083326527
37;261.8454937;39.22954318;8.492907456
39;256.5582924;38.81892053;8.41556505
41;244.382244;38.57651325;7.886346056
43;231.1476903;38.33235032;6.897164574
45;221.8717081;38.11889671;6.236214784
47;206.915136;37.97537661;5.411595395
49;188.8283769;37.75822023;4.361130702
51;172.1176229;37.62618272;3.483904175
53;160.245716;36.86685959;2.856614885
55;146.6074056;37.34064879;2.343592556
57;136.3300421;37.12384113;1.99398177
59;129.4339361;36.85060299;1.735972382
61;122.7656831;36.64090907;1.53227081
63;122.1554568;36.73863433;1.432858266
65;117.5050673;35.59814673;1.417833707
67;116.8439246;36.28010525;1.496094287
69;116.5574842;36.24888226;1.613321728
71;113.3878434;36.10153978;1.770261208
73;112.0654333;36.18701508;1.804341266
75;109.7742843;35.98062842;1.806622049
77;108.0679976;35.81536581;1.714824388
79;104.3579362;35.55951869;1.564732037
81;101.7389685;35.55379451;1.408886307
83;98.48568577;35.39464965;1.247174847
85;91.83454896;35.3146154;1.097472747
87;87.60744298;35.28909923;0.898070811
89;83.80877976;35.16611245;0.766705657
91;78.38949686;35.22737674;0.624081941
93;75.8991121;35.1530927;0.541105632
95;71.80123994;35.0436924;0.475321804
97;71.02590536;34.87485628;0.424931294
99;68.72282576;34.86140679;0.366060969
101;66.44311345;34.71970503;0.33163877
103;65.25995003;34.63776031;0.288797488
105;63.73769338;34.5278936;0.267059546
107;62.51094758;34.6058341;0.248161402
109;61.89498543;34.49472398;0.261304479
111;60.53961289;34.57115578;0.279315166
113;57.88402131;34.43736262;0.290237098
115;57.62022405;34.37751491;0.283494569
117;56.75023037;34.31660706;0.281048071
119;56.09778665;34.18132353;0.232784204
121;56.45945075;33.76179629;0.204631695
123;54.88631925;34.18235714;0.177672511
125;54.0420311;34.00769653;0.177340569
127;54.38203046;33.78817341;0.184280527
129;52.99942899;34.03177829;0.22573125
131;53.35282669;33.99408305;0.235997554
133;52.85523872;34.00327993;0.236044785
135;52.70474898;33.72101951;0.233765558
137;52.90010301;33.72596619;0.223221166
139;51.88767001;33.45149572;0.191207819
141;51.25029129;33.59011593;0.184878664
143;51.17771103;33.48301967;0.199524653
145;52.3442696;33.57157459;0.225173916
147;51.5298849;33.4125204;0.228479837
149;51.35344268;33.50658872;0.252212424
151;50.50924383;33.2847249;0.262161481
153;51.58739926;33.33638957;0.24066825
155;51.57423407;33.21789223;0.20418599
157;51.22467504;33.08910941;0.201468322
159;51.86794328;33.07617262;0.185019917
161;51.73451561;32.997226;0.190137308
163;51.53826729;33.09718248;0.226836651
165;51.1654714;33.00836181;0.259384103
167;51.54554329;32.81120145;0.290723357
169;50.89508522;32.90456606;0.284373671
171;50.89626356;32.76321206;0.283895939
173;51.09918492;32.64280376;0.268781157
175;51.47559492;32.63969521;0.250151022
177;51.60453291;32.46813399;0.238031577
179;51.79289858;32.26602695;0.287067542
181;50.94739815;32.75191178;0.280884747
183;52.20032068;32.7154971;0.30636814
185;51.67453452;32.39065941;0.315722163
187;50.88415769;32.259874;0.298713564
189;50.18792985;32.20432327;0.262783007
191;50.55928132;32.02446084;0.264629069
193;51.78054244;31.96672521;0.255462208
195;50.65938593;32.02171789;0.265964817
197;50.79862664;32.11243119;0.277694876
199;51.30081912;31.98352007;0.295578282
201;50.99755647;31.93671912;0.294662315
203;50.45346032;31.80542148;0.282440027
205;49.80668501;31.70026318;0.270993428
207;50.92212037;31.68371478;0.24646996
209;50.92882694;31.64619366;0.22184365
211;51.32217545;31.63706962;0.22479197
213;50.46041027;31.49133615;0.236686592
215;50.17665032;31.57412252;0.2400494
217;51.7553911;31.54518621;0.256225503
219;49.99448182;31.44753377;0.281204981
221;50.59347165;31.30606063;0.29151234
223;51.5335183;31.20625078;0.257809601
225;50.48394956;31.15288545;0.250278525
227;50.2070951;31.11980746;0.264377857
229;50.15971306;31.03956292;0.27048878
231;49.79073067;31.12372969;0.269725774
233;48.87666455;31.11401094;0.333946997
235;50.41360796;30.95310995;0.343449234
237;50.09554172;30.94241306;0.35282953
239;49.75639104;30.90374884;0.336556558
241;49.442269;30.78870732;0.316137548
243;49.24553535;30.64701473;0.291624315
245;49.82746773;30.58752393;0.285095162
247;49.98770933;30.43279423;0.286880652
249;48.83723643;30.52858153;0.293980222
251;48.58052206;30.57113132;0.315484113
253;48.74913314;30.52518938;0.318634296
255;49.43313066;30.41344837;0.309014573
257;49.53200827;30.32391483;0.282534987
259;49.4471857;30.15382516;0.275442095
261;48.37994495;29.53634222;0.265118616
263;48.81359351;30.10153878;0.264600703
265;48.57574552;30.0086589;0.292954986
267;49.72154756;30.09876834;0.325656739
269;49.0310388;30.02025195;0.356849984
271;47.93734263;29.95162746;0.353843091
273;48.8072115;29.90567635;0.326653159
275;49.33296944;29.903135;0.29056356
277;49.00217809;29.72075775;0.252504353
279;48.88932352;29.71614967;0.217148602
281;48.16206444;29.6275306;0.2330315
283;47.78541944;29.52246346;0.25595433
285;48.02775723;29.58284124;0.275766405
287;47.84646103;29.63915066;0.29428777
289;47.70683324;29.47451941;0.311347901
291;47.86340192;29.45353704;0.276278795
293;48.30090271;29.31597745;0.261345904
295;47.18735633;29.28333837;0.261214058
297;47.94638211;29.22433182;0.269382463
299;47.65378589;29.27551225;0.258203305
301;48.33041652;29.17069205;0.277460144
303;48.10209861;29.13445053;0.284279718
305;46.81860068;29.07666907;0.265609562
307;47.98320433;29.04029973;0.242343413
309;47.7072628;28.86588607;0.242285846
311;47.45651689;28.77199139;0.243677617
313;48.19187781;28.78463589;0.264362592
315;48.23646084;28.87746995;0.285432561
317;48.48546438;28.78907902;0.309358161
319;48.69603977;28.74938215;0.321018918
321;48.05652498;28.73712158;0.314820231
323;47.65654202;28.63759485;0.272579162
325;48.91835262;28.51824718;0.258454708
327;48.56991874;28.43744507;0.25487567
329;49.09902279;28.31552808;0.241298168
331;48.99939973;28.3464665;0.262996059
333;49.50186765;28.37044793;0.290769168
335;49.41204332;28.45706488;0.316574975
337;50.04518978;28.14393936;0.297036955
339;48.35579336;28.16178617;0.271824568
341;49.35447759;28.02066078;0.257009791
343;48.75648797;28.02457385;0.24196865
345;49.42150591;28.15379557;0.235756055
347;49.24917756;28.11862383;0.277260711
349;48.50000561;28.02347657;0.323456143
351;49.42320783;27.86146914;0.335876787
353;49.9977938;27.93248883;0.33788785
355;49.92061382;27.85344189;0.347756551
357;49.65597319;27.66394318;0.322746309
359;49.74752994;27.70031204;0.330939527
361;49.69769858;27.68197182;0.345529631
363;50.23446161;27.66315652;0.377581333
365;50.83569634;27.78241303;0.377137867
367;50.41314426;27.4900591;0.380192747
369;50.02496456;27.47661974;0.36782793
371;50.45046891;27.44947525;0.365904599
373;49.48116867;27.36594804;0.354764944
375;50.16876693;27.29513864;0.353218818
377;50.1671633;27.29555006;0.362881538
379;50.81013003;27.26861586;0.374801972
381;50.8935807;27.18892888;0.367837628
383;50.88415024;27.28191873;0.367613626
385;49.93688583;27.1048171;0.338284717
387;50.65378006;27.03842334;0.344252509
389;50.87953546;26.9897476;0.316910625
391;50.77429272;26.89066943;0.310542928
393;49.70179185;27.00228214;0.309613181
395;49.50808324;26.9496943;0.327613066
397;49.87669019;26.80219602;0.302852418
399;50.95290306;26.74923295;0.297972318
401;50.50266602;26.78086591;0.287148311
403;50.80310137;26.68049849;0.270197344
405;51.01462344;26.61458946;0.299630773
407;50.87159893;26.65611528;0.329060103
409;50.67837128;26.64479716;0.333605721
411;49.36845465;26.57091635;0.328912217
413;49.77923952;26.45566454;0.322499902
415;50.50519859;26.43125384;0.306275423
417;50.02374594;26.40185113;0.318857379
419;49.97339984;26.43150947;0.346466329
421;50.41379308;26.40856117;0.371903353
423;50.20314041;26.21016655;0.389554521
425;50.29328531;26.31032416;0.370666683
427;50.27330683;26.12023944;0.342868411
429;50.11902984;26.18629557;0.334803634
431;49.61873934;26.16389567;0.332587439
433;51.74005907;26.1396861;0.350866973
435;50.68447288;26.15854722;0.359821499
437;50.62140798;25.9118526;0.344202863
439;50.80480789;25.87116746;0.32142759
441;50.51756941;25.93610751;0.309829476
443;51.17098432;25.8300164;0.307637795
445;50.78847377;25.79049317;0.329280501
447;49.98855612;25.81324034;0.352671741
449;50.30343066;25.73430337;0.369762245
451;50.2225701;25.5514057;0.366465033
453;49.61749878;25.58416343;0.352195605
455;50.85187531;25.51714699;0.314634628
457;50.26797293;25.42756763;0.313126781
459;49.89749184;25.49545175;0.331962811
461;50.68839811;25.54811338;0.353494642
463;49.77513099;25.38058387;0.332812647
465;50.43016918;25.34121595;0.342955271
467;50.63993399;25.25142629;0.322379621
469;51.19565651;25.25606139;0.311328814
471;50.69954226;25.32238183;0.300848796
473;51.29426333;25.2285513;0.324525203
475;50.54551974;25.21504779;0.326710491
477;50.65030655;25.19079288;0.331423127
479;51.25037284;25.04075277;0.32838745
481;51.48717256;24.96633224;0.346556803
483;50.36458842;24.99527723;0.360754114
485;51.92009569;25.09385331;0.387138594
487;50.51075282;24.86507736;0.396922658
489;50.06889909;24.92950567;0.382841289
491;50.84397993;24.76348485;0.35865222
493;50.57459501;24.85452661;0.329608135
495;50.36764924;24.6342993;0.334300346
497;50.57065069;24.61653642;0.357167415
499;51.27600128;24.61025516;0.396684095
501;51.77107095;24.46353487;0.403576435
503;50.88096496;24.63914565;0.41710168
505;52.57376008;24.53448944;0.390889587
507;52.52989101;24.42223622;0.379036086
509;51.80017158;24.39722165;0.3638599
511;50.85318667;24.40448154;0.380275283
513;51.39654702;24.45972116;0.390982856
515;50.87030211;24.32731805;0.418714142
517;50.81392603;24.25658341;0.405524511
519;50.96273338;24.24125962;0.388525702
521;51.12651731;24.12726088;0.385800958
523;50.9707192;24.12059618;0.384986129
525;51.4327854;24.08023082;0.379192186
527;50.4819155;24.0833114;0.394816124
529;49.84438589;24.08089787;0.402297576
531;51.66306208;24.09233512;0.368180901
533;50.82111696;23.97578539;0.361612123
535;51.02290249;23.96850863;0.331206874
537;51.07759243;23.79294318;0.336333684
539;51.02718382;23.72481211;0.333387695
541;51.50286571;23.81083436;0.3386638
543;50.62107679;23.79094927;0.335775381
545;51.36678355;23.6901796;0.344979047
547;50.11002571;23.76407006;0.319785658
549;49.50260978;23.63502197;0.295617007
551;50.62133328;23.52083994;0.32266555
553;50.84117766;23.52654483;0.32950391
555;51.10458015;23.53592547;0.34370169
557;50.52113666;23.52281456;0.350252046
559;49.71051384;23.47284139;0.362536119
561;50.41787572;23.36138302;0.338687932
563;50.22670762;23.30426958;0.328280627
565;49.20658008;23.27615611;0.299814785
567;49.13702063;23.24277668;0.292093847
569;49.03433848;23.17946446;0.286831367
571;49.30058843;23.27879923;0.287157154
573;49.4911141;23.22888056;0.284536489
575;48.80713092;23.23510682;0.280610823
577;49.25572611;23.09362549;0.267732324
579;49.07553258;22.96842583;0.26709913
581;48.89169001;22.98132547;0.265180381
583;47.99470763;22.81476494;0.267401794
585;48.13153947;22.92617701;0.29378026
587;48.20367647;22.89107761;0.313703364
589;47.66046732;22.88764928;0.326773952
591;49.10880809;22.81427153;0.313998052
593;48.65058692;22.74984323;0.300921851
595;49.02753383;22.76890548;0.294779397
597;48.77577994;22.68994101;0.303815862
599;48.36613063;22.78174194;0.30554467
601;48.28804764;22.63365909;0.335085012
603;48.69021399;22.61760507;0.311761335
605;48.79660236;22.57091456;0.300157644
607;49.54449239;22.50333237;0.306010902
609;48.78058022;22.5241874;0.327448335
611;50.04117112;22.4459551;0.325089325
613;49.4675567;22.46752155;0.34695988
615;50.28769472;22.50518882;0.35258805
617;50.22577;22.35248775;0.332259324
619;50.31851353;22.25850095;0.30189978
621;49.806364;22.24591143;0.299593426
623;50.54454323;22.27581816;0.320663379
625;50.07267249;22.23080083;0.327254716
627;50.81654151;22.27474018;0.321689552
629;51.06571313;22.05240995;0.31395609
631;50.91564196;21.98792714;0.280620027
633;51.56794582;22.1221949;0.258708421
635;51.74002476;21.9154711;0.257651528
637;51.5799729;21.863641;0.273918126
639;50.13640163;21.95889823;0.287187797
641;52.49438305;21.93360971;0.289635692
643;52.31488866;21.936289;0.287282308
645;52.13730796;21.67940006;0.27275913
647;52.44096334;21.80175548;0.256030399
649;52.62544841;21.7386989;0.259737292
651;53.05014193;21.53853031;0.26749993
653;52.74587434;21.68721702;0.267480009
655;51.98511992;21.51691755;0.265799365
657;53.92263843;21.54404323;0.259294796
659;52.0633542;21.53600729;0.260579151
661;54.13987226;21.46220703;0.289676517
663;53.54628065;21.50929255;0.318739178
665;53.21001865;21.54381557;0.34211958
667;54.37335175;21.38284175;0.354001083
669;52.8449244;21.36300297;0.335940312
671;54.40817503;21.2587495;0.32251365
673;53.88189299;21.29952435;0.31289048
675;54.00960747;21.25604272;0.334166473
677;54.52013697;21.22203241;0.348925026
679;54.03128149;21.17935432;0.380018181
681;53.25733568;21.20349106;0.379214843
683;53.80879492;21.09786636;0.365761339
685;53.56536686;20.97233968;0.309819111
687;53.96220696;20.99612819;0.307807408
689;53.54827243;21.02999284;0.304613628
691;54.43557491;20.96553752;0.320178507
693;53.92179288;20.90099973;0.347395074
695;54.67150377;20.90807633;0.372740871
697;54.95416588;20.89299081;0.368811145
699;55.63033355;20.84179158;0.359588347
701;55.13446908;20.7527336;0.347897102
703;54.99341299;20.80684846;0.359678235
705;54.45372888;20.81899906;0.386071792
707;55.12938679;20.77570939;0.383136521
709;54.64407869;20.61416789;0.370497095
711;54.84065133;20.49863344;0.344893847
713;55.83672334;20.46256603;0.311210949
715;54.31011203;20.4083412;0.276967636
717;54.40177371;20.59112891;0.286515967
719;54.90583849;20.40673122;0.30392237
721;54.45360769;20.37371063;0.313944843
723;53.22117808;20.6542699;0.2934883
725;54.19411314;20.26843416;0.28039543
727;53.64638754;20.3804496;0.260228076
729;53.91023863;20.23473349;0.256026743
731;54.68065393;19.97528296;0.292576584
733;53.66233667;20.27443036;0.331148785
735;54.16649955;20.05168051;0.347025521
737;54.41703852;20.1178635;0.338930691
739;54.4148933;20.06786283;0.316044219
741;54.62262175;20.0126671;0.288302753
743;53.3272315;19.90792022;0.268317449
745;53.98107983;19.95260861;0.272488339
747;52.75629886;19.90142819;0.301841278
749;53.40202333;19.99859686;0.316494859
751;53.94203519;19.90656827;0.300333955
753;54.42955124;19.82927649;0.295348443
755;53.63408649;19.80261674;0.277854169
757;53.72619929;19.81852461;0.25695746
759;52.68817502;19.58382481;0.255667181
761;52.58011278;19.72852563;0.280379386
763;52.30036158;19.75966469;0.26197358
765;52.92212422;19.54962253;0.25565275
767;51.86902121;19.55981733;0.263964684
769;52.0872129;19.47745974;0.286811732
771;51.2837394;19.48307395;0.279975872
773;51.81010975;19.47481808;0.296815794
775;52.2059434;19.47745974;0.300930869
777;50.56136701;19.37171687;0.285274346
779;51.33109884;19.33227564;0.25232724
781;50.89021496;19.33556699;0.266201613
783;50.57933307;19.35277279;0.27637037
785;49.92072357;19.27482264;0.273413779
787;49.96067753;19.29385788;0.246404556
789;50.55813761;19.14412936;0.255110128
791;50.80229366;19.16445336;0.258391313
793;50.5691669;19.12909062;0.261462913
795;49.41594706;19.07969285;0.26915701
797;48.81413756;19.09299572;0.284655993
799;49.48746906;19.03282726;0.259948026
801;47.87876807;19.04559186;0.226648657
803;48.14387665;18.95760367;0.21083932
805;48.11981325;18.88917115;0.215539599
807;47.70762249;18.9656126;0.22403411
809;47.2532306;18.9152825;0.227348328
811;47.3428478;18.86942304;0.226827677
813;46.92937007;18.85206096;0.239862362
815;46.0394871;18.64340933;0.250520102
817;46.39946763;18.70158388;0.265403295
819;46.08591348;18.72515244;0.278267668
821;46.47588167;18.74137093;0.261468127
823;46.22610138;18.70578874;0.241531285
825;45.29580153;18.55845445;0.227212773
827;45.59558002;18.62268211;0.233562345
829;45.51244429;18.54590352;0.244281233
831;45.17253964;18.62380688;0.268003143
833;45.29508413;18.47827502;0.252840634
835;44.70700732;18.44368834;0.259970875
837;45.27409301;18.46410301;0.25916657
839;43.87843518;18.40203373;0.257799351
841;43.55261943;18.58613769;0.258572598
843;43.38515073;18.48026604;0.267703967
845;43.07439126;18.28603336;0.24195829
847;43.35114002;18.24168259;0.230192237
849;42.62770421;18.18618782;0.253637017
851;41.61322551;18.21106492;0.264460939
853;41.35023353;18.3371969;0.27677095
855;41.57920842;18.19564225;0.278239139
857;41.16746353;18.17688965;0.259269195
859;41.34815585;18.10673765;0.244955401
861;40.98975273;18.15714154;0.239953194
863;40.2452388;18.11338595;0.245496629
865;39.95539611;18.0044699;0.250741242
867;40.3744493;18.08941417;0.27305555
869;39.33578544;18.13789842;0.260694305
871;39.39479576;17.96900587;0.255226414
873;39.74964134;18.04950653;0.231234504
875;38.91326798;17.78488311;0.217283151
877;38.26716143;17.93514074;0.200969992
879;37.94958795;17.9094326;0.200290522
881;38.01383726;17.90030759;0.205002266
883;37.83917872;17.88715328;0.221431272
885;37.45706361;17.79610091;0.232971603
887;37.57295298;17.90021691;0.231961518
889;37.18739806;17.745261;0.210263662
891;37.05467585;17.80151543;0.213926758
893;36.494476;17.63533834;0.240345917
895;36.71193183;17.69835104;0.259611846
897;36.39800263;17.80233827;0.244896975
899;35.70056816;17.60153109;0.258917177
901;36.65361563;17.52511713;0.258355171
903;36.12402101;17.54199351;0.237812934
905;35.43989025;17.5933384;0.258878524
907;34.77320983;17.57858182;0.310027208
909;34.98769154;17.52648837;0.295729556
911;34.73254813;17.56634922;0.259570927
913;34.38900655;17.44160776;0.257444926
915;34.40935031;17.45992097;0.235038172
917;34.18630826;17.39597595;0.219941328
919;33.61852459;17.49544818;0.230332812
921;33.37234046;17.45715921;0.244640141
923;32.9831647;17.40173582;0.235926936
925;33.15986598;17.32662991;0.218564292
927;32.92703036;17.23053923;0.23066122
929;33.25135129;17.27351876;0.247353795
931;32.58964393;17.27693889;0.258846777
933;32.69869602;17.30304205;0.255030073
935;32.85963398;17.25978036;0.26640727
937;32.62143828;17.14483048;0.245668979
939;32.73214744;17.12376564;0.259408838
941;31.83059841;17.19195121;0.276972361
943;31.57397801;17.14806685;0.293672932
945;31.40396122;17.14263641;0.281293913
947;31.93417951;17.05563504;0.271953177
949;31.5173551;17.0004422;0.249913419
951;30.86171612;17.03094219;0.241798439
953;31.22485826;17.09975864;0.246763192
955;30.4228853;17.11081197;0.260935244
957;30.64594302;17.14602904;0.251398143
959;30.78417314;16.90545989;0.258649089
961;30.0182268;16.87845141;0.242380565
963;30.48529228;16.95068848;0.238515464
965;30.11035561;16.92457712;0.253344759
967;29.37526101;17.01272978;0.266509005
969;29.42411369;17.0288576;0.239014933
971;29.59461789;16.57977379;0.24206955
973;29.01946939;16.77636839;0.246329673
975;29.51532963;16.80199405;0.252329267
977;28.65485241;16.87952409;0.257639303
979;29.00071578;16.71724222;0.260342666
981;28.51980022;16.79251212;0.262816079
983;28.47484416;16.73386345;0.228292129
985;28.39929263;16.74127671;0.213726734
987;28.72199106;16.85006688;0.232564229
989;28.02787863;16.77960475;0.265574344
991;28.03334277;16.70433486;0.264791203
993;27.97690431;17.19837234;0.279055122
995;28.24885824;16.66636325;0.269381749
997;27.11979124;16.66430616;0.256768355
999;27.43898188;16.57346553;0.259362286
1001;27.3794342;16.56825406;0.269273837
1003;27.68481856;16.57123576;0.271111201
1005;27.0472707;16.57194091;0.257370679
1007;27.13833788;16.45128567;0.226443486
1009;27.35985654;16.46692779;0.194708249
1011;26.23204214;16.35150331;0.195967497
1013;26.60245575;16.48961082;0.216403773
1015;26.89829926;16.49127579;0.243407821
1017;26.88898934;16.54695384;0.271715551
1019;26.49483178;16.45978849;0.273838324
1021;26.24908336;16.35418018;0.256864012
1023;26.61931428;16.39407143;0.234192835
1025;26.41437115;16.30951157;0.209518858
1027;26.30641967;16.3454145;0.21631201
1029;26.07018115;16.30402614;0.234478085
1031;25.40226246;16.27800498;0.238594803
1033;25.29527991;16.31208957;0.246507057
1035;25.02261688;16.30410813;0.24896922
1037;25.30429534;16.33565042;0.232963961
1039;25.40382154;16.09112334;0.221937611
1041;25.54887718;16.15702417;0.244096055
1043;25.07954606;16.23496612;0.247870647
1045;24.96735688;16.19632023;0.242291382
1047;24.74593896;16.13233131;0.22811028
1049;24.91914337;16.27171938;0.221470976
1051;24.82234255;16.13776995;0.221878387
1053;24.34717936;16.13978026;0.227916763
1055;24.30592013;16.1624358;0.251937091
1057;24.49889455;16.06610926;0.269990242
1059;24.38743154;16.19678325;0.267529763
1061;24.23781665;16.03667906;0.233339219
1063;23.96781342;16.09016352;0.226099584
1065;24.09164929;15.98069087;0.225546418
1067;23.99010123;15.91916227;0.245175101
1069;23.72402571;16.04288941;0.259421649
1071;23.48047482;16.15607544;0.294001791
1073;23.49649462;15.95355699;0.289036991
1075;23.46113198;15.87950978;0.28268733
1077;23.39624384;15.94122214;0.274085603
1079;23.50922933;15.899787;0.293373071
1081;22.8641399;15.96206415;0.282544006
1083;22.684133;15.88333844;0.264417721
1085;23.06619365;15.94518778;0.230610132
1087;22.36976704;15.75073275;0.218711427
1089;22.9103419;15.79344942;0.180160739
1091;23.16464599;15.86355463;0.183486591
1093;22.41760272;15.83729858;0.226908044
1095;22.7215905;15.85710119;0.247655026
1097;22.61703306;15.8565335;0.228975137
1099;22.68209894;15.74245325;0.222435723
1101;22.79045383;15.7798017;0.212753644
1103;22.35576043;15.68292676;0.198835761
1105;22.06874197;15.84669032;0.217366528
1107;21.95471977;15.70974327;0.234622515
1109;21.58663674;15.69068102;0.242969227
1111;22.11037955;15.6629317;0.232000223
1113;21.56304692;15.68555203;0.225371229
1115;21.70042487;15.65743856;0.217297789
1117;21.64582265;15.57326263;0.233227993
1119;21.35191783;15.55631197;0.232180853
1121;21.21506667;15.62544965;0.245689557
1123;21.16556713;15.58374006;0.221379595
1125;21.01487376;15.61421208;0.200956397
1127;21.22481048;15.38902989;0.173504319
1129;21.32548303;15.55530537;0.18464181
1131;20.79163654;15.58575809;0.205545437
1133;19.98226418;15.5430173;0.244203578
1135;19.55039529;15.51489612;0.260208917
1137;19.73336645;15.42624136;0.266723078
1139;19.89405639;15.50095466;0.267030484
1141;19.6685899;15.46944035;0.235783392
1143;19.42601406;15.41225312;0.234983314
1145;19.64335085;15.49389783;0.235760346
1147;19.48368583;15.42144179;0.244114797
1149;19.84604174;15.37968832;0.22524245
1151;19.15324683;15.43942606;0.237451464
1153;19.21742213;15.34382107;0.241208238
1155;19.29310156;15.34808816;0.256273896
1157;18.78754215;15.32060556;0.254937156
1159;18.84750236;15.40374692;0.259165387
1161;19.08664117;15.2798992;0.249096787
1163;19.01187904;15.25097447;0.24947028
1165;18.7561895;15.37483811;0.252828978
1167;18.79526938;15.33964032;0.243343148
1169;18.79247963;15.27484787;0.234432245
1171;18.73856654;15.29560306;0.231926703
1173;18.50411174;15.28164231;0.226233899
1175;17.79166569;15.19605945;0.220776921
1177;17.43287722;15.13326572;0.230924788
1179;17.78310568;14.8412417;0.255288914
1181;17.77975131;15.11659771;0.258593366
1183;17.75270497;15.10636674;0.234640664
1185;17.47738603;15.15058873;0.233201628
1187;17.20228336;15.16406716;0.231633964
1189;16.90395792;15.17583384;0.223903923
1191;17.11077968;15.07036589;0.219187279
1193;17.06840304;15.04125691;0.223601912
1195;17.06487151;15.13346926;0.238900325
1197;16.54079674;15.06459782;0.25002222
1199;16.6589256;15.05488052;0.270882438
1201;16.86010836;15.08405606;0.290917725

File: data/rise_materials/Testdata-1872.txt
Keywords
Material1;Material2;Material3;Material4;Product;Object;Scenario;Method;Reference;Comment;Owner;IsPublic;ImportDate
;;;;F1A-1-3;;;ISO 5660;TRANSFEU;;TRANSFEU;1;2011-03-28 09:58:03
Scalars
Flux (kW/m2);tig (s);qmax (kw/m2);qtotal (MJ/m2);q180 (kw/m2);q300 (kw/m2);Sample mass (g);Mass loss (g);DHc (MJ/kg);Peak smoke production (m2/m2s);Total smoke produced (m2/m2);Specific extinction area (avg) (m2/kg);MARHE (kW/m2);Area exposed (m2);Observations;Test date (YYYY-MM-DD);Test identifier;Product thickness (mm);Thickness1 (mm);Thickness2 (mm);Thickness3 (mm);Thickness4 (mm);Product density (kg/m3);Density1 (kg/m3);Density2 (kg/m3);Density3 (kg/m3);Density4 (kg/m3);Product area weight (kg/m2);Area weight1 (kg/m2);Area weight2 (kg/m2);Area weight3 (kg/m2);Area weight4 (kg/m2)
75;2;358.37;58.32;;;42.58;32.61;15.73;;616.93;;225.25;0.0088;Swelling. Glowing. End flame at 757s.
;2011-03-01;c_LSFIRE_F1A1-3_75a;29.0;;;;;;;;;;;;;;
VectorData
Time (s);HRR (kW/m2);Mass (g);SPR (m2/(m2*s))
1;-8.592109738;42.58;0.382280955
3;-0.689347571;42.38885728;1.785726169
5;89.29587859;42.24087376;3.062238257
7;184.9394969;41.484004;3.917422514
9;229.0665791;40.8105384;4.474858865
11;227.0852574;40.93751248;4.881174327
13;197.7744845;39.87716368;4.886970319
15;172.9081434;40.42433344;5.102237894
17;178.3651603;40.27044784;5.51943137
19;224.176715;40.41800032;6.333341322
21;275.6200314;38.60261104;7.410897819
23;324.1661272;38.85074416;8.182087969
25;346.7251733;38.03374096;8.637547402
27;358.366055;37.76824768;9.310815322
29;329.6810952;37.19668192;9.852452915
31;304.9287424;37.05329488;9.468533918
33;271.762485;36.352444;8.065443197
35;238.6031839;36.52513696;6.682156812
37;206.1255137;36.22879216;5.25644293
39;182.832912;36.02330656;3.869769567
41;166.7180387;35.84451616;2.973273313
43;159.7498264;35.95864192;2.664231278
45;151.3796449;35.42936848;2.670273866
47;148.6766608;35.66040352;2.715029435
49;145.0257282;35.21508304;2.77077545
51;143.112216;34.99712272;2.82923297
53;139.1022483;34.75727104;2.87955697
55;136.2142381;34.48621936;2.756103005
57;132.0514144;34.08783904;2.540555267
59;126.912331;34.21315552;2.241609576
61;118.3289283;34.16516896;2.005119637
63;116.442144;34.0029376;1.720425061
65;112.3814193;33.19729024;1.513753274
67;108.1558622;33.5776528;1.338835141
69;101.9534483;33.6275776;1.172750778
71;101.4868839;34.2820936;0.969883172
73;97.30376917;33.17513344;0.858610059
75;95.1352934;33.29727376;0.734178742
77;91.09367989;33.37235584;0.650211986
79;89.55003984;32.92192384;0.610774267
81;90.19299639;33.18187552;0.550085798
83;88.15238982;32.6797072;0.495983236
85;85.12017676;32.71246288;0.435823889
87;86.53732413;32.58872896;0.438165676
89;83.81321896;32.5025824;0.396026832
91;83.41413646;32.29254592;0.412251956
93;82.60655524;32.52510928;0.441834367
95;83.77705331;32.1946888;0.447720977
97;80.62872059;31.88833408;0.425740718
99;80.00370199;32.27689504;0.418174541
101;79.0163265;31.82531488;0.392277356
103;77.92329927;31.8024856;0.355054058
105;77.92741219;31.57064944;0.344820245
107;77.72046624;31.4127952;0.356423971
109;77.73588481;31.84975264;0.375388508
111;75.85773322;31.29663088;0.381715622
113;77.9145003;31.43828032;0.419573125
115;75.69959048;31.18882864;0.466381266
117;75.54465209;31.11859552;0.455612044
119;73.95854571;31.67370016;0.490740997
121;76.61506358;31.08193648;0.492810557
123;76.83678186;30.97693792;0.45424272
125;76.37740758;30.88272928;0.430526359
127;74.79423425;30.57863056;0.430685345
129;76.58444657;30.6307936;0.384640659
131;75.51779298;30.58145152;0.381910168
133;74.87048378;30.45377776;0.403086117
135;74.52765807;30.1992232;0.41110597
137;75.63140866;30.20710384;0.420840705
139;74.31994605;30.2752528;0.448777618
141;74.94625159;30.39421888;0.458158911
143;74.46150047;30.26094976;0.455328633
145;74.39644646;30.0720136;0.455061354
147;73.64892188;29.79036208;0.436450702
149;73.67714;29.5783432;0.407101931
151;73.77216881;29.62269952;0.392058553
153;74.57377219;29.7428296;0.414087399
155;73.74716836;29.74052752;0.414927803
157;73.04968215;29.57934352;0.425925555
159;72.80908642;29.4023728;0.433869187
161;71.91703271;29.51520544;0.449332067
163;70.75734379;29.42698432;0.406686183
165;72.43319573;29.02613056;0.383388844
167;71.10510193;28.90190608;0.338591955
169;69.34641209;28.74198736;0.32039232
171;70.99064607;29.0303344;0.305751948
173;70.40160783;28.66893328;0.295678824
175;69.16621694;28.82582224;0.285590579
177;69.78279373;28.66047952;0.312755563
179;69.03872676;28.51274368;0.294273206
181;68.69939622;28.66429168;0.270832906
183;68.79943699;28.53054064;0.280800298
185;67.16512798;28.04412304;0.282369741
187;67.21040636;28.2543856;0.293067318
189;67.27130446;28.13561968;0.302698598
191;66.69427257;27.82234192;0.328776687
193;68.33856868;27.72733264;0.329185094
195;67.27329825;27.99893776;0.328067271
197;66.6765425;27.5943448;0.317367679
199;65.459842;27.92577424;0.322610972
201;65.75244567;27.31134784;0.287258165
203;66.2735078;27.99519808;0.268526306
205;66.53523535;27.4409224;0.245164933
207;65.46099666;27.20702176;0.227076747
209;67.24380457;27.36565744;0.23416156
211;65.84656565;27.08388832;0.254367309
213;65.60493693;27.1749208;0.293999229
215;65.82472483;27.30314848;0.33163329
217;66.2216777;27.05157808;0.344910994
219;65.20862206;26.94357664;0.364000842
221;65.42966918;26.95342096;0.350387141
223;64.6641935;26.71336048;0.319991458
225;65.38587701;26.65448272;0.316758653
227;64.82009461;26.32424464;0.333364091
229;65.32685409;26.33445328;0.315516236
231;65.65824733;26.629552;0.360491771
233;65.92390014;26.4298168;0.381144255
235;65.4289663;26.2699432;0.387340641
237;66.98780112;26.16613648;0.36817452
239;65.71311323;25.9323544;0.372715099
241;66.24234999;25.87729792;0.322655056
243;65.38288376;25.78161568;0.310994047
245;66.26121916;25.93591168;0.323584945
247;65.49432889;26.07588592;0.330002391
249;66.07051459;25.94235328;0.354534469
251;66.92980893;25.5971392;0.407741016
253;67.37100392;25.45879312;0.444847737
255;68.12038193;25.64585344;0.457031159
257;66.23812342;25.56058912;0.494280013
259;66.27364662;25.54055392;0.476993577
261;66.88219797;25.37840608;0.452954649
263;65.83081101;25.33398592;0.438311179
265;64.35246096;25.18000864;0.425749958
267;66.31035919;25.30637152;0.412364086
269;67.30981569;24.97715296;0.450881293
271;66.27533982;25.3343224;0.494627083
273;66.76707684;25.15688848;0.507459954
275;66.72979908;25.1350792;0.521165559
277;66.8732606;24.95847328;0.520909326
279;65.62934905;24.75525376;0.505372824
281;67.2639883;24.41073136;0.475981017
283;66.76833412;24.41727328;0.460135891
285;66.33321406;24.2172928;0.444901503
287;66.78570947;24.16379248;0.467887674
289;67.37261418;24.35327296;0.461941402
291;67.69220762;24.31941664;0.480011849
293;66.65107366;23.95120144;0.529073422
295;66.98610948;23.81713216;0.57546413
297;66.64441624;23.8886752;0.599219996
299;66.94922113;24.05204224;0.608410264
301;67.76595477;23.94744352;0.601264983
303;67.11391801;24.23672752;0.559720807
305;67.89584616;23.68614688;0.530664555
307;66.18855524;23.772448;0.485657866
309;68.31761175;23.89054;0.502513127
311;68.15229503;23.547592;0.515358084
313;67.52359264;23.60366752;0.562108138
315;68.12117541;23.53410784;0.563290848
317;67.14704602;23.34980464;0.609488066
319;68.11705777;23.35659232;0.588411055
321;67.93733421;23.20295152;0.591027151
323;67.73681727;23.03896576;0.560255072
325;67.25209739;23.1326824;0.578736673
327;68.87232348;23.25461392;0.568263793
329;66.2980183;22.87501648;0.579789819
331;68.00844779;22.89591664;0.600837727
333;67.60957001;22.75895392;0.619716592
335;68.1163692;22.99291744;0.682857304
337;68.41869606;22.9136224;0.724033158
339;67.92222867;22.56355888;0.743790946
341;68.7328568;22.33751104;0.756917811
343;68.13521239;22.55039344;0.761954998
345;70.28574918;22.41985456;0.68496184
347;69.49246637;22.41138352;0.655950579
349;67.35933325;22.30517488;0.658729721
351;67.90731538;22.54376992;0.645892262
353;69.38710415;21.58285696;0.64210221
355;70.55401777;22.26812512;0.717863359
357;70.41080898;22.15094272;0.72491397
359;70.40875606;21.78384736;0.747452737
361;68.54768617;21.85910272;0.770948258
363;71.3648026;21.97158976;0.778903866
365;68.88466921;21.91575088;0.705793397
367;69.20784742;21.72329536;0.728083004
369;69.13298736;21.40969984;0.708511819
371;68.98141084;21.6581128;0.683714382
373;69.85878109;21.66307168;0.680900848
375;69.44219728;21.34571872;0.720924321
377;68.98840438;21.34709248;0.704298211
379;70.11058432;21.45668608;0.709932481
381;70.17982769;21.12299152;0.748388512
383;70.30183516;21.41318512;0.779321086
385;70.66115855;21.04179472;0.746874021
387;68.52556824;20.9925712;0.723238634
389;69.65895311;20.90156608;0.719574935
391;69.33422821;20.8642888;0.702950938
393;70.31503835;20.78033584;0.674333694
395;69.37452003;20.38046704;0.714568157
397;68.5990898;20.62914304;0.747663353
399;68.0114249;20.58254848;0.750673208
401;68.19215966;20.58402208;0.729624547
403;66.37653783;20.5710472;0.72312407
405;68.41452716;20.0884168;0.702531642
407;67.00591202;20.28641344;0.67026261
409;66.42792153;20.2570432;0.629215693
411;66.97724511;20.24239456;0.588017835
413;66.15530273;20.09421328;0.584585569
415;64.9441154;20.15247184;0.587176749
417;65.84408355;20.02125088;0.584495627
419;65.13007538;20.19419872;0.600156046
421;65.09605892;20.0999728;0.614541769
423;63.72383957;20.0122072;0.581259771
425;63.49614295;19.82427376;0.536993339
427;63.17238553;19.7481088;0.520009906
429;63.61408089;19.60468672;0.478062556
431;63.44108159;19.26322192;0.454976049
433;62.60234934;19.50701152;0.447666544
435;62.9756229;19.39667248;0.472324079
437;62.15121235;19.5362008;0.45717759
439;62.20184439;19.4312752;0.499963041
441;62.37009506;19.38974896;0.510550654
443;61.27076962;19.26703552;0.485934867
445;62.385535;19.20976864;0.44795898
447;62.43219168;19.24898416;0.437802705
449;63.86105359;19.0933336;0.388539366
451;63.0953612;19.03366432;0.381672459
453;64.32203203;19.45295872;0.455101639
455;62.50617362;19.26982096;0.463314868
457;64.99370337;19.0537816;0.495688798
459;65.68049475;18.90249808;0.519061605
461;64.56962644;18.76443472;0.524114794
463;66.38079218;18.75546304;0.499995198
465;67.05534905;18.68418448;0.516393588
467;67.80385815;18.60892048;0.518463245
469;68.66072225;18.39856864;0.556533851
471;68.87593742;18.46413376;0.534965363
473;69.55605684;18.4262656;0.545934468
475;69.70227181;18.39604;0.545431215
477;71.47766988;18.39120736;0.525582784
479;72.7832317;18.0975568;0.476946436
481;72.18971847;18.5805688;0.519944617
483;71.46391312;17.91596464;0.489532266
485;72.66752895;18.47103088;0.490691643
487;73.13302211;17.88544912;0.490102595
489;72.99428793;17.77052416;0.497650101
491;74.03833056;17.91907792;0.46028907
493;72.51051203;17.74691312;0.49012228
495;74.89587932;17.23247344;0.464818426
497;74.16583106;17.13684688;0.459538219
499;73.72893907;17.78956816;0.464440915
501;74.32360518;17.54801728;0.476458145
503;74.77703674;17.34053824;0.457128555
505;74.86439017;17.69490592;0.447851363
507;75.00883384;17.34256864;0.438342395
509;74.46670343;17.70889984;0.414239605
511;74.16724735;17.22758896;0.398243796
513;74.39478782;17.25485776;0.378763598
515;75.18095262;17.21504176;0.405175358
517;74.37365059;17.08299184;0.406098483
519;74.94773273;17.04873568;0.420604125
521;74.87879053;16.92208192;0.40890422
523;72.94693133;17.05881808;0.399191692
525;74.84738025;16.90417744;0.356487786
527;74.41497977;16.89830032;0.327164847
529;72.35022174;16.56965584;0.298355851
531;72.35035843;16.84405456;0.285818137
533;73.83598187;16.89814672;0.265658149
535;72.4377368;16.23686464;0.241884867
537;72.49971498;16.46341312;0.244640654
539;74.31157223;16.56844816;0.264223254
541;72.11099471;16.70517376;0.289912529
543;71.96646799;16.745236;0.283821998
545;71.52787341;16.15773568;0.307195383
547;70.84295672;16.19003536;0.266017224
549;69.2962751;16.10792032;0.234818037
551;68.26586859;15.9419416;0.192325628
553;67.89211966;16.16893552;0.18740381
555;68.06436507;16.14611584;0.166813538
557;66.5806947;16.03661296;0.170433884
559;67.08683407;16.00696096;0.166913253
561;66.99111593;15.87907072;0.167166562
563;65.34359943;15.6680176;0.168969403
565;65.28904432;15.59323696;0.148258096
567;65.371974;16.01813536;0.172632118
569;64.58413775;15.57607648;0.178105428
571;62.58788524;15.79001392;0.171581347
573;62.62997352;15.21445072;0.150382149
575;60.07390182;15.66051328;0.153638658
577;59.82141026;15.40640656;0.125307329
579;59.79006711;15.15012448;0.096085304
581;58.79937385;15.31283584;0.07838439
583;57.47723899;15.14128048;0.058913362
585;58.22191882;15.205636;0.051762387
587;56.22922018;15.17547376;0.060306212
589;56.02671805;15.3084496;0.077025154
591;55.23897928;15.36085792;0.099873256
593;55.57753844;15.10772512;0.135157519
595;53.19081475;15.0872344;0.153209891
597;53.13003652;15.06737344;0.153743825
599;52.52356979;15.03737488;0.153397583
601;52.67296564;14.9570704;0.14011621
603;51.78860692;15.01985104;0.120047764
605;50.7357283;14.96540416;0.098770692
607;49.81615844;14.49405664;0.078578167
609;49.87411983;15.007276;0.053869284
611;49.53900331;14.67598432;0.062296544
613;48.51358374;14.77265872;0.079925366
615;47.65578024;14.57175184;0.073620348
617;46.82429738;14.77564432;0.077603859
619;46.61547151;14.53763152;0.089736324
621;46.16673248;14.36341216;0.067383841
623;45.28121836;14.44183312;0.052078309
625;45.01036491;14.33748928;0.089994012
627;44.6336694;15.01428496;0.110339774
629;43.40427348;14.04705136;0.121897524
631;42.33062358;14.30794672;0.129689943
633;41.61278155;14.44853152;0.138423175
635;42.14795465;14.30325376;0.115729201
637;41.93748772;15.08356432;0.122690661
639;41.15346988;14.65031392;0.106878234
641;41.33796091;14.0685736;0.14897615
643;40.81143869;13.8922144;0.150350015
645;39.62824683;14.39406784;0.164933437
647;39.60297619;14.27482;0.167944819
649;38.85453802;14.02503424;0.167042124
651;39.10016378;14.05404976;0.119275174
653;38.18841607;13.87153216;0.106182166
655;38.16496146;13.60795408;0.112141803
657;37.84904104;13.64793424;0.105422185
659;37.26582648;13.99838752;0.116005511
661;36.90583232;13.34429392;0.158808866
663;36.2542637;13.96981696;0.189372444
665;35.73916699;14.05656352;0.185636037
667;34.0078411;13.9147528;0.177712862
669;34.50987395;13.87952176;0.171181827
671;34.50157458;13.6279456;0.150996031
673;34.24505534;13.72974064;0.157308985
675;32.87400621;13.77759856;0.156731749
677;32.60287728;13.77567952;0.183085112
679;32.53364201;13.73786656;0.201088621
681;31.59425739;13.43830144;0.187541347
683;31.04870842;13.441888;0.166594814
685;30.55452435;13.63364224;0.154198709
687;30.96740602;13.38270208;0.134092398
689;30.94153579;13.397188;0.123175094
691;30.50653094;13.82592544;0.153412225
693;29.40735209;13.54664176;0.182683218
695;29.69995563;14.19704992;0.22827578
697;28.6850966;13.567168;0.25939143
699;29.02139919;13.31042224;0.258684381
701;28.46078124;13.27783072;0.273165966
703;27.46656946;13.21764352;0.254392528
705;27.4355979;13.1319256;0.200737024
707;26.99014422;13.16186128;0.191415044
709;26.73551855;13.25158288;0.204982888
711;26.88515874;13.30048096;0.168230537
713;26.24531799;13.5020152;0.173890643
715;26.08987482;13.1365576;0.192779895
717;25.80296554;13.29769648;0.151809855
719;25.73943615;12.98584864;0.13219114
721;25.77882146;13.16370064;0.135063033
723;25.72774169;13.6215904;0.128710004
725;25.3481752;13.28292928;0.141914164
727;24.71977202;13.05034048;0.192175583
729;24.34883999;13.0247728;0.185677446
731;24.74320696;12.91006672;0.190380983
733;24.6298211;13.16635696;0.164906877
735;23.81313024;13.0414696;0.157303638
737;24.00829202;12.97151008;0.143876757
739;23.48130932;12.90024016;0.160182301
741;23.59153158;13.15433824;0.159912163
743;23.4634852;13.000108;0.177530881
745;22.85051838;12.77412448;0.163563476
747;22.81670713;12.55900528;0.121164834
749;21.99630819;12.77458864;0.102207213
751;21.65520874;12.67300144;0.104623303
753;21.95664042;13.0324264;0.121863678
755;21.68733058;13.01669536;0.129330244
757;20.96462159;12.90084352;0.140897389
759;20.99481743;12.47941312;0.149170601
761;20.59691791;12.63486352;0.122925119
763;20.42864806;12.89855056;0.084750689
765;20.73273511;12.93045136;0.080583392
767;20.69852417;12.63175984;0.114457143
769;19.5377799;13.1793904;0.127140032
771;20.22369949;12.5861128;0.133743234
773;20.29619991;12.760744;0.129531971
775;19.59248039;12.62344528;0.117579961
777;19.65205256;12.59788;0.09275565
779;19.80254561;12.41740768;0.09371667
781;19.33765891;12.57166528;0.128851531
783;19.32968767;12.59642224;0.15131353
785;19.35166907;12.54613504;0.162786881
787;18.5713567;12.67470736;0.155872187
789;18.21429885;12.54184144;0.142716045
791;18.57657853;12.553816;0.10415663
793;17.61224661;12.28864432;0.11022426
795;17.86557153;12.5913208;0.121053016
797;17.41261586;12.36426208;0.129410791
799;17.14091373;12.52685584;0.128811767
801;16.99352578;11.93700976;0.128522851
803;16.62358923;12.05017072;0.106423265
805;16.17657951;12.71657392;0.107232462
807;16.36378484;12.330964;0.108896482
809;16.00535394;12.15933808;0.103138102
811;15.91842602;12.69652192;0.122909855
813;15.81981738;11.9839888;0.114484527
815;16.17586381;12.19331344;0.094032445
817;15.44708598;12.43133392;0.078204821
819;15.23452022;12.23201104;0.097308604
821;15.56124888;12.04915552;0.090488006
823;15.2006787;11.90677168;0.134280525
825;14.85365432;12.45733888;0.144560095
827;14.69539955;12.36575248;0.15742952
829;14.4433494;11.92317664;0.140682351
831;14.2586516;12.33225232;0.125733797
833;14.61383662;12.08510704;0.08139694
835;14.36535827;12.1796872;0.078694498
837;14.07905839;12.24978304;0.089471707
839;14.06200232;12.1750936;0.087891364
841;13.84778372;12.1410088;0.085134203
843;13.38675807;11.94017392;0.097622454
845;13.43492925;12.01146256;0.094189728
847;13.4546449;11.83493968;0.088982424
849;13.49584361;12.3048856;0.104220679
851;13.35662928;12.07898464;0.111329509
853;13.21774672;12.53291584;0.136783531
855;12.91916068;11.74481968;0.131800896
857;12.62583811;11.91309904;0.135439642
859;12.85325658;11.97849184;0.126796409
861;12.27603899;12.01068496;0.118729769
863;12.45542567;11.91755104;0.084023804
865;12.14591989;11.7267064;0.080165433
867;12.30115602;11.74988032;0.087659725
869;12.45017032;11.92836832;0.091648413
871;12.1695014;11.76958;0.126906886
873;12.05228592;11.97207232;0.13441435
875;11.77158867;11.765524;0.123945264
877;11.22341367;11.7163912;0.099543355
879;11.43757746;11.7246784;0.091454984
881;11.29758288;11.5439248;0.060988351
883;11.02431802;11.66405392;0.077333268
885;11.13258464;11.81007904;0.11383692
887;11.00574719;11.8650448;0.12213183
889;10.56493055;11.7555256;0.132682137
891;10.64844766;11.946616;0.138698069
893;10.32460615;11.7635968;0.123652254
895;10.39264002;11.74408048;0.105577642
897;10.04799055;11.7000904;0.113130017
899;10.21353398;11.57985184;0.135464929
901;9.902607052;11.73172624;0.146186983
903;10.11021897;11.91946768;0.144955763
905;9.796304922;11.75520112;0.154125676
907;9.503350785;11.76725488;0.139482391
909;9.490427898;11.47177648;0.114475762
911;9.513093646;11.50682464;0.103305632
913;9.20235591;11.53906096;0.097499491
915;9.045689757;11.37156496;0.116446067
917;9.09224248;11.83811776;0.117522248
919;8.879122786;11.58221872;0.126584555
921;8.84968596;11.57204848;0.138354314
923;8.618557398;11.1324208;0.136571846
925;8.444761092;11.57635312;0.104122394
927;8.307659637;11.71378768;0.091339006
929;8.424723262;11.49031648;0.061389387
931;8.228984812;11.35480048;0.045390471
933;8.360972206;11.27641456;0.074565528
935;8.168846165;11.06519104;0.08712904
937;7.656771721;11.58934576;0.10650214
939;7.775979732;11.5988176;0.11877571
941;7.759513502;11.26057792;0.120214001
943;7.451731069;11.258932;0.094353597
945;7.469827509;11.16987376;0.098308147
947;7.590359259;11.43903856;0.117900675
949;7.634201061;11.618536;0.126643448
951;7.36833595;11.73414256;0.137560684
953;6.996242884;11.0726104;0.155361084
955;7.060127079;11.3188384;0.130130312
957;6.827539677;11.43595696;0.095226215
959;7.371280192;11.32459792;0.07789144
961;6.951614037;11.25824992;0.075239409
963;6.702533793;11.12740144;0.089893758
965;6.618254991;11.45172304;0.115188217
967;6.290194458;11.21217424;0.136071394
969;6.400820414;11.19293056;0.154227499
971;6.799906663;11.22099904;0.154324169
973;6.516085974;11.04248368;0.12523797
975;6.545004306;11.04206656;0.123486035
977;6.674134223;11.18074864;0.120490973
979;6.356746604;10.64720752;0.112815482
981;6.21303498;11.61121552;0.125964691
983;6.151795427;11.23202128;0.14962619
985;5.77596481;10.9219048;0.137749929
987;6.025620833;11.14357456;0.121060116
989;6.018518981;11.3011264;0.123245807
991;5.952784578;11.00760592;0.097049789
993;5.806311321;11.03672272;0.098265925
995;5.747145979;11.1093376;0.095079278
997;5.508295823;11.3241016;0.109792468
999;5.418073643;11.05345504;0.112673452
1001;5.527489845;10.97261248;0.114842283
1003;5.128177955;10.68297616;0.10073326
1005;5.520735047;10.65236944;0.100705354
1007;5.540735054;11.15260144;0.101800409
1009;5.083220925;10.85103664;0.11620948
1011;5.225573302;11.03773264;0.126293124
1013;5.143882973;10.56521344;0.113547241
1015;4.878090163;10.92014176;0.124736953
1017;5.037565946;11.23556464;0.102029646
1019;5.052464294;11.0975104;0.073590815
1021;4.258552136;10.83802768;0.077440493
1023;4.621316776;10.99894816;0.096841433
1025;4.437628935;10.7247064;0.093129141
1027;4.475787349;10.75988272;0.093373659
1029;4.545835645;11.10515632;0.092031856
1031;4.5138689;10.89424912;0.078261931
1033;4.326527933;10.66519024;0.053662618
1035;4.176039433;10.93304464;0.066429362
1037;4.244821087;11.04479392;0.104858395
1039;4.013637697;10.8153448;0.124152265
1041;3.9898923;11.05029952;0.117824562
1043;4.107133639;10.81934944;0.126302947
1045;3.811691695;10.74232864;0.095785361
1047;4.00224578;10.82156032;0.070279242
1049;4.088567169;10.4918728;0.062665554
1051;3.696776813;10.74370432;0.079137034
1053;3.797494219;10.711468;0.096379588
1055;3.673708576;10.25616496;0.114051433
1057;3.614299038;10.59876352;0.09879402
1059;3.963123901;10.53362752;0.078762619
1061;3.975687121;10.65503968;0.083893525
1063;3.566446571;10.6780144;0.078132789
1065;3.427132298;10.62580576;0.088508063
1067;3.171009411;10.8714136;0.094178202
1069;3.244260432;10.36891648;0.111054971
1071;3.371962721;10.59234112;0.095939656
1073;3.444531663;10.65262144;0.08658418
1075;3.035197249;10.84393792;0.084056547
1077;3.025406226;10.43061616;0.104026354
1079;3.131772569;10.66547776;0.110025166
1081;2.789311972;10.5789304;0.107895128
1083;2.958983128;10.64626144;0.111680268
1085;3.125541175;10.55552224;0.097896751
1087;2.754166925;10.33463584;0.078563084
1089;2.721455359;10.6545352;0.079233016
1091;2.812230966;10.54548832;0.098901474
1093;2.590087697;10.86643312;0.10071369
1095;2.645679411;10.75797856;0.093518294
1097;2.72339926;10.49074432;0.099830697
1099;2.591092664;10.06965136;0.080597833
1101;2.534139233;10.54503568;0.086003759
1103;2.609641341;10.1733208;0.093946499
1105;2.199835998;10.48324576;0.106506256
1107;2.454059618;10.61931568;0.106519732
1109;2.461165973;10.52509024;0.118487193
1111;2.196701176;10.25794576;0.082191087
1113;2.430759556;10.5275584;0.078103473
1115;2.344186582;10.30867264;0.091275136
1117;1.98867279;10.19615152;0.11363276
1119;2.259043799;10.52492992;0.105482069
1121;2.254830528;10.40364304;0.11284486
1123;1.998102637;10.35136336;0.104676503
1125;1.892332218;10.3941712;0.108536927
1127;1.92313707;10.40046064;0.112459965
1129;1.618494161;10.21859968;0.122682096
1131;1.637745127;10.45529008;0.127581784
1133;1.713862677;10.1475568;0.120120578
1135;1.610766136;10.08700672;0.103032131
1137;1.498515203;10.24612192;0.114064967
1139;1.706613293;10.45575424;0.134773717
1141;1.82209892;10.37577712;0.154854583
1143;1.524419699;10.15684864;0.182408723
1145;1.904975583;10.18604704;0.178815001
1147;1.245783365;10.096708;0.150245111
1149;1.313818659;10.29771424;0.142417561
1151;1.289091376;10.38353248;0.154344749
1153;1.007037113;10.09646224;0.13595174
1155;1.402389962;10.29542176;0.142442159
1157;1.482345599;10.3599136;0.149707409
1159;0.923420058;10.34341888;0.167821881
1161;1.300813514;9.92380816;0.158658736
1163;1.358917874;10.55572576;0.162697943
1165;1.40428217;10.09131472;0.170838455
1167;1.41540816;10.20508384;0.163095097
1169;1.301040274;10.40741968;0.153872082
1171;1.017589142;10.31191936;0.166041104
1173;0.924565212;9.77827024;0.183347707
1175;1.034091105;10.02190144;0.179660945
1177;0.948429451;10.38669088;0.196875826
1179;1.090756366;9.99438736;0.180924615
1181;1.079701739;9.83058496;0.18783296
1183;0.567840275;10.02044656;0.196635321
1185;0.762732956;10.31253136;0.202799965
1187;0.998573861;10.05743584;0.192100797
1189;0.917053328;9.61204192;0.20046558
1191;0.686888556;10.249072;0.178936591
1193;0.675919846;9.9113488;0.173912126
1195;0.290998437;10.19566192;0.180357997
1197;0.368025553;10.10583136;0.171250184
1199;0.699667902;9.98268064;0.157017961
1201;0.449400245;9.77685424;0.14266775
