Repository: johodges/materials

## A Non-Dimensional Scaling Approach to Modeling Material Pyrolysis

This repository contains the data, scripts, and technical documents required to generate the SPyro cone validation cases.

## Instructions
* Clone this repository with submodules
  ```
  git clone --recurse-submodules https://github.com/johodges/materials
  ```
* Pre-process data
  ```
  python materials/scripts/initialize.py
  ```
* Build latest FDS (example for impi_intel_linux target, but use relevant make target for platform)
  ```
  git clone git@github.com:firemodels/fds.git && cd fds
  cd Build/impi_intel_linux
  ./make_fds.sh
  ln -s fds_impi_intel_linux fds
  cd ../..
  ```
* Run cases
  ```

File: data/rise_materials/Testdata-1873.txt
Keywords
Material1;Material2;Material3;Material4;Product;Object;Scenario;Method;Reference;Comment;Owner;IsPublic;ImportDate
;;;;F1A-1-3;;;ISO 5660;TRANSFEU;;TRANSFEU;1;2011-03-28 09:59:48
Scalars
Flux (kW/m2);tig (s);qmax (kw/m2);qtotal (MJ/m2);q180 (kw/m2);q300 (kw/m2);Sample mass (g);Mass loss (g);DHc (MJ/kg);Peak smoke production (m2/m2s);Total smoke produced (m2/m2);Specific extinction area (avg) (m2/kg);MARHE (kW/m2);Area exposed (m2);Observations;Test date (YYYY-MM-DD);Test identifier;Product thickness (mm);Thickness1 (mm);Thickness2 (mm);Thickness3 (mm);Thickness4 (mm);Product density (kg/m3);Density1 (kg/m3);Density2 (kg/m3);Density3 (kg/m3);Density4 (kg/m3);Product area weight (kg/m2);Area weight1 (kg/m2);Area weight2 (kg/m2);Area weight3 (kg/m2);Area weight4 (kg/m2)
75;3;349.95;55.24;;;41.26;29.98;16.19;;663.07;;223.59;0.0088;Swelling. Glowing. End flame at 838s.
;2011-03-01;c_LSFIRE_F1A1-3_75b;29.0;;;;;;;;;;;;;;
VectorData
Time (s);HRR (kW/m2);Mass (g);SPR (m2/(m2*s))
1;-12.52665432;41.26;0.57283785
3;8.848645109;40.95719152;1.884480899
5;109.546177;40.72832416;2.799405876
7;203.1698123;40.27730752;3.372906426
9;235.5943241;39.99452416;3.766998605
11;213.1671501;39.14874016;3.908938044
13;186.4481484;39.60247648;3.682077491
15;161.0051;38.98979776;4.340515462
17;172.3382764;39.10408432;5.100213176
19;220.0458431;38.54329456;6.227868302
21;286.3227227;37.83751024;7.905957639
23;327.3619034;37.59890128;9.08744157
25;349.9549531;36.69055552;9.302841432
27;338.821575;36.119356;9.774708893
29;317.7822719;36.1775056;10.14133157
31;300.665959;35.498752;9.163607581
33;260.5358086;35.179564;7.658312435
35;231.3993496;34.88332432;6.54332374
37;203.318909;34.6418392;5.313012038
39;181.7229027;34.46531824;3.936969712
41;166.9680685;34.5455224;3.311072749
43;154.8707903;34.40588752;3.039985516
45;150.1210598;34.35935632;2.967260706
47;143.2096084;34.36200192;2.974372662
49;143.0125503;34.50691696;2.834182844
51;139.7172201;33.66052288;2.641472571
53;137.0179534;33.65731984;2.578769955
55;134.8893623;33.38619184;2.377513116
57;131.0227141;33.03451456;2.094025949
59;130.417396;32.9976928;1.996378627
61;121.1384013;33.09200848;1.797748608
63;115.4680041;32.79639664;1.563482978
65;115.6432496;32.33026816;1.336365193
67;111.3728178;32.58680224;1.26717358
69;106.7875846;32.52630592;1.065239838
71;103.0832432;32.20548208;1.060793032
73;99.59370476;32.066656;1.053796605
75;97.4351313;31.9041376;1.073444594
77;94.54672373;31.69834624;1.031473657
79;94.3014847;31.59564208;1.014358113
81;92.77694068;31.35508528;0.903015498
83;89.75814051;31.64905024;0.864098742
85;87.95031169;31.28920192;0.833499164
87;86.14583113;31.36953328;0.781199631
89;84.36821091;31.22158144;0.739589597
91;84.48440394;31.18762528;0.701702962
93;82.55141455;31.28774608;0.666046269
95;81.15196027;30.84727552;0.619710048
97;78.93852851;30.57319072;0.584871729
99;78.63752614;30.79908016;0.59395717
101;76.46248341;30.83082496;0.560264477
103;74.98736686;30.75548896;0.544209408
105;73.41071821;30.28246432;0.509721695
107;73.71607741;30.31500064;0.488510854
109;72.92024173;30.41887024;0.470031935
111;71.09564813;30.0936784;0.500535545
113;71.21540325;30.52218352;0.503893035
115;71.03925573;30.22069408;0.503935561
117;71.18752127;29.98360384;0.511935096
119;71.14681692;29.99132848;0.485321067
121;71.09415127;29.84980912;0.485421805
123;70.30566948;29.576116;0.505552744
125;70.48036635;29.88241888;0.50314273
127;70.04049068;29.44039264;0.534737212
129;70.44231884;29.430412;0.50997666
131;69.72364916;29.18036512;0.498427117
133;69.21739335;29.34097264;0.488262988
135;69.40990391;29.16237712;0.493116975
137;68.505209;29.26643728;0.465352143
139;67.85250141;29.04876352;0.52056938
141;66.86392642;29.14863808;0.525446594
143;67.70645289;28.54236544;0.49960798
145;67.52094964;28.42101808;0.495471521
147;67.95931564;28.7609944;0.492708835
149;67.3413573;29.16494272;0.4712431
151;67.34102345;28.7588656;0.453838618
153;67.865507;28.73754736;0.460404151
155;66.17955208;28.76204992;0.450691043
157;66.84000887;28.50305968;0.448905476
159;65.72348408;28.60118752;0.460932716
161;66.59278616;28.50329632;0.46599046
163;66.23914134;28.13586064;0.482236259
165;66.30286727;28.01410384;0.504934875
167;66.19849424;28.03430224;0.504317757
169;64.87155153;27.605488;0.477396047
171;66.46427286;28.03364752;0.488679685
173;64.79125817;27.88963552;0.49276587
175;64.59206874;27.9252928;0.505810685
177;65.58222008;28.02042736;0.524108585
179;64.78733611;27.52764976;0.548388463
181;65.2659219;27.96803776;0.526375781
183;65.55887933;27.3479896;0.474243586
185;65.21191027;27.51101776;0.420166045
187;64.62099941;27.15521008;0.408344811
189;64.29206584;27.06188608;0.379427421
191;63.87050014;26.71989904;0.430759525
193;62.86331059;27.05463472;0.451348151
195;63.17097679;26.63302624;0.479246355
197;64.59620814;27.01794928;0.471988796
199;62.5643917;26.76736672;0.479117219
201;62.12631149;26.87441056;0.457086688
203;61.7957128;26.4532936;0.494299506
205;62.69757768;26.49251728;0.527338809
207;62.00325513;26.50628368;0.502033036
209;60.86075499;26.55500656;0.482622754
211;61.65330979;26.46964384;0.450632977
213;62.59390747;26.51629216;0.447136386
215;61.88248393;25.69711408;0.45159745
217;63.11155636;26.2322176;0.475828658
219;62.56042788;26.03707216;0.489594668
221;61.6535696;25.57673152;0.482458899
223;63.33178258;25.63780048;0.454458888
225;62.05184699;26.14701904;0.469979803
227;62.63282605;26.05305856;0.479699335
229;63.51861202;25.0982392;0.523910031
231;64.2735043;25.7564368;0.567716312
233;63.86971144;26.03578048;0.574744805
235;64.46563225;25.3519432;0.556044095
237;63.77187313;25.53954592;0.576740927
239;64.87689987;25.47171616;0.562461512
241;65.37537274;25.57995232;0.568309889
243;65.0391788;25.22954944;0.603988104
245;64.7743054;25.258756;0.617232453
247;65.18582514;25.40880928;0.607688801
249;65.85360528;24.6813352;0.608879409
251;66.73456478;24.79575856;0.621777246
253;67.11075823;24.80937904;0.603910408
255;65.02645942;24.95638432;0.603873936
257;64.88062619;24.50764432;0.657988279
259;65.21124125;24.54187312;0.656003748
261;67.04170478;24.41787904;0.628827033
263;65.58157347;24.65771584;0.651503535
265;66.98510573;24.54427504;0.626395831
267;67.3394938;24.52608736;0.597153411
269;66.82464775;24.44316352;0.618724619
271;67.94755587;23.98224064;0.6184228
273;67.01979187;24.29338336;0.617541857
275;67.05576678;23.92961488;0.642600329
277;67.5296633;23.53420192;0.66060595
279;65.72615192;23.81647456;0.671966288
281;68.36299843;23.98140448;0.677885466
283;67.06690288;23.86653568;0.641845664
285;67.9324856;23.63239408;0.635549563
287;67.64462249;23.53476736;0.626261838
289;66.70021028;23.5872112;0.635448749
291;69.22344197;23.38377712;0.699344012
293;67.98608811;23.27079184;0.773332933
295;67.92372904;23.77852576;0.807875041
297;68.48309582;23.47479904;0.814880016
299;69.47626831;23.42836912;0.778513882
301;67.93283362;23.49453376;0.74012662
303;68.46797019;22.87088368;0.726786279
305;68.83145826;22.83201472;0.747287542
307;66.02099164;22.60774384;0.759273505
309;68.44008236;22.65145312;0.802773327
311;69.20980336;22.54340848;0.808454754
313;67.77080378;22.668004;0.838763414
315;67.90708191;22.86485152;0.844970527
317;68.04852531;22.21926592;0.834496452
319;68.33410513;22.36234912;0.803027786
321;67.42662337;22.60954672;0.84671152
323;67.44079689;22.18264384;0.829992875
325;67.72832368;22.11651664;0.812279054
327;67.28239325;22.08811024;0.871023838
329;68.6471764;21.84348736;0.90405069
331;67.58135498;22.19472688;0.892175526
333;68.30162209;22.10762656;0.874225682
335;67.13137765;22.17879664;0.885133186
337;67.44607358;21.45247936;0.839775457
339;67.82964256;22.16338432;0.829338975
341;68.16173603;22.0163704;0.823716175
343;68.23778788;21.68854192;0.852588229
345;68.36880067;21.3968968;0.839274357
347;67.2363129;21.42305488;0.856333714
349;68.21503103;21.53281024;0.846766422
351;67.49198041;20.94169696;0.823819142
353;67.85824045;21.09629056;0.795188207
355;66.89565841;21.06724816;0.804085191
357;67.31112608;21.24359632;0.784297889
359;66.56972995;20.90041744;0.775713067
361;67.65882451;20.84656336;0.772449051
363;66.33750791;20.94070576;0.738544591
365;65.80809936;21.101632;0.72243228
367;64.96023727;20.66743264;0.751727769
369;66.18338619;20.79021664;0.78660547
371;66.93227879;20.61641728;0.77731554
373;67.98251007;21.23074864;0.788333312
375;67.77297937;20.35428736;0.811007692
377;67.57188166;20.67092656;0.819301765
379;65.82472238;20.69408176;0.814313947
381;65.34122641;20.38071952;0.824623503
383;65.61093711;20.50289488;0.877297241
385;64.37997166;20.55601216;0.871244616
387;67.62078349;20.18489248;0.78782778
389;65.61815079;20.50649776;0.764226321
391;66.66222507;20.09400688;0.761678878
393;66.68949853;20.37468736;0.758189275
395;66.38904958;20.29365712;0.717226985
397;64.98904254;19.601332;0.740926887
399;65.70079588;19.86467968;0.742568536
401;65.49289674;19.4860816;0.730185024
403;65.58059768;19.87523488;0.676856907
405;64.96023024;19.4654272;0.679751204
407;64.5424461;19.67593072;0.702521439
409;65.15347276;19.47227008;0.685664122
411;65.57279807;19.59166096;0.669583309
413;65.70047792;19.36577296;0.673668216
415;64.48306966;19.09732096;0.679906019
417;65.36571763;19.22327152;0.64742613
419;65.41222589;19.68560368;0.664925385
421;66.01288922;19.25554288;0.693523798
423;67.50679836;19.30959664;0.678745821
425;64.78441142;19.03388416;0.650233571
427;64.68987719;19.16273824;0.623379074
429;65.44022422;18.62740864;0.635526555
431;66.7071504;19.05203776;0.60747538
433;66.55670005;18.91798096;0.598053808
435;65.89605109;18.44350192;0.564629917
437;66.38342258;18.76842016;0.599310202
439;65.79944945;19.00755664;0.595326058
441;66.33283954;18.76287088;0.599258888
443;66.51799517;19.06112944;0.602617885
445;65.53223889;18.66870112;0.616132471
447;68.26706456;18.18361264;0.607312978
449;67.0655686;18.41232208;0.586948649
451;65.67737891;18.47826832;0.583746424
453;68.5803131;18.42867184;0.580883601
455;67.23946136;18.04046608;0.571977877
457;69.35481773;18.44099296;0.52901768
459;69.28024014;18.00245152;0.515965971
461;66.31532403;17.94255712;0.52352439
463;68.52373527;18.34376368;0.51960536
465;67.8469263;18.21067072;0.522576589
467;68.19002273;18.1313416;0.512458059
469;69.18741659;17.91756256;0.507807217
471;67.58933839;18.28356064;0.496378277
473;68.9153204;17.68376752;0.468670486
475;67.35846268;17.61742048;0.501827682
477;68.97444759;17.89462576;0.50037886
479;68.20423209;17.38649152;0.458484969
481;67.12023091;17.54039488;0.430269555
483;68.7008163;17.10352912;0.447217881
485;66.76064395;17.39763904;0.459698586
487;66.03541593;17.4376816;0.498006082
489;67.97363464;17.30131312;0.520309597
491;65.85578236;17.27538208;0.500298277
493;67.76634117;17.1484576;0.483480351
495;65.74185503;16.8496912;0.422625548
497;66.47475983;16.69229728;0.399149474
499;65.4173542;16.90067152;0.406988919
501;66.59309566;16.63863376;0.429655599
503;66.9276178;17.33499856;0.402882099
505;65.49784614;16.80592864;0.385250213
507;65.62564145;16.78542928;0.368712211
509;63.43257815;16.62575872;0.359518808
511;64.38901314;16.84601728;0.344704896
513;63.32300399;16.95408064;0.347270781
515;64.59993475;16.64569552;0.344135205
517;63.81511137;16.61155984;0.300145519
519;62.84861178;16.44501856;0.257293226
521;63.5494447;16.4625424;0.247301423
523;62.39811133;16.55373664;0.266313254
525;60.95660694;16.61356864;0.270480145
527;59.64391823;16.15740496;0.282376449
529;61.45118151;16.22678224;0.272659542
531;60.14835106;16.21411696;0.270335185
533;58.83646579;16.18158112;0.245340857
535;58.91808256;16.60720048;0.251997389
537;58.85946149;16.35062224;0.2568909
539;58.42244612;16.14641632;0.262784325
541;57.48420953;16.08991408;0.240466246
543;55.51803604;16.02382384;0.249046967
545;54.5755999;16.2791464;0.233181853
547;55.7938047;15.92252176;0.225796263
549;54.56058506;15.55982656;0.207014541
551;53.72394714;16.19212816;0.209473132
553;53.54621633;16.17318496;0.190390974
555;53.46796295;15.80060848;0.180551512
557;52.56883079;15.6794824;0.19443578
559;51.96343164;15.39664576;0.205953757
561;51.20617722;15.63373504;0.183835547
563;50.73995975;15.60634912;0.161336071
565;49.70483684;15.76671856;0.156715765
567;50.05793868;15.5467168;0.140021941
569;49.16880713;15.4582792;0.14186533
571;49.61802116;15.48699376;0.140959902
573;48.42121506;15.56359648;0.140280622
575;47.88009144;15.29142448;0.139923614
577;46.5940454;15.28727536;0.144730756
579;46.5000034;15.3691624;0.154242789
581;46.21590012;15.17484544;0.162443754
583;45.36728297;15.15640144;0.169770083
585;45.15595852;15.43835632;0.142785096
587;44.73507573;15.08859952;0.125541323
589;44.33450397;15.21494224;0.117251781
591;44.36815617;14.65321936;0.137981997
593;42.59258542;15.35745232;0.126406498
595;42.7056647;15.27174448;0.124886119
597;42.37259835;14.94099616;0.122389156
599;41.20194825;15.03647632;0.109204206
601;41.27400411;15.54209872;0.0904788
603;40.43080767;14.71932112;0.111089358
605;41.1655273;14.65209232;0.13482479
607;40.09624507;15.26510368;0.113284431
609;39.96380591;14.81067952;0.094377308
611;39.26774768;14.77030144;0.074316552
613;39.45060202;14.6579608;0.054028292
615;37.56261284;14.52656032;0.027635715
617;38.09955222;14.74588;0.040481416
619;37.27427692;14.74128592;0.049908304
621;37.41330976;14.40017392;0.065924376
623;36.88566876;14.80510288;0.070423169
625;35.94031421;14.15099296;0.113018681
627;35.99689846;14.4120472;0.133776918
629;35.38359706;14.48025088;0.150499066
631;34.45759126;14.50878592;0.131670854
633;36.11469355;14.25930496;0.125822765
635;34.23073789;14.69288656;0.095517462
637;34.22988581;14.31359584;0.103142856
639;33.80005413;14.24762272;0.078357601
641;33.28852213;14.47665136;0.113708292
643;32.62485344;14.23519504;0.110423918
645;33.00828411;14.01493936;0.09488586
647;32.02128402;14.19684496;0.053656528
649;32.29150486;14.35499536;0.073797901
651;31.33620206;14.54325232;0.091718479
653;31.75022067;14.20790752;0.118712438
655;31.03246329;14.24524768;0.141703748
657;31.13775991;14.14454656;0.159678757
659;30.63795136;14.40137824;0.132390056
661;29.64102212;14.19726208;0.099632303
663;29.46530932;14.12129872;0.086975614
665;29.19036022;13.95715504;0.087144265
667;29.06338099;14.29020352;0.088022363
669;29.28778471;13.96153024;0.110299311
671;28.41493455;14.22179296;0.09483365
673;27.95886276;14.33869168;0.097499047
675;27.63551112;14.08888288;0.108710453
677;27.64490339;13.94773792;0.134838255
679;26.91416916;13.87922608;0.1406197
681;27.04320579;14.22445984;0.145157524
683;26.20350321;14.01787168;0.124226366
685;27.26655685;13.96067968;0.103213116
687;26.56495919;13.87273312;0.087539606
689;25.63966387;14.08642192;0.093636852
691;25.93861012;13.80030256;0.123933967
693;25.78742392;13.64221456;0.130480374
695;25.16254496;13.80031024;0.122588475
697;25.00007295;13.49327104;0.124517127
699;24.6728286;13.25454448;0.14064314
701;25.056278;13.96384576;0.154469462
703;24.37464146;13.61824912;0.190798547
705;24.12409953;13.90763632;0.21205108
707;24.06500164;13.87520944;0.186824731
709;23.4381334;13.68002704;0.155559497
711;23.97854578;13.65960208;0.127488195
713;23.45106754;13.26166048;0.114711037
715;22.81392802;13.95494752;0.136035717
717;22.66819331;13.38596464;0.147239206
719;22.6333175;13.32896368;0.136492764
721;22.71525471;13.25343664;0.1216994
723;22.72289546;13.46928976;0.099815542
725;22.18514038;13.648504;0.083575592
727;21.74648366;13.67015728;0.09829056
729;22.04457332;13.39460128;0.113360365
731;21.41886075;13.83233968;0.11300943
733;21.22481759;13.63434928;0.104527717
735;21.23597139;13.76457616;0.077101218
737;21.09977839;13.40089072;0.061095599
739;20.6279302;13.7055088;0.063929162
741;20.52861818;13.45761088;0.075871317
743;20.94058807;13.40615872;0.105756051
745;20.34431216;13.59733648;0.109991909
747;20.52951688;13.313908;0.10875574
749;19.94755466;12.95161456;0.09197802
751;20.18805377;13.42067632;0.065652544
753;20.21049714;13.22021824;0.073674987
755;19.60169131;13.43430832;0.099065816
757;19.04818716;13.459732;0.123539629
759;18.96778801;13.3465648;0.128369263
761;18.95389634;13.33295584;0.139617433
763;18.55906572;13.05416752;0.113370244
765;18.62929342;12.98669296;0.079366575
767;18.64358504;13.28946256;0.06985904
769;18.56019295;13.06438384;0.085131152
771;18.48125039;13.33682032;0.106390405
773;18.44229858;13.39294;0.122623627
775;18.43062891;13.14564256;0.155251095
777;18.04526063;13.0573768;0.148038816
779;18.21144411;13.15840528;0.119933102
781;18.53117144;13.15850656;0.110258093
783;18.44335356;13.35012928;0.118413729
785;17.49395088;12.80238208;0.115940908
787;17.56876017;13.12930432;0.120846053
789;17.34649639;12.98676736;0.136535904
791;17.42271536;12.94819072;0.125308352
793;17.5549275;12.90086032;0.096853701
795;17.62163332;12.92988352;0.082017316
797;17.10014866;12.76352512;0.087930958
799;16.67453776;13.07032672;0.086227595
801;16.69792635;13.00625632;0.083491121
803;16.9302394;12.45567856;0.092299573
805;16.25077766;12.48431152;0.104876849
807;16.46311758;12.93416848;0.098470668
809;15.80240101;12.90590992;0.109209479
811;15.2618587;13.00749616;0.128105946
813;15.95276348;12.88474048;0.11956148
815;15.61204294;12.72868432;0.103787029
817;15.67574895;13.01500576;0.120610754
819;15.05518205;12.39426736;0.118999918
821;14.95228691;12.60029392;0.116381506
823;14.93836388;12.67424512;0.136437293
825;14.74533878;12.84787984;0.156245964
827;14.71696858;12.6896128;0.126897168
829;14.50402533;12.7098112;0.105382557
831;14.75646672;12.93528016;0.095261586
833;14.6514637;12.81064864;0.097995046
835;13.56669197;12.66976864;0.094336657
837;13.66592296;12.75172912;0.102309102
839;14.0438499;12.69396448;0.103911059
841;14.00650724;12.62817424;0.097265903
843;13.92498096;12.0688;0.089524756
845;13.7510644;12.83482864;0.088483823
847;13.16088863;12.6830032;0.088218873
849;13.53182006;12.51891808;0.096076216
851;13.38172482;12.24020416;0.102916114
853;13.12721647;12.42722512;0.088942222
855;13.08783333;11.97472816;0.086993186
857;12.74335546;12.25669024;0.088057234
859;12.03385723;12.61198816;0.106786226
861;12.04466425;12.92574976;0.119222887
863;12.33152158;12.30397024;0.108946085
865;12.29724877;12.54219712;0.09613047
867;12.05750324;12.31277872;0.098191442
869;11.75261437;12.32000032;0.097365883
871;11.52769992;12.85082368;0.105919361
873;11.36860238;12.8513968;0.137236391
875;10.99014577;12.54727024;0.162550882
877;10.56923826;12.4373632;0.143166499
879;11.20706918;12.00160624;0.124754868
881;10.8991604;12.3436384;0.120674928
883;10.68853999;12.46341088;0.124194266
885;10.64423468;12.55955344;0.127707005
887;10.30727365;12.3870928;0.142643743
889;10.24635504;12.21419536;0.147816806
891;10.20093085;12.41085136;0.125684133
893;10.26116121;12.3329776;0.103454341
895;10.13437466;12.28278112;0.095755849
897;10.0944223;12.31613632;0.10805779
899;9.697444147;12.13756912;0.128892288
901;9.664207448;12.3901888;0.15819483
903;9.39267063;12.15659392;0.180477674
905;9.517095821;11.98781056;0.150620644
907;9.528105288;11.86117888;0.12905794
909;9.808052456;12.35293456;0.133360093
911;9.291083971;12.391156;0.125878003
913;8.951781319;12.08735728;0.138690582
915;9.104803989;12.2151544;0.169167583
917;8.717278128;11.93947024;0.189326969
919;8.860278133;12.2491024;0.154604126
921;8.537588816;12.25835536;0.137264007
923;8.414049172;12.03980848;0.112264182
925;8.332406152;11.63082064;0.12648268
927;7.995638732;12.14761792;0.129018412
929;8.051056378;11.72197216;0.164436151
931;8.057846639;11.64083056;0.190440562
933;8.030802571;12.29830816;0.178064783
935;7.960491202;12.06317344;0.156268591
937;7.87749341;12.00574384;0.149455274
939;8.034718308;12.27983728;0.14349527
941;7.613030228;11.92308496;0.126208268
943;7.528578383;12.34550992;0.152200194
945;7.760879043;12.01389712;0.158186585
947;7.371914911;12.41118304;0.141697935
949;7.149690118;11.72706064;0.129516497
951;7.019270139;11.9851864;0.134491383
953;6.847342429;12.22914544;0.154294037
955;6.974233176;12.3052528;0.145605868
957;7.114466281;12.11131072;0.149615384
959;6.959063768;12.0446632;0.14094599
961;6.424272845;11.9603008;0.149487349
963;6.589472653;11.64121648;0.156259962
965;6.618678553;11.99466544;0.17055831
967;6.377495072;12.17806384;0.173724869
969;6.704462558;12.31101232;0.178863418
971;6.55308737;11.89745104;0.1853931
973;6.253999625;11.85950224;0.157447653
975;6.219448745;11.55024496;0.167580501
977;6.164710642;11.77359568;0.194289754
979;6.242076939;11.8233088;0.185160861
981;6.139108843;11.8951504;0.172211766
983;5.877213824;11.86036432;0.154567975
985;5.581890261;11.81030416;0.161494781
987;5.891856516;11.6710624;0.1590873
989;5.710265934;11.73315184;0.158540194
991;5.741431818;12.07341712;0.150521463
993;5.65201164;11.66778688;0.1376761
995;5.49539955;11.75267584;0.127736138
997;5.283988388;12.1068616;0.134056857
999;5.283301218;11.7895168;0.152537308
1001;5.270073774;11.5958752;0.174655944
1003;5.318691052;11.88100336;0.19246084
1005;5.205329586;11.87515456;0.159166952
1007;5.169821638;11.81290912;0.151181607
1009;4.974650342;12.00835264;0.159243258
1011;4.868428436;11.71979248;0.142834271
1013;4.893567761;11.67951616;0.148620923
1015;4.89814484;11.90951536;0.142250215
1017;5.226497746;11.59925968;0.108633354
1019;5.085991686;11.13626656;0.093571488
1021;4.548943727;11.89791904;0.108346837
1023;4.783712786;11.70530272;0.119800565
1025;4.422941469;11.82681424;0.133337987
1027;4.493374731;11.48158144;0.146044765
1029;4.75220406;11.76304048;0.129405651
1031;4.644915509;11.87688208;0.134859614
1033;3.91865636;11.53426912;0.136273659
1035;4.328857797;11.6169472;0.15261446
1037;4.005450869;11.80066528;0.181768753
1039;4.205918612;11.41132288;0.17870018
1041;4.12868194;11.26572112;0.147589602
1043;3.999111774;11.82834304;0.123031587
1045;3.775025112;11.47259344;0.113949925
1047;3.844954183;11.3694712;0.107671975
1049;3.701662038;11.46649888;0.126365578
1051;3.818483713;11.77373632;0.123536813
1053;4.008115542;11.17970512;0.12283148
1055;3.687707342;11.51549392;0.105674413
1057;3.430897538;11.64273376;0.086950818
1059;3.630987171;11.71980832;0.102761267
1061;3.258825932;11.4236056;0.115302544
1063;3.433852303;11.7234112;0.126535916
1065;3.521687203;11.3408032;0.12656097
1067;3.456997257;11.34942832;0.131999847
1069;3.205175641;11.32191472;0.122295406
1071;3.373375075;11.06980624;0.12902955
1073;3.048951871;10.9727632;0.124611625
1075;2.976467589;11.31766864;0.141505498
1077;3.254920509;11.62603312;0.130666105
1079;3.035409129;11.36892928;0.103007374
1081;2.920765939;11.1874888;0.087940416
1083;2.989548411;11.4326992;0.095994673
1085;2.592323615;11.27071264;0.106217407
1087;2.536203448;11.72430832;0.102376423
1089;2.998498696;11.71886464;0.109278867
1091;2.741779906;11.36720992;0.103541173
1093;2.503144177;11.26984672;0.11503347
1095;2.616815418;11.24303488;0.124901956
1097;2.41192212;11.43103072;0.120715958
1099;2.506678393;11.21412928;0.138600689
1101;2.613733317;11.12478352;0.131258244
1103;2.452191108;11.16296992;0.117449702
1105;2.282134581;11.0018992;0.09150533
1107;2.256032893;11.07743344;0.122399241
1109;1.995231321;11.28095584;0.117493541
1111;2.275287432;11.16947392;0.120596461
1113;2.459941071;10.83359536;0.107924553
1115;2.204571223;11.52555472;0.105262147
1117;2.007128185;11.07441568;0.097001686
1119;2.03307737;11.39024368;0.119486853
1121;1.847717485;11.6440168;0.136941928
1123;1.693332261;11.45597872;0.138642332
1125;2.039366311;11.26510144;0.130107154
1127;1.994010793;10.97567248;0.10728593
1129;1.804830713;11.06984944;0.089705653
1131;1.863212442;11.34775216;0.10605452
1133;1.604797037;11.40421888;0.115929108
1135;1.532545989;11.0030032;0.115232253
1137;1.973436514;10.99197568;0.104946474
1139;1.89978537;10.94445424;0.105000328
1141;1.425693421;11.17075312;0.10842506
1143;1.374707302;11.08471792;0.125102372
1145;1.583955533;11.092996;0.130482762
1147;1.318628671;11.03428336;0.141990535
1149;1.571198908;11.10764608;0.126629424
1151;1.234714541;11.23628176;0.090748424
1153;1.372805664;11.09330032;0.106286823
1155;1.395142718;11.39404144;0.11303364
1157;1.208981954;10.9807888;0.140050384
1159;1.201450418;11.08298272;0.163221586
1161;1.373772163;11.3368576;0.154070809
1163;1.361277045;10.71948928;0.11810787
1165;1.126218715;10.91624272;0.123989285
1167;0.988925906;11.46010432;0.130347096
1169;0.773168361;11.21873824;0.114729418
1171;1.119243129;11.02188352;0.142363488
1173;1.248659245;11.33042368;0.148325333
1175;1.10213086;10.71064576;0.142554206
1177;0.829674735;11.08150864;0.124671816
1179;0.947048264;11.08268272;0.155737329
1181;0.773774537;10.93102912;0.161931188
1183;0.778254224;10.9521088;0.147219559
1185;0.931769071;10.95107152;0.135240772
1187;0.898260435;10.97795008;0.132515071
1189;0.669533067;11.17079248;0.117062195
1191;0.692402898;11.06498752;0.115078755
1193;0.552764445;11.14924096;0.128060556
1195;0.778382483;11.07617104;0.134330805
1197;0.713230164;10.81813936;0.127111414
1199;0.570071338;10.81368256;0.109755121
1201;0.402494599;10.97260432;0.094264138
