Repository: johodges/materials

## A Non-Dimensional Scaling Approach to Modeling Material Pyrolysis

This repository contains the data, scripts, and technical documents required to generate the SPyro cone validation cases.

## Instructions
* Clone this repository with submodules
  ```
  git clone --recurse-submodules https://github.com/johodges/materials
  ```
* Pre-process data
  ```
  python materials/scripts/initialize.py
  ```
* Build latest FDS (example for impi_intel_linux target, but use relevant make target for platform)
  ```
  git clone git@github.com:firemodels/fds.git && cd fds
  cd Build/impi_intel_linux
  ./make_fds.sh
  ln -s fds_impi_intel_linux fds
  cd ../..
  ```
* Run cases
  ```

File: data/rise_materials/Testdata-1875.txt
Keywords
Material1;Material2;Material3;Material4;Product;Object;Scenario;Method;Reference;Comment;Owner;IsPublic;ImportDate
Polyurethane;;;;F1B-1;Armrest passenger seats – Upwards Facing Surface;;ISO 5660;TRANSFEU;;TRANSFEU;1;2011-03-28 10:29:06
Scalars
Flux (kW/m2);tig (s);qmax (kw/m2);qtotal (MJ/m2);q180 (kw/m2);q300 (kw/m2);Sample mass (g);Mass loss (g);DHc (MJ/kg);Peak smoke production (m2/m2s);Total smoke produced (m2/m2);Specific extinction area (avg) (m2/kg);MARHE (kW/m2);Area exposed (m2);Observations;Test date (YYYY-MM-DD);Test identifier;Product thickness (mm);Thickness1 (mm);Thickness2 (mm);Thickness3 (mm);Thickness4 (mm);Product density (kg/m3);Density1 (kg/m3);Density2 (kg/m3);Density3 (kg/m3);Density4 (kg/m3);Product area weight (kg/m2);Area weight1 (kg/m2);Area weight2 (kg/m2);Area weight3 (kg/m2);Area weight4 (kg/m2)
25;66;256.0;111.7;;;306.04;39.2;25.2;;712.4;;143.6;0.008836;Melting;2010-10-20;c_LNE_F1B-1_25a;18.25;;;;;;;;;;32.35;;;;
VectorData
Time (s);HRR (kW/m2);Mass (g);SPR (m2/(m2*s))
0;3.1;306.4;0
2;3.7;306.4;0
4;4.0;306.4;0
6;4.2;306.4;0
8;4.5;306.4;0
10;4.7;306.4;0
12;4.8;306.4;0
14;4.7;306.4;0
16;4.3;306.4;0
18;4.1;306.5;0
20;3.9;306.5;0
22;3.3;306.4;0
24;2.6;306.4;0
26;1.8;306.4;0
28;1.2;306.4;0
30;0.9;306.4;0
32;0.7;306.4;0.061
34;0.5;306.4;0.111
36;0.7;306.4;0.193
38;1.1;306.4;0.264
40;1.3;306.4;0.321
42;1.5;306.4;0.372
44;2.0;306.4;0.431
46;2.5;306.3;0.496
48;3.0;306.3;0.550
50;3.2;306.3;0.555
52;3.2;306.3;0.575
54;3.6;306.3;0.614
56;4.6;306.3;0.638
58;8.3;306.3;0.647
60;16.8;306.3;0.645
62;30.0;306.3;0.609
64;47.7;306.3;0.738
66;68.4;306.2;1.053
68;90.9;306.2;1.385
70;114.1;306.1;1.697
72;135.6;306.0;2.080
74;152.8;305.9;2.527
76;166.6;305.8;3.001
78;176.6;305.7;3.315
80;184.1;305.6;3.528
82;190.1;305.4;3.613
84;195.3;305.3;3.714
86;199.6;305.1;3.764
88;204.3;305.0;3.833
90;207.5;304.8;3.947
92;211.7;304.6;3.955
94;216.1;304.5;3.904
96;221.9;304.3;4.065
98;227.0;304.1;4.171
100;232.6;303.9;4.294
102;237.6;303.7;4.196
104;244.1;303.6;4.177
106;248.6;303.4;4.221
108;252.4;303.2;4.168
110;254.2;303.0;4.040
112;255.5;302.8;3.761
114;255.7;302.6;3.576
116;256.0;302.4;3.520
118;254.1;302.2;3.358
120;252.8;302.0;3.231
122;250.6;301.8;3.159
124;249.5;301.6;3.176
126;248.5;301.5;3.337
128;246.8;301.3;3.347
130;243.7;301.1;3.324
132;241.3;300.9;3.368
134;237.9;300.7;3.358
136;233.7;300.5;3.324
138;228.1;300.4;3.147
140;223.3;300.2;3.068
142;218.8;300.0;2.970
144;214.7;299.9;2.913
146;210.7;299.7;2.762
148;206.7;299.6;2.723
150;204.8;299.4;2.696
152;203.1;299.3;2.666
154;200.7;299.1;2.560
156;198.9;299.0;2.493
158;197.8;298.8;2.404
160;197.0;298.7;2.332
162;197.3;298.6;2.246
164;197.4;298.4;2.144
166;198.0;298.3;2.116
168;198.6;298.1;2.121
170;198.5;298.0;2.092
172;198.5;297.9;2.163
174;197.6;297.8;2.182
176;196.1;297.6;2.149
178;193.9;297.5;2.105
180;191.0;297.3;1.995
182;187.8;297.2;1.884
184;185.1;297.1;1.821
186;182.4;296.9;1.716
188;179.8;296.8;1.633
190;177.3;296.7;1.539
192;175.9;296.5;1.504
194;174.6;296.4;1.469
196;173.5;296.3;1.472
198;172.0;296.1;1.462
200;170.8;296.0;1.381
202;170.0;295.9;1.315
204;168.9;295.8;1.286
206;168.0;295.7;1.312
208;167.6;295.6;1.373
210;167.3;295.4;1.366
212;167.3;295.3;1.334
214;167.0;295.2;1.342
216;166.0;295.1;1.356
218;165.8;295.0;1.362
220;164.2;294.9;1.266
222;162.6;294.8;1.163
224;161.1;294.7;1.135
226;158.7;294.6;1.109
228;156.4;294.5;1.040
230;154.5;294.4;0.975
232;151.9;294.2;0.992
234;150.0;294.1;0.958
236;147.7;294.0;0.968
238;145.4;293.9;0.896
240;143.8;293.8;0.878
242;142.2;293.7;0.893
244;140.5;293.6;0.894
246;138.7;293.5;0.824
248;136.9;293.5;0.848
250;135.1;293.4;0.782
252;133.5;293.3;0.792
254;131.6;293.2;0.783
256;129.1;293.1;0.762
258;127.1;293.0;0.768
260;124.7;292.9;0.755
262;122.8;292.8;0.754
264;121.0;292.7;0.751
266;118.9;292.6;0.735
268;117.3;292.5;0.712
270;116.1;292.5;0.688
272;115.0;292.4;0.652
274;114.6;292.3;0.646
276;113.9;292.2;0.638
278;113.5;292.2;0.640
280;112.8;292.1;0.634
282;112.5;292.0;0.643
284;111.6;291.9;0.660
286;110.4;291.9;0.655
288;108.9;291.8;0.659
290;107.0;291.7;0.627
292;104.8;291.6;0.617
294;103.1;291.5;0.603
296;101.1;291.5;0.572
298;99.5;291.4;0.563
300;98.2;291.3;0.567
302;97.2;291.3;0.535
304;96.5;291.2;0.508
306;96.3;291.1;0.504
308;96.4;291.1;0.485
310;96.5;291.0;0.488
312;97.4;290.9;0.488
314;98.9;290.9;0.512
316;100.7;290.8;0.507
318;103.1;290.7;0.576
320;104.7;290.7;0.638
322;105.7;290.6;0.701
324;106.9;290.5;0.740
326;107.6;290.5;0.756
328;107.3;290.4;0.761
330;106.6;290.3;0.787
332;105.6;290.2;0.743
334;105.2;290.1;0.696
336;105.7;290.1;0.672
338;106.7;290.0;0.620
340;108.1;289.9;0.628
342;109.6;289.8;0.683
344;111.2;289.7;0.769
346;113.0;289.6;0.834
348;114.3;289.5;0.896
350;114.5;289.5;0.932
352;114.0;289.4;0.994
354;112.8;289.3;1.007
356;111.5;289.2;0.985
358;110.4;289.1;0.935
360;108.8;289.1;0.919
362;107.4;289.0;0.890
364;106.7;288.9;0.868
366;105.9;288.8;0.864
368;105.4;288.8;0.900
370;105.2;288.7;0.866
372;104.8;288.6;0.860
374;104.7;288.5;0.839
376;104.7;288.5;0.843
378;104.7;288.4;0.844
380;105.1;288.3;0.856
382;105.5;288.3;0.836
384;106.0;288.2;0.856
386;106.6;288.1;0.878
388;107.0;288.0;0.915
390;107.3;287.9;0.958
392;107.0;287.9;1.005
394;106.2;287.8;1.021
396;104.8;287.7;0.999
398;103.3;287.6;1.051
400;101.0;287.5;1.044
402;98.6;287.4;1.063
404;95.9;287.3;1.015
406;93.4;287.2;0.970
408;91.1;287.2;0.958
410;88.7;287.1;0.997
412;86.4;287.1;0.927
414;84.7;287.0;0.899
416;82.8;287.0;0.830
418;81.4;286.9;0.794
420;80.0;286.8;0.773
422;79.1;286.8;0.727
424;78.9;286.7;0.658
426;78.5;286.6;0.637
428;78.3;286.6;0.620
430;78.8;286.5;0.605
432;79.1;286.4;0.621
434;79.3;286.4;0.617
436;79.2;286.3;0.615
438;79.2;286.3;0.636
440;79.4;286.2;0.627
442;79.8;286.2;0.639
444;79.8;286.1;0.657
446;80.4;286.1;0.664
448;81.1;286.0;0.674
450;81.9;285.9;0.711
452;82.4;285.9;0.716
454;83.0;285.8;0.739
456;83.7;285.8;0.735
458;84.0;285.7;0.741
460;83.8;285.6;0.746
462;83.7;285.6;0.710
464;83.4;285.5;0.681
466;83.4;285.5;0.675
468;83.4;285.4;0.674
470;83.5;285.3;0.674
472;83.7;285.3;0.643
474;84.0;285.2;0.617
476;84.3;285.1;0.640
478;84.5;285.1;0.650
480;84.5;285.0;0.626
482;84.3;285.0;0.603
484;84.5;284.9;0.577
486;84.5;284.8;0.594
488;84.2;284.8;0.579
490;84.4;284.7;0.554
492;85.0;284.7;0.539
494;85.3;284.6;0.521
496;86.0;284.5;0.490
498;86.2;284.4;0.491
500;86.4;284.4;0.460
502;86.9;284.3;0.455
504;87.2;284.3;0.449
506;86.9;284.2;0.428
508;87.1;284.1;0.406
510;86.9;284.1;0.404
512;86.5;284.0;0.374
514;86.5;283.9;0.356
516;86.5;283.8;0.345
518;86.6;283.8;0.341
520;87.3;283.7;0.302
522;87.4;283.7;0.295
524;87.7;283.6;0.285
526;88.5;283.5;0.293
528;89.3;283.5;0.312
530;90.5;283.4;0.319
532;91.6;283.4;0.290
534;92.2;283.3;0.299
536;93.0;283.2;0.291
538;93.4;283.2;0.297
540;93.2;283.1;0.287
542;92.5;283.0;0.262
544;91.5;283.0;0.233
546;90.0;282.9;0.231
548;88.8;282.8;0.221
550;87.6;282.7;0.216
552;86.8;282.7;0.193
554;86.4;282.6;0.169
556;86.9;282.6;0.165
558;87.0;282.5;0.160
560;87.0;282.5;0.160
562;86.8;282.4;0.146
564;86.9;282.4;0.141
566;87.2;282.3;0.137
568;86.9;282.2;0.135
570;86.1;282.2;0.115
572;85.4;282.1;0.104
574;84.9;282.0;0.097
576;84.4;282.0;0.094
578;83.5;281.9;0.092
580;82.5;281.8;0.078
582;81.6;281.8;0.069
584;80.6;281.7;0.062
586;79.4;281.7;0.051
588;78.3;281.6;0
590;77.1;281.6;0
592;75.8;281.5;0
594;74.3;281.4;0
596;73.1;281.4;0
598;72.1;281.3;0
600;71.4;281.3;0
602;70.6;281.2;0.059
604;69.7;281.2;0.067
606;68.7;281.1;0.082
608;67.5;281.1;0.080
610;66.0;281.0;0.060
612;64.4;281.0;0
614;62.6;280.9;0
616;60.7;280.9;0
618;59.0;280.8;0
620;57.8;280.8;0
622;56.6;280.7;0
624;55.7;280.7;0
626;54.7;280.7;0
628;53.9;280.7;0
630;53.3;280.6;0
632;52.9;280.6;0
634;52.1;280.5;0
636;51.5;280.5;0
638;50.9;280.5;0
640;50.2;280.4;0
642;49.5;280.4;0
644;48.8;280.3;0
646;48.1;280.3;0
648;48.0;280.3;0
650;47.9;280.3;0
652;47.4;280.2;0
654;47.1;280.2;0
656;46.6;280.2;0
658;46.1;280.2;0
660;45.5;280.1;0
662;44.5;280.1;0
664;43.2;280.1;0
666;42.4;280.1;0
668;41.4;280.0;0
670;40.3;280.0;0
672;39.5;280.0;0
674;38.5;279.9;0
676;37.7;279.9;0
678;37.2;279.9;0
680;36.6;279.8;0
682;36.2;279.8;0
684;36.1;279.8;0
686;36.1;279.7;0
688;36.3;279.7;0
690;36.6;279.7;0
692;36.7;279.7;0
694;36.7;279.6;0
696;36.7;279.6;0
698;36.6;279.6;0
700;36.2;279.5;0
702;35.5;279.5;0
704;34.6;279.5;0
706;34.0;279.5;0
708;33.4;279.5;0
710;32.9;279.5;0
712;32.6;279.4;0
714;32.3;279.4;0
716;32.2;279.4;0
718;32.1;279.3;0
720;32.2;279.3;0
722;32.1;279.3;0
724;32.1;279.3;0
726;32.0;279.2;0
728;31.8;279.2;0
730;31.7;279.1;0
732;31.5;279.1;0
734;31.2;279.1;0
736;31.0;279.1;0
738;30.9;279.0;0
740;30.9;279.0;0
742;31.1;279.0;0
744;31.2;279.0;0
746;31.3;278.9;0
748;31.5;278.9;0
750;31.5;278.9;0
752;31.5;278.8;0
754;31.5;278.8;0
756;31.1;278.8;0
758;30.7;278.8;0
760;30.7;278.8;0
762;30.5;278.8;0
764;30.5;278.7;0
766;30.7;278.7;0
768;30.8;278.7;0
770;31.1;278.6;0
772;31.6;278.6;0
774;31.8;278.6;0
776;32.1;278.6;0
778;32.3;278.5;0
780;32.1;278.5;0
782;32.1;278.5;0
784;32.2;278.5;0
786;32.2;278.5;0
788;32.2;278.5;0
790;32.1;278.4;0
792;32.3;278.4;0
794;32.7;278.4;0
796;32.9;278.4;0
798;33.2;278.3;0
800;33.6;278.3;0
802;33.8;278.3;0
804;34.0;278.3;0
806;34.1;278.3;0
808;34.1;278.2;0
810;34.3;278.2;0
812;34.4;278.2;0
814;34.3;278.2;0
816;34.0;278.2;0
818;33.6;278.1;0
820;33.3;278.1;0
822;32.8;278.1;0
824;32.2;278.0;0
826;31.6;278.0;0
828;31.3;278.0;0
830;31.6;277.9;0
832;31.9;277.9;0
834;32.5;277.9;0
836;33.1;277.9;0
838;33.4;277.9;0
840;33.7;277.9;0
842;34.1;277.8;0
844;34.2;277.8;0
846;34.3;277.8;0
848;34.0;277.8;0
850;33.7;277.8;0
852;33.6;277.7;0
854;33.5;277.7;0
856;33.3;277.7;0
858;33.1;277.6;0
860;32.9;277.6;0
862;32.7;277.6;0
864;32.9;277.6;0
866;32.9;277.5;0
868;32.6;277.5;0
870;32.5;277.5;0
872;32.1;277.5;0
874;31.7;277.4;0
876;31.4;277.4;0
878;30.9;277.4;0
880;30.4;277.4;0
882;30.2;277.4;0
884;30.1;277.3;0
886;30.2;277.3;0
888;30.6;277.3;0
890;30.8;277.3;0
892;31.2;277.3;0
894;31.6;277.3;0
896;31.6;277.2;0
898;31.4;277.2;0
900;31.3;277.2;0
902;31.0;277.1;0
904;30.8;277.1;0
906;30.7;277.1;0
908;30.4;277.1;0
910;30.9;277.1;0
912;31.5;277.0;0
914;31.7;277.0;0
916;31.8;277.0;0
918;31.9;277.0;0
920;31.9;277.0;0
922;32.0;276.9;0
924;31.9;276.9;0
926;31.6;276.9;0
928;31.8;276.9;0
930;32.3;276.9;0
932;32.8;276.9;0
934;33.5;276.8;0
936;34.0;276.8;0
938;34.5;276.8;0
940;35.1;276.8;0
942;35.2;276.8;0
944;35.4;276.7;0
946;35.4;276.7;0
948;34.9;276.7;0
950;34.4;276.7;0
952;34.2;276.6;0
954;33.7;276.6;0
956;33.7;276.6;0
958;33.4;276.6;0
960;33.4;276.6;0
962;33.6;276.5;0
964;33.7;276.5;0
966;33.7;276.5;0
968;33.8;276.4;0
970;33.7;276.4;0
972;33.5;276.4;0
974;33.5;276.4;0
976;33.6;276.3;0
978;33.7;276.3;0
980;33.8;276.3;0
982;34.0;276.3;0
984;34.2;276.3;0
986;34.3;276.2;0
988;34.2;276.2;0
990;33.8;276.2;0
992;33.5;276.2;0
994;33.1;276.1;0
996;32.8;276.1;0
998;32.6;276.1;0
1000;32.5;276.1;0
1002;32.6;276.1;0
1004;33.1;276.1;0
1006;33.3;276.0;0
1008;33.6;276.0;0
1010;33.8;276.0;0
1012;34.0;275.9;0
1014;34.2;275.9;0
1016;34.4;275.9;0
1018;34.5;275.9;0
1020;34.7;275.9;0
1022;35.2;275.8;0
1024;35.7;275.8;0
1026;36.1;275.8;0
1028;36.7;275.8;0
1030;37.1;275.8;0
1032;37.4;275.7;0
1034;37.9;275.7;0
1036;37.9;275.7;0
1038;37.6;275.6;0
1040;37.2;275.6;0
1042;36.5;275.6;0
1044;36.0;275.6;0
1046;35.6;275.5;0
1048;35.2;275.5;0
1050;35.0;275.5;0
1052;35.2;275.5;0
1054;35.7;275.5;0
1056;36.3;275.4;0
1058;36.8;275.4;0
1060;37.1;275.4;0
1062;37.4;275.3;0
1064;37.7;275.3;0
1066;37.9;275.3;0
1068;38.2;275.3;0
1070;38.4;275.3;0
1072;38.7;275.2;0
1074;39.3;275.2;0
1076;39.9;275.2;0
1078;40.4;275.2;0
1080;40.7;275.1;0
1082;41.0;275.1;0
1084;41.6;275.1;0
1086;42.2;275.0;0
1088;42.7;275.0;0
1090;43.1;275.0;0
1092;43.5;274.9;0
1094;43.8;274.9;0
1096;44.1;274.9;0
1098;44.3;274.9;0
1100;44.4;274.8;0
1102;44.4;274.8;0
1104;44.7;274.8;0
1106;45.0;274.7;0
1108;45.4;274.7;0
1110;46.1;274.7;0
1112;46.3;274.6;0
1114;47.0;274.6;0
1116;47.7;274.6;0
1118;48.4;274.6;0
1120;49.0;274.6;0
1122;49.5;274.5;0
1124;49.9;274.5;0
1126;50.4;274.4;0
1128;50.6;274.4;0
1130;50.8;274.4;0
1132;51.3;274.4;0
1134;51.9;274.3;0
1136;52.4;274.3;0
1138;53.1;274.3;0
1140;53.8;274.3;0
1142;54.6;274.2;0
1144;55.7;274.2;0
1146;57.1;274.1;0
1148;58.9;274.1;0
1150;60.8;274.1;0
1152;62.3;274.0;0
1154;63.9;274.0;0
1156;65.3;273.9;0
1158;66.1;273.9;0
1160;66.4;273.9;0
1162;66.3;273.8;0
1164;66.6;273.8;0
1166;66.6;273.8;0
1168;67.2;273.7;0
1170;67.5;273.7;0
1172;68.3;273.7;0
1174;69.3;273.6;0
1176;70.3;273.6;0
1178;71.2;273.5;0
1180;72.7;273.5;0
1182;74.0;273.4;0
1184;75.6;273.4;0
1186;77.1;273.3;0
1188;78.5;273.3;0
1190;80.3;273.2;0
1192;81.9;273.2;0
1194;83.1;273.1;0
1196;84.2;273.0;0
1198;85.5;273.0;0
1200;87.2;273.0;0
1202;89.1;272.9;0
1204;90.0;272.8;0.118
1206;91.5;272.8;0.141
1208;93.4;272.7;0.159
1210;95.2;272.7;0.178
1212;96.7;272.6;0.199
1214;98.0;272.5;0.218
1216;99.1;272.5;0.253
1218;101.0;272.4;0.291
1220;102.9;272.3;0.304
1222;104.4;272.3;0.333
1224;106.0;272.2;0.371
1226;107.8;272.2;0.391
1228;109.4;272.1;0.434
1230;111.1;272.0;0.447
1232;113.0;272.0;0.455
1234;114.6;271.9;0.476
1236;115.7;271.8;0.481
1238;117.0;271.7;0.489
1240;118.0;271.6;0.500
1242;119.4;271.6;0.533
1244;120.3;271.5;0.558
1246;121.0;271.4;0.586
1248;121.2;271.3;0.601
1250;122.2;271.3;0.640
1252;122.9;271.2;0.643
1254;123.7;271.1;0.671
1256;124.6;271.1;0.639
1258;125.1;271.0;0.645
1260;125.7;270.9;0.660
1262;126.2;270.8;0.655
1264;126.0;270.7;0.651
1266;125.9;270.7;0.671
1268;125.6;270.6;0.673
1270;124.6;270.5;0.674
1272;124.2;270.4;0.687
1274;123.3;270.3;0.673
1276;122.7;270.2;0.708
1278;121.9;270.2;0.703
1280;120.8;270.1;0.691
1282;119.8;270.0;0.682
1284;119.0;269.9;0.696
1286;117.1;269.9;0.677
1288;115.2;269.8;0.693
1290;113.2;269.7;0.681
1292;111.0;269.7;0.684
1294;109.1;269.6;0.690
1296;107.1;269.5;0.667
1298;104.9;269.5;0.653
1300;103.0;269.4;0.638
1302;101.6;269.3;0.584
1304;100.0;269.2;0.549
1306;98.2;269.2;0.506
1308;96.6;269.1;0.459
1310;94.5;269.0;0.457
1312;92.1;269.0;0.414
1314;89.7;268.9;0.377
1316;86.8;268.9;0.348
1318;84.2;268.8;0.342
1320;81.9;268.8;0.317
1322;79.0;268.7;0.298
1324;76.6;268.7;0.256
1326;74.0;268.6;0.226
1328;71.7;268.6;0.200
1330;69.6;268.5;0.187
1332;67.1;268.5;0.130
1334;64.7;268.5;0.120
1336;62.7;268.4;0.102
1338;60.4;268.4;0.093
1340;58.3;268.4;0.080
1342;56.2;268.3;0.069
1344;54.1;268.3;0.058
1346;52.2;268.3;0.056
1348;50.3;268.2;0
1350;48.2;268.2;0
1352;46.3;268.1;0
1354;44.5;268.1;0
1356;42.7;268.1;0
1358;40.8;268.1;0
1360;39.0;268.1;0
1362;37.5;268.0;0
1364;36.2;268.0;0
1366;35.1;268.0;0
1368;33.8;268.0;0
1370;32.7;267.9;0
1372;32.0;267.9;0
1374;31.3;267.9;0
1376;30.2;267.8;0
1378;29.3;267.8;0
1380;28.3;267.8;0
1382;27.6;267.8;0
1384;26.9;267.7;0
1386;26.1;267.7;0
1388;25.1;267.7;0
1390;24.3;267.7;0
1392;23.4;267.7;0
1394;22.5;267.7;0
1396;21.3;267.7;0
1398;20.2;267.7;0
1400;19.2;267.7;0
1402;18.2;267.7;0
1404;17.2;267.7;0
1406;16.4;267.6;0
1408;15.6;267.6;0
1410;15.0;267.6;0
1412;14.8;267.6;0
1414;15.0;267.6;0
1416;15.7;267.6;0
1418;16.6;267.6;0
1420;17.3;267.6;0
1422;17.9;267.5;0
1424;18.5;267.5;0
1426;18.6;267.5;0
1428;18.6;267.5;0
1430;18.4;267.5;0
1432;18.0;267.5;0
1434;17.8;267.5;0
1436;17.5;267.5;0
1438;17.1;267.5;0
1440;16.6;267.5;0
1442;15.6;267.4;0
1444;14.4;267.4;0
1446;13.3;267.4;0
1448;12.3;267.5;0
1450;11.4;267.5;0
1452;10.7;267.5;0
1454;10.2;267.4;0
1456;10.0;267.5;0
1458;9.9;267.4;0
1460;9.8;267.4;0
1462;9.4;267.4;0
1464;9.1;267.4;0
1466;8.7;267.4;0
1468;8.2;267.4;0
1470;7.4;267.4;0
1472;6.8;267.4;0
1474;6.4;267.4;0
1476;6.2;267.4;0
1478;6.0;267.4;0
1480;5.7;267.4;0
1482;5.9;267.4;0
1484;6.2;267.3;0
1486;6.4;267.3;0
1488;6.6;267.3;0
1490;6.6;267.3;0
1492;6.3;267.3;0
1494;6.4;267.3;0
1496;6.2;267.3;0
1498;6.0;267.3;0
1500;5.9;267.3;0
1502;5.5;267.3;0
1504;5.5;267.3;0
1506;5.7;267.3;0
1508;5.8;267.3;0
1510;5.8;267.3;0
1512;5.9;267.3;0
1514;5.9;267.3;0
1516;5.8;267.3;0
1518;5.7;267.3;0
1520;5.5;267.2;0
1522;5.4;267.2;0
1524;5.4;267.2;0
1526;5.3;267.2;0
1528;5.4;267.2;0
1530;5.4;267.2;0
1532;5.2;267.2;0
1534;5.2;267.2;0
1536;5.2;267.2;0
1538;4.9;267.2;0
1540;4.8;267.2;0
1542;4.7;267.2;0
1544;4.6;267.2;0
1546;4.8;267.2;0
1548;4.9;267.2;0
1550;4.8;267.2;0
1552;4.8;267.2;0
1554;4.8;267.2;0
1556;4.7;267.2;0
1558;4.8;267.2;0
1560;4.7;267.2;0
1562;4.5;267.2;0
1564;4.9;267.2;0
1566;5.5;267.2;0
1568;6.3;267.2;0
1570;7.3;267.2;0
1572;7.9;267.2;0
1574;8.5;267.2;0
1576;9.1;267.2;0
1578;9.1;267.1;0
1580;8.7;267.1;0
1582;8.0;267.1;0
1584;7.0;267.1;0
1586;6.2;267.1;0
1588;5.8;267.1;0
1590;5.2;267.1;0
1592;5.0;267.1;0
1594;5.0;267.1;0
1596;5.0;267.1;0
1598;5.3;267.1;0
1600;5.5;267.1;0
1602;5.6;267.1;0
1604;5.8;267.1;0
1606;5.9;267.1;0
1608;5.9;267.1;0
1610;6.0;267.1;0
1612;5.7;267.1;0
1614;5.4;267.1;0
1616;5.3;267.1;0
1618;5.1;267.1;0
1620;4.9;267.1;0
1622;4.9;267.1;0
1624;4.7;267.1;0
1626;4.7;267.1;0
1628;4.9;267.1;0
1630;4.9;267.1;0
1632;4.9;267.1;0
1634;5.1;267.1;0
1636;5.2;267.0;0
1638;5.3;267.0;0
1640;5.5;267.0;0
1642;5.5;267.0;0
1644;5.8;267.0;0
1646;6.0;267.0;0
1648;6.0;267.0;0
1650;6.1;267.0;0
1652;6.2;267.0;0
1654;5.9;267.0;0
1656;5.7;267.0;0
1658;5.6;267.0;0
1660;5.4;267.0;0
1662;5.2;267.0;0
1664;5.0;267.0;0
1666;4.8;267.0;0
1668;4.8;267.0;0
1670;4.8;267.0;0
1672;4.5;267.0;0
1674;4.3;267.0;0
1676;4.1;267.0;0
1678;4.0;267.0;0

File: data/rise_materials/Testdata-1876.txt
Keywords
Material1;Material2;Material3;Material4;Product;Object;Scenario;Method;Reference;Comment;Owner;IsPublic;ImportDate
Polyurethane;;;;F1B-1;Armrest passenger seats – Upwards Facing Surface;;ISO 5660;TRANSFEU;;TRANSFEU;1;2011-03-28 10:35:24
Scalars
Flux (kW/m2);tig (s);qmax (kw/m2);qtotal (MJ/m2);q180 (kw/m2);q300 (kw/m2);Sample mass (g);Mass loss (g);DHc (MJ/kg);Peak smoke production (m2/m2s);Total smoke produced (m2/m2);Specific extinction area (avg) (m2/kg);MARHE (kW/m2);Area exposed (m2);Observations;Test date (YYYY-MM-DD);Test identifier;Product thickness (mm);Thickness1 (mm);Thickness2 (mm);Thickness3 (mm);Thickness4 (mm);Product density (kg/m3);Density1 (kg/m3);Density2 (kg/m3);Density3 (kg/m3);Density4 (kg/m3);Product area weight (kg/m2);Area weight1 (kg/m2);Area weight2 (kg/m2);Area weight3 (kg/m2);Area weight4 (kg/m2)
25;60;346.0;115.6;;;303.0;39.9;25.6;;617.3;;194.0;0.008836;Melting;2010-10-20;c_LNE_F1B-1_25b;18.5;;;;;;;;;;32.35;;;;
VectorData
Time (s);HRR (kW/m2);Mass (g);SPR (m2/(m2*s))
0;7.1;303.0;0
2;8.0;303.0;0
4;9.1;303.0;0
6;10.0;303.0;0
8;10.5;303.0;0
10;10.7;303.0;0
12;10.4;303.0;0
14;9.7;303.0;0
16;8.6;303.0;0
18;7.2;303.0;0
20;6.1;303.0;0
22;5.5;303.0;0
24;5.1;303.0;0
26;5.1;303.0;0
28;5.1;303.1;0
30;5.4;303.1;0
32;6.1;303.1;0
34;6.7;303.1;0
36;7.1;303.1;0
38;7.4;303.0;0
40;7.4;303.0;0
42;7.2;303.0;0.1
44;6.9;303.0;0.2
46;6.4;303.0;0.2
48;5.9;303.0;0.3
50;5.9;303.0;0.4
52;9.6;303.0;0.5
54;20.2;302.9;0.6
56;37.7;302.9;0.8
58;61.5;302.9;1.1
60;90.2;302.9;1.6
62;121.4;302.8;2.2
64;154.8;302.7;2.7
66;187.8;302.6;3.3
68;216.5;302.5;3.9
70;240.6;302.3;4.5
72;259.8;302.2;4.9
74;275.3;302.0;5.1
76;289.1;301.8;5.2
78;301.5;301.5;5.4
80;311.1;301.3;5.4
82;318.7;301.1;5.4
84;322.5;300.9;5.3
86;324.6;300.6;5.2
88;326.7;300.4;5.0
90;328.7;300.2;4.9
92;329.3;299.9;4.9
94;330.6;299.7;5.0
96;332.1;299.5;4.9
98;335.0;299.3;5.0
100;339.4;299.0;4.9
102;341.9;298.7;4.9
104;343.1;298.4;4.8
106;344.4;298.2;4.8
108;345.3;297.9;4.8
110;345.6;297.7;4.7
112;346.0;297.4;4.6
114;345.5;297.2;4.6
116;343.8;296.9;4.6
118;342.2;296.7;4.6
120;339.8;296.4;4.6
122;336.8;296.2;4.5
124;332.4;296.0;4.5
126;328.8;295.7;4.6
128;324.3;295.5;4.5
130;321.1;295.2;4.6
132;316.8;295.0;4.6
134;312.7;294.8;4.5
136;307.4;294.6;4.4
138;302.0;294.4;4.2
140;294.6;294.2;4.0
142;286.8;293.9;3.8
144;279.4;293.7;3.5
146;271.8;293.5;3.2
148;264.9;293.3;3.0
150;258.2;293.1;2.8
152;253.0;292.9;2.7
154;249.0;292.7;2.5
156;245.3;292.6;2.4
158;241.2;292.4;2.3
160;238.5;292.3;2.3
162;236.2;292.1;2.2
164;234.6;292.0;2.2
166;232.5;291.8;2.2
168;229.7;291.7;2.2
170;227.1;291.5;2.2
172;224.7;291.3;2.1
174;221.5;291.2;2.1
176;218.2;291.0;2.0
178;214.0;290.9;1.9
180;210.6;290.7;1.9
182;208.1;290.5;1.7
184;205.3;290.3;1.6
186;202.7;290.2;1.6
188;199.9;290.0;1.5
190;197.7;289.9;1.4
192;195.9;289.7;1.4
194;194.2;289.7;1.4
196;192.1;289.6;1.4
198;189.6;289.4;1.3
200;187.0;289.3;1.3
202;185.3;289.2;1.2
204;181.7;289.1;1.2
206;178.3;289.0;1.2
208;174.2;288.9;1.1
210;169.8;288.7;1.0
212;166.7;288.6;1.0
214;163.6;288.5;1.0
216;159.8;288.4;1.0
218;157.2;288.3;0.9
220;154.7;288.2;0.8
222;152.5;288.1;0.8
224;150.6;288.0;0.7
226;147.6;287.9;0.7
228;145.3;287.7;0.7
230;143.3;287.6;0.6
232;141.3;287.6;0.6
234;139.6;287.5;0.6
236;137.8;287.4;0.6
238;135.5;287.3;0.6
240;134.0;287.2;0.5
242;132.9;287.1;0.5
244;132.5;287.0;0.4
246;131.1;286.9;0.4
248;130.0;286.8;0.4
250;128.9;286.7;0.4
252;128.1;286.6;0.3
254;127.8;286.5;0.3
256;126.3;286.5;0.3
258;124.4;286.4;0.3
260;123.5;286.3;0.3
262;122.6;286.2;0.3
264;121.7;286.1;0.3
266;120.4;286.0;0.3
268;119.0;285.9;0.3
270;118.0;285.9;0.3
272;116.8;285.8;0.3
274;115.4;285.7;0.3
276;114.0;285.6;0.3
278;112.8;285.6;0.3
280;112.2;285.5;0.3
282;112.1;285.4;0.3
284;111.9;285.3;0.3
286;112.0;285.2;0.3
288;112.6;285.2;0.3
290;112.6;285.1;0.3
292;112.7;285.0;0.3
294;112.5;284.9;0.3
296;111.6;284.9;0.2
298;111.0;284.8;0.2
300;110.4;284.7;0.3
302;109.8;284.6;0.2
304;109.4;284.6;0.2
306;109.1;284.5;0.2
308;108.8;284.4;0.2
310;108.9;284.3;0.2
312;109.3;284.3;0.3
314;109.2;284.2;0.2
316;109.0;284.1;0.2
318;108.7;284.0;0.2
320;108.6;284.0;0.3
322;108.6;283.9;0.3
324;108.4;283.8;0.3
326;108.4;283.7;0.3
328;108.5;283.6;0.3
330;108.6;283.6;0.3
332;109.1;283.5;0.3
334;109.1;283.4;0.3
336;109.2;283.3;0.3
338;109.3;283.2;0.3
340;109.1;283.2;0.3
342;109.1;283.1;0.3
344;108.8;283.0;0.3
346;108.4;282.9;0.3
348;108.4;282.8;0.3
350;107.9;282.8;0.3
352;107.8;282.7;0.3
354;107.8;282.6;0.3
356;107.5;282.5;0.3
358;107.8;282.5;0.3
360;108.1;282.4;0.3
362;108.5;282.3;0.4
364;109.4;282.2;0.4
366;110.5;282.2;0.4
368;111.3;282.1;0.5
370;112.1;282.0;0.5
372;112.7;282.0;0.6
374;112.9;281.9;0.6
376;112.6;281.8;0.6
378;111.9;281.7;0.6
380;110.9;281.6;0.6
382;110.1;281.5;0.6
384;109.6;281.5;0.6
386;108.8;281.4;0.6
388;108.2;281.3;0.6
390;108.0;281.2;0.6
392;107.9;281.2;0.5
394;107.8;281.1;0.6
396;107.9;281.0;0.6
398;107.4;281.0;0.6
400;107.5;280.9;0.6
402;107.4;280.8;0.6
404;107.2;280.7;0.6
406;107.8;280.6;0.6
408;108.3;280.5;0.6
410;108.5;280.5;0.6
412;109.1;280.4;0.5
414;109.0;280.3;0.5
416;108.9;280.2;0.5
418;109.1;280.1;0.5
420;108.7;280.1;0.5
422;108.8;280.0;0.4
424;108.5;279.9;0.4
426;107.5;279.8;0.4
428;107.4;279.8;0.4
430;107.0;279.7;0.4
432;106.5;279.6;0.4
434;105.8;279.5;0.4
436;104.9;279.5;0.3
438;103.8;279.4;0.3
440;103.8;279.3;0.3
442;103.0;279.2;0.3
444;102.2;279.1;0.3
446;101.2;279.1;0.3
448;100.2;279.0;0.3
450;98.8;278.9;0.3
452;97.7;278.9;0.2
454;96.4;278.8;0.2
456;95.1;278.7;0.2
458;94.1;278.7;0.2
460;92.7;278.6;0.2
462;91.0;278.6;0.2
464;89.7;278.5;0.2
466;88.8;278.4;0.2
468;87.6;278.4;0.2
470;86.8;278.3;0.2
472;85.9;278.2;0.1
474;85.2;278.2;0.1
476;84.9;278.1;0.1
478;84.6;278.0;0.1
480;84.1;278.0;0.1
482;84.0;277.9;0
484;83.4;277.8;0
486;83.5;277.8;0
488;83.8;277.7;0
490;84.4;277.6;0
492;84.9;277.6;0
494;85.5;277.5;0
496;85.9;277.5;0
498;86.7;277.4;0
500;87.3;277.3;0
502;87.5;277.3;0
504;87.6;277.2;0
506;87.6;277.1;0
508;87.3;277.1;0.01
510;86.9;277.0;0
512;86.2;277.0;0
514;85.5;276.9;0
516;85.1;276.8;0
518;84.1;276.8;0
520;83.2;276.7;0
522;82.2;276.7;0
524;81.1;276.6;0
526;80.0;276.6;0
528;79.0;276.5;0
530;77.4;276.4;0
532;76.2;276.4;0
534;75.0;276.3;0
536;74.2;276.3;0
538;73.3;276.2;0
540;72.4;276.2;0
542;71.3;276.1;0
544;70.6;276.0;0
546;69.9;276.0;0
548;69.3;276.0;0
550;68.4;275.9;0
552;67.8;275.9;0
554;66.7;275.8;0
556;65.6;275.8;0
558;64.5;275.7;0
560;63.2;275.7;0
562;61.7;275.6;0
564;60.4;275.6;0
566;59.3;275.5;0
568;58.2;275.5;0
570;57.3;275.5;0
572;56.4;275.4;0
574;55.6;275.4;0
576;55.0;275.3;0
578;54.1;275.3;0
580;53.1;275.2;0
582;52.2;275.2;0
584;51.1;275.2;0
586;50.2;275.1;0
588;49.0;275.1;0
590;47.9;275.1;0
592;46.9;275.0;0
594;46.0;275.0;0
596;45.1;275.0;0
598;44.0;274.9;0
600;42.7;274.9;0
602;41.5;274.9;0
604;40.3;274.8;0
606;38.9;274.8;0
608;37.5;274.8;0
610;36.3;274.7;0
612;35.2;274.7;0
614;34.4;274.7;0
616;33.7;274.6;0
618;33.2;274.6;0
620;33.1;274.6;0
622;33.3;274.6;0
624;33.3;274.5;0
626;33.7;274.5;0
628;34.0;274.5;0
630;34.2;274.5;0
632;34.2;274.4;0
634;34.0;274.4;0
636;33.5;274.4;0
638;33.4;274.4;0
640;33.4;274.3;0
642;33.4;274.3;0
644;33.5;274.3;0
646;33.8;274.3;0
648;34.1;274.3;0
650;34.5;274.2;0
652;34.5;274.2;0
654;34.6;274.2;0
656;34.6;274.2;0
658;34.5;274.1;0
660;34.5;274.1;0
662;34.5;274.1;0
664;34.6;274.0;0
666;34.6;274.0;0
668;34.8;274.0;0
670;34.8;274.0;0
672;34.7;273.9;0
674;34.7;273.9;0
676;34.6;273.9;0
678;34.6;273.8;0
680;34.8;273.8;0
682;34.8;273.8;0
684;34.9;273.7;0
686;35.1;273.7;0
688;35.1;273.7;0
690;35.3;273.7;0
692;35.7;273.7;0
694;36.1;273.6;0
696;36.9;273.6;0
698;38.1;273.6;0
700;39.2;273.5;0
702;40.8;273.5;0
704;42.1;273.5;0
706;43.3;273.5;0
708;44.3;273.5;0
710;44.7;273.4;0
712;44.5;273.4;0
714;44.1;273.4;0
716;43.0;273.4;0
718;41.8;273.4;0
720;40.5;273.3;0
722;39.1;273.3;0
724;37.9;273.3;0
726;37.3;273.3;0
728;36.9;273.3;0
730;36.5;273.2;0
732;36.6;273.2;0
734;36.5;273.2;0
736;36.7;273.2;0
738;37.1;273.2;0
740;36.9;273.2;0
742;36.7;273.1;0
744;36.7;273.1;0
746;36.6;273.1;0
748;36.8;273.0;0
750;37.1;273.0;0
752;37.3;273.0;0
754;38.0;273.0;0
756;38.6;272.9;0
758;39.2;272.9;0
760;39.8;272.9;0
762;40.4;272.9;0
764;40.9;272.9;0
766;41.3;272.8;0
768;41.6;272.8;0
770;41.5;272.8;0
772;41.6;272.8;0
774;41.5;272.8;0
776;41.2;272.7;0
778;40.9;272.7;0
780;40.6;272.7;0
782;40.1;272.6;0
784;40.0;272.6;0
786;39.7;272.6;0
788;39.7;272.6;0
790;39.8;272.5;0
792;40.0;272.5;0
794;39.8;272.5;0
796;40.0;272.5;0
798;39.9;272.4;0
800;39.7;272.4;0
802;39.3;272.4;0
804;38.8;272.3;0
806;38.2;272.3;0
808;37.8;272.3;0
810;37.2;272.3;0
812;36.6;272.3;0
814;36.2;272.2;0
816;35.8;272.2;0
818;35.7;272.2;0
820;35.6;272.2;0
822;35.5;272.2;0
824;35.7;272.1;0
826;36.0;272.1;0
828;36.3;272.1;0
830;36.9;272.1;0
832;37.1;272.0;0
834;37.3;272.0;0
836;37.4;272.0;0
838;37.3;272.0;0
840;37.1;271.9;0
842;37.0;271.9;0
844;36.7;271.9;0
846;36.5;271.9;0
848;36.5;271.8;0
850;36.5;271.8;0
852;36.5;271.8;0
854;36.7;271.8;0
856;36.8;271.7;0
858;37.0;271.7;0
860;37.2;271.7;0
862;37.3;271.7;0
864;37.4;271.7;0
866;37.6;271.6;0
868;37.7;271.6;0
870;37.7;271.6;0
872;37.9;271.6;0
874;37.9;271.6;0
876;38.0;271.5;0
878;38.0;271.5;0
880;38.0;271.5;0
882;38.1;271.5;0
884;38.1;271.4;0
886;37.8;271.4;0
888;37.7;271.4;0
890;37.6;271.4;0
892;37.4;271.4;0
894;37.1;271.3;0
896;36.9;271.3;0
898;36.9;271.3;0
900;37.1;271.3;0
902;37.1;271.2;0
904;37.0;271.2;0
906;37.0;271.2;0
908;37.2;271.1;0
910;37.1;271.1;0
912;37.1;271.1;0
914;36.9;271.1;0
916;36.9;271.0;0
918;37.0;271.0;0
920;37.1;271.0;0
922;37.0;271.0;0
924;37.2;271.0;0
926;37.3;270.9;0
928;37.4;270.9;0
930;37.7;270.9;0
932;37.7;270.8;0
934;37.8;270.8;0
936;38.0;270.8;0
938;38.1;270.7;0
940;38.0;270.7;0
942;38.2;270.7;0
944;38.2;270.7;0
946;38.1;270.7;0
948;38.4;270.6;0
950;38.3;270.6;0
952;38.5;270.6;0
954;38.8;270.5;0
956;38.8;270.5;0
958;38.8;270.5;0
960;38.9;270.5;0
962;38.7;270.4;0
964;38.9;270.4;0
966;38.9;270.4;0
968;38.8;270.4;0
970;38.7;270.4;0
972;38.5;270.3;0
974;38.4;270.3;0
976;38.3;270.3;0
978;38.3;270.2;0
980;38.2;270.2;0
982;38.0;270.2;0
984;37.8;270.1;0
986;37.7;270.1;0
988;37.7;270.1;0
990;37.6;270.1;0
992;37.6;270.1;0
994;37.7;270.1;0
996;37.9;270.0;0
998;38.0;270.0;0
1000;38.2;270.0;0
1002;38.2;270.0;0
1004;38.1;269.9;0
1006;37.7;269.9;0
1008;37.2;269.9;0
1010;36.8;269.9;0
1012;36.8;269.8;0
1014;36.7;269.8;0
1016;36.9;269.8;0
1018;37.4;269.8;0
1020;37.7;269.7;0
1022;38.3;269.7;0
1024;39.0;269.7;0
1026;39.3;269.7;0
1028;39.8;269.6;0
1030;39.9;269.6;0
1032;39.9;269.6;0
1034;40.1;269.6;0
1036;40.2;269.5;0
1038;40.0;269.5;0
1040;40.0;269.5;0
1042;40.1;269.5;0
1044;40.1;269.4;0
1046;40.3;269.4;0
1048;40.3;269.4;0
1050;40.1;269.4;0
1052;40.2;269.4;0
1054;40.0;269.3;0
1056;39.9;269.3;0
1058;40.0;269.3;0
1060;39.8;269.2;0
1062;39.9;269.2;0
1064;40.3;269.2;0
1066;40.3;269.2;0
1068;40.6;269.1;0
1070;41.0;269.1;0
1072;41.1;269.1;0
1074;41.2;269.1;0
1076;41.3;269.0;0
1078;41.3;269.0;0
1080;41.5;269.0;0
1082;41.4;268.9;0
1084;41.1;268.9;0
1086;41.1;268.9;0
1088;41.2;268.8;0
1090;41.3;268.8;0
1092;41.2;268.8;0
1094;41.1;268.8;0
1096;41.2;268.8;0
1098;41.3;268.7;0
1100;41.3;268.7;0
1102;41.3;268.7;0
1104;41.3;268.6;0
1106;41.2;268.6;0
1108;41.6;268.6;0
1110;41.9;268.5;0
1112;42.2;268.5;0
1114;42.6;268.5;0
1116;43.1;268.5;0
1118;43.8;268.4;0
1120;44.5;268.4;0
1122;45.0;268.4;0
1124;45.3;268.3;0
1126;45.6;268.3;0
1128;46.0;268.3;0
1130;46.3;268.3;0
1132;46.4;268.3;0
1134;46.5;268.2;0
1136;46.7;268.2;0
1138;46.9;268.2;0
1140;47.0;268.2;0
1142;47.0;268.1;0
1144;47.0;268.1;0
1146;47.3;268.0;0
1148;47.4;268.0;0
1150;47.6;267.9;0
1152;47.8;267.9;0
1154;48.3;267.9;0
1156;48.8;267.8;0
1158;49.4;267.8;0
1160;49.7;267.8;0
1162;50.3;267.8;0
1164;50.7;267.7;0
1166;51.0;267.7;0
1168;51.3;267.7;0
1170;51.4;267.6;0
1172;51.2;267.6;0
1174;51.1;267.6;0
1176;50.8;267.5;0
1178;50.5;267.5;0
1180;50.6;267.5;0
1182;50.4;267.4;0
1184;50.3;267.4;0
1186;50.5;267.4;0
1188;50.8;267.3;0
1190;51.2;267.3;0
1192;51.6;267.3;0
1194;52.0;267.2;0
1196;52.5;267.2;0
1198;53.1;267.2;0
1200;53.3;267.1;0
1202;53.5;267.1;0
1204;53.7;267.1;0
1206;53.9;267.0;0
1208;54.0;267.0;0
1210;54.3;267.0;0
1212;54.5;267.0;0
1214;54.8;266.9;0
1216;55.2;266.9;0
1218;55.2;266.8;0
1220;55.3;266.8;0
1222;55.4;266.8;0
1224;55.3;266.7;0
1226;55.2;266.7;0
1228;55.4;266.6;0
1230;55.3;266.6;0
1232;55.4;266.6;0
1234;55.6;266.5;0
1236;55.5;266.5;0
1238;55.6;266.5;0
1240;55.8;266.4;0
1242;55.9;266.4;0
1244;56.4;266.4;0
1246;57.0;266.3;0
1248;57.4;266.3;0
1250;58.0;266.2;0
1252;58.5;266.2;0
1254;58.8;266.2;0
1256;58.8;266.1;0
1258;58.8;266.1;0
1260;58.9;266.0;0
1262;59.0;266.0;0
1264;59.3;266.0;0
1266;59.6;265.9;0
1268;60.2;265.9;0
1270;60.9;265.8;0
1272;61.5;265.8;0
1274;61.9;265.8;0
1276;62.1;265.7;0
1278;62.3;265.7;0
1280;62.1;265.6;0
1282;61.7;265.6;0
1284;61.5;265.6;0
1286;61.4;265.5;0
1288;61.4;265.5;0
1290;61.7;265.5;0
1292;61.9;265.4;0
1294;62.6;265.4;0
1296;63.7;265.3;0
1298;64.7;265.3;0
1300;65.2;265.3;0
1302;65.8;265.2;0
1304;66.0;265.2;0
1306;65.9;265.1;0
1308;65.6;265.1;0
1310;64.6;265.1;0
1312;63.7;265.0;0
1314;63.0;265.0;0
1316;62.4;264.9;0
1318;62.0;264.9;0
1320;61.3;264.9;0
1322;60.6;264.8;0
1324;60.1;264.8;0
1326;59.4;264.8;0
1328;58.7;264.7;0
1330;57.7;264.7;0
1332;56.9;264.7;0
1334;56.1;264.6;0
1336;55.3;264.6;0
1338;54.5;264.6;0
1340;53.6;264.5;0
1342;52.7;264.5;0
1344;52.0;264.4;0
1346;51.1;264.4;0
1348;50.4;264.4;0
1350;49.6;264.3;0
1352;48.7;264.3;0
1354;48.0;264.3;0
1356;47.3;264.3;0
1358;46.3;264.2;0
1360;45.4;264.2;0
1362;44.5;264.2;0
1364;43.4;264.1;0
1366;42.5;264.1;0
1368;41.7;264.0;0
1370;40.6;264.0;0
1372;39.8;264.0;0
1374;38.7;264.0;0
1376;37.4;263.9;0
1378;36.6;263.9;0
1380;35.8;263.9;0
1382;34.8;263.9;0
1384;34.0;263.9;0
1386;33.1;263.9;0
1388;32.3;263.8;0
1390;31.8;263.8;0
1392;30.9;263.8;0
1394;30.2;263.8;0
1396;29.5;263.7;0
1398;28.6;263.7;0
1400;27.7;263.7;0
1402;27.0;263.7;0
1404;26.3;263.7;0
1406;25.5;263.7;0
1408;24.7;263.7;0
1410;23.8;263.6;0
1412;23.2;263.6;0
1414;22.7;263.6;0
1416;21.8;263.6;0
1418;21.0;263.5;0
1420;20.5;263.5;0
1422;20.0;263.5;0
1424;19.6;263.5;0
1426;19.2;263.5;0
1428;18.9;263.5;0
1430;18.9;263.5;0
1432;19.1;263.5;0
1434;19.3;263.4;0
1436;19.6;263.4;0
1438;20.0;263.4;0
1440;20.2;263.4;0
1442;20.5;263.4;0
1444;20.7;263.4;0
1446;20.7;263.4;0
1448;20.6;263.4;0
1450;20.1;263.4;0
1452;19.4;263.4;0
1454;18.7;263.4;0
1456;17.8;263.4;0
1458;16.6;263.4;0
1460;15.4;263.3;0
1462;14.2;263.3;0
1464;13.0;263.3;0
1466;11.9;263.3;0
1468;10.8;263.3;0
1470;10.0;263.3;0
1472;9.6;263.3;0
1474;9.3;263.3;0
1476;9.1;263.3;0
1478;9.1;263.3;0
1480;9.0;263.3;0
1482;9.0;263.3;0
1484;9.1;263.3;0
1486;8.8;263.2;0
1488;8.5;263.2;0
1490;8.4;263.2;0
1492;8.2;263.2;0
1494;8.1;263.2;0
1496;8.1;263.2;0
1498;7.9;263.2;0
1500;7.9;263.2;0
1502;7.8;263.2;0
1504;7.4;263.2;0
1506;7.2;263.2;0
1508;6.9;263.2;0
1510;6.4;263.2;0
1512;5.8;263.2;0
1514;5.2;263.2;0
1516;4.6;263.2;0
1518;4.2;263.1;0
1520;3.6;263.1;0
1522;3.1;263.1;0
1524;2.9;263.1;0
1526;2.8;263.1;0
1528;2.8;263.1;0
1530;2.9;263.1;0
1532;3.1;263.1;0
1534;3.4;263.1;0
1536;3.9;263.1;0
1538;4.1;263.1;0
1540;4.2;263.1;0
1542;4.3;263.1;0
1544;4.3;263.0;0
1546;4.4;263.0;0
1548;4.3;263.0;0
1550;4.1;263.0;0
1552;4.0;263.0;0
1554;4.2;263.0;0
1556;4.3;263.0;0
1558;4.4;263.0;0
1560;4.5;263.0;0
1562;4.5;263.0;0
1564;4.7;263.0;0
1566;4.9;263.0;0
1568;4.9;263.0;0
1570;4.9;263.0;0
1572;5.0;263.0;0
1574;5.1;263.0;0
1576;5.2;263.0;0
1578;5.1;263.0;0
1580;4.7;263.0;0
1582;4.4;263.0;0
1584;4.2;263.0;0
1586;3.9;263.0;0
1588;3.9;263.0;0
1590;3.8;263.0;0
1592;3.7;263.0;0
1594;4.0;263.0;0
1596;4.1;263.0;0
1598;4.3;263.0;0
1600;4.4;263.0;0
1602;4.4;263.0;0
1604;4.3;263.0;0
1606;4.3;263.0;0
1608;4.1;263.0;0
1610;3.8;263.0;0
1612;3.6;263.0;0
1614;3.5;263.0;0
1616;3.5;263.0;0
1618;3.8;262.9;0
1620;4.1;263.0;0
1622;4.6;263.0;0
1624;5.4;263.0;0
1626;5.7;262.9;0
1628;5.9;262.9;0
1630;6.0;262.9;0
1632;5.6;262.9;0
1634;5.4;262.9;0
1636;5.0;262.9;0
1638;4.6;262.9;0
1640;4.6;262.9;0
1642;4.6;262.9;0
1644;4.5;262.9;0
1646;4.6;262.9;0
1648;4.6;262.9;0
1650;4.5;262.9;0
1652;4.6;262.9;0
1654;4.6;262.9;0
1656;4.4;262.9;0
1658;4.4;262.9;0
1660;4.3;262.9;0
1662;4.3;262.9;0
1664;4.2;262.9;0
1666;4.0;262.9;0
1668;3.5;262.9;0
1670;3.2;262.9;0
1672;2.7;262.9;0
1674;2.3;262.9;0
1676;2.1;262.9;0
1678;2.0;262.9;0
1680;2.1;262.9;0
1682;2.5;262.9;0
1684;2.8;262.9;0
1686;3.3;262.8;0
1688;3.7;262.8;0
1690;3.6;262.8;0
1692;3.6;262.8;0
1694;3.6;262.8;0
1696;3.5;262.8;0
1698;3.3;262.8;0
1700;3.3;262.8;0
