Repository: johodges/materials

## A Non-Dimensional Scaling Approach to Modeling Material Pyrolysis

This repository contains the data, scripts, and technical documents required to generate the SPyro cone validation cases.

## Instructions
* Clone this repository with submodules
  ```
  git clone --recurse-submodules https://github.com/johodges/materials
  ```
* Pre-process data
  ```
  python materials/scripts/initialize.py
  ```
* Build latest FDS (example for impi_intel_linux target, but use relevant make target for platform)
  ```
  git clone git@github.com:firemodels/fds.git && cd fds
  cd Build/impi_intel_linux
  ./make_fds.sh
  ln -s fds_impi_intel_linux fds
  cd ../..
  ```
* Run cases
  ```

File: data/rise_materials/Testdata-1877.txt
Keywords
Material1;Material2;Material3;Material4;Product;Object;Scenario;Method;Reference;Comment;Owner;IsPublic;ImportDate
Polyurethane;;;;F1B-1;Armrest passenger seats – Upwards Facing Surface;;ISO 5660;TRANSFEU;;TRANSFEU;1;2011-03-28 10:39:48
Scalars
Flux (kW/m2);tig (s);qmax (kw/m2);qtotal (MJ/m2);q180 (kw/m2);q300 (kw/m2);Sample mass (g);Mass loss (g);DHc (MJ/kg);Peak smoke production (m2/m2s);Total smoke produced (m2/m2);Specific extinction area (avg) (m2/kg);MARHE (kW/m2);Area exposed (m2);Observations;Test date (YYYY-MM-DD);Test identifier;Product thickness (mm);Thickness1 (mm);Thickness2 (mm);Thickness3 (mm);Thickness4 (mm);Product density (kg/m3);Density1 (kg/m3);Density2 (kg/m3);Density3 (kg/m3);Density4 (kg/m3);Product area weight (kg/m2);Area weight1 (kg/m2);Area weight2 (kg/m2);Area weight3 (kg/m2);Area weight4 (kg/m2)
25;77;255.9;114.4;;;301.0;39.5;25.58;;660.0;;143.3;0.008836;Melting;2010-10-20;c_LNE_F1B-1_25c;18.5;;;;;;;;;;32.35;;;;
VectorData
Time (s);HRR (kW/m2);Mass (g);SPR (m2/(m2*s))
0;2.9;301.0;0
2;3.4;301.0;0
4;3.9;301.0;0
6;4.6;301.1;0
8;5.0;301.1;0
10;5.3;301.1;0
12;5.6;301.1;0
14;5.3;301.1;0
16;4.9;301.0;0
18;4.3;301.1;0
20;3.5;301.0;0
22;2.8;301.0;0
24;2.2;301.0;0
26;1.5;301.0;0
28;1.0;301.1;0
30;0.6;301.1;0
32;0;301.1;0
34;0;301.1;0
36;0;301.1;0
38;0;301.0;0
40;0;301.0;0
42;0.2;301.0;0.033
44;0.4;301.0;0.091
46;0.7;301.0;0.179
48;0.8;301.0;0.232
50;0.9;301.0;0.272
52;1.0;301.0;0.311
54;1.0;301.0;0.347
56;0.9;301.0;0.394
58;0.8;301.0;0.440
60;0.8;301.0;0.424
62;0.7;300.9;0.461
64;0.7;300.9;0.495
66;0.6;300.9;0.534
68;1.5;300.9;0.605
70;10.1;300.9;0.614
72;26.2;300.9;0.649
74;48.2;300.9;0.835
76;75.6;300.8;1.176
78;105.5;300.8;1.790
80;136.1;300.7;2.280
82;166.9;300.6;2.868
84;190.9;300.5;3.455
86;207.5;300.3;4.039
88;218.2;300.2;4.470
90;224.6;300.0;4.704
92;228.4;299.8;4.744
94;232.0;299.6;4.882
96;234.1;299.4;4.853
98;235.5;299.2;4.919
100;237.6;299.1;4.804
102;238.7;298.9;4.723
104;240.1;298.7;4.700
106;240.7;298.5;4.557
108;241.0;298.4;4.488
110;241.4;298.2;4.345
112;242.5;298.0;4.194
114;244.1;297.8;4.164
116;246.6;297.6;4.221
118;248.2;297.4;4.190
120;249.8;297.2;4.123
122;251.3;297.0;4.026
124;253.5;296.9;4.009
126;255.4;296.7;4.079
128;255.8;296.5;4.137
130;255.7;296.3;3.970
132;255.2;296.1;3.841
134;255.7;296.0;3.826
136;255.3;295.8;3.759
138;254.2;295.5;3.814
140;251.7;295.3;3.579
142;248.7;295.1;3.473
144;246.8;294.9;3.595
146;243.8;294.7;3.641
148;240.1;294.6;3.637
150;237.0;294.4;3.506
152;232.5;294.2;3.324
154;228.6;294.1;3.317
156;224.1;293.9;3.111
158;219.7;293.7;2.830
160;215.7;293.6;2.631
162;212.4;293.4;2.484
164;209.1;293.3;2.398
166;207.4;293.1;2.266
168;205.1;292.9;2.105
170;203.7;292.8;2.072
172;202.1;292.7;2.022
174;200.5;292.5;1.947
176;198.2;292.4;1.855
178;196.5;292.3;1.823
180;193.4;292.1;1.780
182;191.6;292.0;1.771
184;189.2;291.8;1.743
186;186.4;291.7;1.685
188;185.0;291.6;1.623
190;182.9;291.4;1.533
192;180.5;291.3;1.468
194;179.3;291.2;1.455
196;177.8;291.0;1.386
198;176.7;290.9;1.335
200;175.6;290.8;1.286
202;174.1;290.7;1.260
204;174.2;290.5;1.209
206;173.8;290.4;1.198
208;173.5;290.3;1.180
210;172.7;290.2;1.166
212;172.6;290.1;1.132
214;172.0;289.9;1.123
216;171.4;289.8;1.133
218;170.4;289.7;1.135
220;169.8;289.6;1.172
222;168.7;289.5;1.122
224;168.6;289.4;1.166
226;167.9;289.2;1.156
228;167.7;289.1;1.146
230;167.2;289.0;1.127
232;165.8;288.9;1.116
234;164.7;288.8;1.043
236;163.9;288.7;1.037
238;162.0;288.5;0.959
240;160.9;288.4;0.933
242;159.1;288.3;0.935
244;157.3;288.2;0.912
246;155.5;288.1;0.898
248;153.7;288.0;0.894
250;151.5;287.9;0.882
252;149.3;287.8;0.855
254;147.4;287.7;0.845
256;146.1;287.6;0.793
258;144.9;287.5;0.778
260;143.5;287.4;0.796
262;142.1;287.3;0.793
264;140.9;287.2;0.785
266;140.3;287.1;0.811
268;138.7;287.0;0.807
270;136.9;286.9;0.787
272;135.0;286.8;0.758
274;134.0;286.7;0.721
276;132.8;286.6;0.688
278;131.6;286.5;0.667
280;130.7;286.4;0.637
282;129.8;286.4;0.628
284;128.8;286.3;0.635
286;127.8;286.2;0.633
288;127.3;286.1;0.616
290;126.5;286.0;0.658
292;126.3;285.9;0.702
294;125.8;285.8;0.705
296;125.2;285.7;0.739
298;125.3;285.7;0.764
300;125.3;285.6;0.805
302;125.5;285.5;0.857
304;125.1;285.4;0.852
306;124.8;285.3;0.840
308;123.7;285.2;0.851
310;123.3;285.1;0.824
312;122.1;285.0;0.805
314;121.3;284.9;0.793
316;119.9;284.9;0.765
318;118.7;284.8;0.761
320;117.2;284.7;0.747
322;116.7;284.6;0.710
324;116.0;284.5;0.694
326;116.2;284.5;0.715
328;116.1;284.4;0.692
330;116.0;284.3;0.719
332;116.3;284.2;0.716
334;116.3;284.1;0.696
336;116.2;284.0;0.723
338;115.6;283.9;0.726
340;114.3;283.9;0.698
342;113.5;283.8;0.702
344;112.8;283.7;0.702
346;112.1;283.6;0.680
348;112.3;283.5;0.691
350;113.0;283.4;0.696
352;113.3;283.4;0.702
354;114.2;283.3;0.698
356;114.7;283.2;0.681
358;114.7;283.1;0.658
360;114.7;283.0;0.670
362;113.9;282.9;0.674
364;112.5;282.9;0.652
366;111.9;282.8;0.641
368;111.2;282.7;0.689
370;110.9;282.6;0.754
372;111.4;282.6;0.781
374;112.5;282.5;0.840
376;113.7;282.4;0.957
378;115.0;282.3;1.018
380;116.2;282.3;1.154
382;116.3;282.2;1.178
384;116.3;282.1;1.253
386;115.4;282.0;1.303
388;113.6;281.9;1.321
390;111.1;281.8;1.244
392;108.4;281.7;1.282
394;105.0;281.6;1.197
396;102.5;281.6;1.190
398;99.3;281.5;1.115
400;96.1;281.4;1.037
402;93.1;281.4;1.034
404;90.3;281.3;1.026
406;87.7;281.2;0.965
408;85.5;281.2;0.920
410;83.2;281.1;0.874
412;81.3;281.1;0.815
414;80.1;281.0;0.818
416;79.1;280.9;0.724
418;78.4;280.9;0.688
420;77.9;280.8;0.665
422;77.6;280.8;0.646
424;77.9;280.7;0.623
426;78.3;280.6;0.610
428;78.2;280.6;0.584
430;78.3;280.5;0.576
432;78.7;280.5;0.541
434;78.4;280.4;0.512
436;78.5;280.4;0.517
438;78.3;280.3;0.498
440;78.0;280.2;0.489
442;78.1;280.2;0.482
444;78.3;280.1;0.480
446;78.3;280.1;0.489
448;79.0;280.0;0.521
450;79.6;280.0;0.524
452;79.7;279.9;0.517
454;80.4;279.8;0.527
456;81.1;279.8;0.539
458;81.6;279.7;0.535
460;82.1;279.7;0.546
462;82.1;279.6;0.520
464;82.1;279.6;0.516
466;82.9;279.5;0.533
468;83.1;279.4;0.523
470;83.2;279.4;0.495
472;83.4;279.3;0.480
474;83.3;279.3;0.443
476;83.6;279.2;0.405
478;83.8;279.1;0.371
480;83.4;279.0;0.350
482;83.0;279.0;0.334
484;82.9;278.9;0.315
486;83.0;278.9;0.291
488;83.3;278.8;0.286
490;83.8;278.7;0.287
492;83.9;278.7;0.279
494;83.9;278.6;0.276
496;84.5;278.5;0.280
498;84.9;278.5;0.290
500;85.2;278.4;0.303
502;85.4;278.4;0.302
504;85.5;278.3;0.302
506;85.8;278.3;0.309
508;86.8;278.2;0.303
510;87.4;278.2;0.299
512;88.3;278.1;0.289
514;89.3;278.0;0.277
516;90.0;278.0;0.261
518;90.9;277.9;0.271
520;91.8;277.8;0.284
522;92.3;277.8;0.308
524;92.9;277.7;0.300
526;93.5;277.7;0.305
528;93.4;277.6;0.301
530;93.7;277.5;0.334
532;93.8;277.5;0.333
534;93.7;277.4;0.315
536;93.3;277.3;0.295
538;93.0;277.3;0.298
540;92.1;277.2;0.293
542;91.9;277.1;0.284
544;91.5;277.1;0.235
546;91.0;277.0;0.215
548;90.6;277.0;0.199
550;90.1;276.9;0.184
552;89.6;276.8;0.156
554;89.0;276.8;0.130
556;88.1;276.7;0.127
558;87.1;276.6;0.127
560;86.1;276.6;0.125
562;85.0;276.5;0.133
564;83.8;276.4;0.121
566;82.6;276.4;0.127
568;81.4;276.3;0.130
570;80.2;276.2;0.130
572;79.1;276.2;0.126
574;77.9;276.2;0.114
576;76.7;276.1;0.093
578;76.1;276.0;0.083
580;75.2;276.0;0.069
582;74.4;276.0;0.061
584;73.7;276.0;0.050
586;72.7;275.9;0.049
588;72.1;275.9;0.050
590;71.4;275.8;0.053
592;70.4;275.8;0.062
594;69.7;275.7;0.065
596;69.1;275.6;0.073
598;68.7;275.6;0.085
600;68.4;275.5;0.097
602;67.9;275.5;0.098
604;67.4;275.4;0.091
606;67.0;275.4;0.085
608;66.6;275.3;0.083
610;66.0;275.3;0.077
612;65.3;275.2;0.067
614;64.8;275.2;0.046
616;64.1;275.1;0.038
618;63.5;275.1;0.043
620;62.8;275.1;0.041
622;62.2;275.0;0.040
624;61.9;275.0;0.036
626;61.6;274.9;0.037
628;61.1;274.9;0.034
630;60.7;274.9;0.040
632;60.2;274.8;0.028
634;59.7;274.8;0.023
636;59.3;274.7;0.025
638;58.5;274.7;0.018
640;57.8;274.7;0.015
642;57.0;274.6;0.018
644;56.1;274.6;0.017
646;54.6;274.5;0.017
648;53.2;274.5;0.012
650;51.5;274.5;0.001
652;50.0;274.4;0.002
654;48.3;274.4;0.002
656;46.6;274.4;0.005
658;45.0;274.3;0.009
660;44.0;274.3;0.017
662;43.0;274.3;0.017
664;42.2;274.2;0.028
666;41.4;274.2;0.029
668;40.4;274.2;0.030
670;39.9;274.1;0.030
672;39.6;274.1;0.038
674;39.5;274.1;0.035
676;39.4;274.1;0.038
678;39.5;274.1;0.029
680;39.2;274.0;0.033
682;39.2;274.0;0.034
684;38.8;274.0;0.026
686;38.0;273.9;0.009
688;36.9;273.9;0.014
690;35.6;273.9;0.016
692;34.1;273.9;0.025
694;33.0;273.9;0.032
696;31.8;273.8;0.064
698;30.6;273.8;0.078
700;29.9;273.8;0.083
702;29.2;273.7;0.084
704;28.8;273.7;0.088
706;28.6;273.7;0.074
708;28.3;273.7;0.063
710;28.2;273.7;0.027
712;28.3;273.6;0.033
714;28.1;273.6;0.027
716;28.0;273.6;0.023
718;27.8;273.6;0.013
720;27.5;273.6;0.013
722;27.1;273.5;0.016
724;26.8;273.5;0.014
726;26.3;273.5;0.010
728;25.9;273.5;0.024
730;25.5;273.5;0.039
732;25.2;273.4;0.058
734;25.0;273.4;0.061
736;25.0;273.4;0.070
738;25.0;273.4;0.067
740;25.1;273.4;0.059
742;25.3;273.3;0.055
744;25.5;273.3;0.043
746;25.7;273.3;0.028
748;25.6;273.3;0.034
750;25.5;273.3;0.034
752;25.3;273.2;0.037
754;24.6;273.2;0.034
756;24.0;273.2;0.031
758;23.1;273.2;0.050
760;22.1;273.2;0.065
762;21.2;273.1;0.078
764;20.5;273.1;0.090
766;20.0;273.1;0.091
768;19.7;273.0;0.085
770;19.6;273.0;0.078
772;19.6;273.0;0.055
774;19.7;273.0;0.046
776;19.9;273.0;0.044
778;20.0;273.0;0.023
780;20.0;272.9;0.020
782;20.1;272.9;0.033
784;20.2;272.9;0.044
786;20.4;272.9;0.064
788;20.5;272.9;0.065
790;20.5;272.9;0.051
792;20.5;272.9;0.058
794;20.6;272.9;0.081
796;20.8;272.8;0.075
798;21.0;272.8;0.066
800;21.3;272.8;0.054
802;21.5;272.8;0.047
804;21.6;272.8;0.044
806;21.9;272.8;0.047
808;21.9;272.7;0.025
810;21.8;272.7;0.026
812;21.6;272.7;0.026
814;21.1;272.7;0.022
816;20.7;272.7;0.025
818;20.5;272.6;0.031
820;20.3;272.6;0.028
822;20.4;272.6;0.032
824;20.3;272.6;0.027
826;20.5;272.6;0.025
828;20.7;272.6;0.025
830;20.7;272.5;0.019
832;20.7;272.5;0.018
834;20.6;272.5;0.011
836;20.4;272.5;0.016
838;20.3;272.5;0.018
840;20.3;272.5;0.011
842;20.4;272.4;0
844;20.8;272.4;0
846;21.2;272.4;0
848;21.5;272.4;0
850;22.0;272.4;0
852;22.3;272.4;0
854;22.6;272.3;0
856;22.7;272.3;0
858;22.6;272.3;0
860;22.4;272.3;0
862;22.2;272.3;0
864;21.9;272.3;0
866;21.7;272.3;0
868;21.6;272.3;0
870;21.4;272.2;0
872;21.3;272.2;0
874;21.2;272.2;0
876;21.2;272.2;0
878;21.1;272.2;0
880;21.1;272.2;0
882;20.9;272.1;0
884;20.8;272.1;0
886;20.7;272.1;0
888;20.8;272.1;0
890;21.0;272.1;0
892;21.3;272.1;0
894;21.5;272.0;0
896;21.7;272.0;0
898;21.9;272.0;0
900;22.0;272.0;0
902;22.1;272.0;0
904;22.3;272.0;0
906;22.4;271.9;0
908;22.5;271.9;0
910;22.8;271.9;0
912;23.0;271.9;0
914;23.2;271.9;0
916;23.3;271.8;0
918;23.2;271.8;0
920;23.2;271.8;0
922;23.4;271.8;0
924;23.3;271.8;0
926;23.4;271.7;0
928;23.7;271.7;0
930;23.6;271.7;0
932;23.6;271.7;0
934;23.7;271.7;0
936;23.5;271.7;0
938;23.5;271.7;0
940;23.4;271.7;0
942;23.1;271.7;0
944;23.1;271.7;0
946;23.2;271.7;0
948;23.2;271.7;0
950;23.1;271.6;0
952;23.0;271.6;0
954;23.0;271.6;0
956;23.1;271.6;0
958;23.0;271.6;0
960;22.8;271.5;0
962;22.9;271.5;0
964;22.9;271.5;0
966;22.9;271.5;0
968;22.8;271.5;0
970;22.9;271.4;0
972;23.2;271.4;0
974;24.0;271.4;0
976;24.7;271.4;0
978;25.6;271.4;0
980;26.6;271.3;0
982;27.6;271.3;0
984;28.5;271.3;0
986;29.1;271.3;0
988;29.2;271.3;0
990;29.1;271.3;0
992;28.7;271.2;0
994;28.1;271.2;0
996;27.3;271.2;0
998;26.5;271.2;0
1000;26.0;271.2;0
1002;25.6;271.1;0
1004;25.4;271.1;0
1006;25.3;271.1;0
1008;25.6;271.1;0
1010;26.0;271.1;0
1012;26.3;271.1;0
1014;26.7;271.1;0
1016;26.9;271.1;0
1018;27.0;271.1;0
1020;27.0;271.1;0
1022;26.7;271.1;0
1024;26.3;271.1;0
1026;26.1;271.1;0
1028;25.8;271.1;0
1030;25.4;271.0;0
1032;25.2;271.0;0
1034;25.1;271.0;0
1036;25.1;270.9;0
1038;25.0;270.9;0
1040;24.7;270.9;0
1042;24.2;270.8;0
1044;23.9;270.8;0
1046;23.5;270.8;0
1048;23.4;270.8;0
1050;23.3;270.8;0
1052;23.2;270.7;0
1054;23.3;270.7;0
1056;23.5;270.7;0
1058;23.7;270.6;0
1060;23.9;270.6;0
1062;24.1;270.6;0
1064;24.4;270.6;0
1066;24.6;270.6;0
1068;25.0;270.6;0
1070;25.3;270.6;0
1072;25.5;270.7;0
1074;25.6;270.6;0
1076;25.7;270.6;0
1078;25.7;270.6;0
1080;25.7;270.5;0
1082;25.5;270.5;0
1084;25.4;270.5;0
1086;25.5;270.4;0
1088;25.7;270.4;0
1090;26.0;270.4;0
1092;26.3;270.4;0
1094;26.8;270.3;0
1096;27.6;270.3;0
1098;28.3;270.3;0
1100;29.1;270.3;0
1102;29.9;270.3;0
1104;30.6;270.3;0
1106;31.2;270.3;0
1108;31.7;270.3;0
1110;31.8;270.3;0
1112;31.7;270.2;0
1114;31.3;270.2;0
1116;30.7;270.2;0
1118;30.0;270.2;0
1120;29.3;270.2;0
1122;28.5;270.1;0
1124;27.9;270.1;0
1126;27.4;270.1;0
1128;26.9;270.1;0
1130;26.6;270.1;0
1132;26.4;270.0;0
1134;26.0;270.0;0
1136;25.8;270.0;0
1138;25.8;270.0;0
1140;25.6;270.0;0
1142;25.9;270.0;0
1144;26.5;270.0;0
1146;27.0;270.0;0
1148;27.8;269.9;0
1150;28.5;269.9;0
1152;28.9;269.9;0
1154;29.5;269.9;0
1156;29.8;269.9;0
1158;29.8;269.8;0
1160;30.0;269.8;0
1162;30.1;269.8;0
1164;30.2;269.8;0
1166;30.5;269.7;0
1168;30.6;269.7;0
1170;30.8;269.7;0
1172;31.1;269.7;0
1174;31.1;269.7;0
1176;31.2;269.7;0
1178;31.4;269.7;0
1180;31.5;269.7;0
1182;31.8;269.7;0
1184;32.0;269.6;0
1186;32.1;269.6;0
1188;32.2;269.6;0
1190;32.3;269.5;0
1192;31.9;269.5;0
1194;31.5;269.5;0
1196;31.1;269.5;0
1198;30.5;269.5;0
1200;30.0;269.5;0
1202;29.5;269.4;0
1204;28.9;269.4;0
1206;28.5;269.4;0
1208;28.4;269.4;0
1210;28.4;269.4;0
1212;28.5;269.3;0
1214;28.5;269.3;0
1216;28.4;269.3;0
1218;28.6;269.3;0
1220;28.7;269.3;0
1222;28.6;269.3;0
1224;28.3;269.2;0
1226;28.0;269.2;0
1228;27.7;269.2;0
1230;27.6;269.2;0
1232;27.4;269.2;0
1234;27.4;269.1;0
1236;27.6;269.1;0
1238;27.8;269.1;0
1240;28.0;269.1;0
1242;28.5;269.1;0
1244;28.7;269.0;0
1246;28.9;269.0;0
1248;29.0;269.0;0
1250;29.0;269.0;0
1252;29.2;269.0;0
1254;29.4;269.0;0
1256;29.3;268.9;0
1258;29.1;268.9;0
1260;29.1;268.9;0
1262;29.0;268.9;0
1264;28.7;268.9;0
1266;28.5;268.8;0
1268;28.0;268.8;0
1270;27.7;268.8;0
1272;27.5;268.8;0
1274;27.1;268.8;0
1276;26.8;268.8;0
1278;26.6;268.7;0
1280;26.4;268.7;0
1282;26.3;268.7;0
1284;26.3;268.7;0
1286;26.3;268.7;0
1288;26.4;268.6;0
1290;26.4;268.6;0
1292;26.5;268.6;0
1294;26.4;268.6;0
1296;26.2;268.6;0
1298;26.2;268.6;0
1300;26.3;268.5;0
1302;26.1;268.5;0
1304;26.0;268.5;0
1306;26.0;268.5;0
1308;26.3;268.5;0
1310;26.6;268.5;0
1312;26.8;268.4;0
1314;27.0;268.4;0
1316;27.3;268.4;0
1318;27.6;268.4;0
1320;27.6;268.4;0
1322;27.5;268.3;0
1324;27.4;268.3;0
1326;27.1;268.3;0
1328;26.9;268.3;0
1330;26.9;268.3;0
1332;26.8;268.3;0
1334;26.9;268.2;0
1336;27.1;268.2;0
1338;27.4;268.2;0
1340;27.8;268.2;0
1342;28.1;268.2;0
1344;28.2;268.2;0
1346;28.4;268.1;0
1348;28.5;268.1;0
1350;28.6;268.1;0
1352;28.7;268.1;0
1354;28.9;268.0;0
1356;29.2;268.0;0
1358;29.8;268.0;0
1360;30.3;268.0;0
1362;30.8;268.0;0
1364;31.3;268.0;0
1366;31.8;268.0;0
1368;31.8;268.0;0
1370;31.7;267.9;0
1372;31.4;267.9;0
1374;31.2;267.9;0
1376;31.1;267.9;0
1378;30.8;267.9;0
1380;30.8;267.8;0
1382;31.0;267.8;0
1384;31.1;267.8;0
1386;31.2;267.8;0
1388;31.6;267.7;0
1390;31.7;267.7;0
1392;31.6;267.7;0
1394;31.3;267.7;0
1396;30.6;267.7;0
1398;30.2;267.6;0
1400;30.1;267.6;0
1402;29.7;267.6;0
1404;29.4;267.6;0
1406;29.2;267.6;0
1408;28.8;267.6;0
1410;29.1;267.6;0
1412;29.0;267.5;0
1414;28.7;267.5;0
1416;28.8;267.5;0
1418;29.0;267.5;0
1420;29.5;267.5;0
1422;30.4;267.4;0
1424;31.0;267.4;0
1426;31.5;267.4;0
1428;32.3;267.4;0
1430;32.7;267.3;0
1432;33.0;267.3;0
1434;33.3;267.3;0
1436;33.4;267.3;0
1438;33.4;267.2;0
1440;33.6;267.2;0
1442;33.5;267.2;0
1444;33.5;267.2;0
1446;33.5;267.2;0
1448;33.3;267.1;0
1450;33.1;267.1;0
1452;33.0;267.1;0
1454;32.9;267.1;0
1456;33.0;267.1;0
1458;33.0;267.1;0
1460;33.0;267.0;0
1462;33.4;267.1;0
1464;33.9;267.0;0
1466;34.3;267.0;0
1468;34.8;267.0;0
1470;35.2;267.0;0
1472;35.7;266.9;0
1474;36.1;266.9;0
1476;36.3;266.9;0
1478;36.6;266.9;0
1480;37.2;266.8;0
1482;37.7;266.8;0
1484;38.1;266.8;0
1486;38.6;266.7;0
1488;39.1;266.7;0
1490;39.3;266.7;0
1492;39.6;266.6;0
1494;39.5;266.6;0
1496;39.7;266.6;0
1498;39.9;266.6;0
1500;40.1;266.6;0
1502;40.4;266.5;0
1504;40.9;266.5;0
1506;41.3;266.5;0
1508;41.7;266.5;0
1510;41.9;266.5;0
1512;42.1;266.4;0
1514;42.3;266.4;0
1516;42.7;266.3;0
1518;42.8;266.3;0
1520;43.0;266.3;0
1522;43.4;266.2;0
1524;43.7;266.2;0
1526;44.1;266.2;0
1528;44.4;266.2;0
1530;44.6;266.2;0
1532;44.8;266.1;0
1534;45.0;266.1;0
1536;45.2;266.1;0
1538;45.7;266.1;0
1540;46.1;266.1;0
1542;46.4;266.0;0
1544;46.7;266.0;0
1546;46.9;266.0;0
1548;47.3;265.9;0
1550;47.6;265.9;0
1552;48.0;265.9;0
1554;48.1;265.9;0
1556;48.5;265.8;0
1558;48.8;265.8;0
1560;49.4;265.8;0
1562;50.0;265.7;0
1564;50.6;265.7;0
1566;50.9;265.6;0
1568;51.5;265.6;0
1570;51.9;265.6;0
1572;52.4;265.5;0
1574;52.6;265.5;0
1576;53.0;265.5;0
1578;53.5;265.4;0
1580;54.4;265.4;0
1582;55.2;265.3;0
1584;56.3;265.3;0
1586;57.2;265.3;0
1588;58.2;265.2;0
1590;59.1;265.2;0
1592;59.8;265.2;0
1594;60.1;265.1;0
1596;60.3;265.1;0
1598;60.3;265.1;0
1600;60.5;265.0;0
1602;60.7;265.0;0
1604;61.1;265.0;0
1606;61.2;264.9;0
1608;61.4;264.9;0
1610;61.9;264.9;0
1612;62.4;264.8;0
1614;62.7;264.8;0
1616;63.4;264.8;0
1618;64.0;264.7;0
1620;64.9;264.7;0
1622;65.9;264.6;0
1624;66.5;264.6;0
1626;67.2;264.6;0
1628;67.8;264.5;0
1630;68.1;264.5;0
1632;68.3;264.5;0
1634;68.4;264.4;0
1636;68.5;264.3;0
1638;68.9;264.3;0
1640;68.8;264.2;0
1642;69.1;264.2;0
1644;69.8;264.1;0
1646;70.4;264.1;0
1648;70.7;264.1;0
1650;71.1;264.0;0
1652;70.8;264.0;0
1654;71.0;264.0;0
1656;71.3;263.9;0
1658;70.7;263.9;0
1660;70.4;263.8;0
1662;70.3;263.8;0
1664;69.9;263.8;0
1666;70.2;263.7;0
1668;70.1;263.7;0
1670;70.0;263.6;0
1672;70.2;263.6;0
1674;70.0;263.6;0
1676;69.7;263.5;0
1678;69.4;263.5;0
1680;69.0;263.4;0
1682;68.5;263.4;0
1684;68.0;263.3;0
1686;67.3;263.3;0
1688;67.1;263.2;0
1690;67.0;263.2;0
1692;66.7;263.2;0
1694;66.3;263.2;0
1696;65.9;263.1;0
1698;65.3;263.1;0
1700;65.1;263.0;0
1702;64.7;262.9879326;0
1704;64.1;262.9456521;0
1706;63.5;262.9030417;0
1708;62.9;262.8607729;0
1710;62.3;262.81733;0
1712;61.5;262.7739693;0
1714;60.5;262.7440056;0
1716;59.4;262.707414;0
1718;58.5;262.6655837;0
1720;57.9;262.6371897;0
1722;56.9;262.594244;0
1724;55.9;262.5543423;0
1726;55.3;262.523928;0
1728;54.4;262.4957501;0
1730;53.4;262.4846711;0
1732;52.4;262.4547096;0
1734;51.4;262.412436;0
1736;50.9;262.3963847;0
1738;50.1;262.3788034;0
1740;49.4;262.3556011;0
1742;48.6;262.3277716;0
1744;47.8;262.2868269;0
1746;46.7;262.2592967;0
1748;45.8;262.2318211;0
1750;44.5;262.1944716;0
1752;43.4;262.1564147;0
1754;42.2;262.1130697;0
1756;40.9;262.0854741;0
1758;39.7;262.0588106;0
1760;38.7;262.0331447;0
1762;37.5;262.0169876;0
1764;36.3;261.9892353;0
1766;35.1;261.9714911;0
1768;34.0;261.9671104;0
1770;33.0;261.9387991;0
1772;32.3;261.922597;0
1774;31.4;261.9083307;0
1776;30.8;261.8967379;0
1778;30.0;261.8923196;0
1780;29.1;261.8667124;0
1782;28.2;261.8540987;0
1784;27.6;261.8391746;0
1786;26.9;261.8239201;0
1788;26.0;261.8081823;0
1790;25.1;261.7795387;0
1792;24.2;261.7523167;0
1794;23.8;261.7363646;0
1796;23.6;261.7212026;0
1798;23.2;261.7055496;0
1800;22.5;261.6796527;0
1802;22.3;261.663974;0
1804;22.0;261.6532181;0
1806;21.8;261.651023;0
1808;21.4;261.6512801;0
1810;20.6;261.6281699;0
1812;20.1;261.6277643;0
1814;19.6;261.6237891;0
1816;18.9;261.6122836;0
1818;18.2;261.6062971;0
1820;17.3;261.5954541;0
1822;16.4;261.5836537;0
1824;15.6;261.5795487;0
1826;14.6;261.5683806;0
1828;13.6;261.5712973;0
1830;12.9;261.5577809;0
1832;12.0;261.5440429;0
1834;11.3;261.5279917;0
1836;10.9;261.502482;0
1838;10.6;261.4867861;0
1840;10.5;261.4707326;0
1842;10.8;261.4545264;0
1844;11.0;261.452143;0
1846;11.4;261.4524237;0
1848;11.8;261.4532816;0
1850;12.1;261.4630749;0
1852;12.2;261.4651076;0
1854;12.1;261.465216;0
1856;11.7;261.4534407;0
1858;11.5;261.4529356;0
1860;11.4;261.4467083;0
1862;11.0;261.4453199;0
1864;10.8;261.4447186;0
1866;10.8;261.4331924;0
1868;10.9;261.422795;0
1870;11.2;261.407834;0
1872;11.6;261.4060253;0
1874;11.9;261.4002136;0
1876;12.3;261.3885029;0
1878;12.5;261.3868761;0
1880;12.5;261.39363;0
1882;12.5;261.4033577;0
1884;12.1;261.429428;0
1886;11.5;261.4214247;0
1888;11.0;261.4308796;0
1890;10.4;261.431035;0
1892;9.9;261.4214306;0
1894;9.7;261.4127339;0
1896;9.4;261.4013887;0
1898;9.1;261.3900437;0
1900;8.9;261.3730086;0
1902;8.5;261.3505163;0
1904;8.3;261.349321;0
1906;8.3;261.3497457;0.002
1908;8.0;261.3515253;0.013
1910;7.9;261.3365509;0.020
1912;8.1;261.3232749;0.031
1914;8.1;261.3387853;0.044
1916;8.1;261.3476873;0.042
1918;8.4;261.33418;0.040
1920;8.5;261.3316387;0.039
1922;8.5;261.3166846;0.040
1924;8.7;261.3164424;0.042
1926;8.6;261.3129837;0.041
1928;8.6;261.297452;0.026
1930;8.9;261.2864793;0.025
1932;9.0;261.2764729;0.023
1934;9.2;261.2633389;0.021
1936;9.5;261.2712086;0.018
1938;9.7;261.2715623;0.016
1940;10.0;261.2866291;0.013
1942;10.2;261.2898004;0.013
1944;9.9;261.2896214;0.010
1946;9.8;261.2993991;0.015
1948;9.5;261.2895344;0.014
1950;8.9;261.2804089;0.015
1952;8.4;261.280406;0.010
1954;8.0;261.2668364;0.006
1956;7.6;261.2619856;0.002
1958;7.5;261.2623434;0
1960;7.0;261.259845;0
1962;6.6;261.2697569;0
1964;6.5;261.2704884;0
1966;6.3;261.2582877;0
1968;6.0;261.2464616;0
1970;5.8;261.2459806;0
1972;5.4;261.2339353;0
1974;5.2;261.2240669;0
1976;5.2;261.212496;0
1978;5.0;261.203164;0
1980;4.8;261.2030073;0
1982;4.9;261.2034901;0
1984;4.9;261.1955944;0
1986;4.9;261.1952804;0
1988;4.9;261.2076289;0
1990;4.8;261.2092509;0
1992;4.8;261.1993406;0
1994;4.9;261.1992223;0
1996;4.8;261.2103024;0
1998;4.8;261.2087781;0
2000;4.9;261.2090623;0
2002;4.9;261.1945807;0
2004;5.0;261.1947923;0
2006;5.1;261.2034224;0
2008;5.3;261.2056989;0
2010;5.4;261.2058264;0
2012;5.6;261.2159329;0
2014;5.5;261.2182217;0
2016;5.7;261.228213;0
2018;5.8;261.2355161;0
2020;5.8;261.2344537;0
2022;5.9;261.232372;0
2024;6.0;261.2205246;0
2026;5.9;261.2211671;0
2028;6.0;261.2304999;0
2030;5.8;261.2246807;0
2032;5.6;261.2147464;0
2034;5.5;261.2015064;0
2036;5.1;261.1989947;0
2038;4.8;261.1944563;0
2040;4.8;261.1834224;0
2042;4.6;261.1717516;0
2044;4.4;261.1474383;0
2046;4.4;261.1322721;0
2048;4.4;261.133486;0
2050;4.4;261.1359179;0
2052;4.3;261.1402721;0
2054;4.1;261.1278421;0
2056;3.9;261.1248636;0
2058;4.1;261.1445274;0
2060;4.0;261.1601644;0
2062;4.1;261.1722064;0
2064;4.1;261.1729703;0
2066;4.1;261.1737644;0
2068;4.1;261.1839617;0
2070;4.2;261.1872997;0
2072;4.0;261.1877914;0
2074;4.0;261.1852719;0
2076;3.9;261.1827283;0
2078;3.8;261.179564;0

File: data/rise_materials/Testdata-1878.txt
Keywords
Material1;Material2;Material3;Material4;Product;Object;Scenario;Method;Reference;Comment;Owner;IsPublic;ImportDate
;;;;F1A-1-3;;;ISO 5660;TRANSFEU;;TRANSFEU;1;2011-03-28 10:48:56
Scalars
Flux (kW/m2);tig (s);qmax (kw/m2);qtotal (MJ/m2);q180 (kw/m2);q300 (kw/m2);Sample mass (g);Mass loss (g);DHc (MJ/kg);Peak smoke production (m2/m2s);Total smoke produced (m2/m2);Specific extinction area (avg) (m2/kg);MARHE (kW/m2);Area exposed (m2);Observations;Test date (YYYY-MM-DD);Test identifier;Product thickness (mm);Thickness1 (mm);Thickness2 (mm);Thickness3 (mm);Thickness4 (mm);Product density (kg/m3);Density1 (kg/m3);Density2 (kg/m3);Density3 (kg/m3);Density4 (kg/m3);Product area weight (kg/m2);Area weight1 (kg/m2);Area weight2 (kg/m2);Area weight3 (kg/m2);Area weight4 (kg/m2)
75;2;372.96;63.65;;;44.54;31.50;17.83;;755.53;;239.36;0.0088;Swelling. Glowing. End flame at 879s.
;2011-03-01;c_LSFIRE_F1A1-3_75c;29.0;;;;;;;;;;;;;;
VectorData
Time (s);HRR (kW/m2);Mass (g);SPR (m2/(m2*s))
1;-21.50466229;44.54;0.996288576
3;16.69900888;44.38167392;2.345780302
5;125.1910157;44.5165056;3.296873726
7;210.8160364;43.89433584;3.935445817
9;238.048696;43.32956784;4.245653144
11;216.2821494;43.29559584;4.79048283
13;178.9927794;42.88182576;4.81730454
15;165.3753157;42.46595424;5.601135485
17;193.9395136;42.66105072;6.486906527
19;263.9870068;41.50886016;7.68932502
21;314.0130565;41.12209248;8.939215846
23;364.2793386;40.44313824;9.625095489
25;372.9615009;40.12880496;10.02896347
27;354.8974351;39.8879784;10.51827731
29;338.7945415;39.0254664;10.78166622
31;316.2826833;38.94996768;9.64409909
33;282.0709675;38.01178272;8.253022277
35;254.4846512;38.27330928;6.741425861
37;219.9957658;37.80531184;5.303103977
39;198.1509724;37.52969232;3.894797188
41;183.5773665;37.62075984;3.220897292
43;165.0350194;37.71633792;3.156567316
45;158.5658137;37.53684384;3.075440141
47;154.1561682;37.37278176;3.033698854
49;148.3423906;36.99080064;2.840129486
51;142.2088658;36.8259096;2.694366063
53;140.529736;36.59026896;2.43286929
55;130.5372727;36.44785968;2.175520939
57;127.0951146;36.5030136;1.850632127
59;115.9379249;36.09297312;1.614408668
61;108.700625;36.13176;1.348075179
63;103.011819;36.20108016;1.110058957
65;100.1136777;36.17539536;0.929915908
67;96.21373767;35.89234272;0.800677522
69;92.53479091;35.51394768;0.645866425
71;88.97144237;35.84402976;0.533400574
73;86.7580246;35.82747168;0.510816714
75;84.49391353;35.45647344;0.469947432
77;83.08888479;34.865448;0.438400361
79;82.53669186;34.71003792;0.425315252
81;81.34389432;35.20785984;0.405964356
83;80.11116434;34.86518448;0.38399996
85;79.47858816;35.0196216;0.384339751
87;78.98837121;34.63061664;0.388317059
89;81.1108173;34.7093088;0.39471766
91;79.58517025;34.58969856;0.413439012
93;78.85862091;34.57037792;0.435444768
95;80.19644132;34.4922;0.466701869
97;81.74215634;34.41700128;0.477623907
99;81.30913928;33.95655648;0.493663555
101;81.24650632;33.91135536;0.506284986
103;81.5285256;33.83490144;0.497024412
105;81.96445004;33.63910224;0.533079074
107;82.48028869;33.6753504;0.588868428
109;83.20520784;33.51823872;0.629195106
111;83.55161426;33.2392632;0.647831552
113;84.23586613;33.8218368;0.684402195
115;82.88449234;33.06962256;0.669957132
117;83.8158132;33.16126272;0.701879971
119;84.30831318;33.05455584;0.732917508
121;83.02083157;33.0785112;0.751531111
123;83.45727347;33.14524848;0.750157354
125;85.18781187;33.34305744;0.770417003
127;84.55639623;33.09283152;0.755782093
129;83.24551359;32.8078416;0.775054783
131;86.45514053;32.43609696;0.794243888
133;86.61696475;32.60795616;0.809783581
135;86.22974037;32.59894896;0.805848485
137;87.05857831;32.28346992;0.788044399
139;88.24661827;32.1904296;0.740848442
141;87.62353256;32.07128544;0.745294445
143;86.64589263;31.82823024;0.76504432
145;86.42243537;31.72599984;0.766019633
147;87.91541475;31.84689072;0.764065794
149;84.61372443;31.76647872;0.771779718
151;84.84526042;31.3871928;0.765551216
153;85.72490402;31.30919232;0.715945795
155;85.64044614;31.64299632;0.705434892
157;83.81498684;31.50140592;0.697256478
159;83.38057246;31.32405888;0.684339213
161;84.27124007;31.12657728;0.639795579
163;83.46329721;31.2533544;0.672639706
165;82.55845819;31.326888;0.673346458
167;81.8310785;31.17590832;0.657656823
169;85.21571323;30.71011392;0.660356277
171;83.43656317;30.6827544;0.677473186
173;82.66799371;30.44037216;0.67118492
175;81.4913884;30.7690896;0.660492552
177;81.10419749;30.5321664;0.689671161
179;80.53766122;30.48682032;0.694353955
181;81.04415606;30.51430656;0.693132683
183;80.42931557;30.25462752;0.694864946
185;79.72050652;30.3152328;0.703640719
187;79.1997931;30.1628064;0.690356618
189;79.33143787;29.707548;0.654439115
191;80.26918906;29.87464992;0.611344855
193;76.30369321;30.04338;0.586232676
195;77.29167825;29.85808176;0.558183705
197;76.04126331;29.74530576;0.557156426
199;75.8151122;29.46300864;0.580721007
201;75.53593095;29.43014496;0.584855863
203;76.03046131;29.3020848;0.566094625
205;74.74178982;29.06931072;0.607436152
207;75.84859133;28.98260256;0.586349285
209;74.83705605;29.32864416;0.627323795
211;74.51172699;29.29061232;0.653409572
213;74.19694695;28.9291224;0.697150174
215;73.82538275;28.7939376;0.611039847
217;74.17379061;28.84933776;0.61330339
219;72.12745273;28.73726352;0.563026707
221;73.27691236;28.83757344;0.561670175
223;71.64126657;28.75445952;0.525488578
225;73.30603408;28.32542256;0.554461861
227;71.95403527;28.59908544;0.529843779
229;72.17148701;28.43474016;0.527106799
231;70.93486911;28.38959376;0.532844126
233;72.00004564;28.29490656;0.569951551
235;70.96102937;28.24765824;0.580809716
237;71.2596541;28.01493888;0.614583788
239;72.2338089;28.41008352;0.598643989
241;71.20694538;27.94801968;0.588137278
243;69.66522938;28.07221296;0.554826917
245;70.96279996;27.7233792;0.57078401
247;68.6976884;27.8767512;0.543082262
249;70.0637498;27.76482288;0.539819614
251;72.42778171;27.83105904;0.499629268
253;70.6197399;27.65451312;0.500771065
255;71.0779758;27.75210288;0.493231027
257;70.28886531;27.54015504;0.517062671
259;70.90638822;27.28764624;0.528902769
261;71.84486922;27.48298944;0.552156818
263;72.54141316;27.0884088;0.507555862
265;70.748802;27.27983088;0.503360603
267;71.21610635;27.09607872;0.551946669
269;71.46380691;26.83712832;0.571734324
271;71.12303605;27.03884064;0.584530057
273;71.50874024;26.6140896;0.635686822
275;73.11208617;27.06528048;0.636673233
277;72.6005147;26.79712272;0.585854096
279;70.38477021;26.65693392;0.595655146
281;71.75817291;26.50959408;0.617653313
283;71.72564393;26.4802608;0.589837634
285;72.84634233;26.57401104;0.586681295
287;71.0750398;26.30018448;0.562305418
289;71.2802964;26.2782576;0.567292981
291;71.51499286;26.24205728;0.574373564
293;71.56614955;26.0935256;0.579578991
295;71.45695309;26.01810624;0.615531191
297;70.8519603;26.03211744;0.653810999
299;71.54240101;26.31934608;0.677493714
301;71.19859503;25.81367328;0.694349097
303;72.19047504;26.0353656;0.74995072
305;72.34368758;25.68469392;0.726704165
307;69.23196823;25.67261136;0.717580448
309;71.91425354;25.8170856;0.718062103
311;71.58453336;25.70078928;0.715917569
313;70.77065368;25.3682784;0.722176946
315;71.77547041;25.58581248;0.742403894
317;72.41055847;25.45741536;0.759239992
319;72.2551309;25.7513496;0.741877789
321;71.67759734;25.33169328;0.763779268
323;72.54628731;25.65607968;0.764956313
325;71.86725598;25.1586504;0.760620679
327;71.949593;25.1568672;0.79104085
329;72.66204394;25.0665288;0.776827299
331;72.1872367;24.81220992;0.754443815
333;70.71228596;25.19382528;0.729798654
335;72.37797244;24.9449376;0.736505705
337;72.7360923;24.67474176;0.782495896
339;71.74890115;24.74819328;0.793628223
341;71.98716009;24.46845312;0.771408975
343;72.28939756;24.52600992;0.781322642
345;71.65481318;24.70389312;0.823578732
347;72.63635848;24.53037696;0.845615412
349;72.97195293;24.08100624;0.899590937
351;72.92475174;24.5812104;0.940467707
353;74.44463754;24.97791984;0.946026757
355;72.29013702;24.09146016;0.950670479
357;73.3765633;23.97370848;0.873624462
359;71.9041733;24.0468048;0.855996031
361;73.14643835;24.3044088;0.861289376
363;74.07646813;24.05093616;0.873736911
365;74.98748445;23.6850432;0.822722893
367;74.94798867;23.4499488;0.843861902
369;73.79857294;23.7593952;0.860585025
371;74.07232238;23.602584;0.904197198
373;73.13866047;23.84249088;0.903784405
375;75.13109301;23.52364608;0.948281333
377;73.89489629;23.69249472;0.954565841
379;73.16234064;23.66051328;0.972139661
381;72.92259875;23.27285712;0.968914632
383;72.93502258;23.3320608;0.984094897
385;73.21863158;23.26538688;0.978786709
387;75.25541109;23.28737808;0.95966448
389;73.62458588;22.9293648;0.918936072
391;73.55142021;22.8294456;0.938597299
393;72.23296598;22.72852608;0.982314568
395;73.24765835;22.9420296;1.000938562
397;74.0805301;23.02640832;1.046437332
399;74.54271414;23.27819808;1.043428941
401;74.03016048;23.1985416;0.974580303
403;73.36581353;22.54289088;0.918021977
405;73.74428883;22.5182616;0.89971348
407;74.21644198;22.6099008;0.900923422
409;71.95100614;22.1195328;0.89550441
411;72.46861899;22.55044272;0.866755519
413;73.66081426;22.16557104;0.852716638
415;72.54530286;22.57263408;0.812752566
417;72.26524087;22.27104;0.786377574
419;70.48205997;22.04611824;0.805938424
421;71.48646338;21.8543688;0.817189136
423;72.02835965;21.83616288;0.805848456
425;70.6907654;21.7899336;0.800717103
427;70.24253807;21.8548056;0.737133112
429;70.72471624;21.7094856;0.718157112
431;71.33722183;22.01284512;0.723318701
433;69.91257635;21.74103024;0.713057517
435;70.48606671;21.58003296;0.68243142
437;71.00642151;22.14440832;0.724952818
439;71.50234723;21.75247584;0.719695695
441;70.46292998;21.5207664;0.685147785
443;70.22779267;21.19157664;0.692245452
445;71.260992;21.3858744;0.699026157
447;70.91231945;21.36476496;0.65786526
449;71.99930187;21.42175776;0.622553407
451;71.0874428;21.07712784;0.626341623
453;71.15053356;21.08698128;0.639646338
455;71.64876922;21.38656512;0.674056063
457;72.62849562;21.3862104;0.686687505
459;73.74320858;21.19202352;0.68625119
461;73.88399588;21.24128256;0.722795365
463;73.66139416;20.80668768;0.701982164
465;75.41775847;20.7279408;0.727889879
467;74.71917507;20.9390424;0.72527514
469;75.75194809;20.69374848;0.771513362
471;74.29026001;20.86364256;0.778109009
473;77.85578164;20.3766408;0.783122694
475;75.9188946;20.43678096;0.699248504
477;76.75126944;20.4598728;0.695560755
479;78.26573791;20.61059712;0.661664063
481;76.60987133;20.19802944;0.645311708
483;79.19181072;20.42202432;0.658370328
485;79.91039971;20.11929264;0.703540857
487;81.04368315;20.20668336;0.694479009
489;81.18987402;20.35500576;0.677795107
491;81.14409464;20.05173696;0.671264575
493;80.84270398;19.76123328;0.646570271
495;79.90085725;19.86118848;0.633662691
497;80.83390314;19.93059168;0.617311709
499;82.66146724;19.66562832;0.650979241
501;81.21577274;19.5158952;0.628016734
503;84.6256162;19.51398432;0.64379599
505;81.54438761;19.44465456;0.64290389
507;83.17874893;19.553544;0.614689564
509;83.43347583;19.45827504;0.569734846
511;82.28647221;19.473132;0.560765926
513;82.06263791;19.47328704;0.555136916
515;83.48755209;19.41757776;0.558380053
517;83.73631832;19.4224992;0.562848272
519;83.17865672;19.29241008;0.542877419
521;83.6300238;18.97488432;0.517460499
523;83.93323919;18.81735504;0.464405456
525;81.89653601;19.07271216;0.476046078
527;81.77206556;18.76273056;0.486855059
529;82.92974764;18.8018616;0.510409848
531;81.33644274;19.09809696;0.512305703
533;81.69822209;18.56796;0.504059461
535;81.82847632;18.72104016;0.460783329
537;81.43058581;18.7875864;0.511874934
539;82.0166104;18.75152928;0.47312292
541;80.84543553;18.63668976;0.434859218
543;80.21582781;18.40114848;0.452980359
545;80.22963482;18.47112528;0.432442245
547;78.51236463;18.2825232;0.372165746
549;77.41888202;18.182268;0.382781055
551;78.29047153;18.11693136;0.4059036
553;77.02294245;18.25474512;0.374985879
555;76.2272086;18.43474896;0.34149814
557;75.21343705;18.35700384;0.310435975
559;73.93442839;18.02342832;0.282172989
561;76.07114092;18.07115952;0.301396456
563;74.11927845;17.91722448;0.278195623
565;72.99935177;17.98917504;0.288880735
567;72.20240263;17.62855008;0.288187985
569;71.3914667;17.64899424;0.286723007
571;71.27854186;18.17593728;0.273476446
573;69.25768056;17.45624352;0.292014872
575;69.11125636;17.68934496;0.286405262
577;67.33837181;17.87564352;0.271832849
579;67.21118334;17.3081208;0.2644933
581;66.18367863;17.4525864;0.224861823
583;65.11295055;17.24326944;0.233153498
585;63.8228519;17.18193936;0.23569716
587;64.30121765;17.58658272;0.254013603
589;62.31396969;17.2412352;0.256663986
591;61.94789677;17.18221248;0.249121847
593;59.24477882;16.9231152;0.222332055
595;60.65113329;17.3803464;0.208541242
597;58.46421634;17.10147888;0.182971644
599;58.99066786;16.85643072;0.205970727
601;58.1782353;17.41501104;0.240037535
603;57.09372638;16.88602944;0.251402757
605;55.77752172;16.729464;0.256284533
607;54.77901094;17.31765744;0.262476626
609;53.54566843;17.01208704;0.231553684
611;54.64074386;16.9011048;0.205122939
613;52.11633739;16.60629696;0.193710964
615;51.92046594;16.93479792;0.18388809
617;51.05728274;16.7022696;0.195668465
619;50.6848037;16.43136432;0.18603398
621;50.56908818;16.47906816;0.173561278
623;49.37650242;16.5808056;0.142832137
625;49.56373894;16.552992;0.170019376
627;48.11101738;16.65075504;0.154984827
629;47.89307834;16.7368632;0.167625243
631;46.72321443;16.50517296;0.162592297
633;46.26418128;17.04534576;0.171473474
635;46.0356707;16.05972336;0.131149189
637;44.86371616;16.16988672;0.146725654
639;44.17230001;16.48524768;0.143636117
641;43.75969843;16.333404;0.161681159
643;43.73429636;16.41812016;0.205923966
645;43.83205287;15.52392864;0.211055719
647;42.61055352;16.32262272;0.188851213
649;42.39459941;16.0949256;0.164347134
651;41.37056427;15.78517968;0.163391527
653;41.23442119;15.98325264;0.152084883
655;39.84448343;16.2657312;0.161721624
657;39.82918763;16.00632528;0.178688635
659;39.84289762;16.29835728;0.19224186
661;39.31526861;16.06825824;0.167104929
663;38.40018286;15.8967624;0.141759309
665;38.25202166;16.21210416;0.130915978
667;36.92531307;15.61899792;0.126550654
669;37.13584033;15.92682528;0.137849788
671;37.3673666;15.92052;0.135849744
673;37.0187099;15.90695424;0.132933006
675;36.24258524;15.14877504;0.138035559
677;35.72963561;15.67685568;0.149897799
679;34.72442665;15.88144992;0.152515617
681;34.31868696;15.86220672;0.167336443
683;34.84726779;15.882888;0.158630138
685;34.49131983;15.71057328;0.146934651
687;33.81915253;15.83235648;0.126951258
689;34.05263733;15.68934864;0.137550487
691;32.8649414;15.62072832;0.13015327
693;32.50529411;15.91688976;0.156810781
695;32.50660298;15.63408384;0.158302673
697;32.03996353;15.67964784;0.168506098
699;31.82192737;15.33087216;0.175051693
701;31.64240626;15.684408;0.200341618
703;30.61067292;15.60563424;0.196913701
705;30.97814486;15.08982816;0.192388252
707;31.01580311;15.36963984;0.172408993
709;30.59226534;15.65980704;0.157296247
711;29.58903469;15.17708256;0.153437228
713;29.42179123;15.54042864;0.165523881
715;29.56222976;15.1328208;0.176529764
717;29.28095162;15.48168912;0.162255772
719;28.86324527;15.21518688;0.13780019
721;28.26310793;14.95619088;0.130058334
723;28.47724296;15.48050448;0.11400068
725;28.51987459;15.42829968;0.134263621
727;27.29723303;15.65782512;0.135510578
729;27.14792017;15.36960672;0.138680429
731;26.99853573;15.02658768;0.115641844
733;26.33662456;15.05595744;0.118540602
735;26.8170133;15.1541928;0.111652807
737;26.33369385;15.23238576;0.134526412
739;25.28080375;15.04864224;0.131775056
741;25.48685838;15.11872848;0.152757177
743;25.87669277;14.9605608;0.136500537
745;25.22717871;15.01673424;0.144077533
747;25.12178728;14.76408144;0.148294358
749;25.28312673;15.07358208;0.139691331
751;24.05306724;14.95643088;0.115246992
753;24.89357428;14.90719056;0.119270168
755;24.08858321;14.83846944;0.11062863
757;23.11479282;14.66227056;0.120859093
759;23.99406883;14.97917616;0.134458819
761;23.39994745;14.90747136;0.153191116
763;23.14938424;14.9163072;0.144308562
765;22.84695431;14.7547656;0.122379853
767;23.00570979;14.95985376;0.131521051
769;23.02949787;14.31280176;0.142781206
771;22.0921304;14.6093832;0.135943285
773;22.47739028;14.83672224;0.135637837
775;22.40726037;14.49064608;0.151529101
777;21.62120882;14.91609696;0.130335624
779;21.42055287;15.06112464;0.147475175
781;21.56952773;14.57472384;0.136060376
783;20.60697396;14.847324;0.155751367
785;20.92410617;14.71032912;0.161884333
787;20.57834154;14.69919264;0.149538814
789;20.54142392;14.77267152;0.148999522
791;20.16811254;14.61376704;0.196086308
793;20.08486209;14.363388;0.176960602
795;20.34888212;14.84653248;0.158473491
797;19.91086642;14.54903376;0.170722108
799;19.71680274;14.63610528;0.168466017
801;19.36008134;14.74687728;0.143599938
803;19.78770325;14.4843168;0.178254278
805;19.29944693;14.61484224;0.18142924
807;19.23089731;14.52990768;0.180078925
809;18.81735756;14.41623456;0.164589714
811;18.4249515;14.46356448;0.190408301
813;17.76721254;14.6557224;0.164865878
815;18.72764447;14.12526768;0.171560179
817;18.42958041;14.12163696;0.171157602
819;18.45535857;14.4905592;0.175034323
821;18.23667801;13.86832944;0.154946932
823;17.5997847;15.03579984;0.173494257
825;17.75033373;14.45696368;0.185971837
827;17.408505;13.64360832;0.183335479
829;17.07951607;13.95909408;0.168833189
831;16.71931347;13.92458208;0.161906092
833;16.79111017;14.50607904;0.17415351
835;16.58451994;14.37144;0.173126892
837;16.6067274;14.105268;0.162772233
839;16.70134893;14.05597296;0.164589729
841;16.08319168;13.97406;0.166188613
843;16.24819051;13.8192336;0.174465327
845;16.23669872;14.4758472;0.175112897
847;16.02976686;14.18340624;0.183938892
849;15.55996077;13.83866784;0.180689788
851;15.24730147;14.20958256;0.20221785
853;14.86823425;14.17058544;0.185411472
855;15.33340471;13.96876464;0.182031893
857;15.70058075;14.12410992;0.165924119
859;15.21586439;14.28850896;0.168836239
861;14.82486688;13.87099344;0.140639996
863;14.5101433;14.22948864;0.132257669
865;14.41068021;14.0506776;0.113802752
867;14.44775249;14.21127456;0.136358476
869;14.93937536;13.83006192;0.143478102
871;14.21620806;14.07637344;0.142083624
873;13.78799449;13.75163472;0.142075549
875;14.20585795;14.10322416;0.167613066
877;13.77780332;14.22590784;0.158918174
879;13.47374719;13.80566304;0.151137044
881;13.69086955;13.5424008;0.160938508
883;13.67596581;14.26635936;0.174101994
885;13.37149149;13.83367584;0.18492673
887;13.89048741;13.89278592;0.205882131
889;13.44698606;13.5845304;0.194221088
891;13.50183591;14.09259504;0.178326401
893;13.59266628;13.82966016;0.158346534
895;13.16540405;14.12651472;0.157875173
897;13.06082845;13.5919224;0.165554824
899;13.13860986;14.3903616;0.181349769
901;12.96697597;13.78497312;0.185230476
903;12.57704329;13.52421408;0.177077411
905;12.89672189;14.10805824;0.152921482
907;12.36236057;14.13145008;0.157985882
909;12.47108667;13.57849632;0.175268954
911;12.22416621;13.55335728;0.176093952
913;12.01332096;13.81833888;0.190572674
915;12.01710774;13.61897472;0.186569936
917;12.06402979;13.72599936;0.138483803
919;11.78539055;13.80754944;0.117137894
921;11.4758782;13.50631968;0.139987337
923;11.41689696;13.925328;0.150158571
925;10.98763287;13.7099688;0.143816714
927;11.32538098;14.0055648;0.164141217
929;11.33345734;13.63808976;0.156874427
931;11.38005843;13.49584608;0.165794425
933;10.79355789;13.77415632;0.16301343
935;11.17251827;13.5723;0.203904385
937;10.74046565;13.556652;0.198949259
939;11.01853849;13.71209808;0.214416457
941;10.93012811;13.666152;0.181415001
943;10.59684248;13.53505344;0.174692688
945;10.43900135;13.49717568;0.147264829
947;10.38061493;13.57984464;0.184274507
949;10.22837215;13.38772224;0.203519483
951;10.3830174;13.3932984;0.220897821
953;10.32520981;13.68127392;0.205177414
955;10.00079728;13.51936656;0.199643388
957;9.916392773;13.43151168;0.178546132
959;9.736066469;13.46235504;0.161652671
961;9.698686156;13.55302992;0.182590153
963;9.58749605;13.2191904;0.193809836
965;9.909046105;13.27108944;0.179765014
967;9.566436148;13.68319248;0.190003155
969;9.398607748;13.38773328;0.205501885
971;9.203111902;13.45760064;0.176792187
973;9.272924009;13.40439456;0.159931833
975;9.296300072;13.55985648;0.162336973
977;9.243247957;13.36165824;0.151405609
979;8.828332307;13.2617304;0.145015804
981;8.614481612;13.19754816;0.149247037
983;8.819735887;13.41957552;0.151479219
985;8.644876015;13.04727696;0.166054761
987;8.568342038;13.39947504;0.173757929
989;8.560486838;13.17087792;0.158413201
991;8.30361221;13.4224224;0.172038829
993;8.092417218;13.39487328;0.198265373
995;8.389338377;13.43616288;0.182713516
997;8.101402591;13.28491248;0.173566143
999;8.050002428;13.18154544;0.17355496
1001;8.253331197;13.1970408;0.172242721
1003;7.795539423;13.78613664;0.16406777
1005;7.681321817;13.16262192;0.179687947
1007;8.174821142;13.40797008;0.166957242
1009;7.738349098;13.01213568;0.166891826
1011;7.436251125;12.9913992;0.157409954
1013;7.584728932;13.37602368;0.167728874
1015;7.399933445;13.23468912;0.180573008
1017;7.327998019;13.27680576;0.192242382
1019;7.595441441;12.69124176;0.18106247
1021;7.491698623;13.17086496;0.180017462
1023;6.781949961;13.27330368;0.175171381
1025;6.938512332;13.048356;0.193944071
1027;6.957517274;13.35141456;0.193037685
1029;7.210940612;12.97091952;0.203182296
1031;7.057043181;13.09005504;0.178826063
1033;6.825936086;12.74984016;0.180773979
1035;6.41491035;13.01929824;0.149585559
1037;6.696415739;12.93818496;0.143281941
1039;6.676184092;12.70986864;0.154015164
1041;6.315673493;13.32849456;0.167899373
1043;6.468222614;12.85318416;0.173174227
1045;6.334231169;13.12119552;0.206960544
1047;6.110291289;13.48522368;0.219654751
1049;6.28199427;13.1912544;0.19939581
1051;6.096813312;13.1483112;0.191830611
1053;5.799137508;13.2628416;0.173124478
1055;5.997166649;12.93899232;0.153872028
1057;5.670812836;13.18275744;0.146881828
1059;5.45571584;13.16225904;0.148732878
1061;5.37032244;13.11866064;0.156915628
1063;5.515372198;12.75750192;0.162617502
1065;5.387862124;12.8159568;0.151761504
1067;5.628116586;12.7068504;0.143371895
1069;5.580969174;13.04248752;0.138782441
1071;5.183191478;12.75961152;0.148617692
1073;5.272536855;12.78176736;0.155631225
1075;5.076030677;12.8967072;0.170844944
1077;5.168531397;12.70171056;0.166769107
1079;5.27310525;12.85566336;0.167984679
1081;4.867176122;12.6750048;0.162174493
1083;4.664693384;13.23422832;0.167789133
1085;4.801378881;12.94315248;0.147772305
1087;4.732334714;13.0049568;0.166458577
1089;4.70729908;12.53945664;0.165930451
1091;4.794336223;12.39329136;0.152753338
1093;4.421023856;12.54415152;0.134140659
1095;4.219532369;12.95781024;0.158642006
1097;4.374623289;12.676116;0.130651644
1099;4.281660402;12.7419984;0.15233235
1101;4.405036975;12.43515408;0.17067154
1103;4.443952919;12.56889216;0.189689038
1105;4.087418065;12.89229696;0.187072029
1107;4.129065742;12.6514248;0.238907961
1109;4.398270625;12.4964784;0.219653724
1111;4.345733213;12.4683288;0.206914935
1113;3.992999065;12.89093232;0.200854919
1115;3.997127738;12.74212704;0.213762434
1117;3.805876523;12.7878384;0.201641721
1119;3.895894391;12.58393536;0.219489102
1121;3.984013339;12.74300832;0.208405089
1123;3.899574102;12.57188688;0.207914429
1125;3.410946486;12.56994912;0.171992558
1127;3.855218156;13.10086752;0.168502574
1129;3.755899917;12.62464848;0.162147901
1131;3.734710474;12.66913968;0.169092526
1133;3.601035735;12.80820048;0.154568833
1135;3.497377827;12.83265696;0.168709412
1137;3.258647691;12.5003112;0.16398025
1139;3.403396559;12.7339032;0.159947445
1141;3.476808549;12.50020992;0.172554655
1143;3.118369872;12.61550448;0.183462282
1145;3.421968187;12.60799056;0.154285315
1147;3.069001444;12.2218728;0.135592728
1149;2.953202877;12.68073216;0.159018113
1151;2.885009147;12.51265632;0.17058028
1153;2.790327366;12.38056704;0.176150252
1155;3.044006129;12.6050232;0.188111533
1157;3.188420265;12.38445072;0.176354254
1159;2.780405963;12.74446608;0.155559546
1161;2.737281171;12.46569264;0.126649543
1163;2.911626392;12.5251608;0.14146922
1165;2.659970785;12.7086312;0.153916568
1167;2.615507818;12.56645856;0.15178875
1169;2.746340127;12.69581808;0.130948483
1171;2.83054712;12.63828;0.143464239
1173;2.799576632;12.07927488;0.13392056
1175;2.620385509;12.6275064;0.144897203
1177;2.292687886;12.6417;0.173925569
1179;2.240668333;12.27083232;0.205846058
1181;2.459122573;12.1965432;0.195259506
1183;2.31596774;12.62375904;0.172776593
1185;2.043259792;12.2857632;0.172158563
1187;2.306900032;12.4796328;0.194373893
1189;1.970590419;12.696048;0.215103251
1191;1.915375832;12.34819824;0.250053274
1193;2.22655694;12.72873936;0.256449821
1195;2.034147947;12.32816352;0.221869944
1197;1.868919419;11.85465504;0.190701837
1199;2.118415596;12.11372496;0.159968013
1201;2.120165065;12.87764256;0.138801683
