Repository: johodges/materials

## A Non-Dimensional Scaling Approach to Modeling Material Pyrolysis

This repository contains the data, scripts, and technical documents required to generate the SPyro cone validation cases.

## Instructions
* Clone this repository with submodules
  ```
  git clone --recurse-submodules https://github.com/johodges/materials
  ```
* Pre-process data
  ```
  python materials/scripts/initialize.py
  ```
* Build latest FDS (example for impi_intel_linux target, but use relevant make target for platform)
  ```
  git clone git@github.com:firemodels/fds.git && cd fds
  cd Build/impi_intel_linux
  ./make_fds.sh
  ln -s fds_impi_intel_linux fds
  cd ../..
  ```
* Run cases
  ```

File: data/rise_materials/Testdata-1880.txt
Keywords
Material1;Material2;Material3;Material4;Product;Object;Scenario;Method;Reference;Comment;Owner;IsPublic;ImportDate
Polycarbonate (blue);Polycarbonate (black);;;F1E-2;Back shell of passenger seat F1A-1-2;;ISO 5660;TRANSFEU;Distance sample-cone :60 mm;TRANSFEU;1;2011-03-28 11:18:31
Scalars
Flux (kW/m2);tig (s);qmax (kw/m2);qtotal (MJ/m2);q180 (kw/m2);q300 (kw/m2);Sample mass (g);Mass loss (g);DHc (MJ/kg);Peak smoke production (m2/m2s);Total smoke produced (m2/m2);Specific extinction area (avg) (m2/kg);MARHE (kW/m2);Area exposed (m2);Observations;Test date (YYYY-MM-DD);Test identifier;Product thickness (mm);Thickness1 (mm);Thickness2 (mm);Thickness3 (mm);Thickness4 (mm);Product density (kg/m3);Density1 (kg/m3);Density2 (kg/m3);Density3 (kg/m3);Density4 (kg/m3);Product area weight (kg/m2);Area weight1 (kg/m2);Area weight2 (kg/m2);Area weight3 (kg/m2);Area weight4 (kg/m2)
50;;217.5;151.8;;;78.4;64.1;21.0;;3412.2;;175.3;0.008836;Intumesing
Huge conical intumescence, reaching the cone heater despite the 60 mm distance.
Mass loss data as been linearised on some parts, to smooth the disturbances as much as possible.;2010-11-17;c_LNE_F1E-2_50a;6.1;2.8;3.3;;;;;;;;7.82;3.35;4.43;;
VectorData
Time (s);HRR (kW/m2);Mass (g);SPR (m2/(m2*s))
0;37.5;78.4;4.4
5;60.8;78.2;6.7
10;85.3;78.0;9.1
15;110.2;77.6;11.4
20;133.4;77.2;13.0
25;152.6;76.7;13.4
30;163.8;76.2;13.5
35;169.0;75.7;12.7
40;169.2;75.2;11.6
45;168.0;74.7;10.3
50;167.0;74.3;9.1
55;167.1;73.9;8.6
60;168.0;73.4;8.6
65;171.0;73.0;8.6
70;173.6;72.5;8.8
75;176.6;72.1;8.7
80;180.2;71.6;8.9
85;184.5;71.2;9.0
90;190.6;70.7;9.3
95;198.1;70.2;9.8
100;205.3;69.7;10.1
105;210.7;69.2;10.5
110;214.1;68.6;10.9
115;217.0;68.1;11.3
120;217.5;67.4;11.3
125;216.5;66.8;11.1
130;212.7;66.2;10.7
135;207.0;65.6;10.4
140;200.7;65.0;9.8
145;193.9;64.6;9.1
150;184.9;64.2;8.2
155;175.4;63.9;7.7
160;164.2;63.5;6.9
165;152.1;63.2;6.1
170;139.9;62.9;5.2
175;127.2;62.7;4.4
180;114.7;62.3;3.8
185;103.9;62.0;3.2
190;93.7;61.8;2.7
195;84.0;61.6;2.2
200;75.8;61.4;1.8
205;68.6;61.3;1.5
210;63.7;61.1;1.2
215;59.4;61.0;1.0
220;55.5;60.9;0.8
225;52.9;60.8;0.7
230;51.3;60.7;0.7
235;50.5;60.6;0.6
240;50.1;60.5;0.6
245;50.0;60.3;0.7
250;51.2;60.2;0.7
255;52.6;60.1;0.7
260;54.5;60.0;0.8
265;57.4;59.8;0.9
270;60.8;59.7;1.0
275;64.8;59.6;1.2
280;69.3;59.4;1.3
285;74.3;59.2;1.5
290;79.9;59.1;1.7
295;85.3;58.9;1.8
300;90.7;58.7;2.0
305;96.4;58.5;2.2
310;102.3;58.3;2.4
315;108.2;58.0;2.6
320;114.6;57.8;2.9
325;121.1;57.6;3.2
330;127.8;57.3;3.5
335;134.0;57.0;3.9
340;139.8;56.7;4.1
345;144.4;56.4;4.3
350;146.5;56.1;4.3
355;145.9;55.8;4.3
360;143.6;55.4;4.1
365;140.4;55.1;3.9
370;137.5;54.8;3.6
375;133.7;54.5;3.3
380;130.1;54.2;3.2
385;127.8;54.0;3.1
390;126.7;53.7;3.1
395;126.4;53.5;3.1
400;126.7;53.2;3.1
405;126.8;52.9;3.1
410;126.5;52.7;3.0
415;125.0;52.4;2.8
420;123.8;52.2;2.7
425;123.1;51.9;2.6
430;122.1;51.7;2.4
435;120.0;51.4;2.2
440;117.8;51.2;2.1
445;115.8;50.9;2.0
450;114.7;50.7;1.8
455;113.0;50.5;1.7
460;110.4;50.2;1.5
465;107.7;50.0;1.4
470;105.5;49.8;1.3
475;103.5;49.6;1.2
480;101.3;49.4;1.1
485;99.2;49.2;1.1
490;97.4;49.0;1.1
495;96.4;48.8;1.0
500;96.2;48.6;1.0
505;96.0;48.5;1.0
510;96.5;48.3;1.0
515;97.9;48.1;1.0
520;98.6;47.9;1.0
525;99.5;47.7;1.0
530;100.3;47.5;1.1
535;100.7;47.3;1.1
540;101.1;47.1;1.1
545;100.4;46.9;1.1
550;99.3;46.7;1.2
555;99.3;46.5;1.2
560;99.8;46.3;1.2
565;99.8;46.1;1.1
570;99.4;45.9;1.1
575;99.8;45.7;1.1
580;101.0;45.5;1.1
585;102.4;45.3;1.2
590;103.8;45.1;1.2
595;105.0;44.9;1.3
600;107.3;44.6;1.4
605;111.9;44.4;1.6
610;116.9;44.2;1.9
615;121.0;43.9;2.2
620;126.2;43.7;2.5
625;133.0;43.4;2.9
630;140.2;43.2;3.3
635;147.6;43.0;3.7
640;152.2;42.7;4.0
645;154.8;42.5;4.2
650;156.6;42.2;4.2
655;156.1;42.0;4.1
660;153.6;41.7;4.0
665;149.6;41.3;3.7
670;144.7;40.9;3.4
675;139.9;40.6;3.2
680;135.7;40.2;3.0
685;132.2;39.9;2.9
690;129.5;39.7;2.8
695;126.9;39.5;2.7
700;124.3;39.4;2.6
705;121.9;39.5;2.6
710;120.7;39.6;2.5
715;120.4;39.4;2.3
720;120.3;39.0;2.3
725;120.0;38.6;2.2
730;119.6;38.3;2.1
735;119.7;37.8;2.0
740;119.8;37.3;1.9
745;119.3;36.7;1.8
750;118.0;36.4;1.8
755;117.5;36.2;1.8
760;118.1;35.9;1.8
765;118.7;35.7;1.7
770;120.4;35.5;1.8
775;121.9;35.2;1.8
780;122.9;35.0;1.8
785;124.7;34.7;1.9
790;125.8;34.5;2.0
795;126.9;34.3;2.0
800;127.8;34.0;2.0
805;127.8;33.8;2.0
810;128.4;33.6;2.0
815;129.5;33.3;2.0
820;130.0;33.1;2.0
825;130.6;32.8;2.0
830;131.0;32.5;1.9
835;131.0;32.3;1.9
840;131.5;32.1;1.9
845;130.8;31.8;1.8
850;130.0;31.6;1.8
855;128.9;31.3;1.8
860;128.2;31.1;1.7
865;127.2;30.9;1.8
870;126.7;30.6;1.7
875;126.1;30.4;1.7
880;125.7;30.1;1.6
885;125.8;29.9;1.6
890;126.5;29.7;1.5
895;126.5;29.4;1.6
900;126.6;29.2;1.5
905;127.4;28.9;1.5
910;127.2;28.7;1.5
915;127.3;28.4;1.5
920;127.2;28.2;1.5
925;126.6;28.0;1.5
930;126.8;27.7;1.4
935;126.5;27.5;1.4
940;125.8;27.3;1.4
945;125.3;27.0;1.3
950;124.5;26.8;1.3
955;123.9;26.6;1.2
960;122.8;26.4;1.1
965;120.8;26.1;1.1
970;118.8;25.9;1.0
975;116.8;25.7;0.8
980;115.9;25.5;0.8
985;115.1;25.3;0.9
990;113.0;25.1;0.8
995;111.5;24.9;0.8
1000;109.9;24.7;0.8
1005;108.1;24.5;0.8
1010;106.3;24.3;0.8
1015;104.1;24.1;0.8
1020;101.8;24.0;0.7
1025;100.2;23.8;0.6
1030;98.1;23.7;0.6
1035;95.8;23.5;0.5
1040;93.8;23.4;0.5
1045;91.2;23.2;0.4
1050;88.5;23.0;0.4
1055;85.7;22.8;0.4
1060;83.0;22.7;0.4
1065;80.5;22.5;0.3
1070;78.5;22.3;0.3
1075;76.6;22.2;0.3
1080;74.5;22.0;0.3
1085;72.6;21.9;0.3
1090;71.0;21.8;0.3
1095;69.4;21.6;0.3
1100;68.1;21.5;0.3
1105;66.7;21.4;0.2
1110;65.1;21.3;0.2
1115;64.1;21.2;0.2
1120;63.4;21.0;0.2
1125;62.1;20.9;0.2
1130;61.0;20.8;0.1
1135;59.6;20.7;0.1
1140;58.3;20.6;0.1
1145;57.3;20.5;0.1
1150;56.1;20.4;0.1
1155;54.8;20.3;0.1
1160;54.1;20.2;0.1
1165;53.4;20.1;0.1
1170;52.8;20.0;0.1
1175;52.3;19.9;0.1
1180;52.4;19.8;0.1
1185;52.3;19.7;0.1
1190;52.2;19.6;0.1
1195;52.2;19.6;0.1
1200;51.9;19.5;0.1
1205;51.9;19.4;0.1
1210;51.8;19.3;0.1
1215;50.8;19.2;0.1
1220;50.0;19.1;0.1
1225;49.6;19.0;0.1
1230;48.7;18.9;0.1
1235;47.7;18.9;0.1
1240;46.8;18.8;0.1
1245;46.4;18.7;0.1
1250;46.3;18.6;0.1
1255;46.0;18.5;0.1
1260;45.4;18.5;0.1
1265;46.1;18.4;0.1
1270;47.2;18.3;0.1
1275;47.8;18.2;0.1
1280;47.5;18.1;0.1
1285;47.3;18.0;0.1
1290;47.6;17.9;0.1
1295;48.1;17.9;0.1
1300;47.5;17.8;0.1
1305;46.4;17.7;0.1
1310;45.6;17.7;0.1
1315;45.3;17.6;0.1
1320;44.7;17.5;0.1
1325;43.8;17.4;0.1
1330;42.6;17.4;0.1
1335;41.4;17.3;0.1
1340;40.4;17.2;0.1
1345;39.7;17.1;0.1
1350;39.2;17.0;0.1
1355;38.8;17.0;0.1
1360;38.4;16.9;0.1
1365;38.1;16.8;0.1
1370;37.8;16.8;0.1
1375;37.4;16.7;0.1
1380;36.8;16.6;0.1
1385;36.2;16.6;0.1
1390;35.8;16.5;0.1
1395;35.7;16.5;0.1
1400;35.3;16.4;0.1
1405;35.0;16.3;0.1
1410;34.5;16.3;0.1
1415;34.0;16.2;0.1
1420;33.5;16.1;0.1
1425;32.7;16.1;0.1
1430;31.7;16.0;0.1
1435;30.6;15.9;0.1
1440;29.6;15.9;0.1
1445;28.8;15.8;0.1
1450;28.3;15.7;0.1
1455;27.5;15.7;0.1
1460;26.9;15.6;0.1
1465;26.3;15.6;0.1
1470;25.9;15.5;0.1
1475;25.3;15.5;0.1
1480;24.6;15.4;0.1
1485;23.9;15.4;0.1
1490;23.6;15.3;0.1
1495;22.8;15.3;0.1
1500;22.4;15.2;0.1
1505;22.1;15.1;0.1
1510;22.0;15.1;0.1
1515;22.0;15.0;0.1
1520;21.7;15.0;0.1
1525;21.4;14.9;0.1
1530;21.3;14.9;0.1
1535;21.1;14.9;0.1
1540;20.6;14.8;0.1
1545;20.1;14.8;0.1
1550;19.5;14.8;0.1
1555;19.0;14.7;0.1
1560;18.7;14.7;0.1
1565;18.3;14.6;0.1
1570;18.0;14.6;0.1
1575;18.0;14.5;0.1
1580;18.0;14.5;0.1
1585;17.9;14.4;0.1
1590;18.3;14.4;0.1
1595;18.4;14.3;0.1
1600;18.3;14.3;0.1
1605;18.1;14.3;0.1
1610;17.9;14.2;0.1
1615;17.8;14.2;0.1
1620;17.7;14.1;0.1
1625;17.4;14.1;0.1
1630;17.3;14.1;0.1
1635;17.2;14.0;0.1
1640;17.2;14.0;0.1
1645;17.3;13.9;0.1
1650;17.0;13.9;0.1
1655;16.8;13.8;0.1
1660;16.6;13.8;0.1
1665;16.4;13.7;0.1
1670;16.4;13.7;0.1
1675;16.4;13.7;0.1
1680;16.5;13.7;0.1

File: data/rise_materials/Testdata-1881.txt
Keywords
Material1;Material2;Material3;Material4;Product;Object;Scenario;Method;Reference;Comment;Owner;IsPublic;ImportDate
Polycarbonate (blue);Polycarbonate (black);;;F1E-2;Back shell of passenger seat F1A-1-2;;ISO 5660;TRANSFEU;Distance sample-cone :60 mm;TRANSFEU;1;2011-03-28 11:21:37
Scalars
Flux (kW/m2);tig (s);qmax (kw/m2);qtotal (MJ/m2);q180 (kw/m2);q300 (kw/m2);Sample mass (g);Mass loss (g);DHc (MJ/kg);Peak smoke production (m2/m2s);Total smoke produced (m2/m2);Specific extinction area (avg) (m2/kg);MARHE (kW/m2);Area exposed (m2);Observations;Test date (YYYY-MM-DD);Test identifier;Product thickness (mm);Thickness1 (mm);Thickness2 (mm);Thickness3 (mm);Thickness4 (mm);Product density (kg/m3);Density1 (kg/m3);Density2 (kg/m3);Density3 (kg/m3);Density4 (kg/m3);Product area weight (kg/m2);Area weight1 (kg/m2);Area weight2 (kg/m2);Area weight3 (kg/m2);Area weight4 (kg/m2)
50;52;232.2;162.4;;;77.9;61.8;20.5;;4789.4;;130.0;0.008836;Intumesing
Huge conical intumescence, reaching the cone heater despite the 60 mm distance.
Mass loss data as been linearised on some parts, to smooth the disturbances as much as possible.;2010-11-17;c_LNE_F1E-2_50b;6.1;2.8;3.3;;;;;;;;7.82;3.35;4.43;;
VectorData
Time (s);HRR (kW/m2);Mass (g);SPR (m2/(m2*s))
0;3.2;77.8;0.2
5;3.7;77.8;0.2
10;4.0;77.8;0.2
15;4.3;77.8;0.2
20;4.5;77.8;0.2
25;5.0;77.8;0.2
30;4.5;77.8;0.3
35;3.8;77.8;0.3
40;6.9;77.8;0.5
45;14.6;77.8;1.1
50;29.7;77.8;2.8
55;51.4;77.8;5.2
60;76.8;77.8;8.0
65;104.7;77.7;11.1
70;132.6;77.4;13.1
75;156.9;77.0;15.3
80;177.5;76.5;16.9
85;190.2;76.0;16.9
90;195.6;75.5;16.1
95;195.6;75.0;14.9
100;192.8;74.5;13.5
105;189.1;74.0;12.7
110;184.5;73.6;11.6
115;177.3;73.2;10.8
120;170.5;72.7;10.0
125;162.2;72.4;9.4
130;154.9;72.0;8.8
135;147.7;71.6;7.7
140;144.8;71.3;7.5
145;146.1;71.0;7.3
150;150.3;70.7;7.3
155;156.0;70.3;7.9
160;164.4;70.0;8.5
165;173.3;69.6;9.4
170;182.5;69.2;10.6
175;187.6;68.8;11.6
180;188.4;68.4;12.0
185;186.7;68.0;12.2
190;184.3;67.5;11.9
195;180.8;67.1;11.5
200;178.1;66.8;10.9
205;176.4;66.5;10.5
210;174.9;66.1;9.8
215;173.1;65.8;9.2
220;170.5;65.6;8.7
225;165.9;65.4;8.2
230;160.6;65.2;7.7
235;153.8;64.9;7.1
240;145.2;64.7;6.6
245;135.5;64.6;5.9
250;126.0;64.3;5.4
255;117.2;64.0;4.9
260;108.0;63.6;4.4
265;98.6;63.2;3.9
270;90.3;62.8;3.5
275;82.7;62.4;2.8
280;76.3;62.0;2.4
285;71.3;61.7;2.2
290;67.5;61.6;2.0
295;65.9;61.5;1.8
300;66.0;61.4;1.8
305;66.4;61.3;1.8
310;67.6;61.1;1.8
315;69.3;61.0;1.9
320;71.0;60.9;2.0
325;73.9;60.8;2.1
330;77.6;60.6;2.1
335;80.1;60.5;2.2
340;82.7;60.4;2.3
345;85.1;60.2;2.3
350;87.4;60.0;2.3
355;89.1;59.9;2.2
360;89.8;59.7;2.2
365;89.8;59.5;2.2
370;90.8;59.4;2.1
375;91.3;59.2;2.0
380;91.3;59.1;1.9
385;90.6;58.9;1.8
390;90.7;58.7;1.8
395;91.1;58.6;1.7
400;91.5;58.4;1.7
405;91.3;58.2;1.7
410;91.2;58.1;1.6
415;91.1;57.9;1.6
420;91.8;57.8;1.7
425;92.3;57.6;1.7
430;92.8;57.5;1.7
435;93.0;57.3;1.7
440;93.0;57.2;1.7
445;92.7;57.0;1.7
450;92.8;56.8;1.6
455;92.7;56.6;1.5
460;92.6;56.5;1.5
465;93.1;56.3;1.5
470;93.2;56.1;1.5
475;93.6;56.0;1.5
480;94.6;55.8;1.5
485;95.1;55.7;1.6
490;95.4;55.5;1.6
495;95.6;55.3;1.6
500;95.6;55.2;1.6
505;97.2;55.0;1.7
510;102.1;54.8;2.0
515;114.2;54.6;2.8
520;134.1;54.4;3.9
525;157.5;54.1;5.4
530;180.1;53.7;6.6
535;200.7;53.4;7.7
540;218.2;52.9;8.3
545;229.7;52.5;8.6
550;232.2;52.0;8.5
555;224.4;51.5;7.7
560;211.6;51.1;6.5
565;198.7;50.7;5.6
570;185.9;50.4;4.7
575;174.0;50.1;4.0
580;165.1;49.8;3.6
585;158.0;49.5;3.2
590;153.6;49.2;2.9
595;150.4;49.0;2.8
600;148.0;48.8;2.7
605;147.2;48.5;2.7
610;147.4;48.3;2.7
615;146.5;48.0;2.6
620;144.5;47.7;2.5
625;141.4;47.5;2.4
630;138.8;47.2;2.3
635;136.1;47.0;2.2
640;132.5;46.8;1.9
645;129.3;46.6;1.8
650;126.6;46.3;1.7
655;125.5;46.1;1.7
660;125.6;45.9;1.7
665;125.9;45.7;1.7
670;126.3;45.5;1.7
675;127.8;45.3;1.7
680;129.3;45.1;1.8
685;131.4;44.9;1.9
690;132.7;44.7;2.0
695;134.2;44.4;2.1
700;135.8;44.2;2.1
705;137.5;44.0;2.1
710;138.2;43.7;2.1
715;138.0;43.5;2.1
720;137.5;43.3;2.0
725;136.9;43.0;2.0
730;135.9;42.8;1.9
735;134.1;42.6;1.9
740;133.2;42.3;1.9
745;132.9;42.1;1.8
750;133.7;41.9;1.9
755;134.6;41.7;2.0
760;136.1;41.4;2.0
765;136.7;41.2;2.1
770;138.0;41.0;2.2
775;138.5;40.7;2.2
780;139.1;40.5;2.3
785;139.1;40.2;2.4
790;139.5;40.0;2.4
795;140.0;39.7;2.5
800;141.0;39.4;2.6
805;142.1;39.2;2.7
810;143.2;38.9;2.9
815;144.4;38.6;2.9
820;146.1;38.4;3.1
825;147.4;38.1;3.2
830;148.5;37.8;3.2
835;148.9;37.5;3.4
840;149.1;37.3;3.4
845;149.7;37.0;3.5
850;150.2;36.7;3.5
855;151.1;36.4;3.6
860;151.0;36.2;3.7
865;150.9;35.9;3.8
870;151.3;35.6;3.9
875;151.7;35.3;3.9
880;151.1;35.0;3.9
885;149.8;34.7;4.0
890;147.2;34.4;4.0
895;145.0;34.1;4.1
900;142.7;33.8;4.1
905;140.2;33.6;4.0
910;137.7;33.3;4.1
915;135.4;33.1;4.1
920;133.3;32.8;4.0
925;131.7;32.6;4.0
930;130.5;32.3;3.9
935;129.4;32.1;3.9
940;129.0;31.8;3.9
945;128.2;31.6;3.9
950;127.9;31.3;3.9
955;127.6;31.0;3.9
960;127.9;30.8;3.9
965;128.0;30.6;3.8
970;127.8;30.3;3.8
975;127.6;30.1;3.7
980;127.9;29.8;3.6
985;128.1;29.6;3.6
990;128.2;29.4;3.5
995;127.9;29.1;3.4
1000;128.0;28.9;3.4
1005;128.3;28.6;3.3
1010;128.8;28.4;3.3
1015;129.0;28.1;3.2
1020;129.7;27.9;3.3
1025;131.1;27.6;3.3
1030;131.8;27.4;3.4
1035;132.7;27.2;3.5
1040;133.8;26.9;3.5
1045;134.4;26.7;3.5
1050;134.8;26.5;3.5
1055;134.6;26.2;3.4
1060;134.1;26.0;3.3
1065;133.8;25.7;3.3
1070;132.6;25.5;3.2
1075;131.4;25.3;3.1
1080;130.1;25.0;3.1
1085;128.9;24.8;3.0
1090;127.4;24.6;3.0
1095;126.4;24.3;2.9
1100;126.4;24.1;2.8
1105;126.5;23.9;2.8
1110;125.9;23.7;2.7
1115;124.4;23.4;2.5
1120;123.1;23.2;2.4
1125;121.0;23.0;2.3
1130;117.9;22.8;2.1
1135;113.5;22.6;1.9
1140;109.1;22.4;1.8
1145;104.9;22.2;1.6
1150;101.0;22.0;1.4
1155;97.1;21.9;1.3
1160;93.8;21.7;1.2
1165;90.6;21.5;1.1
1170;87.9;21.4;1.1
1175;85.1;21.3;1.0
1180;82.6;21.1;1.0
1185;80.5;21.0;0.9
1190;78.1;20.9;0.9
1195;76.0;20.8;0.9
1200;74.1;20.7;0.8
1205;72.2;20.5;0.7
1210;70.3;20.4;0.7
1215;68.3;20.3;0.6
1220;66.3;20.2;0.6
1225;64.4;20.1;0.6
1230;62.1;20.0;0.5
1235;59.6;19.9;0.4
1240;56.9;19.8;0.4
1245;54.2;19.7;0.4
1250;51.8;19.6;0.3
1255;49.6;19.6;0.3
1260;47.2;19.5;0.3
1265;45.0;19.4;0.3
1270;43.1;19.3;0.3
1275;41.6;19.2;0.3
1280;40.3;19.2;0.3
1285;39.3;19.1;0.3
1290;38.2;19.0;0.2
1295;37.5;19.0;0.2
1300;36.8;18.9;0.2
1305;36.2;18.9;0.2
1310;35.8;18.8;0.2
1315;35.6;18.8;0.2
1320;35.5;18.7;0.2
1325;35.1;18.6;0.2
1330;34.8;18.6;0.2
1335;34.6;18.5;0.2
1340;34.3;18.5;0.2
1345;33.8;18.4;0.2
1350;33.5;18.4;0.2
1355;33.1;18.3;0.2
1360;33.1;18.3;0.2
1365;33.1;18.2;0.2
1370;33.1;18.2;0.2
1375;33.0;18.1;0.2
1380;33.2;18.0;0.2
1385;33.2;18.0;0.2
1390;33.5;17.9;0.2
1395;33.7;17.9;0.2
1400;33.7;17.8;0.2
1405;33.8;17.8;0.2
1410;34.4;17.7;0.2
1415;35.2;17.7;0.2
1420;35.9;17.6;0.2
1425;36.3;17.6;0.2
1430;36.2;17.5;0.2
1435;35.9;17.4;0.2
1440;35.5;17.4;0.2
1445;34.9;17.4;0.2
1450;34.1;17.3;0.2
1455;33.3;17.3;0.2
1460;33.2;17.2;0.2
1465;33.2;17.2;0.2
1470;33.6;17.1;0.2
1475;34.5;17.1;0.2
1480;35.1;17.0;0.2
1485;35.0;17.0;0.2
1490;34.8;16.9;0.2
1495;34.1;16.9;0.2
1500;33.8;16.8;0.2
1505;33.2;16.8;0.2
1510;32.1;16.7;0.2
1515;31.2;16.7;0.2
1520;30.7;16.6;0.2
1525;30.2;16.6;0.2
1530;29.6;16.5;0.2
1535;29.0;16.5;0.3
1540;28.6;16.5;0.3
1545;28.4;16.4;0.3
1550;28.1;16.3;0.3
1555;27.9;16.3;0.3
1560;27.7;16.2;0.3
1565;27.7;16.2;0.3
1570;27.5;16.1;0.2
1575;27.4;16.1;0.2
1580;27.6;16.0;0.2
1585;27.8;16.0;0.2
1590;28.2;16.0;0.2
1595;28.9;15.9;0.2
1600;29.5;15.9;0.2
1605;30.0;15.9;0.2
1610;30.3;15.8;0.2
1615;30.7;15.7;0.3
1620;30.9;15.7;0.3
1625;30.5;15.6;0.3
1630;29.7;15.6;0.3
1635;28.9;15.6;0.3
1640;27.9;15.5;0.3
1645;27.2;15.5;0.3
1650;26.3;15.4;0.3
1655;25.4;15.4;0.2
1660;25.3;15.3;0.2
1665;25.7;15.3;0.2
1670;26.3;15.2;0.2
1675;27.0;15.2;0.2
1680;27.8;15.2;0.2
1685;28.2;15.1;0
1690;28.5;15.1;0
1695;28.3;15.0;0
1700;27.8;15.0;0
1705;27.6;15.0;0
1710;27.5;14.9;0
1715;27.4;14.9;0
1720;27.7;14.8;0
1725;27.9;14.8;0
1730;28.3;14.8;0
1735;29.2;14.7;0
1740;27.8;12.0;0
1745;24.4;9.3;0
1750;21.0;6.6;0
1755;17.7;3.9;0
1760;14.5;1.2;0

File: data/rise_materials/Testdata-1883.txt
Keywords
Material1;Material2;Material3;Material4;Product;Object;Scenario;Method;Reference;Comment;Owner;IsPublic;ImportDate
Polycarbonate;;;;E7A-2;Supply line system and high power devices.;;ISO 5660;TRANSFEU;;TRANSFEU;1;2011-03-28 13:47:34
Scalars
Flux (kW/m2);tig (s);qmax (kw/m2);qtotal (MJ/m2);q180 (kw/m2);q300 (kw/m2);Sample mass (g);Mass loss (g);DHc (MJ/kg);Peak smoke production (m2/m2s);Total smoke produced (m2/m2);Specific extinction area (avg) (m2/kg);MARHE (kW/m2);Area exposed (m2);Observations;Test date (YYYY-MM-DD);Test identifier;Product thickness (mm);Thickness1 (mm);Thickness2 (mm);Thickness3 (mm);Thickness4 (mm);Product density (kg/m3);Density1 (kg/m3);Density2 (kg/m3);Density3 (kg/m3);Density4 (kg/m3);Product area weight (kg/m2);Area weight1 (kg/m2);Area weight2 (kg/m2);Area weight3 (kg/m2);Area weight4 (kg/m2)
25;144;123.49;62.15;;;40.1;22.5;24.39;;11.9;;72.31;0.0884;The sample deforms and rises.;2011-02-16;c_CID_E7A-2_25a;3.04;;;;;;;;;;;;;;
VectorData
Time (s);HRR (kW/m2);Mass (g);SPR (m2/(m2*s))
0;3.732553719;40.1;-0.017191475
2;2.617479478;40.100789;-0.003396286
4;1.881327161;40.18804;-0.016851264
6;0.025228109;40.190023;-0.011403967
8;-0.584503976;40.300522;-0.004620144
10;-1.230173038;40.208192;-0.008282679
12;-1.826197578;40.01202;0.001058093
14;-1.424752425;39.989961;-0.00410172
16;-0.823860102;40.075699;-0.005104154
18;-0.361749298;39.988114;-0.006895764
20;0.874612979;39.982411;-0.010491425
22;2.803208547;40.076916;-0.0115884
24;2.634627324;40.009719;-0.01583812
26;1.981158118;40.07949;-0.00753723
28;0.662481667;40.099506;-0.00465705
30;0.060726827;40.09789;-0.010828879
32;0.231178785;40.079157;-0.005635493
34;-0.229406178;40.011986;-0.004373904
36;-0.950381004;39.975822;-0.013292238
38;-0.581553393;40.103128;-0.010149582
40;0.709196584;39.994442;-0.016237986
42;1.125451396;39.992699;-0.010229658
44;1.08062703;40.008821;-0.005090025
46;1.924043831;39.990387;-0.006019434
48;2.691750225;40.007966;-0.002993954
50;4.167570921;40.007171;-0.007755607
52;4.416196775;39.986734;-0.008291033
54;3.694909951;39.978023;-0.008925098
56;2.775350785;40.075962;0.001964949
58;2.607194075;39.999218;-0.006767559
60;3.4231445;40.09324;0.006948457
62;5.081020015;39.980663;-0.005476744
64;5.414391009;39.985972;-0.00191117
66;5.148147685;40.074643;-5.06E-05
68;3.580559989;40.008595;-0.000482862
70;2.133160989;39.986174;0.003142714
72;1.549548484;39.974441;0.002011323
74;2.731937307;40.009384;0.009467651
76;2.915673366;39.988246;-0.003220295
78;1.808885463;40.079392;0.00382328
80;2.037349494;40.011231;0.001652587
82;1.782857091;39.990224;0.003551425
84;1.700839513;39.991313;0.001964787
86;2.428500362;40.094561;0.003994069
88;1.046032108;40.04737;0.005140987
90;0.638434478;39.987785;-0.002282248
92;1.114863184;40.072177;0.016404316
94;0.625325874;39.986926;0.015024232
96;0.51778261;40.078701;0.0029134
98;1.166860261;40.098679;0.009030814
100;1.870297022;40.008788;0.003168396
102;2.769462346;39.988114;0.012167253
104;3.085700191;39.987983;0.007062296
106;2.994644556;39.989171;0.010797143
108;2.584324243;39.924213;0.008922892
110;2.01242561;39.992268;0.001233503
112;2.37339651;39.988114;0.012706985
114;2.799504367;39.977115;0.001518515
116;4.226682652;39.990224;0.023895397
118;3.973046198;39.989565;0.00839331
120;3.174157429;39.930672;0.015533987
122;3.213106901;39.9832;0.005454987
124;3.33196795;39.995005;0.015763796
126;4.181759371;39.993588;0.005631164
128;3.106612726;39.989725;0.022785931
130;1.443765224;39.929746;0.013858862
132;1.819325982;39.915082;0.033541254
134;1.832807044;40.098548;0.032035778
136;2.371893051;40.01248;0.033543026
138;2.355157436;39.990289;0.040607618
140;2.691750537;39.990387;0.055313577
142;3.728084678;39.913897;0.128269412
144;5.880183473;39.914358;0.097638342
146;8.276564421;39.729102;0.147772665
148;8.785138235;39.687662;0.149982349
150;8.981965149;39.799114;0.216051167
152;8.243885445;39.689936;0.452152624
154;7.70457789;39.69188;0.626210321
156;8.024412374;39.638722;0.600425812
158;7.408899261;39.783322;0.61951905
160;11.68761187;39.804884;0.968025755
162;18.92941455;39.920917;1.721096056
164;26.93109367;39.799773;1.768514964
166;34.53170554;39.8005;1.706057337
168;38.53230569;39.794764;1.820740029
170;42.7640937;39.70701;2.417927213
172;49.23033524;39.688714;2.191946028
174;56.62295862;39.623632;2.445185745
176;61.22211241;39.685382;2.180008158
178;65.75862503;39.590893;3.093745882
180;69.64120393;39.387533;2.517644854
182;73.10643616;39.385785;2.333848884
184;74.80744325;39.38687;2.609435669
186;77.61085134;39.220888;2.633900515
188;79.67570289;39.20045;2.873312332
190;80.43727047;39.186897;2.773229883
192;82.29557569;39.111183;2.500929875
194;82.38869948;39.025841;2.570150469
196;81.67999225;39.013785;2.602338075
198;79.75493733;39.013785;1.810266539
200;80.90687161;38.921093;2.043967371
202;77.11856325;38.787017;1.614387568
204;71.32742633;38.72387;1.589252471
206;64.93077856;38.712275;1.411734837
208;60.93605435;38.710659;1.431599865
210;56.81427766;38.599633;1.296514305
212;53.95268797;38.602898;1.141729789
214;51.7296832;38.602635;1.097855236
216;48.84656237;38.624399;1.106635203
218;47.58066416;38.490881;1.221724476
220;47.22957916;38.3759;1.199022438
222;46.09147637;38.464153;1.260771808
224;47.27707486;38.368845;1.332048654
226;49.19559882;38.318819;1.352108375
228;49.02345559;38.377483;1.24592524
230;49.67894779;38.320633;1.265479274
232;49.80670239;38.302638;1.202411099
234;48.73182332;38.191678;1.161527572
236;50.67498807;38.192373;1.501096415
238;52.32267759;38.082695;1.356066826
240;52.33231164;38.085895;1.627325255
242;52.40644734;38.080784;1.6420268
244;54.48270707;38.020569;1.43449061
246;55.09616369;37.920237;1.342158277
248;55.40870104;37.98985;1.647858662
250;55.51676067;37.919645;1.312117752
252;55.65310916;37.897487;1.602265858
254;58.30323651;37.726773;1.632287643
256;56.98560769;37.781849;1.399376157
258;56.83423897;37.750319;1.657310379
260;58.8610117;37.624562;1.640291064
262;60.54942418;37.689683;1.868052384
264;60.45854194;37.689396;1.762957075
266;60.49416532;37.605208;1.83836726
268;61.47560787;37.490847;1.776766811
270;60.30406183;37.429482;1.395752309
272;61.72130593;37.417721;1.84887841
274;60.72543879;37.416866;1.64349053
276;57.03074296;37.302377;1.828379417
278;60.348436;37.304751;1.896713717
280;60.93114357;37.213342;1.744360209
282;63.31320226;37.095955;1.64497994
284;65.85972449;37.08161;1.69955142
286;66.78150044;37.189277;2.238263741
288;66.27369405;37.099844;1.795070021
290;68.88049873;36.906332;1.935414663
292;69.48505859;36.940326;1.916371924
294;67.7541166;37.002715;2.18216037
296;68.03681082;36.909886;1.761728324
298;70.3830339;36.714384;1.987019612
300;71.70996181;36.701567;2.236576959
302;72.97035575;36.609697;2.184269159
304;72.66480077;36.701435;2.198671781
306;75.42378722;36.493298;2.646600435
308;77.5331095;36.472788;2.331621637
310;75.76511337;36.475231;2.428021469
312;73.23798031;36.414125;2.069098356
314;75.22658073;36.309475;2.028419533
316;77.15387205;36.301762;2.394287707
318;78.80238268;36.192729;2.107233485
320;77.53955702;36.173195;2.050689202
322;77.49231436;36.17514;2.156794744
324;77.42732399;36.101587;2.578348297
326;80.56229385;35.997277;2.201193325
328;82.90888757;35.894726;2.034808964
330;86.4570195;35.860779;2.778830683
332;84.01135834;35.876693;2.066709537
334;79.78879743;35.806466;2.510376161
336;78.92432015;35.690723;2.546121367
338;78.50945477;35.68977;2.38058895
340;78.86911687;35.601856;3.41011779
342;83.79855648;35.581609;3.061934617
344;89.99629003;35.409116;3.177157594
346;97.68295552;35.409312;2.627738105
348;102.0381834;35.394066;2.893576103
350;103.0804659;35.283628;2.248173409
352;100.7924704;35.196404;2.422231415
354;98.89789036;35.172268;2.768094645
356;95.30791395;35.172137;2.421923294
358;92.36333708;35.095356;2.75348465
360;92.13198902;34.946699;2.353484901
362;90.26559553;34.98472;2.430046541
364;89.35074222;34.871684;2.540679705
366;90.64961405;34.705167;2.528521335
368;90.44581661;34.686805;2.336692497
370;95.11755067;34.588931;2.8468152
372;97.56416274;34.571457;2.851272819
374;97.85470156;34.507752;2.822228322
376;99.10622572;34.493581;2.659180834
378;99.42498073;34.290653;2.807187609
380;98.9081466;34.287557;2.658445336
382;100.0921989;34.208779;2.566992447
384;103.2992285;34.102876;3.167111032
386;101.0458661;33.967286;2.917179148
388;101.8175948;33.968733;2.476670633
390;104.3164816;33.874689;2.87043528
392;104.5824117;33.691101;3.100387078
394;105.4218246;33.72856;3.416221728
396;107.4624665;33.669732;3.292696093
398;108.2303164;33.578788;3.478543534
400;110.4884777;33.389817;2.765775814
402;109.4121022;33.373362;3.013603106
404;110.3839528;33.369917;3.038229143
406;108.4976335;33.226093;2.903039073
408;108.4799339;33.09625;3.144229356
410;108.7541041;33.07825;3.382920022
412;110.9849405;33.09625;3.240384881
414;109.3170011;32.906577;3.085780866
416;108.6258433;32.892942;3.092816719
418;107.3349981;32.803544;3.261522118
420;107.0681653;32.595072;2.808376021
422;107.1143749;32.669168;2.965953903
424;105.9602831;32.557554;3.220017357
426;104.0804665;32.495027;2.779368967
428;101.7498308;32.360145;2.800928069
430;101.4575252;32.277737;2.575418078
432;100.6822485;32.253092;2.662250247
434;100.0212176;32.237609;2.718265846
436;100.1562923;32.178136;2.479800442
438;101.5258912;32.067341;2.889390508
440;100.483275;31.953957;2.989957024
442;100.5804666;31.952676;2.758744603
444;102.1385743;31.87501;2.814918245
446;99.80446695;31.876415;2.468323437
448;98.67900316;31.674496;2.595547171
450;98.49033868;31.585392;3.050113976
452;98.07786975;31.572537;3.224428345
454;101.5182589;31.484921;2.899690722
456;99.9450828;31.372672;2.548373447
458;104.5744832;31.352087;2.520301507
460;103.8945572;31.276719;2.711556014
462;102.7609487;31.154491;2.628116904
464;104.1831556;31.075804;2.300731944
466;103.4924704;31.050584;2.827627465
468;107.2504289;30.96398;2.860408468
470;108.4015382;30.882904;2.921888933
472;108.9378228;30.757089;2.641258795
474;104.6399699;30.670525;2.794406154
476;104.813317;30.649486;2.87006333
478;104.6148478;30.576228;2.646029372
480;103.6001656;30.463691;2.788596844
482;107.7721248;30.376398;2.894468134
484;105.7566732;30.289798;2.865926508
486;104.46524;30.27973;2.653331731
488;104.0087727;30.094108;2.990090479
490;103.5832801;30.164147;3.041920357
492;105.5059203;30.071095;2.963640331
494;107.4939255;29.987873;2.932863793
496;106.0927089;29.856277;2.977271428
498;106.2298896;29.76956;3.189965362
500;107.366244;29.741778;2.815044722
502;108.5148762;29.665823;3.055511869
504;107.0914634;29.560875;2.923098063
506;109.0460144;29.448826;2.824243795
508;107.8423642;29.447012;3.141458562
510;109.2300602;29.261075;3.012452764
512;108.8292556;29.262023;3.263477061
514;108.3995616;29.053564;3.275567013
516;108.0808351;28.975931;3.383492621
518;110.4931246;29.032553;3.589667269
520;111.0327693;28.779568;3.567987896
522;111.9317522;28.845995;3.194168052
524;109.475689;28.734208;3.063947589
526;113.0640789;28.570623;3.201651131
528;114.3205469;28.549545;3.440616896
530;115.725711;28.459927;3.197907102
532;117.3444622;28.44113;3.223790537
534;119.1986705;28.366336;3.10412519
536;117.8692276;28.248251;3.275745703
538;115.988946;28.142906;2.76989393
540;118.6546446;28.036484;3.189579361
542;116.1907157;28.023608;3.304157538
544;116.9992224;27.960054;2.884648659
546;115.6568966;27.756012;3.302804854
548;117.856657;27.737836;3.375359334
550;116.622691;27.65791;2.867784833
552;119.020755;27.454417;3.544942193
554;118.7080875;27.434668;3.341967887
556;119.9921431;27.370258;3.890984011
558;121.2609974;27.277551;2.669348601
560;119.0346692;27.135182;2.690432368
562;118.012858;27.072124;3.243535916
564;118.4621197;26.967076;3.488282273
566;119.1090898;26.947866;3.09697577
568;119.9492845;26.946181;3.231560524
570;120.2334357;26.753145;3.193401647
572;120.732309;26.644157;3.219640937
574;121.015518;26.643096;3.355578407
576;123.4864385;26.444123;3.614186562
578;121.3518754;26.423211;2.504537396
580;123.3635917;26.257459;3.426731162
582;120.2021338;26.14713;2.932856308
584;120.2488301;26.12754;2.796023938
586;119.94278;26.049528;3.268992833
588;118.5932252;25.940529;3.144550856
590;119.8739858;25.937688;3.674695723
592;119.9932739;25.852773;3.28962033
594;119.8235477;25.772662;3.316843377
596;118.0444382;25.647268;3.20704987
598;117.5221842;25.648512;2.744314454
600;115.8183502;25.560069;2.720785967
602;115.474676;25.371402;2.789486065
604;112.5176551;25.344308;2.725233313
606;110.8150639;25.191509;2.516136851
608;111.221603;25.154446;2.854851816
610;111.12666;25.156347;2.825908181
612;112.0894801;24.977422;2.773235035
614;109.9579563;24.836583;2.69970034
616;109.508734;24.835952;2.909414017
618;107.6853354;24.752996;2.20185311
620;104.9695538;24.648657;2.469355602
622;106.2152111;24.628855;2.677979373
624;106.9038114;24.514959;2.860383276
626;105.0901556;24.516444;2.550219923
628;103.351522;24.349246;2.228312169
630;100.6683217;24.235278;2.855562443
632;103.1609483;24.215455;3.057532276
634;103.3149029;24.142374;2.569570877
636;99.67854581;24.142802;2.360311786
638;99.01692586;24.049516;2.274083845
640;103.8960968;23.941373;2.504033013
642;103.783427;23.86025;2.302253246
644;106.6350877;23.808216;2.248736672
646;106.1296735;23.73204;2.13540658
648;106.484175;23.622053;2.114884989
650;106.4889051;23.625857;2.167812572
652;105.9004811;23.500993;1.889219727
654;105.1593278;23.441733;2.130063384
656;103.2725037;23.43867;2.119949417
658;102.7193602;23.24174;2.009731178
660;104.2736522;23.220602;2.220652821
662;104.0178943;23.220504;2.070262671
664;104.341072;23.054648;2.439274845
666;101.4426144;22.93993;2.133463676
668;103.2125242;22.935481;2.24107835
670;103.0400386;22.854199;2.306941092
672;102.792229;22.729798;2.497601609
674;101.8797644;22.755352;2.376554421
676;102.1738475;22.637044;1.827145054
678;100.1143563;22.540933;2.123494429
680;99.86583169;22.425751;1.944252617
682;98.85784864;22.426216;2.213522949
684;100.8793575;22.425619;2.005518627
686;101.0443527;22.315947;1.866638508
688;102.8912778;22.148113;2.151446214
690;102.7650738;22.13265;1.691305973
692;98.90218755;22.131659;1.841989204
694;100.5645719;22.129084;1.594785072
696;98.90831299;21.92149;1.45279378
698;94.69905237;21.90265;1.377924172
700;91.6411453;21.890725;1.321683443
702;91.12633476;21.829158;1.398474942
704;90.93083047;21.83005;1.481402284
706;90.25322437;21.715266;1.423983456
708;90.13344567;21.714308;1.391975184
710;88.34931555;21.604435;1.329024505
712;86.99847315;21.543034;1.310793619
714;87.19653149;21.531801;1.221986719
716;83.96709893;21.524552;1.137688453
718;84.04950534;21.434173;1.006154476
720;82.72912747;21.309584;1.022733123
722;81.08632179;21.235434;0.935780979
724;78.03222797;21.248214;0.95874088
726;76.47101145;21.234842;0.989881061
728;74.94830804;21.233358;0.878449269
730;74.22739755;21.124968;0.745640398
732;74.81320018;21.031745;0.895701944
734;73.59808738;20.954475;0.863456092
736;71.90403459;20.935398;0.613791752
738;71.18035783;20.825026;0.74250243
740;69.28434585;20.826983;0.786031808
742;67.35988695;20.912912;0.823348096
744;67.69809568;20.736393;0.661917381
746;66.69182823;20.717726;0.706281544
748;67.24031355;20.655074;0.558878185
750;66.88556036;20.65824;0.507040736
752;65.33515666;20.702194;0.615379831
754;65.24466476;20.640216;0.471798748
756;63.99980395;20.5353;0.478522603
758;62.38783413;20.413383;0.436441693
760;62.01551943;20.417075;0.440261002
762;61.65218606;20.43455;0.496354192
764;60.63568682;20.433827;0.437151535
766;59.30688387;20.413647;0.419104138
768;56.61647227;20.238845;0.388482935
770;55.32823566;20.22589;0.330304767
772;53.74560434;20.291813;0.304195136
774;52.02585984;20.224515;0.32672159
776;51.34710032;20.130569;0.297284403
778;50.58161402;20.112766;0.274291297
780;49.7889498;20.11263;0.247842178
782;48.87857762;20.092619;0.244925308
784;48.81499591;20.115627;0.226302301
786;48.738195;20.114542;0.23854173
788;47.54400892;20.0231;0.205865698
790;46.65517019;20.001046;0.209890828
792;44.60382274;19.920534;0.188913128
794;42.88501683;19.922676;0.168010069
796;41.6524954;19.818538;0.177099247
798;41.61559104;19.834894;0.141848054
800;40.14016641;19.92472;0.133838086
802;38.80709891;19.926895;0.12394928
804;37.23658361;19.923202;0.114835623
806;35.71345595;19.724164;0.099208818
808;37.31986966;19.69878;0.117757074
810;35.67945899;19.698845;0.112708704
812;33.66348508;19.6856;0.113086807
814;33.14501333;19.697886;0.122800186
816;32.14581097;19.794731;0.105561736
818;31.58145769;19.707413;0.122222121
820;30.89800511;19.643408;0.099946834
822;29.61717866;19.62601;0.106995565
824;30.2916828;19.516107;0.1081685
826;28.69761617;19.538365;0.114803435
828;28.80582155;19.605238;0.116439107
830;27.99592199;19.625226;0.10768594
832;27.33095819;19.607412;0.103317888
834;27.15640626;19.515313;0.136248898
836;26.55398275;19.428686;0.122133152
838;25.18239189;19.405044;0.111350341
840;24.48965742;19.406194;0.145352979
842;23.87069013;19.408342;0.20034236
844;23.15456969;19.407219;0.153527959
846;22.23577548;19.403592;0.167446363
848;21.73558572;19.407059;0.192650632
850;19.818715;19.34691;0.229166781
852;18.38600819;19.326576;0.228605771
854;17.98492007;19.327634;0.356336719
856;16.50256194;19.330602;0.26673114
858;15.83822239;19.327502;0.324848067
860;14.2309105;19.324697;0.338583779
862;14.48695256;19.340414;0.281006811
864;15.14692509;19.327141;0.28559421
866;17.26658217;19.327037;0.254816655
868;15.7995352;19.220925;0.217136397
870;14.92782881;19.217298;0.265365395
872;14.46692134;19.220891;0.242459332
874;14.02632681;19.224717;0.226239773
876;14.95830116;19.328126;0.217929415
878;16.8319746;19.324867;0.225755835
880;16.33916463;19.239325;0.212305593
882;15.38349019;19.215584;0.17352835
884;12.67262291;19.105845;0.196476543
886;11.41163928;19.125034;0.196523218
888;11.66402693;19.215189;0.202920288
890;11.70030248;19.214263;0.174178407
892;12.44507624;19.307491;0.31842744
894;12.5822567;19.215716;0.319998075
896;12.97991156;19.21618;0.319728629
898;11.95417145;19.107522;0.313750772
900;12.14947926;19.105079;0.25187738
902;10.03020647;18.999564;0.26558325
904;8.458406093;18.995182;0.226808506
906;9.092949984;18.998896;0.252960818
908;8.870020018;18.997207;0.228176942
910;7.951263197;19.10413;0.202737526
912;8.299675723;19.195798;0.190745512
914;6.722384999;19.10703;0.179640838
916;6.320907245;19.109137;0.197773802
918;6.61163214;18.993265;0.183746899
920;6.788102801;18.939508;0.17750413
922;6.620983876;18.937109;0.180738465
924;7.976336391;18.93358;0.1839144
926;7.505115548;18.994913;0.170212189
928;7.445959588;18.995708;0.163346154
930;7.764343905;19.017006;0.179841218
932;7.111295712;19.014996;0.179939606
934;7.405307074;18.923864;0.177362322
936;7.309044423;18.83229;0.16900192
938;6.885686569;18.924954;0.169694485
940;7.718073699;18.920269;0.159492286
942;9.410757722;18.978638;0.162608608
944;9.531908159;18.992766;0.179535894
946;9.842291143;18.99088;0.16346983
948;9.643292216;18.990065;0.18614754
950;8.93083141;18.939451;0.156334539
952;9.489803691;18.832422;0.161529723
954;10.39766194;18.812169;0.163028257
956;10.41666813;18.810231;0.158991131
958;9.682185149;18.812805;0.184629401
960;9.466993712;18.809284;0.165465666
962;9.401409438;18.811419;0.17794567
964;9.954301787;18.811715;0.187053747
966;10.53304767;18.836174;0.183606284
968;10.004753;18.922544;0.170262367
970;9.797559086;18.813397;0.15371897
972;9.347422928;18.809442;0.161911411
974;8.909741879;18.698094;0.1645585
976;9.547599088;18.702174;0.175949615
978;9.266269374;18.698244;0.167088119
980;9.025210648;18.699502;0.168856863
982;9.366480146;18.701084;0.178787818
984;9.286280417;18.630253;0.160867474
986;9.338071907;18.700979;0.15535609
988;10.0029023;18.688809;0.162337286
990;9.15098605;18.702881;0.178023356
992;9.302654992;18.812868;0.181417932
994;9.756499893;18.793315;0.170847849
996;9.321233984;18.703686;0.161783882
998;8.076342226;18.632501;0.147408326
1000;8.473703732;18.62957;0.147599472
1002;7.174604967;18.629898;0.158651416
1004;8.297143108;18.693191;0.155167868
1006;8.30535051;18.705092;0.160079262
1008;9.06856594;18.706886;0.153090459
1010;9.595457834;18.645877;0.151895046
1012;9.961666164;18.628715;0.1491239
1014;8.745592472;18.542904;0.157000114
1016;9.345807776;18.61358;0.151514584
1018;8.195170326;18.630008;0.169719713
1020;7.017575964;18.632543;0.163777123
1022;7.393567543;18.631581;0.157945579
1024;7.217349261;18.63085;0.16441088
1026;6.713073328;18.629472;0.163877632
1028;7.405752633;18.518866;0.163108973
1030;6.129282686;18.520645;0.15168611
1032;5.579032246;18.519366;0.167980776
1034;6.326120372;18.431649;0.158856838
1036;6.671993083;18.605328;0.154731987
1038;6.899247188;18.521152;0.148007067
1040;8.472532177;18.63106;0.149471537
1042;8.06224665;18.611045;0.148710783
1044;8.127222694;18.522545;0.152573292
1046;9.321062468;18.519366;0.148191286
1048;9.299597088;18.494441;0.139616416
1050;8.352101044;18.408982;0.145686364
1052;8.572684524;18.408228;0.16051705
1054;8.01007143;18.395522;0.151245022
1056;8.614226394;18.3519;0.141190835
1058;9.343617925;18.414039;0.181576094
1060;9.127016995;18.412969;0.157208192
1062;9.208061422;18.519699;0.16914677
1064;10.71824397;18.522104;0.170467043
1066;9.875648756;18.520856;0.152780372
1068;10.09666206;18.520876;0.163924853
1070;9.177969039;18.430465;0.165337209
1072;8.877470982;18.349248;0.17145816
1074;9.052600708;18.332869;0.157978855
1076;9.103595735;18.335699;0.165524655
1078;8.218540974;18.33851;0.170785001
1080;9.083086167;18.338205;0.166846445
1082;9.362770148;18.337569;0.172226669
1084;8.245890168;18.407383;0.174576307
1086;7.525333533;18.350428;0.15618797
1088;7.284405148;18.315842;0.162528395
1090;8.088877198;18.225271;0.164345445
1092;8.378499389;18.118022;0.144749249
1094;7.694155914;18.218006;0.161259665
1096;6.736974974;18.243748;0.171536881
1098;7.241205806;18.336401;0.16959782
1100;7.786664172;18.316344;0.174392092
1102;7.81612368;18.243213;0.164943781
1104;9.322823936;18.220092;0.169049618
1106;9.043919542;18.199608;0.169400524
1108;8.668453315;18.224088;0.159708343
1110;9.59220186;18.222117;0.164216086
1112;8.899121186;18.135012;0.156133977
1114;8.993829969;18.106322;0.170389454
1116;8.077788869;18.034392;0.161714436
1118;7.955553433;18.034783;0.182872684
1120;7.810174947;18.107152;0.170733441
1122;8.374237989;18.105142;0.15556675
1124;9.098579264;18.106091;0.187151926
1126;8.98182395;18.104922;0.171665582
1128;9.416230814;18.076251;0.16108719
1130;9.086449837;18.029107;0.157484007
1132;9.406543078;18.046308;0.178175793
1134;9.347723003;18.044949;0.183575206
1136;8.955088874;18.048195;0.168199919
1138;9.274425471;18.029437;0.184605989
1140;9.578635873;18.029116;0.176809062
1142;9.054190541;18.035425;0.186201864
1144;9.570654628;18.092482;0.194795066
1146;9.291816357;18.031324;0.178451119
1148;9.446332879;17.944432;0.182236984
1150;9.520767432;17.917428;0.176820347
1152;9.288173502;17.918168;0.184155787
1154;8.56754109;18.010098;0.179456121
1156;9.03158878;18.024582;0.184550161
1158;8.12992671;18.029834;0.154961785
1160;7.525953797;18.023395;0.161519441
1162;8.157181157;17.907984;0.174550432
1164;7.696612619;17.913629;0.190390849
1166;7.74690564;17.904676;0.174270166
1168;8.779314294;17.916045;0.169972499
1170;9.124527201;17.916589;0.175466153
1172;8.987014071;17.916375;0.171969497
1174;9.301747289;17.918061;0.167414084
1176;8.883343146;17.80765;0.174756382
1178;8.706446839;17.803964;0.171559712
1180;9.421006406;17.747443;0.173441029
1182;8.040551839;17.801963;0.181069022
1184;7.917601907;17.916268;0.182956748
1186;8.517371842;17.744272;0.184591585
1188;7.828776829;17.72856;0.182597694
1190;8.060149963;17.729461;0.185104579
1192;8.23185568;17.727613;0.1713655
1194;8.021883187;17.80552;0.180177195
1196;8.868709844;17.805026;0.179390228
1198;9.145989244;17.802498;0.169466898
1200;8.815797514;17.744478;0.181296155
1202;8.922211974;17.724547;0.170303807
1204;9.009499439;17.726759;0.175878032
1206;9.208550704;17.614236;0.182800682
1208;9.209885717;17.614963;0.173167172
1210;9.10278723;17.700174;0.169933555
1212;8.942272558;17.72381;0.158304748
1214;8.413123998;17.724426;0.177377773
1216;7.85086908;17.634294;0.186048649
1218;7.442760992;17.61161;0.178232851
1220;8.708003984;17.612649;0.177360199
1222;8.598454821;17.611824;0.179381266
1224;9.556412702;17.611494;0.188691353
1226;9.373844063;17.724975;0.192158988
1228;9.09637405;17.729547;0.168208052
1230;8.920632452;17.613933;0.190450905
1232;10.58448423;17.522404;0.186041168
1234;10.04840221;17.592494;0.198882489
1236;9.923936821;17.608965;0.191763479
1238;10.52477971;17.612136;0.17952872
1240;10.09527319;17.519587;0.200694409
1242;10.18398044;17.49917;0.17923821
1244;9.813486688;17.591907;0.186664247
1246;9.145645399;17.593118;0.174901744
1248;9.103429773;17.523893;0.177434134
1250;9.325321958;17.412833;0.191377369
1252;8.840675794;17.409356;0.178753146
1254;8.823255089;17.503078;0.174418994
1256;9.171088016;17.500978;0.172163039
1258;9.597619374;17.413048;0.172177449
1260;10.39915643;17.389722;0.178474007
1262;9.904941691;17.390035;0.161873929
1264;9.279199286;17.481559;0.162455296
1266;9.483136504;17.504983;0.163402825
1268;8.421757563;17.499596;0.170780731
1270;8.046148682;17.387508;0.182744896
1272;8.890842497;17.325912;0.18530196
1274;8.855611415;17.38888;0.175543272
1276;9.48840245;17.383602;0.173412539
1278;10.47334392;17.38909;0.171065915
1280;10.57183812;17.325767;0.176530857
1282;10.32766171;17.31212;0.182875787
1284;9.590366882;17.315062;0.186538266
1286;8.178255451;17.314412;0.179087116
1288;7.995019589;17.388461;0.170896051
