Repository: johodges/materials

## A Non-Dimensional Scaling Approach to Modeling Material Pyrolysis

This repository contains the data, scripts, and technical documents required to generate the SPyro cone validation cases.

## Instructions
* Clone this repository with submodules
  ```
  git clone --recurse-submodules https://github.com/johodges/materials
  ```
* Pre-process data
  ```
  python materials/scripts/initialize.py
  ```
* Build latest FDS (example for impi_intel_linux target, but use relevant make target for platform)
  ```
  git clone git@github.com:firemodels/fds.git && cd fds
  cd Build/impi_intel_linux
  ./make_fds.sh
  ln -s fds_impi_intel_linux fds
  cd ../..
  ```
* Run cases
  ```

File: data/rise_materials/Testdata-1884.txt
Keywords
Material1;Material2;Material3;Material4;Product;Object;Scenario;Method;Reference;Comment;Owner;IsPublic;ImportDate
Polycarbonate;;;;E7A-2;Supply line system and high power devices.;;ISO 5660;TRANSFEU;;TRANSFEU;1;2011-03-28 13:52:47
Scalars
Flux (kW/m2);tig (s);qmax (kw/m2);qtotal (MJ/m2);q180 (kw/m2);q300 (kw/m2);Sample mass (g);Mass loss (g);DHc (MJ/kg);Peak smoke production (m2/m2s);Total smoke produced (m2/m2);Specific extinction area (avg) (m2/kg);MARHE (kW/m2);Area exposed (m2);Observations;Test date (YYYY-MM-DD);Test identifier;Product thickness (mm);Thickness1 (mm);Thickness2 (mm);Thickness3 (mm);Thickness4 (mm);Product density (kg/m3);Density1 (kg/m3);Density2 (kg/m3);Density3 (kg/m3);Density4 (kg/m3);Product area weight (kg/m2);Area weight1 (kg/m2);Area weight2 (kg/m2);Area weight3 (kg/m2);Area weight4 (kg/m2)
25;159;149.98;63.65;;;40.2;23;24.5;;13.3;;74.3;0.0884;The sample deforms and rises.;2011-02-16;c_CID_E7A-2_25b;3.03;;;;;;;;;;;;;;
VectorData
Time (s);HRR (kW/m2);Mass (g);SPR (m2/(m2*s))
0;4.585337128;40.2;0.004573674
2;4.669866071;40.112171;0.003193339
4;4.467253772;40.092122;0.001873386
6;3.539247977;40.128978;0.003039069
8;3.087884353;40.098026;-0.000319929
10;2.410530977;40.204145;0.00130249
12;1.054539923;40.207125;-0.012507365
14;0.77099938;40.1177;-0.01385474
16;1.172442332;40.097575;-0.006922876
18;0.166632162;40.092634;-0.008367873
20;0.906041586;40.120335;-0.003716255
22;0.197652506;40.1851;-0.001672201
24;0.75140697;40.206853;0.00024275
26;-0.047439995;40.096908;-0.002869084
28;0.078964813;40.016628;-0.002836263
30;-0.301766168;40.095706;-0.001692918
32;-0.240022805;40.101036;-0.005124498
34;-0.326447415;40.209054;-0.000806252
36;-0.515129327;40.115936;0.000321553
38;-0.100141596;40.099585;-0.00135055
40;-1.271922971;40.04706;-0.005882206
42;-1.501319963;40.098977;-0.002260326
44;-0.314823608;40.097271;0.006344109
46;-1.317324645;40.097221;0.000341395
48;-3.052977517;40.10005;-0.003493905
50;-2.739969888;40.098417;-0.005096192
52;-2.267761114;40.035439;0.009066529
54;-1.744304437;40.025196;0.008914846
56;0.101081627;40.099913;-0.006130968
58;-0.097084256;40.206567;0.001421669
60;-0.368475945;40.112806;0.005543404
62;-0.055652643;40.185957;0.010048657
64;-0.43512392;40.079117;0.005603757
66;-0.330388645;40.027474;-0.007726081
68;-1.03377792;40.094106;0.003657586
70;-1.314581198;40.094196;0.006565188
72;-1.330109386;40.092804;-0.00329893
74;-1.017799579;40.059449;0.002641391
76;-1.410273594;40.022434;0.007599868
78;-0.353492312;40.081395;0.008925496
80;-0.120335415;40.095761;0.002805626
82;-0.671095569;40.111844;0.010160051
84;-0.538891277;40.097434;0.017670815
86;-0.353169464;40.086393;0.0144825
88;-0.6826707;40.082356;0.015045714
90;-0.248099139;40.095325;0.013658798
92;-0.10623403;40.185957;0.019926255
94;-0.404442609;40.097816;0.011819892
96;-0.09374795;40.093924;0.006925776
98;-1.258670817;40.018597;0.016901922
100;-2.825019549;40.021958;0.002281476
102;-2.486847508;40.087015;0.003816131
104;-2.512473772;40.094781;0.013019625
106;-1.983684945;40.03084;0.016288902
108;-0.429246502;40.015811;0.013307806
110;-0.521455484;40.022996;0.011787899
112;0.213596858;39.938258;0.010935395
114;1.693900538;39.888839;0.014086914
116;2.457802227;40.00317;0.027301779
118;0.713513311;40.094962;0.02646674
120;0.480995102;39.939478;0.004356952
122;-0.081627601;39.923165;0.015152212
124;0.928993105;39.920544;0.026452786
126;1.726013209;39.997714;0.020226447
128;0.970571182;40.07841;0.023735969
130;0.963198827;40.079662;0.023155247
132;3.222778118;40.018325;0.02612335
134;3.045998947;39.832116;0.028140423
136;4.28658221;39.880964;0.027269238
138;6.014938867;39.995605;0.03069271
140;5.696689385;39.99688;0.032974724
142;5.356483969;40.00937;0.036112046
144;5.06925192;40.016596;0.0278798
146;4.434129389;40.015195;0.022461208
148;4.778567533;40.01616;0.023870916
150;4.240171973;39.900264;0.030890537
152;3.200083275;39.901376;0.034144409
154;3.085251087;39.924731;0.022328557
156;2.088983053;39.995769;0.047927777
158;1.402974101;40.092087;0.189021268
160;2.610587534;40.089379;0.179774837
162;3.280412897;40.0302;0.233595372
164;6.073501433;40.01934;0.415934367
166;7.704100407;40.01896;0.436136737
168;8.208481492;40.016868;0.714098495
170;9.370011533;40.014882;0.899137884
172;12.18742257;40.013974;0.757039069
174;15.82388906;39.919973;1.291302435
176;23.46894486;39.855896;1.461623625
178;31.4203463;39.787752;2.342497259
180;40.38651349;39.885038;1.544962851
182;49.46085585;39.887347;2.051471922
184;59.4426063;39.72925;2.315066718
186;64.62241515;39.717653;2.889958152
188;68.74593887;39.619811;2.818913535
190;70.94044699;39.493583;3.329078066
192;72.28495389;39.412944;2.776736
194;75.11924452;39.300994;3.374231648
196;75.78500495;39.214984;3.452999823
198;77.81610542;39.30167;3.013805845
200;80.7970713;39.212091;3.52248638
202;84.97739404;39.188645;2.872851622
204;89.07469826;39.112315;3.20412838
206;92.13529418;39.003314;3.575605416
208;93.15276536;38.910583;2.979644643
210;95.141672;38.883235;2.931627569
212;88.23393033;38.888293;2.411974897
214;81.92923451;38.829024;2.362255629
216;75.93950771;38.725082;2.468394159
218;69.94565656;38.612929;2.228905079
220;64.44370844;38.591266;1.880370992
222;60.26090194;38.589846;2.144898222
224;54.62665738;38.590722;1.713194988
226;51.1935084;38.593085;1.651389969
228;49.38175102;38.501763;1.786663561
230;49.74528245;38.418446;1.817303922
232;47.4735469;38.406642;1.560436261
234;46.42507294;38.311579;1.901860178
236;45.19874466;38.404605;1.786981006
238;44.97972998;38.386522;1.441615816
240;44.40692678;38.297205;1.779089633
242;46.64570174;38.198849;1.658888027
244;46.41300976;38.138052;1.67954927
246;46.2849977;38.108255;1.50935639
248;48.40226446;38.112618;1.747798055
250;48.03920934;38.115435;1.915638899
252;50.61695855;38.112273;2.290241519
254;52.24878505;38.113162;2.181766957
256;53.39843336;38.017187;1.890737905
258;54.42370424;38.002015;1.5400217
260;56.66272781;37.904181;1.957288119
262;57.14248941;38.001271;2.044100762
264;57.47834988;37.891431;1.849499376
266;57.99901611;37.814389;1.776571746
268;59.24108409;37.724015;2.03567466
270;59.52712264;37.703768;1.681016952
272;58.8510157;37.612229;1.954410766
274;57.89445293;37.706971;1.997165368
276;58.39398634;37.589972;2.072041491
278;58.69951129;37.52384;1.689418784
280;59.6271104;37.516745;1.738092547
282;59.77095414;37.517075;2.143234306
284;59.015965;37.400907;1.885952611
286;58.20251671;37.401615;1.800786072
288;57.96536045;37.292178;1.731964946
290;57.71915215;37.273133;2.064788536
292;58.07222755;37.295417;1.86762162
294;58.84522409;37.287193;1.764672649
296;57.88056291;37.114015;1.901753419
298;58.08337324;37.105228;1.474026178
300;58.3673998;36.98959;1.797506564
302;60.0102403;37.00839;2.012471601
304;59.36342719;37.083035;1.805746655
306;61.43223194;36.986655;2.269893789
308;60.37763086;36.898976;1.899594521
310;60.62927635;36.86542;1.81122407
312;63.07275746;36.79925;1.938643092
314;64.72943829;36.805459;1.794807074
316;64.37665109;36.708932;1.906740154
318;65.77090877;36.579121;2.02082165
320;68.30571919;36.569916;2.293384664
322;68.2904733;36.581303;2.167259877
324;70.94043279;36.582631;2.228817372
326;71.01135693;36.41449;2.429501437
328;70.43994894;36.29912;2.259254292
330;70.87800548;36.281985;2.367458914
332;72.62768865;36.28042;2.31120937
334;72.65149458;36.281804;2.423615789
336;74.4940424;36.207129;2.394537873
338;74.57307499;36.112805;2.224920435
340;75.19176963;36.089723;2.383282976
342;76.15291063;36.074714;3.048561199
344;78.75255088;35.986623;2.433844725
346;80.29347845;35.903461;2.320617695
348;81.45960394;35.793299;2.605166952
350;81.67357271;35.888898;2.730109561
352;78.17742153;35.796356;2.416190525
354;79.71857878;35.706178;2.260882614
356;77.4937816;35.572619;2.335599751
358;77.16249307;35.498726;2.160080589
360;79.28903306;35.499945;2.61534537
362;78.64569259;35.387411;1.981465618
364;80.03163285;35.393761;2.366697158
366;77.48724387;35.281212;2.108693767
368;76.60461369;35.219298;2.055583553
370;77.24075206;35.205704;2.406885229
372;78.59967306;35.207028;2.767802976
374;79.6238919;35.109324;2.698936196
376;85.69394026;34.97715;2.740883577
378;90.90755043;34.979209;2.70012962
380;90.05081956;34.893032;2.469857107
382;90.89365116;34.794617;2.894123004
384;90.66527491;34.77915;2.426386555
386;91.32623095;34.69162;2.263907666
388;91.21120998;34.679017;2.254068231
390;87.72691185;34.486944;2.842244886
392;88.92737207;34.50511;2.452331784
394;89.56060313;34.490011;2.355454977
396;88.03778591;34.315873;2.868222442
398;91.70327246;34.312609;2.990570514
400;91.49480972;34.281157;2.68098947
402;93.65588923;34.186837;2.855598398
404;92.60600961;34.073872;2.266991349
406;93.84524452;33.980984;2.829623245
408;93.04247415;33.964049;2.377304977
410;95.00287745;33.891881;2.934249641
412;93.22490452;33.797052;2.889613341
414;91.69372851;33.770221;2.225919845
416;92.97315346;33.605173;2.32220707
418;92.05204771;33.592171;2.522108754
420;94.19528706;33.573188;2.767661552
422;93.71521485;33.49763;2.473311086
424;95.35847811;33.476956;2.761479493
426;94.44121152;33.308075;2.581458582
428;96.54425286;33.296068;2.803161635
430;96.0925872;33.183259;3.04788633
432;97.37438017;33.184407;3.009109843
434;99.63275033;33.183523;2.817935254
436;99.150534;33.018484;3.051030194
438;103.0497752;32.91075;3.344899086
440;100.0405808;32.782973;2.681335081
442;98.40266992;32.685772;2.8028188
444;99.08553075;32.663644;3.025637063
446;100.6209147;32.599264;2.540009171
448;100.8878419;32.579062;3.06323013
450;102.2145924;32.494483;2.8054041
452;102.7346145;32.37159;2.711252751
454;102.5573537;32.280086;3.018759027
456;102.5453047;32.174575;2.720607476
458;102.6783788;32.169226;2.860409016
460;101.3972872;32.057884;2.94064865
462;101.8642023;32.055075;2.764925401
464;102.888577;32.058425;3.113399834
466;103.0313166;31.981178;3.231961495
468;103.5672709;31.778095;2.558122327
470;106.1467975;31.693814;3.318145126
472;107.3590139;31.568369;3.10032017
474;109.7696216;31.476377;2.969371684
476;112.987992;31.548081;3.485719899
478;112.570989;31.417098;3.699210434
480;111.5306028;31.396882;3.158772544
482;112.9067887;31.2666;3.44339195
484;115.5105015;31.070074;3.493618934
486;117.232942;30.986212;3.210174939
488;118.0201777;30.88183;3.758514642
490;120.2753357;30.865823;3.489163123
492;121.6543636;30.845798;3.628331114
494;122.8065974;30.752888;3.217830311
496;124.5272279;30.694261;3.335945471
498;123.4505422;30.290602;3.200952103
500;125.1576526;30.271145;4.171573315
502;123.2098627;30.27266;3.519012748
504;126.1255013;30.273224;3.900104147
506;127.321192;30.151449;3.440741328
508;129.3719349;30.004064;4.162222267
510;127.343164;29.968843;3.569978938
512;130.3301622;29.853006;3.688709078
514;129.7939656;29.852765;3.537528575
516;126.4941252;29.662227;3.186931821
518;126.0727563;29.485235;3.165398937
520;128.3316895;29.459304;4.643364518
522;127.2228826;29.403253;4.430835476
524;119.624592;29.383295;4.664452554
526;115.5239108;29.233058;3.814763562
528;114.2325441;29.080073;3.735811914
530;115.3747437;29.140901;3.471117553
532;115.9746874;28.975295;2.9688845
534;119.2292125;28.626771;3.147865136
536;123.8601715;28.659392;3.543861916
538;123.88022;28.769794;3.206855959
540;126.2983685;28.565394;3.303091996
542;124.4172743;28.488422;3.444593299
544;126.9540513;28.382853;3.230407782
546;127.1978514;28.359202;3.206019597
548;123.7927448;28.271429;2.969962976
550;124.4743513;28.163698;3.236834454
552;122.9309236;28.07097;3.198669552
554;125.895074;27.957273;3.663718796
556;129.5393563;27.883995;3.819414403
558;127.4693938;27.778598;3.428075191
560;131.2764121;27.670849;4.212877671
562;133.0726116;27.53852;3.936803339
564;135.6629456;27.480185;3.318652496
566;135.2091399;27.465911;3.987475838
568;135.1145091;27.259342;4.391351977
570;141.7579313;27.174038;4.277393087
572;143.4093087;27.024483;3.92556416
574;143.6631051;26.934112;4.04084318
576;148.0713582;26.937103;4.378091831
578;149.2042453;26.860701;4.420715084
580;149.9841888;26.662311;4.397183343
582;148.2628937;26.529879;4.342040585
584;145.110223;26.466247;4.328008928
586;141.834187;26.451378;3.379028798
588;142.6103756;26.234094;3.783271996
590;138.6604239;26.227244;3.784824746
592;139.2258101;26.141732;3.928776042
594;137.7904817;25.959764;4.123215275
596;138.238614;25.87937;4.099884176
598;139.9238128;25.757527;4.065896286
600;140.0309518;25.755644;3.97520846
602;140.1310774;25.579805;3.79197666
604;134.9989891;25.455423;3.795626271
606;135.9291176;25.357641;3.81305942
608;132.4508547;25.337614;3.815622051
610;130.752001;25.277045;3.180850641
612;131.5408149;25.152071;3.099182241
614;132.7115058;24.867637;3.646853685
616;131.249884;24.925307;3.742058985
618;132.477853;24.856773;3.777807486
620;132.1992179;24.758772;3.391581199
622;130.7508533;24.563298;3.4908044
624;129.2143985;24.5496;3.595281837
626;130.8164987;24.458153;3.194693662
628;132.5684045;24.325378;3.285150829
630;134.4571708;24.253742;3.638557551
632;131.3884358;24.254138;3.098189942
634;133.8145888;24.054313;3.173432228
636;134.1274814;23.974845;3.503025125
638;135.0735938;23.970509;3.443702314
640;134.7707995;23.753982;3.339607044
642;133.1257532;23.642012;3.475062524
644;132.1956231;23.622084;3.535751633
646;129.8563042;23.47545;3.277124891
648;130.4938422;23.437782;2.931862763
650;132.2551874;23.346066;2.901208513
652;130.2413693;23.263137;3.117854084
654;131.7056411;23.137328;2.926063663
656;130.8200369;23.138628;3.197902111
658;128.6407194;23.023741;3.067436373
660;127.8883264;22.853618;2.944958927
662;127.3097209;22.833947;3.006850924
664;124.2758791;22.829246;2.435464223
666;123.2586564;22.721011;2.845402538
668;121.1753488;22.532708;2.82514936
670;119.8216642;22.419208;2.682037985
672;118.7204943;22.422504;2.428377557
674;119.4023043;22.347376;2.670101827
676;116.0427138;22.234607;2.460696399
678;115.3902317;22.121953;2.178911432
680;115.1418312;22.120598;1.847578064
682;115.0334292;22.011119;2.140554246
684;116.6716701;21.940692;2.024466802
686;112.1143105;21.9375;1.779479603
688;112.781026;21.821988;2.008278437
690;107.9450776;21.650625;1.83093311
692;107.56087;21.712051;1.696280758
694;105.9466882;21.6531;1.771000592
696;104.58127;21.547921;1.632668525
698;103.468981;21.417197;1.377470054
700;100.3329181;21.4201;1.278199131
702;100.5494603;21.358205;1.347309137
704;95.8708817;21.250435;1.184911351
706;96.53697888;21.227935;1.290597223
708;95.61126867;21.230705;1.231999856
710;93.56256315;21.122474;0.991935437
712;92.74250061;21.107929;0.910468709
714;89.71617043;21.045221;1.033802592
716;84.30469852;21.044992;0.773532218
718;86.59741234;20.843194;0.817028317
720;86.11200358;20.765466;0.897850206
722;83.25660243;20.763426;0.812638149
724;83.58582467;20.810966;0.67994528
726;84.35239852;20.749643;0.688864233
728;80.00842219;20.636967;0.616132418
730;78.59802271;20.523602;0.690777034
732;77.46906016;20.528512;0.580015638
734;76.07248964;20.544748;0.57548973
736;73.6234152;20.434708;0.48182934
738;71.66113055;20.408028;0.477111317
740;69.76457946;20.40941;0.530520354
742;69.98710875;20.349005;0.391651205
744;66.96354744;20.326861;0.444429078
746;67.28386739;20.334467;0.394801334
748;65.00403039;20.33391;0.405507796
750;63.81692391;20.130301;0.398546658
752;62.64781079;20.109087;0.363100836
754;61.31475722;20.112906;0.298860661
756;60.12220803;20.047042;0.27596693
758;59.04559784;20.033938;0.295408523
760;58.11354846;20.012968;0.279093394
762;56.75158943;20.034015;0.273331251
764;54.60467943;19.94565;0.236034491
766;56.00209279;19.836106;0.272351305
768;53.34830359;19.809458;0.222202661
770;51.28802063;19.904347;0.246331288
772;50.41028188;19.832186;0.214313738
774;48.30561045;19.810083;0.199232865
776;47.16421747;19.747798;0.175817198
778;46.49391238;19.709419;0.159697008
780;45.30832224;19.623687;0.165291277
782;43.73568632;19.734614;0.178571672
784;43.06624648;19.732277;0.1757378
786;41.24322905;19.555613;0.157450568
788;40.15532659;19.531004;0.148472594
790;39.61251621;19.513781;0.122651356
792;38.52879183;19.620391;0.147695646
794;39.10393168;19.600397;0.10057209
796;38.06091198;19.445309;0.104429065
798;36.37635271;19.444714;0.097788742
800;35.69044255;19.433765;0.105264734
802;34.52072004;19.448338;0.095314768
804;33.89112836;19.449786;0.090988692
806;32.11447767;19.410507;0.088726176
808;30.4306133;19.431954;0.089962903
810;28.35970292;19.43449;0.096428156
812;29.42595191;19.320498;0.081603935
814;29.12848047;19.322344;0.095236875
816;28.86464998;19.324645;0.122358496
818;27.93338927;19.250875;0.099243314
820;26.63943631;19.301886;0.1007927
822;26.32854138;19.324553;0.089306862
824;26.62900278;19.32791;0.114682716
826;25.50667088;19.213491;0.148872827
828;24.58101068;19.211844;0.103694964
830;24.60113939;19.303835;0.255870477
832;22.92145901;19.21234;0.205344422
834;21.90356737;19.123281;0.201340446
836;21.82362273;19.209636;0.570641841
838;19.78290351;19.190267;0.655007962
840;16.41225845;19.100881;0.699254579
842;12.84701734;19.102792;0.62864402
844;10.20808902;19.102495;0.559246655
846;9.972610884;19.100721;0.430090146
848;9.025297747;19.10299;0.488718734
850;8.429186296;19.103879;0.396493897
852;8.698278664;19.025713;0.409973334
854;8.983450419;19.103322;0.366368755
856;7.613935401;19.029661;0.337828024
858;7.028339153;19.031282;0.326611892
860;7.512136547;19.091023;0.292867556
862;8.151472434;19.031641;0.269888459
864;10.94767485;19.027361;0.251510288
866;11.22769672;19.027392;0.228514612
868;10.87649492;19.028711;0.229946196
870;10.37268699;19.027262;0.208545285
872;10.69774287;19.034608;0.229559777
874;10.58327378;18.941271;0.189716393
876;10.0951145;18.923349;0.210758186
878;9.955920303;18.940084;0.194122698
880;9.406536866;19.035661;0.171183144
882;9.085219265;18.921735;0.179174302
884;9.509131059;19.010465;0.158238825
886;9.493794478;18.919168;0.16617043
888;9.192583082;18.917089;0.166467634
890;8.466851521;18.938957;0.157477389
892;8.406777404;18.8697;0.174122188
894;9.535935681;18.919923;0.133190329
896;9.262068631;19.013955;0.156769159
898;9.300173236;18.919824;0.155606675
900;9.801181447;18.925359;0.136053833
902;9.144758014;18.92032;0.144141831
904;9.169678264;18.833436;0.139761942
906;9.779397513;18.899006;0.157510456
908;8.915547706;18.91696;0.149815837
910;8.528679683;18.828794;0.154370294
912;8.925616321;18.92101;0.146653045
914;7.9567783;18.810937;0.123924027
916;9.537035641;18.898183;0.145739307
918;9.528775245;18.835808;0.144697081
920;9.13294776;18.812687;0.14063334
922;9.115830915;18.80544;0.128934495
924;9.073762846;18.80853;0.148186247
926;8.705833455;18.803793;0.12854192
928;9.34503946;18.751653;0.139063314
930;9.282596934;18.799844;0.125475491
932;9.503861202;18.808598;0.120049747
934;10.20006348;18.737417;0.133832603
936;10.1448965;18.79403;0.127697806
938;9.915546277;18.740609;0.123618655
940;9.8826463;18.735902;0.124218515
942;9.131500197;18.739557;0.12508499
944;8.974823309;18.721215;0.126275105
946;10.30502045;18.741666;0.133278776
948;11.22272444;18.73557;0.129223653
950;11.28754744;18.712945;0.119313702
952;12.15770432;18.648031;0.125130011
954;11.1875627;18.737547;0.120377247
956;10.74338662;18.64523;0.131029302
958;10.83095635;18.715184;0.136106143
960;10.76733066;18.647733;0.126315138
962;11.00459664;18.646912;0.135472904
964;11.42466292;18.627213;0.120268303
966;10.6956237;18.625008;0.148100448
968;10.87571799;18.537529;0.150752969
970;11.98377908;18.600308;0.136646701
972;11.96767713;18.624776;0.149271306
974;12.26996886;18.537599;0.134920758
976;12.75731514;18.515891;0.125748441
978;12.01677732;18.515595;0.140733433
980;11.66670178;18.536775;0.137711933
982;11.18468233;18.511705;0.130890221
984;10.96488724;18.450907;0.146708671
986;10.707556;18.516121;0.149421754
988;10.11471586;18.513324;0.138182792
990;9.481824248;18.515099;0.129651266
992;10.35718831;18.605836;0.125283722
994;10.16833115;18.517177;0.154581363
996;9.650262409;18.456838;0.141439212
998;10.07762413;18.509421;0.133856337
1000;9.995538629;18.518261;0.120613037
1002;9.777840566;18.437951;0.137683354
1004;10.55390487;18.440088;0.150341736
1006;10.08601451;18.512929;0.141229076
1008;9.68426433;18.516583;0.14381412
1010;10.21527382;18.438939;0.14962232
1012;9.56406624;18.501782;0.143081664
1014;10.72413499;18.451304;0.143979296
1016;10.24065468;18.451006;0.146288433
1018;9.752370327;18.324983;0.146630664
1020;9.764526957;18.41697;0.145509223
1022;11.19355518;18.437491;0.168883732
1024;10.94541808;18.436533;0.141375449
1026;9.824552306;18.327745;0.142449337
1028;11.31318081;18.419804;0.15058534
1030;10.91841536;18.344446;0.142125653
1032;11.19961413;18.323465;0.142821366
1034;12.08465336;18.325178;0.139527921
1036;11.7427642;18.329594;0.152547405
1038;11.94288232;18.324221;0.148694226
1040;11.94731056;18.319349;0.157614731
1042;11.67112063;18.320765;0.149291444
1044;11.84040112;18.324682;0.156930303
1046;12.24264734;18.211778;0.152502394
1048;13.26680197;18.300501;0.161833556
1050;12.91900609;18.230852;0.150183917
1052;12.21457036;18.209996;0.160239448
1054;12.49708074;18.303601;0.139956147
1056;13.15095847;18.211908;0.147129509
1058;10.72894116;18.212403;0.136242655
1060;9.46869741;18.208749;0.125166104
1062;10.13660748;18.209303;0.149778319
1064;9.714474466;18.132491;0.148183742
1066;9.78180379;18.137923;0.149771416
1068;10.2541685;18.110979;0.145802492
1070;9.916421154;18.208086;0.146998323
1072;10.11422447;18.230226;0.165698746
1074;9.875235897;18.134135;0.163408236
1076;8.849901542;18.190779;0.148590908
1078;8.842139223;18.207656;0.162001751
1080;11.21937288;18.011642;0.156663823
1082;11.62633164;18.192293;0.146531904
1084;11.92371716;18.133182;0.158255524
1086;12.16483514;18.137858;0.152150588
1088;10.61586336;18.136774;0.134740628
1090;10.8571297;18.137858;0.177517032
1092;11.29932334;18.023336;0.141720627
1094;9.400118;18.115988;0.142831207
1096;9.618682221;18.025743;0.132256303
1098;9.758065319;18.024851;0.165014719
1100;10.6023204;18.028314;0.152379237
1102;11.25543405;18.024889;0.143380054
1104;10.69908647;18.006574;0.162503392
1106;10.10755423;18.025282;0.165830485
1108;11.03519778;18.029069;0.155804706
1110;11.40062955;17.914651;0.153852326
1112;10.51309518;17.91498;0.168319706
1114;10.29262999;18.023504;0.155576412
1116;9.972969723;17.907801;0.140553112
1118;9.874043366;17.908126;0.131461351
1120;11.00144392;18.0012;0.141415153
1122;11.11715261;17.90819;0.121146784
1124;10.86800153;17.894777;0.163709028
1126;10.30158029;17.905494;0.142611464
1128;9.799241622;17.908751;0.140935695
1130;9.766248971;17.89662;0.14974958
1132;10.42156834;17.912969;0.159766509
1134;9.858807668;17.854708;0.146771179
1136;9.674354707;17.898764;0.155654179
1138;10.37252253;17.847332;0.154333453
1140;9.953812301;17.834209;0.151455389
1142;10.97175238;17.746501;0.168137059
1144;11.63384946;17.838622;0.166312481
1146;11.1374938;17.836646;0.14839036
1148;11.04202163;17.835265;0.159539703
1150;10.15689986;17.751392;0.134606558
1152;10.58570567;17.814971;0.150117317
1154;10.59037859;17.834308;0.143140566
1156;10.98071229;17.747592;0.154097492
1158;10.42292818;17.815863;0.148720044
1160;10.8741418;17.727793;0.14368063
1162;10.53658311;17.727461;0.13998607
1164;9.553955734;17.721697;0.147141205
1166;9.671106802;17.722625;0.155751365
1168;10.26723809;17.727496;0.154874519
1170;9.85323721;17.727499;0.1558416
1172;9.791511658;17.72206;0.143345148
1174;10.90038279;17.722555;0.155657075
1176;9.914117351;17.704504;0.150210936
1178;9.805264021;17.724169;0.154712696
1180;8.910185543;17.633863;0.150328919
1182;9.314573315;17.609519;0.163956079
1184;11.07658113;17.632181;0.145848717
1186;10.82723469;17.614423;0.148368844
1188;9.455600411;17.633764;0.157672163
1190;11.01135075;17.614889;0.152755675
1192;10.82377795;17.593606;0.142515843
1194;10.62713078;17.608927;0.142674569
1196;11.3015976;17.614889;0.164724338
1198;10.63786681;17.501981;0.141760874
1200;9.818849756;17.610411;0.162567469
1202;10.21324637;17.499186;0.151545396
1204;9.768730468;17.500799;0.145518775
1206;9.792246724;17.590051;0.147433758
1208;10.12792552;17.500467;0.136804486
1210;10.04275375;17.500861;0.157572278
1212;10.97104197;17.49592;0.148448989
1214;12.17294212;17.499148;0.139590553
1216;12.68015335;17.50073;0.170193927
1218;13.31350305;17.422;0.158572382
1220;13.54922252;17.424571;0.138888931
1222;11.90546224;17.423316;0.151411217
1224;10.27483621;17.425361;0.147974993
1226;10.25358486;17.422164;0.153306113
1228;9.713178398;17.422927;0.141794865
1230;8.936306938;17.330642;0.140737346
1232;8.773741019;17.311069;0.158460316
1234;9.463845634;17.425758;0.154603974
1236;9.912637073;17.331829;0.14892242
1238;11.00168987;17.315123;0.147360847
1240;10.75464828;17.427206;0.152948565
1242;11.25629149;17.312823;0.150065363
1244;12.2463658;17.31621;0.158451032
1246;11.87046192;17.319081;0.14502408
1248;11.42826658;17.339438;0.141776242
1250;11.01736773;17.315191;0.142101678
1252;10.77273387;17.313841;0.162742993
1254;11.17574838;17.314536;0.138143697
1256;11.03651968;17.292825;0.15082018
1258;12.05309711;17.312587;0.133571506
1260;10.96311497;17.220039;0.134789284
1262;10.0079278;17.202253;0.152461373
1264;10.10180222;17.217307;0.1389477
1266;10.47964644;17.199152;0.162499169
1268;9.930512525;17.195929;0.159597323
1270;9.653953015;17.198992;0.145873188
1272;9.977172784;17.20024;0.143778434
1274;9.628518338;17.19853;0.156848031
1276;9.725614117;17.288245;0.12916467
1278;11.06043908;17.199553;0.14829569
1280;11.29470256;17.186167;0.140677847
1282;10.1846402;17.201925;0.156035827
1284;11.59639079;17.123916;0.136021731
1286;11.12149907;17.127646;0.150354186
1288;11.3579649;17.124645;0.134952636

File: data/rise_materials/Testdata-1885.txt
Keywords
Material1;Material2;Material3;Material4;Product;Object;Scenario;Method;Reference;Comment;Owner;IsPublic;ImportDate
Polycarbonate;;;;E7A-2;Supply line system and high power devices.;;ISO 5660;TRANSFEU;;TRANSFEU;1;2011-03-28 13:55:29
Scalars
Flux (kW/m2);tig (s);qmax (kw/m2);qtotal (MJ/m2);q180 (kw/m2);q300 (kw/m2);Sample mass (g);Mass loss (g);DHc (MJ/kg);Peak smoke production (m2/m2s);Total smoke produced (m2/m2);Specific extinction area (avg) (m2/kg);MARHE (kW/m2);Area exposed (m2);Observations;Test date (YYYY-MM-DD);Test identifier;Product thickness (mm);Thickness1 (mm);Thickness2 (mm);Thickness3 (mm);Thickness4 (mm);Product density (kg/m3);Density1 (kg/m3);Density2 (kg/m3);Density3 (kg/m3);Density4 (kg/m3);Product area weight (kg/m2);Area weight1 (kg/m2);Area weight2 (kg/m2);Area weight3 (kg/m2);Area weight4 (kg/m2)
25;124;126.83;64.77;;;40.2;17.7;25.59;;14.2;;73.98;0.0884;The sample deforms and rises.;2011-02-16;c_CID_E7A-2_25c;3.03;;;;;;;;;;;;;;
VectorData
Time (s);HRR (kW/m2);Mass (g);SPR (m2/(m2*s))
0;1.812551284;0.003416911;40.2
2;1.997490024;0.00587536;40.200841
4;1.673608966;0.010208558;40.177896
6;1.453590278;0.005272845;40.277574
8;2.161285879;0.006139293;40.383002
10;2.123408729;0.014666941;40.294699
12;2.193508987;-0.001112323;40.276026
14;3.479883716;0.001363025;40.383761
16;4.815398993;-0.000245621;40.359679
18;5.811220644;0.005872264;40.213546
20;5.691203493;-0.001458149;40.271181
22;5.484029916;0.000442197;40.272204
24;4.509670492;0.003913836;40.285377
26;2.559291815;0.00853364;40.272132
28;1.051138271;0.001677617;40.209523
30;1.437913371;0.00907331;40.272566
32;0.413883536;0.004089217;40.271479
34;0.850214282;0.012582696;40.217727
36;1.704655069;0.006679451;40.272699
38;2.265528028;0.006261991;40.268874
40;1.163428713;0.012106056;40.271411
42;1.633554995;0.00532267;40.269435
44;1.01868581;0.016554023;40.255621
46;1.865133903;0.005952887;40.271742
48;3.67316498;0.009136062;40.212524
50;4.363959719;0.006292426;40.197756
52;3.63366576;0.003217511;40.274179
54;2.118115966;0.005146967;40.269171
56;0.274291126;0.008712465;40.215522
58;0.238496342;0.00352056;40.209167
60;1.14234225;0.008732937;40.272664
62;0.851147212;0.012850075;40.205031
64;1.600422982;-0.000763565;40.262311
66;2.636050223;0.008059539;40.272666
68;4.272507233;0.005187299;40.213133
70;5.739074762;-0.000442804;40.271151
72;5.143831372;0.014247948;40.275499
74;3.40224815;0.006480967;40.27204
76;2.298839361;0.011514605;40.259512
78;2.626685398;0.017216648;40.276223
80;2.880527406;0.008169396;40.270526
82;3.726693418;0.011216619;40.19815
84;3.223357332;0.014030846;40.201216
86;2.009069714;0.016920916;40.274348
88;2.170372209;0.025858207;40.194232
90;2.155976479;0.013805155;40.20299
92;1.371906612;0.021924546;40.225785
94;1.845412861;0.020939517;40.200953
96;2.397661697;0.008093387;40.260995
98;4.591891871;0.018279488;40.221799
100;6.600535178;0.009627734;40.205772
102;6.388263601;0.012710453;40.199801
104;5.689572571;0.025917551;40.25852
106;4.845876752;0.029806876;40.274637
108;3.385661241;0.027227903;40.269171
110;2.057884844;0.02571977;40.274278
112;0.516475462;0.025472968;40.27329
114;-1.493967669;0.027393108;40.272925
116;-2.262045934;0.034091026;40.270193
118;0.406783259;0.031338987;40.270983
120;2.904930832;0.042883084;40.287521
122;4.197756048;0.086200285;39.991481
124;5.462848349;0.205275935;40.055924
126;6.215012088;0.286093986;40.18903
128;8.884975683;0.451904449;40.10511
130;12.76507648;0.530786366;40.197101
132;14.09320157;0.843502448;40.199604
134;19.06914965;1.419117955;40.080044
136;26.51692743;1.206408765;40.084323
138;31.56648771;1.786511825;40.068151
140;38.27047395;2.20311196;39.974947
142;47.3148527;2.546401642;39.897464
144;60.74805625;2.659770038;39.897205
146;72.33602692;2.682173096;39.89648
148;79.88032488;2.381720859;39.692939
150;84.80018704;2.494731028;39.60809
152;87.51919061;2.067147174;39.672908
154;88.82629078;1.933621803;39.594902
156;86.45400327;2.55038953;39.599716
158;86.75670203;2.473744784;39.481233
160;85.61601319;2.088383521;39.393539
162;83.25707141;2.211232704;39.372951
164;83.61297695;2.069896012;39.307637
166;81.19993467;1.810197386;39.294183
168;81.75940925;1.957914144;39.182763
170;79.67027273;1.834903369;39.092851
172;76.31170872;1.736878164;38.998074
174;70.32339811;1.652028228;38.99653
176;69.18052127;1.614435222;39.008565
178;64.81950156;1.434856252;38.904013
180;62.53008639;1.165773551;38.880098
182;59.46207394;1.177725251;38.883264
184;56.29349741;1.170689688;38.773881
186;52.86607063;0.998019091;38.775139
188;52.61479038;1.096792224;38.852498
190;49.63739946;0.944369538;38.776092
192;48.67518423;0.837848465;38.6614
194;48.40806727;1.002983557;38.600179
196;48.82453573;0.841281353;38.604366
198;47.64671411;0.820685865;38.588776
200;47.99425198;0.745518883;38.59042
202;47.34070757;0.962296928;38.591606
204;47.17741631;0.774749807;38.592102
206;47.52827084;0.686854634;38.477848
208;46.95727242;0.742268142;38.47551
210;47.59894978;0.725434406;38.497544
212;47.89249987;0.673961459;38.3797
214;49.20321394;0.865958366;38.304963
216;49.58387049;1.079597865;38.346252
218;50.19958734;0.887115628;38.302034
220;49.08080507;0.841560661;38.288285
222;49.99372897;0.751663543;38.277781
224;50.55271418;0.814895705;38.292011
226;51.03045627;0.82994556;38.084706
228;54.04310029;0.934232025;38.069133
230;54.6682353;0.892951073;38.160167
232;57.11131238;0.943827222;38.009259
234;59.92025995;1.109422704;37.99686
236;58.98120188;1.072306115;37.998276
238;60.44663214;0.987468906;37.911758
240;61.21329481;1.137522757;37.774745
242;60.90289123;0.956209214;37.796361
244;62.67925557;1.24266848;37.774447
246;61.45680872;1.134670406;37.77108
248;62.80908113;1.352908858;37.713348
250;64.00173376;1.343470609;37.693731
252;66.22959779;1.359930302;37.515031
254;67.53653532;1.734320913;37.56686
256;67.6558451;1.520680366;37.487038
258;69.59368079;1.431797906;37.495666
260;70.82751247;1.821461869;37.361544
262;71.64018545;1.460334453;37.300812
264;74.08482014;1.295446982;37.361677
266;72.71245131;1.549818754;37.195049
268;72.80510046;1.706724398;37.288025
270;73.5535499;1.214718531;37.172715
272;72.7646418;1.315606165;37.084942
274;73.65409342;1.491233658;37.002537
276;73.85688262;1.568282999;36.998517
278;74.04839511;1.461948205;36.998052
280;73.85849062;1.439225428;36.870815
282;73.07361957;1.499530292;36.873047
284;72.92946525;1.556896849;36.850155
286;73.76290332;1.376434049;36.701516
288;72.92194518;1.536038623;36.68622
290;73.04538418;1.706594222;36.585332
292;74.14957767;1.77766484;36.572392
294;75.03062885;1.653092462;36.569993
296;74.75633959;1.269651004;36.476388
298;74.96103925;1.360551626;36.385602
300;75.24397384;1.28547577;36.384058
302;74.95762155;1.525145057;36.387087
304;75.68715519;1.503905274;36.294008
306;73.39053853;1.243206096;36.269666
308;72.10577677;1.326044429;36.1592
310;71.08103103;1.346824197;36.083468
312;71.64665591;1.395736312;36.106771
314;70.64763032;1.195665627;35.994806
316;71.41281322;1.293257924;35.973135
318;72.20296834;1.320772302;35.974024
320;72.23779871;1.274236005;35.886579
322;74.08916635;1.498681501;35.843228
324;72.42438872;1.404649607;35.772755
326;73.63212114;1.540881525;35.68372
328;72.84042289;1.510972875;35.681313
330;73.26047876;1.421860941;35.685368
332;73.47988242;1.328539427;35.572593
334;77.05547913;1.846245783;35.574008
336;75.89444624;1.543023759;35.461367
338;76.65137533;1.925027313;35.390148
340;79.11270073;1.667519853;35.389591
342;77.47410222;1.455257048;35.271217
344;78.95591614;1.868022508;35.270547
346;78.99622781;1.78071262;35.253757
348;79.82557424;1.937751053;35.098794
350;80.30835857;1.612184841;35.082548
352;82.36655141;1.80967453;35.075728
354;83.76811016;2.14474638;34.966444
356;83.50295239;2.037524272;34.945188
358;85.26575534;2.036507444;34.810002
360;86.10670186;1.940349602;34.782225
362;86.30695267;1.694085809;34.778693
364;85.63029135;2.083936293;34.692541
366;85.79946258;2.076997108;34.556085
368;85.57741127;2.14124065;34.555551
370;85.54862791;1.980867639;34.491756
372;85.27471577;1.652515131;34.386486
374;86.90350212;1.652045071;34.367148
376;84.42634746;1.976887304;34.348238
378;87.48052354;2.036246934;34.253389
380;88.14478324;1.843948683;34.253187
382;88.27146341;2.230208745;34.082092
384;88.9030767;1.978015645;34.068835
386;92.55352655;2.062724394;34.044424
388;90.78724143;2.47118004;33.866015
390;91.39108994;2.285560419;33.848689
392;92.17964201;1.908149301;33.701165
394;91.9152075;1.855487461;33.771583
396;91.65073019;2.180067188;33.658576
398;92.10014217;2.08453134;33.569647
400;93.6955939;2.267454566;33.487209
402;92.92661547;2.368621792;33.471983
404;92.73467231;2.136208828;33.477579
406;92.53075121;2.19213351;33.383149
408;93.66248794;2.044179017;33.255757
410;92.58636894;2.19040647;33.179666
412;90.57140804;2.123591413;33.177906
414;88.91913925;1.917367515;33.184438
416;87.28682729;1.938253306;33.095001
418;86.21131566;1.959401805;32.958436
420;87.13672063;1.852653472;32.842301
422;87.62512653;2.732348032;32.766102
424;88.03719853;2.0450691;32.752911
426;90.90155921;2.601155474;32.649804
428;88.20865749;2.70967745;32.654943
430;87.50190498;2.19751771;32.567121
432;89.85214063;2.56604738;32.540928
434;90.51502422;2.383967649;32.463742
436;90.57512917;2.071826041;32.353717
438;92.89552289;3.070448951;32.238059
440;90.49446373;2.115839553;32.17702
442;90.63510023;2.380524057;32.160677
444;92.45155812;2.3133155;32.073903
446;91.69204075;2.260119488;32.073377
448;91.15040896;2.314452999;32.049821
450;93.41891824;1.98452246;31.96091
452;93.07995907;2.172833155;31.937401
454;92.39644871;2.473599417;31.868661
456;91.52076089;2.282184855;31.773117
458;88.75729353;2.671211322;31.655478
460;93.52216299;2.754786767;31.575049
462;96.60635783;2.552611862;31.56702
464;96.45246089;2.596327923;31.475206
466;99.66038486;3.029459509;31.449737
468;102.8956985;2.47789617;31.24893
470;102.855696;2.51676381;31.228415
472;104.4436923;2.621950194;31.154175
474;104.1774079;2.795713584;30.975762
476;102.7819645;3.111613755;30.9325
478;104.3549865;3.071324994;30.858971
480;105.3876304;2.789822867;30.859205
482;105.6021707;2.76096955;30.747507
484;107.1114158;2.834950477;30.660562
486;107.4162186;3.320567541;30.640047
488;106.5522744;3.197778445;30.630911
490;107.348749;3.022548634;30.579921
492;108.2510707;2.949668571;30.56029
494;107.0158421;3.424918677;30.470999
496;109.4155446;3.177239533;30.331607
498;111.2990296;3.443767096;30.332433
500;110.3148297;3.133445524;30.259047
502;110.1610128;3.448055027;30.052834
504;111.5619268;3.436769772;30.030077
506;109.7566164;3.444048865;29.95185
508;111.4192571;3.381617404;29.842575
510;108.8651076;2.836075039;29.641714
512;109.3294042;2.881333373;29.618403
514;107.47978;3.509075382;29.429925
516;109.4039455;2.993280807;29.338534
518;110.1172524;3.351547561;29.31827
520;112.9144883;3.174845729;29.259604
522;113.0015361;3.38823279;29.239393
524;114.6759251;3.591671063;29.13602
526;115.327344;3.795475609;29.043534
528;115.1824183;3.221840928;29.016673
530;116.245414;3.582337461;28.960528
532;115.5347138;3.531117035;28.948223
534;113.8578325;3.499258013;28.746067
536;114.5062943;3.469665641;28.662816
538;115.0124413;3.335700438;28.452047
540;115.5079702;3.217305125;28.342358
542;116.9568681;3.650821252;28.319662
544;118.798383;3.472924103;28.305883
546;116.298578;3.642106662;28.263431
548;113.0982388;3.899441644;28.248197
550;116.2269277;3.48932304;28.155517
552;115.2698328;3.019866221;28.136824
554;120.4598086;3.401134192;28.024715
556;118.0722235;3.708272884;27.943172
558;117.8017742;3.56619068;27.717221
560;115.4833643;3.855293164;27.553526
562;119.7259393;3.531465039;27.522338
564;117.4406585;3.033431468;27.41738
566;117.3442331;3.198118324;27.421294
568;117.1403839;3.402540098;27.34387
570;115.6928673;3.32580406;27.342633
572;115.4341855;3.163822087;27.229782
574;112.4752816;3.320466232;27.118211
576;112.0652989;3.330934845;26.95583
578;116.4991143;3.690319512;26.933115
580;117.0734734;2.611882498;26.824913
582;117.5426533;3.153267126;26.732284
584;118.1900169;3.562289149;26.707994
586;118.1049309;4.151912237;26.639975
588;115.4880975;3.051293966;26.546016
590;114.0401482;3.106568396;26.41018
592;113.9872188;3.16244974;26.338037
594;116.2633614;3.565215738;26.337781
596;117.0207818;3.57300202;26.247818
598;117.6035002;3.384613326;26.139789
600;121.8706271;3.504923812;26.045672
602;125.2812984;2.983853141;25.957555
604;122.3363311;3.459023293;25.819833
606;125.1569697;3.756558305;25.747672
608;124.2426278;3.499320594;25.63242
610;122.0262879;2.842831675;25.544483
612;122.2074652;3.109804068;25.515149
614;124.39502;2.920953047;25.454307
616;123.2905817;3.257441903;25.44112
618;123.9209589;2.841001242;25.332699
620;120.9931158;2.646840949;25.127046
622;121.9395708;2.773231567;25.028775
624;122.1320947;2.585590853;24.914247
626;122.7394747;2.694546076;24.915092
628;124.7813149;3.023713508;24.802545
630;124.8876718;2.915841236;24.735581
632;126.8264786;2.825169496;24.725616
634;124.406467;2.96415357;24.617426
636;121.7850677;2.762705798;24.527307
638;121.5563391;2.704400619;24.341849
640;119.1939255;2.638931854;24.231603
642;124.5775393;2.875131669;24.135324
644;124.2798656;2.888104478;24.041931
646;122.3265811;2.679257777;24.135647
648;125.0003099;2.621042546;24.017651
650;120.5164188;2.381616064;23.931382
652;115.6213536;1.98849146;23.798612
654;115.6370395;2.370670828;23.744695
656;115.3391854;2.100867304;23.725627
658;111.5422035;1.846949072;23.617597
660;113.4706005;1.845957538;23.528047
662;113.3428953;1.818698213;23.50802
664;111.0198613;1.673194628;23.415459
666;110.4852002;1.790591543;23.317046
668;109.9210432;1.500857945;23.31533
670;108.1273758;1.492424744;23.19857
672;103.8199194;1.279951277;23.140908
674;104.9743662;1.578583376;23.127778
676;102.9402748;1.274176801;23.035049
678;101.5397935;1.236875224;22.921635
680;99.1854042;1.160406075;22.836328
682;97.74389529;1.10085438;22.733792
684;94.86115533;1.166804542;22.621048
686;93.44155293;1.15218232;22.59924
688;94.75097154;1.060648832;22.693368
690;93.08639786;1.064056412;22.596573
692;91.84536341;1.065229693;22.538312
694;91.1872383;0.849126632;22.526345
696;91.07164702;0.954052283;22.439263
698;89.23924109;0.979065081;22.408528
700;88.55087441;0.758661852;22.280048
702;87.05234007;0.938227041;22.182916
704;85.41058413;0.737958422;22.189538
706;87.60347408;0.808829223;22.173221
708;83.73393141;0.628014861;22.189572
710;84.80626428;0.558578137;22.114564
712;83.17038145;0.576595562;22.000932
714;82.15309316;0.559723436;21.912042
716;82.52661358;0.692506118;21.83112
718;82.07935491;0.515287527;21.817339
720;80.39996056;0.578511055;21.726277
722;79.88644537;0.535436196;21.8123
724;77.590833;0.41043707;21.816152
726;75.74895623;0.420062885;21.705819
728;74.50142934;0.435306798;21.591298
730;72.60295941;0.367792255;21.523209
732;70.22816536;0.334970732;21.520611
734;70.44529522;0.402493902;21.522812
736;69.86013635;0.321128922;21.519026
738;68.74812585;0.369450234;21.4054
740;67.97622517;0.362228089;21.409783
742;66.21683784;0.311784159;21.238935
744;65.96808055;0.306438257;21.223212
746;65.9464291;0.286739971;21.226076
748;65.11023369;0.205142827;21.22743
750;64.10980065;0.222347663;21.225649
752;64.65427394;0.217147091;21.115842
754;63.32823524;0.196805081;21.138502
756;62.41815616;0.158909326;21.138635
758;62.37719098;0.184087653;21.140084
760;59.53424209;0.173382166;21.026227
762;58.78536275;0.161303273;20.939207
764;60.02081394;0.135507205;20.991986
766;58.38143695;0.121614625;21.006162
768;57.63725703;0.120564872;20.931127
770;56.08561521;0.104259798;20.83515
772;54.09044038;0.111515797;20.632164
774;54.08173989;0.111394508;20.699156
776;52.71888267;0.092737407;20.809602
778;51.44769495;0.084684725;20.722574
780;51.17264574;0.069474517;20.610956
782;49.84323815;0.073216045;20.59488
784;48.45915736;0.087371068;20.681401
786;49.4618643;0.071299404;20.59007
788;47.84062826;0.08310857;20.52693
790;46.36220144;0.06393132;20.511306
792;47.73737885;0.066401348;20.512556
794;46.1774413;0.069856831;20.529138
796;46.1076719;0.052923987;20.512591
798;46.23293895;0.055130976;20.307139
800;45.1324995;0.067616428;20.289976
802;43.59700796;0.053858662;20.380484
804;43.9546681;0.056470984;20.395865
806;42.38171424;0.060986787;20.393397
808;40.36239542;0.060225583;20.286421
810;39.93966158;0.05806868;20.286746
812;40.37976202;0.073465722;20.271059
814;41.07014053;0.068353312;20.224239
816;41.85082311;0.0898477;20.287242
818;38.80370061;0.081744047;20.209042
820;38.45058138;0.089658364;20.12054
822;37.88528498;0.093161733;20.095261
824;36.13891482;0.102475237;20.092808
826;35.82757424;0.093175841;20.205906
828;34.93517061;0.092739036;20.098968
830;32.82771201;0.107242115;20.097911
832;33.24131418;0.104419691;20.09801
834;32.98485681;0.139033008;20.007999
836;31.41357518;0.129739581;19.989786
838;32.12094203;0.135020371;19.927543
840;32.45150361;0.148576977;19.969679
842;31.21134222;0.133795725;19.988803
844;30.55778389;0.104050151;19.92543
846;30.55066189;0.124043405;19.911553
848;29.9356432;0.123274726;19.9072
850;29.12898154;0.115541006;19.908848
852;27.46165883;0.102102401;19.796794
854;26.19347813;0.110973642;19.79848
856;24.75730674;0.108768434;19.888888
858;22.7382506;0.114621331;19.796734
860;22.15659561;0.118042381;19.797131
862;23.04668298;0.102951106;19.778057
864;22.33596197;0.104374782;19.80059
866;22.00434183;0.122798389;19.886121
868;21.53356486;0.145392185;19.801547
870;20.95028454;0.12572204;19.710578
872;21.23154421;0.125371229;19.682678
874;21.30536548;0.130784726;19.690024
876;20.52996416;0.252636187;19.685443
878;20.16184567;0.176081526;19.609776
880;19.71984934;0.230153748;19.636356
882;19.11867052;0.36684415;19.632183
884;18.57167166;0.248202815;19.611027
886;18.12242058;0.140257682;19.615707
888;17.76476404;0.210421911;19.685085
890;16.95435294;0.297005372;19.613934
892;16.67022698;0.578984195;19.675551
894;13.38157773;0.555939932;19.630051
896;11.11600938;0.525884167;19.61458
898;9.953312756;0.478483576;19.615953
900;8.367764877;0.472721443;19.613373
902;8.614090139;0.419259807;19.615667
904;8.93185501;0.44413412;19.614162
906;8.519198051;0.372288237;19.616059
908;8.618614273;0.383089396;19.610768
910;8.727981101;0.318386158;19.615642
912;8.056506351;0.338296634;19.504879
914;8.446145667;0.312817309;19.519669
916;8.263185696;0.29717532;19.508864
918;7.902625271;0.242620494;19.505955
920;7.506012723;0.267662534;19.595717
922;8.273803635;0.245105422;19.503507
924;9.668401822;0.221783349;19.50788
926;9.873288667;0.22432662;19.506176
928;9.531258442;0.224267649;19.503434
930;10.67722764;0.207354342;19.488016
932;11.00894312;0.218028424;19.507913
934;10.72537113;0.203165804;19.595165
936;9.824920642;0.206036378;19.504455
938;10.24564111;0.201742161;19.395403
940;9.378606836;0.216975675;19.485308
942;8.285362725;0.185277425;19.420897
944;8.484563192;0.182117912;19.395742
946;8.032631711;0.164651781;19.395552
948;8.161592416;0.195061574;19.486891
950;8.555181078;0.200311782;19.508389
952;8.240907482;0.213190644;19.393117
954;7.993495042;0.177665567;19.390086
956;7.785388031;0.174419514;19.395412
958;7.18973377;0.177888282;19.30134
960;6.929752663;0.168373956;19.281233
962;7.29072532;0.163962491;19.286502
964;6.937502621;0.187645198;19.290504
966;9.253129128;0.146914523;19.232408
968;9.351352487;0.15902637;19.233934
970;8.962806854;0.14274033;19.290238
972;9.377307997;0.15545955;19.290177
974;10.19718459;0.150241795;19.286286
976;8.792925024;0.140300345;19.285764
978;9.173771907;0.125913164;19.286088
980;9.234143662;0.137384456;19.284581
982;9.020596773;0.140044863;19.211112
984;8.344125241;0.155339143;19.269437
986;8.378927337;0.160183564;19.286384
988;8.814462452;0.156196767;19.209685
990;8.860309636;0.143739714;19.265553
992;8.557519721;0.155499028;19.220134
994;8.43389465;0.148401175;19.225834
996;8.959668794;0.169157618;19.189251
998;9.347163595;0.143014575;19.213207
1000;9.045828519;0.153088049;19.12315
1002;8.895366965;0.140502647;19.102382
1004;9.34741354;0.134944599;19.210914
1006;9.58515475;0.153853465;19.100173
1008;10.98844295;0.151421442;19.188509
1010;10.56418526;0.149210423;19.209868
1012;10.79938533;0.160698571;19.125904
1014;11.21818553;0.155743704;19.212581
1016;9.798035271;0.164147537;19.192639
1018;9.484462233;0.149488041;19.100907
1020;8.693071045;0.142925225;19.123084
1022;9.269761333;0.159543213;19.185474
1024;9.449776274;0.143165658;19.123292
1026;10.53877549;0.151906886;19.188809
1028;10.26068278;0.159757778;19.097107
1030;10.86345657;0.145416727;19.123173
1032;11.22724285;0.175337989;19.077405
1034;10.61322664;0.151044442;19.09897
1036;10.93043265;0.154565651;19.099742
1038;11.54186069;0.148858442;18.993427
1040;10.79017002;0.143291167;18.993965
1042;11.05234229;0.163482124;18.988896
1044;9.982870605;0.152850671;18.932417
1046;8.841365545;0.152760253;18.93405
1048;9.788464691;0.147373835;18.929425
1050;9.833424793;0.16653139;18.93202
1052;10.62528728;0.159387649;18.931908
1054;11.03881262;0.15737137;18.91897
1056;10.42105181;0.154606279;18.933835
1058;10.18744588;0.140147363;18.912363
1060;11.11271964;0.141147983;18.830272
1062;10.85103838;0.160906182;18.910914
1064;9.739243631;0.136674124;18.916848
1066;10.00925988;0.153020529;18.916333
1068;10.88010155;0.145780184;18.917507
1070;11.01085567;0.137130177;18.915717
1072;11.7375861;0.162684207;18.81037
1074;11.3493357;0.157334584;18.830397
1076;11.87771276;0.152493635;18.829248
1078;13.17254699;0.146531503;18.805322
1080;12.66646415;0.171166693;18.895349
1082;13.07167834;0.159180123;18.805518
1084;13.00825874;0.171841082;18.80911
1086;12.35174184;0.16338359;18.808596
1088;12.99148501;0.160298223;18.80795
1090;12.06211632;0.157432996;18.80814
1092;12.78362445;0.171076814;18.810566
1094;12.8667157;0.155597197;18.720711
1096;12.68947015;0.143004258;18.689763
1098;11.5584449;0.158659958;18.697205
1100;11.80019522;0.169887693;18.721972
1102;11.68498661;0.168495183;18.701523
1104;10.95416838;0.185295723;18.698899
1106;11.77381019;0.152809044;18.698272
1108;11.37686833;0.150461098;18.700029
1110;11.39925169;0.164237328;18.69669
1112;11.94070108;0.156729096;18.684862
1114;10.93531944;0.157238313;18.636038
1116;9.777742476;0.16909028;18.641163
1118;8.789295432;0.153444872;18.682149
1120;7.996952174;0.169993851;18.637179
1122;9.119136176;0.146406028;18.680232
1124;10.23609603;0.162761595;18.623895
1126;10.07367522;0.157880544;18.623476
1128;9.996791785;0.15466535;18.62001
1130;9.547436732;0.138357424;18.618989
1132;9.244418642;0.140825432;18.620118
1134;10.0391842;0.145762071;18.508743
1136;10.87818433;0.141493396;18.622238
1138;11.48849907;0.154635781;18.513183
1140;11.28409952;0.137871089;18.619807
1142;11.64910168;0.139434433;18.529983
1144;10.55364058;0.137252428;18.509711
1146;10.52184592;0.153908077;18.509473
1148;10.12536365;0.16625438;18.597302
1150;10.0475463;0.140834211;18.508213
1152;9.28677751;0.154745128;18.510141
1154;9.128111233;0.161714308;18.507286
1156;9.027540255;0.148829303;18.393579
1158;9.522151086;0.157164902;18.505911
1160;10.10214655;0.139813004;18.506641
1162;10.31261837;0.161188416;18.507494
1164;11.5804408;0.162069978;18.39391
1166;11.5257729;0.143769673;18.509388
1168;11.66463363;0.153492622;18.392535
1170;11.70893119;0.169900981;18.388789
1172;10.17631811;0.15557509;18.390445
1174;10.1323529;0.16198896;18.386679
1176;9.711551891;0.149775204;18.332727
1178;9.583676093;0.157486889;18.377379
1180;10.13160292;0.156752981;18.335786
1182;10.66860426;0.167497911;18.392858
1184;11.21674547;0.159410938;18.317142
1186;11.39960608;0.152040905;18.318294
1188;11.02877091;0.141468418;18.32219
1190;10.5967747;0.16481336;18.316197
1192;10.65142707;0.16901997;18.321664
1194;11.81934359;0.151220448;18.318736
1196;12.55316622;0.157104697;18.317357
1198;11.32136931;0.142872023;18.300431
1200;12.14755656;0.169260636;18.297611
1202;11.18418558;0.147968756;18.321234
1204;10.27788402;0.145434399;18.29224
1206;10.51204622;0.158530642;18.230691
1208;10.42210311;0.15958629;18.205659
1210;10.70033417;0.164057668;18.213546
1212;10.33815604;0.155660602;18.203646
1214;9.133191984;0.148636522;18.209036
1216;9.76343996;0.154183079;18.208748
1218;10.97774209;0.161855589;18.20484
1220;10.04008608;0.147996352;18.207134
1222;9.182992361;0.150314129;18.204495
1224;9.731975744;0.140304294;18.200419
1226;9.596023536;0.142733702;18.202828
1228;9.072109077;0.145057604;18.203646
1230;8.571194937;0.155041791;18.08758
1232;10.07457668;0.161989479;18.09441
1234;11.94308338;0.132909427;18.089892
1236;11.77813315;0.15499332;18.017224
1238;10.90248416;0.13328428;18.091376
1240;11.62908621;0.127162288;18.017435
1242;11.29971963;0.138271251;18.071422
1244;11.62073886;0.13083981;18.012479
1246;13.06926281;0.136997606;18.0186
1248;11.56130483;0.148872973;18.017224
1250;10.42128812;0.143359175;18.016471
1252;10.76009224;0.146606204;18.016168
1254;9.36341258;0.142681304;18.018557
1256;10.71236109;0.143610158;18.016483
1258;11.55214338;0.122109347;18.016705
1260;11.23399741;0.143989717;18.01563
1262;11.28953929;0.132977245;17.907117
1264;11.8406448;0.128547334;17.928512
1266;11.52650255;0.155884242;17.904178
1268;10.34094334;0.13446675;17.908066
1270;11.61060844;0.13480346;17.909322
1272;11.19822266;0.143792013;17.817177
1274;11.75101931;0.132650898;17.99399
1276;10.97004795;0.145447949;17.902587
1278;10.91482455;0.129200834;17.802077
1280;11.85240838;0.139175517;17.908735
1282;13.1543261;0.13802294;17.815491
1284;12.37346456;0.131920903;17.792169
1286;12.61024857;0.139143566;17.812779
1288;12.54571627;0.144726903;17.787543
1290;11.30331541;0.145863501;17.793332
1292;11.17080176;0.139700371;17.905748
1294;10.4635868;0.141354467;17.885584
1296;9.107580474;0.136103492;17.792383
1298;10.52427037;0.126376968;17.790597
1300;9.564119459;0.147577509;17.790878
1302;9.812625134;0.131170997;17.790578
1304;11.07656717;0.138176601;17.679633
1306;10.81492096;0.146678465;17.67921
1308;10.04436295;0.145046956;17.677866
1310;10.84631819;0.149861797;17.676685
1312;10.58762511;0.128951368;17.680179
