Repository: johodges/materials

## A Non-Dimensional Scaling Approach to Modeling Material Pyrolysis

This repository contains the data, scripts, and technical documents required to generate the SPyro cone validation cases.

## Instructions
* Clone this repository with submodules
  ```
  git clone --recurse-submodules https://github.com/johodges/materials
  ```
* Pre-process data
  ```
  python materials/scripts/initialize.py
  ```
* Build latest FDS (example for impi_intel_linux target, but use relevant make target for platform)
  ```
  git clone git@github.com:firemodels/fds.git && cd fds
  cd Build/impi_intel_linux
  ./make_fds.sh
  ln -s fds_impi_intel_linux fds
  cd ../..
  ```
* Run cases
  ```

File: data/rise_materials/Testdata-1888.txt
Keywords
Material1;Material2;Material3;Material4;Product;Object;Scenario;Method;Reference;Comment;Owner;IsPublic;ImportDate
Composite GRP / foam / GRP;;;;EX1B-1;External wall;;ISO 5660;TRANSFEU;;TRANSFEU;1;2011-03-28 14:17:45
Scalars
Flux (kW/m2);tig (s);qmax (kw/m2);qtotal (MJ/m2);q180 (kw/m2);q300 (kw/m2);Sample mass (g);Mass loss (g);DHc (MJ/kg);Peak smoke production (m2/m2s);Total smoke produced (m2/m2);Specific extinction area (avg) (m2/kg);MARHE (kW/m2);Area exposed (m2);Observations;Test date (YYYY-MM-DD);Test identifier;Product thickness (mm);Thickness1 (mm);Thickness2 (mm);Thickness3 (mm);Thickness4 (mm);Product density (kg/m3);Density1 (kg/m3);Density2 (kg/m3);Density3 (kg/m3);Density4 (kg/m3);Product area weight (kg/m2);Area weight1 (kg/m2);Area weight2 (kg/m2);Area weight3 (kg/m2);Area weight4 (kg/m2)
50;45;185.5;89.67;;;143;52;15.25;;20.4;;102.28;0.0884;900s drip observed. The sample continues burning after end of the test.;2011-02-17;c_CID_EX1B-1_50b;22.3;;;;;;;;;;;13.11;;;
VectorData
Time (s);HRR (kW/m2);Mass (g);SPR (m2/(m2*s))
0;7.615353949;143;0.00402096
2;6.676150674;143.083268;0.005384873
4;4.568251979;143.097359;-0.000816795
6;3.307465286;143.112982;-0.005207276
8;2.04401949;143.09493;-0.008402885
10;0.399590786;143.111902;-0.000501865
12;-0.677444899;142.931859;-0.010201417
14;-0.129378881;142.89528;0.00100506
16;-0.554483598;142.891381;-0.004771212
18;-1.629844963;142.894003;0.003855756
20;-2.327080671;142.981148;-7.64E-05
22;-3.010801264;142.910945;0.005539366
24;-1.26564521;142.884603;0.001038349
26;-0.253447247;143.007055;0.005583496
28;-0.627234836;143.006133;0.008056897
30;-0.326508051;142.820557;0.02208295
32;-1.507957734;142.895939;0.003158073
34;-1.813673924;142.825385;0.036720882
36;-1.521081122;142.892492;0.057132322
38;-2.518111401;142.988241;0.044746699
40;-3.357520138;142.980298;0.074510798
42;-2.825154926;142.896561;0.089215091
44;-3.745183988;142.918097;0.178348384
46;-6.245781656;142.827632;0.201978534
48;-6.751363358;142.774623;0.103932936
50;-6.92420814;142.796327;0.06719807
52;3.322245031;142.830824;0.056419605
54;18.7823798;142.8179;0.04135329
56;28.82869933;142.623568;0.059822292
58;32.56455135;142.601371;0.040925186
60;34.20428163;142.433819;0.012113937
62;35.4864303;142.414121;0.030115972
64;37.95260046;142.295227;0.044731086
66;39.37068869;142.411067;0.033078524
68;39.28333392;142.312045;0.045522864
70;38.54980726;142.156272;0.046943603
72;37.49378363;142.017934;0.077922751
74;36.47719756;141.828331;0.021004396
76;38.89013079;141.807529;0.03265536
78;44.32544221;141.696284;0.028995892
80;43.06587471;141.697206;0.065957779
82;47.74039132;141.419645;0.240116108
84;53.9018445;141.154523;0.626034738
86;59.99215746;141.098326;1.312781316
88;69.27487343;140.99085;2.069594293
90;84.96481944;140.928335;3.53138579
92;97.23547988;140.67862;4.078123808
94;115.0497019;140.332917;5.052482562
96;131.5245591;140.291953;5.651674238
98;142.2713907;140.104337;5.599556657
100;152.961974;139.742744;6.197921586
102;161.9003196;139.498704;5.20859308
104;171.6471178;139.385418;7.566189424
106;174.0019391;139.233286;6.925622424
108;174.4411428;138.822127;6.861666323
110;178.6289779;138.638155;6.554946577
112;179.1384152;138.398726;6.453164408
114;185.4999083;138.299134;5.806595459
116;178.7074208;138.108038;6.920207695
118;175.4845565;137.906277;5.813174105
120;175.4896783;137.624058;5.784779354
122;169.8047882;137.378788;4.383366586
124;169.0384083;137.303235;4.999478234
126;164.568273;137.035661;6.116548428
128;160.7967346;136.660663;5.221392001
130;158.657482;136.593248;5.32213517
132;156.8970148;136.499583;5.223667213
134;155.7377458;136.31617;4.905444862
136;151.2037642;135.791241;6.126971683
138;150.7302009;135.797565;5.152009133
140;148.3390702;135.707156;4.820948025
142;147.2157706;135.50041;5.453259574
144;143.535059;135.407663;5.161674155
146;138.10445;135.204723;5.006827774
148;140.4146078;135.124515;4.700966311
150;138.7629858;134.900783;5.017198339
152;135.543356;134.276385;4.224566857
154;135.3244957;134.261703;4.477582773
156;133.081156;134.283698;5.354506572
158;132.3131712;134.28445;4.594032861
160;132.9519811;133.91067;5.062233082
162;131.1600405;133.810116;4.207115724
164;132.2632071;133.55153;4.413548283
166;129.762283;133.413336;4.087509317
168;125.5110358;133.397518;4.501010786
170;127.1842571;133.132302;5.221244554
172;124.1353271;133.104441;4.216790451
174;122.7982869;132.98579;4.710075904
176;123.8198323;132.722073;4.967468837
178;120.9464326;132.518615;3.874646685
180;119.9535992;132.145775;4.309879234
182;117.7240526;131.982114;4.38460032
184;118.6519122;131.974927;4.523412913
186;117.3227707;131.944948;3.937568819
188;118.9003929;131.717948;4.718267928
190;116.6527262;131.671928;4.14265705
192;115.6750539;131.418317;4.71096825
194;113.129809;131.28515;4.408000166
196;112.0759998;131.198413;4.389795218
198;111.9585744;131.01292;4.072686627
200;113.1392627;130.915821;4.089264582
202;111.8531078;130.622654;4.006688202
204;113.3732397;130.622234;4.225747576
206;111.7195125;130.518964;3.917807532
208;112.5127653;130.314487;4.002682243
210;110.5793162;129.991616;3.993816874
212;107.6755578;129.79215;4.378667979
214;108.5446106;129.800072;3.651215293
216;110.2163865;129.689971;3.895653834
218;107.9369807;129.595467;3.997257802
220;107.0694593;129.216508;4.153864324
222;104.7411426;129.183562;3.676322314
224;104.4785752;129.076627;4.017314081
226;103.125582;128.91113;3.928087784
228;101.6391405;128.795867;3.4025154
230;101.9338021;128.720781;3.442030604
232;104.1009304;128.506955;3.871861781
234;103.1511919;128.373711;3.682145534
236;104.8547439;128.279398;3.835148453
238;103.4122647;128.080299;3.703519207
240;103.603072;128.099283;4.332941918
242;102.3364137;128.003929;3.506723735
244;103.3550778;127.779165;4.337353665
246;103.9755265;127.610787;3.725803051
248;101.4668393;127.575594;3.728287791
250;100.282755;127.41499;3.667074219
252;102.6609815;127.31117;4.306424911
254;101.5167782;127.025828;3.861832784
256;100.7316768;126.996409;3.830818119
258;101.0674106;126.873211;3.372605469
260;101.2466559;126.731866;3.76862339
262;101.3849316;126.59178;3.677408937
264;100.7357583;126.325788;3.6404886
266;103.0163104;126.387595;3.743205851
268;101.6930546;126.209001;3.963952981
270;100.3541651;126.128035;3.448841605
272;103.0156672;126.019217;3.807533391
274;103.629405;125.890826;3.776380264
276;104.6867789;125.609318;4.280361976
278;104.4731583;125.435996;4.253220353
280;105.4917265;125.301421;4.215763015
282;105.6046852;125.197662;4.513443019
284;104.7675885;125.188698;4.539299341
286;106.1257698;125.10838;5.184483314
288;106.8074631;125.01063;4.684805761
290;106.6673797;124.80762;5.390764379
292;109.374744;124.600027;4.365097335
294;108.849514;124.413194;4.623245333
296;109.7370138;124.396998;5.149177456
298;108.9866769;124.284742;5.269871508
300;111.4743966;124.203824;5.41884747
302;110.5947057;123.896762;4.75004904
304;112.017779;123.804756;5.66667308
306;112.9747486;123.688354;5.230115989
308;112.3333716;123.555188;4.939277188
310;114.8402816;123.41936;5.33173453
312;115.9021684;123.290862;4.844278892
314;115.4355202;123.100005;4.922973298
316;119.3846884;122.987225;5.756657447
318;117.8025527;122.93027;4.814516022
320;117.3342907;122.821711;5.070432089
322;119.0840198;122.690363;4.731760435
324;118.0589779;122.427259;5.398510216
326;119.4143584;122.299791;5.132751035
328;122.4663379;122.111726;5.037387891
330;120.8168795;121.988164;5.507944945
332;122.1864293;121.906975;5.183026729
334;119.9074471;121.806367;5.460669793
336;122.3129051;121.688458;5.464048185
338;120.9885903;121.614767;5.420052883
340;119.6922385;121.525207;4.636172585
342;120.0089481;120.993721;4.897715734
344;122.1589207;120.828203;5.059023593
346;120.78709;120.797863;5.16288249
348;120.7159593;120.708376;5.008910294
350;124.0940716;120.684971;5.057969081
352;128.0911885;120.61262;5.987274466
354;123.8152452;120.520179;5.28889965
356;124.1117979;120.382883;5.36728388
358;122.2070168;120.340124;4.866564221
360;123.1360223;120.22203;4.719593327
362;126.2997993;120.03094;4.694106915
364;128.3877835;119.924301;4.717770423
366;127.5870721;119.739241;4.271436931
368;128.5372033;119.721887;4.566874243
370;127.7493433;119.390029;4.165987792
372;127.5813319;119.234042;4.706714205
374;128.2321354;119.207067;4.091476304
376;125.4449828;119.09173;4.25279027
378;126.5462406;119.030489;4.264289629
380;127.4776197;118.895877;4.232923711
382;124.8273968;118.739887;4.334952762
384;124.0514893;118.51836;4.065128488
386;126.8542586;118.333578;4.288630007
388;126.2005882;118.427685;4.445792009
390;125.8124367;118.222225;4.295858539
392;124.6591938;118.036422;4.211557015
394;123.0823434;117.923552;3.903895974
396;125.7992165;117.792023;3.863266703
398;125.4413227;117.794526;3.477497878
400;122.5285312;117.625968;3.680569547
402;122.862982;117.49536;4.238419991
404;122.518698;117.426091;3.887586429
406;119.7771338;117.403052;3.90190741
408;118.7285123;117.198402;3.525786458
410;121.0854382;117.141038;3.827117972
412;121.8173626;116.908769;3.558962205
414;123.197813;116.740373;3.734388289
416;123.4884016;116.722442;3.758474053
418;122.113247;116.632973;3.754222042
420;121.6895903;116.507416;3.217884105
422;124.8006299;116.090176;3.801841957
424;123.8431965;116.130449;3.591026516
426;122.481671;116.020514;3.532946636
428;120.9738615;116.036056;3.287215941
430;119.0212969;115.902138;3.396319986
432;121.5470973;115.830981;3.472928386
434;119.8700004;115.714666;3.673913234
436;118.3947986;115.544242;3.564319553
438;118.0897281;115.349671;3.623179685
440;118.9975625;115.329385;3.371179854
442;117.8127129;115.232578;3.678780382
444;116.8387081;115.148669;3.337982938
446;117.535103;115.015347;3.104366414
448;114.351495;115.033531;3.349478069
450;115.6564426;114.90202;3.159604665
452;113.827917;114.719407;2.986650752
454;112.8321115;114.626785;3.195672908
456;111.6965051;114.547297;3.256190483
458;111.7323032;114.478663;2.911860777
460;108.8223479;114.427581;2.368118345
462;109.0706156;114.318564;2.960347568
464;106.9004786;114.256829;2.636805042
466;106.6449573;114.153664;2.878632147
468;105.0811214;114.117324;2.551790363
470;106.1513788;113.952067;2.584566224
472;105.3723042;113.859115;2.799397897
474;104.5248342;113.723368;2.598711313
476;99.46818214;113.611926;2.367703206
478;99.17522469;113.55436;1.961837507
480;98.22326345;113.421868;1.987419964
482;96.75740154;113.317602;2.062120779
484;97.46874658;113.242522;1.78635321
486;97.8758419;113.118676;2.144120327
488;95.7566391;113.011973;2.170233319
490;93.95422451;112.941128;1.700962746
492;94.10623943;112.845719;1.741996054
494;95.17539509;112.827024;1.913370651
496;95.09441297;112.714854;1.636074563
498;94.25240952;112.654262;1.229428371
500;92.51085018;112.642215;1.326681067
502;88.83483581;112.530976;1.472852201
504;82.52298135;112.531753;1.305074362
506;81.23122756;112.354488;1.410095786
508;83.26699596;112.316603;1.510706425
510;82.29525464;112.143972;1.352831169
512;82.46108379;112.1211;1.359969846
514;85.76172339;111.941755;1.63363338
516;84.42837255;111.853009;1.366852187
518;85.34603145;111.943242;1.27355299
520;83.54410965;111.852051;1.561272769
522;79.80103851;111.943332;1.322532053
524;75.71211009;111.835602;1.289217173
526;77.32897881;111.744411;1.439083245
528;76.19475266;111.66476;1.358210785
530;78.31216019;111.559151;1.563187928
532;76.88607135;111.538414;1.269975389
534;76.20481489;111.440984;1.551406372
536;77.01996738;111.342864;1.525597838
538;76.8090135;111.351235;1.644711564
540;75.93792609;111.231896;1.916319113
542;74.78215815;111.145634;1.706951063
544;74.15260249;111.126054;1.636211269
546;72.33747406;111.081834;1.928749895
548;70.60304006;110.936447;1.596952905
550;69.52050934;110.954435;1.370129282
552;72.21322825;110.934757;1.600432984
554;72.10536866;110.825905;1.679899007
556;70.97581406;110.759346;1.518861659
558;70.10125123;110.731224;1.505975626
560;68.69731648;110.654475;1.722573721
562;67.6117906;110.539461;1.616724695
564;68.03247953;110.427806;1.66159078
566;65.43807793;110.346937;1.331063285
568;64.43330266;110.338012;1.158244068
570;64.58427574;110.338012;1.349170756
572;63.16297123;110.224808;1.414910928
574;61.54095896;110.12935;1.506070692
576;61.92064981;110.108358;1.203162875
578;61.37301418;110.110131;1.181783685
580;60.34750584;110.03723;1.116219717
582;60.55513519;109.947631;1.141277901
584;60.50750162;109.833919;1.019233329
586;58.73832763;109.788061;1.11547616
588;59.33498355;109.75502;1.070879089
590;59.13800301;109.634107;1.061178144
592;59.46003154;109.633566;1.081437381
594;59.90400393;109.635912;0.956085849
596;58.89572256;109.520727;1.127739731
598;57.69199774;109.522545;0.844149201
600;57.87488671;109.449874;0.984767419
602;56.21535683;109.361982;0.939070155
604;56.94201874;109.346439;0.901847729
606;56.02185688;109.345141;0.897532276
608;55.52173755;109.234352;1.317609367
610;57.21282708;109.135083;0.980419205
612;56.31435519;109.109442;0.756342717
614;54.32419082;109.103488;0.766686496
616;55.71086269;109.104151;0.73876838
618;54.1299905;109.042259;0.880959063
620;54.93179856;109.041141;0.742126902
622;54.7386654;108.925788;0.778070838
624;55.44220738;108.925743;0.726301101
626;53.96653929;108.814509;0.757861081
628;53.75935807;108.749363;0.751563532
630;54.51247054;108.742164;0.767800324
632;53.3161865;108.525675;0.716484873
634;52.71653881;108.514726;0.756014426
636;50.68330988;108.420225;0.858024966
638;50.72907603;108.440609;0.739890754
640;51.89477053;108.437402;0.791025035
642;52.11024837;108.325027;0.718982863
644;51.02382483;108.326718;0.713159726
646;51.45974952;108.214157;0.728804258
648;50.962244;108.152707;0.761475043
650;49.43583461;107.93439;0.698959216
652;50.20998267;108.027709;0.77097078
654;49.30955701;107.914706;0.759472315
656;50.5617368;107.914214;0.757356565
658;50.98669365;107.856044;0.652188029
660;50.85713906;107.844261;0.727857562
662;49.83915262;107.841588;0.792530991
664;49.98474345;107.818347;0.73793216
666;50.45472561;107.845852;0.735794079
668;52.08666045;107.845825;0.694471314
670;51.51089356;107.732212;0.708087883
672;51.43621858;107.732421;0.60122127
674;51.0823789;107.603416;0.678955613
676;51.76351026;107.514341;0.716167258
678;50.65248433;107.43801;0.730256995
680;50.07745551;107.343547;0.704019876
682;50.6895432;107.328876;0.56225991
684;49.52390663;107.234679;0.600509558
686;48.48730265;107.212405;0.673938044
688;48.83136274;107.207472;0.640256385
690;47.28650507;107.139548;0.581736986
692;48.58491732;107.023027;0.601974872
694;48.33943206;106.861331;0.569634433
696;47.38272664;106.922099;0.630865479
698;47.87872401;106.92495;0.691073177
700;49.82573084;106.92608;0.49619985
702;49.3546197;106.849814;0.761933711
704;48.80075398;106.849306;0.684064232
706;48.83005711;106.850342;0.578062469
708;48.8704293;106.847681;0.761019587
710;51.53019761;106.737171;0.650917373
712;51.72969174;106.638987;0.539279432
714;50.52742019;106.720611;0.552992347
716;50.87162332;106.619358;0.601803788
718;50.63716928;106.558144;0.668634236
720;50.0188817;106.54859;0.63121132
722;49.28455721;106.431628;0.506948176
724;49.97684115;106.436309;0.620784994
726;48.71114597;106.321319;0.572139836
728;48.36844161;106.341112;0.666308705
730;48.45462336;106.249417;0.531880183
732;48.24279969;106.161808;0.619125559
734;47.93557279;106.137275;0.521285405
736;47.66464794;106.021864;0.674643332
738;46.96262333;106.022469;0.627098556
740;47.88460511;105.928096;0.599383133
742;47.94013669;105.863397;0.579182191
744;48.25584532;105.839697;0.630937669
746;46.23584971;105.840816;0.536682037
748;46.51400762;105.745649;0.570565464
750;47.33110334;105.72925;0.495477191
752;49.21948408;105.728964;0.471270693
754;50.72638359;105.611392;0.677500017
756;50.61313234;105.613164;0.527100315
758;49.12853486;105.606126;0.559749096
760;47.05644008;105.449125;0.501561004
762;47.94461803;105.428091;0.517084947
764;47.10095377;105.336801;0.509226128
766;48.46586508;105.247455;0.506974614
768;49.45746033;105.129968;0.458801694
770;49.78286914;105.004567;0.462128626
772;50.10916828;104.959401;0.467581115
774;51.31188189;104.946791;0.392686069
776;50.37886801;104.857416;0.418255189
778;50.23463023;104.838437;0.449539351
780;50.93537291;104.853726;0.519235528
782;51.01230066;104.835364;0.389032304
784;49.33526273;104.837746;0.394864321
786;47.96816078;104.750887;0.385784934
788;47.60797738;104.731541;0.389588758
790;45.90263116;104.731904;0.387324739
792;46.76940427;104.629336;0.314392301
794;45.61366657;104.616694;0.416189137
796;45.33780751;104.543451;0.339842288
798;45.62302516;104.45721;0.302950728
800;44.92393696;104.341281;0.291559818
802;44.54396934;104.258238;0.320221339
804;45.65711796;104.246551;0.312041297
806;44.15028717;104.153734;0.321254592
808;44.08148008;104.156167;0.443945843
810;44.5873812;104.024186;0.278222567
812;44.62833781;104.045613;0.259802788
814;44.01701946;103.946093;0.225655946
816;42.92527507;103.855569;0.209105708
818;42.88117126;103.838811;0.299303811
820;45.34237689;103.70183;0.29987559
822;44.77244789;103.660549;0.196686479
824;44.24061754;103.645214;0.254506591
826;45.09488629;103.553578;0.312361062
828;44.55675786;103.538562;0.306688452
830;44.76130762;103.519381;0.225528211
832;44.96503452;103.424261;0.359631758
834;42.93981523;103.428159;0.231877808
836;43.08669807;103.349029;0.332186634
838;43.62343419;103.235685;0.327164142
840;43.25968962;103.14926;0.235851783
842;42.39565977;103.132123;0.234511744
844;42.3630958;103.03581;0.202790454
846;41.53735741;103.129902;0.210648384
848;40.99765498;102.995784;0.200803398
850;41.88700011;103.021697;0.189915018
852;42.00262276;103.016028;0.180121211
854;42.08424819;102.95714;0.202919611
856;42.45953899;102.946867;0.171256718
858;40.9173159;102.950617;0.11658523
860;41.17036061;102.946441;0.198106643
862;41.1817131;102.833559;0.192877442
864;41.15814181;102.726801;0.218710447
866;41.43113285;102.714563;0.11749483
868;41.73876732;102.653624;0.128636038
870;43.04987563;102.655435;0.150839439
872;42.10164086;102.539634;0.141599676
874;42.8770269;102.531116;0.135141775
876;41.57326998;102.357449;0.171158541
878;41.15691561;102.268104;0.150975667
880;40.45033485;102.248394;0.199428383
882;39.89365658;102.158167;0.154301438
884;40.34731782;102.142025;0.239187745
886;40.86233383;102.065619;0.147432686
888;41.03545387;101.967222;0.198697838
890;42.36290526;101.950699;0.160544054
892;41.97392026;101.838717;0.161083232
894;41.33160572;101.840745;0.249015293
896;42.68855581;101.67049;0.204493094
898;42.451033;101.758684;0.192366808
900;41.85552173;101.652655;0.166839609
902;42.37872658;101.54961;0.13791061
904;42.00067357;101.538558;0.222857258
906;41.7773185;101.447169;0.273214133
908;41.0461;101.428548;0.25912536
910;40.49867425;101.364074;0.167115027
912;40.27792734;101.351996;0.132050724
914;40.95172839;101.242582;0.111892029
916;41.11267356;101.130127;0.201818821
918;42.35300949;101.131866;0.164175815
920;41.60707244;101.053558;0.16041018
922;41.84535337;100.943476;0.212935691
924;41.83424255;100.851486;0.230052294
926;41.1033297;100.811963;0.176792694
928;41.51645602;100.830764;0.230678268
930;42.41218278;100.8273;0.210818388
932;42.26212973;100.760333;0.14197566
934;42.34676363;100.66552;0.185307557
936;43.98922257;100.760406;0.170630226
938;44.14844438;100.649871;0.277025631
940;42.19389221;100.646483;0.185051449
942;41.42797128;100.535527;0.212789403
944;41.4541984;100.46128;0.180113364
946;40.55727469;100.350506;0.146993845
948;41.40842224;100.350854;0.187770195
950;41.59160057;100.238447;0.148118189
952;40.59215055;100.126794;0.136192501
954;43.33848832;99.941921;0.147764006
956;42.71201278;99.945236;0.228774418
958;42.43070473;99.92913;0.157945685
960;43.94103973;99.841869;0.160126802
962;42.09113007;99.776728;0.253487024
964;41.15288952;99.764415;0.182861457
966;42.7534759;99.767212;0.229660404
968;41.41809505;99.653547;0.214787958
970;42.13939576;99.541422;0.155257049
972;41.7307543;99.479;0.238293698
974;40.9143193;99.353473;0.184581604
976;42.01208356;99.262509;0.203516354
978;41.42882396;99.243218;0.174083571
980;41.87747148;99.242844;0.170342864
982;41.76266485;99.217891;0.205977822
984;41.7320122;99.165222;0.162334894
986;39.43351732;99.167565;0.163594562
988;39.14993979;99.054972;0.185323982
990;38.12848959;98.962008;0.137394331
992;40.0695826;98.944885;0.15779851
994;39.92615328;98.789643;0.157403979
996;41.24145338;98.776732;0.224984218
998;41.42367524;98.647746;0.264571796
1000;41.09830948;98.554917;0.186477938
1002;42.07550069;98.473526;0.169614762
1004;42.10896731;98.353224;0.193632602
1006;42.29163803;98.446334;0.135379596
1008;41.95720667;98.347875;0.182689529
1010;42.74650118;98.278102;0.310072723
1012;43.601278;98.257865;0.333030015
1014;43.19959048;98.25689;0.286688082
1016;41.19059537;98.242284;0.208633663
1018;42.45687685;98.176868;0.242049856
1020;41.75361015;98.072626;0.314112927
1022;43.03644218;97.962553;0.251391406
1024;43.14363545;97.884817;0.338113241
1026;41.58487665;97.780276;0.23966938
1028;41.43754642;97.763828;0.331077976
1030;41.01856162;97.672187;0.242413339
1032;39.60263521;97.644431;0.355947821
1034;40.81519371;97.651013;0.24317523
1036;42.05933199;97.573802;0.254804694
1038;42.99035826;97.572887;0.241157077
1040;43.72664255;97.488084;0.334863863
1042;43.13254604;97.377325;0.241228002
1044;44.25563576;97.28513;0.377621436
1046;44.97302239;97.076616;0.370750344
1048;46.66390929;97.059132;0.311348707
1050;46.64090292;97.061762;0.34892922
1052;46.30267087;97.059447;0.40614043
1054;47.50427426;96.944951;0.381977303
1056;46.54706531;96.882086;0.298063902
1058;46.3142609;96.868293;0.387919905
1060;46.66000988;96.859957;0.420235448
1062;47.29660484;96.764575;0.486849492
1064;47.87313183;96.582966;0.423684202
1066;46.18858184;96.588985;0.388078992
1068;44.81520631;96.462328;0.49268722
1070;45.51533787;96.369382;0.478373649
1072;45.64424364;96.291733;0.457011342
1074;44.5143915;96.185064;0.461496425
1076;45.67692928;96.16683;0.501615545
1078;45.81188218;96.056762;0.525016065
1080;46.24477212;96.070255;0.48204236
1082;48.38298293;96.055911;0.52677846
1084;47.08046727;95.992994;0.54466401
1086;47.83048414;95.978448;0.635866099
1088;48.11111509;95.862318;0.564517675
1090;47.97130017;95.867882;0.42391755
1092;48.72492217;95.761521;0.582049414
1094;49.41651415;95.581897;0.700804688
1096;50.0426803;95.649394;0.484971506
1098;49.95109848;95.57621;0.778199238
1100;49.9825399;95.574388;0.793145645
1102;48.86608229;95.464403;0.611574526
1104;50.52838016;95.376145;0.889322455
1106;49.25976637;95.286077;0.683436974
1108;48.62106587;95.285067;0.918626934
1110;47.60137887;95.195757;0.702769195
1112;47.9790332;95.087304;0.773009815
1114;48.52194206;95.086326;0.897914113
1116;50.68071434;95.024684;1.051273637
1118;51.70812703;94.994184;0.773656024
1120;51.0866625;94.973527;0.832473033
1122;50.1444856;94.78655;0.860818453
1124;50.48892219;94.880493;0.884115455
1126;50.34154688;94.7868;0.834085566
1128;52.08426658;94.768039;0.932895462
1130;53.46132575;94.693047;1.072097488
1132;53.69874862;94.578662;0.91732126
1134;53.77061813;94.452842;0.96795937
1136;53.4287069;94.391125;1.110217138
1138;53.00904364;94.389717;1.147353824
1140;55.27841433;94.278144;1.197893949
1142;54.26882223;94.274144;0.918448084
1144;54.6037844;94.175947;1.201507408
1146;55.99438092;94.069293;1.153795007
1148;57.07921543;94.050464;0.987737519
1150;57.83531753;93.975456;1.301315648
1152;58.76698646;93.865201;1.315297742
1154;57.17906072;93.866498;1.111111725
1156;57.14499756;93.756317;1.324596561
1158;58.8954487;93.586097;1.181945411
1160;58.74599617;93.566073;1.124284819
1162;58.5338068;93.445455;1.311553724
1164;60.32273078;93.385855;1.204472919
1166;60.95951783;93.386501;1.239403177
1168;61.31990743;93.275701;1.496347848
1170;61.65642234;93.27006;1.349362373
1172;60.94388317;93.219584;1.356563699
1174;60.58331366;93.165435;1.380221051
1176;63.43686706;93.167021;1.412197395
1178;64.05310573;93.00009;1.465443684
1180;65.4228376;92.893747;1.607587792
1182;66.44029157;92.814195;1.518839084
1184;65.46049559;92.799697;1.78314113
1186;66.57980966;92.688384;1.40514596
1188;67.12533144;92.599792;1.722831544
1190;66.11653743;92.486821;1.503225242
1192;68.18161978;92.4829;1.775316582
1194;66.25982471;92.584327;1.838771625
1196;67.82274202;92.467558;1.83718622
1198;68.4410565;92.4648;1.801612409
1200;68.12065937;92.275386;1.761008362
1202;69.52121485;92.18758;1.956074752
1204;70.37741103;92.162133;2.011058082
1206;68.48165063;91.996438;2.010668152
1208;70.82164846;91.886897;2.062708415
1210;71.20544099;91.867986;2.217526012
1212;71.4148309;91.801891;2.001293973
1214;71.46601063;91.788432;1.93465728
1216;73.51490303;91.698181;1.891354414
1218;74.75382744;91.695768;2.405440223
1220;75.50733778;91.657807;2.211286076
1222;77.46559674;91.570126;2.236790364
1224;78.60813165;91.492727;2.094973683
1226;78.96786269;91.490288;2.549356472
1228;79.84916992;91.379953;2.661096017
1230;79.52489267;91.384497;1.84314454
1232;79.4326977;91.273446;2.439915333
1234;80.5644576;91.156826;2.324038765
1236;79.13793489;90.993359;2.677794428
1238;78.20552725;90.881265;2.783108119

File: data/rise_materials/Testdata-1889.txt
Keywords
Material1;Material2;Material3;Material4;Product;Object;Scenario;Method;Reference;Comment;Owner;IsPublic;ImportDate
Composite GRP / foam / GRP;;;;EX1B-1;External wall;;ISO 5660;TRANSFEU;;TRANSFEU;1;2011-03-28 14:20:44
Scalars
Flux (kW/m2);tig (s);qmax (kw/m2);qtotal (MJ/m2);q180 (kw/m2);q300 (kw/m2);Sample mass (g);Mass loss (g);DHc (MJ/kg);Peak smoke production (m2/m2s);Total smoke produced (m2/m2);Specific extinction area (avg) (m2/kg);MARHE (kW/m2);Area exposed (m2);Observations;Test date (YYYY-MM-DD);Test identifier;Product thickness (mm);Thickness1 (mm);Thickness2 (mm);Thickness3 (mm);Thickness4 (mm);Product density (kg/m3);Density1 (kg/m3);Density2 (kg/m3);Density3 (kg/m3);Density4 (kg/m3);Product area weight (kg/m2);Area weight1 (kg/m2);Area weight2 (kg/m2);Area weight3 (kg/m2);Area weight4 (kg/m2)
50;48;199.99;91.92;;;136;51.7;15.72;;23.1;;97.94;0.0884;900s drip observed. The sample continues burning after end of the test.;2011-02-17;c_CID_EX1B-1_50c;22.3;;;;;;;;;;;13.11;;;
VectorData
Time (s);HRR (kW/m2);Mass (g);SPR (m2/(m2*s))
0;4.905039623;136;-0.001228357
2;5.100021191;136.108922;0.002002882
4;4.235286078;136.025732;0.001712025
6;2.934003343;136.111019;-0.004212209
8;2.304366261;136.186533;-0.01281208
10;0.465525951;136.108289;-0.012409352
12;1.030345122;136.110864;-0.002916419
14;0.760288854;136.110051;-0.001832217
16;0.444348893;136.110411;-0.003955593
18;1.916469554;136.107348;-0.013832435
20;1.933454216;136.033913;-0.004428609
22;0.642482015;136.004616;-0.00502313
24;0.043398453;136.000084;0.006538996
26;-1.205603344;136.115647;0.002094371
28;-1.5332675;136.111543;0.007898935
30;-0.736349275;136.111326;0.005790337
32;-1.37344767;136.00693;0.021854098
34;-1.447613076;136.009969;0.022583981
36;-2.025599123;136.008624;0.034241838
38;-2.591355825;136.012338;0.076742774
40;-2.208597381;136.118527;0.072557119
42;-2.946481727;136.068442;0.075137767
44;-3.951563471;136.003346;0.125391763
46;-4.517477633;136.006746;0.20972178
48;-5.88055012;136.001845;0.34171405
50;-6.998670737;135.912964;0.229314199
52;-3.434102322;136.000191;0.13505859
54;11.09595993;135.893937;0.11395545
56;26.72250326;135.816008;0.115402313
58;34.41552158;135.701681;0.11127656
60;37.23836708;135.723843;0.06650238
62;40.23647967;135.592451;0.087534523
64;43.66189038;135.57018;0.062871365
66;46.96679875;135.512548;0.028953297
68;48.55395385;135.238142;0.140247682
70;50.38083131;135.101711;0.058726045
72;51.34290307;135.103497;0.056403465
74;53.45242385;134.988277;0.076494699
76;55.74227566;134.81241;0.114089486
78;56.70407407;134.685958;0.222770719
80;58.19991255;134.596626;0.301709284
82;61.91548971;134.412816;0.755699995
84;65.57931333;134.053104;1.897459182
86;70.67661937;134.086361;3.094371181
88;81.1258556;134.00731;3.902366413
90;94.59137223;133.726745;5.060592106
92;104.9642336;133.528399;6.522311076
94;116.8758135;133.322933;7.867327391
96;134.960712;132.810858;8.039235609
98;154.9583055;132.664504;9.291932105
100;174.0230546;132.601018;9.476897744
102;185.2482721;132.321906;9.667363895
104;191.6822636;132.010636;7.401912095
106;198.4137728;131.893696;7.511515982
108;199.9918927;131.697287;7.218955352
110;193.9696646;131.321794;7.065171127
112;185.8205464;131.212849;6.062254769
114;183.2147039;131.057442;6.475138419
116;175.2155212;130.664243;6.204179938
118;165.3420122;130.597426;5.826730159
120;159.1643087;130.394792;5.494124289
122;155.2410943;130.226003;4.89047188
124;155.5731969;130.071438;6.777603861
126;150.0591042;130.009937;5.325198864
128;149.2088631;129.739516;4.963885006
130;145.7201487;129.505118;4.809272749
132;142.3962628;129.407618;4.670361095
134;139.7563109;129.141813;4.909210152
136;135.7419999;128.958956;4.93381484
138;132.8949815;128.892561;4.370138458
140;132.7671003;128.721157;5.074264706
142;131.5096235;128.299333;3.938573573
144;125.3813226;128.2066;4.135270409
146;127.357855;128.121885;4.406250528
148;126.5993705;127.994035;4.112469583
150;121.1664633;127.884463;3.57175993
152;120.7016446;127.810201;3.70715057
154;115.0627598;127.540844;3.384483282
156;114.5263995;127.415257;3.33760494
158;113.5585237;127.185826;3.425529313
160;112.0568285;127.015581;3.359696823
162;109.529323;126.812691;3.327270275
164;108.6870218;126.717636;3.335801196
166;107.0211807;126.608424;3.399740824
168;105.5295305;126.425027;2.964686621
170;105.0387374;126.31716;2.98546641
172;103.7333272;126.128921;3.073633311
174;103.3530705;125.901957;3.178649799
176;103.1913625;125.879832;3.580686519
178;101.7783521;125.825909;2.996386336
180;103.0286674;125.600143;3.523984918
182;103.3850554;125.283091;3.035497321
184;102.4770689;125.216224;3.249007293
186;104.2192397;125.185805;3.67418053
188;103.1826756;125.010495;3.47374614
190;104.4683575;124.930896;4.015662782
192;107.3116784;124.82498;4.29667875
194;107.4636043;124.632297;3.969823447
196;105.6681617;124.504086;4.276838876
198;107.1524822;124.28434;4.143437722
200;107.5608014;124.118139;4.32093364
202;109.0599749;124.096728;4.605688009
204;109.3227931;123.844147;4.192465719
206;110.2191416;123.601384;3.854036078
208;111.0351976;123.593993;4.805951548
210;112.141081;123.420813;4.522206031
212;112.4757344;123.229039;4.671351834
214;113.9314983;123.036315;4.848756772
216;114.4516144;123.021357;4.316045902
218;115.6134857;122.931253;5.429133865
220;116.2976437;122.703731;4.805273358
222;115.179385;122.370483;4.656472077
224;115.4805155;122.32741;4.997211068
226;113.3343951;122.315072;4.507652972
228;113.3516622;122.207306;5.008964524
230;114.1923022;122.026673;4.899774177
232;114.5261014;121.789449;4.824345335
234;111.4358471;121.730458;4.881813721
236;112.8747507;121.532171;4.826257284
238;113.7772942;121.154484;5.312674947
240;111.8498314;121.118021;4.792560639
242;113.7399;121.098586;5.572683339
244;113.5113871;120.946612;5.147987072
246;113.5464926;120.799719;5.24956773
248;113.3558907;120.613123;5.374217559
250;114.5807352;120.522525;4.841101592
252;113.9013067;120.29607;5.051182658
254;114.5053826;120.145282;4.131300574
256;116.5496549;120.129408;4.632812055
258;114.0814918;119.9864;4.523186039
260;115.3675427;119.927361;4.939543356
262;115.9175923;119.735305;4.57576936
264;117.8435395;119.51846;5.953904748
266;115.7771019;119.322374;5.025267904
268;114.9961373;119.210332;5.118949539
270;113.4107288;119.136629;4.641559277
272;111.538729;119.046984;4.758987427
274;113.5225359;118.932024;4.717607882
276;111.0555733;118.570217;4.826867419
278;112.2526571;118.446306;4.630257762
280;115.1764219;118.420302;4.608970361
282;113.204652;118.218654;4.1569094
284;113.5429539;118.210553;4.494515688
286;110.4471451;118.033138;4.31179039
288;109.5427308;117.927305;4.366820174
290;109.9682096;117.734801;5.047541354
292;108.8432664;117.546683;3.842895695
294;107.629866;117.532184;4.234439918
296;108.8721533;117.424111;4.650704092
298;106.8995034;117.334474;5.075417943
300;105.4484501;117.15178;4.301558587
302;102.4606618;117.043747;3.914543227
304;102.6647203;117.024869;4.176484655
306;101.779108;116.852216;4.225595123
308;103.3354598;116.606871;4.210479979
310;103.9419642;116.536227;3.151200685
312;104.4914009;116.538818;4.12554975
314;102.487516;116.42629;3.59394939
316;104.8757585;116.159989;3.811217014
318;102.1979751;116.035871;3.916344175
320;104.3822149;116.015976;4.148605973
322;105.6532596;115.846159;4.140417987
324;104.2061719;115.549688;3.800427077
326;102.1778056;115.528643;3.650718697
328;100.4572093;115.528811;3.778176103
330;100.6131434;115.301257;3.090577141
332;101.2843783;115.250653;3.816750643
334;100.1662342;115.229455;3.086788167
336;101.1861863;115.032616;3.641872595
338;102.9274665;114.760709;3.671769808
340;100.0174831;114.657747;3.416566358
342;101.1992745;114.66104;3.581922083
344;100.4008;114.651027;3.515247097
346;99.32582806;114.365383;3.371481453
348;100.5032915;114.365612;3.894074751
350;102.3049009;114.242655;4.067899926
352;103.202495;114.169327;4.185940389
354;105.4413747;114.013622;3.900953996
356;105.2574676;113.737846;3.491136158
358;105.7469583;113.688209;4.199538855
360;106.6972085;113.654837;3.447595151
362;105.7293439;113.549015;3.660964438
364;104.588354;113.419216;3.870322357
366;104.2493026;113.356137;3.717462055
368;104.7964919;113.322658;3.604833315
370;104.4000267;113.14271;4.045558903
372;106.9725803;113.047735;3.562526239
374;106.1387322;112.821292;4.01224852
376;104.5915476;112.660105;4.109167608
378;104.7449372;112.640736;4.350060177
380;105.3431053;112.63443;4.500103435
382;107.1029322;112.443911;4.088289227
384;108.249231;112.354849;4.278679473
386;107.3945922;111.96543;4.888614444
388;107.3874498;111.94144;4.967984699
390;112.0954594;111.82793;4.995333956
392;109.7580968;111.828945;5.122384063
394;111.9020702;111.753034;5.107127997
396;113.2752473;111.757739;4.184189089
398;115.4238193;111.548793;5.533148887
400;115.3059336;111.464185;5.495441327
402;117.1279797;111.341004;4.840827479
404;114.4741704;111.22732;4.830264123
406;117.3261247;111.150973;5.32281909
408;118.9610378;111.032274;5.618764645
410;120.6799749;110.951533;6.00954853
412;120.6511009;110.815597;6.064530983
414;117.9853973;110.558828;4.981789152
416;119.5872875;110.441986;5.353545617
418;119.4225639;110.242917;5.522637768
420;119.2442409;110.145028;5.206521235
422;117.0785559;110.150064;4.736748106
424;118.7859992;110.041492;5.351859529
426;118.6939067;109.928488;5.106708617
428;117.3331175;109.769689;5.406819743
430;118.2767989;109.663774;5.671207739
432;116.2541046;109.640964;4.999929901
434;114.9453364;109.544542;5.664163689
436;113.1244971;109.425886;5.160661379
438;111.9131331;109.357359;4.729523408
440;112.3501;109.334323;5.308287237
442;112.2725493;109.051215;4.580097193
444;109.8502556;108.882948;5.002913161
446;110.9081876;108.754519;4.54590838
448;108.7339588;108.646564;4.338487778
450;105.017577;108.733775;3.738854834
452;106.4760526;108.620547;4.328006435
454;105.3066373;108.559611;3.62900822
456;101.9155112;108.453654;3.357548327
458;101.9913519;108.330364;3.646607744
460;101.16112;108.161231;3.523484341
462;97.63002247;108.024321;3.106543671
464;97.33227348;108.027123;3.056085394
466;95.38550995;108.005289;2.999260636
468;93.5346435;107.942901;2.681339961
470;94.18027349;107.918316;2.523432297
472;90.62221213;107.75902;2.687883699
474;90.12082224;107.734229;2.701191151
476;88.57242963;107.564738;2.501346998
478;84.39673618;107.442287;2.127616309
480;84.3115396;107.442072;2.434467264
482;85.21454728;107.331512;2.24171125
484;82.42682387;107.316063;1.882090911
486;79.89348517;107.137887;2.011922585
488;79.83123102;107.145379;1.899628026
490;77.17992655;107.029647;1.658289004
492;75.15347389;106.972491;1.92894972
494;72.29037193;106.955549;1.643834641
496;72.64706018;106.95855;1.520873965
498;70.80394925;106.955339;1.507675648
500;70.15970591;106.865491;1.454804617
502;69.99724966;106.842476;1.580964257
504;70.48497981;106.726619;1.67361296
506;70.64107871;106.652597;1.500455406
508;67.89131815;106.53988;1.44902154
510;68.08896974;106.338469;1.404826444
512;67.21173436;106.31136;1.390649859
514;67.15805262;106.23011;1.114272738
516;66.53994667;106.242981;1.175389716
518;66.74631436;106.240928;1.294689638
520;65.04538797;106.155219;1.146717164
522;64.30745377;106.129719;1.084015062
524;64.99061237;106.041593;1.140993997
526;63.62635482;106.017625;1.232822365
528;62.49701706;105.94826;1.126922454
530;61.8488803;105.946684;1.049679605
532;62.43087536;105.835165;1.205727783
534;63.22826245;105.836416;1.252636455
536;62.18098964;105.733093;1.146488239
538;62.31365736;105.64841;1.394151868
540;63.32205272;105.545343;1.303697989
542;63.21003431;105.532588;1.428118004
544;62.98537148;105.538279;1.383654478
546;65.58472382;105.367408;1.43979277
548;65.20665749;105.264534;1.315987304
550;66.10986367;105.223277;1.228434914
552;67.81965388;105.132122;1.142175715
554;64.85054569;105.134881;0.942113195
556;65.08037095;105.141445;1.250345698
558;64.92081495;105.135867;1.565803569
560;65.0081246;105.024041;1.280131647
562;64.19639981;104.966768;1.417578459
564;64.3406864;104.862673;1.256458263
566;63.00897386;104.844417;1.192986334
568;61.56234708;104.734714;1.20902404
570;61.64160419;104.652598;1.184010723
572;61.67650405;104.653749;1.272341268
574;63.2066165;104.545058;1.204542489
576;64.79458807;104.540015;1.144829912
578;63.27729723;104.631953;1.035245915
580;63.2468956;104.45255;1.176263302
582;63.20803455;104.451121;1.195623828
584;61.26025623;104.367955;1.126949453
586;61.54467728;104.349319;0.982084751
588;61.8217627;104.240107;1.154960218
590;60.83605548;104.148406;1.10031388
592;61.77506825;104.113572;1.093480498
594;59.59229167;104.063605;1.158911549
596;58.64607242;103.957361;1.035084258
598;59.5506687;103.849318;1.218448813
600;58.94974827;103.827797;0.926059634
602;58.48196019;103.751259;0.86301629
604;59.99272391;103.665254;1.066430341
606;58.18336889;103.645524;1.141701668
608;58.16150781;103.644012;0.974258119
610;59.30110748;103.643919;1.137920096
612;59.22709395;103.646872;1.011393325
614;59.44156781;103.654916;0.896679863
616;58.1613491;103.55899;0.912399859
618;57.33943836;103.437554;0.760506139
620;57.15493533;103.421066;0.923026348
622;55.85447622;103.349286;0.829870784
624;56.00983523;103.348299;1.005189003
626;56.42144331;103.240365;0.847209729
628;58.03690228;103.239211;0.840970899
630;56.83142924;103.126986;0.979896393
632;55.37698687;102.966258;0.957470457
634;56.44012772;102.943452;0.85610848
636;56.31899665;102.833012;0.853743337
638;57.42051806;102.77517;0.804295848
640;57.16367738;102.758145;0.727434244
642;57.69751716;102.647051;0.802109287
644;57.26416556;102.743049;0.892986413
646;56.74735316;102.760909;0.840254922
648;56.0137135;102.761439;0.761992306
650;56.42670404;102.67432;0.933799814
652;56.43301361;102.652189;0.684233378
654;57.1484868;102.545078;0.841906568
656;57.49552677;102.547408;0.71216163
658;58.05780868;102.474753;0.797537447
660;56.97139468;102.379232;0.69814671
662;56.6185939;102.357103;0.640530436
664;56.83136081;102.358803;0.845465654
666;56.19503462;102.245786;0.675074669
668;57.96138327;102.179717;0.635589377
670;56.88299119;102.054753;0.61415808
672;56.43970635;102.055814;0.612846167
674;55.6657964;101.963044;0.717949362
676;55.26395445;101.939603;0.826501819
678;55.84753171;101.851798;0.885653179
680;56.59143222;101.832657;0.718242392
682;55.73540829;101.758164;0.796467134
684;54.45764748;101.755081;0.729866805
686;55.51922779;101.731571;0.710527453
688;54.66423311;101.752452;0.800922712
690;54.31417135;101.66406;0.568262564
692;56.07069339;101.547919;0.692266486
694;55.57979709;101.528804;0.77141227
696;55.1245682;101.458706;0.703644273
698;54.89949508;101.368686;0.712528911
700;53.33998279;101.366243;0.737037932
702;55.1752682;101.252237;0.656320487
704;55.08785485;101.238017;0.864303208
706;56.41204512;101.178023;0.774450472
708;57.43608604;101.161717;0.751045625
710;57.357538;101.048694;0.745754054
712;57.08735776;100.957936;0.903130828
714;57.45757855;100.87962;0.646935513
716;56.74480307;100.865709;0.726538638
718;58.52687229;100.869419;0.805625482
720;57.9223599;100.736336;0.658154012
722;57.65799742;100.757715;0.700028833
724;57.89321105;100.665729;0.692334505
726;57.75981413;100.561759;0.736056792
728;55.44800791;100.519578;0.629048594
730;55.42350441;100.464027;0.689627949
732;55.48449819;100.462885;0.657938244
734;53.24956937;100.353102;0.649544485
736;54.56964706;100.352905;0.703014754
738;54.27427941;100.246248;0.697545663
740;54.03992042;100.245267;0.553200419
742;53.07669546;100.173266;0.739304441
744;53.91596582;100.078434;0.681615467
746;53.57780984;99.963942;0.616657467
748;54.7018664;99.926209;0.535379629
750;55.45381855;99.947354;0.641095084
752;54.80993016;99.868989;0.687977903
754;55.69936272;99.777237;0.57354462
756;52.90407038;99.645504;0.489372898
758;53.21934667;99.585281;0.795515145
760;53.18192949;99.566417;0.543211547
762;54.51712588;99.570651;0.545593949
764;53.16939757;99.550064;0.658832828
766;52.42698414;99.549703;0.47475273
768;52.66082218;99.569697;0.4846108
770;51.89225617;99.548094;0.379294259
772;51.08717945;99.456411;0.454928334
774;50.17088884;99.366378;0.5085939
776;49.14391673;99.298307;0.449683547
778;49.39152247;99.180961;0.341840575
780;48.40789963;99.053272;0.278991527
782;48.63530834;98.961127;0.360004808
784;48.90494832;98.93748;0.317045315
786;49.24176333;98.937872;0.385074484
788;50.96062267;98.938466;0.394478799
790;52.32480755;98.86303;0.344295805
792;51.24110871;98.863608;0.359453464
794;49.72577979;98.666362;0.338513281
796;49.2024419;98.585388;0.384708238
798;49.71933865;98.561168;0.326909884
800;50.05587402;98.457079;0.269716883
802;50.36745757;98.562211;0.256074659
804;50.28910538;98.447945;0.253113805
806;50.77061304;98.46128;0.410951559
808;50.96536059;98.457341;0.345393481
810;49.34705241;98.366186;0.306535316
812;48.77772502;98.348813;0.282003746
814;50.10491846;98.276977;0.317967139
816;49.39067665;98.169375;0.366179806
818;49.51617841;98.058255;0.306087244
820;49.19793263;97.893195;0.268705123
822;47.80526946;97.879144;0.312468181
824;48.9394338;97.87389;0.362237768
826;47.60567675;97.952731;0.479713391
828;46.45076561;97.874576;0.305340595
830;46.36607751;97.757005;0.251906392
832;46.18524272;97.689292;0.277963002
834;46.0733923;97.600438;0.400723865
836;47.60758216;97.66756;0.25668887
838;48.01822345;97.578771;0.373336119
840;47.22171844;97.577194;0.338909057
842;49.53264097;97.578636;0.260564378
844;47.6186307;97.465723;0.337215206
846;46.34400381;97.291387;0.346107555
848;47.12216228;97.165048;0.325021375
850;47.55125634;97.166253;0.243821307
852;48.29478314;97.07002;0.252278334
854;48.14744193;97.02868;0.287728892
856;48.37980388;96.977399;0.276413605
858;47.04812644;96.882054;0.244369286
860;46.88825072;96.755754;0.327355608
862;46.83260406;96.774636;0.346712394
864;46.860914;96.751234;0.295971629
866;47.51440743;96.751127;0.247571574
868;47.0423089;96.847437;0.251056492
870;45.84789578;96.753592;0.413028639
872;45.48109884;96.69714;0.290033128
874;45.4316194;96.590726;0.299652047
876;45.44769182;96.571039;0.31199835
878;45.65693634;96.46257;0.354125531
880;45.85306223;96.293148;0.322187073
882;46.81655985;96.155824;0.247628143
884;46.65767483;96.048717;0.304191734
886;46.64791938;96.046389;0.285556627
888;47.12525939;95.976978;0.313099385
890;46.53597606;95.976324;0.375894636
892;46.20789441;95.980778;0.326483916
894;46.56613213;95.976094;0.209490509
896;47.01490719;95.890221;0.317959601
898;46.95475182;95.758879;0.342756443
900;47.98563842;95.757572;0.274761184
902;46.41613175;95.685188;0.298367051
904;46.80229534;95.601773;0.352765531
906;48.07599793;95.664368;0.282848557
908;47.27423555;95.684981;0.309686973
910;46.72103851;95.578058;0.273896
912;47.71390877;95.489234;0.402030716
914;47.71716272;95.302763;0.441809094
916;46.94192633;95.286253;0.284241592
918;46.99472875;95.166896;0.281146433
920;46.5136014;95.095385;0.317653168
922;47.71107725;95.071141;0.456966481
924;47.87205247;95.004689;0.288327837
926;47.15456197;94.959909;0.308407925
928;47.37845828;94.868442;0.303124791
930;47.17344617;94.805421;0.409864725
932;45.84943686;94.697295;0.412374967
934;46.50306106;94.679418;0.412984905
936;46.84915364;94.563066;0.440141855
938;45.24051297;94.499424;0.442305305
940;47.3864324;94.541297;0.472982986
942;48.36843033;94.45406;0.306013763
944;48.74566394;94.455319;0.514452989
946;49.06334725;94.453875;0.528422231
948;48.20290303;94.39717;0.516123972
950;48.17754254;94.269221;0.440560394
952;48.09231567;94.178;0.499507096
954;48.15013536;94.098255;0.587182109
956;48.44268676;93.991104;0.548168977
958;48.62791512;93.864825;0.682960458
960;48.3997942;93.785132;0.661628066
962;48.43407628;93.78975;0.484428992
964;48.8024537;93.761184;0.578448458
966;48.87081403;93.666081;0.658811627
968;48.71044273;93.769346;0.640586537
970;49.55085715;93.698853;0.639393759
972;49.10334153;93.591166;0.631306611
974;49.35218967;93.496968;0.504607731
976;50.42690966;93.407093;0.559029256
978;50.22236466;93.384687;0.713682107
980;49.89366305;93.384184;0.555582087
982;51.10231348;93.276022;0.790886471
984;51.23002912;93.203448;0.952873325
986;51.11658894;93.095808;0.562313178
988;53.56738752;92.89143;0.765840161
990;51.84658453;92.871588;0.514596443
992;50.8044652;92.850739;0.676525118
994;53.20363876;92.789501;0.74476088
996;53.56703021;92.681427;0.892470592
998;52.7846463;92.508036;0.793700465
1000;54.81631379;92.492265;0.693861101
1002;54.04456331;92.386152;0.868160628
1004;51.55095143;92.408367;0.68700841
1006;51.61861652;92.384849;0.669651856
1008;52.29074922;92.382379;0.857521744
1010;54.33554388;92.387403;0.670984929
1012;54.10684673;92.29527;0.848507086
1014;52.27842976;92.275125;0.945797005
1016;53.20854698;92.09822;1.286275472
1018;54.51858237;91.996645;0.966041495
1020;53.99552379;91.96563;0.848225644
1022;53.42529994;91.893486;1.103595611
1024;53.47790688;91.806569;1.093899664
1026;53.54752108;91.677437;0.922166952
1028;54.64426358;91.676137;0.850341316
1030;53.99771837;91.679024;0.794769942
1032;54.21952773;91.581207;0.849399323
1034;54.86147106;91.487807;1.014968366
1036;54.22410228;91.489308;1.258170157
1038;55.1560281;91.38072;0.903071826
1040;55.71229745;91.289826;0.813373018
1042;54.1425192;91.210003;1.067592454
1044;53.29146578;91.180712;1.200351194
1046;54.60329213;91.084056;0.927882856
1048;55.04586552;91.08236;0.97882327
1050;55.56898089;90.977109;1.064990642
1052;56.23168585;90.974835;1.327501203
1054;57.55568911;90.906746;1.276354266
1056;57.46040683;90.815722;1.308931296
1058;58.28567449;90.706183;1.221759115
1060;58.38205781;90.622639;1.302787554
1062;59.51636402;90.517842;1.266045556
1064;59.69680618;90.402428;1.617581624
1066;58.2594442;90.320173;1.013429235
1068;58.03121888;90.195606;1.214373712
1070;59.53692641;90.102612;1.182402065
1072;58.79535763;90.065343;1.129320512
1074;59.15058182;90.083406;1.345062497
1076;59.86863789;90.076352;1.302917024
1078;58.55914285;90.083798;1.399326937
1080;60.26961221;89.970321;1.329055698
1082;60.7079028;89.972716;1.395875024
1084;60.90751048;89.896529;1.644213748
1086;62.17653712;89.690712;1.394675253
1088;62.30967199;89.610365;1.27668393
1090;62.83327596;89.486121;1.419177058
1092;62.99560318;89.373528;1.476459291
1094;61.81449616;89.311929;1.435848798
1096;63.06879041;89.299263;1.358178566
1098;64.9985767;89.298674;1.66324519
1100;64.02829295;89.278643;1.523570631
1102;64.29953615;89.206733;1.648660053
1104;65.41231803;89.190926;1.506973281
1106;63.98466034;89.076113;1.719650767
1108;63.9618368;89.012834;1.800078766
1110;65.88791256;88.893058;1.779411759
1112;65.3095604;88.7825;1.657467434
1114;65.46646806;88.675912;1.940715406
1116;66.2373934;88.600792;2.121684433
1118;66.72699318;88.510587;1.859761687
1120;67.30716202;88.4902;1.968611921
1122;66.32259343;88.492824;1.617403995
1124;66.23459582;88.387847;1.492390291
1126;68.0767157;88.382762;1.982645584
1128;67.46335702;88.301258;1.489905412
1130;68.10081496;88.307179;1.97710921
1132;69.57619849;88.192001;1.496379679
1134;69.47585034;88.194356;1.687178648
1136;70.29792428;88.100505;1.655080857
1138;71.92922028;88.080382;2.164944443
1140;71.28083066;88.007695;1.73258754
1142;71.59333905;87.91283;1.898336267
1144;72.06158596;87.80224;2.132726572
1146;72.93034885;87.591576;2.155064353
1148;72.39465047;87.591904;1.847712093
1150;73.5098142;87.481346;2.260959229
1152;72.87859768;87.406455;2.273741645
1154;73.60142199;87.312811;2.131104292
1156;74.3076907;87.267069;2.053403042
1158;74.66467617;87.206481;2.560616216
1160;74.47332118;87.18262;1.902388204
1162;74.8869249;87.185403;1.837994444
1164;74.8172742;87.066149;2.44278908
1166;77.18673551;86.995294;2.182314536
1168;75.17013117;86.887132;2.26059071
1170;77.26927116;86.889297;2.057115069
1172;77.89972801;86.802968;2.270816005
1174;78.72506466;86.702107;2.135880194
1176;78.58743703;86.608654;2.299410858
1178;80.52381646;86.478431;3.05315847
1180;80.88059574;86.402099;2.450575806
1182;80.74988652;86.31922;2.307131626
1184;79.67009303;86.280042;2.397778864
1186;81.41784551;86.205961;2.900043019
1188;80.44778771;86.279105;3.016655068
1190;81.67552104;86.18508;2.807738264
1192;84.53243324;86.113702;2.795816235
1194;83.44590139;86.005805;2.399213602
1196;82.82576211;85.912741;2.676345206
1198;83.60031077;85.815364;2.880934999
1200;83.96249949;85.610436;2.764435157
1202;86.91960336;85.497315;2.616011879
1204;87.62207299;85.461275;3.03991865
1206;87.55717988;85.405585;1.959459271
1208;90.25453178;85.197695;2.72104655
1210;88.93379984;85.180393;2.731080325
1212;87.79790302;85.084694;2.934851523
1214;89.34409226;85.106194;3.156229578
1216;89.83367616;85.100034;2.651482444
1218;87.99156569;85.01218;2.463186684
1220;90.18378617;84.993274;3.162488723
1222;90.54998984;84.880118;2.849066716
1224;90.83367477;84.882682;3.03823851
1226;90.06742246;84.80963;2.744770687
1228;93.04130208;84.692307;3.44494088
1230;91.00964212;84.694772;3.019289996
1232;93.60791456;84.601217;3.515591635
1234;91.04931638;84.580958;3.049045283
1236;93.07471606;84.50712;3.019011364
1238;95.62008839;84.325763;2.917940705
