Repository: johodges/materials

## A Non-Dimensional Scaling Approach to Modeling Material Pyrolysis

This repository contains the data, scripts, and technical documents required to generate the SPyro cone validation cases.

## Instructions
* Clone this repository with submodules
  ```
  git clone --recurse-submodules https://github.com/johodges/materials
  ```
* Pre-process data
  ```
  python materials/scripts/initialize.py
  ```
* Build latest FDS (example for impi_intel_linux target, but use relevant make target for platform)
  ```
  git clone git@github.com:firemodels/fds.git && cd fds
  cd Build/impi_intel_linux
  ./make_fds.sh
  ln -s fds_impi_intel_linux fds
  cd ../..
  ```
* Run cases
  ```

File: data/rise_materials/Testdata-1890.txt
Keywords
Material1;Material2;Material3;Material4;Product;Object;Scenario;Method;Reference;Comment;Owner;IsPublic;ImportDate
;;;;F5;;;ISO 5660;TRANSFEU;;TRANSFEU;1;2011-03-28 14:25:15
Scalars
Flux (kW/m2);tig (s);qmax (kw/m2);qtotal (MJ/m2);q180 (kw/m2);q300 (kw/m2);Sample mass (g);Mass loss (g);DHc (MJ/kg);Peak smoke production (m2/m2s);Total smoke produced (m2/m2);Specific extinction area (avg) (m2/kg);MARHE (kW/m2);Area exposed (m2);Observations;Test date (YYYY-MM-DD);Test identifier;Product thickness (mm);Thickness1 (mm);Thickness2 (mm);Thickness3 (mm);Thickness4 (mm);Product density (kg/m3);Density1 (kg/m3);Density2 (kg/m3);Density3 (kg/m3);Density4 (kg/m3);Product area weight (kg/m2);Area weight1 (kg/m2);Area weight2 (kg/m2);Area weight3 (kg/m2);Area weight4 (kg/m2)
25;174;90.28;2.22;;;1.68;1.67;6.18;;0;;9.44;0.0884;;2011-02-16;c_CID_F5_25a;0.33;;;;;;;;;;;;;;
VectorData
Time (s);HRR (kW/m2);Mass (g);SPR (m2/(m2*s))
0;4.54272551;1.67;-0.003839516
2;2.210885548;1.744769;-0.01038067
4;-0.617689227;1.644271;0.001350346
6;-1.597116155;1.670013;-0.003851496
8;-1.718436805;1.668073;-0.001368253
10;-3.230793421;1.686666;0.020187826
12;-1.056976645;1.670559;0.013354656
14;1.325911029;1.667483;0.014136284
16;2.628719962;1.67204;0.005936031
18;0.905802805;1.644356;0.000999161
20;-0.155197263;1.665771;-0.00221331
22;-0.467866501;1.668253;-0.00326415
24;0.639809997;1.646377;0.004820496
26;0.471800152;1.557453;0.01346683
28;0.106195088;1.667299;0.010031779
30;0.867912436;1.62541;0.005893753
32;-0.352217762;1.582306;0.006747421
34;-0.594182839;1.554357;0.005068703
36;-0.168309574;1.559457;-0.000650082
38;-1.753580635;1.560904;0.002505898
40;-2.912169212;1.557107;0.006735719
42;-2.357267379;1.562895;0.001499196
44;-2.729333472;1.532037;0.03547299
46;-0.980782411;1.558914;0.040776635
48;-0.167813539;1.557812;0.048269776
50;0.783018756;1.560256;0.038823123
52;0.563250496;1.561942;0.045636655
54;1.361361122;1.556333;0.035608098
56;0.881549585;1.445893;0.026137319
58;0.882862825;1.564425;0.043816402
60;0.413228245;1.472129;0.043367628
62;-0.195139772;1.443442;0.039568802
64;-0.272364266;1.444906;0.037599335
66;-0.11536158;1.448345;0.046620863
68;-1.754126343;1.44711;0.04755679
70;-1.741642667;1.543866;0.056558951
72;-1.777411201;1.560135;0.057860478
74;-1.763066804;1.565791;0.084892744
76;-1.466933566;1.562305;0.091244668
78;-1.392841698;1.560379;0.07981111
80;-1.127782075;1.649239;0.122132246
82;-0.58252321;1.672501;0.108383461
84;-0.519154915;1.583485;0.108488644
86;-0.952721944;1.563437;0.176852071
88;-0.173856234;1.44456;0.192988285
90;-0.356418045;1.558452;0.209460618
92;-1.978880982;1.562472;0.166664725
94;-1.276018377;1.468379;0.186775892
96;-2.569702734;1.475551;0.246408959
98;-2.362009385;1.45002;0.315458702
100;-1.206945173;1.447897;0.379038704
102;-1.546572061;1.445548;0.338613143
104;-1.844094648;1.385864;0.401165776
106;-1.209225487;1.442288;0.387700319
108;-2.034115092;1.372975;0.513686646
110;-1.155649997;1.374721;0.42755879
112;-0.476040888;1.281184;0.601376135
114;-0.852397376;1.257024;0.495368045
116;-1.218845055;1.145301;0.561943299
118;0.506256716;1.14232;0.615150662
120;-0.178911525;1.145501;0.560658041
122;0.645477694;1.147023;0.676020769
124;2.559414117;1.144118;0.65239589
126;1.590386115;1.142422;0.501041006
128;-0.084335569;1.145463;0.779602426
130;-2.081726571;1.139511;0.115766608
132;0.394497249;1.026468;-0.01029421
134;21.09010426;0.9538;-0.005330553
136;53.22397972;0.837345;-0.002781483
138;74.46347654;0.6886;0.003403092
140;82.92702428;0.561112;-0.002270205
142;81.74583547;0.539064;-0.004195838
144;71.73556455;0.42808;-0.00766705
146;64.40604369;0.351014;-0.009021538
148;58.53087408;0.261846;-0.002796526
150;49.3033891;0.150025;-0.00584304
152;41.61480232;0.13073;-0.00034893
154;34.51630599;0.131372;0.007167473
156;30.68821873;0.130428;0.004229877
158;27.25718987;0.133143;-0.003409633
160;24.59744359;0.131562;-0.0049329
162;23.35565077;0.114206;0.002517769
164;23.66411536;0.128732;-0.00227517
166;23.62953409;0.128429;-0.002373325
168;21.39050047;0.127169;-0.003469994
170;20.58974617;0.126536;0.002371029
172;17.57728791;0.114099;-0.002443726
174;16.53634925;0.058392;-0.002864976
176;13.96547853;-0.028759;0.007087273
178;10.82305418;-0.059189;-0.0039316
180;8.350853718;-0.052272;0.007628405
182;8.1858302;-0.055414;-0.001519016
184;5.493111255;-0.055726;-0.002288466
186;4.482742615;-0.055948;0.004360871
188;4.072110981;-0.059938;-0.007974064
190;2.644578068;0.054402;-0.003033414
192;1.722468703;-0.018917;-0.008270444
194;1.009663657;-0.056474;-0.003926451
196;-0.276751542;0.031016;0.005007823
198;-0.199857751;0.054519;0.001725699
200;0.191840833;0.057248;0.009250732
202;-0.591314522;0.033753;-0.006075365
204;0.062673042;-0.056888;-2.45E-05
206;0.223358767;-0.048798;0.007632649
208;-0.057894854;-0.059097;0.006542921
210;1.240223532;-0.058562;0.003640535
212;0.272515913;-0.059732;0.003273548
214;-0.890617919;0.055662;0.009022027
216;-0.862860187;0.057457;0.004886631
218;-1.309064612;0.039043;0.010675
220;-1.060554774;0.037636;0.002504134
222;-0.387842558;0.034586;0.012978331
224;-0.47894869;0.056393;0.004535728
226;0.208081753;0.118608;0.00448169
228;0.891218822;0.065764;0.008969983
230;0.417464292;0.056204;0.008346822
232;0.229654337;0.072721;0.012023504
234;0.814476953;-0.028452;0.001871438
236;1.601699889;-0.052583;-0.001418044
238;2.410594765;-0.057618;-0.003082882
240;3.446143894;0.033638;0.005567978
242;2.406670336;0.059455;0.011402561
244;2.162036717;0.057354;0.005088869
246;1.623137492;-0.057939;0.002446987
248;0.841961855;-0.081855;0.002553699
250;0.641132319;-0.080605;-0.002091706
252;0.816528051;-0.058776;0.00976965
254;-0.6401601;-0.05752;0.008079864
256;-0.728778363;0.033723;0.011053279
258;-1.56687955;0.055351;-0.003130981
260;-2.539539341;-0.032023;0.00231493
262;-2.364739964;-0.057511;-0.00024891
264;-1.77300524;-0.142574;-0.003342993
266;-2.134932613;-0.081219;0.00561305
268;-1.703016094;-0.168165;-0.002039728
270;-1.348123454;-0.055215;0.002637464
272;-1.643532248;-0.076285;0.003901072
274;-2.2557018;-0.058045;0.011669831
276;-1.360091553;-0.056162;-0.001744089
278;-2.357372921;-0.055018;0.009072485
280;-1.855749806;-0.163138;0.005363742
282;-1.781307408;-0.165031;0.000367263
284;-1.733692941;-0.079977;-0.000414822
286;-1.27161472;-0.054889;-0.000533068
288;-0.569123858;-0.030354;0.006037021
290;-1.487015942;-0.054475;-0.003184452
292;-1.212034119;-0.056038;-0.002982051
294;-1.326625951;-0.056901;-0.011779377
296;-1.87481438;-0.077759;0.000457057
298;-0.326092247;-0.056977;0.006308255
300;-0.573122991;-0.05289;0.011046212
302;-0.720294491;-0.049324;0.002189058
304;-0.402296993;-0.146144;0.004766858
306;-1.963150465;-0.163018;-0.001316104
308;-1.719604382;-0.164389;-0.003265389
310;-2.345672751;-0.16281;-0.000808353
312;-1.862983477;-0.216215;0.000943509
314;-1.656099235;-0.162186;0.018523441
316;-0.543999438;-0.050463;0.01255014
318;-0.635828255;-0.076063;0.013856329
320;-0.502177215;-0.145722;0.016916395
322;-0.222329032;-0.05321;0.015910127
324;0.221893087;-0.052996;0.012025419
326;0.59392499;-0.054796;0.007399839
328;0.610922514;-0.053825;0.011395741
330;0.400250626;-0.053109;0.009506102
332;1.766814276;-0.160917;0.003657865
334;0.753609079;-0.214198;0.002866681
336;-0.472797917;-0.161238;0.01412694
338;-0.35254766;-0.161972;0.002675597
340;-0.391608121;-0.051644;0.006664133
342;-1.08871625;-0.05321;0.011242987
344;0.705757125;-0.052057;0.004000131
346;0.83149008;-0.053727;0.008867556
348;-0.574243029;-0.057307;0.009071254
350;-0.366929978;-0.052774;0.012854438
352;-0.761520065;-0.161256;0.016639329
354;-2.192393608;-0.20467;0.010013038
356;-1.592915074;-0.216829;0.006880466
358;-1.059893276;-0.232837;0.004794884
360;-0.620455999;-0.222501;0.003748754
362;-1.414050307;-0.219144;0.005257537
364;-1.903580689;-0.161437;0.007430072
366;-2.230192897;-0.152609;0.010006898
368;-1.421569401;-0.131115;0.009436244
370;-1.860104841;-0.069531;0.014493834
372;-1.938310866;-0.157239;0.010053718
374;-1.426951342;-0.159118;0.012905149
376;-1.702682149;-0.156585;0.012877354
378;-1.706388772;-0.155752;0.013229239
380;-1.506764514;-0.21146;0.022165672
382;-2.269404767;-0.228411;0.013661013
384;-2.053926151;-0.1705;0.016027586
386;-0.630788286;-0.212404;0.014177359
388;-2.140857021;-0.230313;0.026280832
390;-1.618804338;-0.166725;0.030936596
392;-2.541922208;-0.155111;0.024575141
394;-3.286208636;-0.04773;0.032107508
396;-1.682853797;-0.137117;0.021044019
398;-1.716396442;-0.15882;0.026582348
400;-1.151622941;-0.233883;0.01739003
402;-0.353500585;-0.232112;0.026984398
404;-1.430321516;-0.156501;0.021831515
406;-2.380637978;-0.15525;0.015079282
408;-1.345946482;-0.152841;0.016014151
410;-1.290453291;-0.068806;0.027742987
412;-1.751976369;-0.218097;0.021459851
414;-1.312475687;-0.218294;0.031418861
416;-2.048087795;-0.172308;0.016356934
418;-1.908815201;-0.152396;0.025586249
420;-1.464487739;-0.138483;0.015224864
422;-1.760490411;-0.161856;0.01813967
424;-0.503184178;-0.157752;0.022739366
426;-0.377301439;-0.217679;0.014510674
428;0.167972452;-0.232525;0.02017141
430;0.472165973;-0.231791;0.020145139
432;0.50506102;-0.23115;0.020993563
434;0.222798889;-0.172517;0.019647423
436;0.570271953;-0.155859;0.020464735
438;0.947456345;-0.215769;0.015327197
440;-0.334737775;-0.155027;0.017104398
442;-0.936877176;-0.23031;0.017628901
444;-0.741057144;-0.210191;0.028678677
446;-1.045278094;-0.223483;0.027000895
448;-1.078452983;-0.228504;0.025321162
450;-0.630680878;-0.25255;0.02434497
452;-0.732325588;-0.172491;0.024061668
454;-0.573608646;-0.227788;0.03077415
456;-1.615426967;-0.227361;0.023791061
458;-1.191597311;-0.231168;0.022445738
460;-0.882647981;-0.226733;0.024542868
462;-0.558324722;-0.226511;0.030757775
464;-0.771917944;-0.224859;0.023976698
466;-0.127207382;-0.169761;0.032720049
468;-0.205068876;-0.214718;0.034130597
470;-0.691176692;-0.235455;0.037427697
472;0.727281288;-0.340878;0.03732542
474;0.722571892;-0.31526;0.033872909
476;0.239986289;-0.254122;0.055733093
478;1.185833732;-0.233571;0.048542033
480;-0.410074615;-0.161224;0.054633515
482;-0.628775773;-0.163552;0.045445487
484;-0.309896961;-0.175452;0.052046427
486;-1.461916344;-0.159025;0.04079548
488;-1.518181295;-0.260484;0.042375749
490;-1.891489278;-0.344355;0.033156908
492;-1.867793673;-0.344257;0.036004582
494;-1.750478324;-0.253281;0.040137207
496;-1.387568011;-0.339177;0.044093633
498;-2.456736171;-0.317678;0.05060737
500;-2.615239221;-0.255609;0.043892847
502;-2.969780833;-0.231358;0.053765121
504;-3.245754756;-0.230954;0.04281687
506;-2.72803235;-0.3218;0.045223986
508;-1.378112573;-0.34435;0.028866293
510;-0.898944463;-0.255183;0.028278165
512;-0.018333442;-0.254656;0.042050512
514;0.62789823;-0.232534;0.045164174
516;0.22965335;-0.18322;0.045998376
518;-0.247366887;-0.2141;0.042113358
520;-0.572050533;-0.323772;0.057167945
522;-2.030641753;-0.343282;0.046979224
524;-1.893321806;-0.344852;0.057928413
526;-1.419487934;-0.367295;0.052291288
528;-1.751907284;-0.340023;0.055273892
530;-1.281801228;-0.347377;0.052607075
532;-1.160695384;-0.32115;0.047370731
534;-0.531482526;-0.233684;0.059470028
536;-0.118258843;-0.233143;0.046580501
538;-0.612726135;-0.232;0.056222611
540;-1.825791109;-0.235018;0.053599296
542;-1.344795167;-0.333827;0.060415156
544;-1.728461967;-0.434863;0.05587396
546;-1.776983062;-0.450685;0.050056801
548;-0.357637644;-0.455315;0.058273124
550;-0.479928624;-0.4552;0.057862324
552;-0.804028656;-0.456371;0.064089748
554;-0.523068999;-0.453094;0.056455197
556;-0.947285433;-0.455093;0.067039682
558;-0.775794056;-0.452257;0.054940289
560;-0.365539054;-0.456905;0.059373893
562;-1.343151371;-0.454469;0.053854205
564;-2.191247581;-0.432979;0.059316737
566;-1.722835499;-0.455627;0.058174124
568;-1.263660467;-0.361527;0.052410624
570;-1.009064768;-0.364253;0.060691093
572;0.1748046;-0.368378;0.068695226
574;-0.10822654;-0.456789;0.067833781
576;-0.701475168;-0.454684;0.060972172
578;-0.453848848;-0.434262;0.060890796
580;-0.269875564;-0.339297;0.062611782
582;0.390081916;-0.432659;0.057539395
584;1.725002424;-0.455849;0.055818931
586;1.645415992;-0.458707;0.053234165
588;1.50776721;-0.455209;0.067794448
590;1.738131504;-0.456985;0.06261399
592;1.589783549;-0.452395;0.064545876
594;1.973082739;-0.411129;0.073611495
596;0.693993269;-0.455413;0.058523482
598;0.37629402;-0.450899;0.061635426
600;-0.391681268;-0.453227;0.058122032
602;-0.866562221;-0.454781;0.059614943
604;-1.110420544;-0.457649;0.05194047
606;-0.512704087;-0.456589;0.065844425
608;-0.897298981;-0.540494;0.061681433
610;-1.081623197;-0.452376;0.071155531
612;-0.575687045;-0.453744;0.059282635
614;-0.869895515;-0.343509;0.064929207
616;-0.915857796;-0.369999;0.073219828
618;-0.385863904;-0.343722;0.063199466
620;-0.941014134;-0.348237;0.064157952
622;-0.888439272;-0.343066;0.065562288
624;-0.318569142;-0.351481;0.058794116
626;-0.906919541;-0.366659;0.066671964
628;0.274052648;-0.454064;0.073516713
630;0.515975891;-0.457519;0.069328108
632;-0.06096027;-0.456376;0.061043557
634;0.206941344;-0.453837;0.070367546
636;0.359516856;-0.543419;0.066418025
638;0.257883846;-0.563872;0.077239182
640;0.048768781;-0.476485;0.080670563
642;-0.410943302;-0.452257;0.072588137
644;-1.898043336;-0.475225;0.06816465
646;-2.689330853;-0.621036;0.074320821
648;-2.086768025;-0.568075;0.069382636
650;-1.574811377;-0.561259;0.071003524
652;-1.278893179;-0.570283;0.065207106
654;-1.174508537;-0.546482;0.067664503
656;-2.330426473;-0.566183;0.076957346
658;-2.417229747;-0.457118;0.060279119
660;-2.516965904;-0.458267;0.057477815
662;-2.429961697;-0.542071;0.077254403
664;-1.462770345;-0.477117;0.06129734
666;-1.742766641;-0.565987;0.069988961
668;-1.903098484;-0.461411;0.069272716
670;-0.019929807;-0.455734;0.067870244
672;-0.800832208;-0.456584;0.066912155
674;-0.839694998;-0.457835;0.051297396
676;-1.327460914;-0.45226;0.059858901
678;-0.801378739;-0.348125;0.055110583
680;-1.358577415;-0.458468;0.071475086
682;-1.810663391;-0.433095;0.058287138
684;-1.860913188;-0.455734;0.067349373
686;-1.611855457;-0.568289;0.063879335
688;-0.938623087;-0.568596;0.066999619
690;-1.842250319;-0.571548;0.052728943
692;-1.840093961;-0.566367;0.06030746
694;-1.635704481;-0.454994;0.074430499
696;-0.916813322;-0.4593;0.074750918
698;-0.621250997;-0.455966;0.075659292
700;-0.226261326;-0.454492;0.073096059
702;-0.453190408;-0.43257;0.077787719
704;-0.152067667;-0.45574;0.080720266
706;-0.432012164;-0.54524;0.086803668
708;-1.042230217;-0.565987;0.084248974
710;-1.228806195;-0.568075;0.085037577
712;-1.671844273;-0.565751;0.081585027
714;-3.075242002;-0.564072;0.091102348
716;-2.01531141;-0.564606;0.093067037
718;-1.404585407;-0.565862;0.078007837
720;-0.528608202;-0.480384;0.08475799
722;0.004700742;-0.453628;0.086512854
724;-0.910563131;-0.457301;0.092603491
726;-1.663204075;-0.455315;0.084136076
728;-1.509087211;-0.455306;0.082881349
730;-1.308448342;-0.540173;0.083529925
732;-0.90869362;-0.561971;0.080327826
734;-0.103295237;-0.565248;0.086555518
736;-0.373378635;-0.561775;0.083081503
738;0.241070728;-0.477322;0.084814232
740;0.204470542;-0.567035;0.091744464
742;-0.824262867;-0.570906;0.083984426
744;-2.033693668;-0.581591;0.091378269
746;-1.873403609;-0.645048;0.083671611
748;-2.338516209;-0.629147;0.086099921
750;-2.029038906;-0.64094;0.088604911
752;-1.085897884;-0.628933;0.090737168
754;-1.747275591;-0.646001;0.081934572
756;-1.463657218;-0.646229;0.089857717
758;-2.18937828;-0.583571;0.085174281
760;-3.093506899;-0.626408;0.092494446
762;-3.268499273;-0.566918;0.088079235
764;-3.117463646;-0.576533;0.081921342
766;-3.32448088;-0.453209;0.081048641
768;-2.894788993;-0.562523;0.07682766
770;-2.701693567;-0.565346;0.083226021
772;-2.928445595;-0.5688;0.087393256
774;-1.483625522;-0.480812;0.079037631
776;-1.425178711;-0.483391;0.086168025
778;-0.69180619;-0.569015;0.078216409
780;0.016979567;-0.571458;0.088595607
782;0.721650581;-0.642217;0.081879166
784;0.728320415;-0.593786;0.081353257
786;1.48188107;-0.64516;0.086416062
788;1.453799981;-0.638326;0.08584517
790;0.917715926;-0.754041;0.094431468
792;0.681626592;-0.643263;0.096383633
794;-0.046955226;-0.643481;0.093169723
796;-0.244458897;-0.73;0.102779118
798;0.524807767;-0.752453;0.086955019
800;0.544221293;-0.756129;0.089703822
802;0.321812849;-0.754977;0.08796459
804;-0.351602868;-0.757162;0.089444624
806;-0.606569533;-0.751508;0.101351682
808;-1.949499103;-0.756009;0.088337381
810;-0.445111228;-0.643736;0.094203059
812;-0.722205343;-0.639917;0.0945299
814;-0.709358579;-0.662234;0.095081423
816;-0.041443947;-0.641585;0.105105143
818;-1.567685083;-0.642529;0.091998728
820;-0.751295187;-0.64304;0.087432588
822;-0.238665627;-0.642942;0.097663075
824;0.068604989;-0.581367;0.094602835
826;0.349380261;-0.566969;0.096941111
828;0.639835055;-0.560618;0.098432284
830;-0.133534669;-0.567255;0.099717573
832;0.044566888;-0.563966;0.103205527
834;0.324579506;-0.578842;0.093835383
836;0.108316706;-0.619459;0.091688098
838;0.63575106;-0.628921;0.097297178
840;0.718262171;-0.6443;0.083938752
842;-0.670240512;-0.641384;0.094646613
844;-0.193117246;-0.566666;0.091071358
846;0.54774547;-0.568828;0.095556979
848;-0.115265725;-0.567452;0.100691754
850;0.692504664;-0.567345;0.099170431
852;0.929083454;-0.643049;0.109258272
854;1.159793507;-0.642537;0.10588282
856;1.885117111;-0.733473;0.10257128
858;1.209551886;-0.588606;0.109424741
860;1.111306413;-0.648257;0.1021639
862;0.067153213;-0.586207;0.107124116
864;-0.490910993;-0.648516;0.10540955
866;-0.840549284;-0.643063;0.104192869
868;-0.093051176;-0.581241;0.111389129
870;-1.689546286;-0.585258;0.108327269
872;-2.01571681;-0.628654;0.101360423
874;-1.488321195;-0.64694;0.10913871
876;-1.788749994;-0.643797;0.096829713
878;-2.751649698;-0.63821;0.109326016
880;-0.446157016;-0.643574;0.099888543
882;0.044905612;-0.732115;0.105442484
884;-0.810287571;-0.645062;0.106298862
886;-0.544657508;-0.643802;0.101597556
888;-1.521482751;-0.640484;0.114298546
890;-2.144849646;-0.738406;0.105106525
892;-1.452993147;-0.638677;0.10764921
894;-1.785573811;-0.736326;0.101875769
896;-0.722858512;-0.75645;0.106516791
898;-0.680220192;-0.849724;0.111041559
900;-1.043491021;-0.872012;0.109936444
902;-0.519490196;-0.776164;0.110097486
904;-0.730508796;-0.757905;0.112404986
906;-1.542525123;-0.755916;0.122097493
908;-1.539757778;-0.665385;0.117236145
910;-1.805582319;-0.642082;0.1071898
912;-2.079392975;-0.641171;0.104907496
914;-1.871021887;-0.584626;0.112777489
916;-2.033570228;-0.627094;0.105125175
918;-1.490976127;-0.644314;0.122266969
920;-0.476839326;-0.642751;0.103050342
922;0.514802332;-0.563736;0.120223329
924;0.176206854;-0.625867;0.113718172
926;-0.317387536;-0.640744;0.105207214
928;-1.493822303;-0.664758;0.115130019
930;-3.268860823;-0.640102;0.116286222
932;-2.890387148;-0.754639;0.119513177
934;-3.147218962;-0.753819;0.130602109
936;-3.480158997;-0.755595;0.128737843
938;-2.779365298;-0.751415;0.125932233
940;-3.837683251;-0.660857;0.13213971
942;-3.902652496;-0.75521;0.115952599
944;-3.316942738;-0.753458;0.116375932
946;-3.919124853;-0.752814;0.129993141
948;-4.48781867;-0.641387;0.11583414
950;-2.273545944;-0.750927;0.123215397
952;-1.647676573;-0.752866;0.134510201
954;-1.763800574;-0.775036;0.122187535
956;-1.852556799;-0.84099;0.126693054
958;-2.191006148;-0.778258;0.126286819
960;-1.835283426;-0.751418;0.124429894
962;-1.581944724;-0.75549;0.132502461
964;-1.970432652;-0.749625;0.12637941
966;-1.609650577;-0.641187;0.124175323
968;-0.890959815;-0.638688;0.136825206
970;-0.766370125;-0.641585;0.12046151
972;-0.10219835;-0.732917;0.122249607
974;-1.280717199;-0.75712;0.127094192
976;-2.279955888;-0.754972;0.121286345
978;-1.701428847;-0.755874;0.13288429
980;-1.922800077;-0.778705;0.125837498
982;-1.183688928;-0.869906;0.133663688
984;0.357050722;-0.779709;0.12705307
986;1.476307032;-0.779401;0.128518503
988;2.728000048;-0.77991;0.134395553
990;3.089102857;-0.852137;0.133164482
992;1.213515839;-0.780978;0.127154138
994;-0.70732749;-0.783639;0.126527218
996;-0.283050023;-0.7827;0.126724235
998;-0.705000795;-0.751755;0.119551223
1000;-0.040363166;-0.754145;0.11557565
1002;0.124997177;-0.756322;0.123047358
1004;-0.092751571;-0.75686;0.111271019
1006;0.035002516;-0.755861;0.124823761
1008;0.22401399;-0.751862;0.123715142
1010;-1.284895793;-0.844398;0.112738417
1012;-2.231435136;-0.751296;0.116525192
1014;-1.676866576;-0.868663;0.120940797
1016;-1.205366962;-0.846381;0.106466043
1018;-0.546605489;-0.86744;0.109496287
1020;0.344219805;-0.869953;0.117397997
1022;0.471957656;-0.946916;0.111237509
1024;0.734455307;-0.943456;0.115646999
1026;1.750688053;-0.928321;0.115845351
1028;1.608396661;-0.864871;0.119183076
1030;1.715280058;-0.866148;0.109138356
1032;0.818934865;-0.755321;0.113772661
1034;0.380215055;-0.755626;0.114210641
1036;2.115305601;-0.753409;0.110737923
1038;1.030509602;-0.755818;0.113493038
1040;-0.002059082;-0.7554;0.113549478
1042;0.79229946;-0.755861;0.116292794
1044;-0.366522796;-0.751764;0.118329561
1046;-0.976910742;-0.730214;0.117829837
1048;-0.643351204;-0.758031;0.126454469
1050;-2.025639873;-0.665593;0.121598833
1052;-1.429325325;-0.702656;0.127692877
1054;-0.214419128;-0.751516;0.132199755
1056;-0.755521623;-0.753819;0.132043893
1058;-1.287725323;-0.75493;0.187846763
1060;-0.705384847;-0.868677;0.137971562
1062;0.072714685;-0.865501;0.133150956
1064;1.694025443;-0.94225;0.135865291
1066;3.554834621;-0.881409;0.130622064
1068;2.990027505;-0.776698;0.141517861
1070;3.21956153;-0.860197;0.141474304
1072;3.717743139;-0.923797;0.134638031
1074;2.986540906;-0.92281;0.137851427
1076;2.5609439;-0.867645;0.135257337
1078;1.609667451;-0.869898;0.139891107
1080;1.028115687;-0.84212;0.134064302
1082;0.685908264;-0.865303;0.144894151
1084;0.323511511;-0.843529;0.142240427
1086;-0.008141472;-0.662571;0.13619505
1088;0.225580291;-0.750347;0.141170888
1090;0.58842785;-0.751662;0.138713959
1092;-0.085678847;-0.865494;0.145452681
1094;-0.642744404;-0.868957;0.129920974
1096;-1.665076072;-0.869452;0.133727802
1098;-2.073730306;-0.865822;0.140660533
1100;-2.452424072;-0.862021;0.132445972
1102;-2.448502534;-0.77519;0.141063775
1104;-2.935602851;-0.84355;0.135095236
1106;-1.632700191;-0.753686;0.137152756
1108;-1.998151691;-0.843765;0.134117817
1110;-2.472267485;-0.872286;0.132949505
1112;-2.063755853;-0.887064;0.143835109
1114;-2.393876956;-0.930016;0.139319175
1116;-2.545309357;-0.779536;0.13741067
1118;-1.136685542;-0.780842;0.146811278
1120;-1.465316464;-0.751414;0.140740332
1122;-1.535917218;-0.756565;0.147681711
1124;-0.73015533;-0.75563;0.145501928
1126;-1.136072447;-0.848651;0.14458884
1128;-0.948923509;-0.872926;0.146969468
1130;-0.268666433;-0.866878;0.141711673
1132;-0.653102557;-0.87374;0.138371995
1134;-0.722037778;-0.885124;0.146944318
1136;-0.628177057;-0.864473;0.140082288
1138;-0.490200949;-0.77762;0.145591907
1140;-0.808527147;-0.759099;0.150364615
1142;0.535782525;-0.843733;0.149530029
1144;0.514573689;-0.870265;0.141446531
1146;1.651332358;-0.925129;0.139853799
1148;0.609284469;-0.947456;0.141454205
1150;-1.675014914;-0.945136;0.131267795
1152;-1.834121057;-0.886471;0.141514432
1154;-1.646283414;-0.871154;0.13560277
1156;-2.141477044;-0.870692;0.147569096
1158;-1.707431767;-0.863882;0.144799478
1160;-1.941766909;-0.868223;0.146629517
1162;-3.025389834;-0.869163;0.146097352
1164;-2.532647925;-0.941895;0.142223539
1166;-2.595468132;-0.939195;0.144684452
1168;-3.066018464;-0.942356;0.13926948
1170;-3.060809067;-0.940348;0.146950025
1172;-2.806130004;-0.879384;0.150427236
1174;-2.270565454;-0.869637;0.132862254
1176;-1.757465345;-0.86977;0.14494022
1178;-2.226280196;-0.870871;0.138671612
1180;-2.068105399;-0.929843;0.141294049
1182;-1.570564215;-0.944282;0.14265128
1184;-2.039676312;-0.943804;0.139492949
1186;-3.333144854;-0.94415;0.144477781
1188;-3.114907627;-0.943804;0.142966275

File: data/rise_materials/Testdata-1891.txt
Keywords
Material1;Material2;Material3;Material4;Product;Object;Scenario;Method;Reference;Comment;Owner;IsPublic;ImportDate
;;;;F5;;;ISO 5660;TRANSFEU;;TRANSFEU;1;2011-03-28 14:28:04
Scalars
Flux (kW/m2);tig (s);qmax (kw/m2);qtotal (MJ/m2);q180 (kw/m2);q300 (kw/m2);Sample mass (g);Mass loss (g);DHc (MJ/kg);Peak smoke production (m2/m2s);Total smoke produced (m2/m2);Specific extinction area (avg) (m2/kg);MARHE (kW/m2);Area exposed (m2);Observations;Test date (YYYY-MM-DD);Test identifier;Product thickness (mm);Thickness1 (mm);Thickness2 (mm);Thickness3 (mm);Thickness4 (mm);Product density (kg/m3);Density1 (kg/m3);Density2 (kg/m3);Density3 (kg/m3);Density4 (kg/m3);Product area weight (kg/m2);Area weight1 (kg/m2);Area weight2 (kg/m2);Area weight3 (kg/m2);Area weight4 (kg/m2)
25;192;58.46;1.7;;;1.67;1.67;5.61;;0;;7.07;0.0884;;2011-02-16;c_CID_F5_25b;0.33;;;;;;;;;;;;;;
VectorData
Time (s);HRR (kW/m2);Mass (g);SPR (m2/(m2*s))
0;1.069569963;1.68;-0.012185635
2;1.296775195;1.693273;-0.011883643
4;2.225212296;1.852486;-0.011387472
6;1.900802888;1.757322;-0.013341915
8;1.578963899;1.768865;-0.005426079
10;0.544724665;1.76308;0.000373494
12;-0.592758928;1.781428;-0.00242058
14;-0.593515716;1.757421;0.00106908
16;-0.667478288;1.75861;-0.006625687
18;-2.0486795;1.759716;-0.01324193
20;-1.403575623;1.686236;-0.016585084
22;-2.713574494;1.745122;-0.008369294
24;-3.725828134;1.681119;0.001575648
26;-4.264506285;1.685245;0.002033429
28;-3.672215426;1.685987;-0.00488862
30;-1.249483746;1.690362;-0.000342384
32;0.809011088;1.56859;0.002261691
34;2.214941272;1.55254;-0.001300439
36;1.242714162;1.454423;-0.006647097
38;1.189958028;1.56928;-0.01262512
40;0.874384732;1.570366;-0.004491112
42;1.094710454;1.569509;-0.001656437
44;1.570735923;1.56997;-0.004321549
46;2.421168165;1.482237;-0.006657651
48;4.187736127;1.456621;-0.010028457
50;5.360180949;1.453914;0.006665862
52;5.035308223;1.457596;0.004028154
54;4.779349101;1.576428;-0.009175673
56;5.166784004;1.45609;0.005440575
58;4.404540622;1.551117;0.014951609
60;5.873064039;1.571292;0.012527182
62;6.899479078;1.573126;0.011890102
64;7.913407679;1.454183;0.011460991
66;9.16435173;1.457281;0.00764401
68;10.44416616;1.455754;0.009977825
70;9.925895717;1.378866;0.009525888
72;9.063029834;1.379483;0.016686186
74;7.17113824;1.385807;0.021343555
76;4.304578831;1.290499;0.017769184
78;3.58175486;1.272928;0.024324726
80;3.943903861;1.173756;0.020900232
82;3.703152526;1.269636;0.027771679
84;4.195315727;1.265841;0.028669822
86;4.158008166;1.267384;0.034099008
88;3.579811773;1.246138;0.038387257
90;4.523039606;1.155302;0.051397876
92;4.098664885;1.249395;0.049113631
94;3.229459758;1.366226;0.059686628
96;3.446451743;1.293923;0.054301441
98;2.271353727;1.269097;0.087797627
100;1.785228492;1.174195;0.07086918
102;2.292261239;1.258237;0.078541035
104;2.861394826;1.270677;0.088040443
106;2.748118794;1.174194;0.116814649
108;3.171682931;1.160545;0.099509856
110;1.753998276;1.15544;0.094442124
112;1.170648221;1.06;0.146127437
114;2.591751747;1.045418;0.128657507
116;2.732214274;0.976287;0.146789146
118;2.757219049;0.966808;0.15097738
120;3.489646088;0.967532;0.164386804
122;3.045512343;0.873035;0.140431877
124;3.392226028;0.876776;0.202479905
126;2.880418999;0.851407;0.185258127
128;1.18307365;0.949627;0.180842983
130;0.19834508;0.966555;0.267410508
132;-0.703073947;0.851203;0.181475399
134;-2.365078016;0.857778;0.280324482
136;-2.062077536;0.859396;0.1991216
138;-1.902959808;0.762117;0.219892527
140;-1.629131714;0.669179;0.272479331
142;0.677360118;0.67076;0.323088329
144;1.45957986;0.670266;0.318291229
146;1.830727587;0.660413;0.285545016
148;3.313368071;0.555389;0.358982933
150;1.834125822;0.556204;0.426112596
152;0.266579245;0.552251;0.410078526
154;0.123834785;0.553827;0.452271832
156;-0.401445893;0.55446;0.438590699
158;0.306059929;0.535848;0.420333047
160;1.257579381;0.464886;0.422927459
162;0.832261892;0.463251;0.499330191
164;0.69095553;0.384679;0.55927011
166;2.487907864;0.366391;0.43345635
168;3.515604319;0.362438;0.455321193
170;2.798415723;0.258213;0.429484606
172;0.605659887;0.145025;0.530989849
174;-6.851858035;0.069378;0.477006169
176;-11.64029046;0.064042;0.01999369
178;-2.470342329;-0.030478;-0.012496451
180;25.08460992;-0.139217;-0.012080715
182;52.56960145;-0.224058;-0.007394064
184;77.07539323;-0.339646;-0.003532633
186;88.69090185;-0.540723;-0.009240516
188;90.28063696;-0.727978;-0.000820713
190;84.73930011;-0.843075;0.014874267
192;71.74601417;-0.920683;0.014713142
194;57.80086963;-0.936263;0.013569201
196;47.87664748;-0.933795;0.026041314
198;38.73604598;-1.02937;0.051906809
200;28.75173886;-1.142104;0.234990248
202;19.50275669;-1.16664;0.197255602
204;13.03966748;-1.331664;0.158528859
206;10.83365027;-1.330667;0.136683777
208;8.889173664;-1.464573;0.093367039
210;6.853899545;-1.463654;0.093435933
212;8.559460867;-1.464542;0.087639751
214;9.420076656;-1.522753;0.073962639
216;10.32407063;-1.531508;0.090805205
218;13.13729358;-1.651398;0.079190394
220;13.08936485;-1.55152;0.067361381
222;13.27841352;-1.652122;0.069282375
224;13.33335136;-1.748091;0.052607799
226;13.42651767;-1.766895;0.071883006
228;13.44037165;-1.764639;0.067838442
230;12.68220074;-1.876214;0.067672257
232;12.85486243;-1.871363;0.060087132
234;12.05091932;-1.94487;0.042166786
236;12.50770395;-1.946794;0.053047018
238;11.67779342;-1.951645;0.068488839
240;10.53245206;-1.949227;0.044940795
242;12.08044257;-2.058133;0.051720963
244;12.11000995;-2.061471;0.042176244
246;12.34989908;-2.146694;0.028581449
248;13.04691672;-2.171466;0.025166104
250;10.55809618;-2.165801;0.02382646
252;10.24723788;-2.178151;0.030731226
254;10.22526369;-2.341744;0.010689727
256;9.240549221;-2.365985;0.009593267
258;8.609821998;-2.358902;0.01097721
260;7.388116941;-2.357711;0.010996958
262;6.692255552;-2.358902;0.004605635
264;7.553603144;-2.468932;0.004101021
266;8.086204874;-2.46746;0.011670607
268;6.034974271;-2.377596;0.008705848
270;4.988954886;-2.340579;0.002000841
272;5.67469877;-2.442657;0.005875017
274;5.301855587;-2.525603;0.002501296
276;6.152654381;-2.652084;-0.002208454
278;5.589785063;-2.655027;-0.000694038
280;5.564687783;-2.744973;0.006760945
282;5.104533931;-2.761811;0.010225735
284;5.10635843;-2.760937;0.003032662
286;4.905089546;-2.835602;0.000250284
288;5.220096373;-2.832206;-0.011951074
290;4.57327848;-3.037884;0.000270946
292;3.768771248;-3.056412;0.001693388
294;3.1813079;-3.053155;0.009877097
296;3.846800609;-3.122779;0.012625713
298;3.13362746;-3.075003;0.005465536
300;2.253708139;-3.056569;-0.00029513
302;0.657482619;-3.120088;0.001598201
304;-0.010370115;-3.13868;0.010333608
306;1.16099271;-3.132109;0.012950151
308;0.875625532;-3.227644;0.001341283
310;0.330409422;-3.244802;0.003494688
312;0.09181356;-3.134804;0.011697424
314;-0.720995326;-3.226683;0.005511071
316;-1.305270076;-3.251324;0.002685624
318;-2.131811955;-3.249507;-0.001927263
320;-0.892909509;-3.363152;0.003627892
322;0.890094628;-3.384164;-0.002346231
324;1.317435243;-3.450172;0.009407626
326;-0.416140664;-3.474468;0.006612294
328;-0.290560088;-3.472997;-0.003216841
330;-0.920973166;-3.475669;0.000172964
332;-0.316055915;-3.475706;0.00135493
334;0.241405872;-3.476833;0.010764943
336;0.072962178;-3.553695;0.012950482
338;-0.260367318;-3.638341;0.005632145
340;0.429171134;-3.550196;0.005722228
342;0.158265113;-3.664373;0.004896343
344;-0.272220774;-3.666784;0.00556674
346;0.383964141;-3.66147;0.011316852
348;-0.057581091;-3.57247;0.011074569
350;-0.233481153;-3.551333;0.012420608
352;-1.06067777;-3.550008;0.008108664
354;-1.555266234;-3.662869;0.010317739
356;-1.843840865;-3.755025;0.01457049
358;-0.323400536;-3.832994;-0.000420022
360;1.662849677;-3.836614;-0.001083964
362;3.872604071;-3.785065;-0.002055155
364;4.649090078;-3.851781;0.008118372
366;3.992763034;-3.776056;0.012430575
368;2.811581138;-3.848529;0.001269267
370;3.223407001;-3.848905;0.006278815
372;1.896478154;-3.789548;0.006726043
374;0.981574813;-3.772308;0.012549869
376;1.199021316;-3.845494;0.007401743
378;-0.199423485;-3.943829;0.006409207
380;-1.017589162;-4.050788;-0.002828385
382;-1.247559818;-3.961309;0.001141129
384;-1.652009947;-4.058531;0.017974181
386;-1.046991904;-4.079265;0.008482203
388;-0.935070323;-4.076393;0.005847714
390;-1.367911184;-4.078842;0.006418301
392;-1.062952183;-4.078934;0.008359214
394;-1.25419694;-4.078593;0.011381024
396;-1.349100512;-4.080744;0.004874588
398;-0.782858372;-4.080088;0.003219529
400;-1.270633593;-4.076264;0.005583106
402;-1.556523982;-4.150733;0.011302665
404;-0.694032345;-4.265374;0.016735019
406;-0.954670859;-4.264486;0.007313285
408;-2.147784167;-4.261524;0.004645307
410;-1.886781758;-4.352285;0.011436282
412;-2.391959854;-4.374385;0.005957388
414;-2.885749283;-4.373713;0.014963991
416;-2.399158932;-4.376387;0.006640237
418;-2.329371697;-4.373489;0.004788784
420;-2.602767454;-4.376733;0.000821113
422;-1.610889328;-4.453645;0.00592073
424;-2.144097143;-4.452658;0.009532332
426;-2.278044345;-4.454825;0.009084818
428;-2.053068949;-4.449764;-0.001534446
430;-2.311802737;-4.543333;0.00047183
432;-0.821726976;-4.477419;0.008857945
434;0.256298945;-4.451539;0.002155578
436;0.757683613;-4.452392;0.009900215
438;-0.167523264;-4.469401;0.015927525
440;-0.131197196;-4.367076;0.020080113
442;-0.398997082;-4.4489;0.02109873
444;-0.204283116;-4.543286;0.018873387
446;-0.156078861;-4.453673;0.021554607
448;-1.808125538;-4.652564;0.008716218
450;-1.45961519;-4.562221;0.001675395
452;-1.37753277;-4.675773;0.013705442
454;-1.473906149;-4.672848;0.009421653
456;0.20087342;-4.668012;0.015888054
458;-1.114950156;-4.748888;0.009170253
460;-1.808955511;-4.746059;0.017106435
462;-0.54033906;-4.746875;0.011549127
464;-0.084542151;-4.837776;0.006423265
466;-0.288732332;-4.785224;0.011839505
468;0.138264195;-4.862318;0.007130199
470;-0.226658627;-4.859454;0.002181491
472;-0.135639797;-4.856854;0.004431736
474;0.354278654;-4.746356;-0.002311444
476;0.089069614;-4.750108;0.017534629
478;0.798467553;-4.743332;0.007571134
480;1.856909514;-4.772104;0.01111793
482;1.317288752;-4.859225;0.025731881
484;1.083985148;-4.857573;0.019520525
486;1.613828296;-4.856397;0.009248614
488;1.137748677;-4.83508;0.015883778
490;0.195776794;-4.950341;0.01312096
492;0.668045979;-4.967143;0.022892856
494;-0.268385916;-4.965433;0.014085665
496;-0.561228228;-4.963266;0.01261364
498;0.963520774;-5.058699;0.022879376
500;0.916315038;-5.077505;0.018603168
502;0.394676611;-5.146076;0.013914487
504;-0.470867219;-5.135326;0.011393791
506;-0.252086185;-5.144332;0.016076957
508;-0.165602899;-5.140585;0.018299286
510;0.667990368;-5.149039;0.013562956
512;0.465965916;-5.147497;0.017452102
514;0.750326859;-5.214673;0.010181972
516;0.188543858;-5.226724;0.010766976
518;-0.406929466;-5.231697;0.008684611
520;0.360858414;-5.227413;0.00934772
522;0.662322578;-5.215884;0.013122042
524;0.283457475;-5.233925;0.015731007
526;0.901309215;-5.242421;0.009355088
528;0.833273943;-5.241662;0.017463076
530;1.019652556;-5.22686;0.013148618
532;1.700106535;-5.230379;0.014967187
534;0.86073334;-5.229748;0.017945009
536;0.267944786;-5.23797;0.015341465
538;0.896816176;-5.227317;0.020960477
540;0.483389923;-5.243796;0.011583237
542;0.486961539;-5.24143;0.011695842
544;1.209571542;-5.243143;0.024346449
546;0.325683571;-5.237785;0.016010785
548;-0.712551804;-5.242058;0.014648169
550;-0.288406761;-5.245608;0.018353083
552;-0.477143573;-5.243023;0.015030404
554;-0.472686155;-5.244389;0.012456875
556;0.247623281;-5.244389;0.009615256
558;0.48746746;-5.240186;0.008477332
560;0.604614825;-5.245874;0.011497206
562;0.317053528;-5.243243;0.005135315
564;-1.587206082;-5.241335;0.018313068
566;-0.463067314;-5.243372;0.012198554
568;-0.082696407;-5.246663;0.014031425
570;0.702493658;-5.240119;0.017723326
572;0.158872425;-5.239922;0.012101568
574;-0.062778226;-5.242055;0.024877473
576;0.354827142;-5.242649;0.024209068
578;1.31748008;-5.245014;0.009113594
580;1.160723446;-5.243243;0.006578189
582;0.519069643;-5.239297;0.008171008
584;0.864254955;-5.2437;0.013863564
586;0.932759573;-5.244591;0.024236457
588;0.485469459;-5.239198;0.016029943
590;0.928417398;-5.243799;0.014784356
592;0.717901338;-5.243867;0.02448968
594;-0.657428971;-5.240871;0.022104277
596;1.468310207;-5.242093;0.024507259
598;1.845664298;-5.245939;0.017328605
600;1.753759885;-5.241465;0.011111595
602;1.905979735;-5.241662;0.003878677
604;0.730056096;-5.24221;0.021124143
606;-0.302587339;-5.240086;0.014516851
608;1.365717459;-5.239625;0.013637804
610;0.859170589;-5.239397;0.01310598
612;0.848151082;-5.240482;0.012621415
614;1.146337788;-5.242878;0.017380604
616;0.509665237;-5.245151;0.014202663
618;0.354855794;-5.239001;0.01540623
620;-0.377283216;-5.244161;0.024420475
622;-0.704491966;-5.241335;0.024757661
624;0.480022877;-5.240969;0.024431773
626;1.592352306;-5.238802;0.023971352
628;0.784284292;-5.238406;0.020385677
630;-0.136551318;-5.245346;0.014225999
632;-0.318308977;-5.23811;0.024616826
634;-1.602523602;-5.244885;0.022602083
636;-1.459418702;-5.243075;0.010024209
638;-0.2968463;-5.240342;0.022683834
640;-0.450494133;-5.239526;0.019926711
642;0.091875032;-5.24018;0.01832419
644;1.450901254;-5.244662;0.015641618
646;0.855228561;-5.243796;0.024079235
648;-0.356673254;-5.244853;0.018123753
650;-0.893383725;-5.24196;0.014610065
652;-1.09500828;-5.245478;0.018757917
654;0.644574307;-5.244131;0.023703993
656;0.906175951;-5.237813;0.017784911
658;0.241971627;-5.242588;0.015829182
660;0.919354348;-5.240216;0.019234806
662;1.060559774;-5.238673;0.020241889
664;0.627113197;-5.238802;0.018409844
666;0.483642472;-5.239458;0.019138288
668;-0.713022015;-5.242355;0.01388738
670;-1.854046905;-5.247089;0.023595577
672;-1.561353249;-5.241304;0.01524975
674;-2.15221061;-5.245445;0.025924819
676;-1.055084081;-5.238045;0.025395656
678;0.540772717;-5.24025;0.015961337
680;0.2519156;-5.242748;0.01755953
682;0.39372948;-5.243175;0.022938758
684;-0.381275977;-5.240186;0.030806937
686;-1.029201554;-5.24018;0.013515618
688;0.500855032;-5.245151;0.020358902
690;0.816912319;-5.242222;0.020935837
692;0.588832323;-5.238802;0.022006461
694;0.333525566;-5.239755;0.022501959
696;1.249563256;-5.24281;0.022225961
698;0.854142176;-5.241235;0.033465578
700;0.365674309;-5.242454;0.020631628
702;0.176070491;-5.240113;0.015076558
704;-0.437173912;-5.24541;0.017631933
706;0.833073378;-5.240376;0.017870734
708;0.134562749;-5.245151;0.026015318
710;0.412618813;-5.24239;0.011458538
712;1.029864022;-5.241926;0.028066918
714;1.258573999;-5.244328;0.021464504
716;0.883541184;-5.243274;0.023898056
718;1.049104692;-5.239625;0.02179964
720;-0.008082637;-5.243735;0.018412087
722;-0.681180488;-5.242717;0.01641106
724;1.040617393;-5.237847;0.015241586
726;0.454954558;-5.24239;0.021092238
728;1.094851189;-5.242976;0.014350483
730;2.032926682;-5.24281;0.028496143
732;1.777123403;-5.243639;0.008939581
734;1.778717459;-5.240878;0.016107535
736;2.662457624;-5.241403;0.020034717
738;0.819310857;-5.245151;0.022298903
740;0.801539171;-5.238212;0.019578649
742;1.31987396;-5.242482;0.025847023
744;-0.201809343;-5.238376;0.020399192
746;-0.519343281;-5.243468;0.014538292
748;-0.099978952;-5.242512;0.017076711
750;-0.199714295;-5.244063;0.025045906
752;-0.139004204;-5.241365;0.025197408
754;1.194463254;-5.245445;0.018339864
756;1.32736945;-5.243438;0.027109844
758;0.763783805;-5.245478;0.017915501
760;0.658818112;-5.240475;0.029478208
762;0.422834721;-5.24426;0.02105121
764;0.924386338;-5.237881;0.020924622
766;0.890678304;-5.244489;0.020863682
768;0.221721811;-5.245706;0.01577985
770;0.783200545;-5.238437;0.013582525
772;1.302538585;-5.247021;0.012490903
774;1.483662496;-5.245151;0.021622477
776;2.048878615;-5.244915;0.011605845
778;1.955357252;-5.241301;0.02173238
780;0.216217242;-5.24367;0.005831223
782;1.031601344;-5.246137;0.015241872
784;0.907707117;-5.242383;0.021269231
786;-0.483507219;-5.241994;0.018107368
788;-0.971289975;-5.235974;0.019230305
790;-0.488873597;-5.243205;0.011544285
792;-0.618529883;-5.241533;0.015718572
794;-0.28329026;-5.242322;0.020082041
796;-0.223379232;-5.245574;0.0274277
798;-0.169975649;-5.240908;0.019777807
800;0.012073583;-5.243738;0.022996755
802;0.161795507;-5.238635;0.027349372
804;0.750422582;-5.2437;0.011608686
806;1.534610762;-5.24229;0.033976067
808;0.3301143;-5.241202;0.019815201
810;1.052132022;-5.245775;0.03286183
812;2.452128469;-5.245052;0.017059328
814;2.052070334;-5.238341;0.025781357
816;2.804556848;-5.244229;0.021377198
818;3.179626004;-5.237687;0.027193803
820;2.845246343;-5.236895;0.011564375
822;1.999878301;-5.240315;0.026054653
824;1.278668114;-5.24186;0.014581349
826;0.359176647;-5.239755;0.020172413
828;0.806313716;-5.236075;0.010323017
830;1.409444047;-5.24314;0.02576232
832;1.586660291;-5.237881;0.018857288
834;1.075700046;-5.245841;0.021557923
836;0.89111783;-5.244458;0.012093767
838;0.334066842;-5.245052;0.013582995
840;0.897250128;-5.244527;0.017703714
842;2.062753861;-5.24186;0.016478184
844;1.707219513;-5.244755;0.015346234
846;1.444381948;-5.240969;0.018212232
848;0.919625299;-5.24426;0.013841037
850;0.832240583;-5.244785;0.014458911
852;1.385950078;-5.236895;0.024156575
854;1.369440389;-5.241236;0.01340452
856;0.871630244;-5.246102;0.0208346
858;1.512554456;-5.243045;0.016684504
860;1.090044006;-5.243567;0.015332784
862;0.767173471;-5.245052;0.0170886
864;1.018093398;-5.24186;0.00734845
866;0.883256249;-5.245249;0.01961332
868;0.943826221;-5.242646;0.016400423
870;1.273612626;-5.24528;0.003250991
872;0.549652847;-5.243963;0.017482437
874;0.312295094;-5.244527;0.012721853
876;1.757143283;-5.245706;0.02347736
878;1.423615317;-5.242717;0.006878944
880;1.518815194;-5.246003;0.010491604
882;0.803484627;-5.24528;0.012280352
884;0.617738041;-5.242489;0.011428017
886;0.625246904;-5.242353;0.00959415
888;0.903818022;-5.244853;0.002296177
890;0.789571377;-5.240116;0.017335208
892;0.653654194;-5.246366;0.00674099
894;1.084425249;-5.245577;0.01552307
896;0.937408168;-5.246434;0.017361814
898;1.14285815;-5.242915;0.00837462
900;0.938250398;-5.239987;0.028716356
902;0.90802119;-5.24196;0.02207299
904;1.165059552;-5.2414;0.022244984
906;0.626401672;-5.245772;0.020186604
908;0.64354989;-5.238936;0.013800296
910;1.207656358;-5.238772;0.020022353
912;0.834248997;-5.243898;0.019055376
914;1.993470206;-5.244953;0.014897889
916;2.611069862;-5.243274;0.015999236
918;0.825717096;-5.245052;0.011593558
920;-0.125165374;-5.240414;0.010268252
922;0.263330626;-5.242253;0.016430643
924;-0.160737877;-5.242414;0.018751749
926;-1.524890357;-5.238013;0.019306445
928;-1.215129844;-5.244625;0.009814768
930;-0.650924454;-5.240673;0.018100804
932;-0.373347032;-5.243143;0.014047139
934;0.233378943;-5.244392;0.015306954
936;-0.242323837;-5.244294;0.009485727
938;-1.099607133;-5.245841;0.018771334
940;0.257066148;-5.239655;0.013861663
942;0.018369012;-5.242157;0.0143278
944;-0.122172668;-5.244294;0.01049462
946;-0.076569325;-5.242943;0.013158304
948;-0.483281239;-5.243636;0.008111647
950;-0.078841043;-5.238737;0.016535804
952;0.280674317;-5.243867;0.008248032
954;-0.397036833;-5.242817;0.016600806
956;1.232290813;-5.244686;0.019346916
958;1.513503918;-5.244195;0.018120306
960;0.856905572;-5.24196;0.01774847
962;1.149958304;-5.238212;0.017007932
964;1.146948173;-5.244458;0.021858039
966;0.549440335;-5.238765;0.007153743
968;1.160336332;-5.243113;0.006964662
970;1.001892072;-5.245874;0.012404952
972;1.67067868;-5.244195;0.0031865
974;2.356845041;-5.245219;0.009818298
976;1.915517688;-5.242519;0.01034804
978;1.007966121;-5.245775;0.022811556
980;1.822718501;-5.244328;0.006002573
982;1.26622255;-5.242748;0.007849152
984;0.716037791;-5.24271;0.006790637
986;1.448596887;-5.244823;0.011046127
988;-0.440574524;-5.246434;0.01680248
990;-1.364086655;-5.244427;0.01364261
992;-0.98298873;-5.243014;0.014793315
994;-1.699932846;-5.245806;0.004488499
996;-1.369634916;-5.244362;0.001309325
998;-1.037761077;-5.238673;0.015983362
1000;-1.22984133;-5.244458;0.007174234
1002;-0.980216412;-5.237619;0.008254815
1004;-0.766694822;-5.245181;0.023477337
1006;-0.249256916;-5.240878;-0.00248325
1008;0.958456068;-5.240348;0.006397434
1010;1.20947368;-5.238635;0.004826553
1012;0.678216932;-5.245806;0.012252093
1014;0.889634626;-5.234393;0.00314654
1016;0.92856419;-5.245905;0.009408511
1018;0.540889757;-5.244192;0.006245518
1020;1.185341842;-5.243639;0.001532678
1022;1.110009078;-5.237884;0.012703086
1024;1.844247774;-5.246434;0.010192151
1026;1.622636731;-5.240444;0.010249819
1028;0.318275265;-5.243045;0.018994856
1030;0.083549865;-5.244161;0.006608186
1032;0.241955562;-5.242322;0.013399206
1034;0.752764444;-5.238933;0.017404003
1036;-0.556190632;-5.244195;0.02019787
1038;0.030514037;-5.240447;0.002896895
1040;0.045277613;-5.244853;0.009030175
1042;0.079359774;-5.245478;0.011829911
1044;0.44473411;-5.243342;0.006250706
1046;-0.153738711;-5.245151;0.000148147
1048;-0.178249902;-5.236595;0.010214315
1050;0.542320675;-5.242817;0.008590273
1052;-0.129877841;-5.231102;0.011730017
1054;0.0584193;-5.238406;0.007238064
1056;0.436640987;-5.243274;0.015683367
1058;-0.048389686;-5.239198;0.002162652
1060;-0.126526853;-5.243205;0.014159906
1062;0.333020125;-5.240018;0.007271058
1064;-0.099741228;-5.240871;0.011261575
1066;0.029929032;-5.243441;0.013743152
1068;0.275824129;-5.242482;-0.001116068
1070;-1.27685709;-5.24314;0.014341683
1072;-0.889137732;-5.244823;0.004684292
1074;-1.01682478;-5.245249;0.009519715
1076;-1.309337443;-5.236738;0.012546023
1078;0.048071967;-5.243993;0.015996703
1080;0.109672951;-5.233407;0.021844629
1082;-0.276338474;-5.244755;0.013451091
1084;-0.013119065;-5.242157;0.022318494
1086;0.228852725;-5.239755;0.019251047
1088;-0.517077637;-5.239526;0.013156348
1090;0.893348688;-5.240482;0.014548773
1092;-0.028212835;-5.241758;0.005551718
1094;-0.013835968;-5.243864;0.010982562
1096;0.475829823;-5.237027;0.009539391
1098;0.02349881;-5.239198;0.012930549
1100;-0.983365434;-5.245676;0.013137519
1102;0.376223247;-5.246861;0.006951606
1104;0.237396438;-5.243601;0.018043647
1106;-0.152788726;-5.24495;0.00983828
1108;-0.664604518;-5.245478;0.008209434
1110;-1.21178223;-5.245246;0.006722129
1112;-1.500426976;-5.240673;0.007483828
1114;-0.557248108;-5.242984;0.017614225
1116;0.00619396;-5.241007;0.007105389
1118;0.988044482;-5.241175;0.014041734
1120;2.395130781;-5.247188;0.012132296
1122;2.322402837;-5.244195;0.008015191
1124;2.288816311;-5.244755;0.009963447
1126;2.080401668;-5.242847;0.01482189
1128;1.0019597;-5.244161;0.007518179
1130;1.434157525;-5.242322;0.002601739
1132;2.62761366;-5.24068;0.011195774
1134;2.059072708;-5.245082;0.016464795
1136;1.995859715;-5.242618;-0.000446654
1138;1.372000752;-5.240643;0.017222057
1140;0.168504062;-5.238476;0.015512784
1142;0.271138928;-5.243471;0.004086171
1144;0.34043403;-5.241465;0.013750789
1146;-0.120318592;-5.241433;0.010905119
1148;0.537398943;-5.239625;0.013897685
1150;0.199246768;-5.2414;0.008008165
1152;-0.029312236;-5.241301;0.010826283
1154;0.517980034;-5.245249;0.007405583
1156;0.71919714;-5.242451;0.01476194
1158;0.256976831;-5.240573;0.016567632
1160;0.30783691;-5.243274;0.009677288
1162;-0.045838775;-5.240051;0.017774225
1164;-0.262126992;-5.240021;0.014578297
1166;-0.025294045;-5.24084;0.009929659
1168;-1.274392782;-5.243996;0.022037162
1170;-0.284413187;-5.244427;0.015452036
1172;0.41353575;-5.24367;0.009234448
1174;1.28432637;-5.243996;0.018782756
1176;0.070159719;-5.243768;0.026937221
1178;0.321481795;-5.245052;0.018633559
1180;-0.008001713;-5.245775;0.015485837
1182;-0.141005081;-5.243471;0.023916429
1184;0.157682769;-5.24255;0.005560246
1186;0.04312318;-5.242679;0.004016753
1188;0.059311676;-5.241035;0.020650475
