Repository: johodges/materials

## A Non-Dimensional Scaling Approach to Modeling Material Pyrolysis

This repository contains the data, scripts, and technical documents required to generate the SPyro cone validation cases.

## Instructions
* Clone this repository with submodules
  ```
  git clone --recurse-submodules https://github.com/johodges/materials
  ```
* Pre-process data
  ```
  python materials/scripts/initialize.py
  ```
* Build latest FDS (example for impi_intel_linux target, but use relevant make target for platform)
  ```
  git clone git@github.com:firemodels/fds.git && cd fds
  cd Build/impi_intel_linux
  ./make_fds.sh
  ln -s fds_impi_intel_linux fds
  cd ../..
  ```
* Run cases
  ```

File: data/rise_materials/Testdata-1894.txt
Keywords
Material1;Material2;Material3;Material4;Product;Object;Scenario;Method;Reference;Comment;Owner;IsPublic;ImportDate
Melamine foam with alufoil;;;;IN12-3;Interior surface of Air ducts ;;ISO 5660;TRANSFEU;;TRANSFEU;1;2011-03-28 15:10:13
Scalars
Flux (kW/m2);tig (s);qmax (kw/m2);qtotal (MJ/m2);q180 (kw/m2);q300 (kw/m2);Sample mass (g);Mass loss (g);DHc (MJ/kg);Peak smoke production (m2/m2s);Total smoke produced (m2/m2);Specific extinction area (avg) (m2/kg);MARHE (kW/m2);Area exposed (m2);Observations;Test date (YYYY-MM-DD);Test identifier;Product thickness (mm);Thickness1 (mm);Thickness2 (mm);Thickness3 (mm);Thickness4 (mm);Product density (kg/m3);Density1 (kg/m3);Density2 (kg/m3);Density3 (kg/m3);Density4 (kg/m3);Product area weight (kg/m2);Area weight1 (kg/m2);Area weight2 (kg/m2);Area weight3 (kg/m2);Area weight4 (kg/m2)
50;;10.26;1.12;;;4.7;1;2.38;;0.7;;1.58;0.0884;No ignition observed;2011-02-17;c_CID_IN12-3_50;19.9;19.9;;;;;;;;;;0.47;;;
VectorData
Time (s);HRR (kW/m2);Mass (g);SPR (m2/(m2*s))
0;-1.79726551;4.7;-0.026274173
2;-1.288260064;4.600322;-0.020116004
4;-2.563510798;4.6753;-0.025350775
6;-2.630748781;4.5832;-0.0367504
8;-3.333563953;4.605988;-0.025582793
10;-3.007643656;4.587095;-0.019915947
12;-2.79100031;4.605134;-0.027211818
14;-2.577434489;4.701143;-0.035149494
16;-2.338072875;4.585974;-0.021591265
18;-1.276766621;4.678411;-0.023936363
20;0.817703746;4.698844;-0.020623784
22;1.701163386;4.703555;-0.035203375
24;2.464910037;4.590608;-0.018919972
26;2.034598333;4.608088;-0.027502495
28;1.400958599;4.700132;-0.020270714
30;-0.175170542;4.698099;-0.030890651
32;-0.104140069;4.58648;-0.025764
34;-1.788725081;4.583218;-0.03249772
36;-1.469874541;4.586046;-0.024711327
38;-1.56280506;4.582315;-0.026330044
40;-1.686114896;4.582912;-0.039485634
42;-1.332194205;4.593468;-0.028912907
44;-1.524607512;4.588869;-0.042138425
46;-2.778927894;4.702028;-0.034309584
48;-2.899349517;4.607456;-0.032361489
50;-2.233460228;4.588616;-0.039933043
52;-2.516187484;4.590952;-0.03010104
54;0.227978167;4.680841;-0.024806773
56;0.840560495;4.591458;-0.036911829
58;2.278295693;4.589123;-0.035136922
60;3.58867738;4.57168;-0.033559744
62;2.669858198;4.589303;-0.034531268
64;1.453668;4.587311;-0.035330243
66;0.974394347;4.497643;-0.018923453
68;-0.145330133;4.479581;-0.02600054
70;0.529868415;4.413388;-0.017721992
72;0.981673314;4.47439;-0.02242734
74;1.491364169;4.402213;-0.023812769
76;2.901312029;4.311244;-0.019883607
78;3.952748096;4.293476;-0.022632163
80;4.162529284;4.379919;-0.027600744
82;4.213181778;4.402393;-0.024341293
84;3.741478851;4.380912;-0.033900592
86;2.851516858;4.400894;-0.023628203
88;1.390107678;4.45957;-0.031009078
90;0.461946007;4.411798;-0.032443651
92;-0.149987426;4.399209;-0.023429239
94;0.158151242;4.292893;-0.034754759
96;1.433709998;4.292875;-0.038601214
98;3.044549046;4.296118;-0.032448893
100;3.416594631;4.2903;-0.034821085
102;3.0446176;4.289727;-0.021740104
104;1.845584668;4.381585;-0.027870345
106;3.344284902;4.399557;-0.035931808
108;3.246656501;4.395767;-0.020956452
110;3.12657733;4.307332;-0.026926989
112;2.838558121;4.399227;-0.032905182
114;1.152502932;4.401616;-0.037670409
116;0.627305659;4.472575;-0.035385901
118;0.849931957;4.475616;-0.036553065
120;0.514491963;4.408393;-0.037218607
122;1.216351785;4.399647;-0.030099491
124;1.82939548;4.458861;-0.030922247
126;1.298940336;4.410837;-0.037435074
128;1.519629823;4.308891;-0.034920554
130;2.017491223;4.383324;-0.029208752
132;1.387730148;4.398523;-0.036243802
134;1.355828581;4.40238;-0.031323387
136;1.701698452;4.376693;-0.035790381
138;1.240021641;4.398902;-0.037161608
140;1.279827135;4.295919;-0.046573544
142;1.520313416;4.291063;-0.028294039
144;2.130876338;4.288367;-0.027893642
146;2.47935102;4.289307;-0.041547828
148;2.789367009;4.288945;-0.046507869
150;1.521408641;4.195415;-0.039627318
152;0.82719405;4.176238;-0.048714427
154;0.070229848;4.287554;-0.046093358
156;-1.058265615;4.273132;-0.03602288
158;-0.255644697;4.188742;-0.044245802
160;-0.519141428;4.18285;-0.043234429
162;-1.812100362;4.175836;-0.031011024
164;-1.216557325;4.197863;-0.061892009
166;-0.752373894;4.184531;-0.041428795
168;-1.15321375;4.180217;-0.042566601
170;-0.605675828;4.269673;-0.038342712
172;0.206619501;4.201324;-0.03973129
174;1.051197883;4.17888;-0.043750494
176;1.453608603;4.271647;-0.047840983
178;1.221998991;4.293855;-0.034801075
180;1.728159813;4.311095;-0.043055913
182;2.466131496;4.294813;-0.040842118
184;2.201368288;4.404517;-0.036733009
186;3.081804339;4.403157;-0.040577265
188;5.14719097;4.397777;-0.033143656
190;4.608787149;4.400876;-0.031634149
192;3.782236981;4.40205;-0.041739009
194;3.057866327;4.415367;-0.040297948
196;2.030564305;4.400731;-0.024642809
198;2.05056361;4.397669;-0.037912559
200;1.45016992;4.399842;-0.041120355
202;0.695981358;4.307242;-0.030150983
204;0.859385497;4.313507;-0.045772213
206;0.780991616;4.294397;-0.036757175
208;-1.276859953;4.379828;-0.039876291
210;-2.376711763;4.292311;-0.029977137
212;-2.902975656;4.288982;-0.043386248
214;-3.480455185;4.399661;-0.046712066
216;-3.300272974;4.306099;-0.043103815
218;-2.176796896;4.292098;-0.032300519
220;-2.525706659;4.292695;-0.030608483
222;-3.099418307;4.29054;-0.043001689
224;-4.106213144;4.289488;-0.040284916
226;-3.457693203;4.183243;-0.042709424
228;-3.051842075;4.272188;-0.026283156
230;-3.327426247;4.289578;-0.026565794
232;-2.865364132;4.182286;-0.033045121
234;-1.037696606;4.111941;-0.034769235
236;-1.397213976;4.183695;-0.033495559
238;-1.001380663;4.271605;-0.029802047
240;0.377811564;4.242461;-0.035905716
242;-0.959817042;4.288891;-0.040659496
244;-0.603958532;4.290413;-0.04469836
246;-0.005376065;4.201486;-0.037183394
248;-0.280408264;4.178609;-0.045368262
250;-0.461655493;4.178591;-0.035321485
252;-0.748464319;4.180276;-0.03533115
254;-1.260929187;4.120192;-0.03753865
256;-2.260971169;4.177556;-0.02803005
258;-2.218271764;4.271719;-0.030380855
260;-3.653591059;4.29054;-0.028507256
262;-3.734310248;4.270179;-0.024949127
264;-3.504730211;4.179404;-0.031543193
266;-3.480307913;4.266971;-0.041050867
268;-2.731983327;4.288457;-0.038900549
270;-0.782835614;4.288277;-0.028630638
272;-0.862515697;4.271231;-0.029399771
274;0.658191225;4.293597;-0.030344217
276;-0.182836285;4.287495;-0.022034299
278;-0.670440525;4.294361;-0.035815345
280;-0.228228691;4.30628;-0.029501191
282;-0.33827624;4.292007;-0.025283255
284;-1.663080133;4.269582;-0.037652388
286;-0.408496435;4.292026;-0.036765593
288;-0.316307984;4.182267;-0.019595995
290;0.021661608;4.177286;-0.035018236
292;0.910634941;4.184621;-0.029658428
294;0.681980885;4.291376;-0.02972388
296;0.215383863;4.290702;-0.01393208
298;1.587676971;4.291665;-0.032275662
300;1.457442816;4.293779;-0.026444677
302;1.08438741;4.198044;-0.023060872
304;1.696805058;4.180199;-0.028928075
306;1.037266607;4.178447;-0.019346679
308;1.191803062;4.198008;-0.022847254
310;1.903444768;4.174426;-0.00654194
312;0.43544171;4.182028;-0.000511039
314;0.310490018;4.293182;-0.018099903
316;1.497274702;4.183966;-0.022632668
318;1.244780178;4.181396;0.002498208
320;0.219967432;4.181071;-0.008257129
322;0.324049454;4.178099;-0.01607052
324;5.571785054;4.175255;-0.001157723
326;10.26254198;4.180962;-0.004213648
328;9.57793466;4.108486;-0.011589874
330;7.75906399;4.163626;-0.002640465
332;6.568176654;4.290359;-0.008645561
334;6.209174596;4.179584;-0.030391549
336;5.119978243;4.178976;-0.014466898
338;7.495998268;4.292622;-0.024070952
340;7.98740379;4.270793;-0.019064776
342;6.95485745;4.286429;-0.017102907
344;5.247555183;4.200945;-0.009100647
346;1.557554232;4.180421;-0.00140868
348;-1.136824098;4.291858;-0.019549951
350;-0.745716896;4.11986;-0.005332327
352;0.129103255;4.120186;-0.002275008
354;1.847797747;4.170158;-0.02862693
356;3.762077082;4.124387;0.000718786
358;3.886732375;4.175944;0.010716693
360;3.111949137;4.180456;-0.010422194
362;2.824889626;4.17888;-0.00537866
364;1.512531441;4.181726;-0.017229551
366;1.247063523;4.116888;-0.024156726
368;1.585463355;4.1712;-0.008203184
370;0.701646279;4.183496;-0.010311409
372;1.188445143;4.119752;-0.010598504
374;2.804389072;4.185132;-0.003499154
376;3.995976765;4.179151;-0.009260807
378;5.848604574;4.176707;-0.024392978
380;6.608945115;4.182647;-0.017140098
382;5.527643486;4.120186;-0.032302893
384;4.726884624;4.180872;-0.022258265
386;5.495453846;4.180105;-0.011125694
388;5.256550293;4.165514;-0.018942867
390;5.362244591;4.17696;-0.020576151
392;4.036303213;4.179914;-0.020135116
394;2.518209089;4.120533;-0.01259161
396;1.614084422;4.175908;-0.007427618
398;1.726666491;4.168841;-0.031126611
400;1.381440494;4.165365;-0.009027092
402;1.629823945;4.106675;-0.008652991
404;1.285348079;4.164064;-0.009250339
406;0.738777699;4.175186;-0.022722795
408;0.059557061;4.104845;-0.0193547
410;-0.122465746;4.175925;-0.006476455
412;-0.568929353;4.104341;-0.023607575
414;0.222080623;4.165694;-0.011441837
416;0.974146322;4.177918;-0.023282376
418;0.51592243;4.119373;-0.005204009
420;0.914952491;4.167022;-0.007446495
422;0.295797535;4.177491;-0.023257462
424;0.28701986;4.116716;-0.013340609
426;1.149516239;4.167973;0.007580414
428;1.670633984;4.124593;0.004559052
430;0.707385738;4.103825;-0.004030603
432;0.032532693;4.110119;-0.002365479
434;-1.60016987;4.10661;0.002675287
436;-1.802186588;4.165838;-0.017731087
438;-2.048121735;4.178821;-0.009240901
440;-2.884355301;4.167057;-0.025352608
442;-3.101147334;4.120825;-0.027385944
444;-2.936465165;4.111498;-0.044804197
446;-1.820901717;4.08844;-0.02925265
448;-0.966180745;4.103484;-0.029975133
450;0.496785634;4.092805;-0.045656116
452;0.880283493;4.015632;-0.032192514
454;1.619388329;4.10628;-0.030574385
456;2.044433137;4.109719;-0.011206072
458;1.640999627;4.1083;-0.031388742
460;0.88923153;4.106283;-0.033113457
462;0.220997443;4.090894;-0.002943162
464;-0.581625291;4.108212;-0.024531013
466;-0.625791951;4.112608;-0.026931294
468;-1.56296818;4.177366;-0.028573402
470;-1.600379268;4.121131;-0.031791865
472;-1.274031429;4.169483;-0.043486065
474;0.350739121;4.180808;-0.036293967
476;0.304958538;4.119935;-0.048914886
478;0.032420269;4.178313;-0.039499615
480;-0.290371712;4.107815;-0.020422672
482;0.552872921;4.106477;-0.035098863
484;1.23669204;4.017988;-0.041941277
486;-0.036276526;4.016582;-0.043444367
488;-0.314231728;4.109497;-0.037216028
490;-0.080106363;4.107266;-0.045213602
492;-0.627658811;4.166035;-0.049578344
494;0.084623909;4.182415;-0.034614923
496;-0.34972841;4.110936;-0.01998041
498;-1.248170167;4.1682;-0.007437687
500;-1.595151935;4.119115;-0.02825209
502;-1.447332032;4.11127;-0.032410173
504;-1.807329879;4.164562;-0.017674918
506;-1.604309617;4.108414;-0.027700836
508;-0.721044165;4.104281;-0.016567184
510;-1.337450966;4.023897;-0.039530478
512;-1.543461317;3.998147;-0.046083439
514;-1.401007751;4.02147;-0.049849576
516;-1.691024124;3.995229;-0.031731439
518;-0.383184003;4.083385;-0.014592119
520;-0.199470101;4.101065;-0.030451426
522;-0.509382902;4.082892;-0.042281373
524;-0.490412939;4.101292;-0.039263015
526;-0.200937197;4.108282;-0.03674789
528;-1.765867767;4.106705;-0.046326389
530;-1.348809736;4.123036;-0.041637299
532;-0.333515231;4.109436;-0.041977135
534;-0.326406026;4.121019;-0.039771466
536;-0.179790914;4.165906;-0.022005197
538;-1.282044146;4.020197;-0.036283053
540;-0.692256807;4.166988;-0.036616728
542;-0.35270522;4.110579;-0.026138347
544;0.061033763;4.107761;-0.02664955
546;0.855268438;4.110154;-0.030896326
548;2.10860076;4.015438;-0.039884718
550;1.72506393;4.109694;-0.03417922
552;1.398475247;4.109527;-0.029236648
554;2.059103777;4.018522;-0.036036614
556;1.532151093;4.088403;-0.025436221
558;1.785712639;4.109823;-0.026724278
560;2.108920676;4.107587;-0.0208275
562;1.563623631;4.106184;-0.02364425
564;0.570120724;4.105136;-0.010682677
566;0.014205828;4.099807;-0.020966461
568;-0.538179162;4.166877;-0.021464851
570;0.78099979;4.109922;-0.025749108
572;2.037569881;4.108289;-0.00403697
574;0.848908421;4.104081;-0.01957126
576;0.881974574;4.10966;-0.017514152
578;1.074917366;4.106181;0.004120327
580;0.485631391;4.11134;-0.00499286
582;0.697910345;4.10792;0.006241361
584;0.303601542;4.104179;-0.011461968
586;-0.525589569;4.01458;-0.009262035
588;-1.143379988;4.103461;0.000763243
590;-1.293984903;4.104016;-0.004226702
592;-1.668867702;4.016844;0.007452601
594;-1.604498174;4.107474;-0.004737087
596;-2.680621043;4.028455;-0.002151235
598;-2.353390881;4.088311;-0.008503419
600;-2.471782948;4.015564;0.006078326
602;-1.91158211;4.000493;-0.002866853
604;-0.667872204;4.002191;-0.029698836
606;0.010922681;3.906743;-0.020775193
608;-1.238003929;3.998218;-0.014337677
610;-1.449075527;3.995948;-0.016247679
612;-1.956178585;4.083064;-0.005304339
614;-2.459302074;4.086762;0.002780006
616;-2.952655204;4.023114;-0.005823139
618;-2.498790092;3.997404;0.004448486
620;-1.579542048;4.001891;-0.002812529
622;-1.814686433;4.001891;0.009734022
624;-1.330960785;3.981291;0.017248051
626;-1.553734593;4.00278;0.017525707
628;-0.803457478;4.092907;-0.000327669
630;-0.019311845;4.021895;-0.001614197
632;-0.393974095;4.11081;0.003001923
634;-0.366605464;4.003726;-0.006857569
636;-0.14818641;3.998678;0.015939409
638;-1.435648908;4.090404;0.01663681
640;-2.435916007;4.000049;0.015673213
642;-2.422157282;3.997755;0.011530029
644;-2.072074126;3.905501;0.037920079
646;-0.704615735;3.997777;0.045447005
648;-0.270558984;3.996738;0.018553466
650;-0.749191016;3.998116;0.010928682
652;-1.23242614;4.091714;0.034397915
654;-1.227842978;3.995297;0.044405774
656;-1.32758628;4.109167;0.044570945
658;-1.724961736;4.112022;0.027973705
660;-1.944782115;4.105561;0.035338286
662;-1.524709118;4.106116;0.04133935
664;-1.137397489;4.109071;0.036551308
666;-2.380977091;4.109892;0.003600982
668;-2.551682497;4.000413;0.035755404
670;-1.803489863;3.999263;0.037108839
672;-2.109328646;4.001462;0.047912643
674;-1.537050752;4.001432;0.020082538
676;-0.836114102;4.001429;0.025152035
678;-0.387729054;4.090571;0.019669809
680;-0.626018076;4.00153;0.024404366
682;-0.035102848;3.9951;0.04224913
684;0.802938464;3.996935;0.0363975
686;0.535260552;3.999791;0.064312691
688;0.248357331;4.000574;0.033967696
690;-0.641841091;4.088501;0.052948826
692;-0.477170775;3.999103;0.054790498
694;-0.566745902;3.999202;0.056032172
696;-0.450048146;4.00071;0.053333219
698;-1.515411273;3.996182;0.048833547
700;-1.940106534;4.001854;0.048490551
702;-2.577424558;3.99815;0.062069127
704;-2.344059764;3.995985;0.062604027
706;-2.204892356;3.977356;0.033495046
708;-1.584096175;3.999559;0.059570822
710;-1.075418609;3.995951;0.085704118
712;-0.90513396;3.999495;0.043354555
714;-1.342243138;3.997691;0.05635927
716;-2.155576059;4.001401;0.057975035
718;-1.890177044;3.90816;0.056898542
720;-1.489800468;3.980041;0.082649246
722;-1.068977571;3.996836;0.076756041
724;-1.151477898;3.904939;0.069486634
726;-1.54144402;3.976729;0.074729224
728;-1.059806272;3.991849;0.084501191
730;-1.286444105;3.995328;0.100455785
732;-1.675547154;3.997724;0.088920128
734;-1.088353103;3.999628;0.072803871
736;-1.081609726;3.994902;0.071057273
738;-1.459587368;3.903628;0.079205011
740;-1.056479412;3.976172;0.090332411
742;-1.630910806;3.904057;0.131962544
744;-1.616046762;3.975742;0.08682172
746;0.025895805;3.999791;0.097779015
748;-0.433006358;3.97499;0.092604091
750;-0.970892176;3.998215;0.089764527
752;-1.224903308;4.001469;0.078414697
754;-1.50326724;3.998116;0.100669989
756;-1.549762421;3.98398;0.128504339
758;-0.977355309;3.982142;0.127895461
760;-1.613721643;3.910781;0.125557133
762;-1.51915713;3.997656;0.149050691
764;-0.277917388;3.909041;0.122639613
766;-0.139493725;3.978894;0.118610054
768;0.487215918;3.999331;0.136391073
770;0.820403748;3.913269;0.125180979
772;0.583616768;4.003562;0.126545322
774;-0.151916138;3.884965;0.107352744
776;-0.112250222;3.984681;0.153217302
778;-0.628137467;3.90963;0.13314071
780;-0.33706743;3.89018;0.129553857
782;-0.466537522;3.98142;0.117527563
784;-0.744576448;3.907039;0.135780918
786;-1.192921034;3.979388;0.15411193
788;-1.548930791;3.889622;0.178933693
790;-1.624913535;3.885618;0.191147051
792;-0.834114733;3.890082;0.194604184
794;0.064853872;3.884935;0.19002218
796;-0.301702987;3.885125;0.152770986
798;0.20826362;3.887225;0.144621515
800;-1.241700886;3.884244;0.216149005
802;-1.439553893;3.884928;0.212743451
804;-1.102220881;3.90527;0.167109275
806;-0.5618068;3.883978;0.174566723
808;-0.58473717;3.883419;0.196066485
810;-0.165531059;3.884108;0.194314818
812;0.571004602;3.882504;0.201999144
814;0.539510869;3.884047;0.232426224
816;0.900427523;3.975677;0.23128166
818;0.320293312;3.883024;0.191651204
820;0.787458898;3.97725;0.189348071
822;0.981165496;3.884274;0.220214336
824;0.479301476;3.885949;0.238244053
826;-0.356083857;3.879846;0.243883255
828;-1.190875681;3.766824;0.216281504
830;-2.702352577;3.862888;0.289782658
832;-1.678796358;3.793293;0.332161485
834;-0.438497676;3.772503;0.299421082
836;-0.876354433;3.881094;0.323798268
838;-1.263321377;3.793627;0.263961237
840;-1.273762742;3.769418;0.258165057
842;-1.566590817;3.879291;0.316098675
844;-1.506227962;3.880636;0.308260806
846;-1.263100696;3.86315;0.277741021
848;-1.633002639;3.883814;0.337739959
850;-0.197993809;3.78867;0.342233238
852;-0.421521371;3.768203;0.340928728
854;0.352115082;3.884767;0.36702904
856;1.042443234;3.807103;0.407904837
858;0.769304055;3.775913;0.402099473
860;0.515561926;3.864266;0.341260148
862;0.733268434;3.780328;0.418305661
864;-0.07049958;3.859674;0.459170684
866;-1.198137468;3.881129;0.444951106
868;-1.037907823;3.797303;0.42186637
870;-1.424493226;3.863054;0.508973524
872;-1.504461011;3.794709;0.4826564
874;-0.974377377;3.773881;0.421797401
876;-1.321024013;3.774503;0.556440101
878;-1.60254541;3.775393;0.402827235
880;-0.79045984;3.713567;0.347049971
882;-1.539298258;3.86479;0.392712191
884;-0.444092632;3.778773;0.423602733
886;2.704438898;3.775814;0.412253485
888;5.676063631;3.771386;0.394274123
890;6.051791903;3.715069;0.357350911
892;5.354922265;3.758615;0.401831445
894;3.578021322;3.763799;0.405665897
896;3.266978097;3.771682;0.43735211
898;4.657538529;3.856951;0.318381682
900;4.219183798;3.774178;0.421800758
902;3.869593325;3.701343;0.491074978
904;2.79895527;3.677115;0.384993053
906;1.059712869;3.776931;0.285960186
908;0.01082815;3.765467;0.386774854
910;-0.318897329;3.71642;0.28110198
912;0.386498589;3.780536;0.422621557
914;2.282464011;3.699057;0.372437183
916;3.245200191;3.710946;0.380743393
918;4.399704141;3.69617;0.333218519
920;4.918612961;3.70309;0.315209186
922;3.739177225;3.699353;0.438774588
924;1.916677284;3.701157;0.341765453
926;1.8010812;3.697579;0.406327575
928;1.357252487;3.697909;0.32366993
930;0.89150859;3.695973;0.384292668
932;2.69071478;3.699482;0.318879701
934;3.258795917;3.698668;0.26688763
936;3.740652188;3.698338;0.271775443
938;3.49024967;3.695646;0.314101699
940;1.689113919;3.69827;0.264038785
942;0.595942377;3.698821;0.282328454
944;-0.013077441;3.701779;0.315067169
946;-0.881161504;3.760259;0.280956535
948;-0.931157507;3.776536;0.322262103
950;0.546101568;3.699254;0.252477655
952;0.441287137;3.6983;0.209859734
954;1.583538716;3.762488;0.249055493
956;1.596121609;3.779129;0.177683961
958;0.049608906;3.764816;0.244799386
960;0.280189188;3.694794;0.291243662
962;0.446991306;3.700074;0.251295033
964;-0.006182943;3.697916;0.227630588
966;0.575736449;3.698597;0.187896892
968;0.864077468;3.694172;0.209985076
970;0.280664654;3.602108;0.261618402
972;-0.536160032;3.58482;0.194521059
974;-0.724650379;3.694399;0.191328399
976;-0.822938269;3.606962;0.162006411
978;1.616381522;3.694632;0.206958951
980;2.989404511;3.699387;0.210665915
982;2.184123749;3.452971;0.197302573
984;0.917140851;3.525293;0.233234309
986;-0.25155674;3.588986;0.201176373
988;-1.416535659;3.704274;0.205635964
990;-1.903979117;3.700925;0.1836372
992;-2.476397621;3.600239;0.169641084
994;-2.744899127;3.674387;0.171731612
996;-2.223997484;3.699384;0.177299572
998;-2.560137349;3.699121;0.174890807
1000;-2.60703008;3.69492;0.183373099
1002;-2.051915264;3.607949;0.192244066
1004;-1.599570083;3.701552;0.149018188
1006;-1.170904126;3.584919;0.151648571
1008;-0.874916917;3.686461;0.158834263
1010;-1.50369;3.692265;0.176436847
1012;-1.284717161;3.703485;0.140456877
1014;-1.223565936;3.589901;0.136464538
1016;-0.490044975;3.586463;0.138834876
1018;-0.13784668;3.584558;0.105733383
1020;0.03452765;3.671665;0.141451672
1022;-0.155377519;3.695942;0.117318145
1024;-0.119445984;3.666421;0.117742607
1026;0.131390025;3.672717;0.090903905
1028;-1.083399728;3.699121;0.1383319
1030;-1.732798804;3.609948;0.083982995
1032;-1.974035803;3.681407;0.113978213
1034;-1.654457033;3.699713;0.100098198
1036;-1.188782732;3.692167;0.133291588
1038;-1.202321545;3.675017;0.069969057
1040;-2.257922583;3.69745;0.089202422
1042;-1.296282231;3.58049;0.076070609
1044;-0.993459914;3.581834;0.061923672
1046;-1.339719894;3.588796;0.082493849
1048;-0.942600049;3.587083;0.067027377
1050;-1.514422199;3.584684;0.057062127
1052;-1.532333084;3.588697;0.057126596
1054;-1.018245864;3.589112;0.068002409
1056;-0.430452065;3.585936;0.061983834
1058;-0.465608799;3.496432;0.0599103
1060;-0.982596081;3.690396;0.033173378
1062;-1.642119372;3.698004;0.055308778
1064;-1.572397705;3.712877;0.040985217
1066;-0.051960607;3.693447;0.044004159
1068;-0.256391651;3.589306;0.036974152
1070;0.62041148;3.583639;0.021786898
1072;1.3554746;3.676485;0.032016538
1074;-0.20383191;3.605325;0.03367837
1076;-0.413008304;3.585018;0.029001112
1078;-0.358521207;3.582328;0.01916803
1080;-0.867050832;3.675634;0.018821656
1082;-1.054574113;3.577014;0.012015586
1084;0.771761021;3.581576;0.026839166
1086;1.137892672;3.696368;0.024131242
1088;4.705313377;3.600307;0.015646789
1090;7.424810565;3.581341;0.013996773
1092;7.481580228;3.560679;0.014795888
1094;6.297920414;3.600205;-0.003466936
1096;4.56155724;3.600502;-0.001682844
1098;1.869891356;3.577899;-0.011499821
1100;0.667042848;3.586953;-0.004951465
1102;0.221661183;3.582229;0.005157218
1104;1.313935965;3.584663;0.007617713
1106;1.67169166;3.694467;-0.004321713
1108;1.197429969;3.696132;-0.00684389
1110;1.326197444;3.666647;-0.01149181
1112;1.801773848;3.601124;-2.48E-05
1114;2.309563052;3.584428;-0.011499596
1116;3.363254422;3.583411;-0.010058755
1118;4.321978461;3.700959;-0.002793947
1120;2.840177381;3.692592;-0.019129649
1122;1.67894411;3.698429;-0.002928535
1124;2.086689695;3.601519;-0.02192395
1126;0.941687531;3.671863;-0.024208347
1128;-0.332047566;3.696299;-0.018398019
1130;-0.083540088;3.696041;-0.020536019
1132;-0.657820579;3.578717;-0.020268595
1134;-0.44393642;3.576353;-0.02371199
1136;1.00418917;3.697943;-0.020547043
1138;0.839297511;3.698498;-0.02371844
1140;1.097376447;3.573505;-0.012042792
1142;0.59253263;3.584721;-0.020142832
1144;-0.271399182;3.579734;-0.013339959
1146;-1.204250684;3.581242;-0.022863377
1148;-1.140359816;3.672349;-0.027390297
1150;-1.631438573;3.699679;-0.030647536
1152;-1.403576645;3.60992;-0.029000777
1154;-0.751010709;3.583411;-0.02829974
1156;-0.712841855;3.69617;-0.027026031
1158;0.573500166;3.477473;-0.027231734
1160;2.461452827;3.588196;-0.036426577
1162;2.528045311;3.675403;-0.030588038
1164;2.466311249;3.583441;-0.023277511
1166;1.591068337;3.696534;-0.023047007
1168;1.339758068;3.695118;-0.026281304
1170;1.95725337;3.497056;-0.02189598
1172;0.578565953;3.57213;-0.037904569
1174;0.155144449;3.493287;-0.018583596
1176;0.621023759;3.585412;-0.029452179
1178;1.412339572;3.673309;-0.027974651
1180;1.531680418;3.60572;-0.031678111
1182;1.911120841;3.589578;-0.03804941
1184;1.706382844;3.67833;-0.040804223
1186;-0.164138659;3.692562;-0.040181075
1188;-0.680682633;3.700466;-0.030502728
1190;-2.409238194;3.673143;-0.038998904
1192;-3.4182897;3.756613;-0.035890253
1194;-3.695593118;3.694434;-0.027643358
1196;-3.491148997;3.698368;-0.012910408
1198;-2.588047622;3.698859;-0.025372655
1200;-2.287455032;3.693018;-0.038988959
1202;-1.852583856;3.698468;-0.026006795
1204;0.569143654;3.60283;-0.031391725
1206;1.242704249;3.583737;-0.023330882
1208;-0.316191615;3.688885;-0.028051254

File: data/rise_materials/Testdata-1895.txt
Keywords
Material1;Material2;Material3;Material4;Product;Object;Scenario;Method;Reference;Comment;Owner;IsPublic;ImportDate
Melamine foam with alufoil;;;;IN12-3;Interior surface of Air ducts ;;ISO 5660;TRANSFEU;;TRANSFEU;1;2011-03-28 15:13:11
Scalars
Flux (kW/m2);tig (s);qmax (kw/m2);qtotal (MJ/m2);q180 (kw/m2);q300 (kw/m2);Sample mass (g);Mass loss (g);DHc (MJ/kg);Peak smoke production (m2/m2s);Total smoke produced (m2/m2);Specific extinction area (avg) (m2/kg);MARHE (kW/m2);Area exposed (m2);Observations;Test date (YYYY-MM-DD);Test identifier;Product thickness (mm);Thickness1 (mm);Thickness2 (mm);Thickness3 (mm);Thickness4 (mm);Product density (kg/m3);Density1 (kg/m3);Density2 (kg/m3);Density3 (kg/m3);Density4 (kg/m3);Product area weight (kg/m2);Area weight1 (kg/m2);Area weight2 (kg/m2);Area weight3 (kg/m2);Area weight4 (kg/m2)
50;;5.03;0.47;;;4.7;1.1;0;;1.3;;0.67;0.0884;No ignition observed;2011-02-17;c_CID_IN12-3_50b;19.8;;;;;;;;;;;0.47;;;
VectorData
Time (s);HRR (kW/m2);Mass (g);SPR (m2/(m2*s))
0;0.00299839;4.7;-0.011179266
2;-0.304107287;4.702011;-0.022336021
4;-1.079960401;4.701307;-0.008450348
6;-1.242037892;4.765232;-0.00849642
8;-1.456332025;4.711099;-0.023204684
10;-1.407960686;4.610976;-0.014080155
12;-1.352458358;4.609525;-0.021753292
14;-1.853306208;4.70009;-0.007735979
16;-1.180361019;4.609105;-0.006180254
18;-0.051210291;4.590534;-0.011817693
20;-0.273148638;4.702524;-0.012902904
22;-0.051181226;4.613471;-0.003090506
24;-0.437104348;4.612702;-0.009798105
26;0.177496722;4.682377;-0.010981751
28;0.977781288;4.683864;-0.01207583
30;0.8364383;4.593787;-0.015085118
32;-0.323760799;4.596082;-0.007335362
34;0.148306876;4.682212;-0.004943122
36;-0.133707795;4.682632;-0.021710831
38;-0.499664806;4.592964;-0.017975995
40;-0.873605801;4.480714;-0.018931265
42;-1.233296016;4.596027;-0.019197636
44;-0.600917805;4.506639;-0.015874268
46;0.141215747;4.484197;-0.016220631
48;-0.339648989;4.573868;-0.014532342
50;-0.659282853;4.593596;-0.011126309
52;-0.282159262;4.484715;-0.005513429
54;-0.677901055;4.570911;0.00121053
56;-1.385123563;4.485838;-0.014286565
58;-1.216272079;4.573251;-0.015106707
60;-1.408312299;4.483478;-0.01300855
62;-1.133408515;4.569499;-0.016612135
64;-0.808556595;4.593683;-0.012109335
66;-1.870241919;4.594925;-0.010091503
68;-1.299872251;4.594271;-0.008885242
70;-1.207957524;4.59244;-0.013392664
72;-1.744985638;4.48516;-0.01299235
74;-1.441276065;4.423081;-0.016825058
76;-1.102668082;4.471886;-0.007947372
78;-0.592446614;4.486108;-0.005564737
80;-0.169242403;4.411394;-0.01716109
82;-1.267472083;4.486197;-0.019917725
84;-2.484880768;4.576569;-0.024524253
86;-2.443843544;4.485748;-0.022842161
88;-1.800818295;4.481243;-0.024864051
90;-1.623728713;4.488297;-0.012017786
92;-0.90548158;4.481063;-0.011013035
94;-0.21768089;4.411559;-0.012508158
96;0.382505958;4.47004;-0.01471789
98;2.021212557;4.409009;-0.020089302
100;1.77888927;4.409293;-0.02379882
102;1.55025205;4.470489;-0.010435031
104;2.216610271;4.482187;-0.021681783
106;1.691568052;4.407568;-0.028136032
108;0.619178517;4.412073;-0.027741258
110;1.195756937;4.409205;-0.019655465
112;1.461892223;4.469018;-0.010991638
114;0.623174046;4.410267;-0.013918711
116;1.319167021;4.485938;-0.006789335
118;0.820484813;4.323992;-0.013423899
120;-0.008332174;4.300362;-0.022625507
122;0.118751542;4.304882;-0.016156979
124;-0.326462633;4.412621;-0.018271114
126;-1.357872691;4.388863;-0.018677624
128;-1.217433398;4.410062;-0.028006171
130;-0.8138609;4.322265;-0.029016394
132;0.461255132;4.320435;-0.025068858
134;0.966143855;4.409833;-0.020340336
136;-0.249875461;4.409488;-0.020203686
138;-0.179626319;4.323199;-0.011478019
140;0.735547895;4.472741;-0.011946388
142;1.719169934;4.423695;-0.033322314
144;2.253217086;4.41786;-0.019104745
146;0.849148818;4.326257;-0.011788812
148;-0.493453463;4.321831;-0.028717377
150;0.825432119;4.302333;-0.009570145
152;0.815169548;4.30108;-0.0203507
154;0.358484754;4.410766;-0.012196719
156;0.942201541;4.30811;-0.006246519
158;0.710161473;4.41297;-0.001094385
160;0.736842753;4.409563;-0.00526278
162;1.273786039;4.304792;-0.000570807
164;0.705736255;4.299314;-0.002506665
166;-0.53567978;4.415146;-0.001408874
168;0.405109995;4.32938;0.002468131
170;0.812194026;4.301385;-0.007536767
172;0.771530722;4.412507;-0.006733114
174;1.031200211;4.303335;-0.006556901
176;0.499536482;4.299838;-0.009564335
178;0.611457528;4.389042;-0.003133904
180;1.125605737;4.314043;-0.01187956
182;0.617654929;4.297978;-0.011339085
184;0.551075979;4.298865;-0.013155264
186;1.907729176;4.292769;-0.013781961
188;0.420154394;4.399128;-0.011922152
190;-0.682715572;4.413998;0.000468666
192;-0.345833701;4.31572;-0.014798711
194;-0.723154506;4.30547;-0.007047604
196;-0.678793537;4.301794;-0.002714676
198;0.572359208;4.39242;0.000574817
200;1.452572258;4.314901;-0.009121857
202;2.728227279;4.41078;0.003505844
204;2.284001042;4.409713;0
206;1.405021548;4.411601;0.007957892
208;1.052926446;4.298247;0.024613545
210;1.896638143;4.294331;0.010928774
212;1.481539794;4.299554;0.010771517
214;1.160798321;4.293806;-0.000150574
216;0.608764249;4.298222;-0.00251076
218;0.175577759;4.301205;-0.001801935
220;0.861586503;4.388952;0.010960665
222;0.661731115;4.306034;0.003236041
224;0.484257262;4.300606;0.006412158
226;1.097577464;4.296391;0.008465659
228;1.576912932;4.302857;0.014677755
230;0.2445154;4.297854;0.016427255
232;1.124472115;4.201166;0.02549806
234;0.641980882;4.184486;0.025093857
236;1.184962641;4.299314;0.021309108
238;1.864031227;4.295443;0.030510956
240;0.366521996;4.293702;0.018563583
242;0.483263748;4.283133;0.030154281
244;0.98191561;4.30337;0.022296985
246;0.492475045;4.388433;0.0071711
248;0.633440526;4.292756;0.02069364
250;1.890210889;4.295867;0.03277014
252;0.876220107;4.296391;0.036082795
254;-0.23037919;4.298821;0.031164126
256;-0.509505938;4.409279;0.052395251
258;-1.721121313;4.300383;0.062637697
260;-1.477630878;4.295957;0.043282203
262;-1.488301441;4.293792;0.048002578
264;-2.007345922;4.297183;0.069594518
266;-1.481342659;4.299709;0.071052708
268;-1.591900997;4.407268;0.04861887
270;-1.016225048;4.179327;0.053851319
272;0.566312155;4.295338;0.051312596
274;0.482369858;4.276138;0.069514195
276;1.251634468;4.183064;0.049885425
278;1.70554893;4.292665;0.047906884
280;0.702368097;4.297723;0.054681816
282;0.354705695;4.297274;0.052882448
284;0.743542293;4.299479;0.059007968
286;-0.353752402;4.197478;0.077207052
288;-0.558936445;4.184027;0.078873271
290;1.168544196;4.272931;0.048567873
292;0.537157329;4.295393;0.059029454
294;0.134769301;4.297708;0.0779037
296;1.02830395;4.204034;0.065955159
298;0.509266165;4.295713;0.088314121
300;0.372304013;4.208475;0.061243792
302;1.103750477;4.187743;0.079248689
304;-0.229148292;4.276138;0.055805614
306;0.569063407;4.300078;0.097651932
308;1.004536096;4.295188;0.087409521
310;0.467017022;4.178788;0.064572253
312;0.418817294;4.162877;0.070015259
314;0.496568649;4.186381;0.079590982
316;0.320759491;4.185074;0.088419431
318;1.513712102;4.277112;0.063157674
320;1.798443292;4.207322;0.103681474
322;1.310268203;4.188006;0.058005519
324;2.578266942;4.183169;0.111166392
326;2.464493726;4.186779;0.074559489
328;2.03734079;4.195217;0.100964837
330;3.741929365;4.183632;0.071475348
332;3.890191024;4.291108;0.078012216
334;3.720678456;4.186766;0.101768742
336;3.134849145;4.187649;0.102994682
338;1.720899582;4.168693;0.086790717
340;0.687188295;4.0749;0.078328841
342;1.035533293;4.18021;0.094513617
344;0.713056294;4.191874;0.091604926
346;0.337953359;4.185239;0.102250052
348;-1.04537106;4.091082;0.108524921
350;-1.593568121;4.153661;0.091127911
352;-0.9722504;4.189081;0.108751517
354;-0.335456757;4.192593;0.092141061
356;0.375336913;4.18742;0.089098581
358;0.484890261;4.193316;0.085239812
360;1.273082156;4.184384;0.091757621
362;0.638701528;4.183603;0.100292204
364;1.40294436;4.182188;0.079326291
366;1.910166379;4.187943;0.064399079
368;1.505131354;4.096517;0.087732591
370;1.622822527;4.072971;0.083543027
372;1.32583189;4.167421;0.092730376
374;0.219533366;4.073848;0.084181821
376;0.758734685;4.173786;0.076112733
378;0.327636316;4.183154;0.080257547
380;-0.699345073;4.184447;0.077628937
382;0.601212777;4.186231;0.079368135
384;0.849368063;4.189878;0.096155663
386;0.129790344;4.165109;0.079528724
388;0.389304939;4.185738;0.089906631
390;0.716260607;4.189261;0.083786321
392;0.316993566;4.186207;0.106002036
394;0.811694861;4.169258;0.086186518
396;0.626279825;4.097342;0.084882227
398;0.368707905;4.188337;0.084759658
400;-0.048594825;4.075877;0.081094559
402;-0.190954487;4.071629;0.066759264
404;-0.716259628;4.162386;0.074402505
406;-0.051973683;4.090123;0.051550756
408;0.577640845;4.074222;0.097123549
410;0.651626128;4.166868;0.078567529
412;2.12961436;4.183791;0.070356108
414;0.716434518;4.184027;0.098721388
416;0.790435086;4.180963;0.082887971
418;0.883778346;4.204322;0.07950142
420;0.724964038;4.069437;0.078290684
422;0.409552862;4.09287;0.082269431
424;0.962707819;4.162901;0.057533893
426;0.462854115;4.012027;0.084950832
428;0.683781052;4.012285;0.074971079
430;1.217599511;4.061527;0.087922947
432;0.793021215;4.077368;0.088836498
434;-0.232499801;4.05749;0.066191586
436;-0.046056417;4.08039;0.080651488
438;-0.518739037;4.187436;0.085005472
440;0.776313641;4.077696;0.0810604
442;0.954621781;4.186322;0.08924011
444;0.506022748;4.187272;0.087590093
446;0.752109627;4.185597;0.096273194
448;0.040086999;4.160083;0.07824959
450;-0.540093204;4.093524;0.08276203
452;-0.350452;4.075464;0.07880395
454;0.003899541;4.068175;0.096728867
456;-1.030969298;4.075203;0.083402665
458;-0.783746389;3.99221;0.087449192
460;-1.032342051;3.996214;0.074961938
462;-0.717743605;4.075984;0.066027586
464;0.269309049;4.0732;0.078317824
466;0.164003119;4.07619;0.079427109
468;-0.066580006;4.073397;0.093886939
470;0.165435392;4.092898;0.081767007
472;-0.369499708;4.070215;0.102116059
474;0.498882774;4.065093;0.115572554
476;1.123799699;4.16219;0.086091801
478;0.614613157;4.185205;0.10063679
480;0.553623925;4.095957;0.11830076
482;1.167108592;4.089259;0.105813011
484;-0.27377294;4.095454;0.097622721
486;-1.322081725;3.999531;0.098263808
488;-1.089372278;4.06271;0.122588575
490;-1.463731438;4.074253;0.091723435
492;-0.429082757;3.99569;0.077419595
494;-0.675458553;4.05486;0.085345446
496;-0.711405984;4.074286;0.091519655
498;-0.602277934;4.008182;0.115728991
500;0.667855596;4.074646;0.112026967
502;0.399902709;4.091326;0.102165941
504;1.393884653;4.070674;0.081921953
506;1.912744064;4.057686;0.106516728
508;1.323956823;4.089352;0.124225571
510;1.379102302;4.067521;0.108467321
512;1.830877009;3.990567;0.123187111
514;2.231867514;4.066899;0.105321044
516;2.335017976;3.992079;0.136795047
518;0.997018287;4.068378;0.143871373
520;0.39222474;4.071592;0.131639346
522;1.025463548;4.0714;0.130171843
524;0.768797187;4.087977;0.10851112
526;0.480679682;4.068967;0.126916788
528;1.019559473;4.067161;0.169186824
530;0.808785365;4.070806;0.125880822
532;-0.080167033;4.055237;0.135971139
534;0.012659389;3.998872;0.171000212
536;-0.029622507;3.995358;0.164800733
538;-0.301529308;4.070773;0.147048172
540;0.373269795;4.011505;0.166104333
542;-0.985099965;4.070641;0.131016874
544;-1.383805983;4.069982;0.1719859
546;-0.980455434;4.012453;0.151999992
548;-0.648211854;4.159828;0.149086118
550;-1.41529501;4.004412;0.145998439
552;-0.938063756;4.064995;0.216297301
554;-1.274755352;3.992538;0.153920323
556;-1.546380196;3.991424;0.153518216
558;-1.215400675;3.992865;0.194418981
560;-1.473925217;4.052662;0.165803252
562;-0.395491075;4.012192;0.200005269
564;-0.189705902;3.995541;0.187751378
566;0.358519121;3.9968;0.168271662
568;0.50141395;3.992416;0.174866228
570;1.479240199;3.993814;0.188850789
572;1.320097203;4.055089;0.193367287
574;2.864543472;4.003603;0.187474881
576;2.935915236;3.990079;0.126826488
578;2.459199026;3.994867;0.206870388
580;2.9307256;3.996242;0.229256328
582;2.886782287;4.061573;0.143903592
584;1.728910578;4.008806;0.189924677
586;1.176392504;4.001233;0.141359671
588;0.177442009;4.002979;0.206162276
590;-0.595112968;4.005996;0.229234116
592;-1.4772088;3.972479;0.229261692
594;-0.586162703;3.9022;0.211032898
596;-0.618008213;3.971458;0.206671474
598;-0.970329635;3.9063;0.202533361
600;-1.688069976;3.981797;0.205853551
602;-1.779116513;3.876792;0.188598989
604;-2.203034906;3.990988;0.209638719
606;-1.27553358;3.99096;0.242493211
608;-2.259035883;3.998843;0.24576741
610;-0.835947185;4.005132;0.30513758
612;-1.18685925;3.906766;0.242965963
614;-1.246097678;3.970699;0.249758037
616;-1.161409607;3.977897;0.215948463
618;-0.405752868;3.904138;0.248390142
620;-0.082390475;3.882733;0.275828213
622;-0.55225884;3.878695;0.290228875
624;-1.48475166;3.787671;0.274739917
626;-0.594311672;3.859553;0.322914943
628;0.027548456;3.878962;0.257746916
630;-0.89690616;3.880036;0.340257456
632;-0.808260665;3.884537;0.251667248
634;-0.324067851;3.885722;0.304016718
636;0.486533113;3.767373;0.334989204
638;0.790802346;3.886016;0.354097285
640;0.942256709;3.876693;0.318445415
642;-0.028188106;3.880566;0.320005972
644;-0.586976063;3.883425;0.3041241
646;-0.30753392;3.871472;0.3060412
648;-1.614022214;3.879518;0.285901809
650;-0.108985828;3.767009;0.249151396
652;-0.266957754;3.866647;0.289127388
654;-0.329853443;3.87889;0.342326832
656;-0.114863205;3.884668;0.276601868
658;-0.39229357;3.881679;0.272104499
660;-0.565188342;3.887626;0.268956383
662;0.021904749;3.898687;0.328230314
664;-0.1460377;3.878892;0.315884559
666;-0.320292566;3.880729;0.279299751
668;0.047269786;3.883419;0.307260938
670;-1.410723969;3.881581;0.309681914
672;-1.46647693;3.882175;0.361990415
674;0.246688337;3.881225;0.343948955
676;-0.045253757;3.878597;0.349902663
678;-1.442377412;3.972577;0.359032296
680;0.15518936;3.886479;0.299084542
682;-0.217644268;3.881253;0.441415114
684;-0.182218115;3.885383;0.386676219
686;-0.720531979;3.794107;0.385871117
688;-1.423534278;3.858604;0.404293337
690;-1.538409547;3.877908;0.3871996
692;-1.201515987;3.876528;0.340327413
694;-0.897778945;3.763177;0.414181151
696;-0.236109032;3.787511;0.352430525
698;-0.086010265;3.856826;0.347120344
700;-0.510248972;3.782683;0.332220896
702;-0.324657831;3.76866;0.441752668
704;-0.161720588;3.767837;0.349389997
706;-0.663114333;3.791412;0.391098418
708;-0.316169683;3.87942;0.343843807
710;-0.226290635;3.769287;0.304753898
712;-0.577686054;3.880999;0.285507253
714;-0.206614616;3.787413;0.286841671
716;-0.141685616;3.87594;0.352932667
718;-0.692862508;3.789378;0.311006768
720;-0.965688566;3.866776;0.377831589
722;-1.410748739;3.861786;0.35659181
724;-1.444837285;3.883126;0.346365053
726;-1.125206749;3.786721;0.341213398
728;-1.398341852;3.88349;0.331430681
730;-1.539267313;3.795127;0.330735945
732;-1.006586272;3.862145;0.34979778
734;-1.372533154;3.792264;0.379108202
736;-1.602506682;3.884537;0.420228262
738;-1.06917103;3.883425;0.390850225
740;-1.662284241;3.767312;0.45545157
742;-1.793842583;3.770339;0.301532168
744;-0.8990617;3.857415;0.338979037
746;-2.630147985;3.880036;0.409227489
748;-2.841884253;3.768228;0.31734811
750;-1.228683451;3.883653;0.352261191
752;-0.658954231;3.771153;0.372908647
754;-0.540095872;3.767018;0.322782964
756;-0.481212488;3.882831;0.35986713
758;-0.773989444;3.768136;0.36830739
760;-0.264147903;3.868745;0.404258736
762;-0.149124576;3.777165;0.342327461
764;-1.431402712;3.774508;0.339163533
766;-1.362895984;3.767214;0.346650137
768;-1.182758597;3.687336;0.29187921
770;-1.660642893;3.750751;0.351363547
772;-1.348705496;3.711945;0.405716851
774;-1.261773251;3.687832;0.276969009
776;-0.330817915;3.689573;0.315571139
778;-0.034489297;3.696403;0.297871388
780;-0.514405225;3.691477;0.365539619
782;-0.631230987;3.601566;0.343694677
784;-0.90881612;3.698831;0.328741574
786;-1.480890708;3.691837;0.292498557
788;-1.638563275;3.689147;0.300916991
790;-1.097502612;3.687636;0.342027474
792;-0.552538447;3.601468;0.322922958
794;-0.462961607;3.689868;0.362611331
796;-0.576623825;3.689606;0.296551194
798;-1.304914594;3.57639;0.317933274
800;-1.45882631;3.690163;0.292987486
802;-0.599160179;3.666194;0.272268411
804;-0.273974045;3.687832;0.295183193
806;-0.357485202;3.694172;0.290528222
808;-0.068839326;3.69078;0.295884341
810;-0.289316045;3.694795;0.288105112
812;0.218753755;3.693414;0.276564422
814;0.284490106;3.755738;0.291776519
816;-0.898647498;3.770989;0.258381582
818;-0.986458675;3.765774;0.250382906
820;-1.21145553;3.712512;0.291930465
822;-1.796343139;3.689377;0.244106751
824;-0.739332685;3.752323;0.257099021
826;-0.700936151;3.699945;0.308001288
828;-1.498151455;3.694724;0.29682598
830;-1.182074676;3.691706;0.321126212
832;-1.275196253;3.688455;0.327188821
834;-1.596999047;3.6061;0.266639989
836;-1.153204086;3.577335;0.24598154
838;-1.37334031;3.581044;0.210361161
840;-1.693183097;3.582228;0.274718652
842;-2.101185383;3.697582;0.205046954
844;-3.158023884;3.689798;0.238467539
846;-4.135738194;3.6942;0.215468867
848;-2.870125009;3.693839;0.212743083
850;-2.449991365;3.69187;0.275828238
852;-2.565520503;3.695285;0.259570033
854;-1.885523933;3.714022;0.237228325
856;-1.500615058;3.672069;0.247545511
858;-1.330447094;3.694625;0.227204105
860;0.197951078;3.582298;0.25831728
862;-1.292675564;3.674105;0.228610733
864;-1.473851775;3.577531;0.208905608
866;-0.894720338;3.583636;0.206138027
868;-0.44384678;3.584754;0.225504963
870;-0.127540963;3.675877;0.189596302
872;0.273299317;3.580198;0.208473246
874;0.613607229;3.588136;0.1912104
876;1.043469812;3.584765;0.201610922
878;1.183148106;3.582495;0.258751951
880;-0.12946055;3.694822;0.221602712
882;-0.870867325;3.675812;0.184852509
884;-0.794846752;3.698863;0.15619126
886;0.556388132;3.69384;0.225309586
888;1.265467579;3.693115;0.245282198
890;1.362950317;3.692525;0.202762944
892;0.846217456;3.688684;0.189966229
894;-0.013915448;3.698106;0.203692548
896;-0.221683617;3.697876;0.199097827
898;-1.16182909;3.697189;0.199031945
900;-1.129735409;3.58016;0.224987675
902;-0.559050664;3.593849;0.173339571
904;-1.516022286;3.608958;0.201493194
906;-1.089062282;3.588992;0.172494351
908;-1.474057779;3.579834;0.157701618
910;-1.769081711;3.580227;0.169203977
912;-1.103952696;3.583478;0.159052065
914;-1.142978096;3.586925;0.167651291
916;-1.119249632;3.582654;0.159524842
918;-0.568600596;3.575137;0.166721662
920;-0.98220734;3.674895;0.1792584
922;-1.058346821;3.584988;0.14948204
924;0.609389582;3.609563;0.177275586
926;-0.392386361;3.676663;0.169789977
928;-0.407037721;3.69187;0.1550439
930;0.061501772;3.603017;0.172499404
932;-0.230314457;3.687795;0.160702217
934;-1.257971342;3.578715;0.159680558
936;0.001737341;3.588501;0.146250245
938;-0.691005556;3.578775;0.138742292
940;-0.380224058;3.69492;0.121745327
942;-0.128441479;3.696071;0.130882594
944;-0.679304139;3.693616;0.113394054
946;-0.27072005;3.581311;0.138903125
948;0.014524052;3.580653;0.114376292
950;-0.415439023;3.583417;0.126978586
952;-0.214818329;3.587421;0.148254322
954;-0.483277443;3.60281;0.117019182
956;0.622604796;3.58423;0.14261524
958;1.026566942;3.588993;0.123840653
960;1.178048337;3.569393;0.113949444
962;0.789353127;3.582949;0.11370903
964;1.244474066;3.476694;0.105176764
966;-0.106218973;3.583342;0.106043791
968;-0.414978319;3.579403;0.101167839
970;-0.658133362;3.601892;0.109587386
972;-0.692534746;3.666853;0.089997113
974;-0.605446814;3.580657;0.081904981
976;0.302343417;3.576157;0.081160154
978;0.000611521;3.485524;0.100481082
980;-0.334356536;3.57655;0.090372152
982;-0.819225949;3.588628;0.081723286
984;-1.388169371;3.670989;0.071315261
986;-1.344388843;3.669413;0.078337134
988;-1.03257239;3.573893;0.083545331
990;-2.710351955;3.586036;0.09392366
992;-1.490444698;3.579735;0.076336865
994;-0.289083194;3.576489;0.076424634
996;-0.219439648;3.589976;0.078436079
998;-0.508345419;3.579506;0.073305073
1000;-0.800982557;3.580821;0.08630665
1002;-1.573630924;3.579299;0.085775003
1004;-1.311734336;3.588011;0.069598021
1006;0.06874536;3.584988;0.073750748
1008;-0.178768525;3.472058;0.056665498
1010;-0.121847279;3.496725;0.074507279
1012;0.055071667;3.585578;0.079645662
1014;-0.219440591;3.579276;0.067851916
1016;0.085463208;3.580395;0.067826978
1018;-0.95578862;3.600616;0.088514837
1020;-1.121889695;3.596124;0.077589844
1022;-0.62977721;3.605766;0.06626977
1024;-0.733456946;3.578912;0.061834756
1026;-0.959663666;3.571592;0.061775623
1028;-0.658824029;3.579834;0.057559835
1030;-0.813487202;3.591846;0.05086526
1032;-0.190989261;3.587188;0.059811308
1034;0.128903694;3.581536;0.053660509
1036;-0.355977318;3.580886;0.057847538
1038;-0.457949702;3.58423;0.039471166
1040;0.251524137;3.500036;0.042287769
1042;-0.075283853;3.675221;0.056557664
1044;-0.130118373;3.672238;0.042382689
1046;-0.418020822;3.696333;0.045713497
1048;-1.114663057;3.582593;0.049368691
1050;-1.5956357;3.559705;0.04227155
1052;-1.144372741;3.585283;0.052258101
1054;-1.380654992;3.579571;0.045393473
1056;-1.28418003;3.579276;0.045616093
1058;-0.973134582;3.586664;0.041140858
1060;-1.689612015;3.491602;0.038787941
1062;-2.557271956;3.478789;0.038297583
1064;-2.305209659;3.566246;0.028702501
1066;-2.61195593;3.57662;0.037229939
1068;-2.359216648;3.676794;0.044462333
1070;-1.221186353;3.580653;0.037279019
1072;-1.139744606;3.58482;0.028926302
1074;-1.038783433;3.584029;0.038498558
1076;-0.968135963;3.580297;0.035585239
1078;-1.251476722;3.671218;0.041901705
1080;-1.144849625;3.602941;0.043137676
1082;-1.310157825;3.581475;0.025664812
1084;-1.499888656;3.580395;0.024195824
1086;-1.282765036;3.67466;0.030646329
1088;-1.216845318;3.691173;0.036063537
1090;-0.33874357;3.694358;0.039130673
1092;-0.002794011;3.579965;0.029639019
1094;-0.255612319;3.585284;0.027253379
1096;-1.084990977;3.588568;0.026818671
1098;-0.961681242;3.581802;0.039689746
1100;-1.224718461;3.581475;0.035746296
1102;-0.739548288;3.584525;0.020663838
1104;-0.004617857;3.581737;0.027015123
1106;-0.30216895;3.585577;0.022073491
1108;-0.58935657;3.580161;0.030031251
1110;0.96502088;3.70145;0.023794529
1112;0.043864735;3.578649;0.025934838
1114;-1.406624964;3.577335;0.013042888
1116;-0.985119779;3.586003;0.023914449
1118;-2.494065988;3.580913;0.023763229
1120;-1.479202213;3.58584;0.03144558
1122;-1.975279667;3.580521;0.036107318
1124;-2.391912788;3.488978;0.026670767
1126;-1.37179443;3.47275;0.032157169
1128;2.559723531;3.407208;0.027832863
1130;4.624732087;3.565613;0.028346902
1132;5.026744664;3.585774;0.02809408
1134;3.987043121;3.694187;0.035243394
1136;2.725494603;3.582125;0.037802305
1138;2.707444715;3.603966;0.044562586
1140;1.756530832;3.564009;0.038981995
1142;0.13849773;3.491209;0.040625831
1144;0.011616281;3.57967;0.036705132
1146;-0.976105913;3.592469;0.038551995
1148;-1.671558315;3.576287;0.038152602
1150;-1.154548728;3.558325;0.040242632
1152;-1.243446187;3.496588;0.038329305
1154;-1.695961577;3.583969;0.031955109
1156;-0.124215968;3.580619;0.032598221
1158;-1.249461136;3.577896;0.027394088
1160;-1.351836852;3.58896;0.03849966
1162;-0.523243476;3.581241;0.031674366
1164;-0.234693684;3.580128;0.035861091
1166;-0.435757279;3.577896;0.029769516
1168;-1.078964742;3.672958;0.035151515
1170;-1.481738134;3.583707;0.041393833
1172;-0.358200983;3.581306;0.032178311
1174;-0.024723489;3.585119;0.03728071
1176;0.582778932;3.607671;0.040147409
1178;0.143109441;3.583903;0.035592027
1180;0.310794945;3.582588;0.032388129
1182;-0.651462649;3.584791;0.042060194
1184;-1.213215676;3.675195;0.037718831
1186;-2.025775161;3.583771;0.042784385
1188;-2.715712524;3.695737;0.038287959
1190;-2.105018554;3.582753;0.044088546
1192;-1.977380295;3.603306;0.041233703
1194;-3.736459254;3.566923;0.033725163
1196;-3.422699585;3.604621;0.031122002
1198;-2.997413049;3.605374;0.04480578
1200;-3.537096067;3.60761;0.032595285
1202;-3.133171249;3.582294;0.036831566
1204;-2.071722435;3.497538;0.044561486
1206;-2.502337554;3.582032;0.043254522
1208;-2.138063605;3.578945;0.04328235
