Repository: johodges/materials

## A Non-Dimensional Scaling Approach to Modeling Material Pyrolysis

This repository contains the data, scripts, and technical documents required to generate the SPyro cone validation cases.

## Instructions
* Clone this repository with submodules
  ```
  git clone --recurse-submodules https://github.com/johodges/materials
  ```
* Pre-process data
  ```
  python materials/scripts/initialize.py
  ```
* Build latest FDS (example for impi_intel_linux target, but use relevant make target for platform)
  ```
  git clone git@github.com:firemodels/fds.git && cd fds
  cd Build/impi_intel_linux
  ./make_fds.sh
  ln -s fds_impi_intel_linux fds
  cd ../..
  ```
* Run cases
  ```

File: data/rise_materials/Testdata-1898.txt
Keywords
Material1;Material2;Material3;Material4;Product;Object;Scenario;Method;Reference;Comment;Owner;IsPublic;ImportDate
;;;;IN6-1;;;ISO 5660;TRANSFEU;;TRANSFEU;1;2011-03-28 15:26:48
Scalars
Flux (kW/m2);tig (s);qmax (kw/m2);qtotal (MJ/m2);q180 (kw/m2);q300 (kw/m2);Sample mass (g);Mass loss (g);DHc (MJ/kg);Peak smoke production (m2/m2s);Total smoke produced (m2/m2);Specific extinction area (avg) (m2/kg);MARHE (kW/m2);Area exposed (m2);Observations;Test date (YYYY-MM-DD);Test identifier;Product thickness (mm);Thickness1 (mm);Thickness2 (mm);Thickness3 (mm);Thickness4 (mm);Product density (kg/m3);Density1 (kg/m3);Density2 (kg/m3);Density3 (kg/m3);Density4 (kg/m3);Product area weight (kg/m2);Area weight1 (kg/m2);Area weight2 (kg/m2);Area weight3 (kg/m2);Area weight4 (kg/m2)
50;38;463.9;44.56;;;22.5;18.4;21.44;;16;;230.09;0.0884;rise and touch the spark, mass error. grid used;2011-02-16;c_CID_IN6-1_50a;1.95;;;;;;;;;;;;;;
VectorData
Time (s);HRR (kW/m2);SPR (m2/(m2*s));Mass (g)
0;-0.367142132;22.5;0.01202152
2;-0.675749318;22.5049;0.011028695
4;-0.390177338;22.345571;0.015847714
6;-0.178309635;22.413503;0.00811582
8;-0.312205061;22.433069;0.005723826
10;0.002562148;22.508603;0.095535878
12;-0.525371698;30.059277;0.13852124
14;-0.010593754;92.073946;0.27491732
16;1.648702571;112.379503;0.513282752
18;0.601016087;91.502283;0.648498203
20;0.031254444;24.840216;0.557828533
22;0.667460633;22.322817;0.84588256
24;2.334381695;22.319439;1.885378777
26;3.071285344;22.226408;3.065118
28;4.361158486;22.110228;4.017888752
30;3.582238467;21.928598;6.456317218
32;4.58757667;21.733678;8.222235898
34;5.054953259;21.49611;14.67499996
36;0.635393468;21.442457;17.6562385
38;-7.984853722;21.228644;17.30355054
40;-12.42803064;20.778245;7.530467517
42;40.82076497;20.517004;14.54155082
44;125.2881059;20.308972;19.23007861
46;189.6675877;19.874452;29.71760106
48;249.0410409;19.132182;33.49706554
50;307.3187622;18.860049;30.0672655
52;353.8480909;18.352421;24.79647755
54;370.8023841;17.962908;21.35925842
56;358.3313086;17.534906;18.26655559
58;329.2546745;17.251841;14.77926263
60;309.0083954;17.036107;14.87605042
62;306.4067368;16.446781;14.04037589
64;323.7820671;16.283354;15.64585349
66;349.3257782;16.042554;15.66383089
68;370.8041416;15.467579;16.86196884
70;419.1395037;15.234666;17.87192956
72;437.0229647;14.952382;17.8534647
74;443.9714843;14.214803;17.29526778
76;461.0603054;14.042944;17.49390324
78;457.0194995;13.828549;14.92914568
80;462.2085983;12.876569;18.28815284
82;463.8990352;12.719368;19.0113805
84;438.6350491;12.494456;15.19267898
86;441.748328;12.33831;15.5898404
88;425.8369895;11.678808;16.23793021
90;406.0340335;11.518719;15.56052261
92;395.9323576;11.423656;15.34299833
94;399.3482698;11.06469;17.67233163
96;380.4639204;10.554777;14.35468626
98;372.9820891;10.428974;16.44605693
100;355.5712985;10.31177;15.56296336
102;350.6770005;9.752395;16.2017775
104;338.6591407;9.610389;16.72435971
106;329.9212276;9.5905;14.43430452
108;326.3378742;9.309239;14.94981533
110;310.2521995;9.134721;15.13716095
112;297.7690777;8.930564;12.48160761
114;298.7550685;8.623955;12.42735223
116;284.4516197;8.520302;10.96480912
118;271.7389941;8.304171;10.69361349
120;269.0438432;8.11332;11.56742864
122;257.2297984;7.918179;11.22094022
124;251.2272766;7.797563;10.5327638
126;244.0923346;7.51746;9.332007167
128;238.7117342;7.404268;10.07954459
130;231.1647205;6.865451;11.0087793
132;224.2122881;6.829856;10.2612572
134;214.6074324;6.905739;8.23842719
136;201.9288766;6.702696;8.190647867
138;191.86873;6.615193;7.384107793
140;181.0723719;6.496517;6.604205346
142;171.5494814;6.403895;6.549368856
144;160.1873524;6.310512;5.578687825
146;151.626468;6.212292;6.119220867
148;145.9370226;6.102116;5.762202349
150;136.4041215;5.91223;4.90937258
152;131.6507283;5.914481;5.335224355
154;126.8825564;5.894415;4.883026299
156;120.6234667;5.779389;4.605455048
158;117.4810637;5.665601;4.954666681
160;113.9730636;5.498796;4.553369809
162;110.9149219;5.483051;4.382369941
164;108.3716217;5.365448;4.05010602
166;103.1733511;5.305547;4.130590433
168;101.6440646;5.184221;3.451498387
170;97.74848096;5.186128;3.1399886
172;95.9373816;5.073919;3.128893305
174;93.73205861;5.075137;3.633325231
176;91.44962727;5.014019;3.48602913
178;87.81713606;4.983648;3.040567612
180;83.01369672;4.790962;2.807095161
182;80.84207684;4.870823;2.725772406
184;78.67501803;4.775415;2.295667961
186;75.86724514;4.772109;2.045879422
188;69.78350861;4.696991;1.787329147
190;67.42496999;4.609753;1.752907391
192;64.79195891;4.588342;1.480325087
194;64.39958945;4.588088;1.2050059
196;60.55899519;4.573374;0.935798219
198;59.50303682;4.58812;0.709437277
200;57.44358809;4.496639;0.202090769
202;55.51643459;4.477292;0.176393529
204;53.10780092;4.421586;0.199547016
206;46.53651875;4.419244;0.158168478
208;42.17750457;4.409362;0.115697504
210;39.98382747;4.417736;0.130834427
212;37.60747639;4.198787;0.127259147
214;38.1196559;4.290925;0.097746933
216;37.13840952;4.274419;0.135713719
218;36.40165538;4.275546;0.150378369
220;35.70529816;4.202107;0.088242646
222;35.32561116;4.294503;0.071678994
224;34.75546117;4.206649;0.060925257
226;33.85593336;4.278268;0.040166201
228;32.85634695;4.202365;0.037588225
230;32.23625174;4.183603;0.045379203
232;31.83527253;4.180627;0.039612173
234;30.5824651;4.092135;0.035047796
236;29.27039609;4.166748;0.030261604
238;28.98476889;4.071014;0.033185255
240;28.8150901;4.067708;0.038711812
242;28.82411532;3.990629;0.053893009
244;28.21376769;4.0085;0.04517336
246;27.83855828;3.994242;0.071022335
248;27.71653345;3.994949;0.055438211
250;27.77079748;4.060098;0.042799544
252;26.44261894;3.99671;0.054147434
254;26.62713929;3.972836;0.06098918
256;25.30399978;4.008972;0.037778447
258;25.63567791;3.90383;0.051675543
260;25.73154293;3.974864;0.034677406
262;25.07704459;3.877912;0.042855077
264;24.93033842;3.884212;0.046948307
266;25.51535175;3.881852;0.029073432
268;24.69622539;3.785171;0.031660662
270;23.19749879;3.880888;0.031284405
272;23.68791378;3.786114;0.046128559
274;23.49880988;3.880526;0.067160039
276;23.39730657;3.763833;0.0346308
278;23.46443562;3.765522;0.050842526
280;23.52228147;3.752827;0.055803872
282;23.85872429;3.702044;0.049240624
284;23.25447627;3.693421;0.063961484
286;22.12450584;3.76454;0.060870896
288;21.82457648;3.704131;0.040700079
290;22.1625126;3.691093;0.053170606
292;21.52408646;3.688552;0.036150793
294;21.39815221;3.688402;0.041392994
296;21.57335458;3.687859;0.042323426
298;21.03266801;3.690658;0.047373161
300;20.96663863;3.597652;0.060047212
302;21.39866538;3.689729;0.050525935
304;20.06294857;3.691563;0.044453662
306;19.30108804;3.691419;0.057841133
308;18.9744117;3.691907;0.050978719
310;17.76755735;3.593845;0.033174795
312;17.94756906;3.576053;0.055973685
314;18.38852688;3.577877;0.048308499
316;17.3905545;3.578504;0.044252359
318;17.36351805;3.486904;0.04543075
320;18.31310515;3.580464;0.053975012
322;18.59556344;3.465873;0.046945886
324;20.05355047;3.464624;0.059429453
326;20.27826748;3.557563;0.048210749
328;20.73215557;3.484527;0.059640984
330;23.1430696;3.466638;0.047171189
332;24.22387465;3.559596;0.056993361
334;23.32409484;3.578793;0.042286507
336;22.61223048;3.466711;0.049582121
338;19.80919341;3.467296;0.05607183
340;18.67840672;3.469179;0.052968525
342;19.97768765;3.387688;0.064487881
344;19.51829554;3.455489;0.044798757
346;18.83510909;3.400383;0.053762482
348;19.27498588;3.443886;0.055751717
350;17.80928375;3.39354;0.041042066
352;17.18049078;3.388485;0.051442362
354;17.13080141;3.455179;0.068272421
356;16.3919278;3.389234;0.050845805
358;16.50090591;3.457213;0.050651375
360;16.22058215;3.391552;0.052604702
362;15.96903733;3.392516;0.052732734
364;16.13030982;3.389717;0.050424599
366;16.36263776;3.296674;0.049397243
368;16.02192745;3.390501;0.05150114
370;16.10217458;3.279687;0.053474888
372;15.16313194;3.372595;0.052737607
374;14.63402592;3.393386;0.066178495
376;14.92355879;3.390229;0.05733931
378;14.42951237;3.300495;0.047028621
380;14.17682184;3.279861;0.050506112
382;14.72488243;3.27942;0.043333904
384;14.36159813;3.299559;0.052735055
386;13.91252347;3.256306;0.054976374
388;14.88919372;3.275299;0.043030998
390;14.32578978;3.279022;0.048119754
392;13.95789657;3.280765;0.060481596
394;14.33649021;3.279401;0.071964727
396;14.01350428;3.256833;0.062586542
398;13.84023645;3.279221;0.045590352
400;14.93565741;3.188115;0.059037971
402;13.69968666;3.166559;0.040682146
404;13.09236503;3.185745;0.056392491
406;13.18354083;3.167429;0.051398705
408;11.48162517;3.186988;0.044611306
410;10.59764991;3.164471;0.049704755
412;10.9952086;3.162554;0.057410169
414;11.16255765;3.163217;0.050580811
416;12.58834262;3.165268;0.058852501
418;13.1216309;3.166241;0.036057069
420;12.45421719;3.151227;0.048578389
422;13.45324566;3.162909;0.040684432
424;14.04242657;3.087333;0.048656605
426;13.67067751;3.101288;0.067738045
428;13.04842755;3.163578;0.068454008
430;12.28456881;3.100866;0.054584169
432;11.49284324;3.102782;0.059842011
434;11.53133304;3.089703;0.053612719
436;10.56384709;3.091743;0.06262558
438;10.4836275;3.150899;0.050532466
440;11.87258725;3.000886;0.058029728
442;12.886061;3.088389;0.058099888
444;14.70631541;3.09105;0.06041894
446;16.68961304;2.997959;0.05036895
448;16.85314561;2.995425;0.067646659
450;14.82216149;3.070136;0.042313202
452;13.97136429;3.091339;0.064927462
454;12.67890359;3.067078;0.050102037
456;12.38687529;3.08487;0.053686857
458;13.15968827;3.087495;0.060258563
460;12.65647842;2.996709;0.062904197
462;11.68071763;3.08645;0.068688503
464;12.12423647;3.092174;0.070137569
466;12.04360199;2.99704;0.072934036
468;11.80852286;3.092334;0.063984672
470;11.53025719;2.982109;0.076679619
472;10.77763268;3.084856;0.074231169
474;10.7497398;3.069511;0.067182898
476;11.97127937;3.091778;0.068396952
478;12.80136563;2.97803;0.057811086
480;13.77884826;2.978389;0.062210963
482;14.06244561;3.004303;0.075185562
484;13.56581032;2.976976;0.06497038
486;12.75417478;2.983587;0.057181229
488;14.03775605;2.871877;0.06760407
490;13.61556904;2.978061;0.06070008
492;13.89560281;2.978094;0.050066755
494;13.32807227;2.977634;0.05939279
496;12.32773362;2.982798;0.045609657
498;11.09209623;2.956092;0.050588353
500;10.2508441;2.98089;0.065187493
502;9.064033668;2.870201;0.062159297
504;8.239262532;2.955962;0.0461292
506;8.08902163;2.977733;0.065464091
508;6.969455457;2.890822;0.059040674
510;7.261603159;2.957475;0.057941424
512;7.282735194;2.8876;0.058128888
514;6.688932491;2.892501;0.053455149
516;6.536967782;2.984904;0.058630736
518;6.245869132;2.891911;0.069788014
520;7.372900798;2.866027;0.06570418
522;7.887188848;2.863624;0.07335298
524;8.25445261;2.885395;0.073543883
526;7.731537498;2.957802;0.069592689
528;8.097983221;2.886481;0.083086655
530;5.511755024;2.865727;0.080845966
532;5.313899892;2.890033;0.078582088
534;4.713856741;2.869679;0.078903167
536;4.371978609;2.869051;0.066307576
538;4.561147241;2.888784;0.072523984
540;4.862571249;2.869116;0.064976301
542;4.175094716;2.871389;0.067745108
544;4.426199606;2.960403;0.057859121
546;4.94215491;2.982075;0.069620384
548;4.274139043;2.912953;0.086826722
550;4.655224989;2.958509;0.067341462
552;4.72579571;2.873573;0.082373925
554;4.691742155;2.956092;0.070614283
556;4.497363075;2.891877;0.078375342
558;4.977067177;2.869512;0.063154677
560;5.619648103;2.871321;0.072916412
562;6.059627873;2.872803;0.063017745
564;6.209102691;2.848597;0.064789815
566;4.796506574;2.866587;0.056265035
568;5.234574416;2.867737;0.084641464
570;4.7479034;2.872437;0.066938357
572;3.887539081;2.873754;0.056665335
574;4.655444947;2.869976;0.070320478
576;3.836865243;2.868556;0.065759235
578;4.015653948;2.869482;0.06579171
580;3.501645589;2.869741;0.076330888
582;3.008961853;2.872143;0.065073569
584;2.568242987;2.869543;0.06864857
586;3.009949;2.850932;0.075583678
588;3.003463906;2.869939;0.069609378
590;3.922803067;2.935734;0.073528749
592;3.503447113;2.855123;0.06554145
594;2.78544634;2.849481;0.069108105
596;2.012206893;2.848956;0.069875216
598;2.501369591;2.849021;0.067144335
600;1.924339948;2.870162;0.066244922
602;3.131671566;2.848728;0.071604283
604;3.678656389;2.870761;0.08360236
606;2.469717819;2.849714;0.070352446
608;2.155596017;2.873754;0.077458641
610;2.441377487;2.87217;0.091182927
612;1.704415712;2.760236;0.074751283
614;0.571552202;2.87241;0.078297437
616;0.345736098;2.755006;0.080141576
618;-0.299293898;2.869383;0.076975229
620;-0.01040113;2.86958;0.069504425
622;1.06274567;2.865826;0.075638459
624;1.20947729;2.869976;0.078082903
626;1.389157226;2.75613;0.080609206
628;1.341424681;2.868853;0.083119721
630;1.279938952;2.782013;0.072852939
632;1.912245884;2.871321;0.085377907
634;0.971387662;2.777963;0.091450448
636;0.143630834;2.756389;0.087278713
638;0.919615135;2.870037;0.095330175
640;0.004202328;2.86958;0.085019652
642;-0.952363423;2.871192;0.097567893
644;-0.34237117;2.872014;0.09387532
646;-0.639010595;2.868198;0.102278488
648;-1.731741748;2.870106;0.090816067
650;-1.393899531;2.779938;0.087567925
652;-2.00867559;2.868952;0.101509886
654;-0.945056185;2.871946;0.087010342
656;0.359328599;2.873595;0.089611188
658;-0.845904602;2.87155;0.079384133
660;-0.894817727;2.87053;0.081756862
662;-0.331449656;2.774576;0.091533971
664;-0.835522133;2.865696;0.079981196
666;0.195753976;2.778853;0.080808869
668;0.815000192;2.75803;0.077661194
670;0.179105439;2.871389;0.076108708
672;0.296723808;2.868099;0.080571169
674;0.490813838;2.870167;0.078123225
676;0.134167568;2.87004;0.080655972
678;-0.570725572;2.774939;0.081304312
680;-1.391859262;2.843758;0.087209075
682;-1.646276552;2.863689;0.082830038
684;-1.580448102;2.870365;0.083453043
686;-1.301863188;2.845338;0.085125586
688;-1.798413499;2.771222;0.088159334
690;-2.686820731;2.845997;0.082311635
692;-2.474213766;2.86632;0.094331924
694;-2.671801428;2.865764;0.088191977
696;-2.510616893;2.868819;0.084833888
698;-2.16882695;2.865006;0.095586406
700;-2.090623715;2.864641;0.088984838
702;-0.013866294;2.769413;0.090154351
704;0.253767559;2.86974;0.087759501
706;0.942672154;2.773586;0.079632769
708;0.548990982;2.865106;0.085996352
710;1.330337704;2.866915;0.079321516
712;1.1694551;2.867734;0.082695853
714;1.501862588;2.869018;0.091558758
716;0.984543915;2.871885;0.08706849
718;0.757476203;2.957079;0.104710424
720;1.17197932;2.864809;0.086890125
722;0.947282877;2.865205;0.083418945
724;2.037042352;2.867703;0.098390895
726;2.798355711;2.866488;0.080994212
728;3.474907201;2.86632;0.090708058
730;2.503664169;2.864778;0.080780788
732;2.838830156;2.86527;0.088888964
734;2.185340048;2.869375;0.086680405
736;2.362724738;2.869413;0.083847452
738;2.818496626;2.861286;0.083023364
740;2.221378162;2.864214;0.100120887
742;2.474049088;2.866451;0.099089093
744;1.874352739;2.845536;0.096640468
746;1.012858483;2.863857;0.095897674
748;1.456226355;2.869482;0.097505425
750;1.563615296;2.865993;0.095730282
752;1.165428218;2.865666;0.092970968
754;1.556156151;2.863492;0.091341619
756;0.358789412;2.868294;0.089037327
758;0.1916062;2.862535;0.089519727
760;0.183644475;2.864214;0.092697772
762;0.230077599;2.861682;0.0941653
764;0.878676726;2.86869;0.086306274
766;1.461832626;2.865891;0.077634889
768;1.418217003;2.864443;0.076811963
770;1.3515387;2.867536;0.089654671
772;1.800619702;2.846096;0.096553947
774;1.375472474;2.868754;0.098612077
776;1.177909981;2.869444;0.087536959
778;1.885287293;2.847672;0.096542363
780;2.528219818;2.845962;0.080363138
782;3.486949038;2.845437;0.101018249
784;4.067431507;2.844416;0.096891492
786;3.55540102;2.867308;0.09205475
788;2.576883234;2.844252;0.088642411
790;1.972344548;2.866945;0.097653122
792;1.505676684;2.851181;0.089961729
794;0.539953352;2.865894;0.107990896
796;-0.181504486;2.848789;0.091161815
798;-0.118070612;2.868853;0.102806035
800;0.202004064;2.871717;0.099076383
802;0.340631468;2.869908;0.104754419
804;-0.070181108;2.864253;0.111117986
806;0.054626975;2.868754;0.101889786
808;0.20653664;2.776914;0.115854268
810;-0.10645766;2.871489;0.109286658
812;0.276936439;2.869482;0.119659939
814;0.140752361;2.871915;0.113021179
816;-0.957453088;2.851881;0.112127086
818;0.065307306;2.869218;0.106427751
820;0.564757522;2.847509;0.107930619
822;0.278351714;2.867409;0.097681532
824;0.718620035;2.867505;0.107964947
826;0.305246501;2.870205;0.096784529
828;0.079331034;2.846721;0.097435547
830;0.533570645;2.868918;0.091085651
832;0.249098081;2.775593;0.085766098
834;0.894565908;2.864809;0.096839435
836;2.307060324;2.776222;0.090700496
838;2.247157246;2.862443;0.099124747
840;1.24644269;2.866648;0.10354242
842;1.453078599;2.774443;0.105090242
844;0.986595036;2.868061;0.09634835
846;1.501560217;2.865467;0.113916672
848;2.074853172;2.865399;0.099577199
850;2.619443335;2.862147;0.104652719
852;3.760549413;2.768917;0.107347205
854;4.351129323;2.842212;0.097397981
856;3.00658426;2.863099;0.091759179
858;1.898922266;2.864085;0.095507966
860;2.269560151;2.865205;0.097336584
862;0.675789223;2.885099;0.098309258
864;1.149428862;2.864809;0.101669846
866;1.36263578;2.77247;0.098337596
868;0.075207734;2.843697;0.099404276
870;-0.152619225;2.867406;0.109287663
872;-1.091100219;2.86616;0.097179753
874;-1.535616138;2.843133;0.095975366
876;-0.281890368;2.863689;0.102059046
878;1.080116692;2.840829;0.095097482
880;0.9780991;2.868095;0.089233224
882;1.484307505;2.867437;0.095546415
884;1.404857813;2.866451;0.096662333
886;0.386053664;2.886443;0.098689684
888;1.411215294;2.846553;0.081744577
890;2.096212243;2.870403;0.102335538
892;2.352581975;2.870068;0.083064656
894;2.759476039;2.752642;0.083017567
896;2.22187175;2.870205;0.093249864
898;1.87077882;2.867308;0.097183497
900;2.456730953;2.867013;0.098413698
902;2.079155059;2.9776;0.089381617
904;0.896782787;2.870498;0.100017113
906;2.048991781;2.872668;0.097533089
908;1.603326502;2.952413;0.087675206
910;1.43406725;2.868099;0.092183458
912;2.961714591;2.869828;0.102004645
914;2.416911334;2.77316;0.094853193
916;3.741966309;2.870597;0.094252611
918;4.452316291;2.867242;0.097901165
920;2.850023233;2.870464;0.099962028
922;3.068874896;2.848035;0.090489167
924;3.495296319;2.867836;0.097006809
926;4.240468259;2.86984;0.09240391
928;3.120571817;2.869679;0.087884489
930;1.719503918;2.868229;0.100397872
932;0.92193479;2.870007;0.090813882
934;1.389548269;2.868655;0.099481398
936;1.561519703;2.87356;0.104442873
938;2.035213728;2.868365;0.108318045
940;2.273305404;2.870007;0.087510937
942;2.238677395;2.873525;0.095082023
944;1.140521459;2.961488;0.098751883
946;2.368063663;2.869809;0.106576119
948;2.07018951;2.867969;0.106798042
950;0.78774566;2.872539;0.094646265
952;0.440028397;2.872703;0.107305145
954;-0.411550007;2.873263;0.099683505
956;-0.062242637;2.782966;0.092357098
958;0.774509872;2.85116;0.103919644
960;1.339262028;2.850506;0.099639124
962;0.501151389;2.957475;0.104281834
964;0.662548247;2.871093;0.119694996
966;0.13886394;2.875666;0.105962267
968;0.22122192;2.846126;0.112944047
970;0.635213214;2.868822;0.106894104
972;0.186402047;2.869413;0.116592173
974;0.134044599;2.890395;0.104222473
976;0.453673224;2.873099;0.111961926
978;0.061074747;2.871686;0.105900621
980;0.281558583;2.871587;0.112488676
982;0.657032523;2.868853;0.111618808
984;0.023144673;2.87244;0.115906968
986;-0.478982811;2.876127;0.104072232
988;-0.303960879;2.875335;0.107268852
990;-0.884366221;2.871553;0.125233747
992;-0.833921793;2.862608;0.11122025
994;-0.707345938;2.87257;0.107565336
996;0.094261732;2.867013;0.122450343
998;0.44595414;2.870928;0.116517083
1000;-0.446724632;2.874378;0.103554393
1002;-0.933480842;2.872935;0.107348103
1004;-1.290340228;2.852117;0.111562267
1006;-0.580856555;2.87356;0.105019575
1008;-0.735843168;2.851587;0.104535139
1010;0.45089375;2.874181;0.119394931
1012;0.453846736;2.869976;0.113067428
1014;0.851612212;2.869348;0.118067007
1016;1.681109765;2.870501;0.104536617
1018;2.367430351;2.960174;0.117852082
1020;1.261034972;2.77813;0.115240391
1022;1.003945658;2.960532;0.127355021
1024;-0.168868934;2.849124;0.122605246
1026;0.57197305;2.874448;0.11808329
1028;1.934438365;2.851359;0.122288449
1030;2.522523535;2.876355;0.136659478
1032;1.427575658;2.874448;0.115487453
1034;1.584430709;2.873064;0.122152765
1036;-0.058615952;2.875799;0.12360852
1038;-0.604275681;2.877311;0.115448627
1040;-0.320527314;2.87241;0.114613952
1042;-0.828032545;2.875106;0.119291319
1044;0.002941472;2.873297;0.148743678
1046;0.413457086;2.892239;0.131719556
1048;0.1667319;2.87241;0.128796262
1050;0.14532585;2.983259;0.119258694
1052;0.254637169;2.967182;0.120662027
1054;-0.058810765;2.962478;0.135475459
1056;0.280772801;2.872143;0.14107564
1058;0.816668442;2.89099;0.120897755
1060;0.879877909;2.895201;0.151690541
1062;2.672332914;2.874296;0.125830398
1064;0.941778657;2.870433;0.12467424
1066;0.89108862;2.890921;0.111394661
1068;1.158932526;2.8743;0.107034749
1070;1.315438152;2.985908;0.108104577
1072;2.224147504;2.966969;0.124344395
1074;2.432133563;2.984386;0.111699862
1076;2.125065497;2.874754;0.124890346
1078;0.758157824;2.871832;0.119807206
1080;0.507122005;2.892683;0.113621556
1082;0.210869508;2.868436;0.115540783
1084;0.374528392;2.982225;0.121029477
1086;0.400460766;2.870615;0.121925731
1088;0.75400375;2.871307;0.11867878
1090;1.635559392;2.962324;0.116865177
1092;1.456391107;2.870958;0.121376416
1094;1.253188266;2.961761;0.121053543
1096;1.456833295;2.870795;0.116165561
1098;1.130661537;2.962952;0.11628966
1100;1.016709478;2.869107;0.107922884
1102;1.608978579;2.891283;0.115713777
1104;1.338854904;2.980658;0.11892355
1106;0.227515276;2.871108;0.114729277
1108;0.722912441;2.872236;0.108451615
1110;0.248546231;2.875157;0.112828793
1112;0.086140745;2.873141;0.118165219
1114;-0.329456548;2.877879;0.123155467
1116;-0.842471748;2.878314;0.11612519
1118;0.003372582;2.872032;0.124547098
1120;0.674787734;2.871078;0.108770008
1122;1.207770552;2.875066;0.113548137
1124;0.271804894;2.965841;0.113423926
1126;0.617401797;2.870886;0.12333865
1128;0.880837876;2.956867;0.114130265
1130;0.986526224;2.867893;0.12395805
1132;1.667024459;2.889014;0.112143998
1134;1.04703172;2.87471;0.106634445
1136;0.96761837;2.869414;0.113176755
1138;2.546758935;2.869456;0.117685892
1140;1.113517711;2.886818;0.118832784
1142;0.5775524;2.86878;0.13039123
1144;1.498153744;2.891154;0.13308292
1146;0.960599433;2.964591;0.115278446
1148;1.308139424;2.868436;0.122357302
1150;1.476243393;2.867893;0.130510348
1152;1.186669988;2.870925;0.116347367
1154;1.83133745;2.870977;0.117398378
1156;2.54610923;2.868198;0.119558555
1158;1.34269824;2.960201;0.116858834
1160;1.337048012;2.871785;0.110222198
1162;0.318891576;2.869816;0.116748678
1164;-0.014611718;2.777584;0.129693971
1166;0.603873983;2.871832;0.117909923
1168;0.455074854;2.871256;0.113743301
1170;-1.134499435;2.87178;0.124513712
1172;-0.681237377;2.872612;0.130309106
1174;-1.689946495;2.871096;0.124785389
1176;-2.253926287;2.891614;0.130542383
1178;-1.461504804;2.979317;0.123566394
1180;-1.963390557;2.891316;0.122188184
1182;-2.980676034;2.869107;0.126078515
1184;-1.597605888;2.867764;0.136028221
1186;-0.944841146;2.87091;0.118377872
1188;-0.929373257;2.869658;0.133962246
1190;-0.5197803;2.868345;0.131847824
1192;-0.913032174;2.876047;0.125907813
1194;-0.777804547;2.868526;0.112664126
1196;-1.233099573;2.961323;0.11768861
1198;-1.077494618;2.892548;0.120615946
1200;-0.60235579;2.889341;0.129984135
1202;-0.485052843;2.872974;0.108513542
1204;-0.026996064;2.87586;0.105811035
1206;1.180773241;2.872286;0.110027358
1208;1.729131066;2.870433;0.128894288
1210;0.819056773;2.871915;0.113221576
1212;0.340159521;2.865037;0.120102486
1214;0.567360707;2.978586;0.125995679
1216;0.990628578;2.874874;0.119823791
1218;1.588696104;2.870705;0.108280309
1220;2.579018071;2.891537;0.122133205
1222;2.158427514;2.87129;0.12265057
1224;2.613299448;2.892937;0.116899211
1226;2.487348704;2.86744;0.110198512
1228;0.986056931;2.964863;0.121603329

File: data/rise_materials/Testdata-1899.txt
Keywords
Material1;Material2;Material3;Material4;Product;Object;Scenario;Method;Reference;Comment;Owner;IsPublic;ImportDate
;;;;IN6-1;;;ISO 5660;TRANSFEU;;TRANSFEU;1;2011-03-28 15:32:25
Scalars
Flux (kW/m2);tig (s);qmax (kw/m2);qtotal (MJ/m2);q180 (kw/m2);q300 (kw/m2);Sample mass (g);Mass loss (g);DHc (MJ/kg);Peak smoke production (m2/m2s);Total smoke produced (m2/m2);Specific extinction area (avg) (m2/kg);MARHE (kW/m2);Area exposed (m2);Observations;Test date (YYYY-MM-DD);Test identifier;Product thickness (mm);Thickness1 (mm);Thickness2 (mm);Thickness3 (mm);Thickness4 (mm);Product density (kg/m3);Density1 (kg/m3);Density2 (kg/m3);Density3 (kg/m3);Density4 (kg/m3);Product area weight (kg/m2);Area weight1 (kg/m2);Area weight2 (kg/m2);Area weight3 (kg/m2);Area weight4 (kg/m2)
50;42;448.6;44.01;;;22.5;18.9;20.55;;16.4;;203.4;0.0884;;2011-02-16;c_CID_IN6-1_50b;1.95;;;;;;;;;;;;;;
VectorData
Time (s);HRR (kW/m2);SPR (m2/(m2*s));Mass (g)
0;0.987170376;22.5;-0.002227985
2;1.893859135;22.505668;-0.013070565
4;1.313259706;22.392405;-0.010142475
6;0.570189026;22.504319;-0.010733138
8;-0.717049896;22.566954;-0.009675399
10;-2.221139488;22.576221;0.002282651
12;-2.209219803;22.575585;0.009768652
14;-3.277207868;22.506105;0.050982861
16;-4.706251637;22.498892;0.090630807
18;-3.248338702;22.498749;0.215156884
20;-3.002775039;22.519695;0.371100494
22;-2.439715763;22.522029;0.661115328
24;-0.604663231;22.415681;0.788373774
26;-0.148344187;22.413529;0.832057041
28;-0.308025109;22.277867;1.099889081
30;0.207959756;22.21962;1.237029346
32;-0.25422491;22.20464;1.206767934
34;0.778509879;22.202864;1.441778029
36;1.459798332;22.093994;1.475319727
38;0.997660666;22.000527;2.142176755
40;0.408481493;21.891655;2.589839206
42;-0.761128058;21.790252;3.886346826
44;-3.224185022;21.701062;2.128155504
46;-4.535951187;21.696561;1.833173039
48;5.605558642;21.588712;5.080596516
50;27.60744226;21.491943;6.601914874
52;52.24704686;21.199954;8.726808606
54;71.88641011;21.110489;11.24275185
56;89.65973208;20.980962;12.00366709
58;108.8951997;20.821231;12.5665619
60;123.8819191;20.686976;11.94015656
62;133.3759316;20.253148;12.46557273
64;136.9629839;20.192302;12.30524161
66;138.0052735;19.990709;12.94965245
68;141.2938016;19.893296;11.75264112
70;139.9742796;19.610489;11.8933958
72;145.2000675;19.273915;10.50011382
74;156.5215024;19.188449;11.71702945
76;174.8810763;18.987256;11.65203037
78;191.2532405;18.988111;10.45041489
80;216.2015009;18.163614;10.57265015
82;236.8362641;18.215723;12.5036792
84;266.1951968;18.00709;12.7352605
86;294.9662942;17.801688;14.69092259
88;325.0009583;17.611314;13.62950115
90;341.7271225;17.111199;12.8470412
92;370.2850713;16.731197;14.68127218
94;386.2974301;16.470878;15.41290667
96;410.8648564;16.2016;15.46813825
98;429.7913425;15.426672;16.49885262
100;436.3019139;15.185924;17.22930686
102;448.5747609;15.089032;19.33186216
104;441.7538359;14.301045;19.19839703
106;429.4159026;14.015483;17.00224226
108;426.4223312;13.809957;19.3095035
110;421.1101799;13.530763;18.33645587
112;412.9201525;13.104489;19.63693718
114;398.2623866;12.779532;17.79309514
116;386.4199768;12.284915;17.06930514
118;388.3062347;11.965122;16.22384951
120;390.2371172;11.797521;16.7281667
122;392.5589406;11.411415;17.08901813
124;380.5770542;10.598132;15.44013319
126;375.758875;10.587372;13.9716058
128;366.2964617;10.322829;13.97206976
130;359.5410082;10.079603;14.14353522
132;356.0847058;9.886686;13.49390127
134;352.587945;9.615004;13.26193961
136;353.1353388;9.086982;14.21507654
138;354.4356968;8.900829;15.21455181
140;355.6138646;8.791332;14.38248808
142;344.4445434;8.184416;14.06648748
144;337.9126257;8.011977;16.29069963
146;326.3426708;7.749772;15.44657875
148;322.1061653;7.600292;17.81903183
150;307.7904966;7.388239;15.73940871
152;295.64419;6.826273;18.74542253
154;284.2943239;6.74863;19.28485405
156;273.4638207;6.688247;18.56588065
158;251.6607428;6.583035;17.23294135
160;235.867933;6.266194;15.8300782
162;227.9098761;6.088511;14.99212523
164;221.0768318;6.07575;12.92635903
166;206.8359373;5.96292;12.67180725
168;191.9682785;5.790767;11.14820082
170;173.0494087;5.663005;9.16151255
172;160.2241295;5.458519;7.387232676
174;150.9260083;5.528089;6.421033152
176;140.3806887;5.432517;5.065637622
178;126.4174065;5.374532;3.929112337
180;112.611786;5.156762;2.820215078
182;99.93671044;5.138155;1.397357846
184;90.81767582;5.159293;1.037489542
186;81.91513853;5.125886;0.699894806
188;70.16228328;5.064684;0.453867331
190;58.52728457;5.06574;0.446470525
192;53.40558498;5.126976;0.237788024
194;47.72426497;5.067447;0.203666048
196;45.06279292;4.951432;0.12844348
198;44.32085499;4.9513;0.113468989
200;41.6139988;4.952651;0.118803518
202;38.95751019;4.952253;0.060788021
204;36.37605218;4.843376;0.056311167
206;34.67228931;4.839525;0.13420782
208;31.6951934;4.953407;0.097907512
210;31.20825549;4.860495;0.056438433
212;29.12463317;4.838536;0.064300508
214;28.60614233;4.766017;0.063756218
216;30.27772306;4.830926;0.051303597
218;29.20269697;4.771978;0.04418812
220;30.59651615;4.764322;0.047342463
222;31.93413884;4.767696;0.034894142
224;30.59452061;4.76513;0.036116476
226;29.83327468;4.766772;0.034767953
228;30.32789852;4.655344;0.025715693
230;30.16165589;4.571503;0.067551271
232;30.72780475;4.63535;0.031010599
234;31.23125657;4.566007;0.025858864
236;30.54449053;4.652627;0.057233414
238;30.35080532;4.564557;0.065552246
240;29.56794559;4.543784;0.014157407
242;28.26927477;4.470897;0.016620906
244;27.18410161;4.54747;0.033564953
246;26.58961808;4.541748;0.043481548
248;26.21678404;4.487089;0.024976809
250;25.50285799;4.471664;0.03159717
252;25.12606411;4.448584;0.014228256
254;24.04370631;4.473245;0.00366349
256;23.42915114;4.382735;0.003224399
258;24.23954481;4.363937;0.026986312
260;25.27861268;4.449306;0.020518267
262;25.70833723;4.381252;0.038698507
264;25.17869478;4.363279;0.015846098
266;23.95470681;4.366043;0.002316928
268;23.06053006;4.365812;0.01054844
270;22.40781964;4.362526;0.025444699
272;21.94248505;4.362586;0.026162856
274;22.34573324;4.344967;0.024432825
276;21.61934488;4.270344;0.020334204
278;20.89268792;4.24831;0.012961886
280;22.39758781;4.253774;0.027225768
282;21.98218868;4.252791;0.015122597
284;21.46535974;4.18043;0.016706177
286;22.41805538;4.19191;0.027771688
288;21.75227036;4.249444;0.017581032
290;21.68854417;4.178391;0.017039196
292;22.26052134;4.17694;0.04851235
294;21.65919034;4.17995;0.023010688
296;21.80413498;4.177602;0.03520885
298;22.51381773;4.183553;0.012765168
300;21.98671303;4.179079;0.02597638
302;21.9496619;4.177072;0.026433737
304;21.63986191;4.153762;0.031174383
306;20.64522658;4.089794;0.025538876
308;20.44167452;4.179282;0.02287151
310;20.49372194;3.971634;0.019863151
312;19.94266755;3.953394;0.02772258
314;20.13559469;4.048741;0.023663531
316;21.12331386;3.97966;0.021350481
318;20.85153719;3.956917;0.012234384
320;21.75864693;3.951979;0.029642993
322;21.50902057;3.955041;0.02751099
324;20.16256699;3.951585;0.027656185
326;20.35420533;3.954122;0.023452885
328;19.96654154;3.843496;0.014742351
330;19.80766176;3.955699;0.021153521
332;21.19596613;3.842112;0.019746414
334;21.53858223;3.782758;0.00222028
336;20.01952777;3.84518;0.015965991
338;20.97073059;3.781046;0.023454522
340;21.58407931;3.841226;0.014295961
342;24.13989082;3.843698;0.015198378
344;26.56598496;3.839227;0.024915524
346;26.714778;3.842346;0.013645662
348;27.55889277;3.779361;0.00901592
350;32.4000869;3.831726;0.016838851
352;35.57616815;3.783458;0.017275331
354;36.67050351;3.765972;0.025532882
356;35.84627721;3.781374;0.022320914
358;33.48604052;3.701264;0.020252938
360;30.2967961;3.768511;0.024300182
362;27.23246959;3.7408;0.02011909
364;24.21255009;3.672967;0.102722549
366;22.3286881;3.649169;0.029511551
368;21.95405004;3.651013;0.018029684
370;20.58001462;3.652593;0.005071675
372;19.85207795;3.648113;0.00792888
374;19.55082843;3.64976;0.022172027
376;18.17827631;3.651079;0.008878102
378;18.27275581;3.649892;0.024729482
380;18.44987291;3.560038;0.008309769
382;17.31601151;3.651243;0.00763747
384;17.98612976;3.652265;0.01806402
386;17.49365358;3.633828;0.002283967
388;17.30090607;3.650543;0.012461661
390;16.87070924;3.560388;0.014538388
392;15.39880565;3.53769;0.00412446
394;15.23419676;3.53822;0.023227641
396;15.80708913;3.535945;0.019498462
398;16.25418674;3.5362;0.014351541
400;16.82879312;3.537591;0.019774569
402;16.91768085;3.539766;0.02156999
404;15.26724888;3.465603;0.016412087
406;15.8429529;3.520285;0.023338404
408;16.79259045;3.478823;0.013884105
410;17.73304734;3.525989;0.011042021
412;17.62926549;3.473686;0.026271111
414;17.49801642;3.463825;0.01937306
416;15.60765121;3.461878;0.019699821
418;15.93964176;3.460204;0.010250557
420;16.08500975;3.374057;0.015723642
422;15.72273546;3.354463;0.017167752
424;16.28036163;3.347722;0.021677014
426;16.50260564;3.377841;0.019755636
428;15.71343712;3.347202;0.020189826
430;15.12426111;3.352648;0.021989928
432;14.82679562;3.440404;0.014957355
434;14.45539525;3.351605;0.012157972
436;16.71994056;3.260596;0.027155597
438;17.31749627;3.327526;0.021999307
440;18.04616733;3.325912;0.02950988
442;17.50614836;3.350866;0.031241594
444;17.44370476;3.259187;0.019010998
446;17.58002846;3.235065;0.031030175
448;17.71567463;3.218616;0.052614627
450;16.06591906;3.2359;0.030898068
452;13.83988128;3.237487;0.028861449
454;13.61404945;3.24201;0.027573405
456;13.24622835;3.180644;0.022724
458;12.12458569;3.163643;0.012488733
460;12.06067567;3.178402;0.024185774
462;11.47170149;3.23487;0.024554284
464;11.27603639;3.167661;0.014087698
466;12.03827796;3.177002;0.025601346
468;10.97977541;3.159258;0.020436348
470;11.48722125;3.160623;0.028231156
472;11.65781074;3.158199;0.039649067
474;12.22626126;3.177493;0.014213481
476;12.37568474;3.221577;0.024188422
478;12.80846951;3.16277;0.022771479
480;12.37319398;3.164401;0.022351182
482;12.41669036;3.054825;0.017373949
484;11.80166292;3.052706;0.029924333
486;11.36727408;3.139215;0.022221524
488;10.92495665;3.16189;0.02265764
490;10.8798431;3.165474;0.013432916
492;10.77729435;3.071885;0.015648733
494;10.85410642;3.136522;0.029596803
496;10.19079441;3.137109;0.010036516
498;9.655322858;3.073786;0.018928447
500;9.948350218;3.054592;0.014023781
502;8.985276889;3.053315;0.0275635
504;8.509145628;3.051762;0.016193274
506;9.108952606;3.050279;0.015761162
508;8.906768237;3.02342;0.014848458
510;8.906824994;3.046686;0.016213506
512;9.369007584;3.045422;0.008570944
514;9.134407648;3.028356;0.010634116
516;8.922845913;2.956904;0.042168875
518;9.243483697;3.050568;0.019524694
520;9.200128766;2.933935;0.008667218
522;8.230288299;2.96258;0.025601404
524;8.778674164;3.028045;0.020743791
526;8.515718153;2.940282;0.008553875
528;7.467741988;3.045116;0.006474127
530;7.979856721;2.940226;0.020379518
532;7.610073231;2.936665;0.017404942
534;7.661679032;2.944019;0.006660718
536;7.955834715;2.937404;-0.000589048
538;5.617340126;2.940206;0.026680314
540;5.287882555;2.866422;0.020519479
542;5.138867109;2.940876;0.01968949
544;4.714550754;2.937092;0.036164585
546;5.047013038;2.881273;0.024635634
548;5.264352868;2.876977;0.027686325
550;4.878284606;2.860862;0.016018296
552;4.212113394;2.875709;0.01926466
554;4.344122726;2.865684;0.020415479
556;3.74633155;2.869268;0.019408483
558;3.306991969;2.930852;0.025800229
560;3.337678426;2.940573;0.021087227
562;2.920956561;2.945943;0.01684304
564;3.242801732;2.862425;0.034975363
566;3.307908851;2.876136;0.030751999
568;2.239471424;2.941322;0.017084582
570;2.603670335;2.861535;0.025733051
572;2.439056759;2.923836;0.016011382
574;1.520193384;2.940867;0.017365652
576;1.903798196;2.877107;0.017174467
578;1.631133134;2.864334;0.019607754
580;1.420246243;2.866236;0.008601602
582;1.934548442;2.864219;0.017196126
584;0.832518192;2.866953;0.038927202
586;-0.374120781;2.926729;0.016893456
588;-0.899697279;2.924441;0.021856636
590;-1.235829336;2.868431;0.027040346
592;-2.790082777;2.864343;0.018221983
594;-2.238673976;2.925371;0.02031642
596;-1.885735231;2.881189;0.014627887
598;-0.755792349;2.880343;0.038228262
600;0.089308351;2.922953;0.017646626
602;-0.063528111;2.883323;0.011243775
604;-0.923777518;2.922314;0.014623649
606;-0.887928965;2.861281;0.004432352
608;-1.309048821;2.863066;0.016017661
610;-1.078534022;2.862327;0.036706222
612;-1.884116446;2.878473;0.001390535
614;-2.324525673;2.865897;0.000101841
616;-2.103424964;2.925593;0.008686827
618;-1.954241075;2.879809;0.013585436
620;-2.389414077;2.926257;0.010663787
622;-2.074169904;2.875242;0.015912245
624;-2.151283737;2.865593;0.016259863
626;-3.400438206;2.921368;0.018129909
628;-3.118049681;2.872788;0.026303355
630;-4.01834918;2.924213;0.01622469
632;-4.467025272;2.879403;0.020734899
634;-3.908919026;2.874061;0.00526092
636;-3.830587967;2.921781;0.015029438
638;-4.168978457;2.94109;0.022344201
640;-3.717774993;2.870074;0.010863729
642;-2.916665498;2.864219;0.010256467
644;-2.899523438;2.85884;0.009977236
646;-2.577154983;2.880561;0.023600753
648;-1.925836311;2.865158;0.02072203
650;-2.143119553;2.872866;0.019691138
652;-1.359025169;2.936771;0.023040248
654;-1.656979646;2.862376;0.032143472
656;-1.892447526;2.862015;0.008181125
658;-1.437912536;2.926085;0.003960509
660;-1.848665672;2.877013;0.015715994
662;-2.018440188;2.86136;0.013613112
664;-1.601407681;2.860645;0.018063785
666;-1.921376857;2.938581;0.004654379
668;-2.690331857;2.932981;0.01201135
670;-2.589802107;2.873062;0.029003959
672;-3.087954049;2.934771;0.002065046
674;-2.848276418;2.872986;0.014249821
676;-2.395306422;2.861389;0.013901164
678;-1.924139517;2.861196;0.010662189
680;-2.465281846;2.936607;0.013593289
682;-2.783106615;2.874527;0.021150355
684;-2.949441606;2.861174;0.011010331
686;-1.659599651;2.875516;0.013281875
688;-1.384786609;2.938757;0.012300284
690;-3.008221194;2.939558;0.009367865
692;-2.675586864;2.861818;0.010599483
694;-2.559803251;2.866523;0.010932477
696;-3.05235796;2.924307;0.012825577
698;-2.042026301;2.877575;0.005009539
700;-1.897872242;2.86195;0.010825193
702;-2.052745985;2.856156;0.008950813
704;-1.336367142;2.933943;0.017703465
706;-2.020916923;2.861059;0.007401683
708;-2.068240791;2.860566;0.013150069
710;-2.308832097;2.924504;0.005726977
712;-2.971881068;2.878579;0.004740217
714;-2.921914853;2.860435;0.017595574
716;-1.572620263;2.859909;0.006677967
718;-0.99868251;2.941247;1.00E-04
720;0.185329025;2.861914;0.009366074
722;0.739357776;2.86445;0.007629909
724;-0.753771586;2.923781;-0.000327496
726;-1.768282675;2.861884;0.004549668
728;-1.49363927;2.865111;0.018181054
730;-1.943761455;2.860533;0.010778251
732;-1.923905945;2.929274;0.009766749
734;-1.293872701;2.942203;0.01197398
736;-2.433272841;2.867742;0.004367771
738;-3.401250637;2.861157;-0.007255853
740;-3.499357512;2.943745;0.018452365
742;-3.592991965;2.876684;0.017633068
744;-2.771337756;2.892126;0.010224033
746;-2.629643587;2.862245;0.003980147
748;-2.98472435;2.854905;0.011874162
750;-2.676296815;2.937482;0.002147705
752;-1.705093753;2.872143;0.002622359
754;-2.183503074;2.862119;0.013279807
756;-1.592353817;2.865073;0.000919051
758;-2.620435946;2.942668;0.002052514
760;-3.189755286;2.882444;0.010982735
762;-2.801312458;2.774071;0.009484343
764;-2.567712409;2.838574;0.005527445
766;-3.567395975;2.927858;-0.004291131
768;-3.523035201;2.936306;0.013171443
770;-3.799973689;2.936508;0.000523233
772;-2.906257736;2.939637;0.014964578
774;-2.177671029;2.861096;0.00586715
776;-2.465833786;2.864778;0.021591244
778;-2.994642857;2.920521;-0.001433159
780;-2.612071824;2.93769;0.007451401
782;-2.712140566;2.861069;0.003505399
784;-3.723079373;2.865242;0.008460043
786;-3.400108451;2.925231;0.014677631
788;-3.560881604;2.861194;0.003548927
790;-3.591430132;2.938352;-0.006647947
792;-3.436375543;2.921867;-0.0013235
794;-3.821693656;2.862225;0.012902935
796;-3.091673252;2.921309;-7.57E-05
798;-2.366262348;2.866392;0.012647671
800;-2.905568313;2.939402;0.004260926
802;-2.691312797;2.862507;-0.002463886
804;-1.643620862;2.877307;-0.001232694
806;-2.644858265;2.927797;0.009063513
808;-2.754095834;2.939501;-0.003566889
810;-2.795367529;2.934501;0.007657986
812;-2.185495092;2.863662;0.002068811
814;-1.774690134;2.939508;0.006961164
816;-1.720216513;2.865761;0.007149261
818;-1.810664703;2.87629;0.010395838
820;-1.405826198;2.86054;-0.003330382
822;-1.602499732;2.939296;0.010481343
824;-2.168213353;2.877046;0.013105768
826;-2.640542251;2.865308;0.0030518
828;-2.907024056;2.863805;0.015854601
830;-2.985885607;2.862741;0.005164371
832;-2.240338269;2.939074;-0.00149734
834;-1.436327123;2.939206;0.011328248
836;-1.660059656;2.862566;0.003956474
838;-1.158340517;2.862415;-0.003451695
840;-1.493626822;2.939796;0.008631342
842;-1.735983496;2.936836;0.009807933
844;-2.3922673;2.864121;0.000101671
846;-4.090653887;2.858788;0.004525559
848;-3.09586479;2.938714;0.00774698
850;-2.753248313;2.877411;0.004080799
852;-2.976588615;2.86254;0.001786305
854;-2.873608205;2.859543;0.00246598
856;-2.525003831;2.865308;0.000933444
858;-2.804143475;2.862245;0.000512379
860;-3.23108797;2.856539;0.001617735
862;-2.645528883;2.858689;0.004583057
864;-3.155400045;2.935551;0.002863281
866;-2.071115244;2.874253;0.010139333
868;-1.471357572;2.86132;0.003032182
870;-1.760407809;2.864323;0.005147519
872;-1.431707712;2.9198;0.01104516
874;-1.56527546;2.878103;0.002069341
876;-2.139792484;2.924242;0.002482609
878;-1.412110307;2.860632;0.003593159
880;-2.353152042;2.93891;0.001670586
882;-3.149086374;2.936241;0.012015745
884;-1.945482591;2.860185;0.014711817
886;-1.630979463;2.939103;0.000534152
888;-1.856634876;2.941829;0.001436628
890;-1.172241761;2.941731;0.00236927
892;-2.768309139;2.93983;0.004974241
894;-3.231359162;2.878529;0.004269582
896;-3.160779094;2.943195;-0.002940529
898;-3.489290857;2.942814;0.001726582
900;-3.824158559;2.938454;0.004511216
902;-3.478806414;2.938243;0.002757034
904;-3.854071373;2.865279;-0.000229257
906;-3.92059567;2.925905;-0.004712899
908;-2.224310818;2.940352;0.001626787
910;-2.545072672;2.938247;0.023611527
912;-2.613285089;2.880797;0.003494494
914;-2.205361679;2.942352;0.007467881
916;-2.516385714;3.028891;-0.000611502
918;-1.66618979;2.941403;0.004430586
920;-2.307055936;2.866001;0.009564817
922;-3.708078087;2.942268;0.016920854
924;-4.804985969;2.941927;0.013565891
926;-4.635265712;2.939506;0.006539515
928;-4.848851488;2.943615;0.004231481
930;-4.634945713;2.928852;0.000664891
932;-3.529429139;2.865146;-0.003013011
934;-3.327546361;3.02994;-0.005683599
936;-3.597929199;2.943685;0.002155542
938;-4.504291119;2.868078;-0.009040148
940;-4.969107735;2.863064;0.001311488
942;-4.579557769;2.942448;0.001761408
944;-4.643881708;2.949811;0
946;-5.178333802;2.880165;0.003543573
948;-4.454956502;2.88611;-0.0038104
950;-4.783887102;2.930749;0.001777077
952;-4.948837064;2.946141;0.006741492
954;-5.494341398;2.944758;0.017278792
956;-5.360073949;2.86393;0.006958633
958;-4.328720285;2.870733;-0.007430175
960;-3.491279317;2.87062;0.002264841
962;-2.956127565;2.929796;0.001117794
964;-2.791386833;2.941829;0.004699349
966;-1.670897217;2.885901;0.002784116
968;-1.625000641;2.874517;0.004178001
970;-1.585844294;2.941193;-0.000961431
972;-1.229271949;2.942973;-0.005870159
974;-1.557862261;2.943401;-0.001996655
976;-0.779308898;2.944256;-0.005899334
978;-1.525433308;2.930745;-5.06E-05
980;-2.579555626;2.944874;-0.000101533
982;-2.662960369;2.931599;-0.003546297
984;-2.351748518;2.884015;-0.008385025
986;-2.837288233;2.9294;-0.001224551
988;-1.817039378;2.945615;0.000328833
990;-2.34711216;2.884245;0.000277406
992;-2.781706271;2.868856;0.005090304
994;-3.059733639;2.869539;-0.004589005
996;-3.762605888;2.941403;-0.005415306
998;-3.987947724;2.942675;-0.009964162
1000;-3.709732632;2.87867;0.001023123
1002;-3.548810915;2.928843;-0.002739225
1004;-3.954707377;2.939617;-0.003927174
1006;-2.425550123;2.941196;-0.004730814
1008;-2.799214162;2.868962;-0.001614321
1010;-2.869360985;2.941541;0.006491279
1012;-3.255708428;2.940778;-0.000149105
1014;-3.349963017;2.883268;-0.002150001
1016;-3.968131978;2.927593;-0.006721764
1018;-2.323709874;2.947292;-0.006565084
1020;-1.748898285;2.945835;-0.012364818
1022;-2.068090819;2.942349;-0.014972423
1024;-2.892488807;2.944362;-0.003759013
1026;-4.4926734;2.943423;-0.010865911
1028;-3.644485128;2.946564;-0.005496846
1030;-3.121907765;2.942888;0.001542515
1032;-2.649073905;2.944294;-0.002272513
1034;-3.680513282;2.941403;-0.007262347
1036;-3.40167853;2.944245;-0.003575048
1038;-3.935625709;2.940878;-0.009094683
1040;-4.02639679;2.920759;-0.007869773
1042;-2.325223681;2.941508;-0.011921721
1044;-2.856061321;2.940021;-0.012033768
1046;-3.494287552;2.923478;0.001485132
1048;-3.709037214;2.94172;-0.008599422
1050;-3.971209513;2.879412;-0.006548851
1052;-2.887855524;2.942858;-0.009256696
1054;-2.25404665;2.946645;-0.010597282
1056;-2.619306748;2.882043;-0.009859815
1058;-3.356739812;2.927896;-0.009894821
1060;-2.480058656;2.940992;-0.004823358
1062;-1.515471317;2.942042;-0.019176369
1064;-1.248764488;2.86917;-0.020780398
1066;-1.385348897;2.947251;-0.000299094
1068;-3.044766749;2.946673;-0.009638596
1070;-2.481405532;2.88501;0.006728773
1072;-2.694158021;2.872964;-0.011245217
1074;-2.885577822;2.867593;-0.01135567
1076;-2.150812294;2.944767;-0.007316911
1078;-2.186147926;2.946985;-0.008577349
1080;-2.818175361;2.875914;-0.010839189
1082;-2.143477319;2.871917;-0.011276805
1084;-2.416079504;2.93465;-0.008087532
1086;-2.633289748;2.887293;-0.022925444
1088;-2.217818681;2.872122;-0.011944198
1090;-3.460554212;2.943525;-0.014675637
1092;-3.966753308;3.034042;-0.011041325
1094;-3.388999827;2.940791;-0.012182413
1096;-3.913539841;2.941722;-0.009178726
1098;-3.933783932;2.945618;-0.012771597
1100;-3.539373973;2.885614;-0.014633289
1102;-3.670417683;2.929601;-0.011973918
1104;-4.624700779;2.945925;-0.006607876
1106;-5.050644475;2.945729;-0.014757949
1108;-5.815097442;2.938472;-0.027750362
1110;-6.614952273;2.946659;-0.017337969
1112;-5.602186407;2.945039;-0.019536048
1114;-5.032189604;2.942248;-0.012363942
1116;-4.553695119;2.947407;-0.005410975
1118;-3.390348786;2.932009;-0.01860398
1120;-3.97055795;2.948454;-0.019884177
1122;-2.87940545;2.944033;-0.019410537
1124;-2.112982249;2.947514;-0.024815881
1126;-2.552933209;2.945631;-0.028984686
1128;-2.527981628;2.88772;-0.021092507
1130;-3.731106451;2.94438;-0.022091151
1132;-4.770406741;2.888343;-0.010397227
1134;-4.429547415;2.867808;-0.025185301
1136;-4.717717237;2.930949;-0.023861464
1138;-5.050582788;2.947171;-0.010996312
1140;-4.292261406;2.941214;-0.018220923
1142;-3.853192609;2.942688;-0.020082022
1144;-3.693127066;2.941615;-0.014100344
1146;-2.275484282;2.883722;-0.018488863
1148;-2.639006803;2.928118;-0.02437273
1150;-2.848214805;2.926333;-0.017357992
1152;-1.553810428;2.879105;-0.028125339
1154;-0.571641166;2.868537;-0.022872433
1156;-0.412355712;2.942661;-0.013882276
1158;0.194274912;2.942773;-0.017139827
1160;-1.48211029;2.939518;-0.016157647
1162;-1.468061741;2.863479;-0.027961401
1164;-1.254528108;2.927058;-0.022505817
1166;-2.698769381;2.882471;-0.016039716
1168;-2.816274768;2.943828;-0.02106124
1170;-2.58950223;2.867082;-0.019964148
1172;-3.010617176;2.944776;-0.022933565
1174;-2.77397509;2.944362;-0.028379597
1176;-3.299968594;2.941722;-0.028262335
1178;-3.228495547;2.939505;-0.033261692
1180;-2.810786747;2.938146;-0.037409745
1182;-1.893254498;2.942479;-0.024637731
1184;-2.013132154;2.945301;-0.029887177
1186;-1.916434712;2.942461;-0.032516009
1188;-2.659209607;2.941313;-0.025014394
1190;-3.090758388;2.942577;-0.015661303
1192;-2.78569621;2.939091;-0.029833597
1194;-2.822798976;2.882676;-0.035899964
1196;-1.88881203;2.943828;-0.012971734
1198;-1.409737306;2.945399;-0.024823462
1200;-0.875390191;2.96396;-0.028008654
1202;-0.796761929;2.943935;-0.025558908
1204;-0.332941424;2.936153;-0.032066019
1206;-0.788406103;3.031308;-0.032428897
1208;-2.137665747;2.960924;-0.030969113
1210;-1.5264686;2.938481;-0.031856025
1212;-1.020725722;2.92843;-0.023343364
1214;-1.2347884;2.963729;-0.023869333
1216;-0.749791724;2.938045;-0.022378097
1218;-0.987717334;3.032025;-0.026088107
1220;-0.94701653;3.051753;-0.028166535
1222;-0.310675424;2.94308;-0.024723875
1224;-0.803820317;3.055621;-0.028949612
1226;-0.85825785;3.050386;-0.029525798
1228;-0.452578308;3.03015;-0.021231193
1230;-1.13520839;3.048917;-0.027840569
1232;-1.971809102;2.941536;-0.031852289
