Repository: johodges/materials

## A Non-Dimensional Scaling Approach to Modeling Material Pyrolysis

This repository contains the data, scripts, and technical documents required to generate the SPyro cone validation cases.

## Instructions
* Clone this repository with submodules
  ```
  git clone --recurse-submodules https://github.com/johodges/materials
  ```
* Pre-process data
  ```
  python materials/scripts/initialize.py
  ```
* Build latest FDS (example for impi_intel_linux target, but use relevant make target for platform)
  ```
  git clone git@github.com:firemodels/fds.git && cd fds
  cd Build/impi_intel_linux
  ./make_fds.sh
  ln -s fds_impi_intel_linux fds
  cd ../..
  ```
* Run cases
  ```

File: data/rise_materials/Testdata-1900.txt
Keywords
Material1;Material2;Material3;Material4;Product;Object;Scenario;Method;Reference;Comment;Owner;IsPublic;ImportDate
;;;;IN6-1;;;ISO 5660;TRANSFEU;;TRANSFEU;1;2011-03-28 15:34:54
Scalars
Flux (kW/m2);tig (s);qmax (kw/m2);qtotal (MJ/m2);q180 (kw/m2);q300 (kw/m2);Sample mass (g);Mass loss (g);DHc (MJ/kg);Peak smoke production (m2/m2s);Total smoke produced (m2/m2);Specific extinction area (avg) (m2/kg);MARHE (kW/m2);Area exposed (m2);Observations;Test date (YYYY-MM-DD);Test identifier;Product thickness (mm);Thickness1 (mm);Thickness2 (mm);Thickness3 (mm);Thickness4 (mm);Product density (kg/m3);Density1 (kg/m3);Density2 (kg/m3);Density3 (kg/m3);Density4 (kg/m3);Product area weight (kg/m2);Area weight1 (kg/m2);Area weight2 (kg/m2);Area weight3 (kg/m2);Area weight4 (kg/m2)
50;44;453.54;44.19;;;22.5;18.9;20.67;;16.3;;199.29;0.0884;;2011-02-16;c_CID_IN6-1_50c;1.95;;;;;;;;;;;;;;
VectorData
Time (s);HRR (kW/m2);SPR (m2/(m2*s));Mass (g)
0;1.668504417;22.5;0.002232931
2;1.304954872;22.613065;0.001356895
4;2.273875944;22.616767;-0.020451814
6;1.726543318;22.639103;0.003974788
8;0.919748385;22.615195;-0.00376186
10;0.466955552;22.502891;-0.000984102
12;0.972434263;22.501483;0.004242695
14;0.378273991;22.424514;0.014584577
16;-1.041448035;22.424091;0.047101997
18;-0.591946425;22.424185;0.087258846
20;-0.336157059;22.437723;0.176992925
22;-0.175174229;22.426709;0.52759254
24;0.762815584;22.423236;0.640952669
26;0.466501534;22.335017;0.641885734
28;1.731133527;22.31069;0.713863363
30;2.906682755;22.314488;0.848467475
32;3.58716173;22.317124;1.039840818
34;4.875805396;22.198546;1.508852466
36;5.471148096;22.09346;1.08797215
38;4.934255344;21.92609;1.641838298
40;3.002952959;21.929388;2.194052981
42;0.662256687;21.792233;2.565251966
44;-2.706014872;21.735377;3.523766176
46;-3.926897772;21.716228;1.483943097
48;1.907780384;21.626083;2.659763403
50;14.41357777;21.603551;4.514732449
52;36.67721179;21.438538;7.152126844
54;58.77104988;21.352367;7.177956196
56;74.74812471;21.077941;9.908389561
58;89.54446498;20.739961;12.80516689
60;106.6560464;20.494389;12.30740983
62;119.0451751;20.432049;12.34074155
64;123.3538914;20.192841;11.36865009
66;130.0722022;20.138127;11.71508673
68;132.4364714;20.031753;11.15226073
70;129.8774784;19.916998;9.992322398
72;128.8175889;19.817151;10.51597919
74;131.256751;19.61996;10.87478716
76;142.6754886;19.197884;10.72379081
78;166.7626424;19.128672;11.09757793
80;186.3752075;18.859869;11.15318165
82;213.951944;18.622651;10.96684439
84;245.5863719;18.2613;12.85724089
86;268.293007;18.020257;12.26844777
88;290.258863;17.83518;13.02636796
90;297.7701779;17.610909;13.85555252
92;322.5762338;17.234892;14.40597054
94;354.9655458;16.781447;13.83835277
96;387.4208861;16.552835;15.53059384
98;397.2949502;16.043323;15.59746997
100;428.9651684;15.738084;16.10185564
102;452.4882029;15.395331;19.08609248
104;450.0383333;14.769631;18.30060725
106;453.5410539;14.684076;18.24217736
108;442.1287309;14.173796;17.8642905
110;434.868273;14.036653;19.50532318
112;410.251089;13.499957;18.99985763
114;407.245845;13.216229;17.46118593
116;390.1120476;12.560202;19.11859529
118;383.798653;12.210866;17.00600359
120;383.2602191;12.039381;18.48074331
122;372.7350583;11.553791;14.74750794
124;368.6417589;11.430238;16.8628936
126;369.7697598;11.211201;15.87000047
128;370.3806518;10.932364;15.54200357
130;366.8932646;10.546877;15.46607685
132;371.9204195;10.193819;15.37004123
134;357.7675238;9.921531;15.04942976
136;356.2522213;9.366891;14.03259162
138;354.1278586;9.129425;14.79826155
140;346.390024;8.928217;14.25036712
142;348.3597935;8.61785;13.83037501
144;339.2701684;8.404494;15.37013163
146;334.4268501;8.21212;16.05965939
148;325.4015615;8.084166;17.28213658
150;319.5129464;7.461436;19.28014932
152;307.2610168;7.287026;15.63697635
154;294.4379425;7.10581;15.72177402
156;288.9176815;6.971681;15.62344388
158;271.6450486;6.81268;13.77723416
160;262.5786015;6.434113;16.45466305
162;245.3049505;6.315689;15.07106791
164;227.5318118;6.189947;13.97477799
166;215.9598071;6.095765;13.54210376
168;198.8627303;6.015544;11.93437794
170;189.0460816;5.819592;11.2050203
172;175.8589537;5.774196;9.360268461
174;168.2727377;5.598564;8.899281472
176;157.1735032;5.486981;6.269180661
178;145.3762295;5.33891;5.957583591
180;133.7912037;5.353643;4.142795875
182;120.7955068;5.282771;3.409177948
184;106.9751348;5.079116;2.340371514
186;95.12911423;5.079352;1.623639605
188;83.2430956;5.056659;1.084641691
190;75.41148263;5.081785;1.36851101
192;67.1322002;5.060573;1.166958646
194;63.11652714;4.909374;0.937182824
196;59.26215983;4.876903;0.897450123
198;57.17897838;4.879862;0.604174275
200;52.36088974;4.875521;0.449644772
202;48.15194599;4.874435;0.322003933
204;45.08833167;4.789131;0.231923847
206;40.97897113;4.788609;0.154698463
208;38.45753663;4.856743;0.134559444
210;36.19188562;4.874238;0.101487325
212;34.79352826;4.765917;0.094578111
214;33.00839088;4.703802;0.074923031
216;31.48440693;4.753473;0.074580763
218;30.92063884;4.695799;0.049759158
220;31.63341445;4.69442;0.086235369
222;32.43231494;4.674557;0.046311178
224;31.39295527;4.69442;0.042776614
226;32.56690887;4.584816;0.085891111
228;32.74956154;4.578072;0.044496494
230;32.30171232;4.670216;0.035504971
232;32.66541887;4.605997;0.056520425
234;31.01627719;4.584094;0.045565708
236;29.13284571;4.562947;0.109056986
238;29.51400704;4.581199;0.023599141
240;29.3111067;4.495441;0.019774368
242;28.98388512;4.478997;0.062605035
244;28.77604502;4.473342;0.023740648
246;26.18681038;4.475281;0.028812834
248;25.88316781;4.474428;0.023121979
250;27.86375409;4.403286;0.027182796
252;26.68680169;4.401938;0.021387958
254;25.84506287;4.405228;0.023723615
256;25.45736056;4.402334;0.009823597
258;24.46107481;4.405171;0.028620081
260;25.58526867;4.400098;0.004932612
262;26.47823872;4.316013;0.011401918
264;25.60352893;4.291416;0.009490241
266;25.72635639;4.292863;0.012073536
268;27.46874188;4.402423;0.01953792
270;27.29572602;4.293686;0.003775499
272;26.67062215;4.270072;0.02928858
274;26.36807015;4.292433;0.013130045
276;24.14409008;4.20089;0.020974363
278;23.97254685;4.176815;0.008539242
280;24.43477209;4.174543;0.046163283
282;24.65421444;4.177536;0.015219369
284;24.10879572;4.083819;0.005465425
286;25.86402773;4.062601;0.029238432
288;25.01805052;4.064481;0.02545221
290;25.53166249;4.061682;0.02127006
292;25.20905116;4.06198;0.015708343
294;25.02125404;3.997195;0.019524708
296;25.18567878;4.04983;0.024775008
298;25.1271439;3.983438;0.028437629
300;25.02591109;4.059972;0.027041577
302;25.46576408;3.991455;0.029371808
304;25.37014687;3.989192;0.023792127
306;23.89623539;3.984683;0.012525273
308;23.60510544;3.984722;0.026956968
310;23.35021102;3.987353;0.00938248
312;22.62325945;3.99268;0.032896132
314;22.87106394;3.98821;0.023075632
316;22.39934274;3.987285;0.015708017
318;22.1313788;3.874787;0.033198583
320;23.03156794;3.985772;0.019059454
322;21.44737771;3.87706;0.033930998
324;20.7371052;3.894524;0.02785769
326;21.34914242;3.787057;0.033428236
328;21.27414122;3.761899;0.011920632
330;21.98286651;3.850518;0.048251699
332;22.36163987;3.84933;0.020441019
334;22.10547466;3.868636;0.017877968
336;22.72653222;3.756534;0.01483911
338;22.98402134;3.715465;0.011322938
340;22.85347123;3.698925;0.0134753
342;22.73835673;3.70116;0.028185568
344;23.16605391;3.757456;0.011028788
346;21.41390536;3.757947;0.016209867
348;20.593645;3.70199;0.019743142
350;20.58314198;3.682993;0.026439873
352;19.85747808;3.679146;0.015784114
354;19.93081837;3.677894;0.00353125
356;20.64978929;3.681154;0.013366187
358;19.52521736;3.684703;0.011893265
360;20.29809012;3.660338;0.012534269
362;19.79108522;3.682235;0.017528198
364;20.07270606;3.681316;0.023189217
366;21.40584015;3.680426;0.019331105
368;21.69996545;3.685888;0.011811729
370;21.37794628;3.575297;0.013867662
372;21.93111037;3.568918;0.023146861
374;20.60721746;3.575137;0.020059613
376;20.39679763;3.590737;0.021549811
378;21.81821303;3.575365;0.036742032
380;21.57647415;3.461618;0.010048765
382;20.7274373;3.481846;0.019761977
384;20.4514631;3.551622;0.00663771
386;19.96204891;3.479871;0.015877389
388;19.91877726;3.464215;0.019355837
390;20.62323116;3.386496;0.00745672
392;20.56282668;3.458442;0.012736379
394;19.52923175;3.462864;0.015864585
396;17.74352148;3.394172;0.001401147
398;16.76535013;3.38291;0.013835634
400;18.02258373;3.382718;0.019939275
402;18.03875257;3.461252;0.00631652
404;17.29288144;3.396408;0.02421922
406;17.25083109;3.381793;0.013358705
408;18.34017506;3.382846;0.014313456
410;18.15857934;3.381367;0.014063819
412;17.00298374;3.380186;0.029314953
414;17.11280119;3.38544;0.029910907
416;16.73143769;3.384261;0.019856599
418;17.29264837;3.38548;0.010197468
420;18.1577084;3.274128;0.017022993
422;18.39508247;3.35741;0.018728206
424;18.75241939;3.29278;0.011611735
426;17.00923479;3.274482;0.017633234
428;17.0528887;3.184719;0.018959108
430;17.09624878;3.274026;0.016049539
432;16.45069356;3.360946;0.00876831
434;16.28528229;3.292131;0.011116615
436;17.47820821;3.274445;0.016879208
438;17.44326691;3.183905;0.020293576
440;16.66128073;3.273381;0.01356786
442;16.95750569;3.268013;0.016295904
444;16.4440839;3.27176;0.01543635
446;16.76993133;3.212967;0.013361124
448;16.06055868;3.270865;0.012404142
450;15.5093597;3.269571;0.012322255
452;15.57571517;3.156018;0.01922731
454;16.14964983;3.158418;0.01040265
456;15.68610258;3.15944;0.011511474
458;14.86625346;3.159669;0.00349711
460;15.10710484;3.099323;0.020663054
462;15.81329907;3.095578;0.013586499
464;14.90225236;3.145802;0.019867937
466;15.02173994;3.154414;0.012159611
468;13.75868225;3.145195;0.018687774
470;12.87457972;3.08501;0.016845152
472;13.31497832;3.150619;0.009454715
474;13.96167608;3.087125;0.007276781
476;13.98249938;3.08525;0.015057484
478;14.20599836;3.085712;0.021754329
480;13.85566049;3.079258;0.010893064
482;13.18269478;3.084475;0.036853251
484;12.00614306;2.970875;0.025419533
486;11.6776997;2.975878;0.011751039
488;12.39946882;3.064584;0.02230378
490;12.05643363;3.085651;0.024785789
492;11.36062887;2.993968;0.026877585
494;12.37275645;3.000606;0.028224174
496;12.02645162;2.977414;0.012544535
498;12.08254465;2.97615;0.019734698
500;12.80917875;3.065225;0.019701521
502;11.59768029;3.081867;0.016829965
504;11.26366011;3.081969;0.01648749
506;10.78268093;2.995426;0.024342945
508;10.48762855;2.886991;0.005606185
510;9.686114805;2.97762;0.035988182
512;9.561336181;2.972998;0.01112845
514;9.171331952;3.08533;0.023515331
516;9.149684135;2.97981;0.029610448
518;9.950231133;2.887294;0.01742222
520;9.682010409;2.974151;0.029296662
522;9.519215317;2.979192;0.019421199
524;9.887232658;2.972989;0.025183603
526;8.620254594;2.866111;0.037257891
528;9.023639019;2.865098;0.016579547
530;9.384222999;2.977942;0.017151179
532;9.104044657;2.974998;0.02182173
534;9.005431157;2.866761;0.017388306
536;8.658111671;2.870193;0.008015506
538;8.183479443;2.892552;0.029743312
540;8.47540681;2.862024;0.021866294
542;7.771623678;2.870753;0.013858349
544;6.868886274;2.868537;0.014889146
546;7.063065245;2.870634;0.012625583
548;6.656227104;2.868132;0.023222903
550;6.369776877;2.868654;0.031745875
552;5.85314547;2.956758;0.021366499
554;4.976570809;2.865171;0.017174858
556;4.530566635;2.775692;0.024005396
558;4.364595;2.843667;0.025096409
560;3.737088584;2.866021;0.041492745
562;3.535250928;2.864762;0.028069065
564;4.461614828;2.865492;0.028986665
566;4.165368986;2.775273;0.017873637
568;3.786961515;2.842938;0.026222332
570;3.223141025;2.864637;0.022444767
572;1.79426901;2.773488;0.023201858
574;1.679863395;2.862656;0.048668066
576;1.762723594;2.866645;0.023887087
578;1.079896632;2.869392;0.027353482
580;0.974838021;2.773565;0.045786459
582;1.627235434;2.840311;0.045174134
584;1.037029933;2.865808;0.033115901
586;1.21928189;2.884653;0.02696001
588;1.86108466;2.863083;0.029414247
590;1.453772813;2.747673;0.026441063
592;1.480714793;2.867064;0.031919107
594;1.403810264;2.865067;0.033180603
596;-0.51832733;2.865171;0.022733704
598;-0.542019923;2.736286;0.031110238
600;-0.355060889;2.864121;0.027215639
602;-0.743179655;2.863696;0.031280346
604;-0.560530467;2.841242;0.037338857
606;0.42318412;2.776834;0.028680055
608;0.243122434;2.846071;0.03595628
610;-0.179220237;2.861382;0.021523498
612;-0.375316272;2.749244;0.035347117
614;-0.68743482;2.755457;0.03205244
616;-0.723938578;2.867593;0.030963453
618;-1.734706374;2.954851;0.025370759
620;-2.497738133;2.861115;0.035877538
622;-1.398997779;2.862434;0.025088832
624;-0.539327206;2.842929;0.027169353
626;-0.804872385;2.866111;0.02234554
628;-0.533424496;2.863395;0.03646799
630;-1.38730004;2.771703;0.034846087
632;-0.27828959;2.864014;0.023597945
634;0.279059273;2.957069;0.05703423
636;-0.459837707;2.863065;0.040491348
638;0.025224116;2.863719;0.033363746
640;0.616367712;2.861911;0.028988643
642;-0.038636286;2.75067;0.017464137
644;-0.973813039;2.772179;0.029091815
646;0.062089292;2.748595;0.025833579
648;0.525944284;2.771516;0.026960899
650;1.541962767;2.867541;0.046921285
652;0.547071567;2.749551;0.029415037
654;-0.527363116;2.780211;0.033971337
656;-0.599137376;2.751887;0.022857597
658;-0.555108492;2.841446;0.031375383
660;-1.133482916;2.863381;0.024468339
662;-0.486606756;2.810685;0.026933535
664;-0.458624065;2.769606;0.029648025
666;0.139681771;2.838864;0.027362843
668;-0.367293705;2.880887;0.027348114
670;-0.809961243;2.861387;0.017240327
672;-1.730473843;2.748298;0.028880976
674;-1.174240218;2.834742;0.02527795
676;-1.173075143;2.860007;0.037963785
678;-1.523728064;2.860188;0.02303557
680;-1.107228413;2.841462;0.039105313
682;-1.173963196;2.861094;0.050589501
684;-1.72197713;2.860319;0.033402427
686;0.083087678;2.865339;0.028499361
688;0.03479716;2.861481;0.030469482
690;-0.227851385;2.84478;0.018250723
692;-0.205823387;2.863032;0.026272157
694;-0.56476123;2.862411;0.029993388
696;-0.553163825;2.767868;0.011735056
698;-0.001106229;2.839186;0.037961051
700;-0.710763766;2.86708;0.029333655
702;-1.628453834;2.769281;0.019261126
704;-1.68342074;2.842084;0.040034104
706;-2.473320326;2.862807;0.022059796
708;-2.778609943;2.868433;0.025574709
710;-3.626505156;2.770517;0.020607808
712;-3.122629828;2.868182;0.0243611
714;-2.468939372;2.863461;0.038181252
716;-1.670661345;2.775598;0.035427842
718;-1.714350287;2.864388;0.023202212
720;-2.052687032;2.952609;0.038468808
722;-2.561432351;2.869022;0.03583936
724;-2.692069237;2.756623;0.028648117
726;-2.189684116;2.86409;0.031884148
728;-2.619706302;2.86662;0.03256437
730;-3.055117974;2.862282;0.022494974
732;-2.916388181;2.75037;0.029504877
734;-2.653450729;2.750971;0.012274537
736;-2.131792846;2.866455;-0.001853251
738;-0.38306213;2.770237;0.009809373
740;-0.849178743;2.75153;0.013950558
742;-1.453492801;2.750107;0.006509165
744;-1.46779148;2.775404;0.012965492
746;-1.658564327;2.884281;0.014557835
748;-1.671391079;2.863803;0.005509707
750;-1.113921944;2.772998;0.014263677
752;-1.226420083;2.846394;0.004524644
754;-1.336737562;2.864418;0.01412428
756;-0.300085515;2.867173;0.034808245
758;-0.595445834;2.748958;0.023944946
760;-0.23344974;2.861325;0.025332792
762;-0.381665572;2.864053;0.027571719
764;-0.536893568;2.956165;0.015197949
766;-0.190994871;2.869582;0.033337234
768;-0.198254978;2.77664;0.039907597
770;-1.474365521;2.842677;0.034335943
772;-1.3334309;2.869022;0.043412348
774;-1.386774512;2.958674;0.038171583
776;-1.760574935;2.979116;0.024597803
778;-2.037688862;2.865667;0.039377228
780;-3.454943621;2.867738;0.032693898
782;-4.0698073;2.866493;0.032284203
784;-2.714317841;2.961981;0.030873429
786;-2.645857506;2.980793;0.032876552
788;-2.653890466;2.777346;0.029358929
790;-2.199772776;2.866227;0.020660909
792;-3.0330336;2.86886;0.01524248
794;-2.109035927;2.863629;0.01911801
796;-1.124898191;2.86555;0.017381821
798;-1.555102147;2.86154;0.01192035
800;-1.744470936;2.862541;0.018129545
802;-2.023921369;2.864144;0.011313258
804;-2.381635859;2.887209;0.012107061
806;-2.187632127;2.861622;0.018247041
808;-1.937035216;2.853667;0.023418606
810;-2.661625426;2.872206;0.010517328
812;-2.219552359;2.870893;0.012501737
814;-1.15899342;2.86238;0.00839344
816;-1.308765092;2.861396;0.017354251
818;-1.158043441;2.842326;0.013732566
820;-1.093859508;2.865585;0.006500648
822;-2.414256557;2.866342;0.018422784
824;-2.00226983;2.754914;0.019134037
826;-1.643009683;2.867166;0.018326053
828;-1.652733132;2.867068;0.026303333
830;-0.967161423;2.77214;0.01870825
832;-1.327297839;2.749465;0.024145218
834;-2.314084932;2.750605;0.029039024
836;-1.777968125;2.864948;0.023266489
838;-2.52722822;2.779281;0.0390928
840;-3.605149042;2.755717;0.024360696
842;-3.264082657;2.863842;0.037311338
844;-3.670050403;2.82022;0.033273212
846;-3.643002964;2.778835;0.028791643
848;-3.283313719;2.845166;0.035182058
850;-4.578775715;2.869551;0.033772721
852;-4.092800112;2.866752;0.029563415
854;-3.249472296;2.869179;0.040204904
856;-3.218309187;2.774875;0.029456693
858;-3.516119727;2.754684;0.049447177
860;-2.514130266;2.871722;0.047863631
862;-3.133363197;2.867384;0.047659945
864;-2.648644814;2.753993;0.04086991
866;-1.44585918;2.866541;0.028337494
868;-1.67479223;2.776192;0.027635631
870;-2.58850635;2.846574;0.03315408
872;-2.235526379;2.871903;0.027070395
874;-2.010786415;2.896543;0.030655738
876;-1.436032679;2.864875;0.027763134
878;-1.105654216;2.890366;0.025898766
880;-0.726389768;2.871416;0.025357228
882;-1.093288228;2.866783;0.022008943
884;-1.392142937;2.863496;0.021647946
886;-1.50180184;2.869087;0.028608687
888;-0.321849158;2.964453;0.016163874
890;-0.4267167;2.867581;0.019271028
892;-1.209333312;2.866623;0.020943743
894;-1.41593748;2.867738;0.017352379
896;-1.246472168;2.869448;0.008806647
898;-0.97289303;2.867049;0.012771678
900;-0.449590002;2.869418;0.008363277
902;-0.514995777;2.868797;0.010847785
904;0.103427916;2.87139;0.016602881
906;0.398298298;2.873927;0.003824791
908;-0.07486419;2.873268;0.002556896
910;-0.397425672;2.846661;-0.004099762
912;0.747459612;2.891284;0.000503677
914;-0.642384568;2.848104;0.014460156
916;-0.675385186;2.876899;0.0028609
918;-1.046838437;2.870141;0.010687354
920;-0.456820991;2.868729;0.004963626
922;-0.496918175;2.861999;0.004137753
924;-0.057076888;2.864221;0.017344705
926;-1.362290298;2.866189;0.008496447
928;-1.378617291;2.845274;-0.000823312
930;-1.367894115;2.863911;0.002629773
932;-1.894467558;2.868708;0.003629652
934;-1.425884107;2.871037;0.002653121
936;-1.07865107;2.889634;0.006655878
938;-1.756740808;2.869008;0.014854016
940;-1.583277361;2.868599;0.012003515
942;-1.574617641;2.867691;0.007522793
944;-2.180739934;2.863814;0.013438797
946;-1.78838274;2.863317;0.013425044
948;-0.512608672;2.862755;0.030001327
950;-0.550748974;2.864858;0.035842628
952;0.408386323;2.861551;0.025341636
954;0.428680104;2.863042;0.028414282
956;0.490940235;2.858694;0.004374742
958;0.524431056;2.863493;0.006766809
960;-0.256092782;2.955279;0.008131546
962;-0.356505023;2.864623;0.015448889
964;0.836957903;2.956778;0.003523165
966;-0.235329563;2.88918;0.018092207
968;-0.062273218;2.863172;0.010460453
970;-0.935840562;2.868858;0.045384004
972;-2.61046728;2.869701;0.022963474
974;-3.949825285;2.866455;0.02616972
976;-2.534551533;2.954658;0.012260276
978;-1.761795231;2.887834;0.015538349
980;-1.59771043;2.86863;0.019208655
982;-0.878988038;2.865148;0.012815821
984;-1.673258632;2.887206;-0.001450445
986;-1.699193954;2.866988;0.01035011
988;-0.24333117;2.8658;0.014218114
990;-0.470221094;2.866059;0.003545321
992;-0.87999872;2.858433;0.0083158
994;-1.205504147;2.865171;0.002646618
996;-1.736521693;2.863561;0.009607646
998;-1.119858213;2.865073;0.005995325
1000;-0.862094304;2.870732;0.003412152
1002;-1.369095328;2.868648;0.006929171
1004;-1.130010164;2.861356;-0.005181661
1006;-1.056263046;2.864883;0.008081658
1008;-2.435736485;2.867177;0.002479133
1010;-2.28644468;2.955305;0.010017569
1012;-2.335344774;2.863068;0.013332592
1014;-2.895887088;2.856501;0.004465765
1016;-3.395993;2.860436;0.006829082
1018;-3.689315322;2.863943;0.004269243
1020;-2.844034527;2.859803;0.006512081
1022;-1.791608175;2.947617;0.004910233
1024;-2.025304194;2.864395;0.009477315
1026;-2.29495946;2.882205;0.001322527
1028;-1.90429721;2.863884;0.00709719
1030;-2.630963487;2.841841;0.000593842
1032;-1.866912148;2.862015;0.005767236
1034;-0.082443378;2.86328;0.004756741
1036;-0.158689427;2.861847;-0.004282234
1038;-1.346953721;2.865732;0.000804701
1040;-2.251034227;2.869087;0.006083079
1042;-2.573216929;2.958694;0.006317616
1044;-2.763972384;2.866916;0.017764101
1046;-2.194098565;2.887706;0.014628028
1048;-2.254915864;2.865367;0.002108443
1050;-2.335273327;2.87021;0.013591448
1052;-2.6468247;2.864714;0.010717876
1054;-3.571530378;2.867204;0.009946321
1056;-2.869767797;2.86968;0.018395911
1058;-1.426941214;2.865065;0.008661187
1060;-0.632864458;2.863431;0.01954912
1062;-1.043477716;2.868054;0.013690561
1064;-1.203199411;2.865702;0.017897856
1066;-2.34923203;2.868923;0.005754323
1068;-1.237921884;2.867342;0.011864722
1070;-0.976297243;2.863264;0.003549097
1072;-1.326879525;2.866159;0.00484707
1074;-1.252773566;2.87004;0.012183932
1076;-1.706190217;2.863264;0.031053894
1078;-2.487938564;2.867412;0.008707006
1080;-1.901944604;2.86626;0.005721391
1082;-2.364479647;2.870271;0.012763278
1084;-2.721904436;2.871722;0.003714241
1086;-2.185033835;2.870786;-0.002391886
1088;-2.46951452;2.871291;-0.001030865
1090;-1.301845814;2.872742;0.004291019
1092;-0.619158012;2.870334;-0.001802325
1094;-2.241196264;2.867906;0.000882017
1096;-2.29298213;2.865567;0.002131877
1098;-1.718279056;2.967766;0.009670059
1100;-2.175794745;2.868036;0.010420402
1102;-2.356535396;2.892864;0.002789466
1104;-1.145755732;2.957021;0.006263135
1106;-1.766217163;2.754845;-0.005307973
1108;-1.614887072;2.867609;0.007194322
1110;-0.266801932;2.839482;0.006456546
1112;-0.485269721;2.869254;-0.002421163
1114;-0.279374627;2.865426;0.002736061
1116;0.543778483;2.949447;-0.000649308
1118;0.436234545;2.861784;2.45E-05
1120;0.918174166;2.86149;-0.010659043
1122;0.765046722;2.86547;0.015648845
1124;0.731988005;2.974199;0.011769905
1126;-0.009256722;2.888577;0.018358248
1128;-0.27167399;2.860319;0.018262463
1130;-1.002455417;2.950285;0.012299086
1132;-0.510570182;2.900358;-0.001017652
1134;-0.2460118;2.889319;-0.000592593
1136;-0.828921565;2.888431;-0.000628764
1138;-0.088771069;2.870058;-0.000767514
1140;-1.151500331;2.867115;0.001921922
1142;-1.436106934;2.89374;-0.011915683
1144;0.036290089;2.864992;0.005288301
1146;-0.035522347;2.865864;0.003463815
1148;0.574688647;2.892069;0.014189454
1150;1.148661817;2.869383;-0.001528447
1152;-0.086766259;2.865881;0.007569873
1154;0.301789412;2.949123;0.001241583
1156;0.864550467;2.866522;-0.003322085
1158;0.246026845;2.97099;0.002821863
1160;-0.587615198;2.949641;0.004674039
1162;-0.071068329;2.861323;0.002427121
1164;-0.279856044;2.773432;-0.002638436
1166;-0.359840426;2.866308;0.002837934
1168;-0.636544396;2.948196;-0.001722352
1170;-1.248149832;2.881951;0.000374896
1172;-2.130791399;2.867936;0.016132758
1174;-2.025314918;2.861242;0.00464522
1176;-2.79518724;2.950811;-0.001157055
1178;-2.281900083;2.864057;-0.010717826
1180;-2.022071459;2.86348;-0.005452035
1182;-2.461953991;2.86348;-0.003359135
1184;-2.469477319;2.863775;-0.000175223
1186;-2.482732104;2.857209;0.005373145
1188;-3.29498332;2.861477;-0.003141404
1190;-2.648809043;2.862245;-0.003470715
1192;-1.646264759;2.861286;0.004549167
1194;-2.283193844;2.88348;-0.00303601
1196;-1.569883914;2.857837;0.002837086
1198;-0.547133826;2.859678;0.004983764
1200;-0.674310661;2.862511;0.002405791
1202;1.111587857;2.863114;0.000680263
1204;0.993009357;2.925812;-0.008267886
1206;0.575267367;2.859123;0.019195615
1208;0.796076208;2.861174;0.003310018
1210;-0.007688686;2.86037;0.00108992
1212;-0.501044603;2.883758;-0.00342251
1214;-0.049958318;2.861981;-0.004011827
1216;-1.528210999;2.861669;-0.01539417
1218;-1.581761113;2.864121;0.007505295
1220;-0.728333705;2.863955;0.00091291
1222;-1.096964578;2.970414;-0.011660957
1224;-1.364047775;2.969807;0.000511037
1226;0.115310007;2.861829;-0.008140322
1228;-0.086554474;2.861272;0.011639193
1230;-0.730237043;2.8643;-0.004640701
1232;-1.202504754;2.861798;-0.013734613
1234;-1.340668878;2.86723;0.000349505

File: data/rise_materials/Testdata-1901.txt
Keywords
Material1;Material2;Material3;Material4;Product;Object;Scenario;Method;Reference;Comment;Owner;IsPublic;ImportDate
Polyester fabric;;;;IN8-2;Curtain and sunblind in driver's cab;;ISO 5660;TRANSFEU;Sample prepard according ISO 5660 stricly. ;TRANSFEU;1;2011-03-28 15:40:44
Scalars
Flux (kW/m2);tig (s);qmax (kw/m2);qtotal (MJ/m2);q180 (kw/m2);q300 (kw/m2);Sample mass (g);Mass loss (g);DHc (MJ/kg);Peak smoke production (m2/m2s);Total smoke produced (m2/m2);Specific extinction area (avg) (m2/kg);MARHE (kW/m2);Area exposed (m2);Observations;Test date (YYYY-MM-DD);Test identifier;Product thickness (mm);Thickness1 (mm);Thickness2 (mm);Thickness3 (mm);Thickness4 (mm);Product density (kg/m3);Density1 (kg/m3);Density2 (kg/m3);Density3 (kg/m3);Density4 (kg/m3);Product area weight (kg/m2);Area weight1 (kg/m2);Area weight2 (kg/m2);Area weight3 (kg/m2);Area weight4 (kg/m2)
50;4;87.1;3.1;;;3.0;1.7;15.7;;237;;54.9;0.00884;When exposed to the flux, the material immidiately retract . The melt material gather in a corner of the stainless steel frame. Ignition by the sparck is not well ensured.;;C_LNE_IN8-2_1a;0.74;;;;;;;;;;0.30;;;;
VectorData
Time (s);HRR (kW/m2);SPR (m2/(m2*s));Mass (g)
0;6.0;3.00;0.0
2;14.9;3.00;0.0
4;23.6;3.00;0.0
6;26.9;3.00;0.1
8;28.8;3.00;0.8
10;34.1;3.14;5.1
12;48.5;3.15;9.2
14;66.7;3.15;7.5
16;81.1;3.15;5.7
18;86.1;3.30;6.9
20;87.1;3.30;8.5
22;85.4;3.22;8.7
24;79.4;2.90;10.6
26;70.3;2.70;7.7
28;61.2;2.55;7.8
30;51.7;2.41;6.5
32;42.5;2.31;5.5
34;34.6;2.14;3.7
36;26.4;2.14;3.0
38;19.7;2.06;3.5
40;15.3;1.94;2.9
42;13.7;1.94;2.7
44;12.9;1.85;2.3
46;12.5;1.85;1.8
48;12.9;1.91;1.3
50;15.3;1.65;1.2
52;17.4;1.65;0.9
54;18.9;1.82;0.6
56;18.8;1.65;0.6
58;15.8;1.74;0.6
60;14.7;1.71;0.4
62;12.7;1.65;0.2
64;11.6;1.71;0.2
66;11.2;1.53;0.2
68;9.3;1.55;0.1
70;8.3;1.58;0.2
72;8.9;1.45;0.1
74;8.8;1.64;0.1
76;8.8;1.58;0.1
78;8.1;1.55;0.1
80;7.0;1.62;0.1
82;6.3;1.53;0.1
84;6.5;1.64;0.1
86;6.1;1.51;0.0
88;6.1;1.36;0.0
90;6.4;1.51;0.0
92;6.0;1.40;0.1
94;5.7;1.36;0.1
96;5.9;1.52;0.0
98;4.9;1.43;0.0
100;5.4;1.53;0.0
102;6.3;1.44;0.0
104;6.1;1.38;0.0
106;6.7;1.42;0.0
108;6.8;1.33;0.0
110;6.3;1.36;0.0
112;6.6;1.44;0.0
114;6.3;1.40;0.0
116;6.2;1.44;0.0
118;9.1;1.44;0.0
120;10.5;1.44;0.0
122;11.8;1.44;0.0
124;13.2;1.42;0.0
126;13.0;1.33;0.0
128;11.3;1.33;0.0
130;9.4;1.41;0.0
132;6.6;1.31;0.0
134;4.4;1.34;0.0
136;4.6;1.39;0.0
138;3.6;1.35;0.0
140;3.7;1.44;0.0
142;5.3;1.32;0.0
144;4.7;1.35;0.0
146;3.9;1.31;0.0
148;4.3;1.18;0.0
150;3.9;1.33;0.0
152;4.0;1.39;0.0
154;3.5;1.27;0.0
156;3.2;1.41;0.0
158;3.1;1.27;0.0
160;3.5;1.35;0.0
162;3.2;1.30;0.0
164;2.5;1.18;0.0
166;2.3;1.31;0.0
168;1.9;1.23;0.0
170;3.0;1.25;0.0
172;3.2;1.33;0.0
174;3.2;1.27;0.0
176;2.5;1.42;0.0
178;2.8;1.31;0.0
180;2.4;1.26;0.0
182;2.5;1.31;0.0
184;2.7;1.23;0.0
186;2.4;1.24;0.0
188;2.9;1.24;0.0
190;3.6;1.22;0.0
192;4.8;1.26;0.0
194;6.8;1.31;0.0
196;7.5;1.27;0.0
198;8.2;1.31;0.0
200;8.9;1.26;0.0
202;6.9;1.26;0.0
204;4.2;1.32;0.0
206;3.7;1.22;0.0
208;3.3;1.17;0.0
210;3.8;1.24;0.0
212;5.3;1.23;0.0
214;5.6;1.32;0.0
216;5.9;1.17;0.0
218;7.1;1.24;0.0
220;7.6;1.24;0.0
222;7.3;1.15;0.0
224;8.3;1.06;0.0
226;7.7;1.15;0.0
228;8.4;1.22;0.0
230;9.9;1.17;0.0
232;9.7;1.17;0.0
234;8.5;1.17;0.0
236;6.5;1.24;0.0
238;5.1;1.17;0.0
240;4.5;1.23;0.0
242;5.7;1.24;0.0
244;7.1;1.31;0.0
246;8.6;1.39;0.0
248;9.0;1.37;0.0
250;8.9;1.35;0.0
252;10.4;1.33;0.0
254;11.1;1.31;0.0
256;12.4;1.29;0.0
258;13.9;1.27;0.0
260;13.0;1.26;0.0
262;10.3;1.26;0.0
264;8.0;1.48;0.0
266;5.0;1.33;0.0
268;3.6;1.17;0.0
270;2.7;1.18;0.0
272;0.9;1.32;0.0
274;0.7;1.17;0.0
276;0.4;1.24;0.0
278;0.9;1.15;0.0
280;1.0;1.17;0.0
282;1.3;1.21;0.0
284;1.7;1.06;0.0
286;1.9;1.17;0.0
288;2.5;1.17;0.0
290;2.2;1.06;0.0
292;2.1;1.24;0.0
294;2.2;1.22;0.0
296;1.3;1.26;0.0
298;1.4;1.22;0.0
300;0.8;1.06;0.0
302;0.0;1.15;0.0
304;0.0;1.21;0.0
306;0.0;1.08;0.0
308;0.0;1.25;0.0
310;0.0;1.22;0.0
312;0.0;1.17;0.0
314;0.0;1.22;0.0
316;0.3;1.08;0.0
318;1.6;1.17;0.0
320;3.1;1.04;0.0
322;5.8;1.13;0.0
324;8.0;1.13;0.0
326;8.3;1.13;0.0
328;8.9;1.47;0.0
330;7.9;1.47;0.0
332;7.2;1.47;0.0
334;7.5;0.87;0.0
336;7.5;0.83;0.0
338;6.4;1.24;0.0
340;7.1;1.22;0.0
342;7.1;1.20;0.0
344;7.0;1.18;0.0
346;6.5;1.16;0.0
348;6.1;1.44;0.0
350;5.9;1.28;0.0
352;7.3;1.05;0.0
354;7.5;1.41;0.0
356;8.3;1.35;0.0
358;8.5;1.24;0.0
360;8.1;1.09;0.0
362;7.5;1.61;0.0
364;7.0;1.48;0.0
366;5.9;1.35;0.0
368;5.4;1.25;0.0
370;4.9;1.17;0.0
372;4.2;1.13;0.0
374;3.9;0.88;0.0
376;4.2;1.01;0.0
378;3.7;1.13;0.0
380;4.0;1.12;0.0
382;3.6;0.96;0.0
384;4.3;1.15;0.0
386;5.6;0.98;0.0
388;6.4;1.45;0.0
390;8.4;1.35;0.0
392;10.0;1.08;0.0
394;9.8;1.06;0.0
396;10.3;1.04;0.0
398;10.8;1.03;0.0
400;10.6;1.02;0.0
402;8.9;1.01;0.0
404;6.7;1.01;0.0
406;5.3;1.13;0.0
408;4.0;1.03;0.0
410;5.0;1.17;0.0
412;5.7;1.13;0.0
414;7.3;0.99;0.0
416;7.9;1.13;0.0
418;9.1;1.19;0.0
420;11.1;0.92;0.0
422;12.8;1.12;0.0
424;12.0;0.99;0.0
426;10.1;1.30;0.0
428;8.6;1.23;0.0
430;6.8;1.08;0.0
432;6.5;1.15;0.0
434;5.2;1.13;0.0
436;4.3;1.13;0.0
438;4.5;1.13;0.0
440;5.4;0.80;0.0
442;5.0;0.86;0.0
444;6.6;1.05;0.0
446;7.8;1.03;0.0
448;6.5;1.32;0.0
450;6.4;1.33;0.0
452;5.9;1.18;0.0
454;5.0;1.33;0.0
456;5.5;1.81;0.0
458;4.7;1.04;0.0
460;4.6;1.24;0.0
462;4.8;1.17;0.0
464;4.0;1.15;0.0
466;5.2;1.05;0.0
468;7.0;1.03;0.0
470;9.3;1.01;0.0
472;9.9;1.03;0.0
474;10.9;0.87;0.0
476;10.6;1.10;0.0
478;8.3;1.06;0.0
480;7.3;1.08;0.0
482;5.1;1.22;0.0
484;4.1;1.05;0.0
486;5.4;1.17;0.0
488;5.2;1.22;0.0
490;6.7;1.08;0.0
492;8.0;1.15;0.0
494;8.4;1.13;0.0
496;8.9;0.99;0.0
498;9.4;1.13;0.0
500;10.1;1.09;0.0
502;11.1;1.06;0.0
504;11.1;1.07;0.0
506;11.8;1.17;0.0
508;13.2;0.58;0.0
510;13.1;0.94;0.0
512;12.6;0.97;0.0
514;11.4;1.04;0.0
516;11.2;1.12;0.0
518;11.1;1.05;0.0
520;12.3;1.47;0.0
522;12.0;1.42;0.0
524;11.4;1.24;0.0
526;11.0;1.26;0.0
528;10.7;1.04;0.0
530;11.3;1.22;0.0
532;12.4;1.14;0.0
534;12.0;1.06;0.0
536;11.0;1.15;0.0
538;10.2;1.09;0.0
540;8.4;1.06;0.0
542;8.6;1.22;0.0
544;8.2;0.95;0.0
546;7.1;1.06;0.0
548;6.9;1.17;0.0
550;6.3;1.24;0.0
552;5.8;1.47;0.0
554;4.7;1.25;0.0
556;7.3;1.24;0.0
558;8.1;1.25;0.0
560;9.1;0.84;0.0
562;9.7;0.96;0.0
564;9.3;0.69;0.0
566;8.6;1.02;0.0
568;7.5;1.15;0.0
570;6.1;1.05;0.0
572;4.9;0.97;0.0
574;3.5;1.04;0.0
576;2.7;1.13;0.0
578;2.0;1.13;0.0
580;2.0;1.06;0.0
582;1.6;1.22;0.0
584;2.0;1.15;0.0
586;1.2;1.15;0.0
588;1.1;1.03;0.0
590;1.7;1.06;0.0
592;1.2;1.13;0.0
594;0.9;0.97;0.0
596;0.3;1.13;0.0
598;0.1;1.12;0.0
600;0.1;1.15;0.0
602;1.3;1.23;0.0
604;1.1;1.04;0.0
606;1.2;1.06;0.0
608;1.6;1.03;0.0
610;1.0;0.97;0.0
612;0.8;1.13;0.0
614;1.4;1.02;0.0
616;0.8;1.06;0.0
618;1.2;1.15;0.0
620;2.0;1.06;0.0
622;2.6;1.15;0.0
624;2.9;1.05;0.0
626;4.5;1.06;0.0
628;3.3;1.06;0.0
630;3.2;1.05;0.0
632;2.6;1.04;0.0
634;1.3;1.06;0.0
636;1.1;1.15;0.0
638;0.9;1.06;0.0
640;0.1;1.15;0.0
642;1.3;1.05;0.0
644;1.2;1.05;0.0
646;1.1;1.12;0.0
648;0.4;0.97;0.0
650;0.2;1.04;0.0
652;0.0;1.11;0.0
654;2.2;0.97;0.0
656;4.8;1.15;0.0
658;7.0;1.14;0.0
660;11.0;1.15;0.0
662;12.3;1.23;0.0
664;13.1;0.99;0.0
666;11.9;1.06;0.0
668;9.8;1.12;0.0
670;9.2;1.08;0.0
672;8.7;1.22;0.0
674;7.8;1.19;0.0
676;6.8;1.17;0.0
678;7.0;1.08;0.0
680;7.1;1.17;0.0
682;8.3;1.06;0.0
684;10.5;0.70;0.0
686;11.0;1.04;0.0
688;11.9;1.06;0.0
690;12.6;1.13;0.0
692;11.5;1.06;0.0
694;10.6;1.17;0.0
696;8.8;1.22;0.0
698;7.1;1.17;0.0
700;6.3;1.04;0.0
702;6.6;0.96;0.0
704;6.9;0.97;0.0
706;7.3;1.03;0.0
708;9.7;0.87;0.0
710;10.1;1.04;0.0
712;11.1;0.98;0.0
714;10.7;0.97;0.0
716;9.8;1.13;0.0
718;10.1;1.04;0.0
720;10.2;1.15;0.0
722;9.9;1.13;0.0
724;10.1;0.97;0.0
726;9.0;1.19;0.0
728;9.0;1.02;0.0
730;9.3;1.06;0.0
732;8.7;1.14;0.0
734;9.1;1.05;0.0
736;9.1;1.15;0.0
738;7.3;1.04;0.0
740;6.3;0.99;0.0
742;5.9;1.13;0.0
744;4.0;0.95;0.0
746;2.6;0.99;0.0
748;2.0;1.04;0.0
750;1.0;1.02;0.0
752;1.2;1.04;0.0
754;1.4;1.06;0.0
756;0.1;1.06;0.0
758;0.0;1.05;0.0
760;0.0;1.05;0.0
762;0.1;0.97;0.0
764;0.2;1.06;0.0
766;0.7;1.10;0.0
768;0.3;0.97;0.0
770;0.0;1.15;0.0
772;0.3;1.10;0.0
774;1.1;1.06;0.0
776;1.6;1.14;0.0
778;2.6;0.99;0.0
780;2.9;1.13;0.0
782;3.8;1.03;0.0
784;4.6;0.97;0.0
786;3.4;1.03;0.0
788;2.9;1.02;0.0
790;1.8;1.04;0.0
792;0.7;1.05;0.0
794;0.2;1.13;0.0
796;0.0;1.13;0.0
798;0.0;1.04;0.0
800;0.0;0.96;0.0
802;0.0;1.04;0.0
804;0.0;1.13;0.0
806;0.3;1.04;0.0
808;0.0;0.99;0.0
810;0.8;1.06;0.0
812;1.2;1.04;0.0
814;0.8;1.06;0.0
816;0.9;1.04;0.0
818;1.2;1.15;0.0
820;1.0;1.13;0.0
822;1.9;0.90;0.0
824;3.0;1.15;0.0
826;3.0;1.11;0.0
828;3.0;1.06;0.0
830;3.5;1.14;0.0
832;2.6;1.04;0.0
834;3.5;1.15;0.0
836;4.6;1.03;0.0
838;5.2;1.28;0.0
840;5.2;1.28;0.0
842;4.7;1.28;0.0
844;4.8;1.10;0.0
846;6.3;1.06;0.0
848;7.2;1.01;0.0
850;7.0;1.05;0.0
852;7.1;1.15;0.0
854;5.2;1.13;0.0
856;4.4;1.06;0.0
858;4.0;1.13;0.0
860;3.8;0.97;0.0
862;2.9;1.13;0.0
864;3.3;1.10;0.0
866;2.0;0.99;0.0
868;1.6;1.20;0.0
870;1.3;1.13;0.0
872;1.1;1.17;0.0
874;1.1;1.12;0.0
876;1.5;0.88;0.0
878;1.0;1.03;0.0
880;1.6;0.94;0.0
882;1.3;0.97;0.0
884;1.0;1.04;0.0
886;1.2;1.00;0.0
888;1.5;1.04;0.0
890;1.2;0.97;0.0
892;1.5;0.99;0.0
894;1.4;1.04;0.0
896;1.0;1.03;0.0
898;1.0;0.97;0.0
900;1.3;0.97;0.0
902;0.8;1.12;0.0
904;1.0;1.04;0.0
906;0.3;1.06;0.0
908;0.6;1.13;0.0
910;0.9;1.13;0.0
912;1.2;1.15;0.0
914;0.2;1.04;0.0
916;1.1;0.97;0.0
918;1.1;1.01;0.0
920;1.1;0.88;0.0
922;1.5;1.04;0.0
924;1.3;1.00;0.0
926;1.8;1.06;0.0
928;2.3;1.15;0.0
930;1.9;1.04;0.0
932;1.8;1.04;0.0
934;1.8;0.94;0.0
936;1.1;0.97;0.0
938;0.9;1.03;0.0
940;1.6;1.03;0.0
942;0.4;1.04;0.0
944;0.9;1.04;0.0
946;3.6;0.88;0.0
948;4.7;0.96;0.0
950;5.3;0.74;0.0
952;6.1;1.11;0.0
954;6.6;1.11;0.0
956;8.0;1.11;0.0
958;8.7;0.50;0.0
960;9.6;0.85;0.0
962;9.5;0.96;0.0
964;9.2;1.13;0.0
966;9.0;1.17;0.0
968;7.8;1.04;0.0
970;7.3;1.15;0.0
972;5.5;1.04;0.0
974;4.7;0.97;0.0
976;4.0;1.04;0.0
978;3.6;1.03;0.0
980;4.3;0.97;0.0
982;3.4;1.04;0.0
984;2.9;1.04;0.0
986;3.0;1.04;0.0
988;2.4;1.13;0.0
990;2.0;0.97;0.0
992;1.6;1.04;0.0
994;1.3;0.96;0.0
996;0.9;0.96;0.0
998;2.2;1.03;0.0
1000;2.1;1.00;0.0
1002;1.9;1.03;0.0
1004;1.5;1.04;0.0
1006;1.2;1.06;0.0
1008;0.2;1.13;0.0
1010;0.3;1.04;0.0
1012;0.3;0.97;0.0
1014;0.6;1.05;0.0
1016;1.4;1.03;0.0
1018;0.9;0.97;0.0
1020;1.1;1.06;0.0
1022;1.3;1.12;0.0
1024;2.5;1.04;0.0
1026;3.6;1.15;0.0
1028;5.3;0.99;0.0
1030;5.4;1.04;0.0
1032;6.2;1.03;0.0
1034;7.3;0.87;0.0
1036;5.9;0.97;0.0
1038;5.6;0.99;0.0
1040;4.2;0.88;0.0
1042;2.7;1.04;0.0
1044;2.0;0.95;0.0
1046;2.2;1.04;0.0
1048;0.9;1.01;0.0
1050;0.9;0.88;0.0
1052;1.2;1.13;0.0
1054;0.9;0.94;0.0
1056;1.3;0.97;0.0
1058;1.5;1.03;0.0
1060;1.1;0.96;0.0
1062;1.4;0.96;0.0
1064;1.5;1.03;0.0
1066;1.2;1.06;0.0
1068;1.3;1.05;0.0
1070;1.2;1.03;0.0
1072;0.9;0.96;0.0
1074;1.5;0.88;0.0
1076;1.0;1.11;0.0
1078;0.6;0.96;0.0
1080;1.2;1.05;0.0
1082;1.1;1.03;0.0
1084;0.8;0.97;0.0
1086;0.5;1.03;0.0
1088;0.0;0.96;0.0
1090;0.0;0.97;0.0
1092;0.6;1.01;0.0
1094;0.3;0.97;0.0
1096;1.1;1.05;0.0
1098;1.5;1.01;0.0
1100;1.1;0.97;0.0
1102;1.3;1.13;0.0
1104;1.5;0.99;0.0
1106;1.8;1.04;0.0
1108;2.4;1.03;0.0
1110;3.4;0.97;0.0
1112;4.4;1.04;0.0
1114;6.9;0.94;0.0
1116;8.5;0.96;0.0
1118;9.1;1.03;0.0
1120;10.9;1.04;0.0
1122;11.1;1.05;0.0
1124;10.4;1.05;0.0
1126;10.2;0.97;0.0
1128;9.1;1.03;0.0
1130;7.1;0.96;0.0
1132;6.4;0.88;0.0
1134;4.6;0.97;0.0
1136;3.6;0.96;0.0
1138;3.7;0.96;0.0
1140;2.8;0.87;0.0
1142;3.2;1.05;0.0
1144;4.1;1.05;0.0
1146;3.4;1.05;0.0
1148;4.3;0.96;0.0
1150;6.0;0.96;0.0
1152;5.3;1.12;0.0
1154;5.3;0.97;0.0
1156;4.9;1.06;0.0
1158;5.7;1.03;0.0
1160;7.5;1.05;0.0
1162;8.2;1.13;0.0
1164;7.3;0.96;0.0
1166;7.3;0.96;0.0
1168;7.7;1.12;0.0
1170;8.0;0.87;0.0
1172;7.3;1.05;0.0
1174;7.2;0.98;0.0
1176;7.1;0.97;0.0
1178;8.1;1.13;0.0
1180;8.5;0.97;0.0
1182;9.4;1.07;0.0
1184;10.5;1.03;0.0
1186;10.3;0.73;0.0
1188;9.2;0.85;0.0
1190;8.3;1.01;0.0
1192;7.3;0.96;0.0
1194;6.8;1.04;0.0
1196;6.8;1.13;0.0
1198;6.6;1.07;0.0
1200;5.9;1.14;0.0
