Repository: johodges/materials

## A Non-Dimensional Scaling Approach to Modeling Material Pyrolysis

This repository contains the data, scripts, and technical documents required to generate the SPyro cone validation cases.

## Instructions
* Clone this repository with submodules
  ```
  git clone --recurse-submodules https://github.com/johodges/materials
  ```
* Pre-process data
  ```
  python materials/scripts/initialize.py
  ```
* Build latest FDS (example for impi_intel_linux target, but use relevant make target for platform)
  ```
  git clone git@github.com:firemodels/fds.git && cd fds
  cd Build/impi_intel_linux
  ./make_fds.sh
  ln -s fds_impi_intel_linux fds
  cd ../..
  ```
* Run cases
  ```

File: data/rise_materials/Testdata-1903.txt
Keywords
Material1;Material2;Material3;Material4;Product;Object;Scenario;Method;Reference;Comment;Owner;IsPublic;ImportDate
Polyester fabric;;;;IN8-2;Curtain and sunblind in driver's cab;;ISO 5660;TRANSFEU;sample prepared according ISO 5660 like test a, but a grid is inserted on the top to maintain the sample.;TRANSFEU;1;2011-03-28 15:49:33
Scalars
Flux (kW/m2);tig (s);qmax (kw/m2);qtotal (MJ/m2);q180 (kw/m2);q300 (kw/m2);Sample mass (g);Mass loss (g);DHc (MJ/kg);Peak smoke production (m2/m2s);Total smoke produced (m2/m2);Specific extinction area (avg) (m2/kg);MARHE (kW/m2);Area exposed (m2);Observations;Test date (YYYY-MM-DD);Test identifier;Product thickness (mm);Thickness1 (mm);Thickness2 (mm);Thickness3 (mm);Thickness4 (mm);Product density (kg/m3);Density1 (kg/m3);Density2 (kg/m3);Density3 (kg/m3);Density4 (kg/m3);Product area weight (kg/m2);Area weight1 (kg/m2);Area weight2 (kg/m2);Area weight3 (kg/m2);Area weight4 (kg/m2)
50;12;106.2;3.2;;;3.0;2.7;10.5;;207;;61.4;0.00884;Retracting;;C_LNE_IN8-2_1c;0.74;;;;;;;;;;0.30;;;;
VectorData
Time (s);HRR (kW/m2);SPR (m2/(m2*s));Mass (g)
0;6.7;2.99;0.0
2;6.3;1.40;0.0
4;7.2;1.48;0.0
6;8.0;1.40;0.1
8;9.3;1.26;0.2
10;24.4;1.40;0.5
12;52.0;1.29;1.9
14;79.1;1.42;3.2
16;93.6;1.40;6.9
18;99.4;1.17;7.2
20;105.3;1.13;4.4
22;106.2;0.78;7.8
24;103.5;0.38;11.6
26;98.0;0.26;12.7
28;87.0;0.05;12.1
30;71.2;0.00;8.5
32;56.5;0.00;5.0
34;42.6;0.00;4.0
36;31.6;0.00;4.4
38;25.4;0.00;3.6
40;23.2;0.00;2.6
42;22.4;0.00;2.5
44;21.2;0.00;1.6
46;21.2;0.00;1.2
48;20.3;0.00;0.6
50;19.8;0.00;0.5
52;18.9;0.00;0.4
54;18.2;0.00;0.2
56;17.7;0.00;0.2
58;17.8;0.00;0.1
60;16.7;0.00;0.2
62;15.9;0.00;0.1
64;15.1;0.00;0.1
66;14.0;0.00;0.1
68;13.5;0.00;0.1
70;12.7;0.00;0.1
72;11.5;0.00;0.0
74;11.7;0.00;0.0
76;11.0;0.00;0.0
78;9.8;0.00;0.0
80;8.9;0.00;0.0
82;8.3;0.00;0.0
84;7.9;0.00;0.1
86;6.8;0.00;0.0
88;6.9;0.00;0.0
90;5.8;0.00;0.0
92;5.8;0.00;0.0
94;5.7;0.00;0.0
96;4.5;0.00;0.0
98;6.0;0.00;0.0
100;5.8;0.00;0.0
102;4.8;0.00;0.0
104;5.8;0.00;0.0
106;4.4;0.00;0.0
108;3.8;0.00;0.0
110;4.7;0.00;0.0
112;4.2;0.00;0.0
114;3.9;0.00;0.0
116;4.4;0.00;0.0
118;3.8;0.00;0.0
120;2.8;0.00;0.0
122;2.3;0.00;0.0
124;1.8;0.00;0.0
126;1.9;0.00;0.0
128;2.2;0.00;0.0
130;2.0;0.00;0.0
132;1.4;0.00;0.0
134;0.9;0.00;0.0
136;1.4;0.00;0.0
138;1.7;0.00;0.0
140;1.9;0.00;0.0
142;1.6;0.00;0.0
144;2.5;0.00;0.0
146;3.1;0.00;0.0
148;3.3;0.00;0.0
150;4.1;0.00;0.0
152;4.2;0.00;0.0
154;3.7;0.00;0.0
156;5.4;0.00;0.0
158;5.5;0.00;0.0
160;5.2;0.00;0.0
162;5.6;0.00;0.0
164;4.4;0.00;0.0
166;3.3;0.00;0.0
168;3.4;0.00;0.0
170;3.1;0.00;0.0
172;2.8;0.00;0.0
174;3.4;0.00;0.0
176;2.9;0.00;0.0
178;2.8;0.00;0.0
180;3.1;0.00;0.0
182;3.5;0.00;0.0
184;3.5;0.00;0.0
186;3.5;0.00;0.0
188;3.1;0.00;0.0
190;2.2;0.00;0.0
192;2.6;0.00;0.0
194;1.3;0.00;0.0
196;1.3;0.00;0.0
198;2.6;0.00;0.0
200;3.1;0.00;0.0
202;4.0;0.00;0.0
204;4.5;0.00;0.0
206;3.6;0.00;0.0
208;3.3;0.00;0.0
210;3.0;0.00;0.0
212;2.3;0.00;0.0
214;2.3;0.00;0.0
216;1.5;0.00;0.0
218;1.2;0.00;0.0
220;0.6;0.00;0.0
222;0.9;0.00;0.0
224;0.8;0.00;0.0
226;1.5;0.00;0.0
228;0.7;0.00;0.0
230;0.1;0.00;0.0
232;0.3;0.00;0.0
234;0.6;0.00;0.0
236;0.0;0.00;0.0
238;0.0;0.00;0.0
240;0.0;0.00;0.0
242;0.0;0.00;0.0
244;0.4;0.00;0.0
246;1.1;0.00;0.0
248;0.8;0.00;0.0
250;1.9;0.00;0.0
252;1.7;0.00;0.0
254;1.5;0.00;0.0
256;1.1;0.00;0.0
258;0.8;0.00;0.0
260;0.6;0.00;0.0
262;1.0;0.00;0.0
264;0.7;0.00;0.0
266;0.6;0.00;0.0
268;0.0;0.00;0.0
270;0.0;0.00;0.0
272;0.0;0.00;0.0
274;0.0;0.00;0.0
276;0.0;0.00;0.0
278;0.0;0.00;0.0
280;1.4;0.00;0.0
282;1.4;0.00;0.0
284;3.0;0.00;0.0
286;4.4;0.00;0.0
288;4.7;0.00;0.0
290;5.2;0.00;0.0
292;5.0;0.00;0.0
294;4.7;0.00;0.0
296;4.3;0.00;0.0
298;3.3;0.00;0.0
300;3.1;0.00;0.0
302;2.1;0.00;0.0
304;1.9;0.00;0.0
306;2.0;0.00;0.0
308;3.0;0.00;0.0
310;2.7;0.00;0.0
312;3.6;0.00;0.0
314;4.8;0.00;0.0
316;4.8;0.00;0.0
318;5.6;0.00;0.0
320;6.7;0.00;0.0
322;8.1;0.00;0.0
324;9.1;0.00;0.0
326;8.6;0.00;0.0
328;7.2;0.00;0.0
330;6.4;0.00;0.0
332;6.6;0.00;0.0
334;6.3;0.00;0.0
336;6.1;0.00;0.0
338;6.8;0.00;0.0
340;7.1;0.00;0.0
342;8.3;0.00;0.0
344;8.2;0.00;0.0
346;8.3;0.00;0.0
348;8.5;0.00;0.0
350;7.1;0.00;0.0
352;6.7;0.00;0.0
354;5.2;0.00;0.0
356;3.9;0.00;0.0
358;2.7;0.00;0.0
360;2.8;0.00;0.0
362;1.5;0.00;0.0
364;0.5;0.00;0.0
366;0.9;0.00;0.0
368;0.7;0.00;0.0
370;0.3;0.00;0.0
372;0.9;0.00;0.0
374;1.6;0.00;0.0
376;2.6;0.00;0.0
378;3.0;0.00;0.0
380;2.5;0.00;0.0
382;2.2;0.00;0.0
384;2.8;0.00;0.0
386;2.9;0.00;0.0
388;2.9;0.00;0.0
390;3.4;0.00;0.0
392;2.9;0.00;0.0
394;3.6;0.00;0.0
396;4.6;0.00;0.0
398;4.1;0.00;0.0
400;4.5;0.00;0.0
402;4.4;0.00;0.0
404;4.5;0.00;0.0
406;5.4;0.00;0.0
408;6.0;0.00;0.0
410;6.4;0.00;0.0
412;6.6;0.00;0.0
414;7.3;0.00;0.0
416;5.8;0.00;0.0
418;5.4;0.00;0.0
420;4.6;0.00;0.0
422;3.2;0.00;0.0
424;2.8;0.00;0.0
426;2.6;0.00;0.0
428;2.5;0.00;0.0
430;2.6;0.00;0.0
432;3.3;0.00;0.0
434;3.4;0.00;0.0
436;4.7;0.00;0.0
438;4.2;0.00;0.0
440;4.6;0.00;0.0
442;5.2;0.00;0.0
444;5.5;0.00;0.0
446;5.6;0.00;0.0
448;6.2;0.00;0.0
450;4.8;0.00;0.0
452;3.0;0.00;0.0
454;2.5;0.00;0.0
456;1.2;0.00;0.0
458;1.2;0.00;0.0
460;1.8;0.00;0.0
462;1.9;0.00;0.0
464;0.5;0.00;0.0
466;0.0;0.00;0.0
468;0.0;0.00;0.0
470;0.6;0.00;0.0
472;1.6;0.00;0.0
474;0.3;0.00;0.0
476;0.6;0.00;0.0
478;1.2;0.00;0.0
480;0.7;0.00;0.0
482;0.3;0.00;0.0
484;0.4;0.00;0.0
486;0.0;0.00;0.0
488;0.0;0.00;0.0
490;0.0;0.00;0.0
492;0.0;0.00;0.0
494;0.3;0.00;0.0
496;0.0;0.00;0.0
498;0.0;0.00;0.0
500;0.0;0.00;0.0
502;0.0;0.00;0.0
504;0.0;0.00;0.0
506;0.2;0.00;0.0
508;0.0;0.00;0.0
510;0.0;0.00;0.0
512;0.0;0.00;0.0
514;0.0;0.00;0.0
516;0.0;0.00;0.0
518;0.0;0.00;0.0
520;0.0;0.00;0.0
522;0.0;0.00;0.0
524;0.8;0.00;0.0
526;0.6;0.00;0.0
528;0.3;0.00;0.0
530;1.0;0.00;0.0
532;1.0;0.00;0.0
534;1.2;0.00;0.0
536;1.5;0.00;0.0
538;0.7;0.00;0.0
540;0.4;0.00;0.0
542;1.7;0.00;0.0
544;1.6;0.00;0.0
546;1.8;0.00;0.0
548;1.7;0.00;0.0
550;0.8;0.00;0.0
552;0.8;0.00;0.0
554;0.8;0.00;0.0
556;0.0;0.00;0.0
558;0.0;0.00;0.0
560;0.0;0.00;0.0
562;0.0;0.00;0.0
564;0.6;0.00;0.0
566;0.4;0.00;0.0
568;0.4;0.00;0.0
570;0.9;0.00;0.0
572;0.5;0.00;0.0
574;0.0;0.00;0.0
576;0.1;0.00;0.0
578;0.1;0.00;0.0
580;1.1;0.00;0.0
582;0.6;0.00;0.0
584;0.6;0.00;0.0
586;0.3;0.00;0.0
588;0.8;0.00;0.0
590;1.7;0.00;0.0
592;2.2;0.00;0.0
594;2.9;0.00;0.0
596;2.4;0.00;0.0
598;2.8;0.00;0.0
600;2.4;0.00;0.0
602;1.5;0.00;0.0
604;1.9;0.00;0.0
606;1.7;0.00;0.0
608;1.2;0.00;0.0
610;1.9;0.00;0.0
612;1.9;0.00;0.0
614;1.5;0.00;0.0
616;2.3;0.00;0.0
618;3.3;0.00;0.0
620;3.1;0.00;0.0
622;3.5;0.00;0.0
624;3.7;0.00;0.0
626;2.6;0.00;0.0
628;2.7;0.00;0.0
630;3.5;0.00;0.0
632;3.6;0.00;0.0
634;2.5;0.00;0.0
636;2.5;0.00;0.0
638;2.4;0.00;0.0
640;3.0;0.00;0.0
642;2.6;0.00;0.0
644;2.4;0.00;0.0
646;2.8;0.00;0.0
648;2.6;0.00;0.0
650;1.4;0.00;0.0
652;1.3;0.00;0.0
654;0.0;0.00;0.0
656;0.0;0.00;0.0
658;0.0;0.00;0.0
660;0.0;0.00;0.0
662;0.0;0.00;0.0
664;0.0;0.00;0.0
666;0.0;0.00;0.0
668;0.0;0.00;0.0
670;0.0;0.00;0.0
672;0.0;0.00;0.0
674;0.1;0.00;0.0
676;1.7;0.00;0.0
678;1.7;0.00;0.0
680;1.7;0.00;0.0
682;1.3;0.00;0.0
684;1.4;0.00;0.0
686;1.9;0.00;0.0
688;2.1;0.00;0.0
690;1.4;0.00;0.0
692;2.1;0.00;0.0
694;1.6;0.00;0.0
696;0.9;0.00;0.0
698;0.7;0.00;0.0
700;1.6;0.00;0.0
702;1.5;0.00;0.0
704;3.0;0.00;0.0
706;4.0;0.00;0.0
708;3.9;0.00;0.0
710;4.5;0.00;0.0
712;4.1;0.00;0.0
714;3.0;0.00;0.0
716;2.7;0.00;0.0
718;1.8;0.00;0.0
720;1.6;0.00;0.0
722;2.2;0.00;0.0
724;1.8;0.00;0.0
726;1.5;0.00;0.0
728;1.6;0.00;0.0
730;0.4;0.00;0.0
732;0.5;0.00;0.0
734;1.0;0.00;0.0
736;0.0;0.00;0.0
738;0.0;0.00;0.0
740;0.0;0.00;0.0
742;0.0;0.00;0.0
744;0.3;0.00;0.0
746;0.6;0.00;0.0
748;0.4;0.00;0.0
750;0.4;0.00;0.0
752;1.0;0.00;0.0
754;1.6;0.00;0.0
756;1.8;0.00;0.0
758;1.8;0.00;0.0
760;1.5;0.00;0.0
762;0.6;0.00;0.0
764;0.6;0.00;0.0
766;1.0;0.00;0.0
768;2.2;0.00;0.0
770;2.9;0.00;0.0
772;2.0;0.00;0.0
774;2.0;0.00;0.0
776;1.2;0.00;0.0
778;0.1;0.00;0.0
780;0.2;0.00;0.0
782;0.0;0.00;0.0
784;0.0;0.00;0.0
786;0.6;0.00;0.0
788;0.3;0.00;0.0
790;0.0;0.00;0.0
792;0.0;0.00;0.0
794;0.0;0.00;0.0
796;0.0;0.00;0.0
798;0.0;0.00;0.0
800;0.0;0.00;0.0
802;0.0;0.00;0.0
804;0.3;0.00;0.0
806;1.4;0.00;0.0
808;2.7;0.00;0.0
810;3.2;0.00;0.0
812;5.1;0.00;0.0
814;7.0;0.00;0.0
816;8.8;0.00;0.0
818;9.9;0.00;0.0
820;10.8;0.00;0.0
822;11.1;0.00;0.0
824;9.9;0.00;0.0
826;10.4;0.00;0.0
828;10.0;0.00;0.0
830;9.0;0.00;0.0
832;9.0;0.00;0.0
834;8.6;0.00;0.0
836;7.5;0.00;0.0
838;8.8;0.00;0.0
840;8.2;0.00;0.0
842;7.6;0.00;0.0
844;6.3;0.00;0.0
846;4.6;0.00;0.0
848;3.3;0.00;0.0
850;2.6;0.00;0.0
852;3.3;0.00;0.0
854;3.9;0.00;0.0
856;5.3;0.00;0.0
858;6.4;0.00;0.0
860;7.6;0.00;0.0
862;7.8;0.00;0.0
864;6.9;0.00;0.0
866;5.5;0.00;0.0
868;5.4;0.00;0.0
870;5.1;0.00;0.0
872;6.3;0.00;0.0
874;6.8;0.00;0.0
876;5.8;0.00;0.0
878;5.7;0.00;0.0
880;6.3;0.00;0.0
882;5.6;0.00;0.0
884;5.5;0.00;0.0
886;7.0;0.00;0.0
888;8.3;0.00;0.0
890;9.7;0.00;0.0
892;9.5;0.00;0.0
894;8.1;0.00;0.0
896;6.5;0.00;0.0
898;5.0;0.00;0.0
900;3.7;0.00;0.0
902;3.7;0.00;0.0
904;2.7;0.00;0.0
906;2.3;0.00;0.0
908;1.7;0.00;0.0
910;1.6;0.00;0.0
912;0.8;0.00;0.0
914;1.0;0.00;0.0
916;0.4;0.00;0.0
918;0.5;0.00;0.0
920;1.3;0.00;0.0
922;0.0;0.00;0.0
924;0.0;0.00;0.0
926;0.0;0.00;0.0
928;0.0;0.00;0.0
930;0.0;0.00;0.0
932;0.9;0.00;0.0
934;0.8;0.00;0.0
936;0.4;0.00;0.0
938;0.6;0.00;0.0
940;0.4;0.00;0.0
942;0.6;0.00;0.0
944;2.2;0.00;0.0
946;2.6;0.00;0.0
948;2.7;0.00;0.0
950;3.5;0.00;0.0
952;3.2;0.00;0.0
954;3.2;0.00;0.0
956;3.9;0.00;0.0
958;3.6;0.00;0.0
960;2.8;0.00;0.0
962;1.9;0.00;0.0
964;1.7;0.00;0.0
966;1.8;0.00;0.0
968;2.2;0.00;0.0
970;1.2;0.00;0.0
972;1.9;0.00;0.0
974;1.4;0.00;0.0
976;0.9;0.00;0.0
978;1.9;0.00;0.0
980;1.9;0.00;0.0
982;1.9;0.00;0.0
984;1.9;0.00;0.0
986;1.7;0.00;0.0
988;0.8;0.00;0.0
990;0.6;0.00;0.0
992;0.3;0.00;0.0
994;0.3;0.00;0.0
996;0.5;0.00;0.1
998;0.2;0.00;0.0
1000;0.1;0.00;0.0
1002;0.5;0.00;0.0
1004;1.4;0.00;0.0
1006;1.6;0.00;0.0
1008;2.9;0.00;0.0
1010;2.5;0.00;0.0
1012;2.5;0.00;0.0
1014;2.1;0.00;0.0
1016;1.7;0.00;0.0
1018;1.3;0.00;0.0
1020;2.1;0.00;0.0
1022;1.2;0.00;0.0
1024;1.9;0.00;0.0
1026;1.5;0.00;0.0
1028;0.5;0.00;0.0
1030;1.4;0.00;0.0
1032;2.3;0.00;0.0
1034;2.5;0.00;0.0
1036;3.0;0.00;0.0
1038;2.3;0.00;0.0
1040;2.1;0.00;0.0
1042;2.4;0.00;0.0
1044;2.3;0.00;0.0
1046;1.7;0.00;0.0
1048;1.0;0.00;0.0
1050;0.0;0.00;0.0
1052;0.0;0.00;0.0
1054;0.0;0.00;0.0
1056;0.0;0.00;0.0
1058;0.0;0.00;0.0
1060;0.0;0.00;0.0
1062;0.0;0.00;0.0
1064;0.0;0.00;0.0
1066;0.7;0.00;0.0
1068;0.7;0.00;0.0
1070;1.4;0.00;0.0
1072;1.8;0.00;0.0
1074;1.7;0.00;0.0
1076;0.7;0.00;0.0
1078;0.9;0.00;0.0
1080;0.4;0.00;0.0
1082;0.3;0.00;0.0
1084;0.7;0.00;0.0
1086;0.2;0.00;0.0
1088;0.2;0.00;0.0
1090;0.4;0.00;0.0
1092;0.7;0.00;0.0
1094;1.4;0.00;0.0
1096;1.4;0.00;0.0
1098;1.3;0.00;0.0
1100;1.7;0.00;0.0
1102;2.6;0.00;0.0
1104;2.2;0.00;0.0
1106;2.9;0.00;0.0
1108;2.5;0.00;0.0
1110;2.9;0.00;0.0
1112;3.2;0.00;0.0
1114;3.0;0.00;0.0
1116;2.0;0.00;0.0
1118;2.7;0.00;0.0
1120;1.7;0.00;0.0
1122;1.0;0.00;0.0
1124;0.9;0.00;0.0
1126;0.4;0.00;0.0
1128;1.1;0.00;0.0
1130;2.2;0.00;0.0
1132;1.8;0.00;0.0
1134;2.1;0.00;0.0
1136;3.5;0.00;0.0
1138;4.3;0.00;0.0
1140;4.7;0.00;0.0
1142;4.9;0.00;0.0
1144;4.3;0.00;0.0
1146;4.7;0.00;0.0
1148;5.0;0.00;0.0
1150;4.7;0.00;0.0
1152;3.9;0.00;0.0
1154;4.0;0.00;0.0
1156;2.9;0.00;0.1
1158;3.0;0.00;0.0
1160;2.4;0.00;0.0
1162;2.1;0.00;0.1
1164;2.5;0.00;0.0
1166;2.0;0.00;0.0
1168;0.8;0.00;0.0
1170;0.3;0.00;0.0
1172;0.0;0.00;0.0
1174;0.0;0.00;0.0
1176;0.2;0.00;0.0
1178;0.2;0.00;0.0
1180;0.6;0.00;0.0
1182;2.0;0.00;0.0
1184;1.7;0.00;0.0
1186;0.0;0.00;0.0
1188;0.0;0.00;0.0
1190;0.0;0.00;0.0
1192;0.0;0.00;0.0
1194;0.0;0.00;0.0
1196;0.0;0.00;0.0
1198;0.0;0.00;0.0
1200;0.0;0.00;0.0

File: data/rise_materials/Testdata-1904.txt
Keywords
Material1;Material2;Material3;Material4;Product;Object;Scenario;Method;Reference;Comment;Owner;IsPublic;ImportDate
EPDM rubber;;;;IN2-2;Limited surfaces;;ISO 5660;TRANSFEU;;TRANSFEU;1;2011-03-28 15:53:03
Scalars
Flux (kW/m2);tig (s);qmax (kw/m2);qtotal (MJ/m2);q180 (kw/m2);q300 (kw/m2);Sample mass (g);Mass loss (g);DHc (MJ/kg);Peak smoke production (m2/m2s);Total smoke produced (m2/m2);Specific extinction area (avg) (m2/kg);MARHE (kW/m2);Area exposed (m2);Observations;Test date (YYYY-MM-DD);Test identifier;Product thickness (mm);Thickness1 (mm);Thickness2 (mm);Thickness3 (mm);Thickness4 (mm);Product density (kg/m3);Density1 (kg/m3);Density2 (kg/m3);Density3 (kg/m3);Density4 (kg/m3);Product area weight (kg/m2);Area weight1 (kg/m2);Area weight2 (kg/m2);Area weight3 (kg/m2);Area weight4 (kg/m2)
50;21;330.6;62.2;;;29.0;23.2;23.8;;1256;;222.0;0.00884;;2010-08-20;C_LNE_IN2-2_1a;2.2;;;;;;;;;;2.85;;;;
VectorData
Time (s);HRR (kW/m2);SPR (m2/(m2*s));Mass (g)
0;3.3;29.0;0.0
2;4.1;29.1;0.0
4;4.9;29.1;0.0
6;5.7;29.1;0.0
8;7.0;29.1;0.0
10;10.2;29.1;0.1
12;15.9;29.2;0.3
14;23.1;29.2;0.7
16;30.4;29.2;0.7
18;35.8;29.3;0.8
20;39.3;29.2;0.9
22;41.4;29.1;1.7
24;41.3;28.9;2.7
26;41.2;28.7;4.1
28;52.3;28.5;5.8
30;79.2;28.3;8.7
32;115.4;28.0;9.7
34;158.8;27.8;10.6
36;203.7;27.6;11.1
38;249.7;27.4;11.3
40;292.1;27.2;11.1
42;319.0;26.9;10.5
44;328.7;26.7;8.9
46;330.6;26.4;9.1
48;325.9;26.1;9.1
50;320.7;25.8;9.1
52;315.6;25.5;9.0
54;311.2;25.3;8.8
56;308.3;25.1;8.5
58;307.1;24.8;8.4
60;306.7;24.6;8.7
62;304.7;24.3;8.7
64;303.3;24.0;8.5
66;298.4;23.8;8.5
68;291.9;23.5;8.2
70;284.1;23.3;8.1
72;275.5;23.0;7.9
74;265.1;22.7;7.3
76;256.4;22.5;6.9
78;246.1;22.3;6.7
80;237.8;22.1;6.3
82;231.1;21.9;6.1
84;226.5;21.7;5.9
86;223.4;21.5;5.6
88;221.8;21.3;5.3
90;221.1;21.1;5.2
92;222.4;20.9;5.1
94;224.1;20.7;5.2
96;225.9;20.5;5.2
98;228.4;20.3;5.4
100;230.1;20.1;5.7
102;231.9;19.9;6.0
104;233.6;19.8;6.3
106;235.3;19.5;6.6
108;238.0;19.3;6.6
110;242.3;19.2;6.9
112;246.8;19.0;7.0
114;251.9;18.8;7.1
116;257.3;18.6;7.3
118;263.8;18.4;7.4
120;270.5;18.2;7.9
122;275.7;18.0;8.3
124;280.6;17.8;8.5
126;285.8;17.5;8.8
128;289.1;17.3;9.0
130;294.1;17.1;9.3
132;298.0;16.9;9.5
134;301.1;16.7;9.4
136;304.6;16.5;9.4
138;308.1;16.3;9.6
140;308.8;16.1;9.6
142;309.4;15.9;9.8
144;305.1;15.7;9.5
146;300.4;15.4;9.5
148;292.9;15.2;9.2
150;283.3;15.0;9.0
152;272.7;14.8;8.7
154;262.6;14.6;8.2
156;253.1;14.4;7.6
158;246.0;14.3;7.2
160;239.2;14.1;6.7
162;234.7;14.0;6.3
164;231.7;13.9;6.1
166;228.7;13.7;5.7
168;226.9;13.6;5.5
170;224.5;13.4;5.4
172;221.2;13.2;5.3
174;216.9;13.1;5.2
176;211.0;12.9;5.0
178;204.2;12.8;4.7
180;196.2;12.7;4.4
182;186.8;12.6;4.1
184;177.0;12.5;3.8
186;167.2;12.4;3.4
188;156.8;12.3;3.1
190;146.5;12.3;2.7
192;136.6;12.2;2.4
194;126.2;12.1;2.1
196;116.8;12.0;1.7
198;107.9;11.9;1.3
200;100.0;11.9;1.1
202;93.6;11.8;0.8
204;88.5;11.7;0.6
206;83.7;11.6;0.4
208;80.4;11.6;0.4
210;77.6;11.5;0.3
212;75.8;11.5;0.2
214;74.3;11.4;0.2
216;72.9;11.4;0.2
218;71.7;11.3;0.1
220;71.2;11.3;0.1
222;70.6;11.3;0.1
224;69.9;11.2;0.1
226;69.1;11.2;0.1
228;68.4;11.2;0.0
230;67.8;11.2;0.0
232;67.3;11.1;0.0
234;66.7;11.1;0.0
236;65.9;11.0;0.0
238;65.3;11.0;0.0
240;64.1;10.9;0.0
242;63.2;10.9;0.0
244;62.1;10.8;0.0
246;61.2;10.8;0.0
248;60.4;10.8;0.0
250;60.1;10.7;0.0
252;59.3;10.7;0.0
254;58.8;10.6;0.0
256;58.4;10.6;0.0
258;58.1;10.5;0.0
260;57.9;10.5;0.0
262;57.7;10.5;0.0
264;57.3;10.4;0.0
266;57.5;10.4;0.0
268;57.8;10.4;0.0
270;58.1;10.4;0.0
272;58.5;10.4;0.0
274;59.1;10.3;0.0
276;59.4;10.2;0.0
278;59.6;10.2;0.0
280;59.4;10.1;0.0
282;58.9;10.0;0.0
284;58.4;10.0;0.0
286;57.5;10.0;0.0
288;56.6;10.0;0.0
290;55.8;10.0;0.0
292;55.3;9.9;0.0
294;54.9;9.9;0.0
296;54.7;9.9;0.0
298;54.1;9.9;0.0
300;53.6;9.8;0.0
302;53.2;9.8;0.0
304;52.8;9.7;0.0
306;52.4;9.7;0.0
308;51.9;9.6;0.0
310;51.3;9.6;0.0
312;51.2;9.5;0.0
314;51.2;9.5;0.0
316;51.1;9.5;0.0
318;51.1;9.4;0.0
320;51.2;9.4;0.0
322;51.2;9.4;0.0
324;51.5;9.4;0.0
326;51.7;9.3;0.0
328;51.6;9.3;0.0
330;51.4;9.3;0.0
332;51.2;9.3;0.0
334;50.8;9.3;0.0
336;50.6;9.2;0.0
338;50.3;9.2;0.0
340;49.9;9.2;0.0
342;49.7;9.2;0.0
344;49.7;9.1;0.0
346;49.5;9.1;0.0
348;49.6;9.1;0.0
350;49.6;9.1;0.0
352;49.6;9.0;0.0
354;49.8;9.0;0.0
356;50.0;8.9;0.0
358;49.7;8.9;0.0
360;49.7;8.9;0.0
362;49.3;8.9;0.0
364;48.6;8.9;0.0
366;48.0;8.8;0.0
368;47.2;8.8;0.0
370;46.6;8.8;0.0
372;46.3;8.7;0.0
374;46.0;8.7;0.0
376;46.1;8.6;0.0
378;46.5;8.6;0.0
380;47.1;8.6;0.0
382;47.4;8.5;0.0
384;47.5;8.5;0.0
386;47.3;8.5;0.0
388;46.6;8.5;0.0
390;46.0;8.5;0.0
392;45.2;8.4;0.0
394;44.1;8.4;0.0
396;43.5;8.4;0.0
398;42.9;8.4;0.0
400;42.5;8.4;0.0
402;42.2;8.3;0.0
404;41.7;8.3;0.0
406;41.1;8.3;0.0
408;40.7;8.2;0.0
410;39.8;8.2;0.0
412;39.3;8.2;0.0
414;39.0;8.1;0.0
416;38.7;8.1;0.0
418;38.5;8.1;0.0
420;38.4;8.1;0.0
422;38.4;8.1;0.0
424;38.5;8.1;0.0
426;38.3;8.1;0.0
428;38.0;8.1;0.0
430;37.9;8.1;0.0
432;37.7;8.0;0.0
434;37.5;8.0;0.0
436;37.4;7.9;0.0
438;37.4;7.9;0.0
440;37.4;7.9;0.0
442;37.3;7.8;0.0
444;37.0;7.8;0.0
446;36.7;7.8;0.0
448;36.3;7.8;0.0
450;35.8;7.8;0.0
452;35.2;7.8;0.0
454;34.9;7.7;0.0
456;34.5;7.7;0.0
458;34.3;7.7;0.0
460;34.1;7.7;0.0
462;33.9;7.7;0.0
464;33.6;7.7;0.0
466;33.3;7.7;0.0
468;32.8;7.7;0.0
470;32.5;7.6;0.0
472;32.3;7.6;0.0
474;31.9;7.6;0.0
476;31.6;7.6;0.0
478;31.4;7.6;0.0
480;31.2;7.6;0.0
482;30.9;7.5;0.0
484;30.6;7.5;0.0
486;30.3;7.5;0.0
488;30.0;7.5;0.0
490;29.8;7.4;0.0
492;29.4;7.4;0.0
494;29.2;7.3;0.0
496;28.9;7.3;0.0
498;28.4;7.3;0.0
500;28.0;7.3;0.0
502;27.5;7.3;0.0
504;27.2;7.3;0.0
506;26.8;7.3;0.0
508;26.4;7.3;0.0
510;26.1;7.3;0.0
512;25.8;7.3;0.0
514;25.5;7.2;0.0
516;25.3;7.2;0.0
518;25.1;7.2;0.0
520;24.8;7.2;0.0
522;24.6;7.1;0.0
524;24.5;7.1;0.0
526;24.5;7.1;0.0
528;24.6;7.1;0.0
530;24.7;7.1;0.0
532;24.6;7.0;0.0
534;24.6;7.0;0.0
536;24.7;7.0;0.0
538;24.9;6.9;0.0
540;24.9;6.9;0.0
542;24.7;6.9;0.0
544;24.5;6.9;0.0
546;24.3;6.9;0.0
548;24.2;6.8;0.0
550;24.1;6.8;0.0
552;24.0;6.8;0.0
554;24.1;6.9;0.0
556;24.2;6.9;0.0
558;24.3;6.9;0.0
560;24.5;6.9;0.0
562;24.2;6.9;0.0
564;23.9;6.9;0.0
566;23.3;6.9;0.0
568;22.5;6.8;0.0
570;22.0;6.8;0.0
572;21.4;6.7;0.0
574;20.9;6.7;0.0
576;20.7;6.7;0.0
578;20.5;6.7;0.0
580;20.5;6.7;0.0
582;20.6;6.6;0.0
584;20.7;6.6;0.0
586;20.8;6.6;0.0
588;21.1;6.6;0.0
590;21.1;6.6;0.0
592;21.2;6.6;0.0
594;21.2;6.6;0.0
596;21.0;6.6;0.0
598;20.8;6.5;0.0
600;20.8;6.5;0.0
602;20.6;6.5;0.0
604;20.5;6.5;0.0
606;20.5;6.5;0.0
608;20.3;6.5;0.0
610;20.1;6.5;0.0
612;20.1;6.5;0.0
614;19.8;6.5;0.0
616;19.5;6.5;0.0
618;19.2;6.5;0.0
620;18.9;6.5;0.0
622;18.7;6.5;0.0
624;18.5;6.5;0.0
626;18.2;6.5;0.0
628;18.0;6.5;0.0
630;17.7;6.4;0.0
632;17.4;6.4;0.0
634;17.2;6.5;0.0
636;16.9;6.5;0.0
638;16.6;6.5;0.0
640;16.5;6.5;0.0
642;16.2;6.5;0.0
644;16.1;6.5;0.0
646;16.1;6.5;0.0
648;15.9;6.5;0.0
650;15.8;6.5;0.0
652;15.7;6.4;0.0
654;15.4;6.4;0.0
656;15.2;6.4;0.0
658;15.1;6.4;0.0
660;14.8;6.4;0.0
662;14.7;6.3;0.0
664;14.5;6.3;0.0
666;14.4;6.3;0.0
668;14.5;6.3;0.0
670;14.8;6.3;0.0
672;15.0;6.3;0.0
674;15.2;6.3;0.0
676;15.3;6.3;0.0
678;15.4;6.3;0.0
680;15.5;6.2;0.0
682;15.4;6.2;0.0
684;15.1;6.2;0.0
686;14.5;6.2;0.0
688;13.9;6.2;0.0
690;13.4;6.2;0.0
692;12.9;6.2;0.0
694;12.4;6.2;0.0
696;11.9;6.2;0.0
698;11.7;6.2;0.0
700;11.6;6.2;0.0
702;11.3;6.2;0.0
704;11.3;6.2;0.0
706;11.3;6.2;0.0
708;11.1;6.2;0.0
710;11.1;6.2;0.0
712;11.0;6.2;0.0
714;10.9;6.2;0.0
716;11.0;6.2;0.0
718;10.9;6.2;0.0
720;10.7;6.2;0.0
722;10.6;6.2;0.0
724;10.3;6.2;0.0
726;10.1;6.2;0.0
728;9.9;6.1;0.0
730;9.5;6.1;0.0
732;9.3;6.1;0.0
734;9.3;6.1;0.0
736;9.0;6.1;0.0
738;8.8;6.1;0.0
740;8.7;6.1;0.0
742;8.5;6.1;0.0
744;8.2;6.1;0.0
746;7.9;6.1;0.0
748;7.6;6.1;0.0
750;7.5;6.1;0.0
752;7.5;6.1;0.0
754;7.2;6.1;0.0
756;7.0;6.0;0.0
758;6.9;6.0;0.0
760;6.9;6.0;0.0
762;6.8;6.0;0.0
764;6.7;6.0;0.0
766;6.5;6.0;0.0
768;6.5;6.0;0.0
770;6.4;6.0;0.0
772;6.2;6.0;0.0
774;6.1;6.1;0.0
776;6.1;6.1;0.0
778;6.0;6.1;0.0
780;5.9;6.1;0.0
782;5.8;6.1;0.0
784;5.7;6.0;0.0
786;5.7;6.1;0.0
788;5.5;6.0;0.0
790;5.2;6.0;0.0
792;5.0;6.0;0.0
794;4.7;6.0;0.0
796;4.3;6.0;0.0
798;4.1;6.0;0.0
800;3.8;6.0;0.0
802;3.8;6.0;0.0
804;3.9;6.0;0.0
806;3.8;6.0;0.0
808;4.0;6.0;0.0
810;4.4;6.0;0.0
812;4.5;6.0;0.0
814;4.5;6.0;0.0
816;4.4;6.0;0.0
818;4.2;6.0;0.0
820;4.1;6.0;0.0
822;4.1;6.0;0.0
824;3.7;6.0;0.0
826;3.5;6.0;0.0
828;3.4;6.0;0.0
830;3.0;6.0;0.0
832;2.9;6.0;0.0
834;2.6;6.0;0.0
836;2.3;6.0;0.0
838;2.1;6.0;0.0
840;1.9;5.9;0.0
842;1.7;5.9;0.0
844;1.8;5.9;0.0
846;1.7;5.9;0.0
848;1.5;5.8;0.0
850;1.4;5.8;0.0
852;1.2;5.8;0.0
854;1.1;5.8;0.0
856;1.2;5.8;0.0
858;1.2;5.9;0.0
860;1.1;5.9;0.0
862;1.1;5.9;0.0
864;0.9;5.9;0.0
866;0.7;5.9;0.0
868;0.6;5.9;0.0
870;0.5;5.9;0.0
872;0.4;5.9;0.0
874;0.6;5.9;0.0
876;0.7;6.0;0.0
878;0.9;6.0;0.0
880;1.1;6.0;0.0
882;1.2;6.0;0.0
884;1.2;6.0;0.0
886;1.1;6.0;0.0
888;1.0;5.9;0.0
890;1.1;5.9;0.0
892;1.3;5.9;0.0
894;1.5;5.9;0.0
896;2.0;5.8;0.0
898;2.5;5.8;0.0
900;2.8;5.8;0.0
902;3.2;5.8;0.0
904;3.4;5.8;0.0
906;3.4;5.8;0.0
908;3.5;5.8;0.0
910;3.1;5.8;0.0
912;2.9;5.8;0.0
914;2.8;5.8;0.0
916;2.7;5.8;0.0
918;2.6;5.8;0.0
920;2.9;5.8;0.0
922;3.0;5.8;0.0
924;3.5;5.8;0.0
926;3.8;5.8;0.0
928;4.0;5.9;0.0
930;4.1;5.9;0.0
932;4.3;5.9;0.0
934;4.3;5.9;0.0
936;4.2;5.9;0.0
938;4.0;5.9;0.0
940;3.6;5.9;0.0
942;3.3;5.9;0.0
944;3.2;6.0;0.0
946;2.9;6.0;0.0
948;2.6;6.0;0.0
950;2.4;6.0;0.0
952;2.2;6.0;0.0
954;2.3;6.0;0.0
956;2.2;6.0;0.0
958;2.0;6.0;0.0
960;2.1;6.0;0.0
962;2.2;6.0;0.0
964;2.1;6.0;0.0
966;2.1;6.0;0.0
968;2.2;6.0;0.0
970;2.2;6.0;0.0
972;2.4;6.0;0.0
974;2.2;6.0;0.0
976;2.2;6.0;0.0
978;2.2;6.0;0.0
980;2.2;6.0;0.0
982;2.1;5.9;0.0
984;2.2;5.9;0.0
986;2.2;5.9;0.0
988;2.2;5.9;0.0
990;2.3;5.8;0.0
992;2.2;5.8;0.0
994;2.1;5.8;0.0
996;2.3;5.8;0.0
998;2.4;5.8;0.0
1000;2.3;5.8;0.0
1002;2.4;5.8;0.0
1004;2.3;5.9;0.0
1006;2.3;5.9;0.0
1008;2.5;5.9;0.0
1010;2.5;5.9;0.0
1012;2.5;5.8;0.0
1014;2.7;5.8;0.0
1016;2.8;5.8;0.0
1018;2.9;5.8;0.0
1020;3.1;5.8;0.0
1022;3.1;5.8;0.0
1024;3.1;5.8;0.0
1026;3.2;5.8;0.0
1028;3.1;5.8;0.0
1030;2.9;5.8;0.0
1032;2.8;5.8;0.0
1034;2.6;5.8;0.0
1036;2.5;5.9;0.0
1038;2.4;5.9;0.0
1040;2.2;5.9;0.0
1042;2.0;5.9;0.0
1044;1.8;5.9;0.0
1046;1.7;5.9;0.0
1048;1.8;5.9;0.0
1050;1.6;5.9;0.0
1052;1.5;5.9;0.0
1054;1.7;6.0;0.0
1056;1.8;5.9;0.0
1058;1.7;5.9;0.0
1060;1.7;5.9;0.0
1062;1.5;5.9;0.0
1064;1.4;5.8;0.0
1066;1.3;5.8;0.0
1068;1.2;5.8;0.0
1070;1.1;5.8;0.0
1072;1.4;5.8;0.0
1074;1.5;5.9;0.0
1076;1.7;5.9;0.0
1078;1.9;5.9;0.0
1080;2.1;5.9;0.0
1082;2.2;5.9;0.0
1084;2.1;5.9;0.0
1086;1.8;5.9;0.0
1088;1.8;5.9;0.0
1090;1.8;5.9;0.0
1092;1.7;5.9;0.0
1094;1.8;5.9;0.0
1096;1.8;5.9;0.0
1098;1.8;5.9;0.0
1100;2.1;5.9;0.0
1102;2.1;5.9;0.0
1104;2.0;5.9;0.0
1106;2.2;5.9;0.0
1108;2.3;5.9;0.0
1110;2.4;5.9;0.0
1112;2.4;5.9;0.0
1114;2.0;5.9;0.0
1116;1.7;5.9;0.0
1118;1.4;5.9;0.0
1120;1.0;5.9;0.0
1122;0.6;5.9;0.0
1124;0.4;5.9;0.0
1126;0.3;5.9;0.0
1128;0.3;5.9;0.0
1130;0.6;5.9;0.0
1132;0.6;5.9;0.0
1134;0.8;5.9;0.0
1136;1.0;5.8;0.0
1138;1.1;5.8;0.0
1140;1.2;5.8;0.0
1142;1.6;5.8;0.0
1144;1.7;5.8;0.0
1146;1.8;5.8;0.0
1148;2.0;5.8;0.0
1150;2.0;5.8;0.0
1152;2.0;5.8;0.0
1154;1.9;5.8;0.0
1156;1.8;5.8;0.0
1158;1.7;5.9;0.0
1160;1.5;5.9;0.0
1162;1.3;5.9;0.0
1164;1.1;5.9;0.0
1166;0.9;5.9;0.0
1168;0.9;5.9;0.0
1170;0.7;5.9;0.0
1172;0.7;5.9;0.0
1174;0.7;5.9;0.0
1176;0.9;5.9;0.0
1178;1.1;5.9;0.0
1180;1.4;5.9;0.0
1182;1.6;5.9;0.0
1184;1.8;5.9;0.0
1186;2.0;5.9;0.0
1188;2.1;5.9;0.0
1190;2.1;5.9;0.0
1192;2.1;5.9;0.0
1194;2.1;5.9;0.0
1196;2.1;5.9;0.0
1198;2.1;5.9;0.0
1200;2.1;5.9;0.0

File: data/rise_materials/Testdata-1905.txt
Keywords
Material1;Material2;Material3;Material4;Product;Object;Scenario;Method;Reference;Comment;Owner;IsPublic;ImportDate
EPDM rubber;;;;IN2-2;Limited surfaces;;ISO 5660;TRANSFEU;;TRANSFEU;1;2011-03-28 15:55:56
Scalars
Flux (kW/m2);tig (s);qmax (kw/m2);qtotal (MJ/m2);q180 (kw/m2);q300 (kw/m2);Sample mass (g);Mass loss (g);DHc (MJ/kg);Peak smoke production (m2/m2s);Total smoke produced (m2/m2);Specific extinction area (avg) (m2/kg);MARHE (kW/m2);Area exposed (m2);Observations;Test date (YYYY-MM-DD);Test identifier;Product thickness (mm);Thickness1 (mm);Thickness2 (mm);Thickness3 (mm);Thickness4 (mm);Product density (kg/m3);Density1 (kg/m3);Density2 (kg/m3);Density3 (kg/m3);Density4 (kg/m3);Product area weight (kg/m2);Area weight1 (kg/m2);Area weight2 (kg/m2);Area weight3 (kg/m2);Area weight4 (kg/m2)
50;22;346.0;61.3;;;29.0;22.3;24.3;;1247;;215.3;0.00884;;2010-08-20;C_LNE_IN2-2_1b;2.2;;;;;;;;;;2.85;;;;
VectorData
Time (s);HRR (kW/m2);SPR (m2/(m2*s));Mass (g)
0;4.4;29.0;0.0
2;4.2;29.0;0.0
4;4.1;29.0;0.0
6;4.3;28.9;0.0
8;4.7;28.9;0.0
10;5.3;28.9;0.1
12;8.1;28.9;0.2
14;14.7;28.8;0.3
16;24.2;28.7;0.4
18;35.5;28.6;0.5
20;46.7;28.4;0.6
22;56.1;28.2;0.8
24;63.9;28.0;1.0
26;71.0;27.8;2.2
28;83.3;27.6;3.8
30;101.6;27.4;4.3
32;129.1;27.2;6.8
34;163.8;26.9;7.9
36;202.3;26.7;9.0
38;243.7;26.4;10.0
40;284.3;26.0;10.2
42;316.5;25.8;9.9
44;338.3;25.5;10.9
46;346.0;25.2;9.7
48;343.1;25.0;9.8
50;336.0;24.7;9.9
52;325.6;24.4;9.8
54;314.9;24.1;9.7
56;301.8;23.9;9.3
58;289.7;23.6;8.9
60;281.1;23.4;8.7
62;274.7;23.1;8.4
64;270.8;22.8;8.3
66;267.7;22.5;8.1
68;263.3;22.3;7.9
70;261.4;22.1;7.9
72;259.8;21.9;8.0
74;257.0;21.6;8.1
76;253.8;21.4;8.0
78;249.8;21.2;7.8
80;246.1;21.0;7.7
82;242.7;20.8;7.6
84;237.8;20.6;7.4
86;231.9;20.3;7.2
88;225.5;20.1;6.8
90;220.3;19.9;6.7
92;215.1;19.8;6.6
94;209.3;19.6;6.4
96;204.2;19.4;6.3
98;199.7;19.2;6.0
100;197.0;19.0;5.9
102;196.6;18.8;5.6
104;196.4;18.6;5.6
106;198.0;18.3;5.6
108;200.9;18.1;5.7
110;204.0;17.9;5.8
112;208.5;17.7;6.1
114;214.0;17.5;6.2
116;218.5;17.3;6.7
118;223.5;17.1;6.9
120;227.5;16.9;7.0
122;233.0;16.7;7.0
124;238.9;16.5;7.2
126;246.0;16.3;7.2
128;253.0;16.1;7.4
130;261.7;15.9;7.4
132;270.8;15.7;7.9
134;280.3;15.4;8.4
136;288.3;15.2;8.9
138;296.7;15.0;9.4
140;301.7;14.8;9.8
142;305.9;14.6;9.9
144;307.1;14.4;10.0
146;308.1;14.3;9.9
148;305.8;14.1;9.6
150;303.1;13.9;9.5
152;297.9;13.8;9.1
154;290.9;13.6;8.9
156;282.3;13.5;8.7
158;273.6;13.3;8.3
160;262.7;13.1;7.9
162;252.1;12.9;7.5
164;240.3;12.8;6.9
166;228.7;12.6;6.4
168;218.5;12.5;5.8
170;208.4;12.4;5.2
172;198.8;12.2;4.8
174;190.7;12.1;4.4
176;184.3;12.1;4.1
178;178.6;12.0;3.8
180;173.6;11.9;3.5
182;169.5;11.8;3.4
184;165.8;11.7;3.2
186;161.8;11.7;3.0
188;157.7;11.6;2.8
190;152.9;11.5;2.6
192;147.8;11.5;2.4
194;142.1;11.4;2.2
196;136.0;11.3;2.0
198;129.3;11.3;1.8
200;123.0;11.2;1.6
202;116.1;11.2;1.4
204;109.8;11.2;1.2
206;103.2;11.1;1.0
208;97.6;11.1;0.9
210;92.5;11.0;0.7
212;88.3;11.0;0.5
214;85.0;10.9;0.4
216;81.9;10.9;0.4
218;79.4;10.8;0.3
220;77.9;10.8;0.3
222;76.4;10.8;0.2
224;74.8;10.7;0.2
226;73.5;10.7;0.2
228;71.9;10.6;0.2
230;70.3;10.6;0.1
232;68.8;10.6;0.1
234;67.5;10.5;0.1
236;66.5;10.5;0.1
238;65.4;10.5;0.1
240;64.4;10.4;0.0
242;63.7;10.4;0.0
244;62.9;10.4;0.0
246;62.1;10.3;0.0
248;61.0;10.2;0.0
250;60.2;10.2;0.0
252;59.8;10.2;0.0
254;59.4;10.1;0.0
256;58.9;10.1;0.0
258;58.6;10.1;0.0
260;58.3;10.1;0.0
262;58.4;10.0;0.0
264;58.5;10.0;0.0
266;58.4;9.9;0.0
268;58.4;9.9;0.0
270;58.5;9.8;0.0
272;58.4;9.7;0.0
274;58.4;9.7;0.0
276;58.0;9.6;0.0
278;57.6;9.6;0.0
280;57.1;9.6;0.0
282;56.5;9.6;0.0
284;55.9;9.5;0.0
286;55.5;9.5;0.0
288;55.3;9.5;0.0
290;55.2;9.5;0.0
292;55.1;9.4;0.0
294;55.1;9.4;0.0
296;54.9;9.4;0.0
298;54.6;9.3;0.0
300;54.1;9.3;0.0
302;53.6;9.3;0.0
304;53.3;9.3;0.0
306;53.2;9.2;0.0
308;53.3;9.2;0.0
310;53.6;9.2;0.0
312;54.0;9.2;0.0
314;54.3;9.1;0.0
316;54.3;9.1;0.0
318;54.2;9.1;0.0
320;53.4;9.1;0.0
322;52.7;9.0;0.0
324;51.7;9.0;0.0
326;50.7;9.0;0.0
328;49.9;8.9;0.0
330;49.3;8.9;0.0
332;49.0;8.9;0.0
334;49.0;8.9;0.0
336;49.0;8.9;0.0
338;49.1;8.8;0.0
340;49.5;8.8;0.0
342;49.6;8.8;0.0
344;49.8;8.8;0.0
346;50.1;8.7;0.0
348;50.5;8.7;0.0
350;50.5;8.7;0.0
352;50.5;8.6;0.0
354;50.1;8.6;0.0
356;49.7;8.6;0.0
358;49.2;8.5;0.0
360;48.2;8.4;0.0
362;47.0;8.4;0.0
364;46.1;8.4;0.0
366;45.3;8.4;0.1
368;44.6;8.3;0.1
370;44.3;8.3;0.0
372;43.8;8.3;0.0
374;43.8;8.3;0.0
376;43.8;8.2;0.0
378;43.9;8.2;0.0
380;44.0;8.2;0.0
382;44.0;8.2;0.0
384;43.9;8.1;0.1
386;44.0;8.1;0.1
388;43.8;8.1;0.1
390;43.5;8.0;0.1
392;43.4;8.0;0.1
394;43.1;8.0;0.1
396;42.7;8.0;0.1
398;42.5;7.9;0.1
400;42.1;7.9;0.1
402;41.7;7.9;0.1
404;41.3;7.9;0.0
406;40.9;7.8;0.0
408;40.7;7.8;0.0
410;40.7;7.8;0.0
412;40.5;7.8;0.0
414;40.3;7.8;0.0
416;40.1;7.8;0.0
418;39.8;7.8;0.0
420;39.4;7.8;0.0
422;38.6;7.8;0.0
424;37.7;7.7;0.0
426;36.7;7.7;0.0
428;35.9;7.7;0.0
430;34.9;7.6;0.0
432;34.1;7.6;0.0
434;33.5;7.5;0.0
436;33.0;7.5;0.0
438;32.7;7.5;0.0
440;32.3;7.5;0.0
442;31.6;7.5;0.0
444;31.5;7.5;0.0
446;31.5;7.5;0.0
448;31.4;7.5;0.0
450;31.6;7.5;0.0
452;31.6;7.4;0.0
454;31.7;7.4;0.0
456;32.0;7.4;0.0
458;31.9;7.4;0.0
460;31.6;7.4;0.0
462;31.3;7.4;0.0
464;31.0;7.4;0.0
466;30.8;7.3;0.0
468;30.8;7.3;0.0
470;30.7;7.3;0.0
472;30.5;7.3;0.0
474;30.6;7.3;0.0
476;30.6;7.3;0.0
478;30.5;7.3;0.0
480;30.4;7.2;0.0
482;29.9;7.2;0.0
484;29.7;7.2;0.0
486;29.7;7.1;0.0
488;29.5;7.1;0.0
490;29.5;7.1;0.0
492;29.5;7.1;0.0
494;29.3;7.1;0.0
496;29.4;7.1;0.0
498;29.6;7.1;0.0
500;29.7;7.1;0.0
502;29.9;7.1;0.0
504;30.0;7.0;0.0
506;29.8;7.0;0.0
508;29.9;7.0;0.0
510;29.9;6.9;0.0
512;29.6;6.9;0.0
514;29.5;6.9;0.0
516;29.1;6.9;0.0
518;28.7;6.9;0.0
520;28.4;6.9;0.0
522;28.0;6.9;0.0
524;27.6;6.9;0.0
526;27.4;6.8;0.0
528;26.9;6.8;0.0
530;26.5;6.8;0.0
532;26.2;6.8;0.0
534;25.8;6.8;0.0
536;25.3;6.8;0.0
538;25.0;6.7;0.0
540;24.7;6.7;0.0
542;24.5;6.7;0.0
544;24.4;6.7;0.0
546;24.3;6.7;0.0
548;24.3;6.7;0.0
550;24.3;6.7;0.0
552;24.2;6.7;0.0
554;24.1;6.7;0.0
556;24.0;6.7;0.0
558;23.8;6.7;0.0
560;23.6;6.6;0.0
562;23.5;6.6;0.0
564;23.4;6.6;0.0
566;23.1;6.5;0.0
568;22.9;6.5;0.0
570;22.6;6.5;0.0
572;22.3;6.5;0.0
574;22.2;6.5;0.0
576;22.0;6.5;0.0
578;21.8;6.5;0.0
580;21.6;6.5;0.0
582;21.4;6.5;0.0
584;21.1;6.5;0.0
586;21.0;6.5;0.0
588;20.8;6.5;0.0
590;20.7;6.4;0.0
592;20.8;6.4;0.0
594;21.0;6.4;0.0
596;21.3;6.4;0.0
598;21.6;6.4;0.0
600;21.7;6.4;0.0
602;21.8;6.4;0.0
604;21.9;6.4;0.0
606;21.7;6.4;0.0
608;21.2;6.4;0.0
610;20.7;6.4;0.0
612;20.3;6.4;0.0
614;19.9;6.4;0.0
616;19.4;6.3;0.0
618;18.8;6.3;0.0
620;18.5;6.3;0.0
622;18.4;6.3;0.0
624;18.3;6.3;0.0
626;18.2;6.3;0.0
628;18.2;6.3;0.0
630;18.3;6.3;0.0
632;18.4;6.3;0.0
634;18.3;6.4;0.0
636;18.3;6.4;0.0
638;18.1;6.3;0.0
640;17.6;6.3;0.0
642;17.2;6.3;0.0
644;16.8;6.3;0.0
646;16.3;6.2;0.0
648;16.1;6.2;0.0
650;15.9;6.2;0.0
652;15.7;6.2;0.0
654;15.7;6.2;0.0
656;15.8;6.2;0.0
658;15.8;6.2;0.0
660;15.9;6.2;0.0
662;15.9;6.2;0.0
664;15.8;6.2;0.0
666;15.8;6.2;0.0
668;15.6;6.2;0.0
670;15.5;6.2;0.0
672;15.3;6.2;0.0
674;15.0;6.1;0.0
676;14.6;6.1;0.0
678;14.3;6.1;0.0
680;14.0;6.1;0.0
682;13.8;6.1;0.0
684;13.5;6.1;0.0
686;13.3;6.1;0.0
688;13.1;6.1;0.0
690;13.0;6.1;0.0
692;12.8;6.1;0.0
694;12.8;6.1;0.0
696;12.7;6.1;0.0
698;12.5;6.1;0.0
700;12.3;6.1;0.0
702;12.3;6.1;0.0
704;12.2;6.0;0.0
706;12.1;6.0;0.0
708;12.0;6.0;0.0
710;11.9;6.0;0.0
712;11.7;6.0;0.0
714;11.6;6.0;0.0
716;11.4;6.0;0.0
718;11.3;6.0;0.0
720;11.1;6.0;0.0
722;10.8;6.0;0.0
724;10.5;6.0;0.0
726;10.3;6.0;0.0
728;10.3;6.0;0.0
730;10.5;6.0;0.0
732;10.5;6.0;0.0
734;10.8;6.0;0.0
736;11.2;6.0;0.0
738;11.5;6.0;0.0
740;11.8;6.0;0.0
742;12.2;6.0;0.0
744;12.1;6.0;0.0
746;12.2;6.0;0.0
748;12.1;6.0;0.0
750;11.7;6.0;0.0
752;11.3;6.0;0.0
754;11.0;6.0;0.0
756;10.4;5.9;0.0
758;10.1;5.9;0.0
760;9.9;5.9;0.0
762;9.7;6.0;0.0
764;9.6;6.0;0.0
766;9.5;6.0;0.0
768;9.4;6.0;0.0
770;9.2;6.0;0.0
772;9.1;6.0;0.0
774;8.8;6.0;0.0
776;8.6;6.0;0.0
778;8.5;6.0;0.0
780;8.3;6.0;0.0
782;8.0;6.0;0.0
784;7.9;5.9;0.0
786;7.6;5.9;0.0
788;7.4;5.9;0.0
790;7.0;5.9;0.0
792;6.5;5.9;0.0
794;6.2;5.9;0.0
796;6.1;5.9;0.0
798;6.0;5.9;0.0
800;6.1;5.9;0.0
802;6.0;5.9;0.0
804;6.0;5.9;0.0
806;6.3;5.9;0.0
808;6.4;5.9;0.0
810;6.4;5.9;0.0
812;6.4;5.8;0.0
814;6.3;5.8;0.0
816;6.5;5.8;0.0
818;6.5;5.8;0.0
820;6.3;5.8;0.0
822;6.1;5.8;0.0
824;6.0;5.9;0.0
826;5.9;5.9;0.0
828;5.8;5.9;0.0
830;5.7;5.9;0.0
832;5.6;5.8;0.0
834;5.6;5.8;0.0
836;5.7;5.8;0.0
838;5.7;5.8;0.0
840;5.8;5.8;0.0
842;5.9;5.8;0.0
844;5.9;5.8;0.0
846;5.8;5.8;0.0
848;5.6;5.8;0.0
850;5.4;5.9;0.0
852;5.3;5.9;0.0
854;5.2;5.9;0.0
856;5.0;5.9;0.0
858;4.9;5.9;0.0
860;4.9;5.9;0.0
862;5.0;5.8;0.0
864;5.2;5.8;0.0
866;5.3;5.8;0.0
868;5.5;5.8;0.0
870;5.7;5.8;0.0
872;5.8;5.8;0.0
874;6.0;5.9;0.0
876;6.2;5.9;0.0
878;6.2;5.9;0.0
880;6.0;5.9;0.0
882;5.9;5.9;0.0
884;5.8;5.9;0.0
886;5.6;5.8;0.0
888;5.4;5.8;0.0
890;5.2;5.8;0.0
892;5.1;5.8;0.0
894;5.1;5.8;0.0
896;4.9;5.8;0.0
898;4.7;5.8;0.0
900;4.6;5.8;0.0
902;4.5;5.8;0.0
904;4.3;5.8;0.0
906;4.0;5.8;0.0
908;3.6;5.8;0.0
910;3.4;5.8;0.0
912;3.2;5.9;0.0
914;2.9;5.9;0.0
916;2.8;5.9;0.0
918;2.7;5.9;0.0
920;2.6;5.8;0.0
922;2.5;5.8;0.0
924;2.5;5.8;0.0
926;2.4;5.8;0.0
928;2.5;5.8;0.0
930;2.3;5.8;0.0
932;2.1;5.8;0.0
934;2.2;5.8;0.0
936;2.3;5.9;0.0
938;2.5;5.9;0.0
940;2.7;5.9;0.0
942;2.8;5.9;0.0
944;3.0;5.9;0.0
946;3.3;5.9;0.0
948;3.3;5.9;0.0
950;3.3;5.9;0.0
952;3.3;5.9;0.0
954;3.2;5.9;0.0
956;3.0;5.9;0.0
958;3.1;5.9;0.0
960;3.0;5.9;0.0
962;2.9;5.9;0.0
964;2.7;5.9;0.0
966;2.5;5.9;0.0
968;2.3;5.9;0.0
970;2.1;5.8;0.0
972;1.7;5.8;0.0
974;1.5;5.8;0.0
976;1.4;5.8;0.0
978;1.3;5.8;0.0
980;1.1;5.8;0.0
982;1.2;5.8;0.0
984;1.3;5.8;0.0
986;1.5;5.8;0.0
988;1.7;5.8;0.0
990;1.8;5.8;0.0
992;2.1;5.8;0.0
994;2.4;5.8;0.0
996;2.4;5.8;0.0
998;2.5;5.9;0.0
1000;2.4;5.9;0.0
1002;2.3;5.9;0.0
1004;2.2;5.8;0.0
1006;2.0;5.8;0.0
1008;1.9;5.8;0.0
1010;2.0;5.8;0.0
1012;1.9;5.8;0.0
1014;2.0;5.8;0.0
1016;2.1;5.8;0.0
1018;2.1;5.8;0.0
1020;2.2;5.8;0.0
1022;2.4;5.8;0.0
1024;2.4;5.8;0.0
1026;2.5;5.8;0.0
1028;2.8;5.8;0.0
1030;3.0;5.8;0.0
1032;3.1;5.8;0.0
1034;3.2;5.8;0.0
1036;3.1;5.8;0.0
1038;3.1;5.8;0.0
1040;3.0;5.9;0.0
1042;2.7;5.9;0.0
1044;2.6;5.9;0.0
1046;2.7;5.9;0.0
1048;2.5;5.9;0.0
1050;2.4;5.9;0.0
1052;2.4;5.9;0.0
1054;2.4;5.8;0.0
1056;2.4;5.8;0.0
1058;2.3;5.8;0.0
1060;2.1;5.8;0.0
1062;2.0;5.8;0.0
1064;1.9;5.8;0.0
1066;1.7;5.8;0.0
1068;1.6;5.8;0.0
1070;1.5;5.8;0.0
1072;1.2;5.8;0.0
1074;1.0;5.8;0.0
1076;1.0;5.9;0.0
1078;1.0;5.8;0.0
1080;1.1;5.8;0.0
1082;1.3;5.8;0.0
1084;1.5;5.8;0.0
1086;1.9;5.8;0.0
1088;2.1;5.8;0.0
1090;2.3;5.8;0.0
1092;2.6;5.8;0.0
1094;2.7;5.8;0.0
1096;2.7;5.8;0.0
1098;2.7;5.8;0.0
1100;2.4;5.8;0.0
1102;2.3;5.9;0.0
1104;2.4;5.9;0.0
1106;2.2;5.9;0.0
1108;2.3;5.9;0.0
1110;2.3;5.9;0.0
1112;2.2;5.9;0.0
1114;2.3;5.9;0.0
1116;2.2;5.9;0.0
1118;2.0;5.8;0.0
1120;1.9;5.8;0.0
1122;1.6;5.8;0.0
1124;1.3;5.8;0.0
1126;1.0;5.8;0.0
1128;0.8;5.8;0.0
1130;0.5;5.8;0.0
1132;0.4;5.8;0.0
1134;0.1;5.8;0.0
1136;0.0;5.8;0.0
1138;0.0;5.8;0.0
1140;0.0;5.8;0.0
1142;0.0;5.8;0.0
1144;0.0;5.8;0.0
1146;0.0;5.8;0.0
1148;0.0;5.8;0.0
1150;0.2;5.8;0.0
1152;0.1;5.8;0.0
1154;0.1;5.8;0.0
1156;0.1;5.8;0.0
1158;0.0;5.8;0.0
1160;0.2;5.8;0.0
1162;0.4;5.8;0.0
1164;0.7;5.8;0.0
1166;0.9;5.8;0.0
1168;1.2;5.8;0.0
1170;1.3;5.8;0.0
1172;1.3;5.8;0.0
1174;1.2;5.8;0.0
1176;0.9;5.8;0.0
1178;0.7;5.8;0.0
1180;0.4;5.9;0.0
1182;0.3;5.9;0.0
1184;0.2;5.9;0.0
1186;0.2;5.9;0.0
1188;0.2;5.9;0.0
1190;0.0;5.9;0.0
1192;0.0;5.9;0.0
1194;0.0;5.9;0.0
1196;0.0;5.9;0.0
1198;0.0;5.9;0.0
1200;0.0;5.9;0.0

File: data/rise_materials/Testdata-1906.txt
Keywords
Material1;Material2;Material3;Material4;Product;Object;Scenario;Method;Reference;Comment;Owner;IsPublic;ImportDate
EPDM rubber;;;;IN2-2;Limited surfaces;;ISO 5660;TRANSFEU;;TRANSFEU;1;2011-03-28 15:58:03
Scalars
Flux (kW/m2);tig (s);qmax (kw/m2);qtotal (MJ/m2);q180 (kw/m2);q300 (kw/m2);Sample mass (g);Mass loss (g);DHc (MJ/kg);Peak smoke production (m2/m2s);Total smoke produced (m2/m2);Specific extinction area (avg) (m2/kg);MARHE (kW/m2);Area exposed (m2);Observations;Test date (YYYY-MM-DD);Test identifier;Product thickness (mm);Thickness1 (mm);Thickness2 (mm);Thickness3 (mm);Thickness4 (mm);Product density (kg/m3);Density1 (kg/m3);Density2 (kg/m3);Density3 (kg/m3);Density4 (kg/m3);Product area weight (kg/m2);Area weight1 (kg/m2);Area weight2 (kg/m2);Area weight3 (kg/m2);Area weight4 (kg/m2)
50;21;361.4;59.8;;;28.6;22.7;23.4;;1208;;235.6;0.00884;;2010-08-20;C_LNE_IN2-2_1c;2.2;;;;;;;;;;2.85;;;;
VectorData
Time (s);HRR (kW/m2);SPR (m2/(m2*s));Mass (g)
0;2.3;28.6;0.0
2;3.7;28.6;0.0
4;5.2;28.6;0.0
6;6.8;28.6;0.0
8;8.4;28.6;0.1
10;9.6;28.6;0.1
12;10.3;28.6;0.3
14;10.6;28.6;0.6
16;10.6;28.6;1.1
18;10.6;28.6;1.6
20;13.7;28.5;2.3
22;25.8;28.4;3.2
24;49.2;28.3;4.4
26;83.1;28.1;4.8
28;124.5;28.0;5.3
30;173.6;27.8;5.7
32;223.7;27.6;6.4
34;274.7;27.4;7.1
36;315.4;27.2;7.4
38;342.7;26.9;7.5
40;357.5;26.6;8.6
42;361.4;26.3;9.5
44;357.3;26.0;10.0
46;348.7;25.7;10.3
48;334.7;25.4;10.2
50;321.7;25.1;10.2
52;311.4;24.8;10.0
54;303.1;24.5;9.7
56;300.1;24.2;9.4
58;297.8;24.0;9.3
60;298.9;23.7;9.4
62;301.3;23.5;9.4
64;301.3;23.2;9.5
66;299.2;22.9;9.7
68;296.1;22.6;9.8
70;289.4;22.4;9.6
72;282.0;22.1;9.2
74;274.4;21.9;8.8
76;266.3;21.6;8.5
78;259.0;21.4;8.2
80;252.4;21.2;7.7
82;247.9;20.9;7.3
84;244.8;20.7;7.2
86;241.3;20.4;7.0
88;237.9;20.2;7.0
90;235.4;20.0;6.9
92;234.4;19.8;6.7
94;235.4;19.6;6.9
96;236.8;19.4;7.1
98;238.9;19.2;7.1
100;242.2;19.0;7.4
102;246.5;18.8;7.4
104;250.3;18.6;7.5
106;254.9;18.4;7.9
108;258.6;18.2;7.8
110;262.3;17.9;7.8
112;266.7;17.7;8.0
114;271.4;17.5;8.1
116;277.4;17.3;8.3
118;284.7;17.1;8.5
120;293.4;16.9;8.7
122;301.3;16.7;8.9
124;308.9;16.5;9.2
126;316.6;16.3;9.2
128;323.3;16.1;9.4
130;327.9;15.9;9.5
132;329.5;15.7;9.7
134;328.3;15.4;9.7
136;326.3;15.2;9.7
138;320.8;15.0;9.3
140;311.9;14.8;9.2
142;302.3;14.6;8.8
144;290.1;14.4;8.3
146;277.2;14.3;7.7
148;264.9;14.1;7.1
150;253.6;13.9;6.6
152;243.6;13.8;6.2
154;234.5;13.6;5.7
156;225.7;13.4;5.4
158;219.3;13.2;5.1
160;213.9;13.0;4.8
162;207.9;12.9;4.5
164;201.6;12.7;4.4
166;194.0;12.5;4.1
168;186.0;12.3;3.8
170;177.0;12.2;3.5
172;166.9;12.0;3.2
174;156.7;11.9;2.8
176;145.5;11.8;2.5
178;134.3;11.7;2.1
180;124.5;11.6;1.8
182;115.2;11.5;1.5
184;106.9;11.5;1.3
186;99.3;11.4;1.0
188;92.9;11.3;0.8
190;87.8;11.2;0.7
192;83.6;11.2;0.6
194;80.1;11.1;0.5
196;77.8;11.1;0.5
198;75.4;11.0;0.4
200;73.8;11.0;0.4
202;72.4;11.0;0.4
204;71.5;10.9;0.3
206;71.1;10.9;0.3
208;70.7;10.8;0.3
210;69.8;10.8;0.2
212;69.1;10.8;0.2
214;68.3;10.7;0.2
216;67.4;10.7;0.2
218;66.3;10.6;0.2
220;64.8;10.6;0.1
222;63.5;10.5;0.1
224;62.7;10.4;0.1
226;62.1;10.4;0.1
228;61.3;10.3;0.1
230;60.9;10.3;0.1
232;60.6;10.3;0.1
234;60.4;10.2;0.0
236;60.2;10.2;0.0
238;59.7;10.2;0.0
240;59.1;10.2;0.0
242;58.6;10.2;0.0
244;57.9;10.1;0.0
246;56.9;10.1;0.0
248;56.2;10.0;0.0
250;55.4;10.0;0.0
252;55.2;9.9;0.0
254;54.8;9.9;0.0
256;54.5;9.8;0.0
258;54.4;9.8;0.0
260;54.5;9.8;0.0
262;54.4;9.8;0.0
264;54.3;9.7;0.0
266;54.0;9.7;0.0
268;53.9;9.6;0.0
270;53.6;9.6;0.0
272;53.4;9.5;0.0
274;53.0;9.5;0.0
276;52.9;9.4;0.0
278;52.5;9.3;0.0
280;52.3;9.3;0.0
282;52.2;9.2;0.0
284;52.0;9.2;0.0
286;51.9;9.2;0.0
288;51.8;9.1;0.0
290;51.2;9.1;0.0
292;50.8;9.1;0.0
294;50.4;9.1;0.0
296;50.0;9.0;0.0
298;50.0;9.0;0.0
300;50.2;9.0;0.0
302;50.4;9.0;0.0
304;50.8;9.0;0.0
306;51.1;9.0;0.0
308;51.1;9.0;0.0
310;50.9;9.0;0.0
312;50.4;9.0;0.0
314;49.6;8.9;0.0
316;48.9;8.9;0.0
318;48.4;8.9;0.0
320;47.7;8.8;0.0
322;47.3;8.8;0.0
324;47.0;8.8;0.0
326;46.8;8.8;0.0
328;46.8;8.7;0.0
330;46.7;8.7;0.0
332;46.6;8.7;0.0
334;46.5;8.6;0.0
336;46.2;8.6;0.0
338;45.8;8.6;0.0
340;45.3;8.6;0.0
342;44.7;8.6;0.0
344;44.0;8.6;0.0
346;43.4;8.5;0.0
348;43.1;8.5;0.0
350;42.9;8.5;0.0
352;42.7;8.5;0.0
354;43.1;8.4;0.0
356;43.1;8.3;0.0
358;43.2;8.3;0.0
360;43.1;8.2;0.0
362;42.6;8.2;0.0
364;42.0;8.1;0.0
366;41.4;8.1;0.0
368;40.5;8.0;0.0
370;40.0;8.1;0.0
372;39.6;8.0;0.0
374;39.3;8.0;0.0
376;39.4;8.0;0.0
378;39.5;8.0;0.0
380;39.5;8.0;0.0
382;39.7;7.9;0.0
384;39.5;7.9;0.0
386;39.5;7.9;0.0
388;39.5;7.8;0.0
390;39.5;7.8;0.0
392;39.7;7.8;0.0
394;40.3;7.7;0.0
396;40.8;7.7;0.0
398;41.6;7.7;0.0
400;42.3;7.6;0.0
402;42.8;7.6;0.0
404;43.1;7.6;0.0
406;43.1;7.6;0.0
408;42.6;7.6;0.0
410;42.0;7.6;0.0
412;41.2;7.5;0.0
414;40.3;7.5;0.0
416;39.4;7.5;0.0
418;38.3;7.5;0.0
420;37.4;7.5;0.0
422;36.4;7.5;0.0
424;35.5;7.5;0.0
426;34.6;7.5;0.0
428;33.8;7.5;0.0
430;32.9;7.4;0.0
432;32.1;7.4;0.0
434;31.3;7.4;0.0
436;30.5;7.3;0.0
438;29.8;7.3;0.0
440;29.2;7.2;0.0
442;28.5;7.2;0.0
444;27.8;7.2;0.0
446;27.4;7.2;0.0
448;27.2;7.2;0.0
450;27.0;7.2;0.0
452;26.9;7.2;0.0
454;26.9;7.2;0.0
456;26.9;7.2;0.0
458;27.0;7.2;0.0
460;26.8;7.2;0.0
462;26.7;7.1;0.0
464;26.5;7.1;0.0
466;26.3;7.1;0.0
468;26.1;7.1;0.0
470;26.0;7.1;0.0
472;25.8;7.1;0.0
474;25.7;7.1;0.0
476;25.7;7.1;0.0
478;25.7;7.1;0.0
480;25.6;7.1;0.0
482;25.4;7.0;0.0
484;25.1;7.0;0.0
486;25.0;7.0;0.0
488;24.8;7.0;0.0
490;24.5;6.9;0.0
492;24.4;6.9;0.0
494;24.1;6.9;0.0
496;23.9;6.9;0.0
498;23.7;6.9;0.0
500;23.7;6.9;0.0
502;23.7;6.9;0.0
504;23.7;6.8;0.0
506;23.6;6.9;0.0
508;23.6;6.8;0.0
510;23.6;6.8;0.0
512;23.5;6.7;0.0
514;23.4;6.7;0.0
516;23.3;6.7;0.0
518;23.1;6.7;0.0
520;22.9;6.7;0.0
522;22.7;6.7;0.0
524;22.6;6.6;0.0
526;22.2;6.7;0.0
528;21.9;6.7;0.0
530;21.5;6.7;0.0
532;21.2;6.7;0.0
534;21.0;6.7;0.0
536;20.7;6.7;0.0
538;20.5;6.7;0.0
540;20.4;6.7;0.0
542;20.3;6.6;0.0
544;20.2;6.6;0.0
546;20.2;6.6;0.0
548;20.0;6.6;0.0
550;20.1;6.6;0.0
552;20.1;6.5;0.0
554;20.1;6.5;0.0
556;20.2;6.5;0.0
558;20.3;6.5;0.0
560;20.1;6.5;0.0
562;20.0;6.5;0.0
564;19.8;6.5;0.0
566;19.6;6.5;0.0
568;19.3;6.4;0.0
570;18.8;6.4;0.0
572;18.3;6.3;0.0
574;18.0;6.3;0.0
576;17.5;6.3;0.0
578;17.3;6.3;0.0
580;17.2;6.3;0.0
582;17.0;6.4;0.0
584;16.9;6.4;0.0
586;16.8;6.4;0.0
588;16.7;6.4;0.0
590;16.5;6.4;0.0
592;16.6;6.4;0.0
594;16.5;6.3;0.0
596;16.4;6.3;0.0
598;16.4;6.3;0.0
600;16.4;6.3;0.0
602;16.3;6.3;0.0
604;16.3;6.3;0.0
606;16.0;6.3;0.0
608;15.9;6.3;0.0
610;15.9;6.3;0.0
612;15.8;6.3;0.0
614;15.7;6.3;0.0
616;15.6;6.3;0.0
618;15.4;6.2;0.0
620;15.4;6.2;0.0
622;15.2;6.2;0.0
624;15.0;6.1;0.0
626;14.9;6.1;0.0
628;14.7;6.1;0.0
630;14.5;6.1;0.0
632;14.3;6.1;0.0
634;14.0;6.1;0.0
636;13.7;6.2;0.0
638;13.5;6.2;0.0
640;13.2;6.2;0.0
642;13.1;6.2;0.0
644;13.1;6.2;0.0
646;13.1;6.2;0.0
648;13.1;6.1;0.0
650;13.2;6.1;0.0
652;13.1;6.1;0.0
654;12.9;6.0;0.0
656;12.9;6.0;0.0
658;12.6;6.0;0.0
660;12.4;6.1;0.0
662;12.2;6.1;0.0
664;12.0;6.1;0.0
666;11.9;6.1;0.0
668;11.9;6.1;0.0
670;11.7;6.1;0.0
672;11.8;6.1;0.0
674;11.7;6.1;0.0
676;11.6;6.1;0.0
678;11.5;6.1;0.0
680;11.4;6.0;0.0
682;11.2;6.1;0.0
684;11.2;6.1;0.0
686;10.9;6.0;0.0
688;10.7;6.0;0.0
690;10.6;6.0;0.0
692;10.3;6.0;0.0
694;10.0;6.1;0.0
696;9.8;6.0;0.0
698;9.4;6.0;0.0
700;9.1;6.0;0.0
702;8.9;6.0;0.0
704;8.7;6.0;0.0
706;8.6;5.9;0.0
708;8.4;5.9;0.0
710;8.2;5.9;0.0
712;7.9;5.8;0.0
714;7.6;5.8;0.0
716;7.2;5.8;0.0
718;6.6;5.8;0.0
720;6.0;5.8;0.0
722;5.5;5.9;0.0
724;4.9;5.9;0.0
726;4.5;5.9;0.0
728;4.0;5.9;0.0
730;3.7;5.9;0.0
732;3.5;5.9;0.0
734;3.4;5.9;0.0
736;3.3;5.9;0.0
738;3.4;5.9;0.0
740;3.5;5.9;0.0
742;3.7;5.9;0.0
744;4.0;5.9;0.0
746;4.2;6.0;0.0
748;4.4;6.0;0.0
750;4.5;6.0;0.0
752;4.5;6.0;0.0
754;4.6;6.0;0.0
756;4.7;6.0;0.0
758;4.8;5.9;0.0
760;5.0;5.9;0.0
762;5.0;5.9;0.0
764;5.0;5.9;0.0
766;5.0;5.9;0.0
768;4.9;5.9;0.0
770;4.7;5.9;0.0
772;4.5;5.9;0.0
774;4.2;5.9;0.0
776;4.1;5.9;0.0
778;4.1;5.9;0.0
780;3.9;5.9;0.0
782;3.7;5.9;0.0
784;3.4;5.9;0.0
786;3.2;5.9;0.0
788;2.9;5.9;0.0
790;2.6;5.8;0.0
792;2.4;5.8;0.0
794;2.3;5.8;0.0
796;2.3;5.8;0.0
798;2.3;5.8;0.0
800;2.3;5.8;0.0
802;2.4;5.8;0.0
804;2.2;5.8;0.0
806;2.1;5.8;0.0
808;2.2;5.8;0.0
810;2.2;5.8;0.0
812;2.3;5.8;0.0
814;2.5;5.7;0.0
816;2.5;5.7;0.0
818;2.5;5.7;0.0
820;2.4;5.7;0.0
822;2.2;5.7;0.0
824;2.2;5.7;0.0
826;1.8;5.7;0.0
828;1.4;5.7;0.0
830;1.0;5.7;0.0
832;0.7;5.8;0.0
834;0.5;5.8;0.0
836;0.4;5.8;0.0
838;0.3;5.7;0.0
840;0.3;5.8;0.0
842;0.4;5.7;0.0
844;0.5;5.7;0.0
846;0.5;5.8;0.0
848;0.6;5.8;0.0
850;0.6;5.8;0.0
852;0.5;5.8;0.0
854;0.5;5.8;0.0
856;0.5;5.9;0.0
858;0.5;5.9;0.0
860;0.6;5.8;0.0
862;0.5;5.8;0.0
864;0.6;5.8;0.0
866;0.9;5.8;0.0
868;0.9;5.7;0.0
870;1.1;5.7;0.0
872;1.2;5.7;0.0
874;1.3;5.7;0.0
876;1.6;5.7;0.0
878;1.9;5.8;0.0
880;1.9;5.8;0.0
882;1.9;5.8;0.0
884;2.0;5.8;0.0
886;2.0;5.8;0.0
888;1.9;5.8;0.0
890;1.6;5.8;0.0
892;0.9;5.8;0.0
894;0.5;5.8;0.0
896;0.1;5.8;0.0
898;0.0;5.8;0.0
900;0.0;5.8;0.0
902;0.0;5.8;0.0
904;0.0;5.8;0.0
906;0.0;5.8;0.0
908;0.0;5.8;0.0
910;0.0;5.9;0.0
912;0.0;5.9;0.0
914;0.0;5.9;0.0
916;0.0;5.9;0.0
918;0.1;5.9;0.0
920;0.6;5.9;0.0
922;0.9;5.9;0.0
924;1.2;5.8;0.0
926;1.2;5.8;0.0
928;1.0;5.8;0.0
930;0.9;5.7;0.0
932;0.6;5.7;0.0
934;0.4;5.7;0.0
936;0.2;5.7;0.0
938;0.1;5.7;0.0
940;0.0;5.8;0.0
942;0.0;5.8;0.0
944;0.0;5.8;0.0
946;0.0;5.8;0.0
948;0.0;5.8;0.0
950;0.0;5.8;0.0
952;0.0;5.8;0.0
954;0.2;5.8;0.0
956;0.3;5.8;0.0
958;0.5;5.8;0.0
960;0.6;5.8;0.0
962;0.7;5.8;0.0
964;0.9;5.8;0.0
966;0.9;5.8;0.0
968;0.8;5.8;0.0
970;0.8;5.7;0.0
972;0.8;5.7;0.0
974;0.8;5.7;0.0
976;0.9;5.7;0.0
978;0.8;5.7;0.0
980;0.8;5.7;0.0
982;0.8;5.7;0.0
984;0.4;5.7;0.0
986;0.3;5.7;0.0
988;0.2;5.7;0.0
990;0.1;5.8;0.0
992;0.0;5.8;0.0
994;0.0;5.8;0.0
996;0.0;5.8;0.0
998;0.3;5.8;0.0
1000;0.6;5.8;0.0
1002;0.6;5.8;0.0
1004;0.7;5.8;0.0
1006;0.9;5.8;0.0
1008;0.8;5.8;0.0
1010;0.6;5.8;0.0
1012;0.5;5.8;0.0
1014;0.3;5.8;0.0
1016;0.3;5.8;0.0
1018;0.3;5.8;0.0
1020;0.2;5.8;0.0
1022;0.3;5.8;0.0
1024;0.5;5.9;0.0
1026;0.4;5.8;0.0
1028;0.6;5.8;0.0
1030;0.5;5.8;0.0
1032;0.5;5.8;0.0
1034;0.5;5.8;0.0
1036;0.5;5.8;0.0
1038;0.5;5.7;0.0
1040;0.9;5.8;0.0
1042;1.1;5.8;0.0
1044;1.5;5.8;0.0
1046;2.0;5.8;0.0
1048;2.2;5.8;0.0
1050;2.4;5.8;0.0
1052;2.7;5.9;0.0
1054;2.7;5.8;0.0
1056;2.7;5.8;0.0
1058;2.6;5.8;0.0
1060;2.4;5.8;0.0
1062;2.4;5.8;0.0
1064;2.5;5.8;0.0
1066;2.3;5.7;0.0
1068;2.2;5.7;0.0
1070;2.1;5.7;0.0
1072;1.9;5.7;0.0
1074;1.6;5.7;0.0
1076;1.4;5.7;0.0
1078;1.1;5.7;0.0
1080;0.8;5.8;0.0
1082;0.6;5.8;0.0
1084;0.2;5.8;0.0
1086;0.0;5.8;0.0
1088;0.0;5.8;0.0
1090;0.0;5.7;0.0
1092;0.0;5.7;0.0
1094;0.0;5.7;0.0
1096;0.0;5.7;0.0
1098;0.0;5.7;0.0
1100;0.0;5.7;0.0
1102;0.0;5.7;0.0
1104;0.0;5.8;0.0
1106;0.0;5.8;0.0
1108;0.0;5.8;0.0
1110;0.0;5.8;0.0
1112;0.0;5.8;0.0
1114;0.2;5.8;0.0
1116;0.6;5.8;0.0
1118;0.7;5.8;0.0
1120;0.6;5.8;0.0
1122;0.5;5.8;0.0
1124;0.3;5.8;0.0
1126;0.1;5.8;0.0
1128;0.1;5.8;0.0
1130;0.0;5.8;0.0
1132;0.1;5.8;0.0
1134;0.2;5.8;0.0
1136;0.1;5.9;0.0
1138;0.1;5.8;0.0
1140;0.1;5.8;0.0
1142;0.0;5.8;0.0
1144;0.0;5.8;0.0
1146;0.0;5.8;0.0
1148;0.0;5.8;0.0
1150;0.0;5.8;0.0
1152;0.0;5.8;0.0
1154;0.0;5.8;0.0
1156;0.0;5.8;0.0
1158;0.0;5.8;0.0
1160;0.0;5.8;0.0
1162;0.0;5.8;0.0
1164;0.0;5.8;0.0
1166;0.0;5.8;0.0
1168;0.0;5.8;0.0
1170;0.0;5.8;0.0
1172;0.0;5.7;0.0
1174;0.0;5.8;0.0
1176;0.0;5.8;0.0
1178;0.0;5.8;0.0
1180;0.1;5.8;0.0
1182;0.3;5.8;0.0
1184;0.2;5.8;0.0
1186;0.2;5.8;0.0
1188;0.0;0.0;0.0
1190;0.0;0.0;0.0
1192;0.0;0.0;0.0
1194;0.0;0.0;0.0
1196;0.0;0.0;0.0
1198;0.0;0.0;0.0
1200;0.0;0.0;0.0
