Repository: johodges/materials

## A Non-Dimensional Scaling Approach to Modeling Material Pyrolysis

This repository contains the data, scripts, and technical documents required to generate the SPyro cone validation cases.

## Instructions
* Clone this repository with submodules
  ```
  git clone --recurse-submodules https://github.com/johodges/materials
  ```
* Pre-process data
  ```
  python materials/scripts/initialize.py
  ```
* Build latest FDS (example for impi_intel_linux target, but use relevant make target for platform)
  ```
  git clone git@github.com:firemodels/fds.git && cd fds
  cd Build/impi_intel_linux
  ./make_fds.sh
  ln -s fds_impi_intel_linux fds
  cd ../..
  ```
* Run cases
  ```

File: data/rise_materials/Testdata-2173.txt
Keywords
Material1;Material2;Material3;Material4;Product;Object;Scenario;Method;Reference;Comment;Owner;IsPublic;ImportDate
Painted GRP polyester with gelcoat handlaminated;;;;IN1-5;Wall;;ISO 5660;TRANSFEU;;TRANSFEU;1;2011-08-16 09:37:21
Scalars
Flux (kW/m2);tig (s);qmax (kw/m2);qtotal (MJ/m2);q180 (kw/m2);q300 (kw/m2);Sample mass (g);Mass loss (g);DHc (MJ/kg);Peak smoke production (m2/m2s);Total smoke produced (m2/m2);Specific extinction area (avg) (m2/kg);MARHE (kW/m2);Area exposed (m2);Observations;Test date (YYYY-MM-DD);Test identifier;Product thickness (mm);Thickness1 (mm);Thickness2 (mm);Thickness3 (mm);Thickness4 (mm);Product density (kg/m3);Density1 (kg/m3);Density2 (kg/m3);Density3 (kg/m3);Density4 (kg/m3);Product area weight (kg/m2);Area weight1 (kg/m2);Area weight2 (kg/m2);Area weight3 (kg/m2);Area weight4 (kg/m2)
25;127;75.36;18.95;;;80.54;28.05;6.27;;838.87;;40.30;0.0088;End flame at 443s;2011-07-15;c_LSFIRE_IN-1-5_25a;4.8;;;;;;;;;;;;;;
VectorData
Time (s);HRR (kW/m2);Mass (g);SPR (m2/(m2*s))
1;4.888119159;80.54;0.006494469
3;5.383584002;80.7298217;0.006012572
5;5.966585273;80.2970266;0.005530674
7;6.182349786;80.534441;0.009735638
9;5.988313688;80.4510436;0.00699209
11;4.919500898;80.5174782;0.006355869
13;4.059421107;80.6367057;0.006355869
15;2.919851733;80.5215299;0.006355869
17;2.650482926;80.7325562;0.001669007
19;1.921646363;80.5608004;3.46945E-19
21;1.137301602;80.556847;3.46945E-19
23;0.721659467;80.5155985;3.46945E-19
25;0.470654044;80.5364715;3.46945E-19
27;0.213275403;80.5473642;3.46945E-19
29;0.031217559;80.6123062;3.46945E-19
31;-0.218314483;80.5760337;3.46945E-19
33;-0.195388632;80.5827946;3.46945E-19
35;-0.22209729;80.6097502;0.002758014
37;-0.220395202;80.5236586;0.010005142
39;-0.221632211;80.543245;0.010005142
41;-0.227737397;80.500197;0.010005142
43;-0.221872372;80.5731286;0.010005142
45;-0.223679473;80.492594;0.012421277
47;-0.222151884;80.5031425;0.005174149
49;-0.223066622;80.4627809;0.005174149
51;-0.221775735;80.606156;0.005174149
53;-0.224190306;80.6543463;0.011393297
55;-0.222608115;80.6087019;0.006219148
57;-0.222959685;80.5291047;0.006500064
59;-0.221013868;80.6042889;0.006500064
61;-0.220533875;80.4750133;0.010239863
63;-0.223323451;80.5297256;0.008836357
65;-0.221264951;80.4403166;0.015282071
67;-0.224844798;80.5502675;0.015001155
69;-0.224489191;80.6035951;0.015001155
71;-0.222084173;80.5254785;0.018502761
73;-0.221021401;80.5212761;0.019302073
75;-0.221563894;80.5988676;0.012856359
77;-0.222060213;80.5300427;0.012856359
79;-0.223721036;80.5602048;0.025681382
81;-0.219671956;80.5117277;0.019032343
83;-0.222386474;80.5430388;0.01341739
85;-0.222554948;80.5446424;0.01341739
87;-0.220739313;80.5736162;0.01341739
89;-0.225753467;80.423578;0.000592367
91;-0.220969748;80.3958459;0.002208806
93;-0.222393901;80.7861177;0.004944696
95;-0.223332375;80.5876685;0.008142519
97;-0.221441841;80.0957524;0.016297357
99;-0.222601808;80.4819477;0.034901285
101;-0.220434398;80.4780118;0.053220289
103;-0.224381774;80.480281;0.060282082
105;-0.220759531;80.5297004;0.06821245
107;-0.223090962;80.8575191;0.089800214
109;-0.22072889;80.3666261;0.09924969
111;-0.222246265;80.4786351;0.111200643
113;-0.219673078;80.4417543;0.143931731
115;-0.220953178;80.4519961;0.165645706
117;-0.224911525;80.4633994;0.196088551
119;-0.224687421;80.4672143;0.237485528
121;-0.222752574;80.4172571;0.266031535
123;-0.223350186;80.4144774;0.276012013
125;-0.454043738;80.3132508;0.324683535
127;-0.659253792;80.3741712;0.536365622
129;5.784883793;80.3166937;0.772653205
131;29.57416187;80.3104054;1.002930655
133;53.31859245;80.2892407;1.303555884
135;67.1526382;80.051714;1.551638303
137;73.98610113;80.069214;1.596698137
139;74.68175346;80.0739289;1.627937202
141;75.36061233;79.8812049;1.613444457
143;74.98001311;79.7634303;1.489990955
145;71.26871885;79.6599213;1.377373051
147;69.70523362;79.4824428;1.252497365
149;68.19423626;79.400594;1.067432527
151;66.19862854;79.4073398;0.970476748
153;64.77079988;79.3872813;0.938357555
155;63.63979845;79.1336237;0.90956287
157;64.40650904;79.1202429;0.927725459
159;63.89344463;79.0463433;0.980816684
161;63.1388375;78.9140696;1.006778605
163;63.93791537;78.8212745;0.993663805
165;63.62353484;78.8129256;1.026328386
167;64.72586896;78.6904215;1.010674561
169;64.76592941;78.7336883;0.980802674
171;65.20875547;78.4854623;0.944194817
173;64.93964729;78.3238807;0.89103053
175;65.25118584;78.419138;0.830317784
177;65.49503975;78.2057341;0.832307898
179;66.30806089;78.0646685;0.939157427
181;68.32403628;77.9656386;0.985901184
183;68.93067195;78.0286707;1.134804375
185;69.3039794;77.4118754;1.217605457
187;68.54689771;77.6960953;1.240112604
189;67.33887594;77.6705775;1.168933709
191;67.06579405;77.2358351;1.143200075
193;66.99073553;76.757538;1.037222834
195;68.37057774;77.1926952;0.950429842
197;65.28468875;77.2210331;0.877692711
199;65.92505487;77.1909112;0.799223632
201;64.53831891;76.9413875;0.778593317
203;65.05247191;76.8988948;0.752153212
205;62.4751686;76.7272519;0.753858878
207;62.77142838;76.6566279;0.774642857
209;60.46655683;76.5175379;0.752461266
211;60.11144665;76.4023621;0.704826767
213;59.21767801;76.3439855;0.663122546
215;59.58863715;76.2598568;0.599792814
217;58.71007491;76.2253673;0.528185197
219;58.15246253;76.0190131;0.486311383
221;56.28052964;75.9726773;0.461559556
223;55.28930766;75.2837245;0.427691765
225;54.40782372;74.7523152;0.413499704
227;53.32271645;75.5065265;0.406127762
229;54.34852046;75.5886369;0.408917575
231;53.36257553;75.4444601;0.369535151
233;51.71852675;75.4264344;0.363012547
235;51.57732141;75.3087984;0.367521812
237;50.92284665;75.343108;0.332571262
239;50.8252659;75.1815964;0.333893123
241;49.54048461;75.1674985;0.335331775
243;50.79338705;74.906638;0.33267677
245;51.33367723;74.8370108;0.330522218
247;50.0516771;74.7645918;0.338704558
249;49.34990687;74.6039923;0.324220807
251;49.3594136;74.5408187;0.335597069
253;49.77646414;74.5886472;0.351883651
255;50.18093236;74.5451169;0.345459389
257;49.21003709;74.4339777;0.350461774
259;49.76448764;74.2545236;0.379426192
261;49.21086251;74.3546174;0.397760514
263;50.68223702;74.1500885;0.415637969
265;49.40265299;74.0763678;0.412787125
267;48.95665816;73.8846259;0.413844926
269;49.66089691;73.9596862;0.432480601
271;49.31416155;73.8502191;0.41873638
273;50.6649019;73.813104;0.425206956
275;49.5746493;73.539735;0.473760255
277;50.44959079;73.6015934;0.553745127
279;51.22458235;73.5245844;0.640721804
281;51.77635955;73.3804484;0.773211393
283;52.31302817;73.2514771;0.908845155
285;53.02605526;73.1788086;0.985309704
287;53.45336629;72.9995339;1.040686809
289;54.68985211;73.0116709;1.098820018
291;55.32296594;73.0290329;1.174877295
293;55.69799039;72.8397922;1.209864243
295;56.96382924;72.7841117;1.396096797
297;57.18372652;72.6563438;1.454346724
299;58.02514924;72.5894812;1.532386701
301;58.37471677;72.4319508;1.632418696
303;60.09243649;72.3450434;1.662235121
305;61.56739382;72.2612599;1.648068101
307;62.39315957;72.1092456;1.709741796
309;61.66042942;72.0730432;1.777255567
311;62.32567901;72.2087049;1.809366463
313;62.52326679;70.9900713;1.871143997
315;63.19404277;71.7514573;1.833501553
317;62.83620624;71.634761;1.809124552
319;63.35328154;71.4208593;1.768712082
321;64.76959366;71.4105198;1.685858679
323;63.7847592;71.3942489;1.678778783
325;64.27580614;71.3086552;1.750549081
327;66.04105396;71.0686279;1.809453967
329;65.68451604;70.8885514;1.737093973
331;66.31271152;71.1105391;1.743626269
333;66.88721682;70.7986999;1.737651356
335;65.71952527;70.9461393;1.639399279
337;65.82126488;70.6342039;1.610843296
339;66.63962349;70.6102342;1.642405625
341;68.19004727;70.4513215;1.622629868
343;67.15936142;70.3183972;1.551953455
345;66.87247658;70.4237027;1.540073124
347;65.92592057;70.1978579;1.520430008
349;66.00579279;69.9864179;1.472511906
351;66.0854809;69.7354831;1.440869386
353;66.76673823;69.611129;1.383095259
355;65.29411854;69.6291128;1.266339093
357;65.73027526;69.692741;1.18424835
359;64.9448908;69.4953303;1.114457131
361;63.89518917;69.591402;1.009407376
363;63.97949721;69.2502852;0.969305745
365;62.33610607;69.2183118;0.965973632
367;62.55718481;69.1604755;0.860955655
369;61.65291463;69.0017708;0.805997615
371;60.05995331;69.0061799;0.707101057
373;58.56422073;68.9181123;0.615016157
375;58.55043687;68.7325756;0.509746684
377;56.62892447;68.7774459;0.456080776
379;54.99824707;68.69705;0.362559878
381;53.84153721;68.6400149;0.316889953
383;51.2312252;68.3210706;0.268368488
385;50.46283083;68.3033348;0.256320575
387;48.21340394;68.2526454;0.229569698
389;47.53574475;68.0524564;0.211487486
391;46.00397881;68.0918388;0.219338072
393;44.62897469;67.9959193;0.212869071
395;42.92055249;68.0339465;0.171468399
397;41.48227937;67.8285327;0.204930958
399;38.6751834;67.8454799;0.185190437
401;36.89011943;67.7740965;0.178058742
403;36.20639035;67.6123505;0.197763256
405;33.83826104;67.6698966;0.214650203
407;32.11243939;67.5178682;0.211831183
409;31.23548867;67.397592;0.454684865
411;27.33756897;67.3517264;0.68816611
413;21.55183879;67.3207342;0.918373085
415;17.4087422;67.2790156;1.110818553
417;14.4229331;67.2484109;1.252791636
419;12.6077021;67.0798638;1.207778012
421;11.2370056;67.1393591;1.121034137
423;10.68989314;67.0433564;1.073141748
425;9.889802481;66.9231628;1.027485245
427;9.33388955;66.9953067;0.981652568
429;8.674032486;67.1390688;0.911674625
431;7.95969822;66.8699431;0.881514591
433;7.913928716;66.37385287;0.779566412
435;7.747164847;66.7722815;0.758549005
437;7.098896233;66.57688959;0.730763423
439;6.935996445;66.59277245;0.752522481
441;6.571228945;66.57235559;0.727080608
443;6.497219838;66.54520652;0.750281811
445;6.254200013;66.40608925;0.728017009
447;5.852895326;66.50460764;0.721218454
449;5.679005313;66.16239822;0.702289462
451;5.317031176;66.23418277;0.682249946
453;5.521504831;66.28307559;0.652488381
455;5.441298705;66.1835483;0.63490928
457;4.817632134;66.11875852;0.653649068
459;4.701441483;66.06587042;0.637647966
461;5.852649398;66.08088247;0.639823266
463;4.750658031;66.02069572;0.615661069
465;4.608023956;66.10037308;0.620256656
467;4.331908861;65.96280394;0.581469245
469;4.046993326;65.89143414;0.592154903
471;4.146766899;65.88066582;0.582470246
473;4.203967406;65.79006796;0.603904214
475;4.006915752;65.67834822;0.610934176
477;3.620941281;65.6672483;0.605533109
479;3.610156757;65.58710077;0.570172238
481;3.297743873;65.57843341;0.557398645
483;3.558627514;65.55248726;0.538032131
485;3.44258351;65.51067185;0.514136827
487;2.98745138;65.42476018;0.493943733
489;3.090455028;65.43333078;0.473540206
491;3.275665051;65.43832086;0.497434353
493;3.314092084;65.3352957;0.481288924
495;2.999090368;65.22519361;0.470306196
497;2.974851112;65.23333537;0.473038898
499;2.943945874;65.28304407;0.498272928
501;2.981382483;65.24404825;0.488007736
503;2.838714035;65.10266374;0.513667985
505;2.939547129;65.06384783;0.498611116
507;2.398370944;65.00996444;0.499901769
509;2.724467301;64.97883469;0.476149181
511;2.568762323;64.90854332;0.466838484
513;2.591339068;64.94405537;0.442596818
515;2.403601075;64.78414734;0.450995177
517;2.25873951;64.75763425;0.457054568
519;2.348341124;64.59172723;0.470928432
521;2.416215246;64.73825401;0.476241243
523;2.23648998;64.5800881;0.473020862
525;2.154414834;64.65260489;0.462622908
527;2.472376272;64.62624399;0.436541168
529;2.440197631;64.59955149;0.440690924
531;2.377869638;64.54432759;0.427979165
533;1.953425548;64.41443003;0.437005064
535;2.00642442;64.39405449;0.441151021
537;2.133674491;64.35975896;0.47929695
539;2.097791498;64.24620082;0.478414635
541;1.972958011;64.27133159;0.482117892
543;1.874980812;64.23006902;0.445381595
545;1.881565311;64.14567776;0.449987989
547;2.35873557;64.18371961;0.424942822
549;2.317665778;64.12199787;0.414929757
551;2.018123375;64.08640316;0.398429374
553;1.727873697;64.03835344;0.397234401
555;2.048387282;63.98285338;0.405194487
557;2.152423679;63.86740092;0.40471764
559;1.747226052;63.90584342;0.405210329
561;1.661710628;63.80453268;0.393855979
563;1.860142195;63.79145579;0.414622302
565;1.940507972;64.00176344;0.415519494
567;2.019335807;63.84692912;0.416082754
569;1.462741618;63.65432911;0.404566505
571;1.558116817;63.66842852;0.415026258
573;1.790516537;63.56344049;0.423481464
575;1.991574813;63.54874692;0.393648589
577;1.735674729;63.4956517;0.385550935
579;1.329792528;63.50098748;0.392135624
581;1.433086161;63.4414372;0.405581759
583;1.603077167;63.42816679;0.406088882
585;1.426427263;63.34312594;0.426131106
587;1.257720859;63.27953858;0.426629467
589;1.236107892;63.20601239;0.435809428
591;1.473148092;63.24965306;0.420108781
593;1.50037349;63.18229166;0.41808661
595;1.463126318;63.14373879;0.409356522
597;1.155315505;63.08290294;0.405568745
599;1.380128213;63.03738254;0.39234144
601;1.526470689;63.02629624;0.411791321
603;1.345606992;62.95836887;0.421016919
605;1.234424709;62.87388085;0.433931129
607;1.255944932;62.84912351;0.426632508
609;1.558711177;62.83720771;0.435305241
611;1.323424793;62.82966012;0.44019201
613;1.200580706;62.76723433;0.428220209
615;1.450677725;62.73197074;0.416716876
617;1.445976607;62.71766372;0.442265942
619;1.417091201;62.67623534;0.446721853
621;1.059678222;62.5206819;0.418253263
623;1.326983537;62.52951457;0.399161858
625;1.510507683;62.54061497;0.409285189
627;1.377757687;62.44701762;0.400385935
629;1.114305222;62.43001499;0.371321192
631;1.335287853;62.45163525;0.376631828
633;1.493736802;62.29769946;0.406253227
635;1.134242551;62.35371103;0.428097962
637;0.954946661;62.26497977;0.44939704
639;1.03704117;62.11614442;0.464636135
641;1.105399927;62.14520093;0.475375962
643;1.244261291;62.13194463;0.480588349
645;1.040770476;62.06437658;0.456132955
647;0.990768782;61.99227404;0.430557028
649;1.224047267;61.99560514;0.440629145
651;1.370479671;62.00337396;0.448577779
653;1.223686894;61.9424822;0.445146728
655;1.028588325;61.85420653;0.442413158
657;1.011179533;61.8694539;0.452401871
659;1.428916835;61.77028593;0.450571911
661;1.276546826;61.75625556;0.464715714
663;0.992170461;61.75824615;0.451315397
665;0.900969674;61.66321153;0.431993994
667;1.207420012;61.69377483;0.421262069
669;1.399278648;61.63452844;0.425652394
671;1.106881177;61.4964337;0.427285045
673;1.031064489;61.50421613;0.439693563
675;1.185522149;61.45944208;0.463530376
677;1.402783942;61.42456552;0.491644376
679;1.240350236;61.39098862;0.518155201
681;1.026056607;61.3314928;0.498837598
683;1.146456872;61.30785521;0.514147041
685;1.460869667;61.26552928;0.516068593
687;1.509711108;61.23293455;0.498995734
689;1.347449959;61.22224938;0.471074706
691;1.054585433;61.07456151;0.47669436
693;1.070083626;61.11553381;0.455007329
695;1.513385332;61.19486498;0.463569564
697;1.398306751;61.05815304;0.497155067
699;1.195790827;60.98480676;0.508384051
701;1.018939818;61.0110991;0.524441931
703;1.114931579;60.94033756;0.546726092
705;1.455089116;60.87218897;0.567490353
707;1.381648611;60.81547237;0.539565741
709;1.200596258;60.76935781;0.548127822
711;1.232267104;60.77469359;0.561686294
713;1.455405412;60.79476524;0.556949228
715;1.218293858;60.75008843;0.544669504
717;1.265184058;60.67303714;0.579603904
719;1.110475368;60.66094145;0.567108553
721;1.648726668;60.591341;0.552669584
723;1.673687478;60.55298165;0.580742475
725;1.5961442;60.41380895;0.571712776
727;1.607891473;60.4154125;0.558246881
729;1.561897274;60.41168125;0.622161634
731;1.826421797;60.41047786;0.626122967
733;1.526608255;60.38359232;0.623801774
735;1.604493187;60.28246099;0.665250696
737;1.531027599;60.22969834;0.692108503
739;1.735449754;60.24009324;0.690886105
741;1.754869774;60.15418206;0.768879621
743;1.283958482;60.05762606;0.800682133
745;1.356593022;60.07522285;0.829152476
747;1.410089445;60.02854184;0.872862884
749;1.742265024;60.00715691;0.910969952
751;1.584376176;59.91787184;0.954214084
753;1.332300692;59.803968;0.995716494
755;1.723234159;59.80070595;1.010512342
757;2.04220995;59.8732772;1.057426489
759;1.844253349;59.72727652;1.115153905
761;1.641828767;59.66088367;1.111142936
763;1.583740798;59.64211168;1.117923138
765;1.907229294;59.5840541;1.151300732
767;2.106630815;59.60756673;1.190617293
769;1.755387976;59.5133616;1.196994529
771;1.731895628;59.45112836;1.249236485
773;1.900420623;59.3990435;1.314087206
775;2.200908978;59.42948233;1.366086778
777;2.076550216;59.32731487;1.339488968
779;1.795216728;59.24856424;1.369331322
781;1.831343545;59.20128859;1.378983647
783;1.837298834;59.15911338;1.376048459
785;2.303587588;59.1101238;1.430242997
787;1.722765284;59.01532354;1.546714092
789;1.700902307;58.94657981;1.586930939
791;2.024147229;58.97957567;1.577642273
793;2.128961842;58.88886744;1.629604426
795;2.069388102;58.90848204;1.630966971
797;1.905132914;58.7317649;1.546513425
799;1.899588328;58.73599501;1.522588456
801;2.115787615;58.74785635;1.59592303
803;2.088536838;58.65992735;1.588619092
805;2.101839522;58.57217728;1.622988641
807;1.908857026;58.47388061;1.663477619
809;2.315281295;58.47945075;1.665645821
811;2.364992574;58.49204288;1.628274476
813;2.208718821;58.38489846;1.579366861
815;2.011011053;58.3186296;1.566179195
817;2.123068446;58.31873997;1.602020343
819;2.190115601;58.25121276;1.560037179
821;2.331625712;58.27185134;1.559529981
823;2.534851252;58.17811639;1.650254512
825;2.284547184;58.13162841;1.632181681
827;2.046504245;58.03243224;1.570673282
829;2.131838541;57.99451437;1.659468328
831;2.610666176;57.97095944;1.664260082
833;2.401364408;57.92259271;1.590143582
835;1.965399275;57.82790331;1.576365902
837;1.927702556;57.82100628;1.609612675
839;2.031382526;57.76767572;1.53642872
841;2.47499633;57.75140632;1.49870841
843;2.460094101;57.70708931;1.530079464
845;2.09761845;57.61961541;1.513196397
847;2.384272043;57.55100977;1.506506642
849;2.403075173;57.58845649;1.557350031
851;2.556043343;57.52186915;1.599537388
853;2.355907681;57.46831785;1.582842286
855;2.178829009;57.44315937;1.561495363
857;2.453101331;57.39237272;1.533188241
859;2.503909326;57.35227221;1.536727675
861;2.222372402;57.30266221;1.447854195
863;2.559469096;57.21525687;1.413305931
865;2.227013819;57.19665118;1.422618684
867;2.541464366;57.19123225;1.433204088
869;2.778255714;57.15083904;1.369736199
871;2.542871835;57.10139387;1.415864762
873;2.447194958;57.01850989;1.411413375
875;2.369863264;56.94783052;1.396770451
877;2.636155092;56.96830379;1.33840706
879;2.889168593;56.86140881;1.289948291
881;2.754680589;56.8645882;1.286654328
883;2.184925476;56.79478062;1.253439984
885;2.464943204;56.79300981;1.239600563
887;2.721094565;56.79354951;1.239499426
889;2.845472838;56.70885388;1.232124605
891;2.761030175;56.61887887;1.19698191
893;2.553492692;56.58296617;1.211164606
895;2.608151549;56.52703726;1.235764619
897;2.865685115;56.55945355;1.20743184
899;2.785119885;56.47770246;1.262070958
901;2.602006893;56.44007535;1.273395494
903;2.87241712;56.47886355;1.261625638
905;2.573548468;56.42694352;1.220586647
907;3.019299717;56.38196234;1.236799983
909;2.804059075;56.29280223;1.203795674
911;2.606909597;56.25241096;1.176624728
913;2.732308829;56.27102979;1.199789631
915;3.149676671;56.21416101;1.149659046
917;2.833132079;56.15658624;1.132360485
919;2.482682067;56.13531314;1.105745177
921;2.610995354;56.11271121;1.096133806
923;2.629559156;56.06941672;1.067782288
925;3.087801398;56.07605362;1.090446075
927;2.973269095;55.98717163;1.055123736
929;2.981320968;55.94889396;1.023289401
931;2.563147646;55.93473913;1.021722536
933;2.948992752;55.88028832;0.968296685
935;3.090330402;55.86979569;0.957439255
937;3.017348127;55.83410374;0.951052488
939;2.927729008;55.76574705;0.955762704
941;2.783354511;55.76439244;0.922605838
943;2.964338533;55.7377962;0.907285749
945;3.186472061;55.68670566;0.878984799
947;2.870701731;55.65003155;0.892969293
949;2.66669055;55.57245709;0.882901756
951;3.11984636;55.56015427;0.890860337
953;3.040752342;55.60541162;0.932016616
955;3.191222841;55.50613279;0.924819473
957;3.137838973;55.46458043;0.904534462
959;2.751703497;55.44472807;0.892920153
961;2.850302612;55.38107312;0.855077646
963;3.024479467;55.42591573;0.819179921
965;3.328341858;55.40248625;0.797982475
967;3.104541763;55.29382191;0.800324032
969;2.945040994;55.31348076;0.78331716
971;3.199087488;55.27455399;0.775809161
973;3.267269584;55.27176211;0.776249486
975;3.18450825;55.20359844;0.795598025
977;3.123663095;55.1559766;0.785624771
979;3.197502896;55.0661105;0.782168191
981;3.309796994;55.07074223;0.752151429
983;3.135966618;55.0782344;0.726381012
985;3.277071951;55.10521912;0.684622344
987;3.522021902;55.02710496;0.651069318
989;3.164198002;55.00656314;0.649384479
991;3.170825889;54.97951034;0.674089103
993;3.329492349;54.92088485;0.680096683
995;3.325367318;54.83842826;0.702794039
997;3.534316048;54.82902866;0.683807626
999;3.518581934;54.75617977;0.656615928
1001;3.105825306;54.79355793;0.652606099
1003;3.129720829;54.81998788;0.637564168
1005;3.213980153;54.77485597;0.627914201
1007;3.419940914;54.75405256;0.643420414
1009;3.49170751;54.6699647;0.64626153
1011;3.27017801;54.62817798;0.618376206
1013;3.010984937;54.58495205;0.591986734
1015;3.147608231;54.55563153;0.565176344
1017;3.39341214;54.58020946;0.548813948
1019;3.559052451;54.50820514;0.532213398
1021;3.660814767;54.42525066;0.545880412
1023;3.292774207;54.50217601;0.551430097
1025;3.247882536;54.46192283;0.534048527
1027;3.429649941;54.48865715;0.530394108
1029;3.396242836;54.4125185;0.546400416
1031;3.654520029;54.29976311;0.512517717
1033;3.436450768;54.29543721;0.528748084
1035;3.265132523;54.33884207;0.536948811
1037;3.315020577;54.33020389;0.533924145
1039;3.819157294;54.2624292;0.518273472
1041;3.849125834;54.2396318;0.532240183
1043;3.580879486;54.17589371;0.509843559
1045;3.479929154;54.19307283;0.484459012
1047;3.747172083;54.19973599;0.472212993
1049;3.647811025;54.11038237;0.481336916
1051;3.888101801;54.0508739;0.498045521
1053;3.718882059;54.12025215;0.484536507
1055;3.603266986;53.99859456;0.503417279
1057;3.568310119;54.02989011;0.492583924
1059;3.931728508;53.89796112;0.476946253
1061;3.844976498;54.02066894;0.445757692
1063;3.823903197;53.91098257;0.436957296
1065;3.63522372;54.02075403;0.427997884
1067;3.744847866;53.93178744;0.434669741
1069;4.235179868;53.86033595;0.411214953
1071;4.261155411;53.81250941;0.413730741
1073;3.625317688;53.83493047;0.439123184
1075;3.715914352;53.76491674;0.449387184
1077;3.957362076;53.80511498;0.447914776
1079;4.034128055;53.7379889;0.480829435
1081;4.277896437;53.64580062;0.478317541
1083;4.016757852;53.62357112;0.453886363
1085;3.973882116;53.67267108;0.431207271
1087;4.052064986;53.66867532;0.438619603
1089;4.148746556;53.64373807;0.425335592
1091;4.409794646;53.61092357;0.419275102
1093;4.091607627;53.46322306;0.396284657
1095;4.005388572;53.47775034;0.407909937
1097;4.38084645;53.51080261;0.408472053
1099;4.461584421;53.49749185;0.394095652
1101;4.511591228;53.47479413;0.394174116
1103;4.341219173;53.38445785;0.413664896
1105;4.38780098;53.37052425;0.399600904
1107;4.311822864;53.41267028;0.397389758
1109;4.562214218;53.37267869;0.40077611
1111;4.507674736;53.35315987;0.393009397
1113;4.584966426;53.27420163;0.396751152
1115;4.417089912;53.22164563;0.394833362
1117;4.704576206;53.26079314;0.387310076
1119;4.874090418;53.25371524;0.383299429
1121;4.700267916;53.20714606;0.397071726
1123;4.672356993;53.226237;0.394148122
1125;4.458980953;53.23350599;0.410967104
1127;4.72039089;53.1846968;0.405657484
1129;4.860451823;53.1765283;0.398518502
1131;4.894326782;53.05837976;0.405522677
1133;4.626362;53.0329451;0.389946797
1135;4.782712601;53.05687199;0.354775681
1137;4.901522;53.04870349;0.352923916
1139;4.943743527;52.97068512;0.344147842
1141;4.658005496;52.99269144;0.321270455
1143;4.766173759;52.93357049;0.316537514
1145;4.759452408;52.95270179;0.331225864
1147;5.020600912;52.92819241;0.333594893
1149;4.938585419;52.90004805;0.344707572
1151;5.041591293;52.87129592;0.326177035
1153;4.749676215;52.84543339;0.336984863
1155;4.842001149;52.84465933;0.328293959
1157;4.969535221;52.85228958;0.327106604
1159;4.971994495;52.81187059;0.336630845
1161;5.222497459;52.72190871;0.351904216
1163;4.927994313;52.69410908;0.352593485
1165;4.954541237;52.66054629;0.367400099
1167;5.072384535;52.71660065;0.348323157
1169;5.329550877;52.670348;0.340291078
1171;5.136404354;52.65212885;0.334389478
1173;4.942611334;52.6144468;0.341877173
1175;5.003144417;52.64227171;0.329318337
1177;5.182238528;52.59756718;0.344552273
1179;5.407163405;52.47862951;0.324164127
1181;5.251085379;52.46226286;0.316805322
1183;4.936688814;52.48104991;0.283157457
1185;5.110946967;52.47086117;0.278294983
1187;5.481080132;52.52224101;0.275952977
1189;5.672915038;52.47081838;0.273802918
1191;5.420104389;52.42645859;0.259364731
1193;5.313513165;52.39838473;0.266653289
1195;5.631218875;52.36603797;0.272346618
1197;5.39329619;52.35416497;0.252398621
1199;5.672281605;52.27827721;0.246586244
1201;5.58658509;52.32483423;0.250275711

File: data/rise_materials/Testdata-2174.txt
Keywords
Material1;Material2;Material3;Material4;Product;Object;Scenario;Method;Reference;Comment;Owner;IsPublic;ImportDate
Painted GRP polyester with gelcoat handlaminated;;;;IN1-5;Wall;;ISO 5660;TRANSFEU;;TRANSFEU;1;2011-08-16 09:47:33
Scalars
Flux (kW/m2);tig (s);qmax (kw/m2);qtotal (MJ/m2);q180 (kw/m2);q300 (kw/m2);Sample mass (g);Mass loss (g);DHc (MJ/kg);Peak smoke production (m2/m2s);Total smoke produced (m2/m2);Specific extinction area (avg) (m2/kg);MARHE (kW/m2);Area exposed (m2);Observations;Test date (YYYY-MM-DD);Test identifier;Product thickness (mm);Thickness1 (mm);Thickness2 (mm);Thickness3 (mm);Thickness4 (mm);Product density (kg/m3);Density1 (kg/m3);Density2 (kg/m3);Density3 (kg/m3);Density4 (kg/m3);Product area weight (kg/m2);Area weight1 (kg/m2);Area weight2 (kg/m2);Area weight3 (kg/m2);Area weight4 (kg/m2)
25;152;85.04;20.33;;;90.31;30.68;5.94;;752.42;;37.80;0.0088;End flame at 488s;2011-07-15;c_LSFIRE_IN-1-5_25b;4.8;;;;;;;;;;;;;;
VectorData
Time (s);HRR (kW/m2);Mass (g);SPR (m2/(m2*s))
1;4.958359505;90.31;0.001834967
3;3.81303132;90.255149;0.002804513
5;3.244825056;90.3377851;0.002804513
7;2.875887641;90.3405497;0.002804513
9;2.48989804;90.4535249;0.002804513
11;2.366255762;90.484252;0.000969546
13;2.440450529;90.4081129;0.000837981
15;2.131642966;90.492175;0.000837981
17;1.848889312;90.2078131;0.000837981
19;1.569002619;90.3807431;0.000837981
21;1.118250134;90.3105645;0.000837981
23;0.962501448;90.298234;-1.73472E-19
25;0.567508063;90.3696291;-1.73472E-19
27;0.695626842;90.3551032;0.003352476
29;1.190488903;90.2956303;0.003352476
31;1.190596504;90.2388441;0.003352476
33;0.806947135;90.3148447;0.003352476
35;0.618952444;90.3306031;0.003352476
37;0.330936147;90.3830653;0
39;0.299050853;90.2972061;0
41;0.558099934;90.3085414;0
43;0.808770179;90.3029843;0
45;0.926299008;90.2705778;0
47;1.054467912;90.3319528;0
49;0.731525424;90.2602378;0
51;0.571229631;90.3425028;0
53;0.179545875;90.3480044;0
55;0.240300811;90.2796506;0
57;0.396490371;90.281033;0.000741359
59;0.470518227;90.6481407;0.000741359
61;0.625154463;90.3619594;0.000741359
63;0.302656946;90.2710246;0.000741359
65;-0.062981397;90.278987;0.000741359
67;-0.124238357;90.5613811;0
69;-0.225562007;90.2579429;0
71;-0.335151374;90.2579429;0
73;-0.397315945;90.2257512;0
75;0.054437023;90.2275531;0
77;0.413540939;90.2474147;0
79;0.202618959;90.2540497;0
81;0.2542303;90.2122922;0
83;0.377886653;90.2456843;0
85;0.335018902;90.2662811;0
87;0.731042306;90.2093014;0
89;0.56805734;90.2348858;0
91;0.276125115;90.1323167;0
93;0.273984752;90.2169433;0
95;0.183723761;90.2855898;0
97;-0.127711043;90.2649148;0
99;-0.114079293;90.2264538;0
101;-0.020678821;90.1744667;0
103;0.037077436;90.052213;0
105;0.221654444;89.9579218;0
107;0.097702158;90.1297179;0
109;-0.216260275;90.1629768;0
111;-0.192279924;90.2242532;0
113;-0.035279357;90.2134435;0
115;0.525905482;90.0737729;0.005633405
117;0.782114737;90.1344182;0.005633405
119;0.643270028;90.4218875;0.008527676
121;0.482648318;90.1264442;0.011308824
123;0.178003915;90.1421428;0.029574493
125;0.144791801;90.1059972;0.032885764
127;0.386375569;90.0894093;0.060107575
129;0.953855145;90.1157289;0.082102748
131;1.132909281;90.0446999;0.096069358
133;1.013571469;90.0385118;0.094782801
135;0.59719838;90.121159;0.103103912
137;0.357314533;90.0472599;0.098311294
139;0.005209993;90.0895868;0.117403827
141;0.246070567;90.0560901;0.15839802
143;0.900963412;89.9949635;0.21206514
145;1.296141029;89.9940513;0.247551319
147;1.494087201;89.9545946;0.333707882
149;1.1820806;89.7258908;0.349868568
151;-0.436551958;90.0070845;0.297430852
153;-2.701837225;89.8937009;0.540989187
155;16.96234701;89.8886024;0.9060292
157;47.83698296;89.722513;1.248922114
159;71.59024134;89.7745439;1.596000655
161;82.50952237;89.5373959;1.822011476
163;85.0448768;89.4910052;1.762685784
165;80.69121337;89.3574605;1.587719022
167;80.64140385;89.2858996;1.315524691
169;79.73792367;89.0733802;1.048355704
171;76.39639289;88.9522603;0.986970768
173;73.48217949;88.8742026;0.850565605
175;70.57353193;88.8161883;0.750418497
177;68.7152209;88.7698641;0.742215204
179;66.86674241;88.6735318;0.800281317
181;66.90340586;88.4605378;0.784593313
183;67.32218944;88.5209846;0.836732631
185;65.64994656;88.4171115;0.910206449
187;66.43713405;88.3705224;0.936700567
189;66.8506815;88.1826246;0.949523272
191;67.42025759;88.155902;1.002686938
193;66.07546677;87.9778784;1.07324597
195;68.81242823;88.0849698;1.093499047
197;69.76803092;87.7909759;1.067594976
199;69.52037797;87.6759659;1.036448014
201;69.98555122;87.6608756;1.015484866
203;68.93349716;87.5224721;1.003216827
205;71.08678675;87.4655634;0.963242929
207;72.36275176;87.1718462;1.016447027
209;72.73119461;87.2473605;1.053510428
211;72.89094403;87.180357;1.062879251
213;74.04965529;87.0214442;1.029183802
215;72.96198791;86.7896272;1.019140651
217;73.95915594;86.7792046;0.993638403
219;75.66056019;86.6342925;0.99462094
221;74.79050553;86.5909149;0.941258314
223;76.80694225;86.3908325;0.923182795
225;77.72646485;86.3313488;0.871581853
227;76.77491523;86.2417895;0.830366187
229;74.72834528;86.0378012;0.785803534
231;75.4395968;85.8764005;0.7956429
233;75.60726309;85.8005935;0.766730385
235;74.32621309;85.7974695;0.774796539
237;74.23969926;85.4123361;0.735738728
239;74.19538009;85.4238094;0.682369255
241;73.16805329;85.3083691;0.687848666
243;73.33372368;85.743819;0.70225146
245;75.85198756;86.4517101;0.738249495
247;75.94371349;84.9938217;0.772616928
249;74.67220423;84.8447516;0.839024017
251;73.13087423;84.7180747;0.82854878
253;72.7619018;84.5747546;0.8041905
255;71.1438481;84.5134344;0.770186121
257;71.47212432;84.3845186;0.775942861
259;71.98868885;84.389108;0.701490896
261;70.76616947;84.3260856;0.67693588
263;69.62496063;84.1249014;0.643810781
265;69.86614887;84.1104733;0.624226285
267;68.75882455;83.8007764;0.601174854
269;69.09809501;83.6305129;0.595906649
271;66.95264737;83.6029885;0.575009953
273;66.77221101;83.5011623;0.553305009
275;66.89760817;83.3705165;0.530752941
277;66.20040281;83.342234;0.482244765
279;66.3369696;83.2494127;0.479157058
281;65.55496324;83.1136834;0.483836216
283;66.89475713;83.0584177;0.481673121
285;65.22962068;82.882601;0.447100787
287;63.93152063;82.8159335;0.41777784
289;64.22682679;82.7093244;0.369569363
291;63.39643547;82.6312778;0.331347172
293;63.56113748;82.469739;0.307054898
295;62.20010945;82.4465832;0.303993906
297;61.30816436;82.3294169;0.288663824
299;60.06437009;82.1579528;0.28631611
301;59.94944977;82.0682394;0.261436016
303;59.35803742;81.9021666;0.280392633
305;59.36805655;81.858998;0.25996443
307;57.12152764;81.7910702;0.281166473
309;58.24306535;81.7353226;0.262126246
311;57.36309043;81.630428;0.262505672
313;57.59477456;81.5327527;0.226715625
315;56.57809188;81.4670921;0.218638507
317;56.29571668;81.277547;0.19336612
319;54.80582806;81.1700967;0.190867136
321;52.31601797;81.1172796;0.187603867
323;52.84922349;80.8141346;0.188285024
325;52.64607572;80.7279725;0.186014687
327;51.36141552;80.8851431;0.191440382
329;50.65404109;80.769043;0.200169947
331;50.70795854;80.7136825;0.199325859
333;50.74235607;80.3775674;0.174632463
335;50.40179707;80.4716087;0.168294148
337;49.37989041;80.3815636;0.158998902
339;48.44547718;80.1973913;0.141815612
341;48.41006438;80.0852568;0.122613574
343;47.35123102;80.1018169;0.128703512
345;47.4432753;80.0185022;0.139240245
347;47.5515905;79.9735487;0.125325956
349;47.14656865;81.1239788;0.141706378
351;45.63182611;79.7347529;0.134895201
353;46.15052657;79.539805;0.134946508
355;44.56925922;79.5261626;0.119412209
357;43.83560792;79.4235814;0.157645667
359;42.81588258;79.403412;0.156036399
361;41.71060553;79.3681625;0.186208127
363;42.59770927;79.1672238;0.187504354
365;42.46221377;79.2476602;0.188584953
367;42.68007671;79.1491831;0.157161981
369;42.80267575;79.0076999;0.135884803
371;42.34711926;78.8509591;0.12126503
373;41.10436687;78.6341269;0.129105815
375;41.50415229;78.8607185;0.128956203
377;41.75550037;78.6381358;0.127412955
379;41.74972834;78.5726687;0.143935105
381;41.4205373;78.5396587;0.137940055
383;41.69696127;78.4146963;0.142191067
385;40.58061688;78.2427621;0.143839987
387;40.07736952;78.2052731;0.164124615
389;40.1557009;78.0891973;0.175840621
391;39.89620581;78.0058154;0.194698424
393;40.67236352;77.7932006;0.179328131
395;40.70312791;77.8195479;0.176258114
397;40.09196425;77.7691327;0.166754221
399;39.23395225;77.7463246;0.143890562
401;39.75462929;77.6493928;0.126828058
403;40.00401422;77.4716804;0.150214121
405;39.71087202;77.4403294;0.163963137
407;39.95517565;77.3620621;0.146711714
409;39.59543016;77.3620066;0.162795807
411;38.61187565;77.1287402;0.153888622
413;37.80755136;76.9996303;0.139101535
415;38.10927905;77.1149845;0.129136274
417;37.82488734;76.9164541;0.1583821
419;36.81985691;76.8532542;0.166095889
421;36.98176054;76.7199147;0.170077355
423;36.61548167;76.6969958;0.171171913
425;36.87844558;76.5704974;0.16574462
427;36.1403443;76.5348735;0.148261327
429;36.26165133;76.3633691;0.121767724
431;36.13246844;76.3569427;0.121817548
433;35.93056495;76.3433806;0.105897643
435;35.13787019;76.2373136;0.099641052
437;35.56774748;76.2320882;0.079323226
439;34.60046015;76.136652;0.060192509
441;34.14923359;76.0197472;0.05098954
443;34.6541255;75.8787774;0.056370699
445;34.12906811;75.8537298;0.100816187
447;33.41793042;75.761277;0.095681318
449;32.39362188;75.7204983;0.113924037
451;31.71347624;75.7437921;0.111474729
453;31.51369577;75.5759343;0.095708645
455;31.47361332;75.3919492;0.051815484
457;31.28456929;75.3817322;0.062936243
459;31.18074784;75.3198744;0.085959325
461;31.18037328;75.2534246;0.079647509
463;30.43615914;75.1846123;0.13775347
465;30.83701847;75.1173205;0.147028686
467;30.96119099;74.9155961;0.517592317
469;26.70423847;74.9267101;0.829711254
471;19.45954785;74.8242518;1.046541612
473;14.46562015;74.7635677;1.231487552
475;11.69397009;74.7625296;1.431803918
477;9.401493202;74.6511415;1.246577158
479;8.583095293;74.5916865;1.134538292
481;7.643515951;74.5072967;1.137204539
483;7.035435331;74.454783;1.140863099
485;6.270768707;74.4016892;1.097094457
487;5.999381855;74.3409497;1.082634656
489;5.970454136;74.2908111;1.025068234
491;5.611334254;74.2034053;0.996270946
493;5.142922079;74.1217651;0.938223464
495;4.792603852;74.0889763;0.92859435
497;4.498287543;74.091492;0.916773543
499;4.538034162;74.0478256;0.862250315
501;4.485458528;73.8409035;0.878733088
503;4.119739691;73.8410421;0.878066224
505;3.789717111;73.8372967;0.890288295
507;3.743847714;73.738418;0.854969514
509;3.623200836;73.6483049;0.896927546
511;3.775233573;73.7058248;0.858585608
513;3.759365978;73.6852261;0.835383381
515;3.659906668;73.5776956;0.791242533
517;3.284004073;73.5146188;0.754151852
519;2.952561606;73.561397;0.738403769
521;3.090812918;73.4118012;0.723151477
523;3.108020211;73.322488;0.711464964
525;3.017729554;73.3160314;0.719388901
527;2.992584747;73.2021276;0.773616854
529;2.622485042;73.1943588;0.723216603
531;2.840527346;73.1839765;0.672452189
533;2.889915259;73.2055005;0.658541056
535;2.96692816;73.1019215;0.652513578
537;2.823512506;72.9660133;0.623351581
539;2.493595884;72.9927326;0.66158217
541;2.508560826;72.9381028;0.745341283
543;2.760072822;72.8936901;0.745657484
545;2.52655025;72.8136509;0.784926733
547;2.382971602;72.7578475;0.821913963
549;2.260001821;72.673481;0.797962706
551;2.354335797;72.7006447;0.737585706
553;2.33385519;72.6421446;0.708518974
555;2.57451118;72.5346399;0.669170213
557;2.285060742;72.4566765;0.627976552
559;2.302791221;72.464016;0.65878241
561;2.2308757;72.4288088;0.666613846
563;2.519675489;72.392881;0.702181657
565;2.323295551;72.3718846;0.682399932
567;2.395015431;72.2388791;0.721448044
569;2.246649222;72.2494675;0.704302423
571;2.223745689;72.1658498;0.713314045
573;2.304822258;72.1383118;0.650422404
575;2.501250497;72.1005043;0.683601656
577;2.355271165;72.0266878;0.675963124
579;2.229315476;71.9417321;0.668110262
581;2.057811638;71.9811135;0.659645477
583;2.343577669;71.9108785;0.718011192
585;2.330310794;71.8850986;0.718802921
587;2.236966118;71.6852695;0.673093922
589;2.00062559;71.7135096;0.715952279
591;2.109575361;71.6595562;0.706056453
593;2.211878235;71.6572744;0.703902802
595;2.22908171;71.623435;0.684333362
597;2.230717682;71.5801555;0.690135659
599;2.217138117;71.4912293;0.669022913
601;2.214453746;71.5153516;0.673125867
603;2.065396215;71.4560226;0.673502349
605;2.208774259;71.4462909;0.688966432
607;2.257600175;71.3206925;0.731920291
609;2.271878769;71.2384309;0.722031127
611;2.285054358;71.1971143;0.741559617
613;1.9738621;71.2263493;0.725347768
615;2.144052321;71.2049216;0.732288522
617;2.117254362;71.1087944;0.71423143
619;2.415649197;71.0650006;0.750055741
621;2.12299858;70.954138;0.738360179
623;2.274537538;70.8970903;0.76820831
625;2.195437905;70.8999376;0.734888768
627;2.142050801;70.6868935;0.711812786
629;1.917705766;70.8195271;0.661406357
631;2.023864032;70.7261777;0.664975918
633;2.299770812;70.6087074;0.635490901
635;2.292193137;70.6130348;0.631267186
637;2.502071831;70.5777858;0.655459171
639;2.368867162;70.5667675;0.668370205
641;2.075418818;70.5314077;0.634500341
643;2.003769686;70.4891362;0.673917565
645;2.119554492;70.4235456;0.701766995
647;2.390220996;70.3991889;0.713748364
649;2.48438442;70.3242945;0.707383071
651;2.432541609;70.3197051;0.73631388
653;2.094712367;70.20041;0.693310081
655;2.280993469;70.1056102;0.661512104
657;2.344766407;70.1503148;0.628892491
659;2.505227744;70.1181343;0.61566179
661;2.576722231;70.0126756;0.597588675
663;2.430308236;69.9910427;0.615262976
665;2.580059501;69.9965448;0.648870063
667;2.246754224;69.9123057;0.645643353
669;2.347153234;69.8326833;0.652251385
671;2.337635169;69.6904406;0.650046436
673;2.449288143;69.7466603;0.660437778
675;2.378112428;69.6773798;0.639577888
677;2.494375424;69.6637209;0.661762481
679;2.272093431;69.6539892;0.643921866
681;2.292838773;69.6233145;0.633854426
683;2.452925954;69.5263569;0.647767728
685;2.694282668;69.4918129;0.646790966
687;2.660472739;69.3677908;0.633420854
689;2.338662992;69.3323332;0.655203991
691;2.692733317;69.3497783;0.670395713
693;2.267692994;69.2684148;0.633485094
695;2.245415795;69.3013007;0.630628005
697;2.374668562;69.1890559;0.615218267
699;2.436979869;69.1863335;0.617356885
701;2.500447976;69.12247;0.665225938
703;2.81634046;69.0534511;0.6549939
705;2.5109241;68.9830484;0.669764928
707;2.618231696;68.9770071;0.661650098
709;2.542395719;68.9349841;0.653247843
711;2.504935379;68.8916069;0.619520567
713;2.69133294;68.8345573;0.624253237
715;3.0485603;68.7459228;0.617518182
717;2.838378792;68.7719525;0.635930854
719;2.70271726;68.656237;0.620978232
721;2.693712968;68.6344388;0.576404798
723;2.73284481;68.6239608;0.582537178
725;2.723527983;68.5803619;0.590019772
727;2.941238252;68.4661542;0.592084715
729;2.990416511;68.4702589;0.608007545
731;2.62378082;68.3992075;0.658143446
733;2.611103109;68.4144958;0.682323288
735;2.586214646;68.3838634;0.684019212
737;2.979872334;68.2588183;0.718783903
739;3.093651992;68.1898942;0.75059251
741;2.930163642;68.1733749;0.745428919
743;2.908228602;68.1207226;0.731865309
745;2.543056016;68.15054;0.719773479
747;2.523212517;68.0789777;0.692494684
749;2.781066312;68.0505436;0.702565962
751;3.024344382;68.0160686;0.705325152
753;3.124331438;67.8245466;0.691904864
755;2.933505174;67.8255696;0.700256087
757;2.750485758;67.84842;0.690987122
759;2.468331534;67.8113039;0.679044587
761;2.707872083;67.7836559;0.660384181
763;2.819720966;67.7737862;0.6777368
765;2.917748533;67.6584859;0.712692976
767;2.973713051;67.6328849;0.730961816
769;2.903563973;67.5187049;0.726810318
771;2.714187161;67.4822535;0.73767273
773;2.620693467;67.5056835;0.739972377
775;2.606478924;67.4238638;0.687504659
777;2.873578395;67.3898046;0.686542734
779;3.104937938;67.4130411;0.715248805
781;2.90709517;67.3671754;0.714953971
783;2.767347937;67.3191666;0.733180342
785;2.604198224;67.2910368;0.766636304
787;2.818839534;67.1883301;0.764630075
789;3.089387099;67.1121492;0.719593647
791;3.022333551;67.0344901;0.784698176
793;2.870395438;67.0664484;0.772543882
795;2.56434928;66.9654556;0.777393562
797;2.700859837;67.0758485;0.786003547
799;2.816834313;66.9556821;0.821871051
801;3.09159069;66.8974728;0.743298462
803;3.125297912;66.7838588;0.762871119
805;3.146654364;66.7432472;0.773340437
807;3.065197271;66.7627379;0.792076251
809;2.926967887;66.7674236;0.834268742
811;3.060910644;66.6808346;0.861923481
813;3.110052712;66.6160035;0.910419698
815;3.039375944;66.5698617;0.899779414
817;3.140531553;66.6087466;0.898518796
819;3.013219322;66.4631048;0.867785599
821;3.227138704;66.4104525;0.865683333
823;3.402050291;66.3137725;0.847288388
825;3.339089286;66.3166203;0.918418759
827;3.006108491;66.3517589;0.965666333
829;2.91788638;66.3169942;0.966269532
831;2.99249496;66.2099884;0.99983701
833;3.459641834;66.2012388;1.004691026
835;3.426393934;66.0816112;0.935669904
837;3.288189732;66.0110709;0.919917949
839;2.960338245;66.0281698;0.982071641
841;3.268472885;66.0212582;1.092099923
843;3.283019032;65.9755029;1.079878081
845;3.471862734;65.8891906;1.154692701
847;3.492308948;65.7823093;1.166890023
849;3.379865893;65.7681408;1.123189832
851;3.120138671;65.745235;1.068399695
853;3.256698341;65.7049133;1.110697527
855;3.593903499;65.6657657;1.084654322
857;3.54654452;65.5968562;1.136932604
859;3.375720225;65.5806972;1.234471848
861;3.345104128;65.529841;1.215991669
863;3.507061036;65.3999711;1.246483834
865;3.713608604;65.45232;1.269456615
867;3.618757484;65.3395909;1.259292444
869;3.421193505;65.2903801;1.234703367
871;3.411972362;65.2259919;1.242232255
873;3.483210512;65.2666326;1.225418234
875;3.50736825;65.2078009;1.223771365
877;3.712898837;65.1160969;1.216121219
879;3.834992764;65.0790368;1.207398545
881;3.503213159;65.0378155;1.244628632
883;3.445940884;64.9796198;1.265593289
885;3.511420297;64.9007166;1.305930046
887;3.811547041;64.861942;1.326111767
889;3.554094678;64.8269414;1.377757935
891;3.574741027;64.7569267;1.416814438
893;3.615956328;64.7957567;1.415442022
895;3.810504871;64.6833869;1.417273575
897;3.998058349;64.7045365;1.401028717
899;3.895063377;64.6397744;1.350075492
901;3.496375969;64.5228293;1.339329084
903;3.496682037;64.4405395;1.344752108
905;3.708893529;64.469665;1.355387079
907;3.9755323;64.4161691;1.384109501
909;3.943568051;64.3416477;1.477902822
911;3.834239692;64.319973;1.495996708
913;3.654097405;64.2486032;1.492636847
915;3.893926417;64.2563165;1.513894962
917;4.046615383;64.2097595;1.56868722
919;3.8643376;64.0780649;1.552454956
921;3.876123124;64.0609242;1.486361236
923;3.903292329;63.9835145;1.521700393
925;4.09008751;64.0231731;1.509779336
927;4.26107596;63.9173974;1.478529426
929;4.148285033;63.838992;1.336082023
931;3.790489454;63.811276;1.404583992
933;3.882897736;63.7776714;1.39286212
935;4.219362463;63.7799391;1.386039529
937;4.318911401;63.694166;1.376379787
939;4.042799942;63.6408904;1.487545691
941;4.224726908;63.5607993;1.516009037
943;3.968533633;63.6117104;1.503448556
945;4.305753123;63.4821862;1.534156585
947;4.296874448;63.4514848;1.439100244
949;4.021140635;63.4218891;1.436261584
951;3.913590179;63.3469116;1.350940328
953;3.932896705;63.3018477;1.33540036
955;4.397910889;63.3447275;1.360639012
957;4.545161966;63.204435;1.426256125
959;4.189557494;63.168038;1.395921081
961;4.388362586;63.1406405;1.392326251
963;4.263640967;63.0510657;1.373014544
965;4.611129978;63.0723397;1.241610723
967;4.408577439;62.9626524;1.279509352
969;4.288263169;62.883998;1.278538772
971;4.191722426;62.8827125;1.269824497
973;4.30629801;62.8288563;1.196292391
975;4.548059587;62.8795603;1.208496456
977;4.697129081;62.7635968;1.206492405
979;4.427303293;62.7431664;1.146520758
981;4.173470077;62.651615;1.098116991
983;4.255958766;62.666295;1.129321798
985;4.396571408;62.6249634;1.099159857
987;4.572958701;62.5693938;1.013281647
989;4.600717432;62.5175151;1.03154193
991;4.464912275;62.4902974;1.106143291
993;4.503855892;62.4015244;1.098647772
995;4.808953472;62.4282446;1.073659601
997;4.686244267;62.3789093;1.110401285
999;4.620684633;62.2978496;1.092646755
1001;4.553473483;62.2527444;1.010171549
1003;4.342838422;62.2319819;0.960984905
1005;4.334268481;62.2385755;0.992152439
1007;4.721167728;62.2001748;0.932210491
1009;4.893344416;62.1308924;0.910381971
1011;4.39895613;62.1039373;0.905109705
1013;4.488632412;62.0052113;0.909037459
1015;4.492902202;62.0335769;0.870808336
1017;4.661419448;62.016602;0.805987466
1019;4.758026432;61.9510931;0.75624917
1021;4.459013641;61.9105083;0.781235898
1023;4.484584648;61.8855156;0.804297821
1025;4.830405464;61.881286;0.784268323
1027;4.902739422;61.8917086;0.798780672
1029;4.908553995;61.7333769;0.815671476
1031;4.619365819;61.6807241;0.758529122
1033;4.501506046;61.6796875;0.707104048
1035;4.657798396;61.6192246;0.702150515
1037;4.640191491;61.6529673;0.725201446
1039;4.548699304;61.5956142;0.726486158
1041;4.58868947;61.5422287;0.736948666
1043;4.637703523;61.5816393;0.770112935
1045;4.952714337;61.38275;0.75680831
1047;5.103925904;61.4432684;0.720898542
1049;4.943807259;61.3821418;0.676444089
1051;4.892324654;61.3482333;0.64727975
1053;4.708225002;61.3584901;0.629812934
1055;4.83851941;61.3501548;0.658607874
1057;4.97613597;61.2691642;0.662360802
1059;4.854628348;61.2352557;0.666380943
1061;4.829318228;61.2114105;0.664514177
1063;4.831699702;61.1917263;0.624911406
1065;5.07658646;61.1894732;0.56814
1067;5.163993279;61.1580391;0.531175835
1069;5.268775132;61.09811538;0.525947951
1071;5.103356814;61.07960595;0.518323906
1073;4.87305645;61.05541505;0.562424911
1075;4.907931833;60.99227063;0.559137007
1077;5.096868793;60.96172143;0.583035504
1079;5.199990395;60.85676112;0.620698395
1081;5.067918405;60.87981816;0.622287833
1083;4.995093902;60.85533747;0.570373072
1085;5.065788186;60.86824807;0.564990944
1087;5.278668329;60.91820571;0.568283761
1089;5.393882783;60.79968472;0.537021124
1091;5.203424691;60.71764385;0.495837185
1093;4.739821012;60.67302247;0.524619811
1095;4.939981169;60.60448684;0.53460176
1097;5.045392213;60.63293509;0.521488249
1099;5.26898168;60.63903083;0.492577654
1101;5.030968479;60.55292613;0.515292631
1103;4.862317798;60.5261641;0.522873851
1105;4.913741754;60.57262387;0.509112082
1107;5.365183288;60.4813492;0.520196773
1109;5.267407737;60.5201374;0.519475511
1111;5.278276717;60.37083236;0.511590469
1113;4.962969339;60.39879682;0.480607703
1115;5.096865727;60.4477723;0.481043472
1117;5.148983952;60.36191606;0.462199581
1119;5.490376846;60.33443539;0.452620168
1121;5.261495683;60.35577851;0.448056101
1123;5.111182655;60.31741915;0.456896923
1125;5.152210151;60.24237255;0.463030265
1127;5.483733527;60.28380093;0.462610125
1129;5.415716199;60.18065179;0.495575113
1131;5.265066258;60.14620407;0.474143643
1133;5.104842533;60.1271282;0.446856376
1135;5.288486288;60.14519517;0.414694307
1137;5.533730467;60.16205971;0.401186546
1139;5.537556539;60.05299375;0.375139043
1141;5.127860719;59.97515528;0.393174905
1143;5.221963319;59.9656312;0.38334714
1145;5.44813136;59.95110295;0.411356465
1147;5.39714012;59.92319343;0.418655489
1149;5.294992016;59.86996012;0.409571591
1151;5.232306012;59.82586386;0.400822253
1153;5.420914727;59.91528653;0.406114648
1155;5.634103918;59.81436281;0.43256351
1157;5.860426173;59.84523049;0.424156982
1159;5.41150743;59.74107195;0.412449358
1161;5.592598853;59.66718694;0.417798234
1163;5.809985147;59.71151804;0.445328921
1165;5.751011468;59.75984442;0.412929592
1167;5.189876972;59.6462999;0.411506106
1169;5.372397768;59.62461108;0.410983083
1171;5.419313166;59.64202845;0.403793245
1173;5.625349968;59.61395363;0.391608879
1175;5.543228172;59.61105041;0.405381113
1177;5.457802501;59.54198966;0.388188764
1179;5.798273416;59.51893262;0.388357525
1181;5.616816612;59.51934737;0.383543122
1183;5.695203766;59.51094257;0.371545433
1185;5.44859417;59.42960672;0.357466379
1187;5.873125076;59.39021025;0.3865874
1189;5.797241809;59.36549423;0.396695516
1191;5.811233365;59.27029382;0.394954309
1193;5.647629539;59.29603236;0.382434627
1195;5.815552624;59.33556691;0.383274688
1197;5.863934107;59.31361602;0.356820155
1199;6.153752779;59.23067612;0.343319165
1201;6.017100195;59.21642453;0.341719436
