Repository: johodges/materials

## A Non-Dimensional Scaling Approach to Modeling Material Pyrolysis

This repository contains the data, scripts, and technical documents required to generate the SPyro cone validation cases.

## Instructions
* Clone this repository with submodules
  ```
  git clone --recurse-submodules https://github.com/johodges/materials
  ```
* Pre-process data
  ```
  python materials/scripts/initialize.py
  ```
* Build latest FDS (example for impi_intel_linux target, but use relevant make target for platform)
  ```
  git clone git@github.com:firemodels/fds.git && cd fds
  cd Build/impi_intel_linux
  ./make_fds.sh
  ln -s fds_impi_intel_linux fds
  cd ../..
  ```
* Run cases
  ```

File: data/rise_materials/Testdata-2175.txt
Keywords
Material1;Material2;Material3;Material4;Product;Object;Scenario;Method;Reference;Comment;Owner;IsPublic;ImportDate
Painted GRP polyester with gelcoat handlaminated;;;;;Wall;;ISO 5660;TRANSFEU;;TRANSFEU;1;2011-08-16 10:19:33
Scalars
Flux (kW/m2);tig (s);qmax (kw/m2);qtotal (MJ/m2);q180 (kw/m2);q300 (kw/m2);Sample mass (g);Mass loss (g);DHc (MJ/kg);Peak smoke production (m2/m2s);Total smoke produced (m2/m2);Specific extinction area (avg) (m2/kg);MARHE (kW/m2);Area exposed (m2);Observations;Test date (YYYY-MM-DD);Test identifier;Product thickness (mm);Thickness1 (mm);Thickness2 (mm);Thickness3 (mm);Thickness4 (mm);Product density (kg/m3);Density1 (kg/m3);Density2 (kg/m3);Density3 (kg/m3);Density4 (kg/m3);Product area weight (kg/m2);Area weight1 (kg/m2);Area weight2 (kg/m2);Area weight3 (kg/m2);Area weight4 (kg/m2)
25;134;75.56;20.31;;;85.12;28.82;6.35;;739.10;;39.75;0.0088;End flame at 451s;2011-07-15;c_LSFIRE_IN-1-5_25c;4.8;;;;;;;;;;;;;;
VectorData
Time (s);HRR (kW/m2);Mass (g);SPR (m2/(m2*s))
1;4.070693952;85.12;0
3;3.433637728;85.3729657;0
5;2.889623222;85.037945;0
7;3.247403046;85.0541736;0
9;3.258671913;85.0443592;0
11;3.303208219;85.105126;0
13;2.917186017;84.9382641;0
15;2.854175176;85.1215608;0
17;2.526883968;85.0940952;0
19;2.286717575;85.2011579;0
21;1.640082133;85.0573131;0
23;1.649743997;85.102128;0
25;1.939094465;85.1006752;0
27;1.691022285;85.0948386;0
29;1.231716523;85.1574302;0
31;0.863020847;85.0708966;0
33;0.782587979;85.1001865;0
35;0.927397013;85.066968;0
37;0.835075143;85.2899091;0
39;0.397307578;85.0844836;0
41;0.433481161;85.109046;0
43;0.496540638;85.0947005;0
45;0.462444681;85.0918377;0
47;0.3300722;85.1054824;0
49;0.419093069;85.1515537;0
51;0.606805544;85.1084805;0
53;0.857478462;85.1373989;0
55;0.661531432;85.0914905;0
57;0.637209209;85.0714067;0
59;0.568694969;85.1002143;0
61;0.840068643;85.1485649;0
63;0.753721725;85.094559;0
65;0.564789591;85.084152;0
67;0.314927875;85.0720427;0
69;0.388142105;85.110969;0
71;0.433408056;85.1471982;0
73;0.699217223;85.0473266;0
75;0.476814523;85.0164303;0
77;0.455067414;85.0609136;0
79;0.683572408;85.1004909;0
81;0.83995247;85.1263374;0
83;0.583576073;85.010265;0
85;0.504831542;85.0094234;0
87;0.261391581;85.0677143;0
89;0.540942874;85.0280261;0
91;0.701703449;85.059875;0
93;0.462947678;85.059239;0
95;0.672559756;85.0636072;0
97;0.707564179;85.1926335;0
99;0.653641944;85.0926083;0
101;0.819802376;84.9867256;0
103;0.504263056;85.0064375;0
105;0.472160484;84.9895302;0
107;0.783356204;85.0087568;0
109;0.879852132;84.9914225;0.011945548
111;0.987910199;85.014464;0.019176375
113;0.892802327;85.0213358;0.027709415
115;1.029090661;84.9911614;0.030626172
117;1.090678785;85.0323268;0.043744293
119;0.863311132;84.7634063;0.055638487
121;0.561357285;84.9211851;0.059335811
123;0.478828031;84.9312207;0.085592115
125;0.780311934;84.963054;0.118092492
127;0.900314557;84.9670352;0.154755798
129;0.849316948;84.8034664;0.185149508
131;0.691923584;84.8667338;0.245809789
133;-0.746840543;84.9034328;0.230599931
135;-0.408112812;84.8987757;0.44041436
137;17.70452052;84.8192219;0.663511001
139;41.69130551;84.728873;0.965048723
141;60.18029915;84.6186342;1.28005298
143;71.17790362;84.4923172;1.561184645
145;73.45425;84.4522974;1.623899769
147;74.81047957;84.2942701;1.609496722
149;75.56056269;84.2034116;1.416714917
151;74.71644049;84.0339664;1.194893332
153;73.19130661;84.0690097;1.065471022
155;69.09705647;83.8991098;0.928498242
157;70.06409411;83.5857493;0.816222559
159;67.23812914;83.8298245;0.828654264
161;65.82229102;83.7745996;0.823138981
163;65.28828714;83.6430421;0.822593696
165;63.64529051;83.4119884;0.812905451
167;63.57686969;83.2629338;0.823396933
169;62.70664432;83.430084;0.794884685
171;63.47496509;83.3259275;0.755087725
173;62.12251334;83.2173599;0.719313131
175;62.44963568;83.1808511;0.666740964
177;62.35557427;83.2847466;0.613337012
179;62.06136656;82.9471125;0.579879356
181;63.39892626;83.0008724;0.581243927
183;62.56916514;82.6998575;0.544031194
185;62.28810749;82.5786555;0.517186491
187;61.96262303;82.5338532;0.483302632
189;62.7340435;82.429666;0.43623024
191;63.07361045;82.2459701;0.406661799
193;63.68049632;82.238616;0.398917527
195;64.25067243;82.1236221;0.434207
197;64.80763415;82.0912481;0.463238046
199;65.1608723;82.0491424;0.515806646
201;65.3078519;81.766334;0.541909367
203;65.65805281;81.5925731;0.519893287
205;65.44063253;81.6524005;0.453428987
207;65.98898728;81.3999877;0.438235885
209;66.1892944;81.4414301;0.388837131
211;66.37580438;81.3646531;0.334340937
213;65.09981656;81.2837471;0.352917026
215;64.13491426;81.1032559;0.373433772
217;63.59562091;80.9926146;0.354315917
219;63.0824935;80.9119847;0.348738654
221;60.57944028;80.9824958;0.342698559
223;60.22377608;80.411252;0.3103115
225;59.25498989;80.5765926;0.29461345
227;59.02171503;80.4649137;0.2848658
229;58.54385714;80.5408034;0.287170539
231;57.7030669;80.3365108;0.279201783
233;57.42547994;80.2175308;0.303870281
235;57.28399519;80.0848827;0.306222812
237;55.48614087;79.9874845;0.307935565
239;55.0673203;79.9314175;0.304356267
241;55.87743797;79.8625775;0.323031497
243;54.4827511;79.7568446;0.326012521
245;54.85429736;79.6446002;0.333245848
247;54.71567576;79.498144;0.336165273
249;54.6654062;79.4530247;0.347367309
251;54.54146778;79.3432129;0.348591029
253;53.70802496;79.2849195;0.336577844
255;54.31374405;79.2790712;0.356642031
257;54.3551393;79.0785089;0.387835944
259;54.07471111;79.0596941;0.401674825
261;54.3139564;78.9869692;0.403592993
263;53.45413443;78.8160206;0.393036741
265;54.83515164;78.5662343;0.35975499
267;53.95760454;78.5828927;0.326995106
269;54.86934582;78.5870397;0.306471257
271;53.58071944;78.2287539;0.310885973
273;52.54808871;78.3429874;0.315552705
275;53.86984962;78.3062452;0.307284668
277;54.54899226;78.2225317;0.324941497
279;54.44146982;78.0698956;0.331922445
281;54.40489483;77.8717954;0.335766237
283;54.98765618;77.7344626;0.336666562
285;54.6026097;77.7670043;0.34792323
287;54.87350804;77.4500633;0.371740999
289;55.95503483;77.6138966;0.395252713
291;55.91100215;77.3844581;0.396526021
293;56.29465627;77.2563853;0.403546422
295;56.54130049;77.2156634;0.433513047
297;56.92818181;77.1387366;0.4116341
299;58.84575862;77.0101805;0.397123763
301;57.57848509;76.9538092;0.419758082
303;57.18378645;76.9156978;0.429370286
305;58.01345568;76.6459235;0.439960127
307;58.2347808;76.8240774;0.454029943
309;58.05885926;76.5600517;0.455924948
311;59.13173844;76.4335416;0.445405452
313;59.24059122;76.3037967;0.459262403
315;60.46994846;76.3334761;0.439246822
317;60.07014709;76.1364544;0.44395727
319;59.34468136;75.8650065;0.453670811
321;58.72364441;75.954402;0.467442696
323;59.12814859;75.8413558;0.465556832
325;60.30617197;75.6933509;0.496574366
327;59.94830294;75.6924388;0.49366843
329;59.11905632;75.4759945;0.506234629
331;58.88380686;75.3447146;0.501119671
333;58.849168;75.2783908;0.522874126
335;59.72818675;75.3103924;0.570067277
337;59.57097223;75.1227149;0.585178752
339;60.86274995;74.9368753;0.6050446
341;60.31693413;74.8162261;0.627793642
343;60.73996955;74.6902966;0.650268135
345;60.24792077;74.635501;0.6307367
347;60.76791809;74.5205878;0.658104421
349;60.98756198;74.3919209;0.663830861
351;60.26946249;74.3405814;0.723813883
353;59.31473473;74.3495944;0.733029827
355;59.97818638;74.1030284;0.747355317
357;60.64735285;74.0504451;0.781949272
359;61.33549048;73.9934786;0.795183174
361;60.35018698;73.7033701;0.785749264
363;61.01612238;73.6423135;0.799440267
365;60.31665627;73.5909463;0.784499369
367;59.82794046;73.5513432;0.768775715
369;59.66679236;73.4510973;0.7539321
371;59.81656747;73.2431405;0.736572789
373;60.16204813;73.1448439;0.699696824
375;59.72440997;73.2095777;0.712097825
377;59.47716694;72.9037667;0.705339212
379;59.4900579;72.9617966;0.669177982
381;58.53805481;72.828126;0.602459334
383;56.26919509;72.6974962;0.539646842
385;57.06914868;72.7652023;0.44912888
387;56.00028885;72.4644222;0.357247203
389;54.2849765;72.4298632;0.298845462
391;53.91431049;72.418861;0.249727106
393;52.14055787;72.2342102;0.223197617
395;50.64820348;72.0605217;0.192353466
397;50.26244446;71.9804982;0.146850574
399;49.67953693;72.016619;0.12818342
401;47.12377853;71.9387236;0.10474845
403;45.69898389;71.8294933;0.072196544
405;44.31109372;71.7703986;0.048655799
407;42.04005368;71.7107652;0.060469924
409;41.26683903;71.6135047;0.042346532
411;39.6505997;71.4629977;0.138247217
413;38.39828977;71.4371478;0.180554684
415;36.32706663;71.3400404;0.545373049
417;29.80264168;71.2415634;0.880420692
419;22.21862726;71.2257632;1.129562993
421;17.42199894;71.1274106;1.315435458
423;14.07492869;71.0557641;1.547319343
425;12.13930004;70.9797777;1.529559728
427;10.34030345;70.8833476;1.451118779
429;9.411819828;70.8202304;1.427729888
431;8.700678033;70.7522476;1.293507255
433;8.217532935;70.7861425;1.245479356
435;7.63895683;70.7354662;1.121079766
437;6.983470215;70.6192548;1.065170534
439;6.577549354;70.5456182;1.053794053
441;6.199097676;70.527579;1.06468791
443;5.996557501;70.4005987;0.98078739
445;5.912224183;70.4002253;0.963606862
447;5.585486936;70.3504476;0.909507955
449;5.418330257;70.2722911;0.866045338
451;4.986786211;70.24488;0.857254078
453;4.81762737;70.2040462;0.858690398
455;4.809001653;70.1405697;0.766875894
457;4.682504766;70.1007036;0.79084328
459;4.422446758;70.0129535;0.776756345
461;4.360609888;69.9154168;0.765831475
463;4.092991918;69.8811767;0.78068622
465;4.100852896;69.8753844;0.821638496
467;3.9839324;69.8918891;0.752250483
469;3.965675988;69.7980846;0.725238822
471;3.876276494;69.6787074;0.696100337
473;3.844751525;69.6338789;0.692769845
475;3.566546767;69.6015603;0.69185972
477;3.213426505;69.6179819;0.671042964
479;3.614610823;69.4546738;0.641352869
481;3.389052132;69.4897716;0.637454857
483;3.657773399;69.3870372;0.606417134
485;3.663227436;69.3371909;0.568818124
487;3.349796053;69.3344957;0.592767956
489;3.151557977;69.2876484;0.63595651
491;3.01266454;69.2462483;0.634389533
493;3.009977092;69.2609146;0.639187637
495;3.29165667;69.1285013;0.64312909
497;3.364355433;69.0451195;0.631910083
499;3.086671164;68.9323218;0.608545538
501;3.023272392;68.9963506;0.646402024
503;2.977002346;68.9829694;0.617965994
505;3.078585967;68.9163422;0.603208667
507;3.149039638;68.8185424;0.585189281
509;3.272064139;68.6093696;0.591151786
511;3.281431423;68.9120571;0.537293612
513;3.292365263;68.5927127;0.564676655
515;2.805559811;68.5556525;0.574066425
517;2.731747904;68.6299528;0.601162318
519;2.743186384;68.5959062;0.589566638
521;2.919435651;68.3309975;0.613095533
523;3.078369592;68.4880018;0.590984381
525;2.803173665;68.2933295;0.571610326
527;2.92230953;68.3084242;0.559169062
529;2.734057547;68.3183912;0.561600871
531;2.765514506;68.3642428;0.561407039
533;2.621316875;68.1537839;0.569199656
535;2.785529713;68.14907;0.584757434
537;2.970001091;68.1042138;0.57778148
539;3.051470012;67.9805233;0.58787761
541;2.811827588;68.0065526;0.548317701
543;2.646623264;67.9962403;0.562804318
545;2.419116096;67.978187;0.565984687
547;2.49082306;67.9056289;0.581534862
549;2.752099156;67.774225;0.578605108
551;2.938851801;67.7788976;0.613521873
553;2.735303896;67.5986704;0.633894386
555;2.606645644;67.68859;0.621554736
557;2.483172359;67.624865;0.640459651
559;2.563091062;67.63808;0.659183297
561;2.564027487;67.479265;0.666621922
563;2.59652609;67.4719663;0.640350532
565;2.244791144;67.4651238;0.654910244
567;2.390446119;67.4054903;0.617346355
569;2.560621515;67.3475986;0.581273173
571;2.755504667;67.252315;0.555980258
573;2.913272852;67.2993694;0.548712015
575;2.616538867;67.2475325;0.557530807
577;2.486181991;67.2165963;0.58383778
579;2.394326284;67.1986533;0.600136593
581;2.55314153;67.1425037;0.626147206
583;2.681177928;67.0666281;0.668858905
585;2.74503979;66.97325194;0.687002725
587;2.674158931;66.91068807;0.677915838
589;2.554527587;66.82973925;0.681606155
591;2.491555954;66.92605943;0.634442724
593;2.625310255;66.8296702;0.601526392
595;2.600010159;66.80505094;0.619862341
597;2.616282834;66.7359761;0.654172209
599;2.521144322;66.6804206;0.665709401
601;2.582108382;66.60107533;0.700153056
603;2.840936106;66.59763338;0.693180723
605;3.08114017;66.53208363;0.656033824
607;2.726457031;66.48142145;0.646628792
609;2.546192551;66.46390732;0.639846348
611;2.644462493;66.42123519;0.656280595
613;2.766824748;66.42265885;0.641827953
615;2.874985066;66.37173411;0.663448954
617;2.645123536;66.20976742;0.626744112
619;2.673348867;66.16752365;0.596116521
621;2.943116695;66.18324071;0.581027452
623;3.030444595;66.17931497;0.587821154
625;2.889946111;66.1014765;0.565328812
627;2.718998512;65.98202975;0.580406539
629;2.711815875;65.98489116;0.591178156
631;2.822764652;65.95593141;0.617922416
633;2.92860332;65.92770439;0.623649097
635;2.559086749;65.83428694;0.626051818
637;2.681402423;65.82808034;0.630154137
639;2.73304897;65.73199501;0.64486716
641;2.924436477;65.76481145;0.620493306
643;3.072835329;65.66690133;0.621004485
645;2.843510394;65.61800899;0.638872418
647;2.746358077;65.61977835;0.64563132
649;3.039162221;65.55926;0.604774757
651;3.209220932;65.43668929;0.584136068
653;2.986692234;65.45985719;0.634156337
655;3.022300247;65.38388482;0.61619905
657;3.027948035;65.32134818;0.61440281
659;3.146728129;65.3375218;0.674768302
661;3.255715676;65.32759659;0.68220356
663;3.038534648;65.27559342;0.674567141
665;2.983544365;65.18080775;0.689678445
667;3.022169536;65.134735;0.690160962
669;3.131673323;65.08875901;0.675912181
671;2.933309926;65.05486413;0.717322049
673;2.741401077;65.01969778;0.685988597
675;3.129939376;64.94914434;0.704876438
677;3.269281522;65.01935256;0.727012162
679;3.364821695;64.91957633;0.750625674
681;3.026939471;64.89092095;0.76356085
683;2.944161885;64.86489165;0.789112201
685;3.37003901;64.7041551;0.760373094
687;3.111963571;65.18033757;0.772607747
689;3.121346128;64.77329899;0.785389341
691;2.950185337;64.57080246;0.799219767
693;3.055849378;64.59435738;0.825321517
695;3.322112703;64.57699544;0.848940444
697;3.297377415;64.57094054;0.83778701
699;3.322798038;64.48787715;0.822882205
701;3.252963043;64.38284828;0.823545615
703;3.376506041;64.43277773;0.809279536
705;3.543233002;64.37848008;0.853924286
707;3.468232925;64.34158571;0.896190574
709;3.239698813;64.21318133;0.961539904
711;3.227246892;64.17422781;0.97143731
713;3.324112767;64.19941401;0.965461762
715;3.492822579;64.13329781;0.971788632
717;3.519014054;64.03140652;0.991328489
719;3.498373202;63.96462663;0.99460632
721;3.475500921;63.99894988;1.068033077
723;3.417121861;63.98359213;1.172321039
725;3.763620121;63.92478771;1.250858868
727;3.534923521;63.91119932;1.282923037
729;3.35964202;63.81869402;1.359131905
731;3.3754885;63.73921067;1.380338942
733;3.752401777;63.67689574;1.379922075
735;3.908320198;63.60623144;1.373853429
737;3.703462109;63.57168745;1.380824889
739;3.475994204;63.50803153;1.379646378
741;3.535060453;63.51394786;1.402794658
743;3.904139945;63.46867689;1.492202706
745;3.821465899;63.37494194;1.507045532
747;3.464471377;63.24543238;1.598067366
749;3.673111198;63.23643342;1.624326579
751;3.810967186;63.19370635;1.647985231
753;3.813536838;63.14110901;1.582532588
755;3.573174062;63.06332597;1.591346069
757;3.572101845;63.03200222;1.648429301
759;3.900927619;62.99480347;1.661291343
761;3.893360297;62.98440809;1.711958866
763;3.992596052;62.88279345;1.791017435
765;3.813986954;62.78692886;1.833488176
767;4.191273399;62.72124103;1.730911227
769;4.034883973;62.76982996;1.78308683
771;4.076186225;62.69154903;1.738475588
773;3.951856726;62.53415816;1.663262764
775;3.755503293;62.50319372;1.735996606
777;3.958597709;62.56367025;1.784233517
779;4.336796522;62.54300493;1.76876434
781;4.280422221;62.39998964;1.789527739
783;3.918666582;62.34122703;1.8358138
785;3.896576122;62.30564643;1.759814697
787;4.267380143;62.27164117;1.738048728
789;4.453052286;62.313318;1.680463924
791;4.136953405;62.17939843;1.635178253
793;3.964708847;62.10324617;1.641082677
795;4.056477499;62.07418966;1.765621243
797;4.398314828;61.99325494;1.813105647
799;4.101154509;61.96641024;1.852446286
801;3.952463559;61.84606545;1.877518413
803;4.206604891;61.85059945;1.796547481
805;4.371620974;61.85087611;1.718594221
807;4.493339164;61.76750785;1.772117114
809;4.277265601;61.72399214;1.7933495
811;4.366607327;61.68506585;1.776483515
813;4.562341449;61.64669288;1.865556125
815;4.398477115;61.6082781;1.872569604
817;4.419058907;61.53804216;1.780797383
819;4.119275648;61.49201074;1.741195975
821;4.393214168;61.4496143;1.696166269
823;4.554940071;61.39776331;1.645447859
825;4.199106065;61.30379352;1.535647548
827;4.286355653;61.30025481;1.48666947
829;4.411630242;61.2064372;1.441979761
831;4.637490374;61.20576038;1.418806222
833;4.634149293;61.15226451;1.391146749
835;4.656660213;61.11643448;1.381308141
837;4.425515354;61.08229114;1.414679023
839;4.523560502;61.03179427;1.39351616
841;4.694823856;60.94676801;1.404153284
843;4.749526597;60.95662369;1.382277756
845;4.684513882;60.86276426;1.352487841
847;4.408421351;60.82578723;1.282205066
849;4.58657921;60.78254817;1.293193535
851;4.800345781;60.79609524;1.246471396
853;4.672553545;60.7547359;1.132965553
855;4.658371388;60.71727508;1.119267958
857;4.701693656;60.62289006;1.056259328
859;4.884875057;60.63111447;0.996911555
861;5.027847443;60.60050984;1.0241186
863;4.682994259;60.49463738;1.066450975
865;4.82578044;60.41954945;1.018571558
867;4.702269947;60.44441815;1.079420301
869;4.801944643;60.44252383;1.060147579
871;4.696913976;60.40309966;1.021493709
873;4.715150985;60.30941916;1.022869637
875;4.86797974;60.29421409;1.001379605
877;4.706187304;60.24586;0.924116713
879;5.027905194;60.2262877;0.873003434
881;5.068341384;60.15858108;0.828935833
883;4.729371381;60.12239221;0.785665593
885;5.008136764;59.97169221;0.760093093
887;5.093436077;60.08303805;0.768944349
889;5.178011;60.07116407;0.786829009
891;4.90371873;59.98294431;0.787477418
893;4.676340256;59.95437111;0.785798293
895;4.878871212;60.00544852;0.796715788
897;4.98600745;59.94524816;0.741030532
899;4.928555515;59.8672152;0.756631853
901;4.965512459;59.81976061;0.738002512
903;5.085236341;59.78798079;0.747975968
905;4.862642401;59.78088976;0.739414434
907;5.124926058;59.72552729;0.734998644
909;5.366229658;59.75169516;0.683388024
911;5.182524322;59.69513076;0.686982333
913;4.925104326;59.63072849;0.689404509
915;4.759025991;59.59708304;0.660997824
917;4.977510748;59.61302036;0.680192245
919;5.009814358;59.57518709;0.707295147
921;5.1883371;59.4853492;0.669640518
923;5.115114211;59.45576757;0.647720686
925;5.058682307;59.44027223;0.630629049
927;5.004658724;59.45604423;0.572179774
929;5.033926711;59.4279553;0.516545618
931;5.324355479;59.38385904;0.506164501
933;5.39165694;59.29197561;0.479211758
935;5.047522519;59.30632396;0.504799353
937;5.203598164;59.227462;0.53827774
939;5.155028166;59.17874907;0.545693409
941;5.475095131;59.31286216;0.577878933
943;5.403543953;59.19066487;0.568675335
945;5.553846683;59.14920926;0.555486844
947;5.373988314;59.12154869;0.537159783
949;5.235646587;59.02312707;0.514778572
951;5.366713167;59.05662033;0.469973357
953;5.332063398;59.00555702;0.476841992
955;5.765660165;59.02731634;0.464214678
957;5.425938139;58.99238435;0.470628324
959;5.257804424;58.97051612;0.46631053
961;5.198283557;58.90955532;0.473098118
963;5.320710956;58.85970901;0.468656863
965;5.500565355;58.89997532;0.483823271
967;5.661666247;58.82904895;0.459710978
969;5.364726673;58.78721993;0.481569676
971;5.363109546;58.7322586;0.468496293
973;5.252166235;58.77253949;0.45832494
975;5.616327579;58.75870216;0.44039273
977;5.691250261;58.71457818;0.444081027
979;5.671146502;58.59897548;0.434052638
981;5.585622437;58.67386941;0.437621902
983;5.446366925;58.63571718;0.426888199
985;5.406666617;58.61535624;0.424541229
987;5.530001162;58.577328;0.443590998
989;5.69995813;58.53317679;0.43849604
991;5.554483418;58.51487498;0.476582964
993;5.54586188;58.46664488;0.491937972
995;5.234941598;58.39071433;0.488388156
997;5.716927465;58.39415725;0.481089943
999;5.789013023;58.38367921;0.463264346
1001;5.826052917;58.29767127;0.440133908
1003;5.267476852;58.34107613;0.41266167
1005;5.527302514;58.34390933;0.406739476
1007;5.677401939;58.33372205;0.425652921
1009;5.692913901;58.28187155;0.42095333
1011;5.789348778;58.16062773;0.405888706
1013;5.65826297;58.11636567;0.422231502
1015;5.50602685;58.20042387;0.421791504
1017;5.441360191;58.17725646;0.393230933
1019;5.619234109;58.21662472;0.41209383
1021;5.635032728;58.07927729;0.430945727
1023;5.91153486;58.07441169;0.433107157
1025;5.802988398;58.04834106;0.422842529
1027;5.893200433;57.98631689;0.431090703
1029;5.67459663;58.01468199;0.39397243
1031;5.585468558;57.99444454;0.392354163
1033;5.910198334;57.94551039;0.379150453
1035;5.965317888;57.90065368;0.374402177
1037;5.904186765;57.84110291;0.362913662
1039;5.902384758;57.80682148;0.389045999
1041;5.582009815;57.81993921;0.36597989
1043;5.588015023;57.81952544;0.388902823
1045;5.982742148;57.78051795;0.395791576
1047;6.178638958;57.79047039;0.397038496
1049;6.093611961;57.75010684;0.392867014
1051;6.008912313;57.72175486;0.378394879
1053;5.958805764;57.61622811;0.354443735
1055;5.883599447;57.69620935;0.357302172
1057;5.932547589;57.62146664;0.345917543
1059;6.113207717;57.56266271;0.33056498
1061;6.287070217;57.56105769;0.324111309
1063;5.969529499;57.63747252;0.325592848
1065;5.837716253;57.51900744;0.303848687
1067;5.745394075;57.54535425;0.295151181
1069;5.945347872;57.51910469;0.318436161
1071;6.105530632;57.49228771;0.318961533
1073;6.347679187;57.38818558;0.341862098
1075;6.082380991;57.36175563;0.344020293
1077;6.226414184;57.39598211;0.3559612
1079;6.113405801;57.39588438;0.347813038
1081;6.154140936;57.42353085;0.351940664
1083;6.286577554;57.34284556;0.34966172
1085;6.305187729;57.29009604;0.36495593
1087;6.413047167;57.26069334;0.344586749
1089;6.038373206;57.15885846;0.325298447
1091;5.789569491;57.28557517;0.337131208
1093;6.276519768;57.24006935;0.309709015
1095;6.425530288;57.14619631;0.304282923
1097;6.715316318;57.15888617;0.306161195
1099;6.418743776;57.15280404;0.310869785
1101;6.171929155;57.05370463;0.302522516
1103;6.302723468;57.12916451;0.296636629
1105;6.495254755;57.02864193;0.281937001
1107;6.449082645;57.03829097;0.288014473
1109;6.849178399;57.08725284;0.276113668
1111;6.519510338;57.00591698;0.270711886
1113;6.681497985;56.99980714;0.290400168
1115;6.666657882;56.77762697;0.30300175
1117;6.354603321;56.9357355;0.296875253
1119;6.557823556;56.94922859;0.304353143
1121;6.821743981;57.03851366;0.280384735
1123;7.029189206;56.864796;0.256034033
1125;6.961159716;56.79872114;0.256353333
1127;6.73279118;56.87245445;0.232005805
1129;6.744635414;56.87127829;0.235447171
1131;6.821239439;56.80366988;0.2521116
1133;6.807710319;56.76449465;0.259957734
1135;7.109665856;56.77107321;0.246311075
1137;7.059865841;56.6903179;0.272284634
1139;7.018096522;56.76985669;0.254990831
1141;7.039237864;56.76582057;0.255776384
1143;6.837699323;56.68541145;0.24081008
1145;6.998555486;56.66896166;0.246944202
1147;6.940826121;56.64829682;0.220040436
1149;7.253382153;56.73976453;0.223248545
1151;7.328416627;56.52695479;0.223061113
1153;7.141776458;56.52829676;0.225593238
1155;6.912613633;56.51658906;0.215904678
1157;6.760020642;56.54043329;0.221291106
1159;7.161334527;56.60226395;0.227659416
1161;7.194398737;56.45045731;0.221684541
1163;7.335974285;56.42234067;0.233668131
1165;7.251085644;56.43121515;0.227920877
1167;7.153929659;56.38760365;0.239289113
1169;7.378859552;56.47980458;0.224771568
1171;7.225324323;56.27898064;0.239697345
1173;7.332529817;56.35441525;0.226369129
1175;7.544112345;56.35590794;0.232010848
1177;7.59662983;56.30892207;0.231539158
1179;7.055891081;56.23842357;0.248054878
1181;7.31865074;56.26002827;0.234139217
1183;7.523760057;56.26062195;0.23839283
1185;7.694127017;56.21990054;0.234416701
1187;7.553326435;56.18512122;0.220801259
1189;7.708527242;56.13027074;0.211300355
1191;7.759649682;56.15274723;0.204709373
1193;7.470715664;56.12277858;0.215277853
1195;7.677749122;56.12171327;0.226721636
1197;7.957643713;56.08636799;0.233741155
1199;7.872532652;56.10500189;0.2316467
1201;7.792459307;56.074812;0.23135367
