Repository: johodges/materials

## A Non-Dimensional Scaling Approach to Modeling Material Pyrolysis

This repository contains the data, scripts, and technical documents required to generate the SPyro cone validation cases.

## Instructions
* Clone this repository with submodules
  ```
  git clone --recurse-submodules https://github.com/johodges/materials
  ```
* Pre-process data
  ```
  python materials/scripts/initialize.py
  ```
* Build latest FDS (example for impi_intel_linux target, but use relevant make target for platform)
  ```
  git clone git@github.com:firemodels/fds.git && cd fds
  cd Build/impi_intel_linux
  ./make_fds.sh
  ln -s fds_impi_intel_linux fds
  cd ../..
  ```
* Run cases
  ```

File: data/rise_materials/Testdata-2178.txt
Keywords
Material1;Material2;Material3;Material4;Product;Object;Scenario;Method;Reference;Comment;Owner;IsPublic;ImportDate
Carpet;Glue;Aluminum plate 2 mm;;IN1-8-1;Wall panel;;ISO 5660;TRANSFEU;;TRANSFEU;1;2011-08-16 10:38:59
Scalars
Flux (kW/m2);tig (s);qmax (kw/m2);qtotal (MJ/m2);q180 (kw/m2);q300 (kw/m2);Sample mass (g);Mass loss (g);DHc (MJ/kg);Peak smoke production (m2/m2s);Total smoke produced (m2/m2);Specific extinction area (avg) (m2/kg);MARHE (kW/m2);Area exposed (m2);Observations;Test date (YYYY-MM-DD);Test identifier;Product thickness (mm);Thickness1 (mm);Thickness2 (mm);Thickness3 (mm);Thickness4 (mm);Product density (kg/m3);Density1 (kg/m3);Density2 (kg/m3);Density3 (kg/m3);Density4 (kg/m3);Product area weight (kg/m2);Area weight1 (kg/m2);Area weight2 (kg/m2);Area weight3 (kg/m2);Area weight4 (kg/m2)
25;188;232.76;12.71;;;56.81;4.56;25.70;;372.76;;25.39;0.0088;End flame at 271s;2011-07-18;c_LSFIRE_IN1-8-1_25a;5.0;;;;;;;;;;;;;;
VectorData
Time (s);HRR (kW/m2);Mass (g);SPR (m2/(m2*s))
1;0.828093701;56.81;0
3;0.53359093;57.20411674;0
5;0.674163252;56.93854191;0
7;1.216245768;56.93575816;0
9;1.622140898;56.72613445;0
11;1.504485275;56.65358262;0
13;1.393003953;56.81111915;0
15;1.350905119;56.93441596;0
17;1.360431982;56.82240415;0
19;0.976923544;56.74065903;0
21;0.664466374;56.85542683;0
23;0.731467295;56.86575583;0
25;1.207812847;56.83122439;0
27;1.336861147;56.80126256;0
29;1.030764218;56.78752741;0
31;0.834263038;56.81899946;0
33;0.715314833;56.89731067;0
35;0.932973548;56.76832607;0
37;0.513180205;56.78103654;0
39;0.106169149;56.82995232;0
41;0.363235224;56.73325405;0
43;0.565054422;56.77535801;0
45;0.162929479;56.70708554;0
47;0.153887496;56.78880289;0
49;0.060952868;56.76514005;0
51;0.379446321;56.85220185;0
53;0.639099349;56.80401855;0
55;0.391662193;56.80983539;0
57;-0.028269187;56.94813893;0
59;0.036242243;56.76501635;0
61;0.309807987;56.80352034;0
63;0.110049148;56.80477926;0
65;-0.304709699;56.78392792;0
67;-0.34833237;56.70783358;0
69;-0.028537297;56.81164999;0
71;0.275334016;56.80944919;0
73;0.400917116;56.76357772;0
75;0.24079232;56.75220945;0
77;0.283211581;56.81373975;0
79;0.473433666;56.822241;0
81;0.380816433;56.68618015;0
83;0.473628905;56.72483754;0
85;0.107505817;56.74318223;0
87;0.111951542;56.96035119;0
89;0.548595931;56.70458036;0
91;0.827424218;56.72637357;0
93;0.481899957;56.71986614;0
95;0.335113265;56.75521333;0
97;0.266845843;56.72999936;6.91563E-05
99;0.401406116;56.77000041;0.004486352
101;0.5501379;56.79698661;0.016513691
103;0.439670028;56.70999493;0.018158739
105;0.257192145;56.71446812;0.019544785
107;0.517064658;56.79833027;0.032414786
109;0.887445281;56.78964834;0.048698785
111;0.904178437;56.73038897;0.054362584
113;0.506967972;56.72919823;0.078645738
115;0.428133127;56.76816;0.089808127
117;0.560001921;56.73675808;0.102216466
119;0.739121926;56.70122973;0.124712713
121;0.98737001;56.68555629;0.140887317
123;0.747881972;56.65017988;0.15483533
125;0.997575737;56.72230314;0.203206447
127;0.808028167;56.73340745;0.241094296
129;1.147459052;56.73182857;0.272925832
131;0.992149448;56.70589675;0.300529619
133;0.758394874;56.69929289;0.327156834
135;0.63711072;56.64654094;0.331482234
137;0.89571796;56.72679045;0.341779258
139;0.795630836;56.64722032;0.374567203
141;0.953595054;56.57774104;0.386545897
143;0.556121521;56.79309686;0.423419816
145;0.403936198;56.66372265;0.46382306
147;0.704005989;56.5840824;0.528836456
149;0.982151911;56.64368901;0.53817638
151;1.022396788;56.65450307;0.562578624
153;1.111719035;56.74106617;0.571484496
155;1.341159143;56.52958744;0.575678134
157;1.307363728;56.53633106;0.58839108
159;1.69981245;56.4132427;0.64278407
161;1.570710092;56.57997252;0.674235825
163;1.388229532;56.60676294;0.709163793
165;1.314922778;56.60531019;0.724617738
167;1.547930927;56.55132513;0.704337356
169;1.586725717;56.55005306;0.673209989
171;1.558677737;56.4818215;0.757989228
173;1.423346244;56.65828519;0.809290971
175;1.752382543;56.45831158;0.898632136
177;2.061011091;56.49475307;0.980259647
179;2.174002386;56.45669081;1.115638536
181;1.995134447;56.50131456;1.144439886
183;1.694170048;56.56267831;1.171795254
185;1.678924412;56.52828566;1.263754729
187;-4.602209525;56.50714407;1.129731769
189;-17.05919184;56.57829818;2.07596557
191;-8.065765011;56.51455246;4.343844561
193;48.50720392;56.18071831;7.288761783
195;153.7088392;56.04341022;9.917120057
197;223.740921;56.16947422;12.63156973
199;232.7588643;55.23896126;14.38582748
201;228.3385235;54.84166045;14.84944836
203;213.749404;54.61553294;13.83488906
205;198.3756263;54.50612615;13.02081752
207;189.6170929;53.88974438;11.96015802
209;173.7945747;53.90785433;10.43548396
211;158.7926364;53.71977448;8.550225335
213;144.580125;53.67570494;7.293829085
215;127.6289622;53.55461039;5.867813899
217;115.855362;53.27906646;4.670960825
219;107.2860805;53.3686203;3.721312669
221;97.31675324;53.13491832;3.011192724
223;86.39813595;53.20471319;2.432636366
225;79.3909835;53.10344579;2.004344221
227;71.85641812;52.61120433;1.669753295
229;64.88121434;53.06014963;1.319497397
231;58.99878666;52.82072967;1.083818655
233;52.86226669;53.43082803;0.911308576
235;49.21806821;52.70391739;0.758035106
237;44.15236908;52.39942316;0.670670922
239;40.31498173;52.72377182;0.5604822
241;37.23290416;52.84665126;0.46591301
243;33.85424713;52.80435395;0.367158284
245;30.99026388;52.85289668;0.310333003
247;28.07128748;52.69929275;0.294379621
249;25.58806355;52.77465608;0.320059648
251;22.99080776;52.85338028;0.329486895
253;20.34210414;52.53995671;0.336367756
255;18.93938208;52.68219431;0.339003113
257;17.23314817;52.58649295;0.279816704
259;16.17431686;52.85313336;0.250323515
261;15.20096179;52.75071759;0.220254668
263;14.484656;52.70905292;0.182685323
265;13.01049613;52.72465574;0.129769881
267;11.90859057;52.5417119;0.121161948
269;11.08622505;52.75906105;0.127575607
271;10.30531838;52.7472944;0.128146452
273;9.70156217;52.49468134;0.118235235
275;9.155966292;52.80026794;0.12780335
277;8.167790906;53.74332531;0.105971308
279;8.129317146;52.62030216;0.07198556
281;7.779193077;52.72575054;0.069725004
283;7.448841859;52.69984453;0.072096561
285;7.147727114;52.5578178;0.072752733
287;6.689774377;52.68049027;0.071191139
289;6.610531738;52.59187782;0.07839778
291;6.67242825;52.67471774;0.071561485
293;6.523226082;52.62474759;0.062886542
295;6.134958206;52.61970801;0.046465268
297;6.236342325;52.66186895;0.04107983
299;6.015385891;52.69695413;0.028973244
301;5.951286489;52.65299514;0.0267633
303;5.805220009;52.59156078;0.023657574
305;5.488424847;52.62184014;0.025960922
307;5.565958399;52.65275651;0.024922846
309;5.717661217;52.72384;0.027925251
311;5.454445386;52.71654459;0.020647964
313;5.1340373;52.62779384;0.023638486
315;5.035827007;52.65590016;0.021335137
317;5.234469699;52.70796006;0.021335137
319;5.18527635;52.59781642;0.020243186
321;5.094698734;52.59730555;0.020204844
323;4.529853981;52.59305395;0.017214323
325;4.661799418;52.55591944;0.017214323
327;4.903126331;52.59142003;0.025437464
329;4.8057882;52.59665344;0.01828614
331;4.508885743;52.64483675;0.008223142
333;4.391391116;52.65596834;0.008223142
335;4.64550284;52.64123677;0.009039712
337;4.637272701;52.63632236;0.003104904
339;4.390327493;52.56928202;0.003104904
341;4.044147216;52.2870943;0.003104904
343;4.437886097;52.64576548;0.003104904
345;4.622516921;52.63445224;0.011213958
347;4.574016245;52.58766665;0.008925625
349;4.191067938;52.54171384;0.008925625
351;4.288992879;52.58211571;0.008925625
353;4.645606895;52.68285908;0.017008301
355;4.699915333;52.59089601;0.009947233
357;4.135612346;52.16312006;0.009947233
359;4.354176347;51.76841989;0.009947233
361;4.579838971;53.1427699;0.009947233
363;4.620130235;52.58624166;0.001864557
365;4.507861933;52.56010091;1.16261E-15
367;4.173541673;52.5050381;1.16261E-15
369;4.059191355;52.60576394;1.16261E-15
371;4.506190821;52.5672731;1.16261E-15
373;4.570035591;52.59360768;1.16261E-15
375;4.273159906;52.56245463;1.16261E-15
377;4.21297069;52.52151218;1.16261E-15
379;4.357547774;52.55031347;1.16261E-15
381;4.658443242;52.59333057;1.16261E-15
383;4.791190759;52.56507279;1.16261E-15
385;4.275712441;52.52755111;1.16261E-15
387;4.379191686;52.53558141;1.16261E-15
389;4.640640319;52.55864816;1.16261E-15
391;4.584731459;52.54156287;1.16261E-15
393;4.455382404;52.52162517;1.16261E-15
395;4.24279328;52.50321035;1.16261E-15
397;4.624018808;52.57022341;1.16261E-15
399;4.561874283;52.52580615;0.000958897
401;4.333758991;52.44350974;0.000958897
403;4.358839163;52.51287701;0.000958897
405;4.575017476;52.60049206;0.000958897
407;5.010462519;52.50871015;0.000958897
409;4.599443279;52.56312183;1.16261E-15
411;4.300161647;52.50544037;1.16261E-15
413;4.40959156;52.55114382;1.16261E-15
415;4.681694464;52.5830571;1.16261E-15
417;4.806203695;52.48613724;1.16261E-15
419;4.751423098;52.47033815;1.16261E-15
421;4.584463984;52.49514984;1.16261E-15
423;4.588964734;52.48399001;1.16261E-15
425;4.619531037;52.59530929;0.003980615
427;4.892678499;52.47003376;0.003980615
429;4.542470241;52.47172272;0.003980615
431;4.495948824;52.51042248;0.003980615
433;4.769345118;52.54642372;0.00621568
435;4.708088889;52.54683914;0.002235066
437;4.776750952;52.48069928;0.002235066
439;4.686646497;52.4761433;0.002235066
441;4.463586052;52.51168383;0.002235066
443;4.791375161;52.52741036;0.005837626
445;4.901583385;52.50363843;0.005837626
447;4.737715117;52.4809462;0.005837626
449;4.619794633;52.46067635;0.005837626
451;4.532846364;52.46249144;0.005837626
453;4.831878778;52.42910837;1.16296E-15
455;4.581572556;52.42885902;1.16296E-15
457;4.440363364;52.30896787;1.16296E-15
459;4.451537727;52.80622164;1.16296E-15
461;4.714497847;52.54458136;1.16296E-15
463;7.568544778;52.50816713;1.16296E-15
465;4.627352067;52.45339361;1.16296E-15
467;4.310297371;52.43978411;1.16296E-15
469;4.589201519;52.50866535;1.16296E-15
471;4.720945018;52.47499299;1.16296E-15
473;4.625659174;52.47909118;1.16296E-15
475;4.377908735;52.48047575;1.16296E-15
477;4.53414803;52.54658784;1.16296E-15
479;4.833133425;52.49966589;1.16296E-15
481;4.473872768;52.46187976;1.16296E-15
483;4.088917443;52.45305903;1.16296E-15
485;4.553871651;52.46884303;1.16296E-15
487;4.774994664;52.5148382;1.16296E-15
489;4.541904993;52.4415393;1.16296E-15
491;4.316468911;52.47472854;1.16296E-15
493;4.560451577;52.47421718;1.16296E-15
495;5.072949255;52.49976134;1.16296E-15
497;4.583266455;52.55096509;1.16296E-15
499;4.454341163;52.43423122;1.16296E-15
501;4.559386225;52.56597376;1.16296E-15
503;4.543815663;52.4945854;0.00126685
505;4.380835813;52.43884272;0.00126685
507;4.467755567;52.38809725;0.00126685
509;4.659847342;52.36738667;0.00126685
511;4.721577213;52.52163978;0.00126685
513;4.532892294;52.45047301;1.16296E-15
515;4.608357667;52.48145999;1.16296E-15
517;4.723092343;52.45171927;1.16296E-15
519;4.859379082;52.4791764;1.16296E-15
521;4.421278003;52.41568004;1.16296E-15
523;4.568723734;52.40054815;1.16296E-15
525;4.6659766;52.43078709;1.16296E-15
527;4.88412954;52.42941518;1.16296E-15
529;4.451577052;52.44410438;1.16296E-15
531;4.548705677;52.3862997;1.16296E-15
533;4.749587936;52.44979606;1.16296E-15
535;4.753504238;52.46567551;1.16296E-15
537;4.51275083;52.46333689;1.16296E-15
539;4.399173099;52.42347415;1.16296E-15
541;4.611651183;52.48798008;1.16296E-15
543;4.725348435;52.48292735;1.16296E-15
545;4.799290736;52.4142531;1.16296E-15
547;4.381557435;52.40037965;1.16296E-15
549;4.618093146;52.44885419;1.16296E-15
551;4.79569393;52.49741249;1.16296E-15
553;4.740892165;52.4620507;1.16296E-15
555;4.653575866;52.40168337;1.16296E-15
557;4.421473156;52.47037078;1.16296E-15
559;4.918535137;52.42072011;1.16296E-15
561;4.752816486;52.45757702;1.16296E-15
563;4.695834893;52.39937007;1.16296E-15
565;4.496431022;52.43171338;1.16296E-15
567;4.861472469;52.40634795;1.16296E-15
569;5.035747442;52.47535484;1.16296E-15
571;4.82212592;52.41966768;1.16296E-15
573;4.57307702;52.34225744;1.16296E-15
575;4.705764839;52.39190811;1.16296E-15
577;4.764652576;52.41807662;1.16296E-15
579;4.650219772;52.37455838;1.16296E-15
581;4.426458841;52.32579406;1.16296E-15
583;4.723845975;52.39002533;1.16296E-15
585;4.925419059;52.46288348;1.16296E-15
587;4.750090255;52.34814539;1.16296E-15
589;4.838509284;52.35391792;1.16296E-15
591;4.628765506;52.40750071;1.16296E-15
593;5.103243075;52.43627228;1.16296E-15
595;4.739330038;52.40079945;1.16296E-15
597;4.782413412;52.12463361;1.16296E-15
599;4.932472927;52.18544411;1.16296E-15
601;5.235079436;52.28989558;1.16296E-15
603;4.999059797;52.40077169;1.16296E-15
605;4.528428542;52.43667455;1.16296E-15
607;4.796925395;52.53736046;1.16296E-15
609;5.135970543;52.3006551;1.16296E-15
611;5.346978753;52.48494065;1.16296E-15
613;5.078381243;52.55191135;1.16296E-15
615;4.944851266;52.36620031;1.16296E-15
617;5.217223486;52.38256823;1.16296E-15
619;5.554330141;52.45701501;1.16296E-15
621;5.337765835;52.38652811;1.16296E-15
623;5.174721005;52.38510068;1.16296E-15
625;5.453345963;52.35242523;1.16296E-15
627;5.460451599;52.4220813;1.16296E-15
629;5.254540171;52.36507775;1.16296E-15
631;5.186949432;52.35440395;1.16296E-15
633;5.16952659;52.34663517;1.16296E-15
635;5.577183593;52.48467669;1.16296E-15
637;5.394027539;52.35985895;1.16296E-15
639;5.202811831;52.28438507;1.16296E-15
641;5.21405168;52.29918725;1.16296E-15
643;5.670501728;52.40143889;1.16296E-15
645;5.423762102;52.37702752;1.16296E-15
647;5.297357324;52.18651115;1.16296E-15
649;5.406094211;52.2826854;1.16296E-15
651;5.551415104;52.28581444;1.16296E-15
653;5.845868122;52.26086687;1.16296E-15
655;5.589404444;52.3810473;1.16296E-15
657;5.607052735;52.35856205;1.16296E-15
659;5.720623056;52.82918903;1.16296E-15
661;5.727629802;51.96621608;1.16296E-15
663;5.547476417;52.36451331;1.16296E-15
665;5.525452316;52.33136936;1.16296E-15
667;5.780055156;52.28915241;1.16296E-15
669;5.826938021;52.40668983;1.16296E-15
671;5.619611357;52.28715859;1.16296E-15
673;5.181665622;52.3533413;1.16296E-15
675;5.606138129;52.3564981;1.16296E-15
677;6.078953807;52.41221302;1.16296E-15
679;5.877350532;52.27728787;1.16296E-15
681;5.503484596;52.28019581;1.16296E-15
683;5.704225154;52.41804058;1.16296E-15
685;5.899597999;52.40235496;0.002608
687;5.954781426;52.35908802;0.002608
689;5.715096641;52.38360994;0.002608
691;5.629096412;52.31364657;0.002608
693;5.728891317;52.3796077;0.002608
695;6.185145292;52.29307186;1.16296E-15
697;5.869625966;52.29638012;1.16296E-15
699;5.682332701;52.38689044;1.16296E-15
701;6.042561029;52.28421315;1.16296E-15
703;6.046910789;52.31159967;1.16296E-15
705;6.189488614;52.3002163;1.16296E-15
707;5.910711288;52.05910788;1.16296E-15
709;5.684594775;52.31271785;1.16296E-15
711;5.826983344;52.32890216;1.16296E-15
713;6.205320058;52.3748574;1.16296E-15
715;6.225837978;52.32261876;1.16296E-15
717;6.036700579;52.30792956;1.16296E-15
719;6.045904836;52.46365052;1.16296E-15
721;6.275808604;52.3614695;1.16296E-15
723;6.65612096;52.47048814;1.16296E-15
725;7.032616184;52.29822053;1.16296E-15
727;6.783964069;52.25019063;1.16296E-15
729;6.490198864;52.18439607;1.16296E-15
731;6.761656001;52.38837047;1.16296E-15
733;6.822698346;52.22495134;1.16296E-15
735;6.558392129;52.24811402;1.16296E-15
737;6.406711124;52.39147223;1.16296E-15
739;6.137609327;52.37952442;1.16296E-15
741;6.381569123;52.27876838;1.16296E-15
743;6.476332975;52.24157883;1.16296E-15
745;6.621335355;52.25032943;1.16296E-15
747;6.356394367;52.16281179;1.16296E-15
749;6.126593693;52.23643065;1.16296E-15
751;6.201227809;52.28605113;1.16296E-15
753;6.672691924;52.27205446;1.16296E-15
755;6.687362222;52.25699027;1.16296E-15
757;6.489508161;52.23670727;1.16296E-15
759;6.157466266;52.25688166;1.16296E-15
761;6.350091022;52.27068499;1.16296E-15
763;6.52545435;52.30384647;1.16296E-15
765;6.704578375;52.27130885;1.16296E-15
767;6.626340642;52.26059268;1.16296E-15
769;6.256776546;52.25671559;1.16296E-15
771;6.329397307;52.36587255;1.16296E-15
773;6.675190481;52.33292;1.16296E-15
775;6.844710051;52.2830604;1.16296E-15
777;6.545376316;52.24484667;1.16296E-15
779;6.47382432;52.27441061;1.16296E-15
781;6.216785918;52.15476882;1.16296E-15
783;6.680674719;52.33620244;1.16296E-15
785;6.957399955;52.30651723;1.16296E-15
787;6.810852871;52.27475542;1.16296E-15
789;6.705435688;52.2356529;1.16296E-15
791;6.361531895;52.29073081;1.16296E-15
793;6.71774291;52.30439533;1.16296E-15
795;6.91949275;52.2513541;1.16296E-15
797;6.805431393;52.22545004;1.16296E-15
799;6.684129142;52.23832609;1.16296E-15
801;6.659275113;52.30209957;1.16296E-15
803;6.738634105;52.34471392;1.16296E-15
805;6.902281326;52.25911996;1.16296E-15
807;6.852699217;52.24261617;1.16296E-15
809;6.551579506;52.19889143;1.16296E-15
811;6.63457333;52.22885375;1.16296E-15
813;6.750595502;52.26222173;1.16296E-15
815;7.075051054;52.20552451;1.16296E-15
817;6.836382774;52.23461557;1.16296E-15
819;6.826273319;52.27138969;1.16296E-15
821;6.643240993;52.3382922;1.16296E-15
823;6.601070725;52.24157883;1.16296E-15
825;7.065440251;52.20570373;1.16296E-15
827;7.052369847;52.23173588;1.16296E-15
829;6.722135694;52.17613151;1.16296E-15
831;6.666684469;52.26936811;1.16296E-15
833;6.643760035;52.2911209;1.16296E-15
835;7.096222194;52.2519653;1.16296E-15
837;7.024897925;52.24706403;1.16296E-15
839;7.038968305;52.231806;1.16296E-15
841;6.918431338;52.21717233;1.16296E-15
843;6.706162341;52.13736356;1.16296E-15
845;7.072017192;52.30428722;1.16296E-15
847;7.152517028;52.17073154;1.16296E-15
849;7.181382204;52.13460709;1.16296E-15
851;6.875257494;52.13784717;1.16296E-15
853;6.911413182;52.26323373;1.16296E-15
855;7.125771641;52.19534941;1.16296E-15
857;7.339761806;52.21247755;1.16296E-15
859;7.080709872;52.15264935;1.16296E-15
861;7.030072881;52.61035936;1.16296E-15
863;6.820294777;52.06482489;1.16296E-15
865;7.297789405;52.24013875;1.16296E-15
867;7.561453194;52.16771354;1.16296E-15
869;7.330509889;52.1562089;1.16296E-15
871;7.298605357;52.14744321;1.16296E-15
873;6.985511115;52.20552451;1.16296E-15
875;7.271477135;52.2151337;1.16296E-15
877;7.52893837;52.1885902;1.16296E-15
879;7.342550081;52.23997024;1.16296E-15
881;7.32995533;52.18932315;1.16296E-15
883;7.058198084;52.21759603;1.16296E-15
885;7.349567381;52.2267338;1.16296E-15
887;7.787001146;52.21472851;1.16296E-15
889;7.464856566;52.16383451;1.16296E-15
891;7.175367611;52.05143503;1.16296E-15
893;7.205175631;52.21430043;1.16296E-15
895;7.471286176;52.17563086;1.16296E-15
897;7.547464939;52.05110289;1.16296E-15
899;7.254311952;51.98388334;1.16296E-15
901;6.974534768;52.14641854;1.16296E-15
903;7.276785342;52.08520577;1.16296E-15
905;7.495941293;52.14900895;1.16296E-15
907;7.551927675;52.1908358;1.16296E-15
909;7.668430615;52.14249909;1.16296E-15
911;7.364954348;52.16487379;1.16296E-15
913;7.475838923;52.30499192;1.16296E-15
915;7.729780174;52.15021235;1.16296E-15
917;7.851773196;52.19190284;1.16296E-15
919;7.644912875;52.13424962;1.16296E-15
921;7.353425564;52.16138728;1.16296E-15
923;7.568724654;52.16904259;1.16296E-15
925;7.906561321;52.19235868;1.16296E-15
927;8.06350371;52.08801776;1.16296E-15
929;7.582037387;52.24710445;1.16296E-15
931;7.439814563;52.22990813;1.16296E-15
933;7.73649931;52.21028747;1.16296E-15
935;8.035736911;52.2389334;1.16296E-15
937;8.010088016;52.10464526;1.16296E-15
939;7.57962453;52.13745951;1.16296E-15
941;7.493237007;52.13564442;1.16296E-15
943;7.838100107;52.16654813;1.16296E-15
945;7.837807246;52.09074405;1.16296E-15
947;8.043769414;52.17322162;1.16296E-15
949;8.141347419;52.15579105;1.16296E-15
951;7.985977512;52.18100502;1.16296E-15
953;8.084142816;52.2116847;1.16296E-15
955;8.332618628;52.16884633;1.16296E-15
957;8.169990037;52.09499369;1.16296E-15
959;7.913329606;52.08017885;1.16296E-15
961;7.945882707;52.09623995;1.16296E-15
963;8.149634908;52.22652974;1.16296E-15
965;8.30856793;52.18529752;1.16296E-15
967;8.056133637;52.14071419;1.16296E-15
969;7.820476189;52.17340523;1.16296E-15
971;8.037501548;52.20487533;1.16296E-15
973;8.213494961;52.26157206;1.16296E-15
975;8.089187951;52.14577958;1.16296E-15
977;8.003119567;52.20652142;1.16296E-15
979;8.062753735;52.14986755;1.16296E-15
981;8.303272874;52.19631856;1.16296E-15
983;8.513652661;52.13696324;1.16296E-15
985;8.245198634;52.14031144;1.16296E-15
987;7.992003738;52.16214507;1.16296E-15
989;8.127372832;52.10605515;1.16296E-15
991;8.434810158;52.15833616;1.16296E-15
993;8.20109106;52.15736701;1.16296E-15
995;8.167563055;52.17703053;1.16296E-15
997;8.079207075;52.13668419;1.16296E-15
999;8.503169064;52.10532269;1.16296E-15
1001;8.438003084;52.06103157;1.16296E-15
1003;8.269043598;52.16301876;1.16296E-15
1005;8.151501881;52.10227888;1.16296E-15
1007;8.340452863;52.18034074;1.16296E-15
1009;8.646703287;52.1452429;1.16296E-15
1011;8.295801302;52.12306252;1.16296E-15
1013;8.131792302;52.10286037;1.16296E-15
1015;8.376499844;52.13336326;1.16296E-15
1017;8.365885488;52.12266171;1.16296E-15
1019;8.75729196;52.18222595;1.16296E-15
1021;8.55438615;52.15247061;1.16296E-15
1023;8.088916949;52.03001926;1.16296E-15
1025;8.071225514;52.06857827;1.16296E-15
1027;8.474661395;52.06234795;1.16296E-15
1029;8.468525285;52.12243817;1.16296E-15
1031;8.342304159;52.09927305;1.16296E-15
1033;8.093477099;52.08959373;1.16296E-15
1035;8.241654771;52.14760733;1.16296E-15
1037;8.658335118;52.14188789;1.16296E-15
1039;8.882406715;51.86609705;1.16296E-15
1041;8.573542432;51.97007806;1.16296E-15
1043;8.239349695;52.1231682;1.16296E-15
1045;8.396801434;52.07023752;1.16296E-15
1047;8.665851571;52.0485831;1.16296E-15
1049;9.13628289;51.93244534;1.16296E-15
1051;8.848700447;52.09875974;1.16296E-15
1053;8.339769274;52.02125161;1.16296E-15
1055;8.271762221;52.14055835;1.16296E-15
1057;8.8071506;52.12615893;1.16296E-15
1059;8.885599364;52.04833375;1.16296E-15
1061;8.840650875;52.0988552;1.16296E-15
1063;8.424173558;52.06863136;1.16296E-15
1065;8.303869179;52.10661132;1.16296E-15
1067;8.423390403;52.13459199;1.16296E-15
1069;8.628439014;52.0794459;1.16296E-15
1071;8.770499182;52.04462322;1.16296E-15
1073;8.514884696;52.02324543;1.16296E-15
1075;8.470655849;52.09351075;1.16296E-15
1077;8.993281505;52.09396659;1.16296E-15
1079;8.885331959;52.06271808;1.16296E-15
1081;8.681838651;52.01387049;1.16296E-15
1083;8.623617737;52.02893468;1.16296E-15
1085;8.739582444;52.13082643;1.16296E-15
1087;8.622243685;52.09369192;1.16296E-15
1089;8.336645335;52.0288665;1.16296E-15
1091;8.576347466;52.04833375;1.16296E-15
1093;8.895685146;52.07831068;1.16296E-15
1095;9.217143302;52.10038051;1.16296E-15
1097;9.057971894;52.02177759;1.16296E-15
1099;8.414910448;52.03573432;1.16296E-15
1101;8.544550986;52.09351075;1.16296E-15
1103;8.817695227;52.10677495;1.16296E-15
1105;8.774563853;52.04908131;1.16296E-15
1107;8.252940412;52.0332418;1.16296E-15
1109;8.532962142;52.06440947;1.16296E-15
1111;8.441856834;52.05455141;1.16296E-15
1113;8.796817615;52.05708435;1.16296E-15
1115;8.670418527;52.02335598;1.16296E-15
1117;8.447332774;52.07085943;1.16296E-15
1119;8.171125001;52.10112612;1.16296E-15
1121;8.644639782;52.09316351;1.16296E-15
1123;8.728629756;52.07290633;1.16296E-15
1125;8.434550872;52.00842815;1.16296E-15
1127;8.285476878;52.01263738;1.16296E-15
1129;8.373413266;51.90883753;1.16296E-15
1131;8.812650661;52.04794609;1.16296E-15
1133;8.767122987;52.08413873;1.16296E-15
1135;8.361572;52.02667885;1.16296E-15
1137;8.121729008;52.01787323;1.16296E-15
1139;8.586362377;52.04984397;1.16296E-15
1141;8.75682802;52.08682459;1.16296E-15
1143;8.717512056;52.02709427;1.16296E-15
1145;8.440613972;52.02393747;1.16296E-15
1147;8.561018653;52.14708088;1.16296E-15
1149;8.723248619;52.02672171;1.16296E-15
1151;8.818785112;52.06996284;1.16296E-15
1153;8.734789462;52.03890621;1.16296E-15
1155;8.609174988;52.03987536;1.16296E-15
1157;8.954084002;52.07318782;1.16296E-15
1159;8.943631091;51.97680708;1.16296E-15
1161;8.657559131;51.92089833;1.16296E-15
1163;8.745034543;52.03829453;1.16296E-15
1165;8.831759356;52.01565782;1.16296E-15
1167;8.89857144;52.03819859;1.16296E-15
1169;8.725986234;52.03440478;1.16296E-15
1171;8.591781333;52.02539266;1.16296E-15
1173;8.926488222;52.02719265;1.16296E-15
1175;9.378934318;52.05222545;1.16296E-15
1177;9.074408709;52.07746718;1.16296E-15
1179;8.702187892;51.97437008;1.16296E-15
1181;8.695218018;51.99307662;1.16296E-15
1183;9.16344699;52.02303894;1.16296E-15
1185;9.341604665;52.05660075;1.16296E-15
1187;8.893591159;52.03810313;1.16296E-15
1189;8.809698643;52.01312537;1.16296E-15
1191;9.087411348;52.01715537;1.16296E-15
1193;9.01954365;52.02981033;1.16296E-15
1195;8.891547018;52.03991773;1.16296E-15
1197;8.939670737;51.94243148;1.16296E-15
1199;8.905369944;51.96128705;1.16296E-15
1201;9.078841212;52.02045097;1.16296E-15

File: data/rise_materials/Testdata-2179.txt
Keywords
Material1;Material2;Material3;Material4;Product;Object;Scenario;Method;Reference;Comment;Owner;IsPublic;ImportDate
Carpet;Glue;Aluminum plate 2 mm;;IN1-8-1;Wall panel;;ISO 5660;TRANSFEU;;TRANSFEU;1;2011-08-16 10:43:38
Scalars
Flux (kW/m2);tig (s);qmax (kw/m2);qtotal (MJ/m2);q180 (kw/m2);q300 (kw/m2);Sample mass (g);Mass loss (g);DHc (MJ/kg);Peak smoke production (m2/m2s);Total smoke produced (m2/m2);Specific extinction area (avg) (m2/kg);MARHE (kW/m2);Area exposed (m2);Observations;Test date (YYYY-MM-DD);Test identifier;Product thickness (mm);Thickness1 (mm);Thickness2 (mm);Thickness3 (mm);Thickness4 (mm);Product density (kg/m3);Density1 (kg/m3);Density2 (kg/m3);Density3 (kg/m3);Density4 (kg/m3);Product area weight (kg/m2);Area weight1 (kg/m2);Area weight2 (kg/m2);Area weight3 (kg/m2);Area weight4 (kg/m2)
25;184;210.38;6.67;;;56.91;4.74;9.61;;406.01;;24.65;0.0088;End flame at 273s;2011-07-18;c_LSFIRE_IN1-8-1_25b;5.0;;;;;;;;;;;;;;
VectorData
Time (s);HRR (kW/m2);Mass (g);SPR (m2/(m2*s))
1;7.356438829;56.91;0.000455925
3;5.700641085;56.8966944;0.002249609
5;4.067709505;56.78534736;0.002249609
7;3.753674321;56.96860873;0.002249609
9;3.744497724;57.09309482;0.008138134
11;3.536120026;56.95270007;0.008138134
13;2.918387878;56.92916239;0.009490852
15;2.171275967;56.81427088;0.009490852
17;1.674179099;56.89054688;0.009490852
19;1.700250098;57.07150956;0.011984382
21;1.460259688;56.93590553;0.012448216
23;1.010262818;56.97861971;0.009301815
25;0.755757405;56.9353518;0.009301815
27;0.604706375;56.80403929;0.009301815
29;0.770338188;56.84776402;0.004215421
31;0.823278747;56.75595338;0.003751586
33;0.939090903;56.8316474;0.003751586
35;0.626679148;56.8539807;0.003751586
37;0.470045597;57.14149923;0.003751586
39;0.665130556;57.271621;-6.93889E-19
41;1.002221795;56.89938026;0.007282855
43;1.129061872;56.79420851;0.007282855
45;1.049559693;56.79386224;0.007282855
47;1.236174558;56.79229748;0.007282855
49;1.215481328;56.96516119;0.007282855
51;1.365833383;56.83395924;0
53;1.080192682;56.60741679;0
55;0.824877535;56.79694988;0
57;0.968602648;56.8699858;0
59;1.22892753;56.90030802;0
61;1.122631751;56.85914447;0
63;0.916995888;56.81537834;0.000873662
65;0.717124506;56.81871534;0.000873662
67;1.39626858;56.92757035;0.000873662
69;1.640273347;56.87607781;0.000873662
71;1.804670972;56.83949751;0.00222309
73;1.821155616;56.82968085;0.001349428
75;1.704003776;56.89529522;0.001349428
77;1.929983599;56.90767356;0.001349428
79;2.088225318;56.76341535;0.003918506
81;1.937188266;56.76349863;0.00865751
83;1.425901748;56.77163998;0.008886291
85;1.233531811;56.8045375;0.010592031
87;1.067767354;56.80599123;0.011657236
89;1.394436103;56.79372393;0.014897913
91;1.284213654;56.77744124;0.008809481
93;1.421813249;56.77343996;0.011255884
95;1.475207153;56.97733108;0.009550145
97;1.519793191;56.81331537;0.026883754
99;1.48038778;56.94365873;0.041600799
101;1.468915067;56.72233508;0.050033849
103;1.078503412;56.74479306;0.050288639
105;1.236347668;57.07246508;0.06327205
107;1.434804136;56.82169194;0.067014261
109;1.631673857;56.77611219;0.082350353
111;1.390724964;56.76370658;0.101735707
113;1.385985075;56.74758996;0.133109629
115;1.600433134;56.74753444;0.151115415
117;1.525799736;56.7902345;0.178546135
119;1.626579788;56.75481719;0.192521417
121;1.658526775;56.67575891;0.224278395
123;1.303063801;56.88787465;0.260180898
125;1.354243647;56.73436764;0.271378979
127;1.545312395;56.61165378;0.293489963
129;1.699168357;56.79847325;0.325490644
131;1.475681012;56.67383473;0.345025641
133;0.951707141;56.67870824;0.394319477
135;0.577126649;56.71642376;0.450651004
137;0.894633775;56.7504565;0.488601084
139;0.985516082;56.75091332;0.514487695
141;1.049686371;56.66408723;0.553016766
143;0.67563722;56.69119712;0.530116445
145;0.597956446;56.66691188;0.554717224
147;1.215353111;56.64791557;0.56991714
149;1.002989455;56.68441259;0.593117008
151;0.768277381;56.62634395;0.602461031
153;0.561833048;56.67172987;0.635952825
155;0.585130515;56.58199585;0.651967838
157;0.768856893;56.61348104;0.645823397
159;0.846091179;56.64798424;0.637353284
161;0.882706507;56.60185076;0.682372635
163;0.589913253;56.55082915;0.725451528
165;0.390819383;56.62693859;0.78033745
167;0.916362315;56.57633241;0.875115079
169;1.143852928;56.50913964;0.941731365
171;1.282889214;56.56178152;0.98866835
173;1.461083162;56.5594278;1.002900545
175;1.246487077;56.51185374;1.040084778
177;1.257211563;56.53122359;1.112279148
179;1.469059773;56.50670264;1.217800923
181;1.399735673;56.50191241;1.109520092
183;0.828698626;56.45104324;1.262774956
185;-4.14543786;56.44384377;1.569295058
187;-2.295201575;56.46470874;3.188243099
189;29.27308073;56.31988317;5.628680805
191;88.85996658;56.02063646;8.512482615
193;132.7286963;55.92645798;11.37683652
195;162.8483771;55.79979788;14.55410389
197;190.0762102;55.31662601;15.64953967
199;207.8678713;54.90974328;15.7996366
201;210.3799982;54.60034875;14.93232969
203;202.7773828;54.33985635;13.96405099
205;185.1342892;54.01441435;11.73648686
207;168.9105417;53.92983094;10.29251085
209;151.8666761;53.89390081;8.426313141
211;135.4827559;53.58176441;7.202185423
213;123.0923764;53.5057514;5.552096855
215;106.5663699;53.53302737;4.447255588
217;94.11683646;53.39155243;3.2802413
219;84.44562352;53.29154492;2.565019717
221;75.85803998;53.11477685;1.952885769
223;68.93381766;53.17747014;1.607062754
225;61.39905799;53.09355101;1.452248134
227;55.1235825;52.96405261;1.260620181
229;51.88265539;53.05224964;1.143451511
231;49.34815872;53.00603385;1.073417211
233;44.02728439;52.87665964;1.020627248
235;41.20782576;53.01969984;0.947497976
237;39.73712604;52.9394927;0.836697241
239;35.93363094;52.87152364;0.759639589
241;34.06433937;52.47732313;0.59647212
243;31.86873253;52.82289666;0.464417341
245;29.07801891;52.54063882;0.337472272
247;27.4022881;52.79913739;0.278604953
249;25.89576761;52.43755828;0.200856186
251;23.76950413;52.72715439;0.165270275
253;21.68649981;52.67286593;0.128245
255;19.65247893;52.70875418;0.103167192
257;18.35126523;52.70667708;0.075432355
259;16.94186877;52.68781957;0.060697417
261;15.56575607;52.69211159;0.053864104
263;13.86265801;52.69619663;0.046714288
265;13.14364268;52.53547602;0.056522835
267;12.07630615;52.71339295;0.074925363
269;11.24898413;52.68217123;0.083366118
271;10.57367852;52.54940451;0.126079687
273;8.825505407;52.56831803;0.167231904
275;7.455683671;52.628755;0.20865863
277;6.413560459;52.62705241;0.228258128
279;5.826826063;52.63560869;0.249776776
281;5.460448834;52.5894752;0.224020063
283;4.847792708;52.60370856;0.203978215
285;4.372063328;52.46606833;0.180360468
287;4.04903608;53.23545744;0.187013168
289;3.711113584;52.63501307;0.183927966
291;3.800445208;52.60122968;0.187011133
293;3.197603704;52.62548716;0.172427502
295;2.891250295;52.61227945;0.163398503
297;2.738668531;52.64588216;0.142560006
299;2.86927177;52.74818835;0.136518487
301;2.547691519;52.53171095;0.130132327
303;2.207579892;52.54291266;0.131326531
305;1.699882645;52.5326801;0.120190666
307;1.563096209;52.48638054;0.113139602
309;2.016492682;52.64284955;0.098884035
311;1.875969789;52.45655654;0.097459559
313;1.504497488;52.51502745;0.102488569
315;0.963174512;52.63934698;0.10239891
317;0.654693239;52.54752368;0.101535473
319;0.820948501;52.65031298;0.095558686
321;0.942464667;52.518737;0.080889126
323;0.65343756;52.45654242;0.068229919
325;0.233447631;52.4294593;0.058246862
327;0.275490439;52.48518737;0.051336687
329;0.029431402;52.56534045;0.045049278
331;0.226595656;52.50655201;0.050475064
333;0.08460857;52.47620203;0.055662531
335;-0.097648665;52.47847296;0.060097782
337;-0.415198634;52.53896496;0.051083259
339;-0.474836012;52.49551734;0.049693065
341;-0.381466372;52.68781957;0.041371949
343;-0.453732819;52.31766908;0.037629861
345;-0.722822593;52.40084065;0.035086213
347;-0.915688773;52.35243624;0.038820082
349;-0.851730344;52.54255179;0.030101297
351;-0.75654275;52.54781393;0.031570016
353;-0.724594574;52.49580954;0.030331801
355;-1.184134314;52.50194295;0.036127002
357;-1.19008952;52.44460872;0.032393133
359;-1.192963372;52.49729054;0.031190597
361;-1.15281605;52.50835297;0.030426172
363;-1.18667997;52.44626894;0.0299953
365;-1.189820426;52.39714473;0.02467038
367;-1.179868793;52.45258254;0.028966587
369;-1.178280078;52.49691749;0.035187918
371;-1.193328604;52.44672624;0.032587649
373;-1.197810011;52.40136808;0.028237856
375;-1.182846088;52.42494667;0.025875973
377;-1.183976401;52.35951103;0.029119964
379;-1.207540108;52.37410526;0.023242418
381;-1.200624522;52.42882424;0.020551675
383;-1.178305789;52.44361181;0.013232982
385;-1.18289276;52.39623158;0.017000902
387;-1.215498341;52.50917018;0.028125254
389;-1.196236016;52.45625118;0.034237117
391;-1.181287387;52.32410784;0.031614651
393;-1.175824057;52.33273425;0.031614651
395;-1.203734729;52.42522329;0.03606154
397;-1.192316074;52.45079716;0.029980253
399;-1.205239007;52.44318178;0.030377085
401;-1.191280272;52.46107063;0.028280971
403;-1.199007262;52.48163171;0.029487067
405;-1.199524453;52.47189881;0.029495865
407;-1.190265113;52.34021228;0.026571788
409;-1.183698942;52.38665064;0.030886404
411;-1.220677964;52.32745993;0.032859611
413;-1.203495635;52.47762897;0.041786093
415;-1.221746967;52.51603653;0.038347284
417;-1.211395015;52.40780586;0.031218614
419;-1.197918962;52.37767748;0.020051518
421;-1.19080049;52.40941154;0.02019377
423;-1.213873607;52.49931212;0.018777054
425;-1.206919748;52.20772365;0.015920488
427;-1.197664771;52.49841261;0.021821457
429;-1.202207984;52.28026038;0.022897156
431;-1.228703014;52.41511734;0.02518784
433;-1.235022331;52.34915525;0.026870342
435;-1.208090063;52.36830351;0.024942109
437;-1.215361042;52.41306703;0.016510625
439;-1.207629834;52.37229115;0.016532711
441;-1.207658642;52.44307123;0.023597392
443;-1.197011486;52.37519957;0.014422231
445;-1.217382718;52.3654657;0.014422231
447;-1.210136115;52.3621701;0.014422231
449;-1.209102707;52.41157191;0.017896154
451;-1.206456521;52.41529559;0.014602089
453;-1.223566409;52.25180585;0.015659856
455;-1.201104363;52.53838445;0.019440538
457;-1.201612934;52.43004177;0.022273659
459;-1.209325228;52.47214573;0.017701951
461;-1.195638582;52.36594979;0.014643189
463;-1.222109865;52.2022107;0.013883187
465;-1.207647459;52.39880494;0.017535049
467;-1.22105954;52.38868439;0.021968829
469;-1.201347285;52.36687803;0.022929406
471;-1.226355173;52.32644841;0.01718099
473;-1.196451691;52.34581923;0.015660022
475;-1.240667727;52.37771936;0.014960272
477;-1.228149758;52.39744911;0.019118482
479;-1.208280992;52.40614419;0.021053272
481;-1.228595582;52.38674609;0.021053272
483;-1.212045628;52.33242889;0.021053272
485;-1.203621967;52.40204502;0.014320479
487;-1.225126472;52.27081579;0.006853983
489;-1.202358528;52.30970841;0.003958616
491;-1.22700732;52.34111033;0.003958616
493;-1.212551735;52.38392241;0.003958616
495;-1.244071717;52.42541712;0.003958616
497;-1.22727611;52.37014538;0.000342958
499;-1.221422457;52.33507384;0.000342958
501;-1.223058972;52.43553816;0.000342958
503;-1.228321972;52.38861426;0.006019342
505;-1.241708425;52.35617452;0.006019342
507;-1.225034825;52.30184418;0.005676385
509;-1.226225581;52.30516704;0.005676385
511;-1.234813844;52.33323294;0.006813241
513;-1.225281394;52.36956389;0.004428109
515;-1.213182801;52.29021486;0.004428109
517;-1.20902743;52.27627274;0.004428109
519;-1.2218234;52.29928445;0.004428109
521;-1.210187925;52.30559805;0.003291253
523;-1.222244432;52.29909062;0.00952847
525;-1.253538839;52.2661931;0.010907391
527;-1.226636092;52.30800729;0.010907391
529;-1.232253201;52.33497839;0.010907391
531;-1.223841122;52.32608948;0.010907391
533;-1.251724584;52.28518941;0.001378922
535;-1.232824078;52.24635182;2.51847E-15
537;-1.224612951;52.34921077;2.51847E-15
539;-1.219534333;52.37763657;2.51847E-15
541;-1.245942176;52.34836678;2.51847E-15
543;-1.22177159;52.30342355;2.51847E-15
545;-1.239816306;52.31264508;2.51847E-15
547;-1.227456563;52.28625499;2.51847E-15
549;-1.230130888;52.34331259;0.003919406
551;-1.228760779;52.34338126;0.003919406
553;-1.25590851;52.25352304;0.003919406
555;-1.223752987;52.3127269;0.003919406
557;-1.226660339;52.26542995;0.009633113
559;-1.247096274;52.310886;0.012683991
561;-1.241436096;52.25303896;0.012683991
563;-1.224795605;52.3162173;0.012683991
565;-1.224137242;52.28477399;0.012683991
567;-1.24677365;52.26385301;0.006970284
569;-1.248017354;52.21908949;2.51743E-15
571;-1.230308188;52.29445185;2.51743E-15
573;-1.212843913;52.27767095;0.002282532
575;-1.234256372;52.28606116;0.002282532
577;-1.229071323;52.27447324;0.002282532
579;-1.233909967;52.27682696;0.002282532
581;-1.229109034;52.26608157;0.002282532
583;-1.237253941;52.26346535;0.002792101
585;-1.241536346;52.27365555;0.002792101
587;-1.204878626;52.19029015;0.002792101
589;-1.259601348;52.23901355;0.002792101
591;-1.244890631;52.34947424;0.002792101
593;-1.245569844;52.20410809;2.51743E-15
595;-1.240973247;52.19787777;2.51743E-15
597;-1.221359138;52.27933116;2.51743E-15
599;-1.232734684;52.22540309;2.51743E-15
601;-1.229395076;52.21943478;2.51743E-15
603;-1.2369177;52.22155376;2.51743E-15
605;-1.227745663;52.23253389;2.51743E-15
607;-1.220858845;52.23333697;2.51743E-15
609;-1.216155719;52.22557013;2.51743E-15
611;-1.200564481;52.29524129;0.004538772
613;-1.232934524;52.222482;0.004538772
615;-1.226749853;52.23553776;0.004538772
617;-1.232005257;52.2211661;0.004538772
619;-1.224355006;52.24885651;0.004538772
621;-1.223510623;52.13983543;2.51743E-15
623;-1.217687586;52.21818755;2.51743E-15
625;-1.219611879;52.09399318;0.005752182
627;-1.233998213;52.1251326;0.005752182
629;-1.234766591;52.09241575;0.005752182
631;-1.228263143;52.16887291;0.009161128
633;-1.240458971;52.22413004;0.009161128
635;-1.238352653;52.19286644;0.003408946
637;-1.226247639;52.20315355;0.003408946
639;-1.238176269;52.17337094;0.003408946
641;-1.240525071;52.21969825;2.51812E-15
643;-1.226554205;52.18958447;2.51812E-15
645;-1.232155628;52.43394613;2.51812E-15
647;-1.253229528;52.15920723;2.51812E-15
649;-1.22229379;52.12952202;2.51812E-15
651;-1.245912022;52.42260707;0.003910934
653;-1.227147947;52.17341282;0.003910934
655;-1.242069861;52.28804183;0.003910934
657;-1.22193111;52.19276903;0.003910934
659;-1.235297865;52.24622763;0.003910934
661;-1.240852765;52.19778134;2.51812E-15
663;-1.219044941;52.20261297;0.002657846
665;-1.253874418;52.1631671;0.002657846
667;-1.240900073;52.0441365;0.002657846
669;-1.222744593;52.18134719;0.002657846
671;-1.233441995;52.17036803;0.002657846
673;-1.216561652;52.14608279;0.005518042
675;-1.216456625;52.16269665;0.005518042
677;-1.225821533;52.14519546;0.005518042
679;-1.225758418;52.26969567;0.005518042
681;-1.222113912;52.23036085;0.005518042
683;-1.238963998;52.11765699;0.002384937
685;-1.238805356;52.07159315;0.002384937
687;-1.232500635;52.10746777;0.002384937
689;-1.21760088;52.1837837;0.002384937
691;-1.216745647;52.21291615;0.002384937
693;-1.227279856;52.18672037;2.51812E-15
695;-1.243223703;52.15933239;2.51812E-15
697;-1.250105794;52.17614105;2.51812E-15
699;-1.239154969;52.1254248;2.51812E-15
701;-1.251440499;52.1924515;2.51812E-15
703;-1.236579848;52.16517553;0.002509166
705;-1.237519838;52.11058269;0.002509166
707;-1.227019609;52.08174147;0.002509166
709;-1.22664823;52.12395647;0.002509166
711;-1.226149561;52.1852647;0.002509166
713;-1.238355235;52.16853931;0.000300152
715;-1.221135898;52.19127391;0.001333496
717;-1.240000334;52.09796864;0.001333496
719;-1.231782313;52.11828085;0.001333496
721;-1.234095807;52.12613194;0.001333496
723;-1.227841383;52.14345197;0.005985128
725;-1.211691893;52.13567101;0.004951784
727;-1.228349277;52.09952025;0.004951784
729;-1.209652118;52.16510687;0.004951784
731;-1.223871443;52.2263323;0.004951784
733;-1.255279701;52.1138778;2.51812E-15
735;-1.244761776;52.11941607;2.51812E-15
737;-1.226873663;52.11293641;2.51812E-15
739;-1.23480172;52.0800944;2.51812E-15
741;-1.240056909;52.11027684;2.51812E-15
743;-1.22898696;52.13150269;0.000729981
745;-1.24684934;52.11731024;0.000729981
747;-1.248407061;52.08546515;0.000729981
749;-1.253086118;52.05859145;0.000729981
751;-1.259240252;52.15231311;0.000729981
753;-1.23343393;52.22695567;2.51812E-15
755;-1.230581415;52.11599678;2.51812E-15
757;-1.23754485;52.06989057;2.51812E-15
759;-1.229840612;52.11758833;2.51812E-15
761;-1.234232463;52.13034068;2.51812E-15
763;-1.235745293;52.05083922;2.51812E-15
765;-1.23780983;52.14954397;2.51812E-15
767;-1.232298446;52.00809825;2.51812E-15
769;-1.233675178;52.03767242;2.51812E-15
771;-1.235059378;52.04391637;2.51812E-15
773;-1.256813919;52.19790748;2.51812E-15
775;-1.25510458;52.09364984;2.51812E-15
777;-1.246214988;52.10796598;2.51812E-15
779;-1.247524078;51.98861639;2.51812E-15
781;-1.219065482;52.15014007;2.51812E-15
783;-1.246555183;52.14429741;2.51812E-15
785;-1.240005753;52.15036166;2.51812E-15
787;-1.224416152;52.06078007;2.51812E-15
789;-1.219980529;52.04914978;2.51812E-15
791;-1.235057268;52.06619465;2.51812E-15
793;-1.242746423;52.18798172;2.51812E-15
795;-1.269069751;51.99041784;2.51812E-15
797;-1.214719311;52.05243174;2.51812E-15
799;-1.221698487;52.11051402;2.51812E-15
801;-1.224131254;52.07528956;2.51812E-15
803;-1.235145782;52.05434131;2.51812E-15
805;-1.225187395;51.97363547;2.51812E-15
807;-1.25231184;52.02035093;2.51812E-15
809;-1.237696003;52.06540472;2.51812E-15
811;-1.241701821;52.0822689;2.51812E-15
813;-1.226151639;52.20516295;2.51812E-15
815;-1.232905548;52.2579412;2.51812E-15
817;-1.230243949;52.04070308;2.51812E-15
819;-1.228189121;52.09216786;2.51812E-15
821;-1.238862554;52.11288089;2.51812E-15
823;-1.229303931;52.11070639;2.51812E-15
825;-1.238845226;52.01601655;2.51812E-15
827;-1.233407403;51.99062384;2.51812E-15
829;-1.227268306;52.06666412;2.51812E-15
831;-1.230532903;52.06086335;2.51812E-15
833;-1.24754854;52.05346956;2.51812E-15
835;-1.233064294;52.03623233;2.51812E-15
837;-1.226506819;51.95382196;2.51812E-15
839;-1.226993532;51.97504878;2.51812E-15
841;-1.257206112;51.96614575;2.51812E-15
843;-1.221746012;52.04618682;2.51812E-15
845;-1.241098026;52.25592108;2.51812E-15
847;-1.238032125;51.98602696;2.51812E-15
849;-1.219213178;51.98773052;2.51812E-15
851;-1.219636367;52.0072528;2.51812E-15
853;-1.240329157;52.0535806;2.51812E-15
855;-1.254203205;52.05564406;2.51812E-15
857;-1.251956429;52.0018952;2.51812E-15
859;-1.234014995;51.97626728;2.51812E-15
861;-1.230293786;52.00231062;2.51812E-15
863;-1.227125412;52.07324119;2.51812E-15
865;-1.243759768;52.07689669;0.002688379
867;-1.223661857;52.03743622;0.002688379
869;-1.241605267;51.95792112;0.002688379
871;-1.237244259;52.01161495;0.002688379
873;-1.255690948;51.98302308;0.002688379
875;-1.237224721;52.07085972;2.51812E-15
877;-1.239761356;51.98338298;2.51812E-15
879;-1.225783473;52.00980035;2.51812E-15
881;-1.246784702;51.9908055;2.51812E-15
883;-1.243149958;52.05776304;2.51812E-15
885;-1.218027495;52.01820517;0.001914607
887;-1.23157888;51.95481984;0.001914607
889;-1.220032646;51.9909706;0.001914607
891;-1.229840498;51.9112193;0.001914607
893;-1.233269165;51.98426885;0.001914607
895;-1.231058125;51.99124722;2.51812E-15
897;-1.231439921;52.03023675;2.51812E-15
899;-1.218265407;51.98230279;2.51812E-15
901;-1.22212177;52.03307553;2.51812E-15
903;-1.238071609;52.0371596;2.51812E-15
905;-1.251254535;51.93455;2.51812E-15
907;-1.242273765;51.96841619;2.51812E-15
909;-1.237486672;51.94260807;2.51812E-15
911;-1.227574991;51.95623315;2.51812E-15
913;-1.21248992;51.97855233;2.51812E-15
915;-1.24429295;51.96926164;2.51812E-15
917;-1.219933772;51.93647515;2.51812E-15
919;-1.222097155;51.96952414;2.51812E-15
921;-1.247948248;52.02457429;2.51812E-15
923;-1.22142275;51.93251381;2.51812E-15
925;-1.241910563;51.92311354;2.51812E-15
927;-1.241816502;51.97488173;2.51812E-15
929;-1.237111824;52.00991139;2.51812E-15
931;-1.245382191;51.99293665;2.51812E-15
933;-1.224458668;51.98336837;2.51812E-15
935;-1.24193481;51.89774714;2.51812E-15
937;-1.227138346;51.90633118;2.51812E-15
939;-1.2319693;52.01978357;2.51812E-15
941;-1.229850828;51.95840667;0.001985816
943;-1.236183286;51.9127714;0.001985816
945;-1.229727108;51.9441178;0.001985816
947;-1.230919708;51.95253479;0.001985816
949;-1.22072944;51.99815594;0.001985816
951;-1.22613222;51.94654019;2.51812E-15
953;-1.240571923;51.93859267;2.51812E-15
955;-1.222490976;51.87414079;2.51812E-15
957;-1.22031577;51.90932288;2.51812E-15
959;-1.234283981;51.93742969;2.51812E-15
961;-1.239016411;51.97234831;2.51812E-15
963;-1.232992731;51.8934561;2.51812E-15
965;-1.224016396;51.88841603;2.51812E-15
967;-1.230718227;51.93438393;2.51812E-15
969;-1.228548434;51.98550196;0.000264944
971;-1.232785814;51.9436605;0.001675143
973;-1.237684745;51.83987331;0.001675143
975;-1.248382119;51.81776111;0.001675143
977;-1.253199208;51.84626872;0.001675143
979;-1.245746034;51.96635273;0.001410199
981;-1.233579679;51.97135042;2.51812E-15
983;-1.224784402;51.94998724;2.51812E-15
985;-1.228455271;51.87765749;2.51812E-15
987;-1.245954679;51.81162673;2.51812E-15
989;-1.238743317;51.90453119;2.51812E-15
991;-1.235607892;52.00610297;0.001234639
993;-1.24649537;51.87332456;0.002285937
995;-1.232152556;51.90317584;0.002285937
997;-1.247614056;51.89130936;0.002285937
999;-1.224726018;51.93504821;0.002285937
1001;-1.243374669;51.94224817;0.001051298
1003;-1.233559161;51.83947104;2.51795E-15
1005;-1.221712808;51.89010547;2.51795E-15
1007;-1.221466789;51.90552956;2.51795E-15
1009;-1.236152098;51.87314388;2.51795E-15
1011;-1.228290111;51.88132614;2.51795E-15
1013;-1.22902198;51.73190465;2.51795E-15
1015;-1.231368496;51.75567707;2.51795E-15
1017;-1.218853982;51.98030946;2.51795E-15
1019;-1.221434432;51.98572355;2.51795E-15
1021;-1.232652682;51.91685498;2.51795E-15
1023;-1.222413668;51.86635935;2.51795E-15
1025;-1.217078621;51.80599251;2.51795E-15
1027;-1.240901379;51.88459349;2.51795E-15
1029;-1.224299651;51.90836737;2.51795E-15
1031;-1.220727144;51.88528699;2.51795E-15
1033;-1.205396256;51.85295683;2.51795E-15
1035;-1.200548466;51.85938147;2.51795E-15
1037;-1.224881934;51.87664597;2.51795E-15
1039;-1.227638579;51.89010401;2.51795E-15
1041;-1.212951548;51.76930118;2.51795E-15
1043;-1.209745523;51.83811423;2.51795E-15
1045;-1.219362584;51.91138537;2.51795E-15
1047;-1.212346507;51.89118419;2.51795E-15
1049;-1.201786623;51.8458533;2.51795E-15
1051;-1.201998924;51.8737244;2.51795E-15
1053;-1.235984314;51.70310483;2.51795E-15
1055;-1.203523817;51.89985151;0.002964868
1057;-1.218071211;51.97830103;0.002964868
1059;-1.206401111;51.74832322;0.002964868
1061;-1.195700836;51.8700689;0.002964868
1063;-1.216592691;51.8750403;0.002964868
1065;-1.198787691;51.82646933;2.51778E-15
1067;-1.198716725;51.82381123;2.51778E-15
1069;-1.201300088;51.79083091;2.51778E-15
1071;-1.209560258;51.7440049;2.51778E-15
1073;-1.21373911;51.83161995;2.51778E-15
1075;-1.194022891;51.78714766;0.000550256
1077;-1.207576451;51.72474609;0.000719139
1079;-1.217134172;51.8595753;0.000719139
1081;-1.227776146;51.79065121;0.000719139
1083;-1.229693432;51.80674007;0.000719139
1085;-1.229479964;51.77964332;0.000168884
1087;-1.210898819;51.82223137;2.51776E-15
1089;-1.198642374;51.7914387;2.51776E-15
1091;-1.21749531;51.85841086;0.010068013
1093;-1.203290424;51.94534847;0.010068013
1095;-1.203734417;51.74166531;0.010068013
1097;-1.210653083;51.90904626;0.010068013
1099;-1.195644103;51.72460876;0.010068013
1101;-1.199735968;52.05387183;2.51743E-15
1103;-1.224765298;51.83462529;2.51743E-15
1105;-1.206648725;51.76556191;2.51743E-15
1107;-1.209871254;51.82221822;2.51743E-15
1109;-1.189688928;51.77704074;2.51743E-15
1111;-1.217161656;51.81061667;2.51743E-15
1113;-1.211865812;51.72779185;2.51743E-15
1115;-1.181127929;51.81708319;2.51743E-15
1117;-1.215780719;51.85504805;0.001440542
1119;-1.211159012;51.78444962;0.001440542
1121;-1.204099481;51.66847842;0.001440542
1123;-1.207771439;51.84424958;0.001440542
1125;-1.202821026;51.8394725;0.005023995
1127;-1.200430024;51.85871767;0.003583453
1129;-1.17456203;51.85470276;0.003583453
1131;-1.187360128;51.75843306;0.003583453
1133;-1.195216223;51.72579949;0.003583453
1135;-1.202436049;51.74892078;2.51743E-15
1137;-1.189715706;51.69218119;2.51743E-15
1139;-1.196972672;51.7501797;2.51743E-15
1141;-1.199767947;51.81004833;2.51743E-15
1143;-1.205044031;51.75402903;2.51743E-15
1145;-1.196985928;51.80751539;2.51743E-15
1147;-1.192035943;51.78430985;2.51743E-15
1149;-1.165478242;51.7738703;2.51743E-15
1151;-1.1891807;51.7636655;0.002262021
1153;-1.207640158;51.73846662;0.007340377
1155;-1.19357073;51.6478326;0.007340377
1157;-1.206764822;51.68702912;0.007340377
1159;-1.193063145;51.75062288;0.007340377
1161;-1.190503423;51.80232289;0.005078356
1163;-1.192302061;51.77063071;2.51743E-15
1165;-1.20067093;51.7531154;2.51743E-15
1167;-1.197294005;51.77366235;2.51743E-15
1169;-1.183709736;51.74682907;2.51743E-15
1171;-1.190451605;51.7792279;2.51743E-15
1173;-1.185261997;51.77364871;2.51743E-15
1175;-1.20578601;51.72964736;2.51743E-15
1177;-1.180162229;51.68685087;2.51743E-15
1179;-1.186614822;51.79447375;2.51743E-15
1181;-1.165068475;51.92917779;2.51743E-15
1183;-1.177244884;51.67276946;2.51743E-15
1185;-1.171611047;51.64628196;2.51743E-15
1187;-1.202629253;51.71022151;2.51743E-15
1189;-1.175551504;51.7149567;2.51743E-15
1191;-1.19213472;51.6788605;2.51743E-15
1193;-1.176608897;51.68884371;2.51743E-15
1195;-1.184598714;51.76048094;2.51743E-15
1197;-1.182007106;51.72704429;2.51743E-15
1199;-1.153666493;51.74418558;2.51743E-15
1201;-1.170648455;51.70170662;2.51743E-15
