Repository: johodges/materials

## A Non-Dimensional Scaling Approach to Modeling Material Pyrolysis

This repository contains the data, scripts, and technical documents required to generate the SPyro cone validation cases.

## Instructions
* Clone this repository with submodules
  ```
  git clone --recurse-submodules https://github.com/johodges/materials
  ```
* Pre-process data
  ```
  python materials/scripts/initialize.py
  ```
* Build latest FDS (example for impi_intel_linux target, but use relevant make target for platform)
  ```
  git clone git@github.com:firemodels/fds.git && cd fds
  cd Build/impi_intel_linux
  ./make_fds.sh
  ln -s fds_impi_intel_linux fds
  cd ../..
  ```
* Run cases
  ```

File: data/rise_materials/Testdata-2180.txt
Keywords
Material1;Material2;Material3;Material4;Product;Object;Scenario;Method;Reference;Comment;Owner;IsPublic;ImportDate
Carpet;Glue;Aluminum plate 2 mm;;IN1-8-1;Wall panel;;ISO 5660;TRANSFEU;;TRANSFEU;1;2011-08-16 10:46:27
Scalars
Flux (kW/m2);tig (s);qmax (kw/m2);qtotal (MJ/m2);q180 (kw/m2);q300 (kw/m2);Sample mass (g);Mass loss (g);DHc (MJ/kg);Peak smoke production (m2/m2s);Total smoke produced (m2/m2);Specific extinction area (avg) (m2/kg);MARHE (kW/m2);Area exposed (m2);Observations;Test date (YYYY-MM-DD);Test identifier;Product thickness (mm);Thickness1 (mm);Thickness2 (mm);Thickness3 (mm);Thickness4 (mm);Product density (kg/m3);Density1 (kg/m3);Density2 (kg/m3);Density3 (kg/m3);Density4 (kg/m3);Product area weight (kg/m2);Area weight1 (kg/m2);Area weight2 (kg/m2);Area weight3 (kg/m2);Area weight4 (kg/m2)
25;194;218.78;8.62;;;56.47;4.23;18.44;;403.23;;23.33;0.0088;End flame at 263s;2011-07-18;c_LSFIRE_IN1-8-1_25c;5.0;;;;;;;;;;;;;;
VectorData
Time (s);HRR (kW/m2);Mass (g);SPR (m2/(m2*s))
1;0.322711141;56.47;0.001707259
3;0.441087492;56.46116661;0.002227515
5;0.509050682;56.47873599;0.002227515
7;0.400526732;56.51660296;0.002227515
9;0.123936135;56.37899196;0.002227515
11;0.184108206;56.47652058;0.000520256
13;0.286213682;56.16158728;0.007891575
15;0.46341145;56.52305682;0.008830828
17;0.621070716;56.48058955;0.008830828
19;0.396470036;56.57404969;0.008830828
21;0.164841666;56.49968375;0.008830828
23;-0.10479892;56.50083358;0.000939253
25;-0.102912322;56.61460447;0.002641306
27;0.070078643;56.48887115;0.002641306
29;0.054673235;56.50207984;0.002641306
31;-0.103408143;56.36406607;0.002641306
33;-0.103700516;56.54777063;0.002641306
35;-0.101714781;56.22199503;0
37;-0.104115014;56.63537106;0
39;0.158612944;56.49586218;0
41;0.453332355;56.45091944;0
43;0.425313811;56.42435012;0
45;0.013850431;56.54429435;0
47;-0.104518588;56.49637549;0
49;-0.083549241;56.52480129;0
51;0.074819303;56.61103079;5.67696E-05
53;-0.101763758;56.48986806;5.67696E-05
55;-0.104756323;56.4380575;5.67696E-05
57;-0.104475499;56.67505313;0.004034625
59;-0.102216889;56.48576938;0.004034625
61;-0.057912379;56.39726652;0.003977855
63;0.154990396;56.41460115;0.003977855
65;0.054770938;56.45932279;0.003977855
67;-0.002470816;56.66124785;0
69;-0.02347676;56.50162205;0
71;0.011981056;56.5224315;0
73;0.294297278;56.36227923;0
75;0.315516979;56.39175746;0
77;0.416898718;56.45222073;0
79;0.648797397;56.51031712;0
81;0.610157958;56.40326259;0
83;0.669948982;56.24801013;0
85;0.541708255;56.09216352;0
87;0.347042971;56.40589293;0
89;0.35835504;56.51110559;0
91;0.075388116;56.49277405;0
93;0.056227025;56.38858605;8.05663E-05
95;0.344972709;56.56929988;8.05663E-05
97;0.515658335;56.3871182;8.05663E-05
99;0.748079237;56.43321127;8.05663E-05
101;0.400271887;56.5031873;0.007503037
103;0.578492336;56.41756607;0.007493961
105;0.801742494;56.38210785;0.012224968
107;0.748010477;56.35437409;0.025464157
109;0.724739104;56.21629214;0.037594303
111;0.274191928;56.43220169;0.045172739
113;0.180080696;56.34520856;0.065321915
115;0.330074886;56.33568264;0.081444076
117;0.496187383;56.40806791;0.109508083
119;0.486957545;56.35346046;0.132740274
121;0.252440246;56.40474456;0.152517615
123;0.218672641;56.40574147;0.166897487
125;0.264004107;56.37795268;0.201286017
127;0.486022331;56.31406865;0.221289679
129;0.51344153;56.40932683;0.244957409
131;0.238374158;56.34963743;0.273713806
133;0.262668451;56.37517039;0.312954052
135;0.307078045;56.42875318;0.343666015
137;0.673275535;56.34039008;0.37341553
139;0.722997495;56.29623727;0.405441822
141;0.647259793;56.24229458;0.424984962
143;0.356782895;56.09941997;0.432289713
145;0.589905995;56.36035554;0.463590531
147;0.6358848;56.31959378;0.459209702
149;0.903704052;56.30212084;0.474686653
151;1.014211791;56.26319948;0.472570852
153;0.908119131;56.31728097;0.487416497
155;0.797418147;56.36756816;0.493238786
157;0.83749706;56.2982569;0.54729737
159;1.117431039;56.29094639;0.598862723
161;0.998606042;56.2255804;0.652341199
163;0.863531344;56.18798858;0.695797624
165;0.561446648;56.21272966;0.741511991
167;0.542672905;56.35513334;0.746074133
169;0.711234184;56.23187938;0.761844791
171;0.804696948;56.18902737;0.809886779
173;0.712431134;56.17116823;0.889024089
175;0.718960082;56.1031305;0.989120709
177;0.935168046;56.13177643;1.075453743
179;0.834866558;56.16270789;1.147340614
181;0.888757145;56.08442444;1.242953572
183;0.726001365;56.09216352;1.326350539
185;0.369165982;56.15194887;1.358629587
187;0.522673479;56.16835672;1.407954048
189;1.667550712;56.26268666;1.496900314
191;-1.304368461;55.95122721;1.412026642
193;-10.19023009;56.06437424;1.890250423
195;-6.731332017;55.79375983;4.017382325
197;34.07507091;56.11846839;6.788400361
199;98.9519689;55.85263155;9.381617007
201;144.8068538;55.47345579;11.8779475
203;178.8295557;55.08567895;14.26870811
205;202.9369723;54.76833446;14.87581848
207;216.9317832;54.65384523;14.80731222
209;218.7803514;54.13677795;13.88475363
211;207.6926646;53.74748017;13.24202184
213;186.7268592;53.61584819;11.71016686
215;168.1589616;53.51379281;10.00408935
217;149.1765478;53.33323044;8.300143516
219;132.4365832;53.21179109;7.047436974
221;120.8946487;53.01201082;5.535274466
223;107.0046308;52.89817369;4.397277459
225;98.92279206;52.93361877;3.413818267
227;89.23124337;52.69115305;2.425934734
229;80.03760849;52.81529336;1.923885394
231;71.09537595;52.60247048;1.618801082
233;64.32077826;52.63072826;1.327153831
235;56.58020329;52.64651274;1.115453969
237;50.43248975;52.59212687;0.939203025
239;45.11251877;52.91272458;0.820757075
241;40.22348917;52.56039476;0.682765733
243;35.49375522;52.45140143;0.52414451
245;31.96264806;52.68726135;0.435790584
247;28.50274678;52.45246653;0.362396882
249;25.07346858;52.45890382;0.243884152
251;23.21036515;52.46876188;0.180875196
253;21.56134605;52.42283684;0.164013661
255;19.47273236;52.27712247;0.14316692
257;17.6237979;52.37467934;0.116459477
259;15.40163685;52.3496592;0.127831372
261;13.50551025;52.46006437;0.156661186
263;12.26244887;52.53373827;0.163523328
265;10.66356363;52.53990089;0.189351776
267;9.926037708;52.43241778;0.209242724
269;8.679305825;52.46983135;0.210027077
271;7.925521427;52.35845655;0.191298603
273;7.414946617;52.41628899;0.184593644
275;7.094858483;52.38971772;0.153129865
277;7.296530443;52.27847977;0.144882625
279;6.929024427;52.35969843;0.14080696
281;6.351350724;52.37090063;0.114812593
283;5.915433996;52.48384068;0.080671119
285;5.718963801;52.39193313;0.077159351
287;5.615143533;52.29415516;0.075740673
289;5.19677656;52.32407657;0.064333047
291;5.242311907;52.29703485;0.064726522
293;4.572036623;52.40496308;0.068837553
295;4.312886409;52.31984007;0.065940909
297;4.440443841;52.30214504;0.055131302
299;4.304971627;51.96170801;0.051538639
301;3.985631277;52.25729775;0.042728392
303;3.626207946;52.14541013;0.038617362
305;3.654243397;52.43051991;0.030295827
307;3.678701212;52.30489714;0.021547309
309;3.582316385;52.25279681;0.021645339
311;3.187991488;52.09300542;0.017381828
313;3.170337508;52.30899533;0.019976933
315;3.219495821;52.30239196;0.027381872
317;3.228538078;52.40321618;0.02894001
319;3.024172493;52.27349522;0.022115736
321;2.718926201;52.34300275;0.022115736
323;2.899062584;51.72152588;0.03017931
325;3.062638081;51.18064575;0.022058297
327;2.782020007;52.38468058;0.018052327
329;2.416831131;52.30823754;0.018052327
331;2.39149131;52.28118267;0.020405811
333;2.542054154;52.34992754;0.021022897
335;2.617097324;52.47862237;0.017132418
337;2.265039513;52.19392753;0.013629249
339;2.114018078;52.2546416;0.013629249
341;2.301203123;52.34163328;0.011275765
343;2.50717642;52.25041533;8.84015E-16
345;2.427889594;52.22595136;8.84015E-16
347;2.230392799;52.22988347;8.84015E-16
349;2.225690993;52.24444897;8.84015E-16
351;2.500500558;52.25855668;0.000335098
353;2.547526544;52.25329551;0.000335098
355;2.215718496;52.24174801;0.000335098
357;2.313795419;52.46544096;0.000335098
359;2.207333823;52.16838337;0.000335098
361;2.486979853;52.26114952;8.84015E-16
363;2.308226368;52.11614472;8.84015E-16
365;2.225714175;52.12748329;8.84015E-16
367;2.12845659;52.25066711;8.84015E-16
369;2.198496167;52.18452726;0.010193733
371;2.240880647;52.19848156;0.010193733
373;1.977739349;52.28953051;0.010193733
375;1.955035168;52.22665849;0.010193733
377;2.072057107;52.26630013;0.020462297
379;2.207940735;52.24526958;0.01469721
381;2.16592397;52.32463273;0.01469721
383;2.026489518;51.95870462;0.01469721
385;1.813931337;52.4418351;0.01469721
387;1.938810603;52.05897462;0.004428645
389;2.329038254;52.15987968;0.000145501
391;2.351930932;52.26290665;0.000145501
393;2.025609512;52.19157137;0.000145501
395;2.094662126;52.26003913;0.000145501
397;2.317501309;52.2658141;0.000968401
399;2.283129285;52.20940665;0.0008229
401;2.231783598;52.1633584;0.0008229
403;2.15894622;52.14663301;0.0008229
405;2.192214888;52.18643829;0.0008229
407;2.27122652;52.16147318;0.001137243
409;2.365960933;52.19128404;0.001137243
411;2.03175253;52.12314842;0.001137243
413;2.075019071;52.16705188;0.001137243
415;2.241267968;52.33282716;0.001137243
417;2.52819877;52.21002856;8.83321E-16
419;2.237596744;52.1564862;8.83321E-16
421;2.196985088;52.21969328;8.83321E-16
423;2.125282619;52.15773246;8.83321E-16
425;2.190222143;52.21872413;8.83321E-16
427;2.277220648;52.27277737;8.83321E-16
429;2.129386871;52.17160591;8.83321E-16
431;2.13121126;52.24965511;8.83321E-16
433;2.227463988;52.34879038;8.83321E-16
435;2.419240939;52.1564185;8.83321E-16
437;2.1668502;52.08249769;8.83321E-16
439;2.096806921;52.15027098;8.83321E-16
441;2.125190825;52.22703106;8.83321E-16
443;2.339368451;52.15723619;8.83321E-16
445;2.353052929;52.25001744;0.000761458
447;2.104358536;52.14080253;0.000761458
449;1.801704513;52.09976414;0.000761458
451;2.39770906;52.07545114;0.000761458
453;2.328050695;52.1543565;0.000761458
455;2.262166489;52.15460585;8.83321E-16
457;1.934875578;52.13780985;8.83321E-16
459;2.051247255;52.12968117;0.005740327
461;2.338822394;52.17886333;0.005833553
463;2.280704065;52.17484794;0.005833553
465;1.993223801;52.1673436;0.005833553
467;1.879706794;52.09333756;0.005833553
469;2.124228722;52.14848365;0.002874145
471;2.248976282;52.19913123;0.002780919
473;2.186549723;52.15276057;0.002780919
475;1.984564867;52.12698265;0.002780919
477;2.132767891;52.16581828;0.002780919
479;2.111441849;52.13148116;0.006794975
481;2.036513978;52.11889682;0.006794975
483;1.96523204;52.10845678;0.006794975
485;1.90328403;52.11191602;0.006794975
487;2.138294064;52.11900493;0.006794975
489;2.042053767;52.26743048;0.004139928
491;1.954300162;52.09805766;0.004139928
493;1.85698901;52.01913964;0.004139928
495;1.995194282;52.15207097;0.004139928
497;1.846464671;52.23327453;0.004139928
499;1.834653829;51.98374765;8.82627E-16
501;1.611205705;52.06916287;8.82627E-16
503;1.633023777;52.19378678;0.00097203
505;1.930114362;52.16278713;0.00097203
507;1.842288643;52.08907281;0.00097203
509;1.577927468;52.12242861;0.00097203
511;1.560437605;52.13750742;0.00097203
513;1.957892135;52.10237987;8.82627E-16
515;1.988379555;52.05324056;8.82627E-16
517;1.789001561;51.99582111;8.82627E-16
519;1.752889015;52.07370424;8.82627E-16
521;1.949694409;52.11806598;8.82627E-16
523;2.073109904;52.08778905;0.000418061
525;2.0425209;52.06621743;0.000418061
527;1.567646604;52.10900029;0.000418061
529;1.809094882;52.09879499;0.000418061
531;2.042326286;52.06726743;0.000418061
533;2.105836052;52.37638339;8.82627E-16
535;1.705310381;51.98432914;8.82627E-16
537;1.880409523;52.03317673;8.82627E-16
539;1.964265002;52.16584604;8.82627E-16
541;2.11044282;50.44758564;0.005252001
543;1.95332197;51.91114322;0.005252001
545;1.663928678;52.05825238;0.005252001
547;1.620895167;52.11693027;0.007868807
549;1.951665046;52.08606747;0.007868807
551;2.111388503;52.08126409;0.002616806
553;1.876640547;52.07332924;0.002616806
555;1.766452299;52.05814183;0.002616806
557;1.734372464;52.11068729;8.82974E-16
559;2.196887723;52.14272378;8.82974E-16
561;2.133937808;52.06720947;8.82974E-16
563;1.803506385;52.00894701;8.82974E-16
565;1.868114365;52.01250413;8.82974E-16
567;1.843054202;52.0615884;0.000422849
569;2.100987551;52.08012887;0.001287204
571;2.315851576;52.06160301;0.001287204
573;2.085066194;52.0704515;0.001287204
575;1.845345462;52.02301624;0.001287204
577;1.874847781;52.09425119;0.003207973
579;2.049269302;52.06633821;0.004009687
581;2.216407441;52.09141192;0.004009687
583;2.047817069;52.10298669;0.004009687
585;1.955422654;51.87400676;0.004009687
587;1.827482041;52.01675572;0.00166607
589;2.016247707;52.07667987;0.004271884
591;2.040092376;51.99677565;0.004271884
593;2.073888601;52.04189713;0.004271884
595;1.820480808;51.99016985;0.004271884
597;1.9376453;52.08096994;0.004271884
599;2.165256928;52.0087785;8.82627E-16
601;2.100548279;52.07757645;8.82627E-16
603;1.838532044;52.02842643;8.82627E-16
605;1.892755441;52.05215794;8.82627E-16
607;2.007871408;52.03525139;8.82627E-16
609;2.129276001;52.01978687;8.82627E-16
611;1.957659597;51.97862479;8.82627E-16
613;1.947528027;51.96494516;8.82627E-16
615;1.845081569;52.10507645;8.82627E-16
617;2.280864276;52.06020383;8.82627E-16
619;2.122099475;52.00979245;8.82627E-16
621;1.965253672;52.02426006;8.82627E-16
623;1.990641876;52.04378478;8.82627E-16
625;1.948324702;52.04105606;8.82627E-16
627;2.093479084;52.04443201;0.00015164
629;2.2983463;52.46204553;0.00015164
631;1.953042187;52.03601648;0.00015164
633;1.716376581;51.96502844;0.00015164
635;1.896362868;52.03661063;0.001782156
637;2.158112731;52.05159155;0.001630516
639;2.144132482;52.03934958;0.001630516
641;2.042813972;52.0593428;0.001630516
643;1.842395156;51.967201;0.001630516
645;1.899582395;52.00296555;0.00079152
647;2.276956599;52.05168992;0.00079152
649;2.419145799;51.98556273;0.00079152
651;1.94052122;51.98867668;0.00079152
653;1.91064976;51.9836371;0.00079152
655;2.283496038;52.00032011;0.007266859
657;2.332249588;51.93805686;0.007266859
659;2.395678226;51.94873114;0.007266859
661;2.230137752;51.92631602;0.007266859
663;2.061986948;51.97618828;0.007266859
665;2.154530793;51.99834139;0.001839641
667;2.45924782;52.04227456;0.00719773
669;2.467062859;51.94126917;0.00719773
671;2.233787884;51.69897001;0.00719773
673;2.09998742;51.98056309;0.00719773
675;2.395160133;52.01204829;0.005358089
677;2.349087726;52.01655995;0.003206678
679;2.443869512;51.98810785;0.003206678
681;2.518300233;52.05175762;0.003206678
683;2.305060489;51.9729331;0.003206678
685;2.296776516;51.95112723;0.003206678
687;2.50108751;51.90467378;8.82627E-16
689;2.774110366;51.96448738;8.82627E-16
691;2.525256414;52.02832854;8.82627E-16
693;2.385600178;51.95209443;8.82627E-16
695;2.384848536;52.08786503;8.82627E-16
697;2.686765373;51.88886203;0.000696381
699;2.506186356;51.98997602;0.001905795
701;2.452188547;51.92767039;0.001905795
703;2.221267891;51.99187195;0.001905795
705;2.506025797;51.96661707;0.001905795
707;2.615282291;51.94889721;0.002784183
709;2.679987669;51.80368349;0.001574769
711;2.332351355;51.90019037;0.001574769
713;2.419024689;51.94623862;0.001574769
715;2.535222017;51.97652042;0.001574769
717;2.660633985;51.93640833;0.005506367
719;2.302851752;51.9474016;0.005506367
721;2.191478305;51.92193829;0.005506367
723;2.359572934;51.9680445;0.018225211
725;2.565218544;51.96319826;0.020259328
727;2.5803136;51.91771445;0.016009982
729;2.221892199;51.86042064;0.016009982
731;3.735277517;51.93107654;0.016009982
733;2.614497045;51.91015703;0.003291137
735;2.809346518;51.87221992;0.005212722
737;2.833700851;51.9010441;0.009140303
739;2.326730208;51.92833516;0.01152229
741;2.255402934;51.9812936;0.026815526
743;2.517562335;51.89431508;0.027282605
745;2.714998019;51.93269536;0.025427849
747;2.701212854;51.87937653;0.022848532
749;2.479932117;51.87238356;0.026715754
751;2.346062373;51.92064966;0.017708984
753;2.644860264;51.90093354;0.033958804
755;2.668007654;51.91127715;0.032743656
757;2.587091453;51.90578173;0.036462166
759;2.316574138;52.17404047;0.032760928
761;2.504795128;52.01542424;0.040525378
763;2.583320031;51.83739676;0.036462925
765;2.738450906;52.10419009;0.044634195
767;2.490693685;52.26318132;0.043996995
769;2.319460668;51.90924534;0.043981188
771;2.243546631;51.89996878;0.04284989
773;2.651871436;51.94824754;0.037268454
775;2.49324743;51.88652341;0.032402414
777;2.582559926;51.78221025;0.033929039
779;2.411946032;51.83177764;0.033376316
781;2.506900297;51.80443349;0.0204567
783;2.592734388;51.88457244;0.020792789
785;2.766345803;51.90367687;0.020170763
787;2.846086973;51.79581925;0.015103649
789;2.686471539;51.84312887;0.016875637
791;2.476452073;51.86812125;0.020475981
793;2.638184683;51.97453926;0.020024954
795;2.844381635;51.83988879;0.021830165
797;2.822379318;51.87522331;0.023717609
799;2.355099005;51.8679956;0.020736013
801;2.608696984;51.92887623;0.025931182
803;2.827384744;51.86809349;0.027530072
805;2.761274265;51.86026967;0.022155861
807;2.642136131;51.8445412;0.018122311
809;2.404247352;51.83973538;0.017352477
811;2.501054123;51.85081194;0.009881694
813;2.609246549;51.84867981;0.004229416
815;2.798581765;51.83040573;0.004229416
817;2.690984824;51.84988759;0.004759979
819;2.520548554;51.83162666;0.004759979
821;2.601799842;51.80736918;0.003435248
823;2.614570908;51.89941505;0.000530563
825;2.884681006;52.02932789;0.000530563
827;2.842652686;51.89067711;0.000116607
829;2.576507534;51.7920683;0.000116607
831;2.547924848;51.89859687;0.000116607
833;2.65806521;51.85897081;0.000116607
835;2.868066173;51.86734836;0.000116607
837;2.813753706;51.87420303;0.002879522
839;2.792743807;51.87075451;0.002879522
841;2.684220079;51.86019126;0.002879522
843;2.471426435;51.83083868;0.002879522
845;2.771242096;51.88288301;0.002879522
847;2.777244992;51.82618628;8.81586E-16
849;2.86737351;51.82349798;8.81586E-16
851;2.559190562;51.83219306;8.81586E-16
853;2.410881946;51.82616923;8.81586E-16
855;2.639928883;51.8402107;8.81586E-16
857;2.827063802;51.8275986;8.81586E-16
859;2.725835106;51.78661525;8.81586E-16
861;2.494496033;51.7751111;8.81586E-16
863;2.366237623;51.85354552;8.81586E-16
865;2.606921091;51.84176378;0.009069442
867;2.878184894;51.78843034;0.013910047
869;2.726861578;51.8572132;0.013910047
871;2.509735607;51.82216893;0.013910047
873;2.526938471;51.79685902;0.019475698
875;2.764868711;51.82266471;0.011311534
877;2.790896262;51.84732543;0.006470929
879;2.719660801;51.82594764;0.006470929
881;2.370755691;51.83104517;0.006470929
883;2.416873911;51.81297759;0.001769693
885;2.751416493;51.84443746;0.007431689
887;2.741273451;51.74444408;0.007431689
889;2.614893891;51.78283654;0.007431689
891;2.499868757;51.79695934;0.007431689
893;2.427834365;51.80464485;0.007955779
895;2.712228402;51.86582792;0.001388506
897;2.896360722;51.81257727;0.001388506
899;2.563318273;51.86348686;0.001388506
901;2.512095888;51.78322225;0.001388506
903;2.396304688;51.8567705;0.000182203
905;2.596024298;51.76701018;0.000182203
907;2.765444264;51.8774582;0.000182203
909;2.751886762;51.76672041;0.000182203
911;2.466285787;51.72557098;0.000182203
913;2.528500471;51.83810877;8.80372E-16
915;2.646974793;51.84244121;8.80372E-16
917;2.881827106;51.72732812;0.000947025
919;2.861997467;51.8006275;0.000947025
921;2.596162423;51.81887577;0.000947025
923;2.457927025;51.77422231;0.000947025
925;2.63868276;51.8405857;0.000947025
927;2.824536152;51.81128864;8.80372E-16
929;2.790797893;51.82477395;8.80372E-16
931;2.407459819;51.78409546;8.80372E-16
933;2.511992382;51.76818582;8.80372E-16
935;2.563994128;51.79013;0.006789523
937;2.917309152;51.78233346;0.006789523
939;2.624885254;51.69653301;0.006789523
941;2.448053467;51.72731107;0.006789523
943;2.433435817;51.81775321;0.006789523
945;2.616161536;51.84256442;0.007771389
947;2.786960009;51.74700186;0.007771389
949;2.521940186;51.77645281;0.007771389
951;2.595832277;51.81060877;0.007771389
953;2.531747232;51.8159128;0.007771389
955;2.733884776;51.75376107;0.00705555
957;2.581579513;51.66366568;0.00705555
959;2.475220174;51.8097229;0.009930747
961;2.58417308;51.7223163;0.013692266
963;3.101930428;51.79130808;0.013692266
965;2.868082954;51.69066259;0.006636717
967;2.719746985;51.74475869;0.006636717
969;2.661509095;51.70990826;0.003761519
971;2.875871233;51.77051178;0.004738462
973;3.038593423;51.82977359;0.007859337
975;2.744995679;51.744691;0.007859337
977;2.565865751;51.7018799;0.011778642
979;2.620093794;51.76439445;0.015312018
981;2.879729154;51.7602534;0.025251723
983;2.891241624;51.76216394;0.024128274
985;2.578712308;51.69367085;0.024128274
987;2.499999248;51.72642715;0.020471907
989;2.716917023;51.79291424;0.031516564
991;2.86469974;51.80236954;0.016838398
993;2.818551087;51.70751168;0.014840972
995;2.733204814;51.73176916;0.014840972
997;2.626895785;51.75842322;0.014578034
999;2.757787177;51.77740443;0.008123046
1001;3.026194509;51.70402469;0.012509428
1003;2.897796286;51.7247382;0.013657261
1005;2.776452087;51.71769165;0.014105201
1007;2.876265918;51.8171313;0.019582375
1009;3.042868453;51.72277165;0.019108622
1011;3.040890719;51.66664131;0.01992804
1013;2.753273479;51.66785738;0.018780207
1015;2.777857534;51.61240447;0.02692715
1017;2.812244318;51.83613784;0.023260089
1019;3.099058547;51.67847858;0.019662229
1021;2.998295781;51.77088434;0.015237729
1023;2.883796035;51.66886938;0.018967602
1025;2.879090567;51.73808519;0.018696497
1027;3.03419202;51.76810254;0.021033866
1029;3.321361009;51.65654706;0.016982434
1031;3.223884356;51.73460648;0.016201134
1033;2.995194094;51.64523381;0.012620336
1035;2.922653098;51.68624444;0.006821266
1037;3.100098767;51.74774698;0.011097822
1039;3.336846936;51.72803087;0.014548948
1041;3.213876427;51.70511754;0.015233593
1043;2.891291769;51.6963947;0.015084517
1045;2.806279191;51.64047329;0.021276994
1047;3.199865374;51.67716414;0.02858467
1049;3.242464656;51.66214037;0.034633229
1051;3.376811554;51.67950276;0.03968638
1053;3.183480774;51.63627673;0.043970188
1055;3.172294558;51.68684103;0.035253003
1057;3.276735428;51.71601536;0.026984302
1059;3.425977366;51.63415969;0.042495591
1061;3.261209195;51.51465864;0.039583601
1063;3.205176034;51.56540216;0.035299794
1065;3.136842526;51.66946354;0.035299794
1067;3.344085407;51.69924712;0.034524549
1069;3.437396126;51.70388394;0.020836371
1071;3.399811198;51.63238503;0.023970437
1073;3.197364025;51.65611654;0.027262805
1075;3.172993279;51.73679656;0.031787163
1077;3.189675644;51.66608515;0.034282029
1079;3.338300795;51.63122205;0.032798733
1081;2.962272909;51.6516453;0.028921582
1083;2.914739268;51.66038323;0.033313377
1085;2.940634437;51.57517694;0.04411681
1087;3.347521068;51.67985048;0.046175901
1089;3.459989361;51.6960197;0.040413441
1091;3.228407005;51.54388362;0.03833072
1093;3.007831932;51.70082308;0.031124987
1095;3.121193038;51.73658764;0.030306195
1097;3.274733597;51.65540891;0.030727376
1099;3.433451177;51.5783162;0.034221519
1101;3.117035144;51.65421817;0.037206919
1103;2.964790627;51.73766734;0.036728488
1105;3.155369695;51.84928906;0.032794347
1107;3.227490324;51.75785439;0.031676558
1109;3.09349918;51.63994489;0.025664305
1111;3.061840125;51.6373014;0.027056542
1113;3.025689627;51.68758907;0.033920315
1115;3.126106779;51.70838489;0.023539019
1117;3.440907688;51.60103814;0.025364925
1119;3.282043693;51.46875697;0.026482081
1121;3.248560457;51.46471382;0.022217194
1123;3.039457149;51.53464699;0.020554516
1125;3.26388073;51.67091872;0.028355811
1127;3.472432739;51.62863408;0.019023941
1129;3.487530096;51.5073457;0.017717042
1131;3.282286242;51.73675371;0.021014928
1133;3.196368903;51.59530604;0.023234186
1135;3.530326044;51.87791161;0.022665363
1137;3.795056669;51.53877538;0.027603887
1139;3.534210349;51.69665915;0.028713915
1141;3.220037977;51.49370893;0.03138561
1143;3.193277067;51.58029736;0.038775655
1145;3.46396701;51.63964002;0.04738067
1147;3.449690053;51.56328221;0.047412255
1149;3.336691977;51.56796237;0.045836965
1151;3.203021402;52.16853434;0.04569676
1153;3.47600816;52.08875577;0.043291483
1155;3.655528118;51.43655393;0.047793688
1157;3.575985515;51.56634112;0.043173393
1159;3.219335012;51.58803595;0.048751431
1161;3.459187364;51.64788948;0.049321005
1163;3.575797502;51.69092217;0.046815597
1165;3.413851512;51.72345931;0.035172441
1167;3.2814631;51.57035408;0.034957007
1169;3.328883626;51.53011829;0.038883094
1171;3.748999108;51.58330075;0.038329904
1173;3.604305443;51.59541707;0.02843019
1175;3.40473286;51.50129411;0.027597393
1177;3.353934806;51.59890601;0.028004614
1179;3.4940738;51.6253789;0.028280592
1181;3.798206385;51.54330165;0.029990407
1183;3.331704843;51.66254069;0.034953838
1185;3.361764137;51.69300122;0.035847985
1187;3.599937381;51.54701023;0.033339975
1189;3.880133553;51.61240447;0.031301681
1191;3.732693349;51.5760331;0.032620723
1193;3.597375414;51.4751256;0.034992091
1195;3.829476882;51.54695714;0.027937986
1197;3.963371253;51.61601955;0.036216115
1199;4.366462405;51.56690751;0.036921259
1201;4.011011563;51.55908369;0.037284771

File: data/rise_materials/Testdata-2181.txt
Keywords
Material1;Material2;Material3;Material4;Product;Object;Scenario;Method;Reference;Comment;Owner;IsPublic;ImportDate
Needle punched carpet;Glue;Recor sealing;;IN1-8-2;Ceiling;;ISO 5660;TRANSFEU;;TRANSFEU;1;2011-08-16 11:46:49
Scalars
Flux (kW/m2);tig (s);qmax (kw/m2);qtotal (MJ/m2);q180 (kw/m2);q300 (kw/m2);Sample mass (g);Mass loss (g);DHc (MJ/kg);Peak smoke production (m2/m2s);Total smoke produced (m2/m2);Specific extinction area (avg) (m2/kg);MARHE (kW/m2);Area exposed (m2);Observations;Test date (YYYY-MM-DD);Test identifier;Product thickness (mm);Thickness1 (mm);Thickness2 (mm);Thickness3 (mm);Thickness4 (mm);Product density (kg/m3);Density1 (kg/m3);Density2 (kg/m3);Density3 (kg/m3);Density4 (kg/m3);Product area weight (kg/m2);Area weight1 (kg/m2);Area weight2 (kg/m2);Area weight3 (kg/m2);Area weight4 (kg/m2)
25;59;265.43;26.39;;;19.20;13.62;18.00;;424.55;;51.31;0.0088;End flame at 284s;2011-07-18;c_LSFIRE_IN1-8-2_25a;10.0;;;;;;;;;;;;;;
VectorData
Time (s);HRR (kW/m2);Mass (g);SPR (m2/(m2*s))
1;-0.093850753;19.2;0.001245343
3;-0.709688766;19.11278236;0.000830229
5;-0.758348894;19.27471123;0.002983585
7;-0.570467326;19.15097612;0.01296014
9;0.043985475;19.1939153;0.019176307
11;0.338976384;19.25046106;0.019176307
13;0.061613792;19.27489484;0.019176307
15;0.043033395;19.35717615;0.016607836
17;-0.069204934;19.1902525;0.018408283
19;0.11634339;18.68610413;0.020694296
21;0.204879355;19.28934978;0.023691135
23;0.199218021;19.06807825;0.035218787
25;0.194550207;19.21259944;0.05088379
27;0.592007336;19.04589787;0.064059388
29;1.006567112;19.12765272;0.094605699
31;1.10331903;19.03675961;0.134309464
33;1.030688988;19.0580439;0.17165493
35;0.760904917;18.93180944;0.26605041
37;0.859020259;19.04952512;0.342814011
39;0.93371503;18.99448519;0.472850035
41;1.13077517;19.08133515;0.590242406
43;1.022092466;18.9199225;0.701427207
45;1.21239712;18.93257746;0.815504331
47;1.309148525;18.73956858;0.962172887
49;1.760551275;18.70053132;1.082365589
51;1.924191547;18.83151119;1.254882968
53;1.780016976;18.68827425;1.437251864
55;1.691847204;18.6615973;1.651177651
57;1.655681729;18.7464437;1.851558274
59;1.119467295;18.57415806;1.924094637
61;1.357417746;18.62246946;1.960082842
63;-1.907041303;18.66345281;1.992287981
65;-9.276336586;18.45439305;2.743133391
67;-3.251393562;18.22772204;4.643161049
69;31.68670552;18.31616793;8.874567848
71;107.794498;18.05353317;12.4459972
73;186.1266068;17.64376686;15.78710111
75;234.5274081;17.1411214;19.01236417
77;260.1421086;16.82056655;20.61796666
79;265.433425;16.12830131;18.6052576
81;247.5875405;15.89802983;16.50655117
83;215.5577524;15.57429042;13.98119136
85;188.2505646;15.36523067;10.38763895
87;159.4313757;15.11699583;6.95381607
89;138.634212;15.05055597;4.690881808
91;121.9126253;14.90532472;3.000015346
93;110.0525653;14.64554287;1.851057957
95;96.34320252;14.65571505;1.030438505
97;84.42151069;14.61204584;0.519243924
99;72.86054271;14.57187385;0.232004947
101;62.98371925;14.51926021;0.129525267
103;52.09289045;14.51468134;0.201526256
105;40.22448827;14.40944481;0.289882401
107;32.81194533;14.26984291;0.324891798
109;27.68766793;14.33810223;0.365306531
111;24.41969685;14.30282322;0.388984447
113;21.24504031;14.24802242;0.323420797
115;20.05312593;14.41065357;0.294910942
117;18.44982508;14.2727601;0.313850849
119;17.85698467;14.13779258;0.296048289
121;17.0208419;14.15699246;0.282659792
123;16.49904112;13.85754803;0.285758654
125;15.7465432;14.08033319;0.263887672
127;14.72741167;13.44164247;0.237078716
129;14.94955879;14.00865847;0.234001109
131;14.8991343;13.98436349;0.224475761
133;15.44346751;13.87374598;0.226249593
135;14.95731502;13.82775081;0.241032434
137;14.54517026;13.70181051;0.252902605
139;14.52046406;13.74616251;0.266651319
141;14.6274457;13.68984809;0.273829496
143;14.55393862;13.58282082;0.262915193
145;14.57812254;13.57049849;0.268059787
147;14.10947716;13.62615789;0.268633171
149;14.61956597;13.53970583;0.263564931
151;14.72074354;13.56357565;0.27611481
153;15.46272295;13.53428784;0.29710987
155;15.13304823;13.40447094;0.305170827
157;14.62493391;13.39868331;0.319317949
159;15.12064036;13.3479997;0.329144858
161;15.44759694;13.41342462;0.339842083
163;16.15330286;13.32858699;0.353631423
165;15.65941847;13.23915345;0.356328127
167;15.64568461;13.23979046;0.372740523
169;15.5358279;13.25889732;0.333057141
171;17.43435198;13.18208172;0.295410689
173;21.47949417;13.1377755;0.255962638
175;24.19375552;13.05463656;0.218901662
177;26.14749134;13.02296727;0.179352625
179;28.12999212;13.104352;0.202531852
181;30.62833747;12.99072526;0.213975806
183;32.07961893;12.92813279;0.201844147
185;33.16354759;12.85638453;0.21518395
187;35.85933124;12.81616724;0.241934067
189;39.19102729;12.73533625;0.278502205
191;42.11068567;12.73141387;0.294101751
193;44.4527856;12.70838414;0.32524103
195;44.59284967;12.57978574;0.315084013
197;44.19088978;12.57529989;0.27350516
199;43.34843419;12.66165066;0.225979145
201;43.26325938;12.52268625;0.228392786
203;42.44393394;12.4099824;0.238618375
205;43.19012648;12.35700886;0.239571031
207;44.4843708;12.31060655;0.263483491
209;45.13714025;12.32805222;0.261300276
211;45.59444973;12.30047187;0.224292411
213;44.70796112;12.06758758;0.19287566
215;44.10734116;12.13061301;0.18675232
217;42.61722012;12.10373444;0.14827987
219;41.43326732;12.2197334;0.122711742
221;40.00496594;12.02398363;0.109188384
223;39.50097339;12.01863918;0.091065017
225;38.16145655;11.94438915;0.067592204
227;37.70084094;12.00262386;0.063965347
229;36.82412972;11.92335324;0.070288484
231;36.27059016;12.26988228;0.075788272
233;35.08731046;12.44066451;0.077059261
235;34.59055351;11.82622153;0.076192498
237;33.60054078;11.73051092;0.084295962
239;33.29356248;11.76632514;0.069518303
241;33.04736988;11.71308424;0.073991539
243;32.28606782;11.67705767;0.074324723
245;31.10434534;11.60901069;0.083554288
247;30.31296714;11.66291636;0.088969325
249;29.76400955;11.65380587;0.093719875
251;29.99424766;11.55488293;0.070937211
253;29.83663835;11.52861313;0.070741175
255;28.45848923;11.55914719;0.062824766
257;28.32774709;11.50293406;0.052055275
259;28.20373427;11.38654744;0.05722129
261;27.76844215;11.59049408;0.071504334
263;27.21991352;11.36453264;0.074416175
265;26.83638157;11.35536663;0.082794785
267;26.70200009;11.31640534;0.090891878
269;25.79521484;11.3868338;0.104112712
271;24.67756366;11.26670889;0.108802099
273;24.39067138;11.23076512;0.115241291
275;23.08603104;11.2147045;0.140170396
277;22.34148703;11.40726972;0.169750849
279;21.60531467;11.32657752;0.1825126
281;20.98548686;11.10243506;0.191436687
283;20.16576692;11.166697;0.190845688
285;21.14904594;10.86937545;0.183209716
287;20.91971142;11.12962775;0.168864122
289;20.84307803;11.1322951;0.147428063
291;21.25492534;11.01707146;0.124875202
293;21.26733816;10.78738147;0.116101486
295;21.56406487;10.85372003;0.116037687
297;21.16548254;10.93999774;0.107145271
299;20.47826337;10.90656499;0.11085398
301;20.8324066;10.9542949;0.136047442
303;20.40726355;10.9512394;0.143941183
305;20.82998692;10.95090726;0.133894304
307;20.50820543;10.63298323;0.130278165
309;20.86089072;10.8836726;0.125288226
311;21.25678965;10.79164525;0.123844218
313;20.93416853;10.82208727;0.117047814
315;20.81190203;10.74119198;0.112907462
317;21.07434389;10.76873532;0.10557936
319;20.78336638;10.73656782;0.108112323
321;21.03004099;10.72867583;0.096596444
323;20.69745345;10.58264052;0.08385533
325;20.75166701;11.11889259;0.091394898
327;21.13730484;10.63744132;0.090469416
329;21.15033017;10.64277652;0.091561197
331;21.14633325;10.62438069;0.074527289
333;21.52965357;10.60930724;0.091132169
335;21.30264306;10.53429114;0.094942723
337;20.92793514;10.60405532;0.100910816
339;20.49391702;10.52390711;0.091739408
341;20.83578199;10.55976712;0.10901239
343;21.06615083;10.46563491;0.114316282
345;20.76975244;10.4854343;0.114206728
347;20.93701347;10.44090649;0.117931639
349;21.3620806;10.46028121;0.122283347
351;21.370882;10.51415036;0.111325868
353;20.5707181;10.47381327;0.095319897
355;20.33873763;10.39014836;0.076201612
357;20.91036649;10.35648525;0.069793728
359;20.8717746;10.29968089;0.083685065
361;20.88977552;10.30761916;0.091593557
363;20.61192496;10.29869275;0.092901738
365;20.2764278;10.22547713;0.100376335
367;21.02829122;10.41385162;0.117165892
369;20.91336411;10.32916302;0.112929188
371;20.86489651;10.22892029;0.111267484
373;20.83685113;10.26839001;0.116881919
375;20.86217007;10.23179121;0.123062312
377;20.92329856;10.07086752;0.113406695
379;20.87321429;10.15579671;0.105514296
381;20.53880569;10.10218665;0.097491502
383;21.12513021;10.00825752;0.103723551
385;21.75867508;10.17404546;0.107586482
387;21.30885513;10.02262918;0.095601272
389;20.68433016;10.01748782;0.088249485
391;20.52307336;10.00419585;0.092231426
393;20.7368114;10.18814927;0.097730146
395;20.68078558;10.74287996;0.09104967
397;20.77144959;9.95784029;0.092043811
399;20.17972294;10.05175092;0.088699545
401;20.47189868;9.42168125;0.096185589
403;20.47966697;9.93765373;0.079880278
405;20.46547357;9.95947421;0.064164973
407;20.71781461;9.90528218;0.061856331
409;20.58996962;9.83402336;0.060744457
411;20.81379525;9.84634569;0.051148815
413;21.5518494;9.8727538;0.046422673
415;20.60824743;9.84841353;0.050928288
417;20.38857806;9.75335843;0.054542735
419;20.3826935;9.8378722;0.063385566
421;20.7246948;9.78697576;0.059629619
423;20.70039066;9.75573991;0.060160168
425;20.66469723;9.67931197;0.050404309
427;20.67424324;9.68366876;0.046525414
429;20.64761731;9.66217068;0.045294294
431;20.62008123;9.72788245;0.056275299
433;20.08303391;9.68570836;0.050894334
435;19.73163654;9.61002798;0.050975769
437;20.61170244;9.66079585;0.050313975
439;20.5673663;9.61508655;0.053419527
441;20.32478104;9.56659935;0.044598982
443;20.14494952;9.54578454;0.041009337
445;19.89746799;9.52332705;0.04719615
447;20.13499843;9.52248696;0.051998373
449;19.9421162;9.53265865;0.048412279
451;19.96352394;9.45104308;0.037798553
453;19.85313621;9.44823693;0.050535285
455;20.06723375;9.50782844;0.050435806
457;19.9675639;9.44317884;0.047629364
459;19.89441088;9.38847009;0.042385773
461;19.24584769;9.3555448;0.045890786
463;19.36677175;9.46955969;0.039403179
465;20.08377178;9.45759677;0.042888471
467;20.67712616;9.40305409;0.038029996
469;20.32129403;9.32305393;0.029489077
471;20.00950506;9.36316943;0.032080133
473;20.00318887;9.32508427;0.03777563
475;20.40063563;9.25959458;0.047044398
477;20.12091651;9.23370318;0.04572276
479;19.95686039;9.22412174;0.046721495
481;20.34777092;9.22189757;0.04468098
483;20.34024877;9.24036791;0.051616351
485;20.29343767;9.21438398;0.047149058
487;19.80603874;9.19879381;0.047185256
489;19.74063394;9.20883645;0.056465329
491;19.88107913;9.22294074;0.062306444
493;20.17945131;9.13020235;0.053663938
495;19.83831054;9.04527316;0.040239564
497;19.96847679;9.15090612;0.042150205
499;20.11123431;9.03943927;0.037743891
501;20.16509726;8.94239035;0.029540287
503;19.86281563;9.21163335;0.025563188
505;19.55239647;9.01633552;0.024532026
507;19.36680209;9.00775148;0.0202836
509;19.67353364;8.99736745;0.026142263
511;19.58477276;9.01902186;0.025769141
513;19.31181983;8.93828291;0.020456419
515;19.35202182;8.98268118;0.024067677
517;19.91638219;8.96068537;0.037323825
519;19.77821603;8.96013115;0.035433964
521;18.89983803;8.89606304;0.035094931
523;18.89422438;8.89709696;0.032468077
525;19.13231921;8.85270746;0.031838526
527;19.22146832;8.88683274;0.028346793
529;19.71190205;8.83306537;0.023441032
531;18.90275708;8.93556004;0.020417579
533;18.50647551;8.74808992;0.020417579
535;19.06982398;8.74091773;0.024474546
537;19.04532509;8.83337901;0.020996651
539;19.01562453;8.77811652;0.016061117
541;19.41599469;8.74175782;0.017371611
543;18.62864295;8.71246027;0.017371611
545;19.08682613;8.73321956;0.014289172
547;19.19132293;8.73645038;0.008574666
549;18.49810396;8.68050462;0.008574666
551;18.67052928;8.67892622;0.007498637
553;18.62789939;8.72743193;0.010882269
555;19.18224238;8.67024965;0.016029626
557;19.49709942;8.63965081;0.013059609
559;19.17717835;8.62228793;0.013059609
561;18.33298486;8.65228726;0.014961964
563;18.90250874;8.68201825;0.018837706
565;18.89475511;8.63005087;0.010622118
567;19.06008687;8.58844025;0.010622118
569;18.35700397;8.61588229;0.011572671
571;18.24400259;8.51123699;0.009097932
573;18.81014675;8.50877223;0.010345683
575;18.90423406;8.51067352;0.015845526
577;18.93956188;8.51706114;0.015845526
579;18.49933638;8.48600987;0.014894972
581;18.65151391;8.41440966;0.014894972
583;19.1910497;8.48128393;0.012683718
585;18.44167269;8.51098764;0.007624578
587;17.56705524;8.42036287;0.007624578
589;17.75916152;8.40908324;0.007624578
591;18.18474805;8.44545119;0.007624578
593;18.67416421;8.38703191;0.003166194
595;18.25597739;8.38245353;0.001837487
597;17.84813003;8.3402244;0.001837487
599;18.21832919;8.37303865;0.001837487
601;18.81873585;8.36348498;0.007475845
603;18.5439371;8.3723281;0.005835483
605;18.22525898;8.31031761;0.005835483
607;18.08501979;8.31854223;0.005835483
609;18.4532487;8.31332684;0.011748187
611;18.17327676;8.2679867;0.00610983
613;18.58259;8.24886133;0.005912704
615;18.05042533;8.17478711;0.005912704
617;18.21543947;8.20860752;0.010933237
619;18.65270972;8.25881192;0.016024707
621;18.31163588;8.19308212;0.016024707
623;17.92749724;8.13921297;0.016024707
625;18.22490127;8.15822779;0.016024707
627;18.30117956;8.20501679;0.021252306
629;18.56406107;8.16319383;0.012015831
631;18.35596599;8.17549814;0.012015831
633;18.26106654;8.13413638;0.012015831
635;18.21959368;8.11720791;0.018748657
637;18.53673216;8.12138013;0.015112952
639;18.48623887;8.01129785;0.013345253
641;17.83201637;8.11609997;0.013345253
643;18.48367627;8.00336884;0.013345253
645;17.96300884;8.02810651;0.006833469
647;17.83045001;8.06757575;0.001292171
649;17.63528712;8.06392025;0.001292171
651;17.37993493;8.16157842;0.001292171
653;17.98186678;8.0189405;0.011045029
655;17.76589161;8.03344171;0.017181297
657;17.85365292;8.09970672;0.016110168
659;17.7881044;7.94208788;0.016110168
661;18.4990469;7.95208425;0.018449937
663;18.06853698;7.80904942;0.016514945
665;17.8397488;7.94110023;0.010157635
667;17.48818627;7.83846677;0.010157635
669;18.06636274;7.87768714;0.010157635
671;17.69140592;7.911978;0.016564091
673;17.77060992;7.85378956;0.008746225
675;17.75517095;7.8043975;0.008746225
677;18.23465992;7.89812306;0.014836744
679;17.89666175;7.84598961;0.015562072
681;17.37373414;7.80852344;0.006815847
683;17.21226672;7.85692786;0.006815847
685;17.42030596;7.86870571;0.021889664
687;17.64985612;7.77348454;0.015799145
689;17.34762658;7.74586717;0.015073817
691;17.60696742;7.72011408;0.015719485
693;17.55450897;7.73192943;0.018647095
695;17.18409645;7.74102142;0.007653004
697;17.57540691;7.75403628;0.007653004
699;17.50071823;7.79281299;0.013657204
701;17.54008287;7.78175494;0.018362971
703;16.87876478;7.73965487;0.016415576
705;17.00438171;7.68506641;0.01233585
707;17.5276001;7.64208924;0.02478605
709;17.68626822;7.60669043;0.021621148
711;17.70465176;7.54759761;0.017052739
713;17.41633321;7.56413842;0.016072523
715;17.5425691;7.96333613;0.02520763
717;17.77726172;7.5881558;0.022154854
719;17.30752016;7.56743353;0.019315556
721;17.17774772;7.61989035;0.01853253
723;17.19946207;7.6130688;0.024731446
725;17.05339159;7.58124221;0.023573505
727;17.00265696;7.50941116;0.014176081
729;16.92887625;7.49837161;0.014176081
731;17.92539687;7.55117859;0.015293534
733;17.09165476;7.57517796;0.012903434
735;17.08897344;7.43535495;0.004926269
737;17.42712526;7.43349993;0.00505841
739;17.36919629;7.47507403;0.00505841
741;17.36165378;7.41365428;0.003940957
743;16.46108125;6.98294361;0.000132141
745;17.29603488;7.47793521;0.000132141
747;17.0642809;7.43205059;0.008453936
749;16.53791204;7.41063627;0.008453936
751;17.12655675;7.36992078;0.008453936
753;17.53171022;7.36749303;0.010200547
755;16.90615723;7.37470175;0.014077863
757;16.51332197;7.3325374;0.005623927
759;16.50186898;7.25217734;0.005623927
761;17.19281175;7.23307048;0.005623927
763;16.81565351;7.33531579;0.003877316
765;16.8698347;7.3373739;-1.68546E-15
767;16.88701186;7.27847491;-1.68546E-15
769;17.22028478;7.36190849;0.00593931
771;16.9141172;7.2333471;0.00593931
773;16.69347509;7.21625208;0.00593931
775;17.26913949;7.25260202;0.007702
777;16.80104415;7.24131312;0.010114858
779;16.83175887;7.15848831;0.004175548
781;17.16467608;7.16480191;0.004175548
783;16.94839918;7.27724716;0.007138605
785;16.71586062;7.18017973;0.005375915
787;16.57959528;7.19401617;0.002963057
789;16.85138406;7.15494385;0.007450495
791;16.35431206;7.13764574;0.013553685
793;16.53593175;7.13780305;0.010590628
795;16.49089473;7.09914565;0.010590628
797;16.54563319;7.13009562;0.015089671
799;16.41947133;7.17688462;0.010602232
801;16.27326077;6.88112296;0.004499043
803;16.63007963;7.03924975;0.006410761
805;16.26822198;7.07584807;0.010757731
807;16.25572729;6.96400281;0.006258688
809;16.01456666;6.97164595;0.006258688
811;16.47441378;7.02032698;0.009930456
813;16.66568343;7.03799424;0.011855738
815;16.73880126;7.04017264;0.007508768
817;16.30015225;7.0175856;0.007508768
819;16.06994549;7.06871288;0.010717142
821;16.17203157;6.97380584;0.007045374
823;16.30912295;6.82909082;0.003208375
825;16.45570876;6.87419086;0.005269446
827;16.12518728;6.92734898;0.009834567
829;15.80649873;6.93045951;0.006626192
831;16.15139164;6.90812182;0.006626192
833;16.49442825;6.91845082;0.011439455
835;16.19641506;6.98532508;0.009378384
837;16.22042971;6.85043159;0.006519552
839;16.41416639;6.95576942;0.011636371
841;16.48486349;6.89454399;0.011636371
843;16.10254979;6.77078257;0.006823108
845;16.08643899;6.78481284;0.006823108
847;16.62388739;6.82478029;0.008675745
849;15.8606456;6.86127731;0.003829895
851;16.55926317;6.7956493;0.003829895
853;16.12274193;6.81353766;0.003829895
855;16.95281649;6.78382518;0.003829895
857;16.57052647;6.67838606;0.001697451
859;16.90794743;6.79000972;0.001426481
861;16.25868952;6.71233552;0.002656698
863;16.55310014;6.76187516;0.003182773
865;16.27339399;6.70550472;0.003182773
867;16.42091214;6.66333988;0.001756292
869;16.23626656;6.71182757;0.001756292
871;16.32171264;6.70448931;0.004581828
873;16.39305152;6.6469744;0.004055753
875;15.69588978;6.59806252;0.004055753
877;16.42934733;6.65967562;0.004055753
879;16.09132327;6.68972073;0.004055753
881;16.13914413;6.62575391;-1.68407E-15
883;16.47172734;6.63984847;0.010390809
885;16.15720037;6.66010955;0.010432237
887;15.75848864;6.57044516;0.010432237
889;16.03064246;6.58973709;0.010432237
891;16.0677134;6.58212171;0.010432237
893;15.77520667;6.47727333;4.14276E-05
895;15.96954223;6.51435184;-1.68377E-15
897;16.19547393;6.56453773;-1.68377E-15
899;16.45217114;6.54750748;0.000396208
901;16.38968283;6.57899267;0.000396208
903;16.10542168;6.48561776;0.000396208
905;16.09391823;6.46484922;0.000396208
907;16.04050993;6.50536163;0.001352184
909;16.33479165;6.45099427;0.000955976
911;15.928293;6.41717386;0.000955976
913;15.58339968;6.41222633;0.000955976
915;16.07592392;6.50636731;0.004575336
917;15.74783039;6.39155908;0.00361936
919;15.5035379;6.39201152;0.00361936
921;16.05588479;6.38951949;0.00361936
923;15.97145019;6.44221592;0.00361936
925;15.85866981;6.3132021;-1.68407E-15
927;15.97162409;6.35435152;-1.68407E-15
929;16.11743431;6.36436639;0.000836338
931;15.79416986;6.38539305;0.000836338
933;15.47256633;6.32611565;0.000836338
935;15.97167038;6.31727301;0.000836338
937;16.55590139;6.30547666;0.000836338
939;16.07338871;6.27016113;-1.68407E-15
941;15.54568274;6.25389694;-1.68407E-15
943;15.99019987;6.2696074;0.00397916
945;16.23484718;6.28563149;0.010409981
947;16.03310545;6.26794572;0.010409981
949;16.12824997;6.28974769;0.010409981
951;15.8503582;6.29752914;0.010409981
953;16.11815908;6.34767802;0.006430821
955;15.91255813;6.14763623;-1.68476E-15
957;15.52267229;6.18895172;0.006930555
959;16.08504846;6.16606956;0.006930555
961;15.51710109;6.18717024;0.006930555
963;15.69103372;6.17351838;0.006930555
965;15.7644556;6.18051525;0.006930555
967;15.6711396;6.09602924;0.009475201
969;15.51503405;6.10272124;0.009475201
971;15.65341925;6.21164006;0.009475201
973;15.48135566;6.05606082;0.009475201
975;15.52991166;6.12055409;0.009475201
977;16.06009718;6.04215035;-1.68476E-15
979;16.10431858;5.99664462;0.005932852
981;15.5625383;6.10609915;0.005932852
983;15.71200979;6.08280156;0.005932852
985;16.29732417;6.08617995;0.005932852
987;15.90885691;6.04500325;0.006656663
989;15.30301503;6.01111807;0.000723811
991;15.65312997;5.94729882;0.000723811
993;15.53196986;5.9985274;0.006992032
995;16.07907153;6.03554162;0.009430855
997;16.09131465;6.02620954;0.008707044
999;15.69182269;5.97839587;0.008707044
1001;11.7114311;5.94958777;0.010901359
1003;15.85740121;5.9976878;0.005261774
1005;15.39295939;5.9593718;0.002822951
1007;15.47177199;5.94512968;0.002822951
1009;15.85818091;5.97741747;0.003312221
1011;15.45310599;5.98192231;0.001576074
1013;15.3669802;5.82306647;0.002353836
1015;15.33545696;5.87291048;0.004250071
1017;15.87058193;5.90260494;0.020281555
1019;15.62459151;5.85593575;0.021410328
1021;15.25788273;5.83191836;0.020952159
1023;15.50110147;5.85394241;0.021655343
1025;15.40403949;5.86525906;0.025282153
1027;15.43465126;5.84300417;0.009250669
1029;15.32675179;5.82808754;0.007632627
1031;15.7026925;5.87069556;0.007632627
1033;16.01035392;5.80329483;0.011154168
1035;15.61575209;5.81779604;0.01439674
1037;15.31992164;5.71322477;0.015514623
1039;15.32894365;5.88154127;0.019452151
1041;16.05597329;5.79727685;0.02542608
1043;15.65433043;5.70473229;0.019794957
1045;15.44760497;5.63270741;0.01102934
1047;15.58558078;5.69888963;0.01368884
1049;15.56079973;5.83365406;0.017698534
1051;15.7307955;5.67066302;0.011724605
1053;15.24482705;5.65320858;0.011724605
1055;15.29282275;5.59119808;0.012711374
1057;15.69865913;5.69185574;0.014748763
1059;15.09005312;5.64614645;0.006801541
1061;15.23819081;5.64104258;0.006801541
1063;15.09435748;5.64563898;0.006801541
1065;15.44896681;5.64633151;0.016924481
1067;15.14066549;5.66869696;0.019133803
1069;15.08956713;5.58849372;0.019133803
1071;15.3270802;5.64009194;0.020460923
1073;15.41212944;5.60296668;0.020460923
1075;15.40803757;5.5834629;0.014039578
1077;15.08577133;5.56490977;0.006149761
1079;15.15029112;5.59267518;0.006149761
1081;15.70971881;5.61489307;0.011015599
1083;15.46124689;5.56000899;0.011605524
1085;14.89581932;5.46142745;0.006917161
1087;15.14328602;5.47715641;0.006782883
1089;15.18716229;5.55497769;0.019961265
1091;15.26605589;5.58264132;0.016402153
1093;14.75482216;5.54428879;0.019572899
1095;14.99071439;5.48777128;0.022398077
1097;15.50347705;5.50375836;0.02488291
1099;15.59906553;5.52175776;0.015338774
1101;14.88075405;5.47943659;0.016982479
1103;14.91867231;5.37468951;0.017439616
1105;15.63912401;5.42974891;0.027486615
1107;15.43362045;5.41782301;0.037432951
1109;15.3823646;5.37849208;0.035126643
1111;15.02651665;5.41554332;0.030849092
1113;15.19510162;5.45773543;0.026631283
1115;15.08121478;5.42263223;0.023287651
1117;15.18990181;5.43867434;0.013790948
1119;15.03062576;5.33258019;0.016617129
1121;15.57968084;5.36509882;0.022982266
1123;15.39013252;5.34036115;0.040772488
1125;15.64508406;5.35616414;0.044559974
1127;15.18871057;5.33096478;0.042393856
1129;15.09468812;5.31245791;0.048137047
1131;15.30053188;5.35800114;0.050319907
1133;15.37721627;5.27604417;0.044869392
1135;15.19501985;5.25646637;0.033721086
1137;15.05294274;5.30493507;0.032952738
1139;15.09142185;5.28804361;0.033434537
1141;15.5905759;5.25269058;0.028444684
1143;15.27745892;5.30083688;0.02840236
1145;14.93781748;5.22723311;0.027323542
1147;14.91498286;5.24718883;0.029850403
1149;14.79597623;5.21076584;0.024472108
1151;15.16698867;5.23407316;0.038074444
1153;15.05156523;5.15017741;0.027129786
1155;14.70369437;5.20131444;0.030103196
1157;14.80573725;5.22075344;0.047419394
1159;15.14214737;5.24936771;0.049243845
1161;15.25324804;5.20430468;0.036192569
1163;14.61817741;5.12861553;0.034839845
1165;15.06028836;5.15265142;0.037101974
1167;15.02518981;5.12993581;0.038103077
1169;15.17100589;5.13769827;0.04112912
1171;14.74663627;5.16156809;0.037019914
1173;14.95760701;5.08627537;0.038212206
1175;14.94703676;5.0965956;0.038220518
1177;14.94936158;5.11557292;0.017376356
1179;15.21316584;5.05559374;0.007525049
1181;14.74562649;5.02223453;0.008245529
1183;14.90321504;5.12372303;0.007053237
1185;15.43076954;5.04140616;0.014960981
1187;14.71972634;5.00880425;0.014960981
1189;14.51104543;4.95637568;0.014960981
1191;14.97909976;5.13039701;0.027667403
1193;15.2541553;5.05935979;0.037101251
1195;14.92455239;5.01208086;0.02286075
1197;15.18683775;4.95757567;0.02286075
1199;15.03826209;4.87837859;0.02286075
1201;14.96363536;4.95294226;0.009433848
