Repository: johodges/materials

## A Non-Dimensional Scaling Approach to Modeling Material Pyrolysis

This repository contains the data, scripts, and technical documents required to generate the SPyro cone validation cases.

## Instructions
* Clone this repository with submodules
  ```
  git clone --recurse-submodules https://github.com/johodges/materials
  ```
* Pre-process data
  ```
  python materials/scripts/initialize.py
  ```
* Build latest FDS (example for impi_intel_linux target, but use relevant make target for platform)
  ```
  git clone git@github.com:firemodels/fds.git && cd fds
  cd Build/impi_intel_linux
  ./make_fds.sh
  ln -s fds_impi_intel_linux fds
  cd ../..
  ```
* Run cases
  ```

File: data/rise_materials/Testdata-2183.txt
Keywords
Material1;Material2;Material3;Material4;Product;Object;Scenario;Method;Reference;Comment;Owner;IsPublic;ImportDate
Needle punched carpet;Glue;Recor sealing;;IN1-8-2;Ceiling;;ISO 5660;TRANSFEU;;TRANSFEU;1;2011-08-16 11:53:42
Scalars
Flux (kW/m2);tig (s);qmax (kw/m2);qtotal (MJ/m2);q180 (kw/m2);q300 (kw/m2);Sample mass (g);Mass loss (g);DHc (MJ/kg);Peak smoke production (m2/m2s);Total smoke produced (m2/m2);Specific extinction area (avg) (m2/kg);MARHE (kW/m2);Area exposed (m2);Observations;Test date (YYYY-MM-DD);Test identifier;Product thickness (mm);Thickness1 (mm);Thickness2 (mm);Thickness3 (mm);Thickness4 (mm);Product density (kg/m3);Density1 (kg/m3);Density2 (kg/m3);Density3 (kg/m3);Density4 (kg/m3);Product area weight (kg/m2);Area weight1 (kg/m2);Area weight2 (kg/m2);Area weight3 (kg/m2);Area weight4 (kg/m2)
25;71;231.81;37.19;;;19.29;13.93;24.71;;406.60;;51.79;0.0088;End flame at 290s;2011-07-19;c_LSFIRE_IN1-8-2_25c;10.0;;;;;;;;;;;;;;
VectorData
Time (s);HRR (kW/m2);Mass (g);SPR (m2/(m2*s))
1;5.950949315;19.29;0.059821996
3;5.908746478;19.20900968;0.055500083
5;5.519361833;19.27442223;0.056740557
7;5.393902344;19.30114279;0.053176182
9;5.289587932;19.23754287;0.04950723
11;5.093141242;19.36430096;0.049657947
13;4.309397227;19.39348707;0.059209322
15;3.852933114;19.26864355;0.06044096
17;3.390141957;19.34731445;0.060283927
19;2.969312788;19.27703438;0.057962039
21;2.566922249;19.23965842;0.043898694
23;2.139318761;19.2144835;0.055062855
25;1.76573028;19.22737484;0.063053756
27;1.904457296;19.15755449;0.099721706
29;1.636405968;19.19570328;0.142682587
31;1.308850172;19.14056846;0.217876935
33;1.5710047;19.07494426;0.252882898
35;1.669831292;19.08187294;0.299860078
37;1.564966014;19.09688032;0.375970681
39;1.592121771;19.03045562;0.445906148
41;1.539744903;19.06268787;0.526240302
43;1.455324933;19.04712854;0.629648892
45;1.274300002;18.97062805;0.732756955
47;1.624503469;18.88491731;0.850378429
49;1.759315499;18.92514621;1.003871554
51;2.07852377;18.84124762;1.126189265
53;2.335427168;18.8456923;1.274567386
55;2.319705612;18.81016586;1.549954033
57;2.26064872;18.8169193;1.685496011
59;2.506042782;18.81647755;1.888644202
61;2.139375922;18.73357314;2.145189028
63;2.176002474;18.58756589;2.467640741
65;1.987709082;18.57663476;2.52023456
67;2.78370305;18.36899702;2.810614945
69;2.912682804;18.54182628;3.134682074
71;-4.533414215;18.50948336;2.926459682
73;-15.93089195;18.51342125;3.675292776
75;-12.30964062;18.30124707;6.649488803
77;46.21321224;18.18171233;9.517215317
79;139.1717578;17.67504015;12.77391075
81;179.112266;16.97383275;16.06449298
83;218.2089899;16.95484137;18.09010485
85;225.1872172;16.55429706;17.70554988
87;231.812358;16.06763763;16.69584823
89;228.0098595;15.83819296;14.30639459
91;207.7957891;15.49216696;12.07751209
93;183.2158651;15.44117343;9.505820417
95;164.0900303;15.20819524;7.079656183
97;143.4375209;14.97482141;5.070581374
99;130.6180349;14.79686736;3.773426902
101;118.6408037;14.79007654;2.644231123
103;110.3336164;14.65055672;2.0232858
105;103.8344657;14.49920381;1.466964235
107;96.2688553;14.67474765;1.039067366
109;88.97174585;13.98699373;0.728762721
111;85.4060242;14.19659119;0.51063835
113;80.69698175;14.23283511;0.322805072
115;75.17226036;14.0859264;0.247985102
117;71.85677945;13.99873458;0.195703541
119;67.93974286;13.97711163;0.15110597
121;62.41820581;13.9038966;0.134949976
123;59.41031679;13.86204002;0.131254251
125;57.22837763;13.92026564;0.1246917
127;53.23140449;13.93328611;0.112903838
129;50.48919383;13.80515713;0.110230698
131;48.30738451;14.07365254;0.103876567
133;47.29885774;13.5501055;0.109346796
135;45.62929484;13.51477226;0.097242502
137;44.11495408;13.31054863;0.091908515
139;43.02136948;13.48026719;0.085878032
141;44.15698284;13.39444625;0.070053411
143;42.46031811;13.37762673;0.053178626
145;42.25671453;13.35117316;0.060721869
147;42.92333583;13.19867946;0.060489598
149;43.83226019;13.14844031;0.061699577
151;44.19002475;13.08995692;0.072957236
153;43.58092442;13.04918579;0.062432505
155;44.4342143;13.05730137;0.055546157
157;45.5212754;13.07026651;0.059085034
159;45.69486602;13.02943032;0.076308298
161;47.07944252;12.88150025;0.085061883
163;47.39968297;12.77115828;0.10696972
165;48.64839299;12.76512184;0.111613331
167;48.96780215;12.8014211;0.12212641
169;49.99377166;12.72640314;0.116291698
171;49.3724768;12.78050737;0.114962402
173;49.58293385;12.95130312;0.111233779
175;49.96781278;12.58233911;0.144658006
177;50.80796662;12.47421415;0.158822444
179;51.44041923;12.41771767;0.171805243
181;52.46481733;12.41119433;0.186032484
183;52.53524716;12.19333468;0.208884379
185;54.20628186;12.51817851;0.204227832
187;55.20297565;12.30515821;0.197974237
189;54.87151197;12.22124214;0.1913765
191;55.06944773;12.19028952;0.190615829
193;55.90321721;12.08469515;0.187670174
195;56.16494058;12.08225727;0.166752407
197;55.99713986;12.05016241;0.167539735
199;56.02090347;11.97927554;0.161091146
201;56.10833092;11.97277113;0.14123669
203;55.99414195;11.90101922;0.128868082
205;54.1842308;11.89697065;0.134843486
207;54.18166613;11.79932633;0.131325973
209;53.81576758;11.71234617;0.135271239
211;53.00149761;11.7081141;0.144664856
213;53.10804871;11.6988854;0.134367582
215;52.87175772;11.37956248;0.128513725
217;50.79461352;11.77360966;0.115125257
219;49.99015941;11.61593535;0.112275213
221;49.93172684;11.56654329;0.094283235
223;49.33127408;11.50072636;0.092189705
225;48.66073563;11.44048569;0.082162525
227;47.51308496;11.36258762;0.065069772
229;46.7826878;11.43801043;0.050469559
231;46.14535273;11.3578206;0.046541516
233;44.75205288;11.41136366;0.04505733
235;42.50256652;11.24851893;0.04173217
237;41.06811764;11.19207924;0.043688148
239;41.161408;11.18821466;0.037628397
241;38.79853394;11.16378489;0.029611664
243;38.4203463;11.21062888;0.018452494
245;37.74484835;11.13198517;0.014327546
247;36.61562265;11.17654662;0.014399806
249;36.94467292;10.75390217;0.029139256
251;36.60264679;10.99832655;0.039209363
253;36.33731326;11.01925047;0.035559162
255;34.39608035;10.99274205;0.028587494
257;34.11862191;10.87259225;0.024809557
259;33.45154097;10.98990028;0.013073846
261;32.96256949;10.8517426;0.010120332
263;33.53118586;10.85279115;0.023146228
265;33.09153401;10.89270645;0.037223795
267;32.95721491;10.94490582;0.039358031
269;32.89387657;10.90176234;0.036354293
271;31.72125275;10.78808054;0.029746904
273;31.75679951;10.69724452;0.01912966
275;31.70447557;10.7789334;0.015959774
277;31.72283598;10.66987008;0.022226804
279;31.56561593;10.69057312;0.038732229
281;31.82988069;10.65335395;0.040561963
283;32.10576304;10.62386444;0.039192024
285;31.32184435;10.67959684;0.031317652
287;31.00960721;10.54558821;0.031998649
289;30.73263257;10.55866402;0.026734973
291;29.53725017;10.51023799;0.040680078
293;29.06783809;10.51209771;0.063255639
295;29.13605801;10.35462728;0.074425354
297;29.19617304;10.53233279;0.081855289
299;28.92624647;10.45258519;0.083226172
301;29.3769974;10.40275138;0.083039753
303;28.61106578;10.42170635;0.071300486
305;28.59194662;10.32857954;0.078120438
307;28.81298658;10.39899698;0.075362456
309;28.67846215;10.37327012;0.075262834
311;28.52015494;10.33562716;0.065771898
313;28.83484967;10.35566758;0.054650685
315;28.51126975;10.33307909;0.034037868
317;28.99857499;10.29303563;0.024169707
319;28.71567327;10.18385386;0.012112521
321;28.67749913;10.20929577;0.016857636
323;28.90944861;10.15621339;0.025439009
325;29.03905202;10.16243285;0.02502885
327;28.78950463;10.15887215;0.024626239
329;29.53127871;10.13315402;0.024170414
331;29.26430607;10.21016034;0.012818612
333;28.7762085;10.08736052;0.007383208
335;28.53120689;10.04043401;0.013457304
337;28.96933459;10.04608405;0.012552013
339;29.26223425;10.0201465;0.012552013
341;29.28500869;9.91883177;0.012552013
343;29.21792964;10.04818357;0.00865225
345;29.30297678;9.96255633;0.002578154
347;29.30112159;10.03422475;0.006357053
349;28.96825329;9.96753354;0.006357053
351;29.04833205;9.87144458;0.00845472
353;29.3680437;9.86363239;0.011400297
355;29.01922425;9.84152157;0.011400297
357;29.28268888;9.84112642;0.005043243
359;29.49611763;9.84235167;0.005043243
361;28.70691696;9.83998807;0.004341941
363;28.97587029;9.80562959;0.003135488
365;28.8993459;9.79576642;0.003135488
367;29.56891495;9.72584559;0.003135488
369;29.6806581;9.69377839;0.003135488
371;29.96712309;9.69670462;0.001739123
373;28.87736955;9.69985125;-9.64159E-16
375;29.02076911;9.70601585;-9.64159E-16
377;29.43524292;9.69961338;0.001933038
379;29.44988286;9.59720447;0.005548512
381;29.26155284;9.58667916;0.005548512
383;29.54947291;9.59714962;0.005548512
385;29.35247149;9.58364274;0.005548512
387;29.64424788;9.59876079;0.00522663
389;29.335119;9.54769348;0.001852469
391;28.75093632;9.50605001;0.001852469
393;29.28661142;9.50030822;0.005960251
395;28.95011774;9.45928854;0.012162575
397;29.47097848;9.38758226;0.010551419
399;29.77819368;9.47955857;0.010310107
401;29.54389562;9.4212781;0.010310107
403;29.28864811;9.44701371;0.006202324
405;29.26033662;9.37660646;-9.63812E-16
407;29.24063557;9.32045998;0.000185905
409;29.29061627;9.30740359;0.011200135
411;29.36807378;9.33362706;0.016629112
413;29.74752819;9.28451995;0.016629112
415;29.87215428;9.33163141;0.016629112
417;29.81413012;9.27141016;0.016443207
419;30.28512519;9.25419354;0.005428977
421;29.51656802;9.23636139;0.003141643
423;29.12493879;9.22212829;0.009054825
425;28.72779507;9.20159126;0.018674531
427;29.53117314;9.12581845;0.020511163
429;29.14372134;9.11591935;0.020511163
431;29.4967418;9.09809545;0.017369519
433;29.28155138;9.13600443;0.011456338
435;29.5202006;9.07607638;0.001836632
437;28.99997212;9.0842109;0.002010606
439;29.07786701;9.08705412;0.002502951
441;28.82381717;9.00223804;0.002502951
443;29.38464499;9.0281853;0.002502951
445;29.35431991;9.08976093;0.011300718
447;29.02921434;8.99039768;0.009290111
449;29.65363425;9.03551107;0.010047139
451;29.44922578;9.0021929;0.010047139
453;29.10227;9.02849938;0.010047139
455;28.99134517;8.93761918;0.001249372
457;28.87896209;8.91550836;0.001249372
459;28.81146239;8.91417486;0.001381419
461;28.52970318;8.86110122;0.001381419
463;28.84591638;8.83848505;0.001808073
465;28.80826141;8.83985691;0.001808073
467;29.05842227;8.8386336;0.001808073
469;29.10276229;8.80462561;0.000426654
471;29.2197163;8.90893211;0.000426654
473;29.06015956;8.83370298;-9.67715E-16
475;29.01679998;8.78454053;-9.67715E-16
477;28.98639082;8.76462099;0.004048885
479;28.94447128;8.68531514;0.004859438
481;28.83744183;8.68535106;0.004859438
483;28.45795784;8.58959366;0.004859438
485;28.61375318;8.66462083;0.004859438
487;28.20029469;8.7600195;0.000810553
489;28.41858785;8.65624845;-9.67976E-16
491;28.67127772;8.67462381;-9.67976E-16
493;27.79241977;8.66599269;-9.67976E-16
495;28.29024792;8.51096063;-9.67976E-16
497;28.57643399;8.49971735;-9.67976E-16
499;28.6582151;8.5473895;-9.67976E-16
501;28.54083851;8.60002139;-9.67976E-16
503;28.69345758;8.55900171;-9.67976E-16
505;28.19053095;8.56435709;-9.67976E-16
507;28.42905431;8.51850728;0.00035182
509;28.6223387;8.46188313;0.00035182
511;29.12574834;8.42652271;0.00035182
513;28.56601478;8.4415029;0.00035182
515;28.28123123;8.41940082;0.00035182
517;28.71705407;8.48007402;-9.67976E-16
519;28.19939757;8.42682611;-9.67976E-16
521;28.41457995;8.4029211;-9.67976E-16
523;28.15286987;8.40280217;-9.67976E-16
525;28.60126223;8.34139255;0.000782607
527;28.63147183;8.35208582;0.004009957
529;28.25592601;8.36328444;0.004009957
531;27.84103272;8.32941432;0.004009957
533;28.28919994;8.36196987;0.004009957
535;27.80744059;8.33394348;0.00322735
537;28.5148116;8.33540659;-9.67282E-16
539;28.35901955;8.23323604;-9.67282E-16
541;28.27256904;8.2280826;-9.67282E-16
543;28.27374746;8.26479595;-9.67282E-16
545;28.32107837;8.24832497;-9.67282E-16
547;28.21596723;8.20881549;-9.67282E-16
549;28.17345862;8.18012647;-9.67282E-16
551;28.83420727;8.16361908;-9.67282E-16
553;27.84675433;8.10990224;-9.67282E-16
555;28.26374283;8.09206183;-9.67282E-16
557;28.0944548;8.12293339;-9.67282E-16
559;28.28332229;8.14601023;-9.67282E-16
561;28.11271446;8.17372449;-9.67282E-16
563;27.88831173;8.16424773;-9.67282E-16
565;27.40966226;8.05780773;-9.67282E-16
567;27.8578954;8.05052856;-9.67282E-16
569;28.10272586;8.05222323;-9.67282E-16
571;27.66562158;8.0329833;-9.67282E-16
573;27.94024571;8.0158327;-9.67282E-16
575;27.80245727;8.0178667;-9.67282E-16
577;27.29821126;7.99326363;-9.67282E-16
579;27.59297823;7.96443674;7.21377E-06
581;27.83444456;7.92512047;7.21377E-06
583;27.81706478;7.97948053;7.21377E-06
585;27.94559098;8.09114678;7.21377E-06
587;27.51817271;7.89466251;7.21377E-06
589;27.50584788;7.8973868;-9.67282E-16
591;27.6882784;7.86612252;-9.67282E-16
593;26.77110738;7.84016653;-9.67282E-16
595;27.55644363;7.86700796;0.001328995
597;27.13318238;7.85570935;0.001328995
599;27.22596606;7.85054766;0.001328995
601;27.32695581;7.85472439;0.001328995
603;26.84043774;7.77514233;0.001328995
605;27.02063413;7.76479954;-9.67282E-16
607;27.36336524;7.78663415;-9.67282E-16
609;27.19381528;7.77276853;-9.67282E-16
611;26.52561382;7.75732134;-9.67282E-16
613;26.21028697;7.79923229;-9.67282E-16
615;26.53997846;7.74486106;-9.67282E-16
617;26.80668382;7.70024476;0.003327574
619;27.08450691;7.66117509;0.003327574
621;27.12373973;7.69418064;0.003327574
623;26.54456899;7.65891343;0.003327574
625;26.65914158;7.70231759;0.003327574
627;26.76456287;7.70598023;-9.67282E-16
629;26.97722864;7.63368608;0.003017819
631;26.97590804;7.62209232;0.003017819
633;27.08003723;7.57679446;0.003017819
635;26.62687564;7.63710892;0.003017819
637;26.67564933;7.59358825;0.003017819
639;26.45791861;7.59941305;-9.67282E-16
641;26.6472535;7.60519027;-9.67282E-16
643;26.62208945;7.57793718;-9.67282E-16
645;26.86050201;7.54845641;-9.67282E-16
647;26.47666527;7.52714608;-9.67282E-16
649;26.42238823;7.58118575;-9.67282E-16
651;26.63848872;7.51679698;-9.67282E-16
653;25.98890438;7.4829356;0.000782496
655;26.2346497;7.45980342;0.001503167
657;26.75817473;7.44221981;0.001503167
659;26.50844861;7.50454933;0.001503167
661;25.99356968;7.43367121;0.001503167
663;26.10705669;7.45830438;0.000720672
665;26.15833156;7.39572679;-9.67195E-16
667;26.50183904;7.30263008;0.01033422
669;26.38987561;7.38957335;0.01033422
671;26.54931757;7.34184635;0.01033422
673;26.10120956;7.39823263;0.01033422
675;26.23165071;7.36320328;0.01033422
677;25.62932027;7.35572265;-9.67282E-16
679;25.72405196;7.30066162;-9.67282E-16
681;25.91432411;7.30771992;0.003363666
683;26.28173212;7.27440223;0.003363666
685;26.21517119;7.2691488;0.003363666
687;26.45677768;7.27722846;0.003363666
689;25.68440875;7.34051527;0.003363666
691;25.50375194;7.30157716;-9.67282E-16
693;25.19025293;7.27138716;-9.67282E-16
695;25.75967112;7.18788614;-9.67282E-16
697;25.59083408;7.16213161;-9.67282E-16
699;25.95589779;7.15747478;-9.67282E-16
701;26.37774185;7.21435767;-9.67282E-16
703;26.19827995;7.18054338;-9.67282E-16
705;25.65224277;7.16295152;-9.67282E-16
707;25.85683211;7.13634115;-9.67282E-16
709;25.48809368;7.09267194;-9.67282E-16
711;25.72976484;7.18089386;-9.67282E-16
713;26.04032915;7.05306052;0.003235626
715;26.09035327;7.09586565;0.003235626
717;25.98033519;6.99015429;0.003235626
719;25.84235589;7.06864023;0.003235626
721;25.43533177;7.09566419;0.003235626
723;25.22519499;7.16319375;-9.67282E-16
725;25.2202331;7.05068915;-9.67282E-16
727;25.72935788;7.01837583;0.005421357
729;25.13958226;7.16193452;0.006234554
731;25.36563744;7.02381373;0.006234554
733;25.61899738;7.15075532;0.006234554
735;25.18879503;7.01654572;0.006234554
737;25.16132347;7.00217282;0.000813197
739;24.47989486;6.9836227;-9.67108E-16
741;24.93041995;6.94758315;-9.67108E-16
743;24.99266548;6.87672444;-9.67108E-16
745;25.14431006;6.9618546;-9.67108E-16
747;25.64927794;6.89418912;-9.67108E-16
749;25.39759916;6.89384106;-9.67108E-16
751;24.44400639;6.91013582;-9.67108E-16
753;25.22841293;6.92075482;0.003319533
755;25.27339914;6.85014466;0.003448783
757;25.09505232;6.85840636;0.005715658
759;25.44585784;6.81975272;0.012920192
761;25.04996695;6.72694921;0.012920192
763;25.18168854;6.88292108;0.009600659
765;25.54032769;6.77919712;0.009471409
767;25.32080092;6.91605625;0.007204534
769;25.01364362;6.80277882;-9.6867E-16
771;24.78169492;6.77317912;-9.6867E-16
773;24.84578173;6.71971081;0.005448128
775;25.20395532;6.73158031;0.010676716
777;24.92730848;6.75178626;0.011445311
779;24.80127437;6.73135118;0.011445311
781;24.7472142;6.79447246;0.011445311
783;24.45848177;6.65539681;0.005997183
785;24.47062002;6.72885019;0.000768595
787;24.62047464;6.64253362;-9.68323E-16
789;25.37446571;6.672961;0.005435141
791;24.81218753;6.61672375;0.005435141
793;24.81461786;6.62673595;0.005435141
795;25.03619501;6.72155452;0.005435141
797;24.3683374;6.71884091;0.005435141
799;24.56835209;6.63636125;-9.6867E-16
801;24.73210504;6.66905224;0.006442358
803;25.36547629;6.58839395;0.008258677
805;25.40660528;6.50398176;0.008258677
807;25.19824398;6.45116783;0.009753968
809;24.80430768;6.61843784;0.009753968
811;25.09714959;6.59381535;0.00331161
813;24.56620307;6.66218132;0.00149529
815;24.63520096;6.56227534;0.003629972
817;24.36389797;6.54813108;0.013483607
819;24.39667957;6.47491799;0.0207821
821;24.24879822;6.44527119;0.0207821
823;24.72850224;6.48707195;0.0207821
825;24.26493828;6.53951063;0.018647419
827;24.31555037;6.50503323;0.009583839
829;24.50029557;6.40970106;0.004395502
831;24.42567292;6.3895422;0.014207052
833;24.5493503;6.39740924;0.016250196
835;24.23940787;6.30145037;0.016250196
837;24.40329892;6.26655112;0.01396485
839;24.68579815;6.43002838;0.011854694
841;24.64181329;6.41939239;0.002043144
843;24.28794342;6.44015903;-9.66935E-16
845;23.84655186;6.31193976;0.005590893
847;24.31037071;6.3158427;0.017680182
849;23.74719868;6.34395161;0.020749001
851;24.73874139;6.28499007;0.020749001
853;24.66307807;6.33352825;0.020749001
855;24.20021337;6.35257497;0.015158108
857;24.21928581;6.30874022;0.011976899
859;24.17647283;6.36889983;0.011239581
861;24.25773601;6.29092992;0.011239581
863;24.46066003;6.25010441;0.019332473
865;24.35318077;6.16061306;0.022181195
867;24.2533774;6.24718643;0.013273115
869;24.3769491;6.25263307;0.010941614
871;24.53413613;6.26426227;0.014349012
873;24.17272175;6.28245316;0.006256119
875;23.53267418;6.23673297;0.005558412
877;24.03967245;6.20408907;0.01570429
879;24.28157818;6.11519675;0.02582929
881;24.22346931;6.02599278;0.027992822
883;24.28576863;6.13297356;0.030740457
885;23.99005518;6.15671255;0.028589443
887;24.23955338;6.16625533;0.018443565
889;24.07637178;6.1495994;0.020927089
891;23.91733124;6.08652472;0.019168143
893;24.33821421;6.01601699;0.020621394
895;23.47629828;6.0286593;0.030595658
897;24.48703306;6.10113792;0.030595658
899;24.47451849;6.08597521;0.017987134
901;23.98307025;6.12053514;0.015777532
903;23.99267546;5.99026537;0.013109543
905;23.63625875;6.0486939;0.012835768
907;23.58246048;6.02782532;0.018066147
909;24.02566896;6.00726888;0.024518195
911;23.58131747;6.00107757;0.025774889
913;24.26456071;6.03369672;0.024241991
915;23.59991579;5.98796584;0.014541502
917;23.69610212;6.00327759;0.011493631
919;23.90480065;5.99303626;0.005041584
921;24.16578409;5.87734135;0.014975717
923;23.73365929;5.95233212;0.017315289
925;24.4987493;5.86827867;0.017315289
927;24.27919647;5.87325588;0.016813238
929;24.02616764;5.86300679;0.016813238
931;24.04904543;5.96454967;0.00402003
933;24.00018316;5.92546253;0.001680458
935;23.77489366;5.85805433;0.005500665
937;23.40176207;5.79041749;0.003820207
939;24.27708617;5.84091247;0.006857117
941;24.18217441;5.83665322;0.006857117
943;23.65518312;5.83953528;0.006857117
945;23.86182416;5.76578626;0.00303691
947;24.35801861;5.83026046;0.013973578
949;23.7910205;5.82325993;0.014779561
951;23.94186924;5.70116886;0.014779561
953;23.51566226;5.69767175;0.017415136
955;23.73788023;5.73223168;0.01753751
957;23.75328255;5.81267685;0.006600843
959;23.1918833;5.71258592;0.002757949
961;23.36692509;5.72003063;0.002757949
963;23.49319121;5.63455047;0.00608561
965;24.15166308;5.67916047;0.010743047
967;23.52883684;5.69045034;0.010743047
969;23.4152009;5.75012111;0.010743047
971;23.53301848;5.58277975;0.010743047
973;23.19002948;5.54609457;0.00776867
975;23.27848027;5.64064517;0.010106625
977;23.74898885;5.59269778;0.014742439
979;23.56048039;5.55991262;0.014742439
981;23.61697465;5.62428439;0.014742439
983;23.38937694;5.60554446;0.01175358
985;23.5916803;5.7220787;0.007775791
987;23.54548406;5.59803907;0.003836575
989;23.31365263;5.54955867;0.003836575
991;23.33728645;5.55256742;0.009546556
993;23.51385887;5.64906998;0.012542037
995;23.32837685;5.4700601;0.00940206
997;22.82793119;5.50701033;0.008705462
999;22.82009877;5.57334183;0.008705462
1001;23.21424739;5.49275879;0.005852998
1003;22.89194466;5.57083016;0.003079344
1005;22.96490474;5.46158577;0.0047627
1007;22.95755836;5.44159244;0.006414342
1009;23.40645975;5.42155251;0.006414342
1011;23.30708677;5.42887537;0.003556826
1013;23.79000003;5.46638872;0.003334998
1015;22.92809619;5.49379909;0.001651642
1017;22.66677386;5.47131059;0.002917971
1019;22.74027491;5.42655691;0.015382308
1021;23.19440678;5.3902693;0.023532288
1023;23.25342733;5.36479098;0.024961916
1025;23.34720477;5.41066846;0.024961916
1027;23.32404045;5.40761261;0.022043944
1029;22.73009781;5.4055893;0.009579608
1031;22.85729515;5.43482978;0.001429628
1033;22.47215689;5.3371874;0.003200304
1035;22.81300973;5.32984464;0.003200304
1037;22.98940727;5.25537037;0.003200304
1039;23.03793964;5.28233899;0.003200304
1041;22.61989813;5.35417489;0.003200304
1043;23.25451799;5.20210644;-9.6867E-16
1045;22.69697051;5.32222906;-9.6867E-16
1047;22.4971826;5.28444775;-9.6867E-16
1049;22.7187943;5.30873091;-9.6867E-16
1051;23.19499613;5.2685758;-9.6867E-16
1053;22.65145196;5.21324972;-9.6867E-16
1055;22.96159854;5.14403083;-9.6867E-16
1057;22.48526031;5.18598838;-9.6867E-16
1059;22.70316114;5.23040274;-9.6867E-16
1061;22.78985006;5.24315573;-9.6867E-16
1063;22.51480444;5.27022678;-9.6867E-16
1065;22.83664027;5.1514566;0.00809994
1067;23.07316806;5.12934578;0.013188222
1069;23.39093659;5.1942695;0.013188222
1071;22.7123142;5.11820542;0.013188222
1073;22.43811761;5.19804331;0.013188222
1075;23.0900751;5.18305438;0.005088282
1077;23.0099009;5.12930161;0.000191787
1079;22.65229874;5.1250977;0.000191787
1081;22.4269938;5.10663107;0.009132749
1083;22.72702445;5.14573715;0.009132749
1085;22.6753395;5.06235458;0.013259681
1087;22.26118377;5.06975268;0.013067893
1089;22.84984155;5.00286924;0.013067893
1091;22.35250923;5.06108515;0.004126932
1093;22.55308627;5.0693386;0.004126932
1095;22.41606753;5.08370374;-9.67282E-16
1097;22.42372126;5.08322607;-9.67282E-16
1099;22.32926961;5.16166735;-9.67282E-16
1101;22.09300583;5.01607758;-9.67282E-16
1103;22.40982271;4.98049629;0.008226783
1105;22.26647144;4.91491868;0.008226783
1107;22.66863098;5.02717425;0.008226783
1109;22.74766271;5.27353651;0.008226783
1111;22.10038621;4.94412324;0.008226783
1113;21.99008315;4.94887084;-9.67282E-16
1115;22.07975715;4.95717138;-9.67282E-16
1117;21.93458911;4.93257656;-9.67282E-16
1119;22.05622381;4.92545516;0.000844002
1121;22.13928233;4.87574076;0.013388306
1123;22.44525944;4.97746034;0.013793058
1125;22.46782063;4.85917852;0.013793058
1127;22.17764371;4.92238281;0.013793058
1129;22.02638861;4.90897544;0.012949056
1131;21.98018551;4.88979376;0.002140046
1133;21.89298506;4.86326689;0.001735294
1135;22.07467499;4.85819599;0.002386595
1137;22.28250232;4.83947257;0.002386595
1139;22.36276961;4.83197252;0.002386595
1141;22.50334431;4.82169575;0.000651301
1143;22.24682602;4.85475665;0.000651301
1145;22.06903469;4.81222773;-9.64853E-16
1147;22.22296748;4.79988105;-9.64853E-16
1149;21.93888683;4.7799785;0.006614336
1151;22.2256245;4.75628369;0.0092847
1153;21.92183185;4.70260567;0.0092847
1155;21.3082216;4.65569081;0.0092847
1157;21.80706408;4.73037769;0.0092847
1159;22.1717697;4.73175829;0.002670364
1161;21.59175275;4.702995;-9.63812E-16
1163;21.55459143;4.65851461;-9.63812E-16
1165;21.45229455;4.68230894;-9.63812E-16
1167;21.43168074;4.71150524;-9.63812E-16
1169;21.43303814;4.6554811;0.001642331
1171;21.58704707;4.65916365;0.001642331
1173;21.71563212;4.65791315;0.001642331
1175;21.75680399;4.64445093;0.001642331
1177;21.26613579;4.63385135;0.001642331
1179;21.35651899;4.71454458;-9.63812E-16
1181;21.36416897;4.59256419;-9.63812E-16
1183;21.21172839;4.61292743;-9.63812E-16
1185;21.59686221;4.56003097;-9.63812E-16
1187;22.07490561;4.60126231;-9.63812E-16
1189;21.49606417;4.64496695;-9.63812E-16
1191;21.36559057;4.63825138;-9.63812E-16
1193;21.48863068;4.59483071;-9.63812E-16
1195;21.73294905;4.54294446;0.004989611
1197;21.30504583;4.64747085;0.006060817
1199;21.3993339;4.45168708;0.007132024
1201;21.25234369;4.57548059;0.008203231

File: data/rise_materials/Testdata-2184.txt
Keywords
Material1;Material2;Material3;Material4;Product;Object;Scenario;Method;Reference;Comment;Owner;IsPublic;ImportDate
HPL compact ;;;;IN1-10;Ceiling panel;;ISO 5660;TRANSFEU;;TRANSFEU;1;2011-08-16 11:59:59
Scalars
Flux (kW/m2);tig (s);qmax (kw/m2);qtotal (MJ/m2);q180 (kw/m2);q300 (kw/m2);Sample mass (g);Mass loss (g);DHc (MJ/kg);Peak smoke production (m2/m2s);Total smoke produced (m2/m2);Specific extinction area (avg) (m2/kg);MARHE (kW/m2);Area exposed (m2);Observations;Test date (YYYY-MM-DD);Test identifier;Product thickness (mm);Thickness1 (mm);Thickness2 (mm);Thickness3 (mm);Thickness4 (mm);Product density (kg/m3);Density1 (kg/m3);Density2 (kg/m3);Density3 (kg/m3);Density4 (kg/m3);Product area weight (kg/m2);Area weight1 (kg/m2);Area weight2 (kg/m2);Area weight3 (kg/m2);Area weight4 (kg/m2)
25;438;46.50;17.23;;;56.53;12.38;16.12;;302.83;;15.05;0.0088;Projection of particles and cracking of the surface. Raising. Glowing. End flame at 1018s.
;2011-07-18;c_LSFIRE_IN-1-10_25a;4.0;;;;;;;;;;;;;;
VectorData
Time (s);HRR (kW/m2);Mass (g);SPR (m2/(m2*s))
1;1.393006177;56.53;0.134486095
3;0.52638685;56.13918957;0.136353212
5;0.385722656;56.48396246;0.134439851
7;0.0606909;56.53904134;0.135426729
9;-0.021394391;56.41121729;0.13415912
11;-0.021657707;56.55500504;0.122200035
13;0.072255313;56.35305125;0.113675435
15;0.021008233;56.61639752;0.121568987
17;0.179675144;56.58005245;0.117578293
19;0.299226135;56.46773577;0.112965481
21;0.558113416;56.59155855;0.118971877
23;0.782137453;56.50567336;0.12948725
25;0.270912961;56.44664872;0.126858977
27;-0.021616798;56.62644941;0.123647555
29;-0.021599334;56.48387966;0.132143805
31;0.08850096;56.62445559;0.133992337
33;-0.021756116;56.573171;0.142055309
35;-0.021660119;56.55006286;0.13582578
37;-0.022411845;56.57564939;0.142721568
39;-0.021325837;56.39334256;0.145619011
41;-0.017748423;56.57308821;0.152749511
43;-0.021595905;56.5460611;0.141917355
45;-0.021787214;56.52378332;0.138737003
47;-0.021826746;56.6887414;0.136772889
49;-0.022131928;56.68029567;0.144078875
51;-0.022094931;56.50251656;0.132403022
53;-0.021631899;56.52803443;0.129651655
55;-0.021773491;56.56951599;0.136366121
57;0.068426998;56.64698321;0.146670226
59;0.162907799;56.46793009;0.137360374
61;-0.021568209;56.63395423;0.134900357
63;-0.021828762;56.62226843;0.137302134
65;-0.021541115;56.61479185;0.138138619
67;-0.022003655;56.62340365;0.125151778
69;-0.021895092;56.63250051;0.123583377
71;-0.021717173;56.65409989;0.136917022
73;-0.021671504;56.60843686;0.137340647
75;-0.021803159;56.54265544;0.129199763
77;-0.021747579;56.53893079;0.123091652
79;-0.021618461;56.49823818;0.132416428
81;-0.021993331;56.48018326;0.135885261
83;-0.021601261;56.4598165;0.13123712
85;-0.021917078;56.35438127;0.139939455
87;-0.021977933;56.3160005;0.156853839
89;-0.021829509;56.30848204;0.159956395
91;-0.021648573;56.27151408;0.159199957
93;-0.022000479;56.09518822;0.168217676
95;-0.021798019;56.15815861;0.185348147
97;-0.021755208;56.15664937;0.211204131
99;-0.021890577;56.19501601;0.23230267
101;-0.030284853;55.9166747;0.252300912
103;-0.061386463;55.99880748;0.284850142
105;-0.08822682;55.95095728;0.312571829
107;-0.12488046;55.87955431;0.329758763
109;-0.185835267;55.78235734;0.359895346
111;-0.239114748;55.67359876;0.438029965
113;-0.287795791;55.61191602;0.513436667
115;-0.330986832;55.60989444;0.567487407
117;-0.313762263;55.47780613;0.616820215
119;-0.375064659;55.40555868;0.662687413
121;-0.400032614;55.39326363;0.683528455
123;-0.249305594;55.27702846;0.701208874
125;-0.05134793;55.18505127;0.736694408
127;-0.058157821;55.04997223;0.742894234
129;0.111421854;54.97088521;0.796151862
131;0.134793612;54.88019518;0.798259348
133;0.353675814;54.72970617;0.811953369
135;0.274996329;54.76924943;0.822258862
137;0.138046824;54.79079378;0.860194754
139;0.202577627;54.62702596;0.833542815
141;0.410762474;54.58375755;0.833320215
143;0.45309277;54.27355799;0.832010959
145;0.420476931;54.39641114;0.826919989
147;-0.085983993;54.26187219;0.839850925
149;0.1724053;54.01738392;0.835091701
151;0.452620297;53.9328419;0.85788928
153;0.763209397;53.71097768;0.832411145
155;0.777911494;53.78559248;0.811021255
157;0.676922186;53.5533715;0.780234886
159;0.442782211;53.54757073;0.780207492
161;0.553239892;53.43033817;0.737285101
163;0.26724499;53.47998932;0.732222676
165;0.109926887;53.10065772;0.710282223
167;-0.289610446;52.94624877;0.680292659
169;0.12329732;52.89575362;0.642074731
171;0.131031779;52.78605316;0.623505655
173;0.48318943;52.57127785;0.599852647
175;0.092746314;52.5629154;0.577163253
177;-0.073196878;52.53490551;0.555344608
179;0.593436492;52.25252104;0.541498711
181;0.784897641;52.09881971;0.510915769
183;0.523183891;51.99843818;0.466067027
185;0.364735153;51.77325109;0.450274881
187;0.120142888;51.70371872;0.45571982
189;0.763182855;51.63980645;0.43577784
191;1.033757628;51.41074276;0.428707112
193;0.845799237;51.32016377;0.419434064
195;0.506188213;51.2465863;0.413490426
197;0.637319531;51.16594865;0.390556472
199;1.148394475;50.90413986;0.397925026
201;1.200791585;50.66370741;0.394156708
203;1.045283507;50.60379787;0.413790658
205;0.792636559;50.51791317;0.417395172
207;0.904157646;50.38630846;0.410987019
209;1.143867661;50.32338044;0.402491836
211;1.357031806;49.8999905;0.392572413
213;1.360888864;50.04139775;0.378888061
215;0.929523105;49.54225828;0.372257837
217;0.861709788;49.65328828;0.375310468
219;0.740219506;49.39145222;0.36830652
221;0.899886415;49.555428;0.373033758
223;0.335153148;49.36707056;0.370153412
225;0.250882902;49.35361252;0.367924964
227;0.330566183;49.10836208;0.351301832
229;0.462878421;49.13260349;0.345956015
231;0.605129321;48.73284912;0.329688653
233;0.405207419;48.80743519;0.324394254
235;0.724756181;48.65070125;0.305256482
237;1.255396881;48.501252;0.302984111
239;1.158820959;48.43242385;0.292555662
241;0.879897162;48.27744899;0.284775638
243;0.673567067;48.21086596;0.274237173
245;1.054026649;48.17904813;0.265670436
247;0.655143082;48.09341327;0.263072049
249;0.665581355;47.91805753;0.262854835
251;0.648509281;47.73233091;0.260143448
253;0.588086825;47.59398403;0.262039895
255;0.661083943;47.52914546;0.273044783
257;1.070910259;47.50843195;0.272224745
259;1.514041474;47.27698678;0.269000691
261;1.369751297;47.24011623;0.26835266
263;0.833137225;47.06255823;0.267653501
265;0.986503836;47.05321348;0.268084024
267;0.631902184;46.90906436;0.266233852
269;0.879993278;46.70294177;0.268528031
271;0.248653812;46.6777278;0.275182648
273;0.186335553;46.48113306;0.268421303
275;0.261024967;46.36600682;0.264291282
277;0.458604053;46.15570275;0.261678653
279;0.981291281;46.29432625;0.250840353
281;0.912220328;46.11051017;0.240167484
283;0.528459496;45.9246579;0.239078084
285;0.690680835;45.89944539;0.235461096
287;0.771710861;45.82743269;0.241541325
289;0.872213985;45.63384183;0.236244379
291;0.549098316;45.51470019;0.232216821
293;0.75602606;45.48531936;0.234651162
295;0.803939746;45.35894806;0.22751528
297;1.170668031;45.32504096;0.213687381
299;1.566935229;45.14971103;0.225017818
301;1.63425619;45.07627333;0.228388564
303;1.137189019;44.9404891;0.221294064
305;0.848876214;44.8574276;0.224164772
307;0.793652271;44.75786376;0.233421984
309;0.856372153;44.59480356;0.235232273
311;1.096124979;44.49601553;0.247411343
313;0.788804263;44.38864054;0.244954852
315;0.642209411;44.19106155;0.240821462
317;0.62511774;44.27582516;0.241815032
319;1.015016622;44.03536494;0.240042908
321;0.973818051;43.92526367;0.22683298
323;1.178810883;43.78186212;0.226645669
325;0.963557375;43.77142257;0.23544586
327;0.883367884;43.76635474;0.227441778
329;0.859083911;43.55769969;0.222352511
331;1.047127756;43.42811607;0.235639338
333;0.727005113;43.2040642;0.242981676
335;1.000078034;43.22598306;0.239356156
337;1.355204235;43.03669932;0.251908052
339;1.290306329;42.91812407;0.25434938
341;1.188284967;42.7485691;0.243963188
343;1.581715968;42.89476756;0.247013209
345;0.875031225;42.68490667;0.255297403
347;1.222613849;42.46128531;0.244571987
349;1.354234564;42.39378865;0.245999426
351;1.100894409;42.1150738;0.25350491
353;1.152741925;42.46172801;0.247242475
355;1.344269374;42.09538253;0.246832313
357;1.959281784;41.87501342;0.259259
359;2.210392996;41.71271344;0.254710796
361;2.214932832;41.53291276;0.251941463
363;1.903427336;41.21296521;0.256346076
365;1.887526567;41.3502168;0.253445749
367;1.753586782;41.25156708;0.248767261
369;1.852712381;41.00742654;0.259583504
371;1.702924219;40.91829981;0.258919766
373;1.812126308;40.73836082;0.260968603
375;2.003703042;40.68473761;0.264136806
377;2.52694766;40.71919843;0.261785829
379;2.999055194;40.42500397;0.263376895
381;3.091192879;40.24502456;0.282401835
383;2.770503348;40.11114843;0.300758063
385;2.69103244;40.01209595;0.298393961
387;2.857666057;39.84817764;0.310525569
389;2.68213148;39.64028232;0.307862705
391;2.577548318;39.52154101;0.287560093
393;2.432429792;39.37751754;0.274456643
395;2.411322344;39.30783371;0.284032731
397;2.743168245;39.0924214;0.269504492
399;3.1621889;38.91935314;0.273456749
401;2.845112051;38.77278212;0.27334236
403;2.536056461;38.65401305;0.279363118
405;2.867031338;38.56182839;0.285737506
407;3.214208052;38.38544895;0.297432692
409;3.230961858;38.23309031;0.292249447
411;2.939687595;37.98948839;0.299545717
413;3.00555363;37.95805871;0.29174985
415;2.868702478;37.82513615;0.296540573
417;3.350905806;37.63152922;0.287540351
419;3.577702781;37.47580777;0.280873195
421;3.179765736;37.30576677;0.289383732
423;3.04515221;37.20551138;0.304858206
425;3.356120719;37.04355961;0.289602347
427;3.569785265;36.87669051;0.291854392
429;3.530913553;36.74450674;0.297832276
431;3.02720804;36.6585524;0.301686015
433;3.561261693;36.52509169;0.294791456
435;3.947163484;36.34554036;0.27009651
437;4.764737225;36.26199476;0.244990309
439;6.296882501;36.07508958;0.226215885
441;7.21000632;36.20559949;0.196964202
443;8.325524156;35.86020324;0.176556495
445;9.443542498;35.87242767;0.189967507
447;10.18482134;35.65020306;0.188098544
449;10.84353492;35.48339337;0.1691969
451;11.49008487;35.21633657;0.168445204
453;12.69649841;35.30765143;0.168947019
455;14.85228112;35.27052081;0.147539761
457;16.19663354;35.12658062;0.138315172
459;18.01347845;35.1229373;0.146015386
461;19.82457322;34.90167015;0.152039829
463;22.71106749;35.02617913;0.14375844
465;25.05225633;34.86878091;0.148754656
467;26.84460573;34.63812274;0.160331792
469;28.92959665;34.59443746;0.171917322
471;31.11879049;34.52374114;0.167442985
473;33.2457358;34.45159304;0.18510738
475;33.98709681;34.26909433;0.179218387
477;35.01493216;34.29481965;0.174199576
479;36.15723082;34.251692;0.171784132
481;37.96743893;34.12116601;0.18227559
483;38.90703448;34.02256889;0.162977108
485;39.71411027;33.73660246;0.166235065
487;39.96391598;33.91859128;0.171971917
489;40.5809422;33.67005985;0.173742656
491;41.60858668;33.61460987;0.170043277
493;41.76380704;33.59795558;0.174599421
495;41.26855831;33.47656786;0.180559685
497;41.89769597;33.42595972;0.187516217
499;42.56697463;33.3807949;0.201976395
501;42.78353547;33.23884853;0.205854822
503;42.239233;33.21521589;0.2072497
505;42.84772562;33.02620974;0.220592667
507;43.75154631;32.98226293;0.244750128
509;44.11190934;32.97838633;0.256264698
511;43.85690701;32.84627026;0.248392556
513;44.8183162;32.8082338;0.258581796
515;44.1522702;32.70569239;0.2615951
517;44.70763283;32.71026152;0.252565742
519;45.58894959;32.61979356;0.253758581
521;45.96155041;32.46109356;0.276401078
523;45.01206418;32.34315143;0.277589184
525;45.59002547;32.32322931;0.288770951
527;45.89568796;32.28818797;0.305388471
529;46.50166041;32.18473243;0.304343107
531;44.98205576;32.10606133;0.312246472
533;45.41823968;31.97989895;0.330591197
535;44.87188251;31.95806191;0.33394086
537;45.26023826;31.84201863;0.324970959
539;46.05899346;31.75063656;0.334467359
541;45.99843719;31.64844335;0.345459627
543;45.43217048;31.63373906;0.349985444
545;45.23193806;31.56082733;0.35586807
547;44.48686936;31.20585061;0.385355833
549;44.64351376;31.37362166;0.380785567
551;43.96317773;31.15464882;0.374474932
553;44.09776257;31.25373344;0.374422152
555;43.67277325;31.1862884;0.374041524
557;43.03490524;31.06635683;0.357847138
559;42.59242932;31.05370187;0.368120737
561;42.78075033;31.00796725;0.373501763
563;41.48168678;30.94628208;0.388914235
565;42.24802464;30.87694695;0.402195077
567;41.41281373;30.85872596;0.402842497
569;40.64523547;30.72103216;0.398550233
571;40.46695595;30.7161192;0.416611274
573;40.50631283;30.62926292;0.399188222
575;40.44284074;30.56504626;0.392260439
577;40.74298809;30.48432582;0.386453053
579;40.55945795;30.41336408;0.40666784
581;40.73182791;30.38671294;0.400397704
583;40.93454521;30.68615737;0.40795638
585;40.55998013;30.60327655;0.408491415
587;40.59140115;29.89223124;0.422461542
589;40.47055451;30.22242402;0.403304075
591;41.04270072;30.13453137;0.382414103
593;40.00348364;30.04755236;0.377741231
595;39.83170491;30.03252762;0.384057816
597;40.5329693;29.95159678;0.378376664
599;39.6655083;29.94023191;0.365326346
601;40.14990524;29.75747995;0.366484511
603;40.20775927;29.74739982;0.368163173
605;39.62126926;29.79116887;0.352052373
607;38.47349203;29.72250533;0.33900189
609;38.95576087;29.6064114;0.343234637
611;39.30052704;29.58718181;0.342319215
613;39.05392469;29.54754358;0.341335412
615;38.04891571;29.46947003;0.341602803
617;38.03259869;29.41970832;0.326771251
619;37.87221199;29.40825579;0.334264306
621;37.5522871;29.38436942;0.328392638
623;37.19189369;29.34012991;0.319700679
625;36.42778243;29.26238364;0.301461219
627;36.99894118;29.19239592;0.31341526
629;36.60808426;29.19144771;0.299492516
631;36.30802509;29.10444094;0.296434671
633;35.59043139;29.076639;0.295275321
635;35.47681512;29.14073341;0.311896237
637;35.94471095;29.05101302;0.304290982
639;34.92646927;28.97290684;0.290597142
641;34.5510182;28.95454705;0.289555854
643;34.11396728;28.861421;0.282708811
645;34.01964088;28.88721305;0.273572022
647;32.96804951;28.63441736;0.278171228
649;33.06927454;28.72946613;0.282073481
651;32.57813026;28.65778897;0.275720097
653;32.69256837;28.75595557;0.273705388
655;32.15618871;28.67019506;0.269047416
657;32.11593766;28.53650059;0.256664885
659;31.76722939;28.63541914;0.261114609
661;31.43771886;28.49020542;0.270514392
663;31.04475041;28.52373947;0.276894936
665;31.08146133;28.48904195;0.269470091
667;30.58070064;28.25597942;0.281884316
669;30.56610073;28.41513867;0.28551111
671;30.55710726;28.3989115;0.273163041
673;30.19875373;28.24223308;0.264225465
675;29.54487083;28.34048247;0.272720144
677;30.09411666;28.15739788;0.260151008
679;29.48632957;28.23255229;0.250766662
681;29.54015485;28.1436793;0.244138942
683;29.17527919;28.17469356;0.249103519
685;29.28770043;28.16181701;0.241099398
687;29.07995158;28.09552375;0.240721899
689;28.95743384;28.00569281;0.236164647
691;28.62411987;27.97876018;0.262230804
693;28.98798679;28.01810961;0.255460516
695;28.50662295;27.96957809;0.254243403
697;27.88537918;27.86526396;0.247438478
699;28.25400232;27.8472256;0.262793462
701;28.30492605;27.82676192;0.241631328
703;28.36772082;27.85442555;0.236426653
705;27.75784245;27.67836316;0.226061139
707;27.76318854;27.67011613;0.238191471
709;27.3081169;27.72156679;0.223774207
711;27.7023988;27.7241309;0.217899529
713;27.25132916;27.67226482;0.215054569
715;27.42987173;27.67021548;0.232214934
717;28.01257561;27.58575675;0.221488605
719;28.04719489;27.52458634;0.219711338
721;26.69675205;27.47356717;0.213207557
723;26.75833251;27.45207834;0.209073465
725;26.81849073;27.67647356;0.195232781
727;26.32336275;27.22276579;0.192563614
729;26.06970348;27.42844131;0.188148952
731;26.22126389;27.40351906;0.191846515
733;25.74892281;27.13037074;0.191552695
735;25.39098216;28.29001704;0.191612332
737;25.1335382;27.43641659;0.182998823
739;25.12239627;27.21549424;0.18002757
741;24.67506744;27.13840105;0.181857425
743;24.37737851;27.1608863;0.184790457
745;23.69441693;27.1769474;0.171302206
747;23.67026433;27.18068569;0.18184573
749;23.56257212;27.12081706;0.194428453
751;22.92396064;27.48138758;0.186531426
753;22.35238112;26.99124854;0.179257929
755;22.63423513;26.99904655;0.191682207
757;22.13784051;27.04849218;0.183053626
759;21.74952993;27.07915774;0.168777823
761;20.9345562;26.90980829;0.1663987
763;20.48009;26.94505905;0.172404427
765;20.2320169;26.93254289;0.164595192
767;20.07044395;26.89764035;0.162066233
769;20.08105854;26.86737365;0.159534624
771;19.91169972;26.84555268;0.167091277
773;20.04705171;26.79625071;0.169128658
775;19.48385766;26.58378529;0.168581134
777;18.98963116;26.56657777;0.161138454
779;18.44688803;26.94441133;0.163899918
781;18.72724244;26.70212191;0.162500026
783;18.61785689;26.76297137;0.160795726
785;18.08506167;26.68463776;0.162172898
787;17.37698014;26.65423226;0.172640502
789;16.85975794;26.65923337;0.176617797
791;16.28925145;26.75146235;0.174985386
793;15.57316151;26.63881353;0.165386115
795;17.34014922;26.57203277;0.168092053
797;15.48296866;26.60582785;0.168295978
799;15.19813682;26.5851533;0.162424001
801;14.99311559;26.58889159;0.160730165
803;14.90955046;26.32402293;0.164948384
805;14.26410743;26.54307905;0.162885436
807;14.50711093;26.47559992;0.161257316
809;14.65942786;26.48190231;0.169270345
811;14.70216252;26.3419108;0.168478788
813;14.4356185;26.44816275;0.165693429
815;14.965605;26.34123483;0.171253037
817;15.20422383;26.3754843;0.172336991
819;15.36479219;26.32716268;0.160255176
821;15.05356182;26.43241772;0.152628976
823;15.17488899;26.24140217;0.152173452
825;14.75593477;26.37974856;0.140109862
827;15.2857125;26.36421391;0.139219918
829;16.09017175;26.25267255;0.143358723
831;16.53545437;26.28991762;0.139334575
833;16.33930365;26.13765345;0.138812871
835;16.04064883;26.12812754;0.142027284
837;15.91067965;26.3235627;0.13964735
839;16.1273157;26.19137991;0.13447097
841;15.68905934;26.16111321;0.138021926
843;15.77033215;26.16681805;0.138704876
845;16.17949371;26.05220268;0.147334416
847;16.30217736;26.16447504;0.139245268
849;16.4681842;26.07361943;0.133261344
851;15.89647375;26.08115153;0.139837046
853;15.56833588;26.14522987;0.142633086
855;15.54231462;26.23545967;0.138949671
857;15.07272191;25.89280577;0.139406098
859;15.13214215;25.98660194;0.145712843
861;14.82182651;26.09194026;0.146400441
863;14.92708709;25.94156423;0.152705169
865;14.81219708;25.9779395;0.146704962
867;14.79588688;25.9513283;0.144060078
869;14.47254471;25.78534068;0.146550068
871;14.53243811;25.89485997;0.157478476
873;14.86878703;25.81443319;0.148703353
875;15.52441816;25.86506421;0.150258504
877;15.06917791;25.79939627;0.155875534
879;15.05312397;25.84606206;0.167753875
881;15.16230373;25.90042017;0.15763093
883;15.26276377;25.75692316;0.160572851
885;15.53937086;25.81717993;0.161819246
887;15.26854862;25.7254326;0.170687531
889;15.65579253;25.62552202;0.169481633
891;15.7335555;25.67404867;0.169662826
893;15.56325389;25.71994984;0.162052786
895;15.84099247;25.66131043;0.155813722
897;16.19156418;25.75751049;0.157232034
899;16.57658364;25.69658944;0.150333002
901;16.748191;25.57665787;0.143327236
903;15.99164323;25.64600809;0.147391538
905;15.47341087;25.66607339;0.160173485
907;15.14050972;25.81396226;0.166414046
909;14.70934904;26.03376545;0.159835718
911;14.58244548;25.46924781;0.164270819
913;13.73299435;25.46301749;0.174644416
915;13.84764035;25.57420967;0.177498545
917;13.71080924;25.49229848;0.165462143
919;13.65610247;25.38331003;0.166090584
921;13.38781266;25.53295456;0.173837165
923;13.2270979;25.55151938;0.166766103
925;13.33818048;25.49120709;0.167407149
927;13.45814775;25.36933722;0.168712281
929;13.21763694;25.48547498;0.172864211
931;12.97880712;25.44751012;0.166681535
933;12.94776588;25.44832976;0.175876002
935;13.43008851;25.4615662;0.167402999
937;13.09801953;25.48617871;0.160412179
939;13.17132882;25.35989459;0.15588053
941;12.91598454;25.36613026;0.171421686
943;13.04327578;25.38842217;0.159698218
945;13.17831423;25.34061532;0.15516762
947;13.13589557;25.3054196;0.159920457
949;12.58914654;25.25377511;0.172002997
951;12.99164456;25.27691977;0.158331772
953;12.63695;25.29542859;0.161159252
955;12.95127192;25.29033349;0.165427552
957;12.45555115;25.26361125;0.170680819
959;12.63349234;25.28606923;0.172188437
961;12.81089746;25.30344818;0.173894086
963;12.93052224;25.23926464;0.171936667
965;12.65195823;25.19983193;0.177408626
967;12.23514327;25.20342071;0.17503637
969;12.63817092;25.15134424;0.17590984
971;12.85825989;25.1713209;0.177013346
973;12.73137361;25.30998872;0.168120404
975;12.50029029;25.11206153;0.164954345
977;12.40788276;25.16347323;0.189262242
979;12.5114373;25.10810701;0.180687004
981;12.39938847;25.07468351;0.17522325
983;12.33872008;25.097291;0.186638418
985;11.94912603;25.07710395;0.203367738
987;12.34125369;25.02399161;0.186584392
989;12.80390959;24.99135464;0.180469846
991;12.4948641;25.02144406;0.185063619
993;12.3106725;24.96203469;0.187641411
995;12.41650008;25.03335682;0.169001416
997;12.67228556;25.01996501;0.162472484
999;12.90259966;24.90440874;0.169800373
1001;12.54613866;24.89771869;0.164111962
1003;12.45899105;24.88078243;0.168419869
1005;12.36791825;24.91763983;0.176196249
1007;12.53721792;24.84969609;0.182575813
1009;12.62338504;24.87934283;0.185145765
1011;12.66196403;24.88064412;0.191934606
1013;11.94193295;24.83726808;0.189736021
1015;11.63617202;24.94936318;0.194724237
1017;11.69446537;24.86606742;0.186876868
1019;11.65454393;24.79747547;0.18076446
1021;11.30369935;24.98605451;0.179515619
1023;11.19327071;24.80990884;0.182423109
1025;11.38234273;24.74180487;0.174661633
1027;11.58506125;24.74046462;0.174977002
1029;11.48497506;24.51524977;0.172592303
1031;11.53830204;24.67313013;0.175997543
1033;12.00498231;24.77197709;0.169980765
1035;12.02562354;24.96930088;0.163616745
1037;11.85233492;24.58966782;0.166265298
1039;11.60651764;24.71027536;0.170534522
1041;11.50609565;24.79314449;0.16965683
1043;12.11949207;24.63436219;0.1741289
1045;11.88686707;24.60434435;0.176927542
1047;11.72354532;24.68869253;0.176384599
1049;11.84366261;24.64183876;0.181288789
1051;11.80270869;24.64722168;0.186793467
1053;11.6123745;24.59702849;0.178655043
1055;11.35996178;24.60672047;0.180494121
1057;11.3839508;24.62480267;0.191771822
1059;11.58659317;24.63424579;0.196403332
1061;11.78724707;24.43524376;0.187399018
1063;11.6177874;24.52451026;0.186266679
1065;11.59930509;24.8376611;0.184295986
1067;11.34207127;24.4839696;0.180024962
1069;11.74068318;24.49407701;0.171670305
1071;11.51140312;24.48006524;0.168104708
1073;11.24851428;24.48977963;0.166024682
1075;11.18932009;24.47579514;0.169583829
1077;11.44184372;24.46299067;0.168059096
1079;11.93315408;24.49645313;0.170098789
1081;11.72861809;24.43579798;0.170012815
1083;12.01923405;24.38368255;0.182177419
1085;11.88246225;24.42242274;0.184447512
1087;12.25056758;24.42189677;0.172111116
1089;11.84387362;24.362277;0.166481143
1091;11.49708928;24.41579356;0.175842336
1093;11.7701863;24.39886314;0.182464801
1095;11.8876612;24.38737117;0.177618053
1097;11.66293827;24.20831804;0.176402129
1099;11.47255739;24.22757491;0.186198609
1101;11.4023005;24.38481242;0.19398531
1103;11.52556556;24.30871077;0.183753954
1105;11.66878601;24.27149347;0.175094736
1107;11.45451273;24.26189548;0.187385954
1109;11.31870082;24.27237934;0.194448236
1111;11.49870673;24.27906404;0.181428678
1113;11.71133035;24.18540082;0.181159639
1115;11.49874283;24.20953119;0.182583736
1117;11.10701349;24.04519892;0.181430968
1119;11.12694664;24.3089874;0.174375145
1121;11.88035933;24.22217494;0.172248454
1123;11.74173562;24.22509895;0.166701359
1125;11.55492531;24.16537983;0.167043426
1127;11.52818356;24.18909479;0.170142378
1129;12.03379205;24.14656079;0.164810981
1131;12.29998115;24.15531139;0.159269965
1133;12.1755674;24.11803857;0.154723134
1135;12.4544617;24.09687116;0.162245541
1137;12.23477922;24.10784788;0.159040661
1139;12.55784686;24.13213361;0.16381788
1141;12.70600897;24.06920753;0.170240748
1143;12.5711336;24.01851564;0.176248613
1145;11.9699929;24.02568735;0.174473163
1147;12.26772187;24.027875;0.174095109
1149;12.12501117;24.01348677;0.174231582
1151;12.38704055;23.95032255;0.168265179
1153;12.2059092;23.97016626;0.166857356
1155;11.94179796;23.98938416;0.166144624
1157;12.21192955;23.98952832;0.171069413
1159;12.12411229;23.99335524;0.174070376
1161;12.28194795;23.9347879;0.180140573
1163;12.05905833;23.93907992;0.183339192
1165;11.67124665;23.89228167;0.192942031
1167;11.66840647;23.91855489;0.193565535
1169;12.01827737;23.90506909;0.182758361
1171;11.83626272;23.82785463;0.180686309
1173;11.68773936;23.85930622;0.17910176
1175;11.63052861;23.8740938;0.178864335
1177;11.81281188;23.90540172;0.174357427
1179;11.96144507;23.81045863;0.170412378
1181;11.77935177;23.8072244;0.175247958
1183;11.50720081;23.76038134;0.18097621
1185;11.29820873;23.82678564;0.172885753
1187;11.6084455;23.81086285;0.165351222
1189;11.83897448;23.72202882;0.166730218
1191;11.56671353;23.77509684;0.162854946
1193;11.40340152;23.82442608;0.170711575
1195;11.39034584;23.77674147;0.175928522
1197;11.8626943;23.67555686;0.183329065
1199;12.22560932;23.65203039;0.192469844
1201;11.56030507;23.69247657;0.197555678
