Repository: johodges/materials

## A Non-Dimensional Scaling Approach to Modeling Material Pyrolysis

This repository contains the data, scripts, and technical documents required to generate the SPyro cone validation cases.

## Instructions
* Clone this repository with submodules
  ```
  git clone --recurse-submodules https://github.com/johodges/materials
  ```
* Pre-process data
  ```
  python materials/scripts/initialize.py
  ```
* Build latest FDS (example for impi_intel_linux target, but use relevant make target for platform)
  ```
  git clone git@github.com:firemodels/fds.git && cd fds
  cd Build/impi_intel_linux
  ./make_fds.sh
  ln -s fds_impi_intel_linux fds
  cd ../..
  ```
* Run cases
  ```

File: data/rise_materials/Testdata-2185.txt
Keywords
Material1;Material2;Material3;Material4;Product;Object;Scenario;Method;Reference;Comment;Owner;IsPublic;ImportDate
HPL compact ;;;;IN1-10;Ceiling panel;;ISO 5660;TRANSFEU;;TRANSFEU;1;2011-08-16 12:05:14
Scalars
Flux (kW/m2);tig (s);qmax (kw/m2);qtotal (MJ/m2);q180 (kw/m2);q300 (kw/m2);Sample mass (g);Mass loss (g);DHc (MJ/kg);Peak smoke production (m2/m2s);Total smoke produced (m2/m2);Specific extinction area (avg) (m2/kg);MARHE (kW/m2);Area exposed (m2);Observations;Test date (YYYY-MM-DD);Test identifier;Product thickness (mm);Thickness1 (mm);Thickness2 (mm);Thickness3 (mm);Thickness4 (mm);Product density (kg/m3);Density1 (kg/m3);Density2 (kg/m3);Density3 (kg/m3);Density4 (kg/m3);Product area weight (kg/m2);Area weight1 (kg/m2);Area weight2 (kg/m2);Area weight3 (kg/m2);Area weight4 (kg/m2)
25;426;86.06;22.16;;;56.42;11.79;17.79;;128.72;;20.18;0.0088;Projection of particles and cracking of the surface. Raising. Glowing. End flame at 692s.
;2011-07-18;c_LSFIRE_IN-1-10_25b;4.0;;;;;;;;;;;;;;
VectorData
Time (s);HRR (kW/m2);Mass (g);SPR (m2/(m2*s))
1;3.061275701;56.42;0
3;2.68295982;56.14891562;0
5;2.234440066;56.39579755;0
7;1.676316077;56.50650953;0
9;1.893446415;56.36322096;0
11;1.569434837;56.30916577;0
13;1.544750491;56.3457188;0
15;1.616020162;56.37322902;0
17;1.476236923;56.16252657;0
19;1.37796557;56.41199891;0
21;1.028557597;56.39172858;0
23;0.711288562;56.27240626;0
25;0.543287351;56.35203239;0
27;0.561413931;56.37684214;0
29;0.500129468;56.29598339;0
31;0.22373701;56.29835172;0
33;0.48389409;56.34934605;0
35;0.257788252;56.39823454;0
37;0.212493529;56.3787819;0
39;0.211366615;56.40936808;0
41;0.05053053;56.34839151;0
43;-0.14540306;56.33545944;0
45;-0.277028498;56.30243822;0
47;-0.391191259;56.36114289;0
49;-0.401486362;56.19144961;0
51;-0.073526989;56.3310145;0
53;-0.128876838;56.32209784;0
55;-0.016471037;56.33898978;0
57;0.021188652;56.32734586;0
59;-0.118612754;56.33309257;0
61;-0.16170553;56.28713831;0
63;-0.234523518;56.19865103;0
65;0.60049369;56.17800619;0
67;-0.114654885;56.27648984;0.007078041
69;-0.613314265;56.25155444;0.007078041
71;-0.261765456;56.1000953;0.007078041
73;0.048899068;56.20325912;0.007078041
75;0.437310893;56.34844556;0.007078041
77;0.421995386;56.24100239;0
79;0.220835375;56.18557725;0
81;-0.143510797;56.01400119;0
83;0.199616682;55.96397747;0
85;0.201368433;56.08965576;0
87;0.629543626;55.94657417;0
89;1.22864209;55.92968222;0
91;1.876998702;55.90883089;0
93;2.097983604;56.20463054;0
95;2.136403754;55.7902834;0
97;1.985828977;55.79447948;0
99;1.316709221;55.76293925;0
101;1.150480417;55.71954666;0
103;1.050218456;55.64111127;0.001336655
105;0.714682782;55.44973582;0.00366674
107;0.764846116;55.52095665;0.00366674
109;0.879228185;55.45106341;0.022245056
111;0.886916716;55.4261134;0.039325182
113;0.805945462;55.25834381;0.054055953
115;0.643397952;55.29643432;0.082349098
117;0.765008223;55.28880628;0.126648337
119;1.058557173;55.15189998;0.167057407
121;1.205805087;55.097237;0.200485072
123;1.599700754;54.96995207;0.264712929
125;1.943193101;54.86429476;0.298207896
127;2.068040804;54.73044737;0.33421187
129;2.129725971;54.67237825;0.346899007
131;2.066377445;54.58517813;0.382568444
133;1.641468466;54.52193063;0.378011601
135;1.336353658;54.38391638;0.373848865
137;1.421166089;54.27448182;0.404466912
139;1.646226452;54.22524657;0.441764302
141;1.869119696;54.04503047;0.469051283
143;2.32526474;53.93654997;0.478245547
145;2.325186172;53.85405729;0.516478567
147;2.269948848;53.80644086;0.500326377
149;2.102231177;53.65703253;0.471595905
151;2.154464168;53.67979683;0.475324489
153;2.186782152;53.47846544;0.527170911
155;2.676276053;53.2798199;0.57035637
157;2.68499881;53.16080197;0.642236426
159;3.027546297;53.04323727;0.697104298
161;3.219351858;52.92990906;0.732642567
163;2.801472253;52.84578247;0.737481602
165;2.668013391;52.7151211;0.743926403
167;2.857063674;52.53505889;0.758355397
169;2.560821397;52.3953552;0.778525885
171;2.728197479;52.01022282;0.787694702
173;2.616584761;52.03814846;0.813973922
175;2.936716155;51.87056004;0.815222598
177;2.766529936;51.74679181;0.757889926
179;2.801429106;51.64957974;0.728798928
181;2.76918067;51.22855911;0.698167628
183;2.736181731;51.20748619;0.657305749
185;3.084825006;51.19944273;0.640814915
187;2.959616324;50.99177193;0.64074399
189;3.032434929;50.80298688;0.612048065
191;3.115149239;50.74145658;0.560108461
193;3.463130391;50.58228613;0.494960711
195;3.254147883;50.483108;0.44643544
197;3.500710627;50.34437395;0.389949678
199;3.711046599;50.10453808;0.376894632
201;4.35102994;49.97095465;0.389169863
203;4.281976229;49.94284784;0.397150931
205;4.621741146;49.74578022;0.37989212
207;4.352029341;49.53433119;0.364886196
209;4.100713157;49.51639948;0.342816285
211;3.715137792;49.12707297;0.315855322
213;3.519816728;49.27939119;0.309642872
215;3.806475694;49.18655443;0.291083003
217;3.541545006;48.82279935;0.282297862
219;3.436772936;48.78515445;0.26730183
221;3.248991223;48.68723768;0.248010134
223;3.316609858;48.54757442;0.218546511
225;3.163762676;48.41088922;0.212234247
227;3.38151646;47.44152308;0.216279224
229;3.428932027;48.22373517;0.213110987
231;3.911124361;47.9903517;0.221677019
233;3.871094795;47.8945393;0.21927357
235;4.075981683;47.73528605;0.207000794
237;4.295780661;47.65315328;0.187722647
239;3.836988667;47.46071323;0.182911462
241;3.636426457;47.38727553;0.150640262
243;3.114983406;47.24840268;0.157613575
245;2.958780585;47.23466802;0.16483599
247;3.020531382;47.0348035;0.167423798
249;3.082415638;46.7894878;0.16737348
251;3.246639338;46.64194812;0.174626532
253;3.402340414;46.61781336;0.1608783
255;3.461349414;46.38918067;0.141957268
257;3.360026625;46.34700658;0.130768627
259;3.007543569;46.30713069;0.112849274
261;3.118165076;46.07452254;0.106556389
263;3.501522229;45.95003402;0.10515264
265;4.034678714;45.76533207;0.129396601
267;4.309833722;45.63826823;0.126374084
269;4.431383438;45.52040159;0.124511557
271;4.133099283;45.42577993;0.117303586
273;4.238393379;45.38507661;0.114652877
275;3.856655283;45.18154149;0.094599138
277;3.726821463;45.10929453;0.098061677
279;3.460983742;44.88725206;0.099147504
281;3.727035611;44.72802317;0.1142541
283;3.864593023;44.60333205;0.107188269
285;3.747357155;44.45380147;0.105112142
287;3.336571591;44.33549165;0.089888867
289;3.261058776;44.2639528;0.088546539
291;3.059780214;44.05550375;0.079605784
293;3.164744134;43.99935734;0.088583881
295;3.724163125;43.82747691;0.082376155
297;3.40844392;43.61720011;0.106129851
299;3.256799646;43.54910686;0.109055581
301;3.354111441;43.30089296;0.097715684
303;3.007708267;43.15624856;0.10692505
305;3.077023426;43.01143808;0.120494477
307;3.58852971;42.86567404;0.112630339
309;3.692495338;42.80547668;0.119037133
311;3.468959309;42.59963022;0.126370267
313;3.812898573;42.50668241;0.110007278
315;3.621263444;42.34277676;0.111711604
317;3.567198537;42.2481551;0.126271146
319;3.85867245;42.05558891;0.124352529
321;4.42611118;41.84290288;0.134759278
323;4.274833409;41.71380529;0.140029359
325;4.116198493;41.56827112;0.131735765
327;4.003942655;41.34251471;0.112968968
329;3.812780716;41.30013121;0.120158276
331;4.062018957;41.15447431;0.117947566
333;3.948376409;40.95537244;0.120710734
335;4.102940539;40.7809878;0.116484615
337;3.954912713;40.6501063;0.122278636
339;3.823092863;40.54354948;0.123434467
341;3.837835435;40.38479445;0.127818817
343;4.021332003;40.19152453;0.130188701
345;4.266779373;40.05666708;0.153602475
347;4.906943212;39.87898294;0.151834993
349;5.083324674;39.740957;0.140816744
351;5.053874477;39.56758096;0.143750445
353;5.2686974;39.47619937;0.169213159
355;5.311466376;39.2919406;0.173995077
357;5.55570591;39.14820593;0.192568132
359;5.473824813;38.94265265;0.191443472
361;5.124495177;38.80789454;0.200494447
363;4.757765865;38.64753335;0.200583323
365;4.706023139;38.54913396;0.203162666
367;5.085756261;38.237356;0.213464873
369;4.933000001;38.24596828;0.232842806
371;4.67476905;38.10380032;0.24180455
373;4.425243774;37.85544763;0.23033937
375;4.414166567;37.75595246;0.230991889
377;4.766351723;37.63934376;0.228696275
379;4.635972158;37.41678749;0.257102092
381;4.75166784;37.25271577;0.259741994
383;4.790166971;37.23060649;0.261797301
385;4.543038443;37.06703347;0.274875413
387;4.836779645;36.93755991;0.279613453
389;5.178964481;36.78209999;0.274454231
391;5.534450887;36.62378813;0.261936765
393;5.471867871;36.48448866;0.253005191
395;5.597197376;36.3431793;0.238019606
397;4.883667622;36.33809541;0.255523085
399;4.753002391;36.11296432;0.250836069
401;4.465646271;35.98025068;0.263027531
403;5.006181351;35.84496661;0.284741367
405;5.400480597;35.6395794;0.28128105
407;5.538827145;35.51776456;0.243832984
409;5.299909168;35.51346085;0.226409007
411;4.859241468;35.38672868;0.203554047
413;4.847324491;35.21997109;0.17976217
415;5.290021474;35.11799461;0.165385761
417;5.298043982;35.02213205;0.153726342
419;5.26911246;35.00192844;0.142362509
421;5.428919347;34.94168822;0.134094581
423;5.271740233;34.77835286;0.102840782
425;6.67811454;34.63523864;0.074548045
427;10.02670484;34.60628492;0.05434508
429;14.01142021;34.68056466;0.022275471
431;17.26188096;34.37108491;-7.21645E-17
433;20.00257363;34.37683357;-7.21645E-17
435;22.47984786;34.08828891;-7.21645E-17
437;24.75816416;34.14943156;-7.21645E-17
439;26.993335;34.66921587;-7.21645E-17
441;29.71861015;34.20004018;0.001442786
443;31.97830408;33.91343382;0.001442786
445;34.06682499;33.95222952;0.001764859
447;36.97236253;33.90976712;0.001764859
449;38.86768504;33.83612439;0.007057648
451;41.56880428;33.91501757;0.019262283
453;44.306785;33.73124045;0.040934174
455;47.66205489;33.13174916;0.083481138
457;52.80991457;33.37014445;0.111854473
459;57.28621993;33.32948204;0.153063935
461;59.5628687;33.31054125;0.195449666
463;62.53713694;33.2324789;0.252193066
465;67.25908358;33.04504726;0.26667002
467;70.53382425;33.04208429;0.328439452
469;72.89168994;32.7854232;0.354805311
471;76.21342184;32.58417314;0.380924393
473;78.44771175;32.56547049;0.412205435
475;79.75081584;32.50144767;0.476822177
477;81.13864834;32.25419659;0.522499746
479;82.59216093;32.20460095;0.592552322
481;84.16264393;31.96746263;0.623382387
483;85.78404088;31.90210005;0.630592543
485;86.06355298;31.7669051;0.594560478
487;83.72243587;31.64438702;0.559994668
489;84.56096038;31.60154816;0.527254048
491;84.02704662;31.55692051;0.505253619
493;84.78522529;31.30671182;0.475009928
495;84.51945066;31.19908115;0.461498564
497;83.09872891;31.1112825;0.453006792
499;83.69729014;30.89794777;0.413649309
501;84.29308438;30.81727164;0.415718733
503;81.10347643;30.73871108;0.409328292
505;81.42257575;30.6319054;0.407682053
507;80.68854118;30.54112187;0.408306823
509;82.15447412;30.3669257;0.425160619
511;81.2699121;30.32418716;0.391114855
513;81.24279421;30.18867614;0.377391228
515;81.34359677;30.04510705;0.363916414
517;78.64391116;29.98300597;0.335229831
519;78.15426297;29.94685766;0.322609409
521;77.93842399;29.8023915;0.33779596
523;76.74622447;29.77161539;0.325662475
525;76.00126276;29.58304804;0.348002093
527;73.78039267;29.50962105;0.348300539
529;73.49183947;29.40825966;0.33077905
531;70.7244504;29.34632465;0.317797385
533;70.57423865;29.24388307;0.337094861
535;67.47147804;29.10488896;0.314326531
537;67.31019299;29.12734694;0.295796534
539;67.63047938;28.96280428;0.279672132
541;66.22843549;28.87436375;0.252641055
543;64.03322272;28.89504317;0.2136835
545;63.1437886;28.88967145;0.182269595
547;62.39869784;28.76661035;0.171794745
549;61.67233418;28.65728489;0.168955607
551;61.28655307;28.53469473;0.163043416
553;60.27737002;28.52339658;0.162471994
555;59.29973568;28.41592614;0.159903439
557;58.28458316;28.36257565;0.147314705
559;57.48155508;28.32969517;0.114152384
561;56.28480873;28.23701181;0.10306362
563;55.23158751;28.15274058;0.094176473
565;54.64781263;28.14761772;0.08835818
567;53.47988294;28.04031383;0.071840691
569;52.62910784;27.94821196;0.070904269
571;50.8124036;27.95880686;0.066790895
573;50.69371975;27.86827268;0.053589793
575;50.00694061;27.87707879;0.041567748
577;48.38555476;27.77835894;0.046893546
579;47.05488779;27.77421595;0.051227864
581;46.26463831;27.71024865;0.04024024
583;45.27933808;27.62796052;0.028144743
585;44.7929605;27.63948025;0.036693833
587;43.75542591;27.54100926;0.024479719
589;42.68152924;27.52439443;0.020664996
591;41.10675497;27.43225457;0.022288799
593;39.66136226;27.43949252;0.022288799
595;38.72487828;27.3841375;0.008692969
597;38.19192124;27.4019494;0.008692969
599;37.7897414;27.34607864;0.005275456
601;37.15208618;27.29133287;0.001574267
603;35.96864832;27.2693244;0.002696419
605;34.73031647;27.26850428;0.002696419
607;34.10872977;27.16934125;0.014559409
609;33.73377365;27.18909584;0.012985142
611;32.97223323;27.15444751;0.012985142
613;31.94071701;27.02233193;0.01186299
615;31.64218767;27.04778015;0.012645433
617;30.73995769;27.0510923;0.000782443
619;29.84624488;27.01630128;0.000782443
621;29.02078131;27.00511417;0.000782443
623;28.31397642;26.97540121;0.000782443
625;28.15077219;26.89005611;0.001106896
627;27.12673115;26.87397797;0.002446586
629;27.63754168;26.8166676;0.002446586
631;26.70745647;26.83260695;0.002446586
633;25.84862083;26.84840215;0.002446586
635;25.46469552;26.82355198;0.001339691
637;25.22719027;26.81053712;0.007821146
639;24.48806328;26.70360336;0.008128898
641;24.55334648;26.67779475;0.008128898
643;23.99435841;26.67924556;0.008128898
645;23.58995579;26.82462583;0.008128898
647;22.79767249;26.75853712;0.000307752
649;22.48488935;26.65940136;2.88485E-16
651;22.05489374;26.63301175;0.001444734
653;21.73846767;26.53606997;0.001444734
655;21.44138638;26.51647513;0.001444734
657;20.68226335;26.56769397;0.001444734
659;20.38642391;26.55969093;0.001444734
661;19.85751317;26.56262614;2.88485E-16
663;19.7675368;26.56567239;2.88485E-16
665;19.1732363;26.45293006;0.000473937
667;19.07843552;26.42370459;0.006296124
669;19.0497596;26.42157879;0.006296124
671;18.62019783;26.44745948;0.006296124
673;18.43439697;26.1533595;0.006296124
675;17.45346111;26.45598215;0.005822187
677;16.78896507;26.45761607;2.87964E-16
679;15.79398185;26.32614772;0.003276127
681;15.7661428;26.12905721;0.003604461
683;15.42481619;27.56717339;0.003604461
685;14.81266749;26.27984768;0.003604461
687;14.19093972;26.7040592;0.006975815
689;13.75433535;26.14279235;0.003699688
691;13.53344253;26.06497936;0.003371354
693;13.55462739;26.16548215;0.003371354
695;13.73245425;26.14269203;0.003371354
697;13.43524511;26.17149137;2.87964E-16
699;13.12922272;25.90796879;2.87964E-16
701;13.02628475;25.24914507;2.87964E-16
703;12.83669227;26.19539528;2.87964E-16
705;12.93292138;25.83423304;2.87964E-16
707;12.87212807;25.12320039;2.87964E-16
709;12.95608022;26.08088072;2.87964E-16
711;13.05064519;26.13773134;2.87964E-16
713;13.32945903;26.0854328;2.87964E-16
715;12.72905338;26.03805257;2.87964E-16
717;12.76991027;26.04760625;0.000300815
719;12.60747671;26.00404759;0.000300815
721;12.94535056;25.88456942;0.000300815
723;12.69833525;26.0933248;0.000300815
725;13.03069811;25.90455242;0.000300815
727;12.87442332;26.0977449;2.87964E-16
729;12.39478288;25.98504056;2.87964E-16
731;12.59568234;25.84249566;2.87964E-16
733;12.32561887;25.89682649;2.87964E-16
735;13.03722012;25.8347147;2.87964E-16
737;12.91260235;25.8682317;2.87964E-16
739;13.18005539;25.85796455;2.87964E-16
741;13.22031068;25.9030461;2.87964E-16
743;12.7632797;25.86052282;2.87964E-16
745;12.8099569;25.89250671;2.87964E-16
747;12.87732007;25.81489777;2.87964E-16
749;13.12300754;25.79864333;2.87964E-16
751;13.50116827;25.82626215;2.87964E-16
753;13.52398906;25.856823;2.87964E-16
755;13.33779039;25.80339557;2.87964E-16
757;13.09740187;25.78503627;2.87964E-16
759;13.01407414;25.7582965;2.87964E-16
761;12.98815327;25.72287918;2.87964E-16
763;13.32681889;25.72495628;2.87964E-16
765;13.66459731;25.49268076;2.87964E-16
767;13.8028413;25.66020294;2.87964E-16
769;13.40581225;25.69274057;2.87964E-16
771;13.53576915;25.88397771;2.87964E-16
773;13.21845907;25.4331058;2.87964E-16
775;13.48167671;25.90114627;2.87964E-16
777;13.22460271;25.5096063;2.87964E-16
779;14.07666677;25.6489048;2.87964E-16
781;13.86689678;25.57136891;2.87964E-16
783;13.72612359;25.57309633;2.87964E-16
785;13.62226859;25.61099545;2.87964E-16
787;13.54053144;25.53063491;2.87964E-16
789;13.67793454;25.52567179;2.87964E-16
791;13.72904902;25.43560854;2.87964E-16
793;14.39345334;25.49445299;2.87964E-16
795;14.36699693;25.57136258;2.87964E-16
797;14.35887128;25.46431388;2.87964E-16
799;14.19434387;25.47179046;2.87964E-16
801;13.76521286;25.50560162;2.87964E-16
803;14.073384;25.44265947;2.87964E-16
805;14.43491419;25.38345513;2.87964E-16
807;14.55666376;25.40440678;2.87964E-16
809;14.47763503;25.48126768;2.87964E-16
811;14.40046884;25.45690987;2.87964E-16
813;13.98836425;25.37775078;2.87964E-16
815;14.45627041;25.41008337;2.87964E-16
817;14.3778169;25.40037434;2.87964E-16
819;14.49077895;25.34374531;2.87964E-16
821;14.50747571;25.27917947;2.87964E-16
823;14.40803108;25.34162389;2.87964E-16
825;14.43742161;25.28762568;2.87964E-16
827;14.6810147;25.3077952;2.87964E-16
829;14.99187489;25.23200378;2.87964E-16
831;14.78170837;25.24747317;2.87964E-16
833;14.75469883;25.277435;2.87964E-16
835;14.72765673;25.24951131;2.87964E-16
837;14.77912085;25.23922078;2.87964E-16
839;15.42328414;25.13360585;2.87964E-16
841;15.24262892;25.13673489;2.87964E-16
843;14.70378007;25.15302781;2.87964E-16
845;14.85784254;25.20233611;2.87964E-16
847;15.38200099;25.18703961;2.87964E-16
849;15.37842056;25.15192716;2.87964E-16
851;15.38810204;24.95890708;2.87964E-16
853;14.83799458;25.08703552;2.87964E-16
855;15.23359019;25.08674136;2.87964E-16
857;15.45656783;25.08534608;0.000705838
859;15.35821871;25.03249381;0.000705838
861;15.5872841;25.09707036;0.000705838
863;15.07613911;25.05965922;0.000705838
865;15.31631261;25.11595563;0.000705838
867;15.8607813;25.04049002;0.00048078
869;15.48528646;24.95062061;0.00048078
871;15.70055227;24.89950258;0.00048078
873;15.5007158;25.00052063;0.00048078
875;15.38460063;24.95983143;0.00048078
877;15.61309159;24.96262833;0.000171381
879;16.04603023;24.89995209;0.000171381
881;15.70624618;24.92058232;0.000171381
883;15.79570584;24.90391196;0.000171381
885;15.91184219;24.91392976;0.000171381
887;15.9154266;24.95980367;0.000121556
889;15.99568515;24.83867113;0.000121556
891;16.28085975;24.70373089;0.000121556
893;15.8977797;24.83411905;0.000121556
895;16.0919342;24.85712004;0.000121556
897;16.11146926;24.81253671;2.87964E-16
899;16.0569627;24.88689876;0.004892237
901;16.44842209;24.78115574;0.004892237
903;16.22579192;24.75156452;0.004892237
905;16.36745874;24.70310411;0.004892237
907;16.26818972;24.74177221;0.007408699
909;16.30767083;24.68588002;0.002516461
911;15.87755973;24.65346025;0.002516461
913;16.60608084;24.67691466;0.002516461
915;16.66790652;24.68633002;0.002516461
917;16.5949364;24.69160872;2.8727E-16
919;16.51619345;24.66369574;2.8727E-16
921;16.21956237;24.61573402;2.8727E-16
923;16.5314683;24.63608715;2.8727E-16
925;16.547867;24.61359118;0.006561445
927;16.87627392;24.61064526;0.009929664
929;16.39488376;24.59625655;0.009929664
931;16.57997465;24.57908116;0.009929664
933;16.77294387;24.5874441;0.018533313
935;16.94241313;24.53829164;0.018132403
937;16.61817809;24.5603342;0.014764185
939;16.58158155;24.53324135;0.014764185
941;16.32618036;24.50409964;0.023221325
943;16.80739421;24.52760956;0.027441873
945;16.52119414;24.46738055;0.021281338
947;16.60039655;24.42760498;0.021281338
949;16.63532819;24.461084;0.024497613
951;16.74152008;24.46687163;0.028338161
953;17.01060395;24.32333663;0.027217934
955;17.11240572;24.35848755;0.034242953
957;16.92404651;24.44629691;0.04669982
959;16.82394119;24.343849;0.049423965
961;17.20465669;24.35821044;0.052167284
963;16.99520114;24.34796472;0.044264022
965;16.87801206;24.32008632;0.043847327
967;16.78637972;24.30602927;0.048782687
969;16.78816107;24.36849074;0.062425508
971;16.88185187;24.30511564;0.051304111
973;16.99185728;24.29229461;0.051401375
975;17.18385231;24.26773226;0.059869419
977;17.29415805;24.29657592;0.062628291
979;17.02052671;24.22540915;0.059342708
981;16.81762515;24.14072882;0.057893722
983;16.79950295;24.30626839;0.062703053
985;17.06664583;24.28458573;0.065450143
987;17.06442106;24.16581714;0.055178193
989;16.94972305;24.28228753;0.038880534
991;17.17756974;24.27453384;0.03640991
993;17.17856992;24.05928857;0.028497132
995;17.22776858;24.20449158;0.012196713
997;17.19929673;24.09884888;0.002317564
999;17.42930374;24.07161772;0.006743516
1001;17.70045397;24.07859608;0.006965902
1003;17.83313163;24.10188442;0.006171376
1005;17.9040925;24.0122473;0.004648338
1007;17.81193806;24.01488885;0.004648338
1009;17.94073162;24.07511737;0.005405861
1011;17.77752707;24.00762314;0.011061371
1013;17.98811811;23.94166202;0.011061371
1015;17.60841046;23.97488146;0.011061371
1017;17.66489266;23.9811673;0.011061371
1019;17.61992014;23.89100422;0.011316824
1021;17.75290213;23.91387713;0.006764885
1023;17.67906054;23.93560459;0.006764885
1025;17.48783211;23.88102489;0.006764885
1027;17.46625884;23.92408486;0.00898
1029;17.48778023;23.85872276;0.003541072
1031;17.58914166;23.90137802;0.002215115
1033;17.39877736;23.83697825;0.002215115
1035;17.36814606;23.84367951;0.002215115
1037;17.41689882;23.83119062;2.91087E-16
1039;17.73815265;23.82174798;0.006661409
1041;17.98668927;23.79848693;0.006661409
1043;17.60323851;23.73721279;0.006661409
1045;17.21749152;23.9253204;0.006661409
1047;17.43536022;23.84623387;0.006994654
1049;17.67241316;23.79736924;0.000333245
1051;18.28053943;23.73689088;0.000333245
1053;17.73181987;23.70671768;0.000333245
1055;17.51520102;23.76038375;0.000333245
1057;17.72197573;23.75080232;2.91737E-16
1059;18.07315533;23.74424667;2.91737E-16
1061;17.61829064;23.66765218;2.91737E-16
1063;18.17097669;23.77554827;2.91737E-16
1065;17.55953614;23.65939979;2.91737E-16
1067;17.52543874;23.6988325;2.91737E-16
1069;17.96220856;23.53114376;0.001607089
1071;18.21758014;23.57951018;0.001607089
1073;17.90638654;23.62497939;0.001607089
1075;17.84530578;23.57632563;0.001607089
1077;18.03943257;23.55952768;0.001607089
1079;18.19307447;23.57165617;2.9178E-16
1081;18.09587945;23.56741967;2.9178E-16
1083;17.81719452;23.53672003;2.9178E-16
1085;18.0109701;23.59849968;2.9178E-16
1087;18.22226913;23.54048607;0.00336468
1089;17.95591549;23.44192207;0.00336468
1091;18.33287125;23.374909;0.00336468
1093;18.22424927;23.44116428;0.00336468
1095;17.91257982;23.49279805;0.00336468
1097;18.03397423;23.52954442;0.005246292
1099;18.17588618;23.45721467;0.005246292
1101;18.10930244;23.39982785;0.005246292
1103;18.17064664;23.39478778;0.005246292
1105;18.18991296;23.35946397;0.005246292
1107;18.46275378;23.40939175;2.92127E-16
1109;18.14889749;23.34784391;2.92127E-16
1111;18.75295463;23.34853644;2.92127E-16
1113;18.10890832;23.31659784;2.92127E-16
1115;18.20960797;23.31902412;2.92127E-16
1117;18.08783161;23.24558642;2.92127E-16
1119;18.2236321;23.3280791;2.92127E-16
1121;18.72239728;23.25448604;2.92127E-16
1123;18.8348662;23.20330178;0.000454906
1125;18.42134337;23.24454471;0.000454906
1127;18.16750896;23.25419189;0.000454906
1129;18.50629307;23.30428525;0.000454906
1131;18.52174664;23.23925919;0.000454906
1133;19.04113504;23.22886445;0.003139965
1135;18.92446092;23.12585258;0.003139965
1137;18.3332467;23.26223973;0.003139965
1139;18.198816;23.19302148;0.003139965
1141;18.2181243;23.12634056;0.003139965
1143;19.08769235;23.08023435;0.001120112
1145;18.82056072;23.12933129;0.001120112
1147;18.76154257;23.12690501;0.001120112
1149;18.41761294;22.92163857;0.002391664
1151;18.57102271;23.15688437;0.002391664
1153;18.33775869;23.10772509;0.001271552
1155;19.1853913;23.02822314;0.001271552
1157;19.10880278;22.99517659;0.001271552
1159;19.08299018;22.99632935;0.005480146
1161;18.31742754;23.0357343;0.005480146
1163;18.42743892;23.00739567;0.011630158
1165;18.62813354;22.98885959;0.023579022
1167;18.98686253;22.95795588;0.034267711
1169;19.14566502;22.97761014;0.028787565
1171;19.06824851;22.98219632;0.028787565
1173;19.11939254;22.95107151;0.022637553
1175;19.03718069;22.89687947;0.015572286
1177;18.59317398;22.92664747;0.010714709
1179;18.96228277;22.90287797;0.010714709
1181;18.99803938;22.90441838;0.010714709
1183;19.38096947;22.83688909;0.010714709
1185;18.85745092;22.89362916;0.006334344
1187;18.68138645;22.89150726;0.013511082
1189;18.72916701;22.84648075;0.026070863
1191;19.17066728;22.84098777;0.036787412
1193;19.51360495;22.75684364;0.044649827
1195;19.31236272;22.80474984;0.04819216
1197;19.33060732;22.742621;0.03518431
1199;19.22960798;22.78339981;0.02262453
1201;18.75460124;22.81778564;0.01190798
