Repository: johodges/materials

## A Non-Dimensional Scaling Approach to Modeling Material Pyrolysis

This repository contains the data, scripts, and technical documents required to generate the SPyro cone validation cases.

## Instructions
* Clone this repository with submodules
  ```
  git clone --recurse-submodules https://github.com/johodges/materials
  ```
* Pre-process data
  ```
  python materials/scripts/initialize.py
  ```
* Build latest FDS (example for impi_intel_linux target, but use relevant make target for platform)
  ```
  git clone git@github.com:firemodels/fds.git && cd fds
  cd Build/impi_intel_linux
  ./make_fds.sh
  ln -s fds_impi_intel_linux fds
  cd ../..
  ```
* Run cases
  ```

File: data/rise_materials/Testdata-2186.txt
Keywords
Material1;Material2;Material3;Material4;Product;Object;Scenario;Method;Reference;Comment;Owner;IsPublic;ImportDate
HPL compact ;;;;IN1-10;Ceiling panel;;ISO 5660;TRANSFEU;;TRANSFEU;1;2011-08-16 12:07:54
Scalars
Flux (kW/m2);tig (s);qmax (kw/m2);qtotal (MJ/m2);q180 (kw/m2);q300 (kw/m2);Sample mass (g);Mass loss (g);DHc (MJ/kg);Peak smoke production (m2/m2s);Total smoke produced (m2/m2);Specific extinction area (avg) (m2/kg);MARHE (kW/m2);Area exposed (m2);Observations;Test date (YYYY-MM-DD);Test identifier;Product thickness (mm);Thickness1 (mm);Thickness2 (mm);Thickness3 (mm);Thickness4 (mm);Product density (kg/m3);Density1 (kg/m3);Density2 (kg/m3);Density3 (kg/m3);Density4 (kg/m3);Product area weight (kg/m2);Area weight1 (kg/m2);Area weight2 (kg/m2);Area weight3 (kg/m2);Area weight4 (kg/m2)
25;457;66.93;23.55;;;56.43;11.37;18.47;;112.01;;19.62;0.0088;Projection of particles and cracking of the surface. Raising. Glowing. End flame at 898s.
;2011-07-18;c_LSFIRE_IN-1-10_25c;4.0;;;;;;;;;;;;;;
VectorData
Time (s);HRR (kW/m2);Mass (g);SPR (m2/(m2*s))
1;4.25270837;56.43;0
3;4.552752103;56.56707237;0
5;4.437196114;56.50028041;0
7;3.622613505;56.44282151;0
9;2.856529979;56.41760852;0
11;2.891880163;56.4489968;0
13;2.182073311;56.71808784;0
15;1.631050403;56.56891425;0
17;0.940236309;56.44608886;0
19;0.51986027;56.52773706;0
21;0.102442232;56.56445616;0
23;0.306538083;56.32373442;0
25;-0.065648949;56.40787465;0
27;-0.550318395;56.28468936;0
29;-0.795528924;56.16492435;0
31;-0.532779576;56.48871977;0
33;-0.423581343;56.11390324;0
35;-0.293754833;56.36948073;0
37;-0.758271372;56.44718269;0
39;-0.859840936;56.52841547;0
41;-0.677313907;56.54280077;0
43;-0.688003953;56.48413701;0
45;-0.675002046;56.52593756;0
47;-0.911903592;56.44368011;0
49;-0.758134203;56.52438643;0
51;-0.339699271;56.51528957;0
53;-0.308633647;56.49886857;0
55;-0.484136596;56.41064379;0
57;-0.57620004;56.36747327;0
59;-0.573900565;56.43886163;0
61;-0.266200804;56.48892772;0
63;0.006694376;56.45025621;0
65;0.107773547;56.43473568;0
67;0.251707385;56.52704453;0
69;0.41178331;56.467716;0
71;0.68537751;56.43670174;0
73;0.839756743;56.39570427;0
75;0.429765699;56.2390127;0
77;-0.037474685;56.30202449;0
79;-0.047486161;56.28264051;0
81;0.112219164;56.30972265;0
83;0.487977264;56.27303181;0
85;0.388854714;56.18018286;0
87;-0.194931315;56.1365268;0
89;-0.486832902;56.05955877;0
91;-0.22058771;56.07741986;0
93;-0.116204038;56.01723273;0
95;0.185467676;55.92772078;0
97;0.234546224;55.88046522;0
99;0.155731793;55.90191168;0
101;0.150260118;55.8787753;0
103;0.256208473;55.85381116;0
105;0.582634923;55.74069189;0
107;0.715743331;55.57597001;0
109;0.395308317;55.57113741;0
111;0.416176891;55.57000219;0.006602062
113;0.802905622;55.54854161;0.015585713
115;1.136297809;55.42059385;0.035043177
117;1.277062822;55.27731843;0.05398569
119;1.426083578;55.22644926;0.086844606
121;1.348941756;55.09618919;0.109804809
123;1.454239172;55.21454187;0.143134127
125;1.582189538;55.0192757;0.183242774
127;2.003084893;54.92303473;0.216773926
129;1.868240454;54.74657104;0.246619906
131;1.879174288;54.71015681;0.285401086
133;1.853313348;54.66568452;0.334219791
135;1.888451969;54.55538942;0.368139231
137;2.538252097;54.45247495;0.444485722
139;2.514616492;54.33262666;0.486447391
141;2.612903664;54.1563719;0.562738761
143;2.475898153;54.18827252;0.615914187
145;2.16795778;54.04033057;0.662162165
147;2.272194925;54.03462719;0.671126767
149;2.309265459;53.83577419;0.684238742
151;2.287677565;53.76568761;0.696619265
153;2.002242625;53.54538815;0.744017941
155;1.765784904;53.60119949;0.805598219
157;1.558165283;53.37997325;0.840839215
159;1.921260486;53.26178713;0.9543245
161;2.234932158;53.14371106;0.970522756
163;2.494372293;52.97965395;0.951189356
165;2.561401889;52.83154593;0.914142245
167;2.0642573;52.78890139;0.901042817
169;2.42394211;52.63269439;0.802269184
171;2.380196379;52.47705428;0.763544646
173;2.405505374;52.41073326;0.733751065
175;1.959402128;52.36628872;0.681070901
177;1.811360406;52.08037489;0.616586514
179;2.11790305;51.96344769;0.558015758
181;1.992599192;51.86953268;0.505721556
183;2.052221845;51.7774313;0.441599345
185;2.037027988;51.56728112;0.396332299
187;2.108464252;51.53154628;0.379563349
189;2.41379154;51.45223816;0.38628351
191;2.587637706;51.24361136;0.363027627
193;2.578207077;51.07473431;0.339834048
195;2.184087733;51.01658239;0.326836875
197;2.333871477;50.88621176;0.309038375
199;2.781959739;50.66083133;0.279637846
201;2.88907366;50.61972427;0.265895785
203;2.884140027;50.41448852;0.253189459
205;3.009006961;50.33750685;0.234415074
207;3.479653944;50.25656481;0.215693378
209;3.684089611;50.12454663;0.207308667
211;3.354073085;49.93117785;0.196591049
213;2.989589611;49.76216395;0.196174744
215;3.010065449;49.71515726;0.206242128
217;3.26236666;49.67899238;0.215096361
219;3.236189605;49.40289472;0.222123287
221;2.630634903;49.2627761;0.21294408
223;2.585651126;49.313243;0.198723648
225;3.081053514;49.12153541;0.186263514
227;3.369153146;49.00690592;0.176480877
229;3.433178454;48.86688519;0.172051959
231;3.139255799;48.73079657;0.174263251
233;3.006508075;48.64354094;0.192960075
235;3.435221872;48.55283874;0.211882887
237;3.460943501;48.36149153;0.202602799
239;3.102047307;48.2811568;0.199965106
241;3.032721567;48.15859489;0.206500476
243;3.39014914;48.06502566;0.199680441
245;3.752327284;47.97364407;0.178399376
247;3.734199366;47.82033138;0.166287284
249;3.12532971;47.61134467;0.153708762
251;2.70082185;47.58174226;0.144091632
253;3.008942182;47.51298472;0.139675985
255;3.285945478;47.38977314;0.13630096
257;3.20930496;47.23766433;0.13524332
259;3.053201885;47.15050659;0.119636088
261;3.171462928;47.11225001;0.117374584
263;3.644510627;46.98987949;0.112460271
265;3.453393484;46.83674601;0.102643011
267;3.229012771;46.71303573;0.097339109
269;3.36636234;46.63702321;0.092115864
271;3.481451966;46.57444048;0.100092481
273;3.612157277;46.40173115;0.099254984
275;3.263733223;46.31433721;0.089020385
277;3.261538734;46.20413853;0.083911806
279;3.521550579;46.09603351;0.09313726
281;3.67845076;46.0684931;0.08331449
283;3.36048945;45.84672579;0.064726512
285;3.054064463;45.63102224;0.070239829
287;3.212694955;45.58956844;0.071947025
289;3.506759052;45.62603818;0.068255313
291;3.188711442;45.3778272;0.064891129
293;2.635098829;45.32543515;0.071329666
295;2.895773035;45.25217667;0.076813026
297;3.344615417;45.07053607;0.085112736
299;3.423695688;44.91259921;0.076924697
301;3.290007609;44.87124135;0.063642855
303;3.191932237;44.7205999;0.055618539
305;3.536363361;44.59056141;0.053339367
307;3.76516207;44.49421038;0.051208761
309;3.777476431;44.38169744;0.04629914
311;3.495005273;44.24876416;0.047701562
313;3.498022046;44.16929192;0.051055204
315;3.744140015;43.92567588;0.061152407
317;3.667635253;43.85517631;0.060045756
319;3.545828537;43.76797571;0.070714296
321;3.336423136;43.74808087;0.073495068
323;3.651788723;43.61005201;0.070522047
325;3.550790132;43.41031411;0.06272228
327;3.666997027;43.33603047;0.065299853
329;3.494962271;43.18414325;0.064235422
331;3.312012899;43.09213976;0.064133334
333;3.588697558;43.0196566;0.068846449
335;3.941554688;42.89702651;0.066997207
337;4.047599105;42.70908497;0.06487502
339;3.665585983;42.59664264;0.057372707
341;3.745912975;42.479994;0.059130317
343;4.055888273;42.31633819;0.066515321
345;4.37751631;42.25058648;0.069574961
347;4.329027273;42.04640267;0.063744446
349;4.157966294;41.97459889;0.077438329
351;4.236142614;41.82179755;0.078170315
353;4.479111806;41.75777522;0.088412633
355;4.637338589;41.53481668;0.099299509
357;4.471993925;41.43446291;0.102700633
359;4.146206251;41.29298748;0.101097545
361;4.286465469;41.16548388;0.110465137
363;4.5364095;41.0585399;0.096672389
365;4.393812084;40.97329366;0.07975662
367;4.195524064;40.80697926;0.085121987
369;4.436556195;40.68322953;0.082419422
371;4.754168007;40.50250012;0.090417671
373;4.627825781;40.43094521;0.097548352
375;4.298435377;40.21028828;0.097897492
377;4.372281124;40.03173434;0.097291091
379;4.773299195;40.05869035;0.10710999
381;5.356225637;39.93798346;0.112086617
383;5.26734578;39.71941532;0.09140624
385;5.172318496;39.55979925;0.102996112
387;5.683129124;39.48684467;0.114103443
389;5.818724684;39.28604216;0.121096183
391;5.55107096;39.1637447;0.109543816
393;5.448557978;39.02741989;0.126110569
395;5.357290848;38.90837808;0.11289535
397;5.774151111;38.78509588;0.11362775
399;5.347466673;38.67860725;0.105842545
401;5.222306993;38.55496515;0.105763029
403;5.471328976;38.35604251;0.096779078
405;6.318201938;38.29472162;0.10873484
407;6.159045855;38.22714216;0.105081236
409;5.846350918;37.92409143;0.122052159
411;5.705004971;37.85565045;0.147412524
413;6.160039207;37.66389951;0.184734291
415;6.369501948;37.5435686;0.205483921
417;6.190968392;37.42550471;0.211020089
419;6.257239186;37.21768099;0.194006265
421;6.5930353;36.99329746;0.188489405
423;6.782318079;36.99473755;0.194840682
425;6.905339769;36.70371303;0.17840793
427;6.718989119;36.68698765;0.194667076
429;7.14752899;36.50379689;0.217384004
431;7.072485045;36.30573284;0.217326308
433;6.840130307;36.14772537;0.193518795
435;6.457029537;36.01276175;0.192013898
437;7.107265117;35.93107216;0.174358419
439;7.670509474;35.79489783;0.169661144
441;7.625534361;35.56825555;0.141767509
443;7.5267311;35.59345491;0.130952356
445;7.425460472;35.30392552;0.130027386
447;7.624854142;35.26805333;0.108875076
449;7.782426725;35.26067562;0.072492098
451;7.213875096;35.12900321;0.059642704
453;7.692515673;35.01895746;0.04588815
455;8.54763885;35.01417892;0.030301863
457;10.32054812;34.89657379;0.021211517
459;12.3359006;34.80171496;0.017259526
461;15.17531192;34.71502864;0.017259526
463;17.99113516;34.60858335;0.012977977
465;19.09898247;34.59926685;0.00343121
467;20.04724344;34.55316113;0.004540238
469;21.57843107;34.47433515;0.004540238
471;24.02913673;34.46210779;0.009625993
473;26.39807805;34.34570899;0.012923413
475;29.0447887;34.33312514;0.012923413
477;30.84329809;34.27976394;0.011814385
479;34.09669816;34.0642815;0.017918798
481;37.48173161;34.08806852;0.023705934
483;39.52468874;34.04715238;0.0251623
485;41.34109348;33.85430957;0.039255806
487;44.53750294;33.92257279;0.056098072
489;46.91598221;33.81392378;0.094264504
491;48.88316131;33.88269738;0.11774242
493;51.72805553;33.59087368;0.138600881
495;53.25845528;33.55690815;0.174989852
497;54.74232274;33.56845564;0.215589171
499;55.23996588;33.31138059;0.217804299
501;55.82219895;33.26140898;0.235597645
503;59.03536362;33.25661875;0.25903273
505;59.8008879;33.11065747;0.273719977
507;61.46781606;33.05393347;0.281119062
509;61.07362434;32.90843144;0.30074641
511;62.48499728;32.92835746;0.31000605
513;64.88697209;32.68281821;0.325227709
515;63.79950015;32.62876449;0.326587684
517;63.71699203;32.6285429;0.331069833
519;63.77888386;32.55426316;0.317503596
521;65.28880615;32.26143817;0.316767589
523;64.64659479;32.31961785;0.297429324
525;66.00931798;32.11791389;0.277505254
527;66.03000284;32.05285081;0.258195181
529;65.63824282;31.99792729;0.250027958
531;66.92810979;32.01217233;0.238447362
533;65.88956461;31.89647775;0.230873518
535;64.84602389;31.77182705;0.22256238
537;64.84211534;31.69206455;0.241188819
539;64.78797797;31.6164392;0.241823392
541;65.76890638;31.5019076;0.237328062
543;63.61449955;31.40628952;0.246583364
545;63.60431972;31.35684437;0.264338174
547;64.08939012;31.35091843;0.237031436
549;64.14337243;31.12203298;0.227796038
551;64.7773086;31.04258607;0.217675112
553;64.65010802;31.03638351;0.204038947
555;64.66466273;30.94655257;0.199509735
557;65.47174518;30.78502888;0.198694264
559;63.87916883;30.69214049;0.208928697
561;62.88849029;30.63362867;0.218781073
563;64.62701635;30.5864262;0.2387101
565;63.46549982;30.53305332;0.246340874
567;62.49977322;30.36409201;0.266421911
569;62.3375811;30.27124307;0.26483779
571;62.73591393;30.22137568;0.270568421
573;61.64142648;30.17946214;0.257728356
575;60.77097956;30.20565841;0.245185216
577;58.91318142;29.91597853;0.248350988
579;59.56690651;29.77322957;0.280046448
581;59.50248422;29.897984;0.289984939
583;59.10202209;29.72091398;0.299937225
585;57.336854;29.70804912;0.3041031
587;57.71428248;29.71439048;0.27102831
589;58.99241916;29.64182258;0.258869129
591;57.02385008;29.50866625;0.257815313
593;56.09118076;29.25530174;0.253987766
595;56.18991441;29.24763084;0.237003679
597;55.74019334;29.42787422;0.250259726
599;55.00677598;29.0582497;0.228370359
601;54.92385833;28.98982431;0.206137215
603;53.11136153;29.24167763;0.199638706
605;54.21277489;29.17219981;0.216656298
607;53.48868389;28.94539098;0.217950472
609;53.17233616;28.90760874;0.221839519
611;51.92938571;28.82496606;0.218169811
613;51.00521778;28.81704631;0.209834283
615;51.31237845;28.76259372;0.208124005
617;50.27947205;28.72656716;0.196952538
619;50.35264146;28.73553934;0.186096841
621;49.04519607;28.62323435;0.180446015
623;48.54612675;28.68178561;0.167459531
625;48.61722089;28.57114181;0.150588218
627;47.8423914;28.48959101;0.142526724
629;48.09669666;28.40379154;0.129184673
631;47.09285312;28.35695432;0.114303302
633;45.99976467;28.31353397;0.120630033
635;45.53781981;28.28393205;0.105866006
637;44.69512549;28.23306288;0.097743613
639;44.73721623;28.12496711;0.091388904
641;43.73756221;28.18237147;0.07888534
643;42.78937033;28.0636584;0.054803876
645;42.1293038;28.03685337;0.045604263
647;40.92596743;27.97563864;0.032036787
649;40.54777966;27.99204358;0.025976635
651;40.33994157;27.95297076;0.033037778
653;39.46872563;27.90535287;0.030273696
655;38.83860772;27.91408107;0.022219724
657;38.63356184;27.88330447;0.025835612
659;38.55678341;27.88509326;0.021610959
661;37.43994349;27.79401606;0.014549816
663;36.77170941;27.72355301;0.013268221
665;35.84191052;27.70851658;0.013060319
667;35.0405222;27.74505256;0.012768049
669;35.27754959;27.61139753;0.009137696
671;34.60620908;27.53468128;0.009137696
673;33.47572944;27.50229366;0.009137696
675;32.28693339;27.54745848;0.009137696
677;32.42004354;27.57718752;0.001497695
679;32.04727851;27.50689542;3.21791E-16
681;30.85237106;27.45784279;3.21791E-16
683;30.07985768;27.38181858;3.21791E-16
685;29.34274265;27.38162475;3.21791E-16
687;29.9407839;27.38560119;3.21791E-16
689;29.54713537;27.34089075;3.21791E-16
691;28.39679935;27.31735307;3.21791E-16
693;27.73727901;27.28117212;3.21791E-16
695;27.15209803;27.29366052;3.21791E-16
697;27.28396441;27.28862094;3.21791E-16
699;26.97473521;27.16227643;3.21791E-16
701;27.2419895;27.12627762;3.21791E-16
703;25.63888842;26.87003293;3.21791E-16
705;25.55857871;26.72119147;3.21791E-16
707;25.97399455;27.08824068;3.21791E-16
709;25.91334317;27.04094373;3.21791E-16
711;25.79737608;27.10495535;3.21791E-16
713;24.71691263;27.42899963;3.21791E-16
715;24.64641821;27.10275114;3.21791E-16
717;24.9553522;27.0225065;3.21791E-16
719;24.81768365;26.93933834;3.21791E-16
721;24.39475389;26.96421628;3.21791E-16
723;23.90822246;26.86953958;3.21791E-16
725;23.98818139;26.93725638;3.21791E-16
727;24.19509791;26.92068002;3.21791E-16
729;23.86177948;26.90880574;3.21791E-16
731;23.68376552;26.86505373;3.21791E-16
733;23.47503682;26.86500942;3.21791E-16
735;23.04411888;26.82729926;3.21791E-16
737;22.98087503;26.85699518;3.21791E-16
739;23.81739697;26.67502438;3.21791E-16
741;23.06388723;26.54794837;3.21791E-16
743;22.57241171;26.69531078;3.21791E-16
745;22.74319305;26.57582239;3.21791E-16
747;22.49355218;26.28680777;3.21791E-16
749;23.23811398;26.7667381;3.21791E-16
751;22.35843424;26.71025858;3.21791E-16
753;22.85582259;26.6756721;3.21791E-16
755;22.93483692;26.62599368;3.21791E-16
757;22.88174002;26.94092794;3.21791E-16
759;23.19510755;26.40251355;3.21791E-16
761;22.06708018;26.49056642;3.21791E-16
763;22.53934207;26.47781212;3.21791E-16
765;22.35275612;26.46036644;3.21791E-16
767;22.45569673;26.55484931;0.002567687
769;22.75562059;26.45323857;0.002567687
771;22.74616616;26.38287487;0.002567687
773;22.13361692;26.45193728;0.002567687
775;22.94080184;26.48635768;0.002567687
777;22.95673716;26.41776573;3.21965E-16
779;22.71077715;26.35379892;3.21965E-16
781;22.31127081;26.32296729;3.21965E-16
783;22.22754908;26.40047542;3.21965E-16
785;22.32648253;26.33506851;3.21965E-16
787;22.48751351;26.26523079;3.21965E-16
789;22.58620912;26.26146474;3.21965E-16
791;22.91884302;26.27438512;3.21965E-16
793;22.04410493;26.29155417;3.21965E-16
795;22.80247609;26.29875364;3.21965E-16
797;22.81344408;26.26225662;3.21965E-16
799;22.57232026;26.19194796;3.21965E-16
801;22.14068539;26.10195095;3.21965E-16
803;22.21304062;26.21531957;3.21965E-16
805;22.67049268;26.2862594;3.21965E-16
807;22.72808116;26.1924301;3.21965E-16
809;22.47167816;26.12425406;3.21965E-16
811;22.00163518;26.1357621;3.21965E-16
813;22.40172626;26.10470353;0.000349857
815;22.18246324;26.05614961;0.000349857
817;22.21385851;26.07870158;0.000349857
819;22.02667671;26.03007558;0.000349857
821;21.9100732;26.0571022;0.000349857
823;22.11987935;26.06970163;3.21965E-16
825;22.24118199;26.05862508;3.21965E-16
827;22.31349022;26.62642565;3.21965E-16
829;22.10221946;25.96201544;3.21965E-16
831;21.43655349;25.95312654;3.21965E-16
833;21.714685;26.01363217;3.21965E-16
835;22.22045962;25.99086981;3.21965E-16
837;22.41432537;25.89275921;3.21965E-16
839;21.59113199;25.91472969;3.21965E-16
841;21.39328642;25.92377396;3.21965E-16
843;21.70177954;25.86038814;0.000184477
845;22.37263042;25.71748431;0.002038275
847;21.7097343;25.80216415;0.002038275
849;21.50725618;25.8381352;0.002038275
851;21.30278118;25.86870676;0.002038275
853;21.21617455;25.94023343;0.001853799
855;21.35225115;25.84338565;3.21965E-16
857;21.61370619;25.76805397;3.21965E-16
859;21.68719527;25.81039413;0.002506778
861;21.91183267;25.83957528;0.006100801
863;22.01036449;25.80518264;0.006100801
865;22.29593459;25.7035719;0.006100801
867;22.18369167;25.70153376;0.006100801
869;22.03753359;25.74801643;0.003594023
871;21.71237408;25.6266175;0.005913876
873;21.39252026;25.72612923;0.005913876
875;21.39892797;25.67666703;0.005913876
877;21.27873494;25.71631013;0.005913876
879;21.3038642;25.62610273;0.016934579
881;21.84610933;25.56556934;0.02213884
883;21.76060888;25.62113474;0.028112584
885;22.52700195;25.56318201;0.028112584
887;22.12153415;25.54073572;0.028112584
889;21.70178913;25.55981482;0.021723459
891;22.04082189;25.69865943;0.013134318
893;21.67089445;25.53711918;0.007160574
895;21.03669038;25.55324652;0.007160574
897;20.72142229;25.55208354;0.007160574
899;20.51750223;25.34116389;0.008986585
901;20.25385368;25.41849475;0.007348988
903;20.2283874;25.40996574;0.007348988
905;19.57530198;25.42890654;0.009343969
907;19.9375168;25.49529379;0.013529209
909;19.79730116;25.97490855;0.007071621
911;19.87277697;25.38071836;0.006180221
913;19.74309175;25.43746915;0.006180221
915;19.19653302;25.34280853;0.007082613
917;19.08068373;25.43292729;0.00426109
919;19.31259781;25.30887026;0.00426109
921;19.15931147;25.32091597;0.00426109
923;18.73374486;25.30783439;0.00426109
925;18.59358449;25.33964637;0.001363716
927;18.65103535;25.33456783;0.001195711
929;18.91763184;25.24152457;0.001195711
931;18.54551731;25.2514547;0.001195711
933;18.27204258;25.28435223;0.001195711
935;18.57553123;25.23342803;0.001195711
937;18.60976687;25.25381962;3.23352E-16
939;18.98985057;25.16394436;3.23352E-16
941;18.73242995;25.2118228;3.23352E-16
943;18.38345811;25.26154555;3.23352E-16
945;18.43728968;25.24191223;3.23352E-16
947;18.79887697;25.1117739;3.23352E-16
949;18.78336746;25.16360102;3.23352E-16
951;18.85634214;25.16620409;3.23352E-16
953;18.54657176;25.13783137;3.23352E-16
955;18.69837808;25.14520324;3.23352E-16
957;18.61324564;25.08994758;3.23352E-16
959;19.00939176;25.08737227;3.23352E-16
961;18.81117968;25.09999946;3.23352E-16
963;18.54127163;25.07986793;3.23352E-16
965;18.78560391;25.07046425;3.23352E-16
967;18.77161543;24.97862294;3.23352E-16
969;18.63432445;25.0267892;3.23352E-16
971;18.66025931;24.97363839;3.23352E-16
973;19.06901407;24.93532434;3.23352E-16
975;19.17305104;24.94518288;3.23352E-16
977;19.04779929;24.96685385;3.23352E-16
979;18.89242204;24.97942601;3.23352E-16
981;18.72242196;24.99044705;3.23352E-16
983;19.1914761;24.98720697;3.23352E-16
985;19.15289571;24.81337168;3.23352E-16
987;18.954479;24.96805579;3.23352E-16
989;18.83495372;24.86681615;3.23352E-16
991;19.44462944;24.77729008;3.23352E-16
993;19.18647542;24.83231247;3.23352E-16
995;18.88133648;24.84248075;3.23352E-16
997;18.87434731;24.92007216;3.23352E-16
999;18.92203634;24.90524611;3.23352E-16
1001;19.26410688;24.75983321;3.23352E-16
1003;18.92866389;24.79358884;3.23352E-16
1005;18.80155531;24.738771;3.23352E-16
1007;19.01466652;24.82087601;3.23352E-16
1009;19.18588166;24.69008996;3.23352E-16
1011;19.113017;24.83143195;3.23352E-16
1013;19.23450655;24.6878356;3.23352E-16
1015;19.03509348;24.71194405;3.23352E-16
1017;19.37420755;24.74423184;3.23352E-16
1019;19.03653352;24.73578027;3.23352E-16
1021;19.18450528;24.63347164;3.23352E-16
1023;18.43523972;24.60542035;3.23352E-16
1025;18.97053225;24.66920454;3.23352E-16
1027;19.46602526;24.57051245;3.23352E-16
1029;19.21190514;24.57841029;3.23352E-16
1031;18.48623282;24.59566213;3.23352E-16
1033;19.46647763;24.62029656;3.23352E-16
1035;19.55182794;24.61496867;3.23352E-16
1037;19.26592842;24.56864087;3.23352E-16
1039;19.56711557;24.55991804;3.23352E-16
1041;18.96011328;24.53896687;3.23352E-16
1043;19.13543248;24.54562381;3.23352E-16
1045;19.3863255;24.45900518;3.23352E-16
1047;19.18608214;24.48860711;3.23352E-16
1049;19.37429012;24.47597991;3.23352E-16
1051;19.43111072;24.47077378;3.23352E-16
1053;19.4248465;24.45695584;3.23352E-16
1055;19.10844248;24.53281934;3.23352E-16
1057;19.24662185;24.45217097;3.23352E-16
1059;19.443768;24.47197036;3.23352E-16
1061;19.31183431;24.36014166;3.23352E-16
1063;19.08606422;24.36726954;3.23352E-16
1065;18.89216749;24.42198755;3.23352E-16
1067;19.58483664;24.39581904;3.23352E-16
1069;19.5143533;24.31792325;3.23352E-16
1071;19.38891699;24.28337525;3.23352E-16
1073;19.61287625;24.29991801;3.23352E-16
1075;19.4841744;24.3383431;3.23352E-16
1077;19.53838979;24.19980287;3.23352E-16
1079;19.5203823;24.27530647;3.23352E-16
1081;19.58586884;24.29523297;3.23352E-16
1083;19.53045187;24.31137735;3.23352E-16
1085;19.59669354;24.19332905;3.23352E-16
1087;19.58920106;24.21584206;3.23352E-16
1089;19.48519424;24.25707428;3.23352E-16
1091;19.95504781;24.32173362;3.23352E-16
1093;19.72800624;24.12567898;3.23352E-16
1095;19.65047559;24.27004481;3.23352E-16
1097;19.75363871;24.12020693;3.23352E-16
1099;19.7728048;24.19747691;3.23352E-16
1101;19.67108207;24.0513218;3.23352E-16
1103;19.3430541;24.10692617;3.23352E-16
1105;19.85154122;24.18950164;3.23352E-16
1107;20.13693618;24.29018755;3.23352E-16
1109;19.83086987;24.15069522;3.23352E-16
1111;19.66897722;23.91829259;3.23352E-16
1113;19.57242496;23.98491799;3.23352E-16
1115;20.08510382;24.07654844;0.001767417
1117;20.15614963;24.00898164;0.001767417
1119;20.12179794;23.9490575;0.001767417
1121;19.94139677;23.9108876;0.001767417
1123;20.19440165;23.98418699;0.001767417
1125;20.27939872;23.99519147;3.23352E-16
1127;20.04259051;23.84849918;3.23352E-16
1129;19.56898892;23.91598319;3.23352E-16
1131;20.13101105;23.94367457;3.23352E-16
1133;20.4130938;23.92606283;3.23352E-16
1135;20.0061942;23.82303392;3.23352E-16
1137;19.7564593;23.90429154;3.23352E-16
1139;20.05505503;23.93312935;0.005971308
1141;20.52052997;23.88162317;0.005971308
1143;20.34381808;23.75100319;0.005971308
1145;20.12765468;23.77001606;0.005971308
1147;20.24445039;24.02776757;0.005971308
1149;20.53248255;23.72070338;0.000461901
1151;20.53038654;23.74983485;0.000461901
1153;20.23176922;23.78241095;0.000461901
1155;20.25803537;23.75192267;0.000461901
1157;20.35278891;23.79741963;0.000461901
1159;20.74677616;23.59880039;3.23352E-16
1161;20.21633075;23.91348483;3.23352E-16
1163;20.31126816;23.78224488;0.003090389
1165;20.68297649;23.76713589;0.005190023
1167;20.96586799;23.69255225;0.005190023
1169;20.4162022;23.66263474;0.005190023
1171;20.420995;23.74206461;0.005190023
1173;20.26810098;23.57047784;0.003816405
1175;20.95468768;23.6980243;0.001716771
1177;21.35700791;23.58191429;0.001716771
1179;21.10178701;23.57136371;0.001716771
1181;20.66774653;23.89048529;0.001716771
1183;20.82123483;23.65165802;3.23352E-16
1185;21.22579278;23.63566315;3.23352E-16
1187;21.15607748;23.40633404;3.23352E-16
1189;20.67742578;23.52601626;3.23352E-16
1191;21.1852404;23.49419892;3.23352E-16
1193;21.35972203;23.50498766;3.23352E-16
1195;21.59580995;23.50301088;3.23352E-16
1197;21.47676313;23.48949733;3.23352E-16
1199;21.68282132;23.48410856;3.23352E-16
1201;21.38863323;23.52334696;3.23352E-16

File: data/rise_materials/Testdata-2187.txt
Keywords
Material1;Material2;Material3;Material4;Product;Object;Scenario;Method;Reference;Comment;Owner;IsPublic;ImportDate
Transparent polycarbonate;;;;IN3-1;Polycarbonate sheet;;ISO 5660;TRANSFEU;;TRANSFEU;1;2011-08-16 12:14:28
Scalars
Flux (kW/m2);tig (s);qmax (kw/m2);qtotal (MJ/m2);q180 (kw/m2);q300 (kw/m2);Sample mass (g);Mass loss (g);DHc (MJ/kg);Peak smoke production (m2/m2s);Total smoke produced (m2/m2);Specific extinction area (avg) (m2/kg);MARHE (kW/m2);Area exposed (m2);Observations;Test date (YYYY-MM-DD);Test identifier;Product thickness (mm);Thickness1 (mm);Thickness2 (mm);Thickness3 (mm);Thickness4 (mm);Product density (kg/m3);Density1 (kg/m3);Density2 (kg/m3);Density3 (kg/m3);Density4 (kg/m3);Product area weight (kg/m2);Area weight1 (kg/m2);Area weight2 (kg/m2);Area weight3 (kg/m2);Area weight4 (kg/m2)
25;431;319.11;29.03;;;32.20;21.05;12.32;;3076.49;;32.46;0.0088;Flashing from 214s. Intumescence after ignition. End flame at 667s.
;2011-07-15;c_LSFIRE_IN-3-1_25a;2.3;;;;;;;;;;;;;;
VectorData
Time (s);HRR (kW/m2);Mass (g);SPR (m2/(m2*s))
1;5.878539846;32.2;0
3;6.308729931;31.90800982;0
5;5.819797129;32.19223118;0
7;5.030317375;32.20414697;0
9;3.991776039;32.31813298;0
11;3.026138787;32.20018185;0
13;2.179737213;32.24052984;0
15;1.766162726;32.55559992;0
17;1.526318578;32.19365726;0
19;1.158627951;32.21938462;0
21;0.923991638;32.28553145;0
23;1.254743396;32.21895869;0
25;1.360741475;32.28014024;0
27;1.16876393;32.21916388;0
29;1.024777148;32.22026954;0
31;0.658116511;32.22079466;0
33;0.776573304;32.20708228;0
35;0.718237969;32.28193245;0
37;0.626032248;32.2858859;0
39;0.480391618;32.46885;0
41;0.186179297;32.2510954;0
43;0.217664552;32.28898701;0
45;0.48426444;32.25351678;0
47;0.216443066;32.20204358;0
49;0.235201083;32.14962615;0
51;-0.0378702;32.20696462;0
53;-0.272088981;32.23181921;0
55;0.100024216;32.25850929;0
57;0.083221101;32.22055058;0
59;-0.004198223;32.20781696;0
61;-0.134556097;32.22440484;0
63;-0.300226098;32.23922337;0
65;0.125707744;32.24480809;0
67;0.326936366;32.24001396;0
69;0.100980384;32.17753275;0
71;0.028980819;32.16770673;0
73;0.044890705;32.17979999;0
75;0.359701389;32.18896232;0
77;0.447844959;32.18435685;0
79;0.418298692;32.59902568;0.001211817
81;0.177478425;32.2245157;0.001211817
83;0.021416214;32.17692449;0.001211817
85;0.179776425;32.26982119;0.009482708
87;0.130003351;32.24232448;0.018378216
89;0.364425313;32.21976533;0.026628074
91;0.407876219;32.15639968;0.028841822
93;0.533322815;32.17226407;0.037160273
95;0.760528554;32.18605959;0.036692924
97;0.545323806;32.14442408;0.041818813
99;0.123248972;32.14089656;0.052178867
101;-0.228912814;32.16316835;0.058674354
103;-0.178345367;32.22281296;0.059662572
105;0.107778692;32.20610303;0.063772005
107;-0.031990594;32.16026999;0.073352986
109;-0.074130418;32.10865434;0.073248712
111;-0.256680935;32.27731336;0.082055525
113;-0.057979007;32.24119596;0.091791104
115;0.305384751;32.17956709;0.097207351
117;0.55212879;31.87713144;0.108134845
119;0.27725615;32.10618239;0.105821244
121;-0.419867815;32.09668311;0.108387557
123;0.75367252;32.08462923;0.117849519
125;0.972447864;32.12244986;0.128541335
127;0.671673838;32.03968792;0.129906517
129;0.551308081;32.19037236;0.138210134
131;0.403575284;32.11612997;0.152826513
133;0.630136569;32.19894247;0.174431881
135;0.757978674;32.15476355;0.185091843
137;0.60807418;32.1057234;0.1850873
139;0.566855553;32.01132233;0.185675776
141;0.662234143;32.04805333;0.178247039
143;1.092033612;32.15228043;0.154283007
145;1.10271169;32.07344423;0.141636966
147;0.750095051;32.08230218;0.139673822
149;0.920868506;32.08714056;0.147504561
151;1.178629138;32.13632366;0.163809759
153;1.058749497;32.13397813;0.189345772
155;0.832280743;32.11592527;0.200729083
157;0.386429317;32.06165534;0.21640462
159;0.274974282;32.07143079;0.221303072
161;0.446642857;32.16907301;0.211806416
163;0.693358172;31.99476216;0.199748469
165;0.536436091;32.05248815;0.221033793
167;0.44508372;32.02995623;0.226241021
169;0.306659872;32.10423071;0.222286364
171;0.241277293;32.12175845;0.24530609
173;0.60542132;31.95629487;0.259650547
175;0.649009247;32.01133886;0.255738365
177;0.650298816;32.04046684;0.240180884
179;0.631508783;31.99819536;0.255902507
181;0.822439988;31.88127842;0.247908169
183;0.96276521;32.02907617;0.24995873
185;0.933370241;32.06804135;0.237312016
187;0.842329754;31.99866068;0.259565295
189;0.797821375;32.02293861;0.268991791
191;0.759510164;32.03244908;0.285968368
193;0.804764432;32.01755907;0.288198224
195;0.753921853;31.99757106;0.30455936
197;0.478317205;31.95172148;0.290376564
199;0.020989579;31.96290697;0.28055002
201;0.251174882;31.92469981;0.278522976
203;0.372984839;32.01098878;0.265648304
205;0.757677612;31.96918748;0.270865483
207;0.855194482;31.96129224;0.27536475
209;0.83843186;31.89492467;0.289646224
211;0.737139621;32.42789229;0.289667558
213;1.10113987;31.96063973;0.299419261
215;1.212341745;32.27818661;0.291406054
217;1.39063595;32.03198376;0.303486147
219;1.322102959;31.86884723;0.327114097
221;0.853317351;31.96869445;0.34071817
223;0.859852794;32.04093459;0.355838364
225;0.821597766;31.98475721;0.359985981
227;0.819475138;31.91277721;0.346542419
229;0.765190748;31.97398161;0.363354209
231;0.813207224;31.75789717;0.370622679
233;0.766096629;31.96526174;0.415417502
235;1.590184455;31.98809755;0.431919791
237;2.037467673;31.87155645;0.461323497
239;1.786330278;31.96303388;0.439002589
241;1.278441441;31.92428992;0.42512863
243;1.025489569;31.82423265;0.390736116
245;1.012720605;31.33811427;0.43510191
247;1.299141164;31.81155884;0.4320838
249;1.451423738;31.84262198;0.470518708
251;1.461965607;31.80556472;0.505496616
253;1.303903727;31.70753062;0.521466367
255;-0.414922988;31.7744233;0.510747723
257;0.752873746;31.80161127;0.519517129
259;0.707603879;31.83594812;0.481836711
261;0.517351499;31.75336317;0.492856569
263;0.828922747;31.76750683;0.49719962
265;1.023407412;31.7289841;0.512540684
267;1.074016625;31.85452659;0.537891984
269;0.947759648;31.77948242;0.546074498
271;0.994037933;31.7567847;0.530133233
273;1.074220994;31.74458787;0.528993176
275;1.00300022;31.51427713;0.512875335
277;0.920747463;31.70473339;0.513417308
279;0.676388802;31.67577121;0.554314328
281;0.285719254;31.65042456;0.561115353
283;0.686368396;31.43649651;0.572168936
285;0.750936003;31.72352142;0.5519793
287;0.56198643;31.64865472;0.551218775
289;0.503178396;31.64117423;0.512000169
291;1.328963476;31.70112807;0.514908101
293;0.872217361;31.62837886;0.523612988
295;0.750662287;31.59617068;0.532436903
297;0.594284809;31.4188302;0.597890908
299;0.778353564;31.54874089;0.636144048
301;0.843698866;31.54558921;0.6454095
303;0.69713406;31.20172324;0.649161824
305;0.432973144;31.49827466;0.659604214
307;0.417422711;31.4692021;0.591090244
309;0.540872217;31.56913247;0.629666186
311;0.693099253;31.4568881;0.632305615
313;1.194890929;31.30885307;0.64463832
315;1.263969482;31.41258227;0.637774797
317;1.105707668;31.34871922;0.661335728
319;1.291077476;31.43818273;0.615364184
321;1.2642027;31.42058351;0.615725554
323;1.230113897;31.34794516;0.600928759
325;1.523449572;31.22257333;0.605736082
327;2.178526132;31.231459;0.60850148
329;1.996522704;31.19833867;0.572074629
331;1.833529249;31.26401532;0.56558898
333;1.885110505;31.30364419;0.551067208
335;1.797863067;31.25935441;0.550993965
337;2.049477838;31.19703949;0.541950345
339;2.142753736;31.12327894;0.560807195
341;1.824451517;31.10180892;0.550551625
343;1.675035957;31.14024218;0.618735988
345;1.796882853;31.19324065;0.627940417
347;2.026175461;31.09934184;0.608614881
349;1.792673277;31.13629359;0.639688805
351;1.816205976;31.00049478;0.629504906
353;1.465197723;31.03530132;0.587055089
355;1.222401236;31.09151808;0.660446497
357;1.432092977;31.02570334;0.695928532
359;1.605321659;31.10867484;0.685961498
361;1.4912372;31.84432959;0.684428522
363;1.225094945;30.87721953;0.709613856
365;1.569636369;30.9374724;0.640419202
367;2.104057799;30.99547455;0.599048278
369;2.287086899;30.93094295;0.581551861
371;2.43790252;30.92593877;0.576405784
373;1.678787403;30.94943827;0.536399712
375;0.862616914;30.89575375;0.742459948
377;2.693550608;30.8895773;0.834324488
379;7.104486429;30.84582917;0.853618975
381;7.883704773;30.845094;0.851899576
383;4.034814801;30.84206436;0.81692531
385;4.252255393;30.8444308;0.59878035
387;3.007807253;30.70839422;0.536653438
389;1.840098045;30.76850852;0.526525629
391;1.130731169;30.75400555;0.545419781
393;0.243426506;30.76344453;0.574454379
395;0.541995127;30.73208189;0.998972411
397;2.238800684;30.87151909;1.07411344
399;3.12318625;30.546464;1.109404151
401;2.541611081;30.46543252;1.129038652
403;2.203579611;30.61438018;1.126367533
405;1.755279621;30.64744995;0.693612644
407;2.244412354;30.65845311;0.647160155
409;3.045229191;30.05786298;0.625678615
411;3.56824204;30.63641907;0.657498655
413;3.575691763;30.53460898;0.654420727
415;2.437756039;30.54352723;0.698599038
417;1.761988986;30.52581715;0.732375707
419;1.546124963;30.62931394;0.89361914
421;2.042243093;30.4168076;0.888273566
423;2.855586438;30.43407522;0.934429976
425;3.212723779;30.26055497;0.95798043
427;3.057173296;30.33884952;0.917516046
429;2.621961231;30.37241231;0.951257321
431;2.200362755;30.39198607;1.008106787
433;2.258086536;30.36822644;1.00409616
435;2.982326787;29.82652923;0.990133135
437;3.30465872;30.26209823;1.017237047
439;2.977336255;30.29035296;0.839549767
441;2.914374527;30.2815057;0.823036824
443;2.952711961;30.29621872;0.856918277
445;3.075582983;30.19456276;0.9539901
447;3.213192169;29.85683435;0.982782814
449;3.844517925;30.12934996;0.991492835
451;3.794308089;30.09025836;0.964389179
453;3.631689823;30.17995963;0.955058332
455;3.774996118;29.79860513;0.967942659
457;3.89915967;30.17102971;0.913734768
459;3.8167212;30.10690118;0.925662945
461;2.971074735;30.09327146;0.888393249
463;2.806278075;29.99881496;0.968722016
465;4.288163616;29.98296273;0.953714622
467;7.749480177;30.08027286;0.894728949
469;7.709826804;29.97866114;0.893196672
471;5.545167692;29.97134596;1.002505456
473;5.18384257;29.86640024;1.200004351
475;7.611900016;29.91358108;1.183771308
477;12.43540881;29.79967821;1.46550786
479;12.56539063;29.76371009;1.578065672
481;11.58026809;29.84610785;1.584505381
483;11.39294513;29.9077479;1.607149426
485;13.60707676;29.73744594;1.581794282
487;13.87398673;29.78213394;1.463840617
489;12.99650449;29.67585014;1.41268612
491;11.80048245;29.66415557;1.409909333
493;11.17239577;29.64131976;1.171748148
495;10.70353635;29.59570309;1.191374443
497;10.72261095;29.63363408;1.192295614
499;11.11356799;29.60923313;1.226008589
501;11.19355343;29.522385;1.279808079
503;11.00293085;29.50194286;1.889812402
505;12.06850345;29.51033598;2.539689635
507;16.62363927;29.48609014;2.823537481
509;21.00137723;29.22731996;3.40388888
511;22.69069457;29.32433107;3.643892576
513;22.28835148;29.31372612;3.359013766
515;21.82286856;29.25075869;3.077058192
517;21.81348289;29.31435675;3.336242769
519;22.11597234;29.15341063;3.13272019
521;22.62568547;29.16903094;3.393175619
523;24.48139485;29.25012903;3.690686331
525;26.70852354;29.16687455;3.883069403
527;28.65607464;29.02980865;3.906826709
529;29.90682953;28.73816709;4.307064101
531;32.17837896;28.66925561;4.417895067
533;34.89736255;28.84957662;4.762849863
535;37.38447533;28.78197016;5.066111611
537;39.37766365;28.74215944;5.592665164
539;42.06932743;28.58883774;6.073835078
541;47.03800602;28.50131425;7.135644988
543;51.41029534;28.35708341;8.173920349
545;57.50146865;28.24247795;9.783096426
547;65.0897123;28.17203488;11.5939439
549;72.01535833;28.05435506;13.67907078
551;76.36914508;27.84095261;15.7634697
553;82.49421094;27.55801974;17.18991044
555;94.19086659;27.39345177;19.33120252
557;110.5321274;27.28423752;22.56739243
559;130.1799379;26.95321019;25.76219324
561;151.619406;26.65522638;29.36719274
563;168.1566234;26.17421817;33.96340545
565;184.4754328;25.6685377;36.92732155
567;189.9380043;25.28365567;37.86667187
569;198.984225;24.91021391;41.54521065
571;212.1995606;24.37908226;44.66025042
573;234.1951086;23.97758463;47.58447745
575;257.6158289;23.29104151;49.53344481
577;276.4600459;22.84712313;52.25720296
579;279.9300825;22.22740803;53.99675965
581;304.5240197;21.3540689;53.9543508
583;308.0151958;20.90311833;53.58584099
585;311.1420774;20.3165999;55.4766479
587;319.1103967;19.65016634;55.01432489
589;317.8172091;19.04107126;52.43458732
591;310.899912;18.43380776;49.96006473
593;305.1611672;17.7698797;45.96620364
595;292.6512777;17.30796389;41.91475334
597;280.1474524;16.75303517;39.0065466
599;265.6417695;16.42581251;34.78153111
601;258.2817233;15.94464726;31.49376594
603;242.7359928;15.61623579;29.15553529
605;221.3952897;15.3422975;24.8019087
607;205.8123588;15.04463896;21.19286803
609;192.5709129;14.91603523;19.10514266
611;176.4391309;14.63403201;17.3150993
613;169.1890736;14.21817485;15.42483987
615;170.918513;14.1051744;14.46560818
617;163.2248444;14.06102271;13.14619222
619;155.2362835;13.81738516;11.67588506
621;145.2585661;13.70348959;10.11915649
623;136.7095146;13.85587677;9.017871401
625;129.718557;13.47728691;7.922107907
627;123.5710594;13.07826658;7.264237902
629;117.5585437;13.96221454;6.604570663
631;110.7381652;12.87984069;5.921028515
633;104.9113501;12.91529342;5.088604728
635;98.89465974;12.84236475;4.466443335
637;93.69450781;12.73699622;3.84658311
639;86.26633982;12.70725951;3.156636549
641;80.66423789;12.67005232;2.750605488
643;73.7242866;12.76972135;2.639778769
645;70.58434767;12.74407843;2.788695613
647;67.48504565;12.66169095;2.7736923
649;64.36908987;12.55302061;2.667213458
651;61.14154285;12.44138147;2.440400223
653;58.43829578;12.40856551;2.125664266
655;54.28782475;12.45228735;1.579098294
657;49.99302229;12.34054816;1.233976249
659;46.22427467;12.4216623;0.953559659
661;42.03385942;12.3105338;0.723116695
663;39.08210371;12.38371616;0.618533615
665;34.22399863;12.35475267;0.544997097
667;28.95254383;12.44818172;0.464627329
669;25.13753362;12.36819745;0.395193545
671;22.52902536;12.29377068;0.368260617
673;20.73459792;12.3750874;0.270948261
675;19.54062492;12.29311908;0.202448117
677;18.60974066;12.32382738;0.170925888
679;18.12927127;12.29637328;0.135045485
681;16.61726839;12.34452365;0.095310385
683;15.76095413;12.12673501;0.062807682
685;15.58980354;12.38091624;0.041050938
687;15.06203692;12.17988129;0.035278336
689;14.53841747;12.01714492;0.029107818
691;13.98494977;11.94232392;0.025495579
693;13.31522581;11.95916026;0.023676601
695;13.02585198;11.93871179;0.026970002
697;12.42559345;11.9919135;0.026151005
699;12.51411638;12.03083979;0.015869968
701;12.00112137;12.17784549;0.026854542
703;11.70652262;11.83731499;0.025879633
705;11.22263294;11.84250247;0.022978507
707;11.55138061;11.97903013;0.015914364
709;11.09327195;11.83932308;0.016318306
711;10.80950683;11.87482103;0.000854737
713;10.40276184;11.94838806;0.000854737
715;10.54702602;11.95825784;0.000403942
717;10.4063546;11.94056429;0.000403942
719;10.33364358;12.0090722;0.001723416
721;10.25141044;11.86083199;0.001723416
723;10.21324082;11.93580906;0.001723416
725;9.716411612;11.7739474;0.001723416
727;9.743288803;11.96761028;0.001723416
729;9.965417693;11.94001924;-2.35777E-14
731;9.669525972;11.91249335;-2.35777E-14
733;9.272060704;11.8712546;-2.35777E-14
735;9.229336772;11.92032684;-2.35777E-14
737;9.151425065;11.92994817;-2.35777E-14
739;9.348805375;11.92342358;-2.35777E-14
741;9.290488123;12.11552862;-2.35777E-14
743;9.202322884;12.09602779;-2.35777E-14
745;9.237724487;11.84980939;-2.35777E-14
747;9.174970688;11.84118336;-2.35777E-14
749;9.435870852;11.8813636;-2.35777E-14
751;9.372756515;11.84689839;-2.35777E-14
753;9.314316671;11.86762303;-2.35777E-14
755;8.97132014;11.86315272;-2.35777E-14
757;9.367493332;11.81752632;-2.35777E-14
759;9.448966923;11.95970191;-2.35777E-14
761;9.421986333;11.94182458;-2.35777E-14
763;9.428441614;12.1835187;-2.35777E-14
765;9.4243629;11.6447461;-2.35777E-14
767;9.507994284;11.78840661;-2.35777E-14
769;9.478861015;11.30744216;-2.35777E-14
771;9.778665421;11.89487274;0.001610674
773;9.594779158;11.83432717;0.001610674
775;9.90912588;11.82099161;0.001610674
777;9.905236631;11.6428936;0.001610674
779;9.746084758;11.76757889;0.001610674
781;9.877028616;11.79438614;-2.35777E-14
783;10.08847238;11.85531874;-2.35777E-14
785;9.918314029;11.7951602;-2.35777E-14
787;10.23426544;11.78919671;-2.35777E-14
789;10.15678243;11.79304952;-2.35777E-14
791;9.910129602;11.77061825;-2.35777E-14
793;10.0359748;11.78048025;-2.35777E-14
795;10.37810377;11.76464844;-2.35777E-14
797;10.61694857;11.71458091;-2.35777E-14
799;10.47547659;11.74525847;-2.35777E-14
801;10.64591809;11.73125971;-2.35777E-14
803;10.65441036;11.73503715;-2.35777E-14
805;10.68467422;11.78492138;-2.35777E-14
807;10.75354509;11.79874462;-2.35777E-14
809;10.79841442;11.74350711;-2.35777E-14
811;11.15873781;11.69922705;-2.35777E-14
813;11.18406303;11.6766222;-2.35777E-14
815;11.41196332;11.7245985;-2.35777E-14
817;11.43644824;11.76170972;-2.35777E-14
819;10.92801992;11.7180919;-2.35777E-14
821;11.09595321;11.71057202;-2.35777E-14
823;11.11129341;11.69333844;-2.35777E-14
825;11.71700782;11.60825091;-2.35777E-14
827;11.83470278;11.66390317;-2.35777E-14
829;11.9570536;11.7045531;-2.35777E-14
831;11.98428874;11.61005771;-2.35777E-14
833;11.91568724;11.68083286;-2.35777E-14
835;12.27552023;11.61483093;-2.35777E-14
837;12.19287678;11.53805679;-2.35777E-14
839;12.17152687;11.57314972;-2.35777E-14
841;12.48347831;11.60179148;-2.35777E-14
843;12.53102882;11.55102331;-2.35777E-14
845;12.72752292;11.59233645;-2.35777E-14
847;12.73646796;11.57174017;-2.35777E-14
849;12.87245942;11.49229231;-2.35777E-14
851;13.22414946;11.56597019;-2.35777E-14
853;13.32887872;11.45790002;-2.35777E-14
855;13.48912967;11.49291856;-2.35777E-14
857;13.31604717;11.54900306;-2.35777E-14
859;13.18947301;11.52606661;-2.35777E-14
861;13.31132394;11.51895175;-2.35777E-14
863;14.02660906;11.49564576;-2.35777E-14
865;14.00365334;11.38237838;-2.35777E-14
867;13.72655381;11.44499769;-2.35777E-14
869;14.00042958;11.42077129;-2.35777E-14
871;13.8659643;11.47838641;-2.35777E-14
873;13.9530064;11.39001058;-2.35777E-14
875;14.07683054;11.39321769;-2.35777E-14
877;14.42307664;11.37134946;-2.35777E-14
879;14.58820738;11.41312305;-2.35777E-14
881;14.80296074;11.42589556;-2.35777E-14
883;14.42650356;11.28004123;-2.35777E-14
885;14.5772854;11.36176412;0.007356291
887;14.93481264;11.297127;0.013782113
889;14.94915137;11.32562047;0.013782113
891;15.08700787;11.33072529;0.013782113
893;14.79199433;11.31788908;0.054079219
895;14.85373534;11.3444119;0.046722927
897;15.1358924;11.28041027;0.040297106
899;15.00794852;11.2059131;0.040297106
901;15.24552864;11.19855951;0.045626507
903;15.32993143;11.24271072;0.005329401
905;15.37479247;11.20993998;0.005329401
907;15.14271915;11.23172506;0.005329401
909;15.52761534;11.16175217;0.005329401
911;15.60104047;11.14246479;-2.35825E-14
913;15.71350328;11.14394777;-2.35825E-14
915;15.42757303;11.15798251;-2.35825E-14
917;15.44253913;11.13290717;-2.35825E-14
919;15.53096542;11.15221399;-2.35825E-14
921;16.05322318;11.17161223;-2.35825E-14
923;16.26820295;11.06603879;-2.35825E-14
925;16.01021045;11.05613352;-2.35825E-14
927;15.99653303;11.10519603;-2.35825E-14
929;15.6849457;11.04804087;-2.35825E-14
931;15.65720727;11.14723607;-2.35825E-14
933;16.00875785;11.02613715;-2.35825E-14
935;16.04758135;10.93181727;0.001722107
937;16.25162932;11.00778963;0.001722107
939;16.43571763;11.02205484;0.001722107
941;16.21129587;11.00138514;0.001722107
943;15.98879726;10.94884761;0.001722107
945;15.68998351;10.95679974;-2.35825E-14
947;16.15634015;10.87512256;-2.35825E-14
949;16.48712835;10.8486649;-2.35825E-14
951;15.89886961;10.87409956;-2.35825E-14
953;16.42763634;10.96707454;-2.35825E-14
955;16.13911198;10.93078454;0.002074785
957;16.08720567;10.88946314;0.002074785
959;16.07536691;10.81367457;0.002074785
961;16.33021255;10.79325381;0.002074785
963;15.94951124;10.8061367;0.002074785
965;16.15584274;10.80171355;-2.35825E-14
967;15.82642593;10.80973083;-2.35825E-14
969;16.07363176;10.82530397;-2.35825E-14
971;16.28468776;10.79364862;-2.35825E-14
973;16.3128904;10.67858466;0.000141011
975;16.51568391;10.73531486;0.000141011
977;16.12060935;10.69571565;0.000141011
979;15.99308962;10.70916158;0.000141011
981;15.9139034;10.69173448;0.000141011
983;16.17136737;10.58931467;-2.35825E-14
985;16.43775775;10.65787752;-2.35825E-14
987;16.36853454;10.64145544;-2.35825E-14
989;16.20124619;10.65895547;-2.35825E-14
991;16.23825755;10.59959871;-2.35825E-14
993;16.03454681;10.66486207;-2.35825E-14
995;16.37589039;10.62768764;-2.35825E-14
997;16.13211889;10.57711249;-2.35825E-14
999;16.45577666;10.59712871;-2.35825E-14
1001;16.20769322;10.59952431;-2.35825E-14
1003;16.07491692;10.54368827;-2.35825E-14
1005;16.05734443;10.54813913;-2.35825E-14
1007;16.01001777;10.44970048;-2.35825E-14
1009;15.91671715;10.53462172;-2.35825E-14
1011;16.10107589;10.48909792;-2.35825E-14
1013;15.84604597;10.50365923;-2.35825E-14
1015;15.83238741;10.52756375;-2.35825E-14
1017;15.79140636;10.46821671;-2.35825E-14
1019;15.90029613;10.43563949;-2.35825E-14
1021;16.00739034;10.41970557;-2.35825E-14
1023;16.07509922;10.39517334;-2.35825E-14
1025;15.77043451;10.40544814;-2.35825E-14
1027;15.89162109;10.45119318;-2.35825E-14
1029;15.85506397;10.35642161;-2.35825E-14
1031;15.83743251;10.43155475;-2.35825E-14
1033;15.71444998;10.36384862;-2.35825E-14
1035;15.49462816;10.34168574;-2.35825E-14
1037;15.59796372;10.40463664;-2.35825E-14
1039;16.02019172;10.35576618;-2.35825E-14
1041;15.81495956;10.26064453;-2.35825E-14
1043;15.62182231;10.23924648;-2.35825E-14
1045;15.42171203;10.306445;-2.35825E-14
1047;15.46947392;10.35782144;-2.35825E-14
1049;15.07623079;10.2646257;-2.35825E-14
1051;15.61639915;10.19138104;-2.35825E-14
1053;15.5727484;10.16413132;-2.35825E-14
1055;15.43742337;10.19813609;-2.35825E-14
1057;15.48113341;10.24390058;-2.35825E-14
1059;15.00586068;10.21037522;-2.35825E-14
1061;15.45232215;10.14836467;-2.35825E-14
1063;15.68794151;10.12304038;-2.35825E-14
1065;15.31413364;10.12727001;-2.35825E-14
1067;15.3419592;10.07518467;-2.35825E-14
1069;14.76770921;10.1267269;-2.35825E-14
1071;15.03644049;10.11199152;-2.35825E-14
1073;15.34790982;10.12957469;-2.35825E-14
1075;15.41872827;10.08154297;-2.35825E-14
1077;15.65941168;10.06614389;-2.35825E-14
1079;15.06870986;10.00329412;-2.35825E-14
1081;14.94972192;10.06001509;-2.35825E-14
1083;14.9698826;10.00826086;-2.35825E-14
1085;15.15217946;9.8671992;-2.35825E-14
1087;15.24970998;9.98951659;-2.35825E-14
1089;15.54160976;9.9872124;-2.35825E-14
1091;15.26416017;9.98622683;-2.35825E-14
1093;14.73036402;10.01881232;-2.35825E-14
1095;14.50829424;10.05511205;-2.35825E-14
1097;14.58936893;9.90544381;-2.35825E-14
1099;14.77641537;9.86514541;-2.35825E-14
1101;14.44913657;9.83764675;-2.35825E-14
1103;14.91271134;9.89339965;-2.35825E-14
1105;14.60515369;9.94916276;-2.35825E-14
1107;14.51364859;9.85566266;-2.35825E-14
1109;14.78481765;9.80341929;-2.35825E-14
1111;14.64481051;9.90308467;-2.35825E-14
1113;14.85845751;9.76516642;-2.35825E-14
1115;14.49160484;9.82335237;-2.35825E-14
1117;14.12143432;9.83086398;-2.35825E-14
1119;14.38747546;9.71268383;-2.35825E-14
1121;14.56412751;9.82542561;-2.35825E-14
1123;14.71803657;9.79551238;-2.35825E-14
1125;14.25236011;9.79012117;-2.35825E-14
1127;13.93153652;9.75645773;-2.35825E-14
1129;14.09531664;9.70646362;-2.35825E-14
1131;13.87657555;9.6914613;-2.35825E-14
1133;14.31511214;9.64839777;-2.35825E-14
1135;14.1076419;9.69707325;-2.35825E-14
1137;13.73825641;9.68728662;-2.35825E-14
1139;13.92166529;9.69338673;-2.35825E-14
1141;14.59658519;9.71533811;-2.35825E-14
1143;13.79358963;9.64769664;-2.35825E-14
1145;13.97397255;9.63744031;-2.35825E-14
1147;13.79874418;9.63563352;-2.35825E-14
1149;14.13133131;9.66047936;-2.35825E-14
1151;13.45845785;9.58239632;-2.35825E-14
1153;13.7961656;9.59051474;-2.35825E-14
1155;14.08646295;9.56574329;-2.35825E-14
1157;13.66779042;9.4897437;-2.35825E-14
1159;13.32038013;9.5089207;-2.35825E-14
1161;13.26084133;9.68725744;-2.35825E-14
1163;13.53508958;9.48054587;-2.35825E-14
1165;13.64213844;9.51438484;-2.35825E-14
1167;13.71863188;9.51406248;-2.35825E-14
1169;13.15700065;9.51348193;-2.35825E-14
1171;13.11812408;9.40414078;-2.35825E-14
1173;13.28860456;9.48567938;-2.35825E-14
1175;13.52023579;9.48814014;-2.35825E-14
1177;13.60730094;9.42218537;-2.35825E-14
1179;13.50512384;9.37726837;-2.35825E-14
1181;12.96779448;9.37448573;-2.35825E-14
1183;13.02419959;9.45128758;-2.35825E-14
1185;13.08092301;9.38806002;-2.35825E-14
1187;13.15131897;9.37882622;-2.35825E-14
1189;12.92665596;9.38051291;-2.35825E-14
1191;12.65010292;9.34344836;-2.35825E-14
1193;12.6042774;9.36573134;-2.35825E-14
1195;12.76616749;9.34646196;-2.35825E-14
1197;13.11431295;9.33473968;-2.35825E-14
1199;12.68485286;9.2391109;-2.35825E-14
1201;12.73160313;9.34463717;-2.35825E-14
