Repository: johodges/materials

## A Non-Dimensional Scaling Approach to Modeling Material Pyrolysis

This repository contains the data, scripts, and technical documents required to generate the SPyro cone validation cases.

## Instructions
* Clone this repository with submodules
  ```
  git clone --recurse-submodules https://github.com/johodges/materials
  ```
* Pre-process data
  ```
  python materials/scripts/initialize.py
  ```
* Build latest FDS (example for impi_intel_linux target, but use relevant make target for platform)
  ```
  git clone git@github.com:firemodels/fds.git && cd fds
  cd Build/impi_intel_linux
  ./make_fds.sh
  ln -s fds_impi_intel_linux fds
  cd ../..
  ```
* Run cases
  ```

File: data/rise_materials/Testdata-2188.txt
Keywords
Material1;Material2;Material3;Material4;Product;Object;Scenario;Method;Reference;Comment;Owner;IsPublic;ImportDate
Transparent polycarbonate;;;;IN3-1;Polycarbonate sheet;;ISO 5660;TRANSFEU;;TRANSFEU;1;2011-08-16 12:17:18
Scalars
Flux (kW/m2);tig (s);qmax (kw/m2);qtotal (MJ/m2);q180 (kw/m2);q300 (kw/m2);Sample mass (g);Mass loss (g);DHc (MJ/kg);Peak smoke production (m2/m2s);Total smoke produced (m2/m2);Specific extinction area (avg) (m2/kg);MARHE (kW/m2);Area exposed (m2);Observations;Test date (YYYY-MM-DD);Test identifier;Product thickness (mm);Thickness1 (mm);Thickness2 (mm);Thickness3 (mm);Thickness4 (mm);Product density (kg/m3);Density1 (kg/m3);Density2 (kg/m3);Density3 (kg/m3);Density4 (kg/m3);Product area weight (kg/m2);Area weight1 (kg/m2);Area weight2 (kg/m2);Area weight3 (kg/m2);Area weight4 (kg/m2)
25;415;337.49;28.22;;;31.87;20.90;12.30;;3149.80;;29.17;0.0088;Flashing from 227s. Intumescence after ignition. End flame at 807s.
;2011-07-15;c_LSFIRE_IN-3-1_25b;2.3;;;;;;;;;;;;;;
VectorData
Time (s);HRR (kW/m2);Mass (g);SPR (m2/(m2*s))
1;4.606908017;31.87;0
3;3.776651878;32.0439068;0
5;3.455880867;31.85719977;0
7;3.208316367;31.91631878;0
9;3.49767144;31.89161977;0
11;3.080649616;31.94703962;0
13;2.739133375;31.90765434;0
15;1.967309504;31.54700795;0
17;1.648255849;31.82607002;0
19;1.511752944;31.93844179;0
21;1.212422768;31.81455828;0
23;1.089506312;31.87698358;0
25;0.88540761;31.86747895;0
27;0.939478037;31.97691443;0
29;1.194786614;31.93217149;0
31;0.93823613;31.81695778;0
33;0.556222292;31.93639577;0
35;0.364045565;31.91649041;0
37;0.504636879;31.94424725;0
39;0.309770441;31.89354375;0
41;0.228161016;31.89933852;0
43;0.126710423;31.87364422;0
45;0.107303072;31.89874679;0
47;-0.166489795;32.05122781;0
49;-0.259947973;31.83162168;0
51;-0.057082973;31.81748873;0
53;0.065912342;31.91889574;0
55;-0.105300581;31.93531734;0
57;-0.263237433;31.89448361;0
59;-0.260998977;31.82044689;0
61;0.041847469;31.91970822;0
63;-0.029220751;31.91775653;0
65;-0.243277333;31.84634588;0
67;-0.264628984;31.85848291;0
69;-0.126761852;31.83840056;0
71;-0.027048697;31.96345051;0
73;-0.264475965;31.91234879;0
75;-0.262075265;31.88759971;0.001132396
77;-0.267462756;31.86208239;0.001132396
79;-0.24716093;31.84145257;0.007548046
81;-0.263941417;31.80050847;0.014249625
83;-0.260484687;31.85107924;0.018004985
85;-0.265137818;31.77702015;0.017004504
87;-0.127463989;31.91498653;0.02485305
89;-0.23887968;31.92657024;0.025477014
91;-0.259838727;31.84119827;0.028779611
93;-0.257860903;31.779707;0.039046941
95;-0.232807294;31.01962553;0.043161582
97;-0.210611461;31.93293972;0.046795698
99;-0.235165828;31.90302649;0.055459505
101;-0.261856598;31.77965741;0.06495926
103;-0.260096528;31.88437072;0.063390852
105;-0.091537899;31.84488625;0.075616085
107;-0.26468009;31.87257113;0.092473356
109;-0.263676092;31.85524809;0.10147312
111;-0.265161156;31.84457653;0.112958339
113;-0.049667748;31.81188747;0.121062686
115;-0.259825065;31.75953082;0.130245625
117;-0.265785065;31.75676617;0.133905373
119;-0.268244441;31.87892457;0.146868207
121;-0.16704435;31.82401866;0.139414332
123;-0.265029968;31.83701241;0.146893655
125;-0.261563512;31.28521883;0.149165309
127;-0.261255167;31.87445669;0.142888146
129;-0.162120605;31.55106059;0.131346747
131;-0.252680514;31.74840027;0.146209514
133;-0.261007917;31.69193019;0.142382085
135;-0.260503569;31.89001622;0.147113643
137;-0.038414356;31.8522345;0.149275171
139;0.128751028;31.80656288;0.16994659
141;0.000540323;31.66666134;0.166729116
143;-0.26460596;31.58553553;0.176950446
145;-0.257160162;31.97012437;0.179755777
147;0.0574248;32.51271185;0.19355649
149;-0.048181127;31.64982451;0.195637645
151;-0.107943642;31.68065037;0.201851022
153;0.038074453;31.7169112;0.216182528
155;0.239517839;31.74075884;0.217074746
157;0.226419932;31.7269249;0.221697022
159;0.030624468;31.71488756;0.22101008
161;-0.012064824;31.6179596;0.224228373
163;0.054310067;31.7502197;0.21544805
165;0.208595825;31.71805042;0.213615937
167;-0.10867143;31.72197032;0.204804903
169;-0.190368141;31.70917009;0.201654279
171;-0.015374728;31.67164315;0.198010165
173;0.056129897;31.70802553;0.203301404
175;0.140924789;31.64153641;0.213401589
177;-0.159903832;31.75758448;0.223680438
179;-0.127734671;31.53020418;0.219361697
181;0.226761496;31.72063224;0.222141703
183;0.445168096;31.65759868;0.233470691
185;0.299373283;31.64283559;0.233541274
187;0.327719734;31.66054032;0.22889385
189;0.665023963;31.718277;0.231019607
191;0.66482391;31.68778322;0.245744645
193;0.589120656;31.61294424;0.242089939
195;0.58859906;31.58942286;0.24735348
197;1.235486958;31.57648455;0.246793927
199;1.150222461;31.91537357;0.251670247
201;0.962796952;31.71554541;0.247042337
203;0.694935955;31.60619307;0.237004209
205;0.928574258;31.56140589;0.242272693
207;0.980087927;31.63418233;0.252820826
209;0.913983214;31.54887649;0.261556398
211;0.755951396;31.56868801;0.258082363
213;0.898578008;31.34807006;0.272952153
215;1.237146691;31.58009522;0.272761383
217;1.201753628;31.55681695;0.292103804
219;1.01301291;31.51837737;0.28667316
221;1.121979995;31.60236701;0.282325855
223;1.398600604;31.56607847;0.272767251
225;1.579118468;31.58048225;0.279215214
227;1.795797375;31.43330394;0.255099738
229;1.790254292;31.61917029;0.257327855
231;2.032405353;31.57694354;0.257250534
233;2.15175551;31.55467709;0.27562982
235;1.735606641;31.5189691;0.286082902
237;1.359880153;31.52329256;0.356456717
239;1.524807403;31.46478182;0.361391949
241;1.786284715;31.51451775;0.361979786
243;1.7263123;31.49532033;0.368526196
245;1.571434236;31.49428614;0.344977257
247;1.188012607;31.51043156;0.274815322
249;1.3586005;31.50650582;0.360934836
251;2.551756997;31.52710793;0.385809375
253;3.324462155;31.46957595;0.37933385
255;2.637750057;31.40609993;0.386772997
257;2.014137728;31.46609267;0.557583301
259;3.499303368;30.98073328;0.475931817
261;3.76695729;31.4801206;0.462541452
263;2.938503938;31.48492543;0.484838713
265;2.280687769;31.43391755;0.51282857
267;2.010605506;31.45621171;0.36202232
269;1.870213219;31.48482576;0.390026633
271;1.492212694;31.28032551;0.405773148
273;1.094483861;31.53850396;0.387841445
275;0.884121815;31.37403567;0.379333337
277;1.105397265;31.35986965;0.483859633
279;1.418202277;31.44362153;0.502781756
281;1.685094113;31.44281975;0.51204506
283;1.586732373;31.34226994;0.507620223
285;1.5724291;31.3898383;0.51303619
287;1.212820947;31.35555688;0.421065654
289;1.477529983;31.19424026;0.499328637
291;1.844713873;31.2595965;0.516406538
293;1.82140187;31.21160221;0.53537094
295;1.425249335;31.30114886;0.526717103
297;1.15750979;31.28870795;0.527328912
299;1.291261698;31.2506447;0.402665285
301;1.172867167;31.15390442;0.403325087
303;0.526194066;31.19484852;0.383104894
305;0.062210426;31.17427996;0.585699701
307;0.443778937;31.1392517;0.618692702
309;0.819294111;31.21999582;0.636084058
311;1.229427563;30.98057866;0.61413879
313;1.07637312;30.17799379;0.601511367
315;0.588263244;31.04895335;0.398220032
317;0.36974255;31.10377611;0.486729994
319;0.749881095;31.10511419;0.555671755
321;1.194188859;31.05212739;0.571913255
323;1.678321763;31.02621138;0.576597785
325;1.474318869;31.10685583;0.585884371
327;1.174894552;31.04830084;0.442121263
329;0.451456372;31.07395673;0.344509006
331;0.410112741;31.10419621;0.460382897
333;0.971998796;30.96870128;0.485392271
335;1.394012182;30.90392608;0.476773578
337;1.09547127;30.85535124;0.472832177
339;0.81958728;30.94960353;0.483915454
341;0.089489462;31.0331123;0.329290756
343;0.380612087;30.95011795;0.495017357
345;1.064994881;30.85729223;0.496338482
347;1.221328317;30.87266359;0.507507237
349;1.018123492;30.90080795;0.509405129
351;0.845112684;30.81546905;0.500035108
353;0.346975629;30.78149199;0.52885829
355;0.574604035;30.40760243;0.524831363
357;0.94276643;30.81278754;0.535291027
359;1.053195544;30.78317821;0.570382579
361;1.211121557;30.8211199;0.79590699
363;1.487829636;30.78788919;0.59983932
365;1.781026321;30.74383182;0.584699748
367;1.681401883;30.70717278;0.572508357
369;1.602465257;30.6314659;0.542377786
371;1.170595484;30.69887884;0.327375041
373;1.312149043;30.66150116;0.563864097
375;1.783914493;30.75445913;0.591229561
377;1.644284863;30.683242;0.591246542
379;1.515410332;30.68223018;0.570854793
381;1.097079405;30.32798633;0.566391469
383;1.032715545;30.59908656;0.43860888
385;1.105927572;30.64078819;0.413161458
387;1.193387448;30.6053729;0.397561887
389;1.268836041;30.6021551;0.392922161
391;1.096016636;30.50683069;0.3963034
393;1.652530812;30.5362966;0.435846208
395;1.954391503;30.68127379;0.492168062
397;2.622819406;30.7439422;0.490423538
399;2.378477301;30.42745285;0.494009005
401;2.170535928;30.45936735;0.492327259
403;1.76454674;30.43519882;0.310773333
405;1.68691628;30.47707208;0.880617427
407;1.810335829;30.40206779;0.913745689
409;1.823680183;30.35481984;0.926837476
411;1.855141511;30.37586977;1.045571662
413;2.756655799;29.07105075;1.153345904
415;4.23710409;30.3507283;0.585971193
417;6.124054554;30.29316861;0.723373351
419;8.743815023;30.30259593;0.875800971
421;10.71314051;30.36807955;0.95215294
423;11.55730022;30.54613866;1.015666223
425;12.16680555;30.27360068;1.172644638
427;11.77906958;30.27962787;1.101624612
429;10.49393809;30.22936682;1.069283645
431;8.822906289;30.1536541;0.946110163
433;8.864455754;30.15828194;1.0335763
435;9.783592945;30.12292256;0.97743455
437;11.72237601;30.10077767;1.055661385
439;11.19356712;30.06195106;1.085468165
441;10.70339855;30.08630777;1.318623977
443;9.759613176;30.10799901;1.172101911
445;9.313192404;30.10076163;1.338157254
447;8.909640138;30.00758778;1.361327633
449;9.95676741;30.00581842;1.310316157
451;9.826875947;29.98694676;1.078597923
453;8.859025998;29.91626594;1.067884252
455;8.110361313;29.97202856;1.18877085
457;8.500746129;29.92177335;1.06132028
459;8.489283533;30.00570756;1.017857979
461;8.41411873;29.90185729;0.986727177
463;8.528204022;29.87202672;0.944105014
465;7.959382279;29.72164131;0.751801027
467;8.377240112;29.78326532;0.756502655
469;9.054383895;29.7938372;0.895158552
471;9.444987332;29.81656215;0.888873801
473;8.907966159;29.72871921;1.110621114
475;9.004971674;29.72339413;0.926661379
477;10.33429121;29.74439446;0.944309832
479;9.878965355;29.66250577;0.762145634
481;9.584582413;29.63772897;1.254420788
483;12.35517816;29.59465572;1.161418488
485;12.6650499;29.47381351;1.195196024
487;11.43925334;29.58594752;1.348674213
489;11.62436167;29.51461953;1.467350726
491;11.84634626;29.56971895;1.20707568
493;11.59326792;29.46340209;1.375452609
495;11.95977329;29.48823431;1.429971773
497;11.94057371;29.4079662;1.321243083
499;12.2121818;29.50246111;1.394032962
501;12.04682103;29.41966028;1.270318238
503;11.25096229;29.48340226;1.062126306
505;10.77914586;29.3643897;1.263447731
507;11.29383352;29.34539649;1.337536818
509;11.9155024;29.37048836;1.222152248
511;11.66275842;29.20898942;1.316809726
513;10.77952124;29.16051425;1.282536123
515;11.26709953;29.18436237;0.99957662
517;14.44330117;29.2923212;1.021319703
519;15.14745619;29.12261146;0.997633077
521;13.71901414;29.10617868;0.88796723
523;12.72992504;29.07388784;0.931856008
525;12.9861101;29.18789039;1.020114312
527;13.47695974;29.14186529;0.92445805
529;13.67181259;29.15787262;1.116518499
531;12.36818894;28.99420611;1.128848785
533;11.67952948;28.99260255;1.155413593
535;11.78888285;28.95173528;1.317490073
537;14.64972037;28.98112339;1.388952174
539;16.60440164;28.89167641;1.32859482
541;16.27808855;28.66127669;1.802044978
543;15.70815881;28.92851244;1.84035818
545;15.2505149;28.76239635;1.705151252
547;14.77764889;28.66980887;1.68234527
549;14.10634464;28.84622602;1.819901728
551;13.76522772;28.66225058;1.425981982
553;14.26286444;28.72441041;1.370822012
555;14.45534221;28.68095012;1.353493551
557;15.84820785;28.58920284;1.423733711
559;15.28859336;28.55279225;1.288325837
561;15.36031196;28.5701435;1.273668579
563;15.54448327;28.52875694;1.289461181
565;15.64332789;28.49688084;1.375372727
567;15.49437022;28.48289181;1.385237956
569;15.84610572;28.38442642;1.436009864
571;15.71798856;28.37339555;1.447958029
573;16.22413776;28.36772768;1.506309644
575;15.74822858;28.36166257;1.538869401
577;16.00261205;28.28093498;1.693964172
579;16.05523458;28.22976178;1.692819284
581;15.64756831;28.30533593;1.649102849
583;15.54030508;28.2903516;1.627257127
585;15.61102218;28.23080181;1.504084855
587;15.5608854;28.10783045;1.298477744
589;15.18449677;27.88925852;1.289934697
591;15.266957;28.0940077;1.467320927
593;15.921069;28.05817766;1.619643958
595;15.50948594;27.98014276;1.603713757
597;15.5913233;28.01224057;1.567950989
599;15.29994474;28.00045217;1.495656225
601;15.32954883;27.96185797;1.732397902
603;15.24749137;27.88601348;1.857963443
605;15.46515307;28.27630763;1.99814324
607;15.34640303;27.6940864;1.976572906
609;15.52304467;27.91812151;2.003456442
611;15.51068763;27.87390417;1.626756127
613;15.70644412;27.75397461;1.375957168
615;15.939777;27.72418245;1.269132295
617;15.38678901;27.70924285;1.296296309
619;15.55696662;27.68136883;1.460067623
621;15.84981958;27.6618505;1.61594438
623;15.66110897;27.59595846;1.58336411
625;15.82790744;27.52214297;1.611199927
627;15.14994706;27.51843846;1.850118942
629;14.67975477;27.50361993;1.748401538
631;14.45563563;27.50890028;1.573048074
633;14.48977915;27.48843139;1.54942191
635;15.21006418;27.33817336;1.844884667
637;15.01211934;27.36100917;1.671084298
639;14.97025246;27.38135699;1.661113181
641;15.19189633;27.40001812;1.716828181
643;15.55392923;27.31040583;1.697779275
645;16.0476283;27.22959558;1.456246286
647;15.744662;27.21332276;1.512450885
649;16.28297653;27.22408768;1.515074236
651;16.18178028;27.20044377;1.743564259
653;18.52418652;27.16961791;2.015671236
655;20.857017;26.99960379;2.217129712
657;22.74976003;27.00419274;2.664439144
659;24.3180321;27.06545305;2.809128646
661;24.7290742;27.03237745;2.914223001
663;25.18493853;26.94923432;2.748550708
665;24.20773973;26.88445863;2.620250971
667;22.78278964;26.7446237;2.322599011
669;22.30829837;26.81917484;2.391508272
671;24.11496228;26.83005693;2.167352154
673;25.02430049;26.73500919;2.360539375
675;26.22641834;26.67414222;2.53169565
677;27.27057141;26.65770361;2.629645022
679;29.27406539;26.53233811;2.831488375
681;30.05344936;26.58493204;3.188267365
683;31.7518499;26.47423579;3.694847118
685;35.05690036;26.40082435;4.286336528
687;39.59097034;26.35519698;5.007977558
689;46.95151772;26.26382603;6.175097717
691;57.20790494;26.32055623;7.340888867
693;66.08996988;26.02917431;8.413972557
695;73.83884442;25.94388549;9.705881542
697;80.87060029;25.78317714;11.89932198
699;89.92518704;25.71692626;14.2783067
701;104.0000416;25.45884749;16.15865595
703;119.0690361;25.12789309;18.83176762
705;134.5939397;24.90221603;23.63740609
707;149.8608512;24.61113848;27.56194563
709;176.5063519;24.10295349;30.76395104
711;200.7262493;23.74257306;33.99456789
713;214.8657298;23.34159083;37.68941172
715;224.5930588;22.97343137;39.09737229
717;241.4914371;22.64553578;41.16459689
719;249.8020307;21.98533071;44.29407192
721;261.5127437;21.46634385;47.93984021
723;274.4584402;20.94573546;50.95135961
725;287.1061296;20.49635489;53.40151234
727;294.3931982;19.70542082;55.93905612
729;310.7426961;19.09698018;56.00990447
731;326.8175933;18.46339176;56.57994045
733;334.9722255;17.87796295;56.1096832
735;337.4862295;17.23432825;55.04997536
737;333.8119614;16.56628239;52.07701505
739;330.7550927;16.021786;49.99658961
741;312.6280525;15.57273655;46.30408551
743;301.2616639;15.00967191;43.20715336
745;295.2979514;14.51282168;39.87945786
747;274.7972839;14.10293725;35.89295353
749;263.5705303;13.82417079;31.7641615
751;244.3364486;13.35137192;27.71949417
753;216.6876569;13.098362;23.15181489
755;198.977228;13.53587491;19.72645636
757;185.6459314;12.7260862;17.45155783
759;174.4955572;12.41417072;15.03800128
761;161.7348828;12.13040884;13.50182117
763;152.007608;11.96375645;11.6004464
765;138.0339412;11.95906637;9.487145235
767;125.1905119;11.78253496;8.146912234
769;114.776713;11.59747039;7.209484017
771;105.2843175;11.41912392;6.482322472
773;99.00590015;11.37939634;5.803204527
775;91.16844609;10.86760701;5.461548595
777;82.37372615;11.2915359;4.782043147
779;75.49375493;11.14014498;4.287715283
781;68.77616001;11.10309891;3.519326437
783;64.12329533;11.07725875;3.22590958
785;59.52138881;11.0011483;2.778485125
787;56.77137536;10.91693743;2.247046113
789;52.45515247;10.90892015;1.870732834
791;49.88972129;10.90263527;1.588110256
793;46.00255484;10.85464098;1.256929847
795;42.87627993;10.84279909;0.958771834
797;39.65093224;10.64592958;0.834368377
799;35.45578586;11.29833715;0.699751047
801;30.75242805;10.70720303;0.572214286
803;26.68815786;10.7456042;0.549042669
805;23.67433465;10.48943287;0.500945967
807;21.92694896;10.62252247;0.401057801
809;20.50120157;10.66339266;0.328086629
811;19.10395909;10.77981123;0.269450829
813;18.38764891;10.76563841;0.18006096
815;16.79825271;10.6980334;0.147894112
817;16.30305609;10.70022723;0.159750577
819;15.77106563;10.77643881;0.144011557
821;15.22559918;10.75522455;0.141087878
823;14.5201219;10.70354422;0.132002065
825;13.92949493;10.72931048;0.114831676
827;13.44910224;10.77210708;0.073694716
829;13.37623044;10.70906428;0.067992368
831;12.88747086;10.70196887;0.059144316
833;12.63323362;10.67694896;0.04543655
835;11.6446814;11.0478614;0.0428907
837;11.61247688;11.37637351;0.041692917
839;11.65937801;10.73083137;0.040807238
841;11.49742931;10.7374391;0.038126155
843;10.96799786;10.6906521;0.042095561
845;10.52450887;10.76329726;0.038543563
847;10.64626332;10.73419504;0.03257951
849;10.53623724;10.74309725;0.022102678
851;10.54347377;10.70034684;0.020307289
853;10.03540539;10.68604468;0.015964909
855;9.949943133;10.68477273;0.01966668
857;9.682284948;10.68156562;0.016174345
859;9.622317323;10.70709217;0.018158183
861;9.729553921;10.74186225;0.012288398
863;9.384429349;10.63312887;0.011810913
865;9.112745351;10.70131442;0.011058426
867;9.33415505;10.75881868;0.011058426
869;9.065753114;10.63906416;0.00766531
871;9.125027463;10.55383028;0.008378675
873;8.951360022;10.63909187;0.00689021
875;8.5429942;10.71499908;0.003940926
877;8.810181579;10.68800706;0.003940926
879;8.980741265;10.68532507;0.002679222
881;8.757816307;10.69233831;0.003416014
883;8.902881847;10.68251472;0.003647318
885;8.545784682;10.66001051;0.003647318
887;8.587942994;10.70399592;0.004532872
889;8.878655051;10.67342824;0.006968026
891;8.873921634;10.61733401;0.003552012
893;8.512541414;10.62662325;0.005790298
895;8.154704677;10.67495838;0.005790298
897;8.393737533;10.72623271;0.008260344
899;8.673900869;10.69968363;0.00582519
901;8.726429902;10.59226791;0.008092308
903;8.410223219;10.71503603;0.005622718
905;8.960959183;10.63198674;0.005622718
907;8.274355497;10.65775299;0.009501578
909;8.354698932;10.62581223;0.016989635
911;8.788921148;10.68783202;0.014722517
913;8.567551334;10.72106321;0.014722517
915;8.427901075;10.6478098;0.014722517
917;8.227789593;10.61765686;0.007488057
919;8.453924494;10.60375048;0.001836764
921;8.370224039;10.62971998;0.0034551
923;8.704931535;10.60315195;0.003845506
925;8.53172676;10.63642836;0.003845506
927;8.604281032;10.62536053;0.003845506
929;8.223179301;10.62591385;0.002008742
931;8.525205469;10.62043026;0.000390406
933;8.55821519;10.60434027;-2.93984E-14
935;8.72956876;10.57262073;-2.93984E-14
937;8.83031832;10.53096675;-2.93984E-14
939;8.709233877;10.58099733;-2.93984E-14
941;8.453674615;10.57626982;-2.93984E-14
943;8.453099399;10.63210635;-2.93984E-14
945;8.614809387;10.58690491;-2.93984E-14
947;8.923947728;10.58560524;0.002733042
949;8.990029733;10.60227626;0.006680099
951;8.736186907;10.53807189;0.006680099
953;8.734813004;10.58975221;0.006680099
955;8.843544705;10.60683749;0.006680099
957;8.918168484;10.58199263;0.003947057
959;9.193070406;10.53452394;-2.9398E-14
961;9.067004402;10.54975721;-2.9398E-14
963;9.15331071;10.56253896;-2.9398E-14
965;9.125968758;10.56597654;-2.9398E-14
967;8.984062329;10.56066847;-2.9398E-14
969;8.991797119;10.55372914;-2.9398E-14
971;9.278815296;10.52166877;-2.9398E-14
973;9.470178181;10.53645909;-2.9398E-14
975;9.581429104;10.48769123;-2.9398E-14
977;9.282048246;10.52166828;0.002621675
979;9.381404673;10.51964998;0.002621675
981;9.676853258;10.49296234;0.005289543
983;9.673899107;10.44259092;0.006422076
985;9.895498896;10.43407575;0.006422076
987;9.668677083;10.45008308;0.003800401
989;9.593533199;10.48699107;0.008158842
991;9.808931783;10.49970816;0.005490975
993;9.875836711;10.45763992;0.00554128
995;10.09352055;10.37635949;0.006269069
997;10.3077684;10.52388982;0.006269069
999;9.982566142;10.3577076;0.001910628
1001;10.08167294;10.19518419;0.004406971
1003;10.04372663;10.49803118;0.009131478
1005;10.45081179;10.38891077;0.009799888
1007;10.68701273;10.35354216;0.009799888
1009;10.67770141;10.38246009;0.009799888
1011;10.51599274;10.38949132;0.007303546
1013;10.41351523;10.37952041;0.001396199
1015;10.90855699;10.501072;-2.93982E-14
1017;11.24433612;10.36083157;-2.93982E-14
1019;11.2922992;10.50567991;-2.93982E-14
1021;11.02251525;10.38735341;-2.93982E-14
1023;10.67226874;10.33562738;-2.93982E-14
1025;10.92542179;10.44375201;-2.93982E-14
1027;11.20202894;10.38409136;-2.93982E-14
1029;11.39701839;10.37941879;-2.93982E-14
1031;11.1402198;10.32668823;-2.93982E-14
1033;11.30288866;10.3511553;-2.93982E-14
1035;11.45726305;10.35582739;-2.93982E-14
1037;11.23594415;10.29081248;0.003671666
1039;11.55487076;10.31262529;0.003671666
1041;11.72445622;10.30987912;0.003671666
1043;12.00935327;10.29053583;0.003671666
1045;11.73990136;10.32947135;0.003671666
1047;11.64256381;10.30943666;0.000907577
1049;11.96511753;10.24109503;0.001454539
1051;12.16774463;10.18490842;0.001454539
1053;12.1410429;10.2074311;0.001681706
1055;11.84381188;10.22313406;0.004142033
1057;12.0822524;10.20639886;0.024150684
1059;12.31906611;10.22638736;0.027884286
1061;12.69269441;10.11195014;0.027884286
1063;12.61836772;10.1618791;0.027657118
1065;12.13087823;10.1929539;0.025253744
1067;12.56198492;10.20369888;0.004337516
1069;13.04750547;10.19235488;5.69529E-05
1071;13.1269405;10.11028192;5.69529E-05
1073;12.98016404;10.15017529;5.69529E-05
1075;13.0875801;10.21783524;0.003029818
1077;12.92453773;10.14185413;0.005796398
1079;13.13494158;10.1140049;0.014381125
1081;13.05213272;10.09666144;0.01455027
1083;13.77276839;10.07634133;0.01455027
1085;13.57281563;10.11944181;0.011520451
1087;13.39744499;10.16847759;0.008753872
1089;13.42780824;10.14748455;0.004661045
1091;13.46231077;10.13478595;0.004491901
1093;13.6298442;10.06701563;0.004491901
1095;13.65657317;10.03309352;0.004491901
1097;14.30078095;10.00941898;0.004491901
1099;14.0118151;10.04390316;-2.93966E-14
1101;13.68924033;10.05636255;-2.93966E-14
1103;13.85345505;10.0678354;-2.93966E-14
1105;13.93024998;10.05579124;-2.93966E-14
1107;14.33644182;9.9925452;-2.93966E-14
1109;14.49246655;9.99517176;-2.93966E-14
1111;14.42515575;9.98625108;-2.93966E-14
1113;14.18885264;9.98373538;-2.93966E-14
1115;14.05341282;10.00463603;0.003793793
1117;14.39780947;9.95467936;0.003793793
1119;14.75425871;9.87577655;0.006565737
1121;14.63980714;9.93954722;0.006565737
1123;14.61996259;9.92963174;0.006565737
1125;14.48450932;9.92970516;0.005474288
1127;14.52485925;9.91719083;0.010279875
1129;14.77603073;9.86751033;0.014982458
1131;15.08697843;9.90721019;0.014982458
1133;14.97415419;9.85164108;0.014982458
1135;14.73105522;9.86013777;0.012280115
1137;14.96492212;9.85189002;0.007474528
1139;15.076472;9.78428551;0.009594872
1141;15.11693849;9.72501188;0.009594872
1143;15.41235202;9.7696605;0.009594872
1145;15.29030914;9.79709497;0.009594872
1147;15.00953804;9.79679108;0.012111997
1149;14.8167435;9.79551913;0.008252302
1151;14.82945691;9.78477416;0.012651477
1153;15.39662237;9.72176783;0.013238662
1155;16.01378203;9.71824759;0.013238662
1157;15.84493239;9.70361383;0.010721537
1159;15.60886371;9.70745643;0.0065488
1161;15.5147188;9.80229266;0.006818574
1163;15.72955873;9.72749063;0.009106226
1165;15.86495919;9.67556185;0.009106226
1167;16.12337001;9.67390287;0.009106226
1169;15.94235299;9.62635153;0.010237328
1171;16.02317498;9.70304203;0.007735592
1173;15.47221391;9.62391848;0.004860753
1175;15.99993062;9.64202677;0.004860753
1177;15.70748366;9.53798444;0.004860753
1179;16.11103911;9.56001848;0.00744888
1181;15.90720711;9.60682396;0.005281667
1183;16.24942519;9.5491996;0.005281667
1185;15.85888606;9.53194851;0.005281667
1187;15.64587468;9.40005696;0.012491647
1189;16.2127219;9.48508808;0.010672938
1191;16.32813647;9.49335431;0.011610865
1193;16.3475088;9.55780666;0.011610865
1195;16.42301739;9.44596828;0.011610865
1197;15.86448442;9.4796784;0.005116606
1199;16.02334516;9.50596102;0.002369369
1201;16.31367825;9.44803277;0.002147162

File: data/rise_materials/Testdata-2189.txt
Keywords
Material1;Material2;Material3;Material4;Product;Object;Scenario;Method;Reference;Comment;Owner;IsPublic;ImportDate
Transparent polycarbonate;;;;IN3-1;Polycarbonate sheet;;ISO 5660;TRANSFEU;;TRANSFEU;1;2011-08-16 12:19:18
Scalars
Flux (kW/m2);tig (s);qmax (kw/m2);qtotal (MJ/m2);q180 (kw/m2);q300 (kw/m2);Sample mass (g);Mass loss (g);DHc (MJ/kg);Peak smoke production (m2/m2s);Total smoke produced (m2/m2);Specific extinction area (avg) (m2/kg);MARHE (kW/m2);Area exposed (m2);Observations;Test date (YYYY-MM-DD);Test identifier;Product thickness (mm);Thickness1 (mm);Thickness2 (mm);Thickness3 (mm);Thickness4 (mm);Product density (kg/m3);Density1 (kg/m3);Density2 (kg/m3);Density3 (kg/m3);Density4 (kg/m3);Product area weight (kg/m2);Area weight1 (kg/m2);Area weight2 (kg/m2);Area weight3 (kg/m2);Area weight4 (kg/m2)
25;502;306.54;28.50;;;31.57;20.31;12.76;;3146.98;;30.09;0.0088;Flashing from 223s. Intumescence after ignition. End flame at 754s.
;2011-07-15;c_LSFIRE_IN-3-1_25c;2.3;;;;;;;;;;;;;;
VectorData
Time (s);HRR (kW/m2);Mass (g);SPR (m2/(m2*s))
1;3.28165737;31.57;0.014421744
3;4.580616073;31.60752743;0.015172451
5;4.364244758;31.54119244;0.015172451
7;3.920602328;31.46277634;0.015172451
9;3.406378726;31.63081056;0.005785741
11;2.624554961;31.53653688;0.004919095
13;1.879396137;31.53329088;0.006718122
15;1.52925054;31.32776325;0.01050913
17;1.365957454;31.60722841;0.01148204
19;1.017914685;32.20444368;0.008628266
21;0.926749442;30.86987383;0.008446439
23;0.650352293;31.30849873;0.005896704
25;0.094906249;31.64604384;0.002105696
27;0.032818856;31.5634088;0.001132786
29;0.165113531;31.58491772;0.001519263
31;0.137397191;31.60849987;0.00494287
33;0.087026945;31.4997558;0.012066841
35;-0.181560742;31.55468893;0.014343497
37;-0.482146374;31.58838981;0.014343497
39;-0.400959595;31.77574886;0.015347111
41;-0.248592903;31.59258054;0.011181629
43;0.015524921;31.52305011;0.009275937
45;0.02514668;31.56959012;0.009208482
47;-0.358470191;31.57257599;0.009951684
49;-0.417345327;31.53305312;0.011972787
51;-0.415770204;31.61989006;0.013043651
53;-0.236133367;31.60178177;0.00969691
55;-0.201155835;31.53893054;0.015112793
57;-0.292327855;31.54356373;0.018264089
59;-0.491655242;31.54414428;0.021193701
61;-0.489276635;31.68970202;0.019731927
63;-0.348911886;31.63506159;0.027945983
65;-0.307173105;31.56715756;0.027177277
67;-0.455109232;31.60922337;0.032416325
69;-0.494928313;31.52613032;0.033232828
71;-0.493327397;31.37107865;0.037676486
73;-0.487935615;31.49995418;0.038617658
75;-0.360650506;31.50928717;0.04376673
77;-0.410464461;31.58889694;0.051370838
79;-0.163071166;31.34637867;0.058932342
81;-0.49441762;31.54400619;0.072403478
83;-0.490070652;31.52108724;0.081219958
85;-0.487684505;31.57933786;0.092936999
87;-0.336917978;31.4944526;0.091706074
89;-0.327574149;31.51654643;0.097302227
91;-0.489520772;31.47726132;0.112163347
93;-0.431231722;31.50031835;0.118562954
95;-0.485288889;31.51353333;0.119383427
97;-0.491298876;31.52484037;0.129302958
99;-0.49019228;31.46957564;0.148696294
101;-0.488945518;31.53400757;0.146056042
103;-0.287293486;31.46082805;0.163440539
105;-0.208306196;31.46200519;0.178017247
107;-0.419959143;31.52887697;0.190433344
109;-0.494013147;31.46033016;0.185762304
111;-0.493477674;31.50431557;0.191035389
113;-0.445231958;31.54214689;0.195012618
115;-0.258554208;31.47250608;0.193992349
117;-0.280701694;31.29239075;0.201483057
119;-0.351779212;31.29768228;0.208389945
121;-0.497391026;31.34994996;0.210908168
123;-0.488900925;31.65638136;0.200282882
125;-0.486746374;31.18250794;0.21198634
127;-0.037151315;31.47583523;0.217260042
129;-0.070217737;31.39176293;0.225974881
131;0.059030487;31.58618286;0.232845012
133;-0.493630235;31.36363024;0.235561197
135;-0.383860095;31.39519078;0.237226784
137;-0.328062094;31.44719347;0.231010275
139;-0.079938211;31.49882517;0.229504408
141;0.507399356;31.35453939;0.240267225
143;0.648723995;31.42238361;0.266170829
145;0.81573918;31.50641166;0.259304724
147;0.319950955;31.44654631;0.269427258
149;0.140247263;31.49043691;0.290643131
151;0.25587024;31.60834866;0.288712084
153;0.428522434;31.33744243;0.284775367
155;0.317718474;31.35451167;0.288739906
157;0.019327224;31.19153705;0.298060146
159;0.191177576;31.39761216;0.285590728
161;0.608134059;31.43121871;0.286432549
163;0.634740062;31.42773543;0.280951404
165;0.721469118;31.30892806;0.30236219
167;0.70109887;31.39060621;0.296372584
169;0.644862056;31.3231218;0.286275277
171;0.509918613;31.33796804;0.290149793
173;0.92694595;31.39672772;0.297222659
175;1.264613147;31.38765972;0.303191802
177;1.376417872;31.3777068;0.319879847
179;1.486803223;31.34883262;0.319921053
181;1.407942236;31.36271615;0.314971855
183;1.805712488;30.88697905;0.305456217
185;2.117822841;31.36776409;0.293280668
187;1.704132767;31.31112821;0.289938473
189;1.290065719;31.31210697;0.300690317
191;0.944713447;31.33571733;0.313520107
193;0.865694413;31.31958795;0.331204469
195;1.005361554;31.31674016;0.327283352
197;1.004070597;31.27330807;0.314475066
199;0.843722207;31.28786647;0.320575589
201;0.601983475;31.32305518;0.310968576
203;0.468161228;31.28808235;0.29345847
205;0.47518104;31.2988531;0.302596635
207;0.763501025;31.31812734;0.317635189
209;0.868223563;31.23122379;0.315433668
211;0.761689637;31.47994136;0.323778059
213;0.891381127;31.24053587;0.332594445
215;0.808957589;31.50293811;0.333768305
217;1.275551155;31.26162518;0.320596488
219;1.659986114;31.26994683;0.321871819
221;1.539797748;31.22993093;0.325052943
223;1.311094626;31.21256898;0.339108392
225;1.231390893;31.26635756;0.330592908
227;1.181253485;31.35352611;0.337702575
229;1.050699916;31.3545214;0.342979437
231;0.973185479;31.32936826;0.356585349
233;0.93984217;31.39808525;0.357850596
235;0.959362142;31.18562364;0.376451321
237;0.467244465;31.09715591;0.386007203
239;0.19827643;31.10322151;0.425316602
241;0.140844452;31.23566346;0.412729118
243;0.267932336;31.25617708;0.390006011
245;0.221330678;31.14106936;0.378914483
247;0.08660989;31.17460444;0.372050718
249;0.200735965;31.21601871;0.332780379
251;-0.134577841;31.18211945;0.328618066
253;-0.147969785;31.1972302;0.343605844
255;-0.497286815;31.13568982;0.351631793
257;-0.005933512;31.17281855;0.381957268
259;-0.039123287;30.98948493;0.397141104
261;-0.064090057;31.07425981;0.413710795
263;-0.069248878;31.05005286;0.414790235
265;0.251785133;31.18595087;0.415642021
267;0.22365955;31.21343105;0.408508642
269;0.308654583;31.14329236;0.405637048
271;0.002600234;31.10965857;0.434693408
273;-0.199084386;30.99366593;0.496583943
275;0.13709685;31.15525823;0.497161071
277;0.598169485;31.14588002;0.509065549
279;0.615021479;30.84399866;0.500235172
281;0.630122256;31.00832838;0.4807892
283;0.643729019;31.03203744;0.401250899
285;0.515055903;30.98365174;0.448674989
287;0.592808454;31.03548328;0.43579863
289;0.927356899;31.03462656;0.451859486
291;0.772531056;30.9668932;0.44291625
293;0.465254313;30.93479587;0.475960479
295;0.299527875;31.05062223;0.513008486
297;0.599976428;30.86030502;0.492163053
299;1.11541577;30.97159786;0.472800698
301;1.078957737;30.80517837;0.464019121
303;0.937652305;30.99826022;0.449224017
305;0.342825844;30.93184257;0.366927572
307;0.446111608;30.91040027;0.758213755
309;0.675338985;30.90798376;0.775262503
311;1.306162899;30.92242644;0.76685943
313;1.702646091;30.87427801;0.778149599
315;1.771121899;30.79684067;0.758715414
317;1.413673823;30.90794486;0.356430122
319;0.777279621;30.88682298;0.341708475
321;0.763253416;30.86752588;0.448165429
323;1.214941218;30.73655425;0.441328257
325;1.553963864;30.7597168;0.4491094
327;1.21224993;30.77800743;0.482953426
329;0.848760954;30.78061746;0.472784579
331;0.634135261;30.58460516;0.367727068
333;0.335604953;30.73471975;0.35842815
335;0.500531789;30.74385922;0.372171696
337;0.721817849;30.79893045;0.376848565
339;0.943145579;30.68018969;0.397999614
341;0.628009369;30.74616536;0.682028918
343;0.617566259;30.71358668;0.676569689
345;0.56240382;30.68357913;0.664240195
347;0.981927698;30.66534879;0.621249377
349;1.010069992;30.56173045;0.602182289
351;0.705037591;30.62872233;0.305673262
353;0.718740169;30.65332749;0.31370648
355;0.394413159;30.27555254;0.293070597
357;0.175210756;30.76401839;0.287722045
359;0.232033756;30.68619402;0.532851289
361;0.367346658;30.58645765;0.588943799
363;0.743388804;30.51269711;0.587033361
365;0.886560408;30.4722509;0.59461217
367;0.65768289;30.48586895;0.591240841
369;0.067006332;30.54930607;0.334324007
371;-0.202437253;30.45846024;0.446780306
373;0.505644378;30.51008708;0.454617204
375;0.950131345;30.52054907;0.457839228
377;0.823294854;30.48363622;0.471219335
379;0.468026917;30.45377794;0.488250494
381;0.201604586;30.52968369;0.328874357
383;0.041857212;30.42671737;0.417903708
385;0.545542275;30.4422871;0.41862298
387;0.682361172;30.37285635;0.448036584
389;0.85039318;30.2847314;0.419905618
391;0.613483643;30.4631051;0.419414121
393;0.475948867;30.44626341;0.555295579
395;0.623074537;30.38112889;0.563178145
397;0.999604737;30.3829809;0.556380896
399;0.918964704;30.37347093;0.578368223
401;1.212883129;30.33981381;0.62886262
403;1.18958108;30.30808114;0.396762499
405;1.005930481;30.37213723;0.386159086
407;0.75605782;30.35039104;0.504713472
409;1.12928918;30.28693155;0.495006993
411;1.48314899;30.26971936;0.428728712
413;1.43859047;30.22603833;0.4204596
415;0.827590625;30.21811489;0.716085111
417;0.586162824;30.14253004;0.569486826
419;0.720148451;30.21980158;0.571792348
421;0.829756757;30.27947828;0.576165163
423;0.666973883;30.12786613;0.81034646
425;0.84913174;30.01448887;0.54187785
427;1.207371277;30.18187059;0.531630349
429;0.992073771;30.18004629;0.515232824
431;1.217218003;30.14851298;0.56362041
433;1.668364896;30.09401112;0.317319824
435;1.730978742;30.04325218;0.275345318
437;1.738176277;30.1166646;0.772457692
439;1.101526494;30.12581526;0.782986612
441;1.68679447;30.05500218;0.731382415
443;0.880483691;30.13430271;0.74559193
445;0.574687064;30.13242785;0.990251567
447;0.436050448;30.01627475;0.497060229
449;0.872777939;30.01670554;0.772339898
451;1.535557283;29.87413368;0.845227453
453;1.651699095;29.84712368;0.822589371
455;1.282221592;29.9975582;0.568250174
457;1.011978616;29.9621045;0.56540444
459;0.550430612;30.65371452;0.283416387
461;0.605536138;29.99161416;0.442832595
463;0.97866468;30.28704241;0.502692841
465;1.21641397;29.74164797;0.515633975
467;1.569649038;29.84260086;0.513507977
469;1.724371116;30.01835334;0.522310849
471;1.595588951;29.90554496;0.295091948
473;2.369620092;29.72565085;0.353974176
475;3.322671661;29.81797819;0.464036677
477;4.449798143;30.22389167;0.469693029
479;4.756471172;29.91302107;0.477847252
481;3.407830839;29.23859066;0.508660008
483;3.452740564;29.7274202;0.423980455
485;3.10535661;30.12517831;0.343291503
487;2.211801152;29.71949725;0.379224525
489;1.829524564;29.69722545;0.500801789
491;1.30399331;29.96856247;0.504732255
493;1.131125162;29.74928843;0.708869001
495;2.031206084;29.85118118;0.741770697
497;2.679857609;29.74670612;0.770241049
499;2.242837536;29.64757802;0.783800361
501;1.709209761;29.58125469;0.805547476
503;2.4433016;29.63854891;0.79894744
505;3.643279057;29.67370359;0.871211287
507;4.857968674;29.60383037;0.967147547
509;6.038125798;29.63345089;1.026927402
511;6.129766049;29.60073412;1.320786813
513;9.235855411;29.55352556;1.293425346
515;15.68600665;29.5010138;1.348315141
517;17.72255292;29.54143279;1.321958431
519;16.0491969;29.41719045;1.274496389
521;14.58630884;29.40735957;1.225686248
523;13.59794427;29.37494717;1.197432389
525;12.57590197;29.25880526;1.207209324
527;12.77506431;29.38697285;1.217670398
529;11.91933751;29.39726856;1.278431768
531;12.41446977;29.25602408;1.176214141
533;12.89864913;29.24639206;1.225668957
535;13.19716524;29.26968637;1.204477116
537;13.35867237;29.18403823;1.240862355
539;13.69679075;29.10468859;1.245476301
541;13.44126493;29.22361119;1.260203148
543;13.76679669;29.14700334;1.263373793
545;13.91880135;29.1900377;1.317904631
547;14.86442778;29.16847336;1.382594697
549;15.43262387;29.12716994;1.426392241
551;15.61971634;29.10096123;1.453265985
553;16.33742834;29.09865022;1.447846656
555;16.69248547;29.04367819;1.423354147
557;16.41780449;28.97823979;1.453134292
559;16.54780216;28.89404544;1.411164697
561;16.15432429;28.93919194;1.412554536
563;15.51456481;28.93566977;1.450263643
565;14.70511719;28.94985232;1.582217758
567;15.34107149;28.9372845;1.644257002
569;16.65146961;28.66807032;1.800537852
571;17.08792032;28.79485608;1.853870554
573;17.90734954;28.80164079;1.851257377
575;15.63654608;28.71996264;1.697418884
577;19.0116856;28.72633212;1.534328367
579;17.91903535;28.62860287;1.332979681
581;16.79585863;28.7252707;1.234247702
583;16.39117297;28.90773594;1.179494949
585;16.01683812;28.66059469;1.315125037
587;15.65299212;28.71467062;1.490091101
589;15.79737694;28.55316146;1.673083754
591;17.09619906;28.56903023;1.742414785
593;18.17160094;28.71287355;1.810807769
595;18.52809932;28.48649535;1.730602427
597;17.51612394;28.49640354;1.791243806
599;16.58512308;28.4139737;2.122754472
601;17.75333995;28.48554966;2.448412725
603;21.44003454;27.66741449;2.789635896
605;23.91218163;28.56307014;3.267117639
607;26.8942722;28.24588987;3.551539335
609;30.14582955;28.19743708;3.434721162
611;31.02866193;28.19513726;3.48542265
613;32.51580051;28.12557911;3.448669114
615;30.52506255;28.07195682;3.462425774
617;30.00286759;28.09230951;3.371585288
619;29.73637395;27.97371267;3.59486808
621;30.91626094;27.94938416;3.762245418
623;34.9631969;27.88372404;4.032876763
625;38.85461564;27.81987266;4.214873552
627;40.51196259;27.77569374;4.281440684
629;40.45607735;27.64592211;4.57360629
631;40.74103592;27.58594638;5.002628016
633;42.22188043;27.58854523;5.40436365
635;44.58804473;27.49832468;5.663178032
637;48.41902697;27.26844618;6.248391534
639;52.77464462;27.47074433;6.826404982
641;58.77117259;27.15221578;7.094463345
643;61.44781777;26.77545265;7.48590966
645;63.26210795;26.85435497;8.57319323
647;65.85486203;26.84121196;10.39207618
649;75.47162571;26.82450253;11.33128624
651;85.47601216;26.63461708;13.56442193
653;99.59994449;26.35515825;16.04525197
655;111.0033051;26.15973768;17.25939018
657;121.4650189;25.9493887;18.62287927
659;128.5612414;25.60936727;20.70073381
661;142.2770631;25.49843958;21.55120967
663;150.2112418;25.13389662;23.34823125
665;161.8137331;24.77152658;27.02421015
667;180.9753322;24.5003719;31.3093814
669;207.2561841;24.05056783;35.9690551
671;238.8148012;23.70335862;40.46922643
673;272.0993378;23.01372362;44.2482303
675;284.0106964;22.37361936;46.80327589
677;288.5665134;21.9008414;47.665903
679;297.6194136;21.28236762;49.50935317
681;299.6835108;20.83857955;50.3443675
683;296.7698851;20.25509513;51.02337987
685;306.5408792;19.6946235;51.62530996
687;294.3560206;19.05197631;51.68686366
689;294.6247412;18.51789962;50.8495013
691;297.2457355;17.98944169;49.6849438
693;298.3454641;17.36929191;47.96929148
695;295.5261933;16.87431363;45.77871037
697;289.7744595;16.24109425;43.57452123
699;285.4290427;15.7431578;41.41663465
701;277.4301466;15.33568016;39.57510029
703;264.7561841;14.85480177;36.95833748
705;253.636572;14.37000494;34.89678648
707;249.5632568;13.93594127;32.60762232
709;238.4100493;13.6220814;28.28545713
711;235.9582053;13.33693865;24.77154107
713;220.8025162;12.94304503;22.00584303
715;211.7197035;12.58970847;18.7085646
717;191.3206484;12.46099728;16.0051555
719;174.6424048;12.3039667;14.22104677
721;162.5345064;12.08603171;12.06428669
723;145.6893823;11.94967034;10.34735643
725;137.4472177;11.72084256;8.536144856
727;120.5677135;11.68687329;6.991971337
729;108.6863884;11.54324147;5.822968332
731;100.0007934;11.48946991;5.350680501
733;92.92964877;11.35828824;4.353997569
735;85.49968929;11.2618679;3.716763414
737;78.91152203;11.27871445;3.025262131
739;70.59649794;11.2938923;2.399799826
741;61.83300461;11.16203916;1.833551034
743;51.55001979;11.18622957;1.469940665
745;44.42381277;10.97724201;1.260010628
747;37.16266278;10.95700504;1.116481872
749;33.25375169;11.12459633;0.851819551
751;29.69489814;11.13503693;0.658802782
753;26.74682459;11.12085438;0.482693453
755;23.74575632;11.04092905;0.421027376
757;22.15771755;11.06958053;0.349864554
759;20.16848352;11.28527648;0.320138022
761;18.63813477;10.81132867;0.277707485
763;17.62515175;11.11486512;0.243990339
765;17.24012825;11.06088157;0.196335394
767;16.57690221;10.97492954;0.181111535
769;15.56434943;11.01423265;0.152658506
771;14.8600125;11.05605195;0.144254951
773;14.09482663;11.07094341;0.129481761
775;13.62664791;11.05004275;0.110588878
777;13.42145262;11.0256491;0.089021624
779;12.61249762;11.09214795;0.083988599
781;12.40566611;11.02624909;0.075240117
783;11.93328734;11.05339767;0.075448366
785;11.67040257;11.10240476;0.067504005
787;11.51677619;11.06016926;0.072609721
789;10.59314362;10.99745806;0.07456091
791;10.68804572;11.11737936;0.079164641
793;10.60946918;11.0889034;0.085765942
795;10.40170315;11.12402404;0.09170936
797;10.25822254;11.05584822;0.098899383
799;9.912771931;11.0554889;0.10080591
801;9.757957018;11.10436763;0.098065681
803;9.510811587;11.07265733;0.091468089
805;9.592598267;10.96908469;0.099505907
807;9.256696774;11.01641529;0.089586545
809;8.971096829;10.95538204;0.082874974
811;8.984818869;11.05637383;0.08400708
813;8.744429382;11.07860137;0.084232081
815;8.820949582;11.07928257;0.073334988
817;8.783389845;11.04065142;0.077903368
819;8.644821249;11.02745443;0.076091727
821;8.342277819;11.06592951;0.07735157
823;8.561801832;10.98686138;0.069723719
825;8.554422412;11.02262578;0.065938393
827;8.686943367;10.94034083;0.061682843
829;8.271725797;11.01175098;0.061674029
831;8.227819305;11.0325787;0.063316125
833;8.431494435;11.05265959;0.063377014
835;8.504113182;11.02950142;0.058772724
837;8.336505868;11.05445617;0.06361794
839;8.350043047;11.00379886;0.070525907
841;8.36838325;11.01711448;0.066099681
843;8.277250266;11.02361135;0.072823711
845;8.740221332;10.83910058;0.073005329
847;8.687598868;10.93669174;0.078972602
849;8.273613065;10.96328749;0.069448871
851;8.14601015;10.93251706;0.065784632
853;8.384028486;10.91610324;0.068448551
855;8.261522664;11.00886624;0.07248937
857;8.705491235;11.01919599;0.062672258
859;8.706013758;10.98267551;0.064219412
861;8.528402941;10.99952158;0.067500784
863;8.526358912;10.84231547;0.06483266
865;9.025426802;10.93982397;0.068040388
867;8.848245831;10.97803114;0.109844829
869;9.0182148;10.98064749;0.118455374
871;9.038382341;10.88121404;0.116897192
873;8.822879251;11.03996828;0.116478811
875;8.787633079;10.83499932;0.110345035
877;9.036588945;10.91662058;0.062802523
879;9.24555777;10.87119791;0.071440214
881;9.174074493;10.83389317;0.074029211
883;9.220761436;10.90884204;0.070263781
885;9.04247996;10.85245364;0.071324022
887;9.281426536;10.95386017;0.071612773
889;9.590991891;10.96594128;0.05878845
891;9.878914999;10.88618224;0.058603561
893;9.683547114;10.88029314;0.057673879
895;9.652456443;10.87458832;0.063001614
897;9.607700791;11.0258961;0.073746845
899;9.906131888;10.93621185;0.076795905
901;10.09526774;10.81203466;0.079365242
903;10.36399213;10.78836985;0.09587187
905;10.42626272;10.87572219;0.091211559
907;10.18102188;10.78650762;0.079957772
909;10.28554096;10.85671925;0.071491894
911;10.34227708;10.7512489;0.060480022
913;10.86093769;10.82746971;0.042570499
915;10.94310077;10.82582046;0.041402382
917;10.95536367;10.88985903;0.039294654
919;10.7940914;10.83365443;0.040484911
921;10.84663316;10.79565051;0.045683846
923;10.68028605;10.82445758;0.050575483
925;11.06141348;10.83429965;0.056918193
927;11.19898243;10.75545129;0.060025706
929;11.83852241;10.72047895;0.051521553
931;11.37559402;10.73022815;0.048835006
933;11.16405966;10.83217778;0.049322146
935;11.62387506;10.68360694;0.05184631
937;12.09281919;10.76224233;0.053212103
939;12.01100318;10.7321633;0.063422616
941;12.06707264;10.80301236;0.063459781
943;11.92431226;10.75103739;0.05733835
945;11.75829731;10.69158873;0.048092578
947;12.03753508;10.73422731;0.045404906
949;12.44540457;10.75750509;0.038542676
951;12.62844443;10.66172072;0.040825073
953;12.55603465;10.56205632;0.039498282
955;12.40540987;10.67959806;0.041810055
957;12.51263624;10.69541188;0.043755634
959;12.83837451;10.67040169;0.050836346
961;13.05632149;10.58759162;0.053262245
963;12.93046986;10.62698759;0.054498578
965;12.86835822;10.62120109;0.058075318
967;12.7579716;10.62496103;0.054422368
969;12.80486306;10.66885357;0.055296265
971;12.84471139;10.56882012;0.056342181
973;13.42151567;10.65292792;0.051903213
975;13.35634311;10.49223853;0.049594559
977;13.26534713;10.61556823;0.048675774
979;13.26990108;10.5471809;0.048536229
981;13.52230222;10.54813098;0.05112638
983;13.63418208;10.53353368;0.062547045
985;13.68579846;10.52724831;0.058153402
987;13.0728149;10.45783846;0.05931609
989;13.63282308;10.62835047;0.053780858
991;13.86781155;10.48794521;0.052739045
993;13.41691738;10.47155084;0.048718046
995;13.69446673;10.36194324;0.051044415
997;13.44345454;10.51099203;0.045529543
999;13.69067793;10.44676189;0.050136697
1001;14.01150872;10.48391833;0.044194484
1003;14.3351488;10.37772934;0.044237979
1005;13.80126708;10.26691348;0.040261746
1007;13.57775155;10.47256412;0.049146874
1009;14.13051306;10.41663569;0.054428678
1011;14.45201443;10.34257175;0.055175776
1013;14.59890099;10.55450872;0.055398115
1015;14.60813648;10.33263001;0.054197073
1017;14.08425901;10.27674874;0.050971577
1019;14.03388238;10.32840038;0.039017086
1021;14.32939485;10.41640766;0.038301301
1023;14.64002811;10.33591977;0.04007987
1025;14.80527848;10.29184198;0.059282921
1027;14.78141881;10.20232402;0.057208545
1029;14.94231723;10.2251501;0.058181751
1031;14.73312939;10.31665865;0.05447851
1033;14.56163242;10.30026477;0.04868017
1035;14.82635281;10.35112387;0.036314109
1037;14.96237615;10.22603454;0.039177051
1039;14.58330293;10.38324065;0.038129579
1041;15.00444109;10.27137455;0.038109769
1043;15.16653164;10.19121973;0.039041586
1045;15.00921357;10.29265348;0.036247272
1047;15.29251691;10.56678383;0.034727138
1049;15.45322585;10.11478643;0.038250769
1051;15.60505004;10.08440303;0.034958264
1053;15.38991463;10.17736732;0.034442824
1055;15.36894563;10.20676515;0.036587479
1057;15.17777358;10.11428854;0.033593026
1059;15.17498559;10.07596128;0.033157801
1061;15.25893926;10.04540235;0.037137468
1063;15.24642254;10.15551756;0.036298237
1065;15.16551228;10.05640551;0.032671057
1067;15.24115825;10.10747806;0.034465534
1069;15.51515433;10.0469602;0.02737419
1071;15.44909967;9.97072187;0.039647868
1073;15.40887585;10.10571843;0.040805864
1075;15.34261451;10.10946864;0.043230905
1077;15.68918998;9.96808559;0.04768873
1079;15.5857541;10.05348478;0.055567883
1081;15.66660451;9.8924001;0.045709936
1083;14.99042098;9.8789459;0.040494805
1085;15.04666997;10.05134785;0.034881668
1087;15.55930872;9.93620123;0.030094712
1089;15.62607534;9.90947566;0.028742383
1091;15.72238084;9.89883182;0.030641862
1093;15.50677818;9.87583896;0.028594813
1095;15.29468013;9.96665659;0.027708764
1097;15.45315581;10.01872394;0.030356937
1099;15.46331358;9.8899301;0.033298174
1101;15.23647284;9.81767246;0.029704691
1103;15.11565002;9.83711737;0.031574841
1105;15.48295012;9.89306379;0.03758939
1107;15.61816643;9.81969076;0.033087291
1109;15.78939597;9.82791955;0.024203707
1111;15.73280997;9.80302849;0.019382585
1113;15.63276463;9.87392277;0.01800343
1115;15.49392554;9.8607535;0.015779115
1117;15.68818724;9.79977567;0.021797229
1119;15.4288755;9.76729132;0.027091841
1121;15.5711381;9.7343645;0.028405237
1123;15.29848596;9.80737821;0.027209675
1125;15.23778648;9.67945956;0.027535425
1127;15.64510669;9.77307782;0.024734554
1129;15.47022627;9.68306197;0.023812551
1131;15.28029591;9.67460222;0.023395241
1133;15.64420392;9.57033964;0.023747131
1135;15.62551759;9.60580015;0.020420441
1137;15.32177865;9.69489559;0.020502575
1139;15.56282362;9.59918464;0.021618774
1141;15.51197227;9.63880136;0.023994281
1143;15.84763728;9.65781256;0.030559564
1145;15.44174678;9.66351738;0.034653918
1147;15.40675281;9.5502782;0.026815455
1149;15.27616023;9.60088884;0.037230245
1151;15.50315549;9.55864556;0.036574179
1153;15.58125717;9.56692978;0.036420433
1155;15.53260484;9.57950878;0.032171529
1157;15.48422184;9.55564996;0.032171529
1159;15.52200982;9.55123606;0.013598357
1161;15.3772976;9.59043852;0.046788254
1163;15.69948274;9.43341766;0.045994426
1165;15.70023417;9.44483556;0.043138033
1167;15.66379257;9.5091683;0.043138033
1169;15.83767065;9.53109196;0.050022624
1171;15.5273389;9.50898305;0.014672049
1173;15.57660679;9.36201625;0.015447047
1175;15.57426089;9.46293413;0.019384698
1177;15.62460179;9.43232026;0.023472582
1179;15.63854129;9.3652783;0.016587991
1181;15.3664531;9.37489913;0.01674982
1183;15.19991923;9.40482063;0.010005223
1185;15.74625893;9.35067128;0.006067571
1187;15.45885102;9.41103257;0.004381388
1189;15.59707038;9.32308072;0.005494227
1191;15.56644083;9.31971754;0.003514539
1193;15.1788417;9.27822061;0.003526199
1195;15.32753496;9.32272092;0.005297294
1197;15.47308872;9.33720785;0.006256986
1199;15.2943281;9.23300944;0.008505538
1201;15.30467998;9.33190805;0.01186693
