Repository: johodges/materials

## A Non-Dimensional Scaling Approach to Modeling Material Pyrolysis

This repository contains the data, scripts, and technical documents required to generate the SPyro cone validation cases.

## Instructions
* Clone this repository with submodules
  ```
  git clone --recurse-submodules https://github.com/johodges/materials
  ```
* Pre-process data
  ```
  python materials/scripts/initialize.py
  ```
* Build latest FDS (example for impi_intel_linux target, but use relevant make target for platform)
  ```
  git clone git@github.com:firemodels/fds.git && cd fds
  cd Build/impi_intel_linux
  ./make_fds.sh
  ln -s fds_impi_intel_linux fds
  cd ../..
  ```
* Run cases
  ```

File: data/rise_materials/Testdata-2193.txt
Keywords
Material1;Material2;Material3;Material4;Product;Object;Scenario;Method;Reference;Comment;Owner;IsPublic;ImportDate
Woolfabric, mixed fabric;;;;IN8-1;Curtains and sunblind in passenger and staff areas;;ISO 5660;TRANSFEU;;TRANSFEU;1;2011-08-16 12:35:45
Scalars
Flux (kW/m2);tig (s);qmax (kw/m2);qtotal (MJ/m2);q180 (kw/m2);q300 (kw/m2);Sample mass (g);Mass loss (g);DHc (MJ/kg);Peak smoke production (m2/m2s);Total smoke produced (m2/m2);Specific extinction area (avg) (m2/kg);MARHE (kW/m2);Area exposed (m2);Observations;Test date (YYYY-MM-DD);Test identifier;Product thickness (mm);Thickness1 (mm);Thickness2 (mm);Thickness3 (mm);Thickness4 (mm);Product density (kg/m3);Density1 (kg/m3);Density2 (kg/m3);Density3 (kg/m3);Density4 (kg/m3);Product area weight (kg/m2);Area weight1 (kg/m2);Area weight2 (kg/m2);Area weight3 (kg/m2);Area weight4 (kg/m2)
25;29;130.83;6.33;;;3.97;3.50;15.74;;127.25;;46.39;0.0088;Distortion. End flame at 138s.
;2011-07-19;c_LSFIRE_IN-8-1_25a;0.5;;;;;;;;;;;;;;
VectorData
Time (s);HRR (kW/m2);Mass (g);SPR (m2/(m2*s))
1;2.589413216;3.97;0
3;1.593314906;4.21689868;0
5;0.580881623;3.87037345;0
7;0.416910637;3.99724542;0
9;0.407747357;3.90333352;0.00327716
11;0.453099269;3.87484915;0.016940641
13;0.951854505;3.90428125;0.040299007
15;1.227545251;3.88416028;0.067486177
17;1.357746791;3.81158006;0.10471634
19;1.397681176;3.72625843;0.131616776
21;1.421286017;3.63107285;0.169003569
23;0.60785151;3.59934247;0.228314577
25;2.15842614;3.65824929;0.462748381
27;1.525356271;3.71843811;0.795801716
29;-1.883200481;3.59493576;1.134362825
31;-5.73356219;3.37719603;1.401638147
33;24.41912652;3.51638995;1.74000953
35;67.9727383;3.43506204;1.908961008
37;104.3517653;3.21844598;2.070866597
39;125.3632666;2.93197808;2.328534627
41;130.8301513;2.79049376;2.513537711
43;123.5995401;2.71921176;2.664244934
45;119.804984;2.60348389;2.656274422
47;110.4784866;2.58355552;2.479715036
49;100.3289388;2.43361474;2.245054465
51;90.25641876;2.35971037;2.156168704
53;81.63628346;2.33633321;1.90298078
55;79.68448868;2.25921711;1.800212077
57;74.32102472;2.22441434;1.729434296
59;71.22535559;2.20351185;1.612792444
61;65.71189279;2.15879282;1.481893495
63;61.35989258;2.13904039;1.43168863
65;57.77107965;2.16086423;1.317445531
67;54.3936238;1.99080849;1.258897652
69;49.70579662;1.86108359;1.219489217
71;45.40247166;1.8746857;1.122667299
73;42.11558386;1.89828139;1.031755994
75;38.9466574;1.67520572;0.977027331
77;36.45881043;1.75044442;0.870499073
79;33.95724693;1.73549131;0.743831209
81;32.04870191;1.62726662;0.742631345
83;30.93151809;1.79143362;0.678022882
85;29.5183517;2.10757068;0.636467396
87;27.91930845;1.61838698;0.616319798
89;26.30340662;1.59342224;0.564957239
91;23.71254758;1.50358278;0.448766194
93;21.25334122;1.57046871;0.36498312
95;21.10969727;1.60252272;0.285653987
97;21.75412065;1.56055986;0.197276431
99;22.09097806;1.46879622;0.165393408
101;21.96905718;1.53668221;0.110882374
103;22.58546109;1.47007823;0.099747748
105;21.27060273;1.45169485;0.111871183
107;19.28030026;1.40795226;0.107288226
109;16.63050892;1.44399213;0.086523062
111;15.56653278;1.51077251;0.07570887
113;15.0261085;1.39486824;0.059506811
115;13.76457552;1.33729391;0.020264913
117;12.55475729;1.42199189;0.018386078
119;12.02269231;1.3758427;0.027851285
121;11.27141776;1.37858081;0.046188975
123;10.58178812;1.43735798;0.056309681
125;9.130663194;1.3250002;0.067857459
127;8.19309201;1.33737308;0.067761626
129;7.529933934;1.42073859;0.063147876
131;7.164693924;1.36277719;0.045944141
133;5.835885941;1.33194223;0.03781767
135;5.007349663;1.27506006;0.023411498
137;4.34535803;1.34808753;0.019532545
139;3.848298626;1.30562418;0.024764908
141;3.362124105;1.36621812;0.03200306
143;2.557917769;1.30684554;0.033361862
145;1.8337098;1.41551794;0.035691697
147;1.621970724;1.33327656;0.034877647
149;1.918713743;1.35795194;0.027100287
151;1.735660218;1.34626336;0.020352723
153;1.482268994;1.40739159;0.021791865
155;1.405793429;1.33618042;0.01946203
157;1.395441331;1.35491659;0.020611674
159;1.487049047;1.38431444;0.013287946
161;1.406113833;1.32909347;0.010686218
163;1.160269657;1.27047417;0.005400057
165;1.009948892;1.3168257;0.008616475
167;1.1418328;1.36229013;0.013011949
169;1.002035493;1.29840574;0.013011949
171;0.992302719;1.30714555;0.011707293
173;0.759394631;1.2796617;0.011792585
175;0.362792356;1.30753261;0.009863731
177;0.410256642;1.37514498;0.005886379
179;0.618370734;1.2547576;0.008284246
181;0.739105162;1.29940579;0.00656017
183;0.627510044;1.23943596;0.005253197
185;0.448894136;1.25065091;0.003965633
187;0.36944023;1.31223471;0.002397867
189;0.295049764;1.22521253;-2.27596E-16
191;0.415050727;1.2123049;-2.27596E-16
193;0.584657462;1.30795393;-2.27596E-16
195;0.412735482;1.19687816;-2.27596E-16
197;0.202953709;1.29113175;-2.27596E-16
199;0.061334395;1.05260295;-2.27596E-16
201;0.414647016;1.44132764;-2.27596E-16
203;0.416566772;1.45432462;-2.27596E-16
205;0.321848045;1.30187259;0.004372427
207;0.253224567;1.26006761;0.004372427
209;0.063316964;1.26062041;0.004372427
211;-0.046949184;1.2335838;0.004588089
213;0.321180191;1.09800674;0.004588089
215;0.390239465;1.21928119;0.000215662
217;0.372671067;1.16083829;0.000999904
219;0.283427255;1.17260558;0.000999904
221;-0.071554176;1.22455416;0.000784241
223;0.05695632;1.28352347;0.000784241
225;0.325218647;1.18966482;0.00264907
227;0.37491209;1.18428629;0.008814922
229;0.108095765;1.29682881;0.008814922
231;0.261644617;1.21408694;0.008814922
233;0.216517275;1.26398217;0.008814922
235;0.10229147;1.18303067;0.006950093
237;0.354303768;1.25036385;-2.26208E-16
239;0.551776303;1.16409449;0.004507334
241;0.346978449;1.25897218;0.005408105
243;0.340897521;1.01746869;0.005408105
245;0.167706746;1.20925104;0.005408105
247;0.350794422;1.32597109;0.005408105
249;0.326320463;1.25706884;0.000900771
251;0.538958511;1.21881774;0.004968925
253;0.549311515;1.0902091;0.004968925
255;0.24477002;1.08988501;0.004968925
257;0.189193103;1.09156195;0.004968925
259;0.360014962;1.20381464;0.005508295
261;0.561802536;1.27060289;0.001458539
263;0.633517772;1.21591389;0.001458539
265;0.918064325;1.16232263;0.001752073
267;0.793604804;1.1913862;0.00198179
269;0.489449712;1.21215721;0.00144242
271;0.492774306;1.23047993;0.004058455
273;0.598814955;1.18324364;0.004504898
275;0.679717762;1.12214968;0.004211364
277;0.82872059;1.16724558;0.003981646
279;0.857093516;1.14952057;0.003981646
281;0.944868407;1.16592143;0.000446443
283;0.514546257;1.22402219;-2.25948E-16
285;0.579960426;1.19079914;0.003002561
287;0.788953102;1.15136326;0.004310479
289;0.837439342;1.17555666;0.008850151
291;1.029437371;1.16499222;0.009121438
293;1.063272827;1.1397645;0.009121438
295;0.688477;1.1316562;0.006118877
297;0.810856402;1.14786446;0.007037513
299;0.763872277;1.10601503;0.008677338
301;1.066426756;1.13966681;0.012097361
303;1.318253904;1.11037452;0.013222744
305;0.809719364;1.12848659;0.013222744
307;0.653992417;1.15649686;0.01278413
309;0.868897764;1.09557929;0.006604634
311;1.001354667;1.14357905;0.006824887
313;1.165827164;1.17880267;0.013842429
315;1.396229895;1.08775018;0.014906509
317;1.055429646;1.08688161;0.016918404
319;1.18076393;1.16119063;0.016918404
321;1.086043408;1.03414318;0.01300684
323;0.869571444;1.15410924;0.004863915
325;0.945102749;1.1543199;0.003799836
327;1.181748676;1.0751847;0.00328237
329;1.13905459;1.082311;0.004791751
331;1.17925236;1.1463616;0.004791751
333;0.923215527;1.04871988;0.004791751
335;1.04334665;1.12112324;0.004791751
337;1.174521754;1.21301836;0.001509381
339;1.39745512;1.10600438;-2.27249E-16
341;1.355963675;1.06519158;-2.27249E-16
343;1.239298956;1.05224738;-2.27249E-16
345;1.055246837;1.08874282;-2.27249E-16
347;0.940970493;1.10301904;-2.27249E-16
349;1.129212087;1.14219148;0.001012947
351;1.324809909;1.080616;0.002841557
353;1.541369673;1.01124799;0.002841557
355;1.293724387;1.00434253;0.002841557
357;1.287006484;1.00972893;0.002841557
359;1.103918163;1.09161196;0.00182861
361;1.263708289;1.0416908;-2.27249E-16
363;1.49172241;1.04331496;0.004567322
365;1.478839069;1.0665685;0.004567322
367;1.308024532;1.01285641;0.004567322
369;1.205647622;1.04334922;0.004567322
371;1.299994127;1.12329002;0.004567322
373;1.390814934;1.14400824;-2.26902E-16
375;1.586259612;1.06626062;-2.26902E-16
377;1.811166229;1.00907334;-2.26902E-16
379;1.838260589;1.03671508;-2.26902E-16
381;1.723844482;1.10418808;-2.26902E-16
383;1.581260363;1.02858826;-2.26902E-16
385;1.575413881;1.03303757;-2.26902E-16
387;1.771823206;1.01961927;-2.26902E-16
389;1.810880859;1.01837429;-2.26902E-16
391;1.811502934;0.95824612;-2.26902E-16
393;2.139488944;0.94508339;-2.26902E-16
395;1.85987136;1.06281182;-2.26902E-16
397;1.636114784;1.05610684;-2.26902E-16
399;1.509122863;1.03654655;-2.26902E-16
401;1.700975117;1.10694147;-2.26902E-16
403;1.732061776;1.00358694;-2.26902E-16
405;1.830288983;0.99597867;-2.26902E-16
407;1.879680573;1.00040159;-2.26902E-16
409;1.696061132;0.97255938;-2.26902E-16
411;1.618072096;0.99789266;-2.26902E-16
413;1.761640574;1.00302626;-2.26902E-16
415;2.008928479;0.94114244;-2.26902E-16
417;2.019572117;0.97558453;-2.26902E-16
419;1.930664313;1.01567045;-2.26902E-16
421;1.882070471;0.99773478;-2.26902E-16
423;1.833484832;0.95364727;-2.26902E-16
425;1.959986483;1.0674792;-2.26902E-16
427;2.220412401;0.95092768;-2.26902E-16
429;2.252734518;0.988563;-2.26902E-16
431;2.293447787;0.96614422;-2.26902E-16
433;2.166452163;0.86665934;-2.26902E-16
435;2.125677907;0.90158572;-2.26902E-16
437;2.305560677;0.93413188;-2.26902E-16
439;2.454083146;0.89035226;-2.26902E-16
441;2.307827938;0.94606538;-2.26902E-16
443;2.345600334;0.91840513;-2.26902E-16
445;2.182687541;0.92993583;-2.26902E-16
447;1.786333211;0.96512519;-2.26902E-16
449;1.871017731;0.93634357;-2.26902E-16
451;2.259702777;0.90150655;-2.26902E-16
453;2.320061477;0.90364926;-2.26902E-16
455;2.20953156;0.90035093;-2.26902E-16
457;1.740746451;0.92155113;-2.26902E-16
459;1.984721017;0.94434909;0.000699168
461;2.359588646;0.941198;0.008337698
463;2.146583209;0.88105177;0.008337698
465;2.430666137;0.8479153;0.008337698
467;2.506831476;0.81715904;0.008337698
469;2.150529815;0.89205559;0.00763853
471;2.116473291;0.885527;-2.26208E-16
473;2.225848877;0.92340169;-2.26208E-16
475;2.322812818;0.84560128;-2.26208E-16
477;2.622880008;0.86703066;-2.26208E-16
479;2.621108862;0.86136277;-2.26208E-16
481;2.652771118;0.82963239;-2.26208E-16
483;2.54021417;0.93527731;-2.26208E-16
485;2.346165367;0.87160312;-2.26208E-16
487;2.455051369;0.82667343;0.007613358
489;2.706131887;0.8488922;0.013330305
491;2.613127203;0.78278825;0.013330305
493;2.723843094;0.81079898;0.013330305
495;2.568171315;0.89517242;0.017607384
497;2.289172947;0.84269789;0.009994027
499;2.389781499;0.83043798;0.005523255
501;2.484230074;0.85341235;0.018854543
503;2.658820977;0.80486765;0.024511587
505;2.844314687;0.77343498;0.027324949
507;2.447369299;0.82396172;0.027324949
509;2.625245329;0.80764002;0.026078774
511;2.509398616;0.78713199;0.01773675
513;2.410383246;0.95548486;0.016835267
515;2.912069186;0.759456;0.010055727
517;2.942634443;0.7457062;0.011520647
519;2.704326285;0.78900385;0.011520647
521;2.632294993;0.77655181;0.007369387
523;2.65886721;0.69767218;0.006710171
525;2.801935885;0.79770987;0.010864647
527;2.905465464;0.75393811;0.009731464
529;3.09719904;0.72432174;0.016807195
531;3.110472819;0.79292628;0.01596919
533;2.614538127;0.7377743;0.013585445
535;2.753953527;0.84519062;0.020022837
537;2.942083656;0.76250986;0.028874412
539;2.961315215;0.75319039;0.030568095
541;2.903604353;0.76349186;0.035368751
543;2.871887681;0.68924535;0.033656152
545;2.788874821;0.80020028;0.025927865
547;2.763913455;0.75165559;0.021983725
549;3.211758465;0.75092638;0.026625103
551;3.044284259;0.73354352;0.032309677
553;2.729745494;0.76553734;0.03547882
555;2.678025319;0.71127197;0.032304338
557;2.912358494;0.76012455;0.034736445
559;3.0527714;0.800948;0.033279654
561;2.970895294;0.69032735;0.023819026
563;2.894978393;0.65279481;0.022161954
565;2.893791124;0.80552834;0.033637115
567;3.036393932;0.79676213;0.028703054
569;3.152652039;0.70481422;0.018546798
571;3.165743223;0.66411485;0.021186391
573;2.698972678;0.66815071;0.01967432
575;2.97443788;0.66920355;0.012275045
577;3.215186237;0.75980879;0.018711215
579;3.240449542;0.68051572;0.01740776
581;2.959829627;0.59267497;0.017435712
583;3.105297449;0.67607474;0.017435712
585;2.909253025;0.71011358;0.013359825
587;3.114525378;0.72757561;0.013742342
589;3.42015664;0.70953484;0.024236454
591;3.457168829;0.6551829;0.032515523
593;3.292472673;0.58755202;0.036446367
595;2.984166013;0.68356171;0.036446367
597;3.069657426;0.68786055;0.035527061
599;3.463220557;0.68414091;0.031435818
601;3.405718084;0.42335909;0.020772895
603;3.222280402;1.10380612;0.017542929
605;3.042187777;0.75535948;0.02003589
607;3.157248103;0.69986535;0.017165835
609;3.094676365;0.66842434;0.01818643
611;3.562621272;0.59333612;0.028658876
613;3.581459276;0.65773628;0.038502403
615;3.205980914;0.56837924;0.036009441
617;3.081447016;0.60032815;0.030242898
619;2.983042623;0.6713282;0.025111518
621;3.414046036;0.62974174;0.024444445
623;3.282292365;0.67835727;0.019057194
625;3.221899759;0.56253218;0.019057194
627;3.222923786;0.61127919;0.019057194
629;2.879543753;0.60161804;0.018010579
631;3.17100058;0.62305482;0.006896913
633;3.385967352;0.6185268;0.010395003
635;3.514312918;0.56374335;0.0178685
637;3.105558145;0.51523292;0.0178685
639;2.982481296;0.544728;0.018903549
641;2.898495667;0.60818088;0.025075252
643;3.029638142;0.62621378;0.016420009
645;3.235828586;0.62049357;0.008946511
647;3.152078015;0.56170806;0.008946511
649;2.932420127;0.59635294;0.006171703
651;3.043690682;0.54518358;-2.16493E-16
653;3.289895488;0.59254348;0.004743452
655;3.473546378;0.5313259;0.010649925
657;3.249019113;0.67506358;0.010649925
659;3.030068503;0.53610902;0.010649925
661;3.054106438;0.53918141;0.01161179
663;3.320882132;0.58224201;0.013483875
665;3.092541335;0.51255037;0.017143839
667;3.057290026;0.54978289;0.017143839
669;2.901391238;0.52801137;0.017143839
671;3.20406462;0.66341204;0.028221238
673;3.436247823;0.55956535;0.033257801
675;3.184076824;0.48872273;0.030376346
677;3.163287894;0.51446945;0.032775989
679;3.079442945;0.54650772;0.036001767
681;3.122198022;0.50170952;0.02744259
683;3.31911209;0.55363402;0.0284527
685;3.213650768;0.72102063;0.029564748
687;2.998349076;0.4678994;0.027165105
689;2.870272649;0.56337481;0.025410068
691;2.803932985;0.53323156;0.025215076
693;3.208901522;0.49330352;0.016780601
695;3.232798123;0.47871942;0.014377939
697;2.973066504;0.45665807;0.0152811
699;2.870428008;0.50622967;0.014079247
701;2.899194148;0.52741366;0.012207223
703;3.148506887;0.48860976;0.014649676
705;3.089310281;0.467673;0.009255309
707;2.967207242;0.46460062;0.008951016
709;2.683199996;0.49416468;0.008682128
711;2.88498309;0.46507472;0.013634789
713;3.303596445;0.44564638;0.018008974
715;3.200715963;0.50913584;0.022031287
717;2.933210319;0.46352139;0.021432418
719;2.778162525;0.50301792;0.021432418
721;3.122998517;0.47742907;0.024850684
723;3.083196832;0.4338865;0.019213267
725;2.909777668;0.45361254;0.015190955
727;2.598617141;0.41634576;0.015190955
729;2.549569443;0.36063309;0.015190955
731;2.899755466;0.49520964;0.013094185
733;2.948507142;0.34858385;0.01763407
735;2.821413648;0.41175755;0.01763407
737;2.597485673;0.25416127;0.019515886
739;2.767648517;0.41830188;0.026841638
741;3.060087051;0.41493226;0.030756465
743;2.812485768;0.4625894;0.028066152
745;2.628159881;0.44116049;0.029256834
747;2.641665514;0.41490587;0.030521288
749;2.830274284;0.46554048;0.0298659
751;2.910349466;0.65557783;0.027248206
753;2.795904975;0.55748839;0.024892231
755;2.519932013;0.3600539;0.023701549
757;2.447133775;0.4518856;0.02195186
759;2.949148721;0.43096458;0.020233083
761;2.972228854;0.39930273;0.016060994
763;2.719608401;0.34508227;0.014029175
765;2.684181922;0.38380746;0.014642977
767;2.87627047;0.54616557;0.013562841
769;3.217966042;0.38257777;0.011718283
771;3.281076026;0.45960684;0.00690601
773;2.88796135;0.32414274;0.010808095
775;2.598746898;0.32996064;0.011427797
777;2.507977951;0.45650806;0.011111352
779;3.086443607;0.4476363;0.014390582
781;3.114502251;0.3845075;0.022480921
783;2.636476148;0.33516555;0.016151839
785;2.497213597;0.32645953;0.014918335
787;2.432416109;0.32451128;0.020126219
789;2.579913815;0.45423618;0.017499992
791;2.947208846;0.34359747;0.010190971
793;2.626369161;0.31534228;0.010056146
795;2.409154617;0.27890748;0.01267305
797;2.383553886;0.47519933;0.007465167
799;2.461187595;0.30861831;0.008267734
801;2.723995646;0.38570016;0.007486417
803;2.543108263;0.33519981;0.012239392
805;2.145916309;0.36428931;0.009622488
807;2.179538261;0.42612822;0.009622488
809;2.303891748;0.4951726;0.005059888
811;2.446212175;0.2575045;0.014361969
813;2.647126961;0.38565803;0.009302081
815;2.379248378;0.35870058;0.009302081
817;2.190018543;0.32985554;0.00999582
819;2.279396533;0.31637659;0.00999582
821;2.504215704;0.32573033;0.008078433
823;2.491457807;0.315621;0.012423211
825;2.525664904;0.20388732;0.01646608
827;2.308876986;0.24245417;0.01577234
829;2.306771235;0.23113413;0.01577234
831;2.207043364;0.26480489;0.013386304
833;2.642631959;0.26320665;0.013230713
835;2.552768693;0.24225925;0.010125448
837;2.355184174;0.30951373;0.010125448
839;1.895826157;0.43619264;0.010125448
841;2.097244777;0.54952455;0.005996422
843;2.062141047;0.36915947;0.003343837
845;2.35840182;0.26657905;0.007678636
847;2.389739226;0.39897077;0.009863538
849;2.138454339;0.01366108;0.009863538
851;2.192639591;0.3148867;0.008993907
853;1.949793074;0.5657967;0.008442157
855;1.744680483;0.26078477;0.009657559
857;2.190587602;0.256091;0.020826156
859;2.361211444;0.18003606;0.022961514
861;2.36704669;0.28569951;0.026082144
863;2.079337106;0.29569541;0.025097292
865;1.976941142;0.29071968;0.021551076
867;2.096240851;0.30728676;0.015416929
869;2.639628471;0.34449243;0.01946844
871;2.61988891;0.21472539;0.026738981
873;2.259333163;0.29304434;0.030341255
875;2.057629486;0.23844516;0.028909912
877;1.940742184;0.29441339;0.02811604
879;1.999609961;0.29797516;0.034005332
881;2.10524238;0.16041558;0.038237516
883;2.131266884;0.21562081;0.041899879
885;1.843975183;0.2179714;0.045188205
887;1.748404096;0.3089975;0.04457804
889;1.695365132;0.27546656;0.036540053
891;1.934332582;0.28979556;0.034352184
893;2.251537583;0.26338305;0.027692468
895;1.744927627;0.21993817;0.030038513
897;1.909136082;0.29894928;0.024223199
899;1.662173366;0.12885929;0.025275427
901;1.663279531;0.19821943;0.0209999
903;1.671163567;0.21425176;0.032997787
905;1.895267823;0.20408224;0.032070266
907;1.679943966;0.25450342;0.034236558
909;1.528438793;0.34056213;0.029146155
911;1.42744133;0.26754253;0.027226579
913;1.611668318;0.2151018;0.022716289
915;1.725541586;0.19660268;0.021459132
917;1.932613788;0.17075085;0.026927755
919;1.741651276;0.20045427;0.033115682
921;1.329044858;0.21647595;0.027720734
923;1.288104335;0.22039051;0.029433306
925;1.190038051;0.28103723;0.03149067
927;1.458516948;0.19169547;0.036976736
929;1.59644402;0.26413587;0.037708257
931;1.166379542;0.10641134;0.041945319
933;1.144567286;0.25634657;0.035038134
935;1.063444445;0.24965964;0.036144923
937;1.303387324;0.1998172;0.038763889
939;1.322508803;0.22457128;0.038586423
941;1.259986544;0.24137495;0.037559208
943;1.093012216;0.19232236;0.037421431
945;0.857411073;0.24777204;0.040566104
947;1.038502846;0.17003229;0.03995298
949;1.381523374;0.23154758;0.052242296
951;1.436414268;0.29018262;0.060123449
953;1.120075624;0.10490293;0.063325985
955;0.817854743;0.27952094;0.063782233
957;1.07547601;0.16690759;0.072556795
959;1.174128546;0.14612872;0.069329118
961;1.318257795;0.24287549;0.071118031
963;1.239565665;0.16895307;0.083720419
965;0.912361685;0.23399585;0.08081295
967;1.08548745;0.13953161;0.070492629
969;1.325190382;0.20639856;0.079587014
971;1.130411883;0.32000178;0.086022185
973;0.905818091;0.17955455;0.092237389
975;0.78560567;0.11468817;0.100871057
977;0.836039859;0.18224775;0.109938853
979;1.004842678;0.14675282;0.114092207
981;1.013522027;0.15642185;0.107654278
983;1.101540472;0.13783615;0.098623656
985;0.724959498;0.21060804;0.093763557
987;0.896246665;0.09565198;0.092288718
989;0.7627081;0.29509491;0.089787222
991;0.900523902;0.23623069;0.093710708
993;0.75458179;0.14580231;0.095257559
995;0.57861323;0.27068344;0.097689569
997;0.571430285;0.22742236;0.092943362
999;1.000160709;0.22882567;0.092588944
1001;0.81232311;0.09645202;0.09658194
1003;0.711858323;0.17434178;0.09493337
1005;0.307738888;0.00175906;0.088002243
1007;0.518638635;-0.02394276;0.084238042
1009;0.6015479;0.31580804;0.070996993
1011;0.830839283;0.31021654;0.072192415
1013;0.729138978;0.19760597;0.07196098
1015;0.525322434;0.13851257;0.067543347
1017;0.391031716;0.21441751;0.061191395
1019;0.296909803;0.10775354;0.060853476
1021;0.596430011;0.17180414;0.056588446
1023;0.626753932;0.11912636;0.060735125
1025;0.776818711;0.06321091;0.065454329
1027;0.486383946;0.16514361;0.06323595
1029;0.372064861;0.15337632;0.056827441
1031;0.260438865;0.10999162;0.055166297
1033;0.559841461;0.19104035;0.056015581
1035;0.618387768;0.01176236;0.063781823
1037;0.630609088;0.16381159;0.063656141
1039;0.340208632;0.26880649;0.065074685
1041;0.368954515;0.43508702;0.053362632
1043;0.139789665;0.11380849;0.043628685
1045;0.509500096;0.24855125;0.052052509
1047;0.480625554;0.11397424;0.060809233
1049;0.695726396;0.10514739;0.058778744
1051;0.558487776;0.12376781;0.057747711
1053;0.247952806;0.03451588;0.054725695
1055;0.100706334;0.10878045;0.038093973
1057;0.393815518;0.17471541;0.041625871
1059;0.683624019;0.14973261;0.048749284
1061;0.573177489;0.13113857;0.056740704
1063;0.250162428;0.06441098;0.055164405
1065;0.348305651;0.0555656;0.05496716
1067;0.307299112;0.12205661;0.043701122
1069;0.242789266;-0.01180184;0.035532201
1071;0.544232182;0.10670858;0.033874159
1073;0.638394802;0.08439212;0.043175084
1075;0.649798749;0.12887456;0.045460913
1077;0.422822129;0.04849486;0.048911496
1079;0.099067361;0.18225516;0.052207277
1081;0.124198475;0.13587725;0.050233379
1083;0.250483175;0.12933014;0.050085757
1085;0.556716444;0.13614856;0.054571181
1087;0.480581487;0.12887456;0.049601364
1089;-0.133282635;0.15526901;0.046070318
1091;-0.210453727;0.10751418;0.041468922
1093;-0.085232861;0.08707745;0.038338709
1095;0.123400001;0.15342586;0.023812788
1097;0.418057102;0.04318208;0.026466474
1099;0.20340618;0.07157941;0.022151224
1101;0.476291523;0.29292582;0.019164122
1103;0.01113981;0.13951818;0.007060853
1105;-0.027913514;0.1197926;0.011078192
1107;0.33095447;0.10120644;0.011796643
1109;0.465886204;0.04644151;0.011796643
1111;0.366448905;0.20040149;0.011261245
1113;0.097893188;0.19230893;0.011261245
1115;-0.131938125;0.16806321;0.007243905
1117;-0.018576168;0.10363619;0.001689386
1119;-0.08440413;0.17124069;0.00373966
1121;0.223160087;0.07375684;0.013990001
1123;0.125728778;0.01862291;0.016375658
1125;0.005624035;0.02449359;0.019802273
1127;-0.325448554;0.05387292;0.018513705
1129;-0.246473239;0.12622396;0.023629938
1131;-0.164451784;0.08907061;0.016567395
1133;0.131561243;0.07639726;0.014181739
1135;0.074684572;-5.261E-05;0.010755124
1137;0.106599504;0.06060152;0.010755124
1139;-0.349387968;0.08909376;0.003588616
1141;-0.216614407;0.16556215;0.001191261
1143;-0.111435642;0.20836765;0.006412838
1145;0.206808348;0.11398998;0.018184928
1147;0.201201461;0.07317764;0.024752578
1149;-0.033089554;0.03546084;0.026500489
1151;-0.328900687;0.25669381;0.030514987
1153;-0.278175095;0.06902603;0.032827276
1155;-0.349610203;0.09816044;0.036632963
1157;0.028236921;0.02413292;0.03628661
1159;-0.166391602;0.02900309;0.046979666
1161;-0.298644452;0.05677678;0.044512486
1163;-0.515524932;0.12512575;0.039339685
1165;-0.531390161;0.11657808;0.032404576
1167;-0.244793847;0.16659646;0.042618479
1169;-0.280472651;0.02168187;0.039632046
1171;0.040669472;0.09988739;0.045729333
1173;-0.351844497;0.01509263;0.046282319
1175;-0.332726144;0.00675515;0.044127208
1177;-0.514293612;0.16612283;0.032670173
1179;-0.074934488;0.12621331;0.024995818
1181;0.13610494;0.05221172;0.024338464
1183;-0.230131621;-0.00125592;0.022673269
1185;-0.07183487;0.03035362;0.016185711
1187;-0.173067373;0.05597627;0.019099225
1189;-0.252818199;0.11681467;0.028205251
1191;-0.036633813;0.07937195;0.031504967
1193;0.125757942;0.00511525;0.046049392
1195;-0.362008204;0.08667187;0.054181575
1197;-0.329051212;0.0239644;0.058580411
1199;-0.454221731;0.10508905;0.059984721
1201;-0.040212453;0.09707057;0.060797008
