Repository: johodges/materials

## A Non-Dimensional Scaling Approach to Modeling Material Pyrolysis

This repository contains the data, scripts, and technical documents required to generate the SPyro cone validation cases.

## Instructions
* Clone this repository with submodules
  ```
  git clone --recurse-submodules https://github.com/johodges/materials
  ```
* Pre-process data
  ```
  python materials/scripts/initialize.py
  ```
* Build latest FDS (example for impi_intel_linux target, but use relevant make target for platform)
  ```
  git clone git@github.com:firemodels/fds.git && cd fds
  cd Build/impi_intel_linux
  ./make_fds.sh
  ln -s fds_impi_intel_linux fds
  cd ../..
  ```
* Run cases
  ```

File: data/rise_materials/Testdata-2194.txt
Keywords
Material1;Material2;Material3;Material4;Product;Object;Scenario;Method;Reference;Comment;Owner;IsPublic;ImportDate
Woolfabric, mixed fabric;;;;IN8-1;Curtains and sunblind in passenger and staff areas;;ISO 5660;TRANSFEU;;TRANSFEU;1;2011-08-16 12:38:36
Scalars
Flux (kW/m2);tig (s);qmax (kw/m2);qtotal (MJ/m2);q180 (kw/m2);q300 (kw/m2);Sample mass (g);Mass loss (g);DHc (MJ/kg);Peak smoke production (m2/m2s);Total smoke produced (m2/m2);Specific extinction area (avg) (m2/kg);MARHE (kW/m2);Area exposed (m2);Observations;Test date (YYYY-MM-DD);Test identifier;Product thickness (mm);Thickness1 (mm);Thickness2 (mm);Thickness3 (mm);Thickness4 (mm);Product density (kg/m3);Density1 (kg/m3);Density2 (kg/m3);Density3 (kg/m3);Density4 (kg/m3);Product area weight (kg/m2);Area weight1 (kg/m2);Area weight2 (kg/m2);Area weight3 (kg/m2);Area weight4 (kg/m2)
25;27;143.13;7.60;;;4.03;3.56;19.79;;115.29;;54.00;0.0088;Distortion. End flame at 185s.
;2011-07-19;c_LSFIRE_IN-8-1_25b;0.5;;;;;;;;;;;;;;
VectorData
Time (s);HRR (kW/m2);Mass (g);SPR (m2/(m2*s))
1;4.690725383;4.03;0.009996547
3;3.060129525;3.75706087;0.00897059
5;2.569431052;3.94854851;0.007944632
7;2.69240793;3.97455013;0.016030743
9;2.707348719;3.90138655;0.024765639
11;2.423693228;3.7022979;0.05478593
13;2.559450847;3.84480901;0.102200229
15;2.059272441;3.680023;0.157896482
17;1.80385421;3.71517808;0.179219154
19;1.753790112;3.68545022;0.218191882
21;2.023781991;3.75139967;0.274976272
23;1.86953019;3.60317494;0.40735847
25;-0.057011157;3.65020922;0.36584724
27;0.546358226;3.66608068;0.444479307
29;20.21687835;3.62136486;0.625248833
31;50.97124119;3.52519822;0.898794759
33;81.43691523;3.23537404;1.230137063
35;111.7262302;3.06930065;1.827266583
37;130.5158541;2.99574338;2.318220712
39;143.1289972;2.78618621;2.69377518
41;141.1479802;2.66153396;2.833704039
43;133.3552529;2.60118503;2.770262375
45;123.7385589;2.43089607;2.610672787
47;110.2984488;2.20782426;2.372777598
49;101.1167518;2.22493747;2.237266431
51;91.7359802;2.12970968;2.157844264
53;83.6622045;1.76958165;2.049592135
55;80.85506819;1.99501998;1.944674533
57;77.21321769;1.99183598;1.879100383
59;69.89956342;1.27186633;1.639595152
61;63.91764792;2.13156892;1.399728752
63;57.7575535;1.78619826;1.325797369
65;53.84776481;1.66905382;1.1664465
67;48.49619254;1.64246287;0.940229793
69;42.60789509;1.64896728;0.766831726
71;37.76005631;1.57462652;0.617973636
73;32.75534627;1.63158756;0.379758187
75;29.24655186;1.61771369;0.260436028
77;25.71474926;2.16032784;0.222313896
79;22.95570884;1.41508229;0.190057909
81;20.2142676;1.57891247;0.181391843
83;18.5323477;1.61398502;0.183592816
85;16.77475281;1.58355716;0.14105039
87;15.62660913;1.44310868;0.124703313
89;14.32101652;1.4967401;0.116354762
91;13.62637729;1.67938495;0.099336079
93;13.3313545;1.53679132;0.079740671
95;13.05250276;1.49559834;0.065390665
97;12.80451304;1.45221748;0.065971749
99;11.95523947;1.40319581;0.062098812
101;11.27187661;1.45751703;0.06548985
103;10.91310159;1.52409415;0.065605149
105;10.07285544;1.44210528;0.06389884
107;9.418505551;1.44251936;0.065575625
109;9.10793813;1.43305134;0.059095949
111;8.773993421;1.37793982;0.061551606
113;8.690998851;1.48296671;0.064065115
115;8.936467456;1.43176444;0.064402931
117;8.663418054;1.38823552;0.051654117
119;8.040687102;1.39295545;0.041471464
121;8.05877108;1.35661298;0.029316837
123;8.147751567;1.377867;0.023037314
125;7.614243145;1.44190431;0.013163911
127;6.740522683;1.34302261;0.011501814
129;6.701364178;1.35088916;0.011501814
131;6.593800224;1.36525236;0.00996566
133;6.491269657;1.36870287;0.005572649
135;6.187381379;1.33487984;0.005935387
137;5.987932884;1.3754932;0.00222275
139;5.637483096;1.30627383;0.00373255
141;5.601255851;1.33713325;0.004984193
143;5.53662714;1.30421362;0.007768177
145;5.044083666;1.27527654;0.007405439
147;4.630960822;1.34353717;0.007405439
149;5.047345062;1.36876549;0.007362654
151;5.273900376;1.35493676;0.014786527
153;5.051334848;1.29574755;0.011236479
155;4.67384351;1.24510742;0.014194145
157;4.438769325;1.29622668;0.016013438
159;4.865900017;1.32700357;0.014546423
161;4.921033711;1.33356526;0.012509504
163;4.590828685;1.36079845;0.014838178
165;4.534312148;1.31680059;0.016788968
167;4.821314881;1.32892786;0.028605264
169;4.803417576;1.35840717;0.047634719
171;4.34459893;1.27887511;0.057700075
173;4.182816919;1.3081986;0.070836696
175;3.934309242;1.39409721;0.075310369
177;4.196307674;1.28341155;0.076550773
179;3.797424917;1.27171584;0.071154242
181;3.100539871;1.22273155;0.065751538
183;2.710223043;1.29028246;0.062574517
185;2.536880238;1.20902126;0.063848499
187;2.502095983;1.2630386;0.059719905
189;2.35223397;1.10604682;0.056229968
191;1.929042978;1.29676115;0.044928719
193;1.605819605;1.27787122;0.037908675
195;1.729194688;1.30735053;0.027619828
197;1.870961827;1.34662846;0.0227572
199;1.513357954;1.2606648;0.016164671
201;1.292520791;1.17727834;0.016164671
203;1.205461817;1.27071244;0.009802493
205;1.579767521;1.33524634;0.009435231
207;1.421786219;1.16223504;0.009613795
209;1.079633147;1.14023587;0.008503895
211;0.985702268;1.64624202;0.008503895
213;1.30105193;1.12284644;0.009852049
215;1.385689718;1.22973256;0.018000066
217;1.223109197;1.18350896;0.01193673
219;0.994325857;1.23084665;0.009496171
221;1.136396703;1.16833751;0.009496171
223;1.518260912;1.31978168;0.008148017
225;1.474536568;1.17198122;-2.13718E-16
227;1.101814146;1.16957975;0.000626612
229;1.275895927;1.19057503;0.004158308
231;1.294705985;1.19791731;0.004396939
233;1.490331151;1.11996827;0.011476976
235;1.063243453;1.20581153;0.016470617
237;0.846538761;1.15867677;0.017869769
239;0.790591494;1.17000354;0.016095402
241;1.177484019;1.26805708;0.019576792
243;1.397816894;1.1203571;0.024596195
245;1.099706014;1.16543943;0.026740038
247;0.97921529;1.20760572;0.029183606
249;1.090831704;1.16777537;0.038014425
251;1.21736452;1.21127468;0.0456222
253;1.042047969;1.21189167;0.039631236
255;0.872746067;1.14981409;0.033204126
257;1.01075059;1.20510134;0.032112045
259;1.275569537;1.17873369;0.024344139
261;1.132411498;1.0984759;0.014448335
263;1.327174096;1.13416593;0.00833986
265;1.093218193;1.162403;0.008230044
267;1.484416438;1.19600516;0.004852793
269;1.604524634;1.15383644;0.004694988
271;1.44817561;1.15897046;0.010978428
273;1.204106922;1.10672886;0.015141176
275;1.231257964;1.09148265;0.014540617
277;1.63878412;1.20617027;0.018591835
279;1.720768714;1.10167786;0.023591679
281;1.458460473;1.06593297;0.01628201
283;1.201554029;1.12241731;0.01355284
285;1.530541225;1.16444574;0.019590464
287;1.749234864;1.29462812;0.023033106
289;1.510595301;0.6906063;0.021425538
291;1.362118341;0.95304924;0.022780634
293;1.299057229;1.16556953;0.028326541
295;1.621529629;1.0714733;0.033983334
297;2.01043284;1.13003532;0.034155726
299;1.556279723;0.91587861;0.038345732
301;1.485496945;1.09605695;0.039503181
303;1.762058388;1.1522277;0.035319193
305;2.027908717;1.00235683;0.039624682
307;2.079393933;1.11748621;0.046786957
309;1.557672998;1.05405619;0.047003369
311;1.975574518;1.06032177;0.054410671
313;2.22064589;1.16355447;0.066835408
315;2.282687859;1.3886894;0.066701509
317;2.053113857;1.04904257;0.061234842
319;1.782377275;1.04781052;0.054540383
321;2.1191613;1.07945247;0.048375773
323;2.236161155;1.07579905;0.038628541
325;2.232500094;1.11794787;0.031192831
327;1.819760906;1.08431804;0.02256815
329;1.873208498;1.16576273;0.020052685
331;2.147590892;1.50923629;0.01659431
333;2.221446754;1.09286518;0.012855854
335;2.156812453;1.0858263;0.014838049
337;2.051057684;1.01038164;0.017808696
339;1.947992113;1.00814571;0.016557488
341;2.201541677;1.10767984;0.022913788
343;2.383544611;1.08258939;0.028264167
345;2.399618257;1.09831279;0.017851673
347;2.12337291;0.9969568;0.01414385
349;2.274199689;0.99937575;0.01414385
351;2.423769647;1.09239576;0.009052792
353;2.603370208;1.07668013;0.011075848
355;2.563171004;1.07818062;0.012268364
357;2.523532028;0.87688661;0.015746486
359;2.416629811;0.91898009;0.015746486
361;2.408876121;1.04560226;0.018333033
363;2.746204607;1.04583284;0.009225054
365;2.79005303;1.09844289;0.011366061
367;2.420174437;0.85885446;0.007887939
369;2.387046417;1.06769415;0.007887939
371;2.556090126;1.00782434;0.00650473
373;2.547516744;1.08261706;0.010934542
375;2.747822108;1.08200977;0.019485602
377;2.522525383;0.93566175;0.024611865
379;2.258393546;1.0371556;0.026139885
381;2.299452547;1.10903227;0.029113199
383;2.678671662;0.49446572;0.034098042
385;2.604830574;1.31342776;0.033994329
387;2.40526284;0.90704846;0.032856073
389;2.093079536;1.01215787;0.032936601
391;2.471478594;1.02865409;0.031622111
393;2.65822261;1.01309671;0.027578661
395;2.659377897;1.04540905;0.026343613
397;2.63008214;0.9169024;0.022355606
399;2.504866686;0.89506877;0.022008677
401;2.610466885;0.99981992;0.018037847
403;2.669402709;1.02138705;0.021117218
405;3.020065241;1.00973892;0.010571397
407;2.745215916;0.96543718;0.012500358
409;2.633862555;0.92763208;0.011238738
411;2.756271674;0.93957391;0.010379537
413;2.996150194;1.03041332;0.001928961
415;3.145580029;0.98945141;0.001928961
417;3.131474519;0.95532498;0.005285244
419;2.893432854;0.95778131;0.009329873
421;3.039119416;0.92695926;0.010916458
423;3.197433231;1.02684243;0.010916458
425;3.516530596;1.02698029;0.018596951
427;3.307625588;0.94339044;0.021736491
429;3.140312269;0.90869458;0.017691862
431;3.303068656;0.99245774;0.021762572
433;3.675883541;0.95583906;0.033310777
435;3.734737215;0.98883393;0.039920404
437;3.349720268;0.93105444;0.04558229
439;3.247207245;0.97042556;0.055916889
441;3.559803839;0.99311454;0.057459933
443;3.773350492;0.96780322;0.055044068
445;3.91909321;0.92635441;0.059453343
447;3.520385444;0.93534281;0.056521049
449;3.61394264;0.96669932;0.059686562
451;3.770778586;0.88320996;0.068868421
453;3.941756259;0.92814617;0.078840794
455;3.983767247;0.88874785;0.080331127
457;3.949894615;0.97556734;0.08662589
459;3.685812945;0.91833008;0.08790165
461;3.827121907;0.89747995;0.089156299
463;3.9551643;1.03420461;0.094468937
465;4.054111109;0.86940841;0.094136914
467;4.043871398;0.86300497;0.092423128
469;3.553579565;0.84852333;0.089180659
471;3.813741513;0.88866727;0.08358539
473;4.094065;0.95951239;0.082336393
475;4.318808504;0.90276202;0.087232887
477;4.28324235;0.87571185;0.080566339
479;4.349081709;0.77215779;0.076946982
481;4.310093612;0.88873038;0.072132311
483;4.214065062;0.84761264;0.063587233
485;4.466522722;0.92361167;0.051406808
487;4.542128237;0.89307361;0.051415842
489;4.485055175;0.75360913;0.045860702
491;4.53809465;0.86264817;0.038633795
493;4.467522779;0.88721435;0.026604542
495;4.725041415;0.86820646;0.023082546
497;4.862706951;0.91671114;0.019650014
499;4.712896839;0.70221317;0.022590716
501;4.636486463;0.79103752;0.026614935
503;4.765202962;0.89986395;0.024020912
505;4.985931882;0.69718983;0.014969134
507;4.969929866;0.8041211;0.009323826
509;4.969385822;0.94111955;0.004024218
511;4.6898316;0.84321407;0.001154079
513;5.023499307;0.76925728;0.005413743
515;5.046801162;0.79122102;0.013224521
517;5.006891676;0.72147009;0.018900258
519;5.096409093;0.77875492;0.025497883
521;5.018052756;0.76519415;0.024343804
523;5.257705712;1.10943082;0.028944833
525;5.619370088;0.7797758;0.036666433
527;5.289654562;0.81759109;0.040776203
529;5.178712059;0.74269595;0.039306095
531;5.186704232;0.807175;0.048706791
533;5.677891723;0.82633144;0.046608035
535;5.683699425;0.77674762;0.039354496
537;5.588575114;0.70832146;0.03878696
539;5.312583011;0.75712226;0.035612848
541;5.493600469;0.7833899;0.032070105
543;5.401636288;0.77826559;0.032747616
545;5.555228795;0.78364815;0.030572993
547;5.239669595;0.66893286;0.025052816
549;5.037257317;0.70473308;0.025113025
551;5.287053175;0.7571873;0.022717208
553;5.205778158;0.70696854;0.020032601
555;5.256659351;0.77287527;0.018769514
557;4.998370103;0.69837673;0.01507172
559;4.897333273;0.70615057;0.013069436
561;4.922954503;0.70474279;0.014494609
563;5.199348872;0.71581131;0.009739767
565;5.181868447;0.68844754;0.006102051
567;4.98532544;0.71539723;0.006102051
569;4.701468512;0.71992396;0.007814134
571;4.989568991;0.70134763;0.014044169
573;5.24315682;0.72295068;0.02183453
575;5.075612759;0.68553151;0.033055309
577;4.811170631;0.60815237;0.050412613
579;4.799908438;0.72389874;0.063446595
581;4.847528689;0.75748342;0.068139662
583;5.303627249;0.64079044;0.080360581
585;4.732041748;0.60576303;0.08147727
587;4.542391814;0.62408111;0.071547672
589;5.069280459;0.83310381;0.062143106
591;4.888093222;0.75981936;0.055691926
593;4.969981983;0.60946937;0.04129616
595;4.613110982;0.65919105;0.033870876
597;4.55066393;0.63635401;0.02644317
599;4.860529295;0.64587688;0.022855876
601;4.687704442;0.66295272;0.017470767
603;4.536060056;0.66141727;0.016956916
605;4.397140389;0.62077624;0.013278482
607;4.289878246;0.68260576;0.013278482
609;4.334191139;0.57788227;0.011512949
611;4.604389099;0.62192576;0.012639167
613;4.373714023;0.59720424;0.007537505
615;4.068464932;0.59896056;0.005221958
617;4.112870618;0.61144705;0.005221958
619;4.171503653;0.61384804;0.009287576
621;4.41018654;0.63490885;0.009124004
623;4.531799731;0.61873399;0.009124004
625;4.308786441;0.5726201;0.012962752
627;3.803941016;0.51480323;0.013853707
629;3.978891037;0.66254107;0.014797862
631;4.317581832;0.63819577;0.011249194
633;4.267851864;0.45524702;0.011249194
635;4.039576986;0.54881947;0.007288831
637;3.93734704;0.68854997;0.006397876
639;3.950797314;0.54690489;0.001603104
641;4.419697556;0.6366676;0.002424831
643;4.336892734;0.47003207;0.003076863
645;4.301640539;0.47599424;0.007363534
647;4.089589807;0.64194967;0.012346442
649;4.047470199;0.68223148;0.012131442
651;4.155592992;0.58542989;0.014672021
653;4.195734113;0.56137828;0.020135984
655;3.986248406;0.51572411;0.020557446
657;3.873494738;0.49210405;0.01792705
659;4.006824687;0.61500775;0.02064663
661;4.032435164;0.57830655;0.02360147
663;4.026352024;0.53325917;0.017485475
665;3.83513593;0.56089915;0.015940626
667;3.772024945;0.48448604;0.016813554
669;4.010372165;0.53856891;0.014093974
671;4.162563667;0.5991659;0.011823264
673;3.929200322;0.5511554;0.016430266
675;3.570288903;0.47291267;0.016327441
677;3.777965602;0.56905163;0.013651242
679;3.89801321;0.5673856;0.020426169
681;3.87885979;0.54094272;0.023596969
683;3.679949352;0.51172166;0.031010594
685;3.61981382;0.46944469;0.036740815
687;3.604964778;0.52692272;0.047554945
689;3.647685699;0.56528996;0.056351304
691;3.626840173;0.51954306;0.048508919
693;3.668239963;0.56072585;0.038563814
695;3.852340584;0.53871697;0.029773134
697;3.964932113;0.51917413;0.020000797
699;3.796505806;0.5609744;0.004429511
701;3.836383773;0.48713024;0.004332518
703;3.606040283;0.40515107;0.002256996
705;3.683010249;0.55840933;0.002256996
707;3.771103367;0.45872714;0.000665962
709;3.669547191;0.43583525;0.000665962
711;3.570813579;0.46224076;-2.38438E-16
713;3.455756386;0.51471245;-2.38438E-16
715;3.785312261;0.44716979;-2.38438E-16
717;3.968051136;0.50261286;0.007435818
719;3.342620705;0.40565593;0.017144491
721;3.472030912;0.44228383;0.020185731
723;3.240471323;0.48601615;0.025823427
725;3.744201443;0.43928527;0.036779219
727;3.683815112;0.47833261;0.043074711
729;3.223364117;0.41124917;0.041439481
731;2.994285827;0.4616058;0.038900862
733;3.328893863;0.47588599;0.042074156
735;3.573165827;0.50119732;0.041020457
737;3.79787188;0.42813374;0.032436499
739;3.309567307;0.42751675;0.024363055
741;3.317907107;0.41536182;0.024736056
743;3.535050646;0.4627927;0.015925066
745;3.550560303;0.51290856;0.00766796
747;3.812612516;0.37146639;0.002520609
749;3.302647765;0.44993;0.002520609
751;3.118263205;0.54867335;0.001644987
753;3.64568701;0.42444537;0.001644987
755;3.595653754;0.41045062;0.000394862
757;3.158907927;0.43888138;0.004530752
759;3.171712642;0.34552982;0.004530752
761;3.161882835;0.47454326;0.008118035
763;3.517937787;0.46875682;0.01047102
765;3.238953386;0.39979618;0.010076158
767;2.883856571;0.38724707;0.005940267
769;3.058888584;0.41349675;0.005940267
771;3.463629298;0.4323493;0.009039332
773;3.560224005;0.39744228;0.00814043
775;3.278431373;0.34676429;0.00814043
777;2.969548066;0.34640555;0.00814043
779;3.014400734;0.35548667;0.00968366
781;3.398658296;0.43986731;0.006974503
783;3.144582229;0.40531661;0.012486565
785;2.944911023;0.35807116;0.013431558
787;2.879729637;0.40236319;0.018958675
789;3.397724867;0.40661419;0.03364359
791;3.055810438;0.42892647;0.044992336
793;2.760561043;0.37793536;0.049327203
795;2.780369465;0.36359158;0.060562618
797;2.966857489;0.35578037;0.069285109
799;3.029729912;0.37212076;0.061443012
801;3.000723594;0.35551434;0.059887067
803;2.769342518;0.34197931;0.051364665
805;3.04096608;0.43023376;0.04256781
807;3.116189879;0.44986689;0.02912337
809;2.744353382;0.39341993;0.025367294
811;2.613454202;0.35991098;0.016588148
813;2.916373717;0.37812857;0.014534294
815;2.940816052;0.41705746;0.01465427
817;2.495494381;0.31927237;0.014533926
819;2.816771583;0.38720193;0.009903954
821;3.019956486;0.41874145;0.004913109
823;2.751741335;0.37768682;0.004188352
825;2.418961006;0.35047062;0.000684824
827;2.692149458;0.26012636;-2.21611E-16
829;2.850788814;0.12092741;0.001031835
831;2.969759949;0.27917162;0.001031835
833;2.698920369;0.30358197;0.002786061
835;2.90702956;0.29100519;0.002786061
837;3.06500767;0.29044354;0.002786061
839;2.836528197;0.3547391;0.003437342
841;2.445165759;0.27205265;0.003437342
843;2.536053454;0.25719236;0.007685129
845;2.905935311;0.29291977;0.011112153
847;2.752578448;0.31980441;0.01542494
849;2.321290885;0.32424861;0.014763337
851;2.396509783;0.28503525;0.014763337
853;2.655627475;0.34706769;0.012890891
855;2.699063125;0.34973518;0.015616187
857;2.30933513;0.27689297;0.013055134
859;2.232719606;0.25732245;0.013932983
861;2.482916493;0.31181989;0.018256925
863;2.638833056;0.31865537;0.019278895
865;2.635518509;0.32845398;0.015039241
867;2.521265758;0.19483079;0.013287508
869;2.239528562;0.36328818;0.012482127
871;2.449594889;0.39229808;0.008720544
873;2.799507608;0.26785699;0.007053
875;2.590501335;0.28700323;0.009497251
877;2.389612301;0.25501176;0.015457813
879;2.074490497;0.21921153;0.019898929
881;2.108531391;0.31607817;0.023000926
883;2.413463289;0.32909864;0.029056064
885;2.493004381;0.28343476;0.025207236
887;1.981267761;0.20378376;0.019246674
889;2.122994849;0.06576201;0.021067048
891;2.343747444;0.32529765;0.018171844
893;2.313560905;0.32518697;0.011933717
895;2.384471093;0.25523264;0.016266672
897;2.337796983;0.22214747;0.018942799
899;2.148395944;0.28667167;0.011587328
901;2.163557352;0.18607103;0.010818175
903;2.373651765;0.18725793;0.008192916
905;2.426246614;0.25346806;0.008126157
907;2.505171744;0.24572189;0.014833001
909;2.220877721;0.26709582;0.014833001
911;2.106620909;0.19308418;0.014974625
913;1.928929589;0.31969615;0.019543557
915;2.36546576;0.29273627;0.023090851
917;2.262925264;0.19616575;0.02130663
919;2.379071763;0.24993503;0.023137323
921;2.022054194;0.20846632;0.03001415
923;1.959643704;0.28107066;0.032056909
925;2.200023713;0.21830085;0.024156945
927;2.671638824;0.15421791;0.019817695
929;2.331722408;0.1856118;0.021802567
931;2.309194273;0.23248055;0.017506801
933;2.053090324;0.23065869;0.010744189
935;1.856986056;0.27830026;0.013085327
937;1.995077153;0.25499428;0.016230297
939;2.249885212;0.21186925;0.015907818
941;2.312700049;0.21750035;0.017998619
943;2.431374231;0.15393199;0.017473796
945;2.284109421;0.27236575;0.01471104
947;2.08362481;0.24647481;0.008306572
949;2.171997543;0.24768938;0.006181582
951;1.892023208;0.23686941;0.005534793
953;2.374176728;0.21322411;0.017032864
955;2.168690913;0.1533446;0.017032864
957;2.089829784;0.25701905;0.021120206
959;2.284542951;0.29307754;0.01975211
961;1.859517674;0.14148531;0.015585413
963;1.993378041;0.25555594;0.004087342
965;1.900207555;0.19713954;0.008739929
967;2.318262307;0.21237605;0.009299044
969;2.531920329;0.25240737;0.009299044
971;2.338634004;0.18841716;0.009299044
973;2.379637623;0.15260722;0.010380407
975;2.014644072;0.16580099;0.00572782
977;1.984632446;0.2658696;0.001081363
979;2.074192582;0.23976749;0.007240188
981;2.152661189;0.17269376;0.020118713
983;2.194709101;0.18670792;0.02346261
985;1.936534035;0.16685197;0.025351897
987;1.948955834;0.24990736;0.030867251
989;1.871796479;0.23122083;0.029468506
991;1.881268297;0.20741777;0.01892583
993;2.257970131;0.21821007;0.016253743
995;2.416440718;0.11827156;0.01734936
997;2.250898707;0.11716767;0.014226973
999;2.243903549;0.14307852;0.013305079
1001;2.221857501;0.12797017;0.018157435
1003;1.74253712;0.22678682;0.016445089
1005;1.900027708;0.19431623;0.017220442
1007;1.709932944;0.20060947;0.021415729
1009;2.059561585;0.18961425;0.023571266
1011;2.197505067;0.12657987;0.019566389
1013;2.040562082;0.10394623;0.020161637
1015;2.021751058;0.18591763;0.016401379
1017;1.594090748;0.28081435;0.009813126
1019;1.844968788;0.21063915;0.003819404
1021;2.022249713;0.1108487;0.008456227
1023;1.831785437;0.15927328;0.007820152
1025;1.874478752;0.14938196;0.013373195
1027;1.860232041;0.16315535;0.015397242
1029;1.421424468;0.18704919;0.015397242
1031;1.17525457;0.22062125;0.011033399
1033;1.714090346;0.19333272;0.017931863
1035;1.797578132;0.13567119;0.015019145
1037;1.869859065;0.11245745;0.015989925
1039;1.925473847;0.12368374;0.015989925
1041;1.569524087;0.22147902;0.012533617
1043;1.588932593;0.1593461;0.005635152
1045;1.37682221;0.1514344;0.002994828
1047;1.449736064;0.14216978;-2.11289E-16
1049;1.903367279;0.15271402;-2.11289E-16
1051;1.693200005;0.08848302;0.001344335
1053;1.740440913;0.21982513;0.003638281
1055;1.428996397;0.15795823;0.003638281
1057;1.235979164;0.17289133;0.003638281
1059;1.417010271;0.20019782;0.004571166
1061;1.482356017;0.07602469;0.003846903
1063;1.578877753;0.12119197;0.001552956
1065;1.648346078;0.13319884;0.001552956
1067;1.387690363;0.07978831;0.001552956
1069;1.411666141;0.21363237;0.000620072
1071;1.326055524;0.16194272;-2.11376E-16
1073;1.389909893;0.14111297;0.001432844
1075;1.721253332;0.18060206;0.006776591
1077;1.643401024;0.09970931;0.008314287
1079;1.535057308;0.14267658;0.011627842
1081;1.340516755;0.14974264;0.011627842
1083;1.184299832;0.13393429;0.012341139
1085;1.33291854;0.1987546;0.009359017
1087;1.435044339;0.05903138;0.010160562
1089;1.596109218;0.15217178;0.006847007
1091;1.427148217;0.11156084;0.006847007
1093;1.4742238;0.08149172;0.007870307
1095;1.353199677;0.086967;0.005508681
1097;1.414583631;0.15588006;0.008453218
1099;1.770576014;0.13271195;0.009434816
1101;1.653945488;0.10271807;0.020381492
1103;1.558113176;0.12736677;0.029763651
1105;1.219204651;0.10520206;0.037682294
1107;1.22636682;0.07132612;0.043481776
1109;1.167688529;0.19096281;0.058551792
1111;1.425987991;0.05710127;0.06746785
1113;1.523912769;0.11802933;0.073883972
1115;1.416606401;0.10381419;0.079530585
1117;1.157004626;0.11698078;0.080436459
1119;1.170106286;0.12361529;0.071486971
1121;1.399152716;0.08290144;0.062190383
1123;1.397028606;0.0825427;0.049338583
1125;1.539211941;0.13891684;0.044014889
1127;1.528908497;0.09673016;0.042434928
1129;1.326422318;-0.09476718;0.043636888
1131;1.11151056;0.13007407;0.044198131
1133;1.062402229;0.0795519;0.053658198
1135;1.520419812;0.10555304;0.061016414
1137;1.38815221;0.10044669;0.067526482
1139;1.278998755;0.04573906;0.070191472
1141;0.947811901;0.07946889;0.072328544
1143;0.941998584;0.10624333;0.071285232
1145;1.211527621;0.11096327;0.068999164
1147;1.120821511;0.06271441;0.068005603
1149;1.399914332;0.07101495;0.069053
1151;1.264278902;0.0266302;0.062604178
1153;1.129381326;0.08780681;0.059977439
1155;0.930208637;0.12547452;0.05835517
1157;1.190429968;0.04381672;0.05565746
1159;1.500771076;0.06139936;0.059854051
1161;1.366938246;-0.02330264;0.069530984
1163;1.428535555;0.06721541;0.071815488
1165;1.06557867;0.01624373;0.073227001
1167;0.772678072;0.12960707;0.071595981
1169;1.297956715;0.07473342;0.077551998
1171;1.400551515;0.10422245;0.081705485
1173;1.417250057;0.04478469;0.07760503
1175;1.246873198;0.04209729;0.073872084
1177;1.315789158;0.05737943;0.070462514
1179;1.209582907;0.13011145;0.061998511
1181;1.405019203;0.09666706;0.058969101
1183;1.491747269;0.12866823;0.064616052
1185;1.313147983;0.0326948;0.064672754
1187;1.399884945;0.08746797;0.073220324
1189;1.130716062;0.16290535;0.076622329
1191;1.410838344;0.00968446;0.070130364
1193;1.544115226;0.07103437;0.070678411
1195;1.447226733;0.07973928;0.080446448
1197;1.078564734;0.07108;0.076107756
1199;1.154882695;0.12066381;0.071396928
1201;1.260498348;0.10667926;0.072668498

File: data/rise_materials/Testdata-2195.txt
Keywords
Material1;Material2;Material3;Material4;Product;Object;Scenario;Method;Reference;Comment;Owner;IsPublic;ImportDate
Woolfabric, mixed fabric;;;;IN8-1;Curtains and sunblind in passenger and staff areas;;ISO 5660;TRANSFEU;;TRANSFEU;1;2011-08-16 12:41:15
Scalars
Flux (kW/m2);tig (s);qmax (kw/m2);qtotal (MJ/m2);q180 (kw/m2);q300 (kw/m2);Sample mass (g);Mass loss (g);DHc (MJ/kg);Peak smoke production (m2/m2s);Total smoke produced (m2/m2);Specific extinction area (avg) (m2/kg);MARHE (kW/m2);Area exposed (m2);Observations;Test date (YYYY-MM-DD);Test identifier;Product thickness (mm);Thickness1 (mm);Thickness2 (mm);Thickness3 (mm);Thickness4 (mm);Product density (kg/m3);Density1 (kg/m3);Density2 (kg/m3);Density3 (kg/m3);Density4 (kg/m3);Product area weight (kg/m2);Area weight1 (kg/m2);Area weight2 (kg/m2);Area weight3 (kg/m2);Area weight4 (kg/m2)
25;35;128.24;4.73;;;4.01;3.37;9.62;;105.24;;45.80;0.0088;Distortion. End flame at 153s.
;2011-07-19;c_LSFIRE_IN-8-1_25c;0.5;;;;;;;;;;;;;;
VectorData
Time (s);HRR (kW/m2);Mass (g);SPR (m2/(m2*s))
1;4.353976093;4.01;0
3;3.419477406;3.82071335;0.001611072
5;3.62802727;3.89962017;0.001611072
7;3.808313669;3.74419102;0.001611072
9;3.214951591;3.89863472;0.005816224
11;2.446479391;3.9016328;0.011652374
13;2.439738799;3.78498497;0.028175434
15;1.727609773;4.01518935;0.046872874
17;1.072525541;3.74859638;0.059809226
19;0.443588615;3.74357305;0.068869746
21;1.129630759;3.79492192;0.089545181
23;1.241955389;3.78175582;0.129924352
25;0.783579486;3.43700119;0.274223009
27;0.795927753;3.63655829;0.477660776
29;0.762756241;3.58769341;0.901433446
31;0.513535602;3.58429873;1.54999072
33;-3.147269354;3.4218307;1.799640896
35;10.58917194;3.4185734;1.931111057
37;58.52000564;3.28586964;2.2283489
39;95.14563894;3.27271178;2.228934653
41;116.4390161;3.1309269;1.917487672
43;128.242932;3.07361536;2.254391631
45;124.8616269;2.77335665;2.341315375
47;121.3121935;2.58986421;2.343424341
49;109.2255159;2.51082972;2.324405377
51;101.5294504;2.36803415;2.344925809
53;93.45287382;2.21198703;2.021713842
55;87.05689488;2.22922986;2.020975749
57;79.83703789;2.13515256;1.851555267
59;75.19025387;2.01425373;1.687867874
61;71.90814346;2.02379602;1.613755413
63;69.57472949;1.90833509;1.549066542
65;67.86351744;1.8105398;1.389592347
67;64.72894229;1.80747571;1.278553065
69;60.0887756;1.7492433;1.26996762
71;56.82850779;1.70965275;1.14534508
73;52.38980788;1.66888404;1.08781023
75;46.83386942;1.63870375;1.053708063
77;42.74817872;1.56900768;0.93259977
79;39.20455408;1.53456814;0.818952044
81;35.4219996;1.56142559;0.744776709
83;32.13324113;1.37232098;0.663979753
85;29.85300749;1.54034827;0.580540751
87;26.94920692;1.62850175;0.55460606
89;25.35619354;1.3492121;0.496398193
91;23.48319833;1.41554068;0.445184579
93;21.79320523;1.45552588;0.39947892
95;20.08006897;1.4671546;0.355708798
97;18.81017318;1.44570786;0.322406271
99;17.6726126;1.35389368;0.302095559
101;16.2514971;1.35207182;0.297130496
103;15.08443089;1.36980106;0.261935262
105;14.08578159;1.35668981;0.234736978
107;13.25585753;1.54768764;0.203098007
109;12.52291875;1.55379884;0.164207436
111;11.70014082;1.41376348;0.127867768
113;10.93629357;1.28412333;0.098707258
115;10.1407916;1.20940343;0.071412833
117;9.608487069;1.32270319;0.054548149
119;8.842110473;1.34599945;0.055134004
121;8.307271796;0.98295296;0.043229454
123;8.073652698;1.3076128;0.048912701
125;7.494193714;1.17553526;0.053659087
127;6.90641128;1.3470014;0.055375435
129;6.540437544;1.35633107;0.05424279
131;5.862561477;1.40193865;0.0559495
133;5.416714887;1.37640644;0.05005881
135;5.176834253;1.22227439;0.042505323
137;4.880529155;1.2025029;0.036111275
139;4.676674287;1.2795966;0.027160222
141;3.983729242;0.68742242;0.020025646
143;3.955692411;1.21994768;0.0114597
145;3.894744888;1.28604713;0.008893086
147;3.764218952;1.17001483;0.009066648
149;3.674854138;1.19347663;0.003961851
151;4.092791736;1.23783371;0.006254082
153;4.119802357;1.24484492;0.01347554
155;3.44932434;1.27898932;0.021827017
157;2.791263587;1.25464401;0.029405511
159;2.819590542;0.99979044;0.032799666
161;2.44620791;1.23653662;0.03887608
163;2.265939342;1.22682054;0.032826695
165;1.965154902;1.17329932;0.027249482
167;1.923698096;1.24313375;0.022684207
169;1.72597083;1.22370158;0.025233568
171;1.222657824;1.15952593;0.016616595
173;1.372974438;1.18433191;0.019667859
175;1.191775153;1.22510936;0.016893596
177;1.193553259;1.18545279;0.015759208
179;0.979754536;1.15064626;0.015208158
181;1.173334149;1.17548817;0.0163857
183;1.138681805;1.17935276;0.017602995
185;0.908826112;1.19916308;0.024207048
187;0.800961818;1.17056678;0.022673702
189;0.651963983;1.2063204;0.017558047
191;0.845307008;1.17692361;0.016753841
193;0.571946864;1.14828071;0.016781403
195;0.58163421;1.14818945;0.01017735
197;0.617368989;1.27584221;0.007924003
199;0.70704128;1.1106062;0.006974417
201;0.434508872;0.9801209;0.005468195
203;0.352943675;1.29693069;-4.21885E-16
205;0.708418051;1.07248702;-4.21885E-16
207;0.460356779;1.14163116;-4.21885E-16
209;0.313929794;1.10189207;-4.21885E-16
211;0.635022258;1.16818472;-4.21885E-16
213;0.516037519;1.08430943;-4.21885E-16
215;0.143556447;1.2780228;-4.21885E-16
217;0.084305803;1.19843686;-4.21885E-16
219;0.287564308;1.22507344;-4.21885E-16
221;0.24230747;1.17305951;-4.21885E-16
223;-0.117680125;1.11789023;-4.21885E-16
225;0.107078337;1.13613549;-4.21885E-16
227;0.307150432;1.1236592;-4.21885E-16
229;0.237579763;1.09542212;-4.21885E-16
231;0.085450554;1.15442784;-4.21885E-16
233;0.245587559;1.09480658;-4.21885E-16
235;0.275157262;1.20088251;-4.21885E-16
237;-0.040415645;1.1499283;-4.21885E-16
239;0.162388562;1.03247997;-4.21885E-16
241;0.451592862;1.12468056;-4.21885E-16
243;0.100029179;1.10748433;-4.21885E-16
245;0.027360178;1.0967663;-4.21885E-16
247;0.130912836;1.13338644;-4.21885E-16
249;0.312044598;1.16329925;-4.21885E-16
251;0.175611028;1.10594937;-4.21885E-16
253;0.254381696;1.1343248;-4.21885E-16
255;0.297793659;1.06955836;-4.21885E-16
257;0.201044534;1.27652134;-4.21885E-16
259;0.252709979;0.98606123;-4.21885E-16
261;0.273214363;1.24767698;-4.21885E-16
263;0.260472079;1.12631746;-4.21885E-16
265;0.330551456;1.14585157;-4.21885E-16
267;0.630209559;1.0287348;-4.21885E-16
269;0.646591938;1.1159941;-4.21885E-16
271;0.489391254;1.13296945;-4.21885E-16
273;0.290921099;1.06235152;-4.21885E-16
275;0.502064549;1.09096724;-4.21885E-16
277;0.620526068;1.10583627;-4.21885E-16
279;0.341383204;1.07706618;-4.21885E-16
281;0.341526514;0.99872247;-4.21885E-16
283;0.500720984;1.06231026;-4.21885E-16
285;0.099668024;1.12431357;-4.21885E-16
287;0.196114267;1.06449911;-4.21885E-16
289;0.279202001;1.08597352;-4.21885E-16
291;0.147307976;1.12447085;-4.21885E-16
293;0.161815613;1.14421467;-4.21885E-16
295;0.255277354;0.99406613;-4.21885E-16
297;0.553017669;0.95002896;-4.21885E-16
299;0.289152277;1.23487787;-4.21885E-16
301;0.384115933;1.05887626;-4.21885E-16
303;0.451152385;1.08141912;-4.21885E-16
305;0.301215434;1.08691236;-4.21885E-16
307;0.248588632;1.0099842;-4.21885E-16
309;0.269890722;1.0537505;-4.21885E-16
311;0.402258544;1.04988639;-4.21885E-16
313;0.057642072;1.06258356;-4.21885E-16
315;0.271626403;1.04541452;-4.21885E-16
317;0.316120782;1.07787541;-4.21885E-16
319;0.083510355;1.02694062;-4.21885E-16
321;0.316086091;1.07805987;-4.21885E-16
323;0.384250686;1.02878966;-4.21885E-16
325;0.347300108;1.05884859;-4.21885E-16
327;0.205040269;1.07139139;-4.21885E-16
329;0.40009693;1.04444024;-4.21885E-16
331;0.371559302;1.09972797;-4.21885E-16
333;0.225402956;1.05105679;-4.21885E-16
335;0.762823276;1.04847036;-4.21885E-16
337;0.570593777;1.00485018;-4.21885E-16
339;0.341367447;1.10303188;-4.21885E-16
341;0.455017281;1.00962546;-4.21885E-16
343;0.359712042;0.97277619;-4.21885E-16
345;0.318190789;1.0480757;-4.21885E-16
347;0.337748827;1.05531555;-4.21885E-16
349;0.431869382;0.95784066;-4.21885E-16
351;0.281569732;1.09844738;-4.21885E-16
353;0.13644148;1.07186615;-4.21885E-16
355;0.185911216;1.04736356;-4.21885E-16
357;0.315137601;1.0249974;-4.21885E-16
359;0.148347519;1.02254059;-4.21885E-16
361;0.198351995;1.03373872;-4.21885E-16
363;0.600212251;1.00401134;-4.21885E-16
365;0.004017438;1.05918839;-4.21885E-16
367;0.064735225;1.01549394;-4.21885E-16
369;0.33884899;1.02999306;-4.21885E-16
371;0.366470815;0.97133832;-4.21885E-16
373;0.094468933;1.03699602;-4.21885E-16
375;0.026243584;0.98696123;-4.21885E-16
377;0.323775539;1.01886144;-4.21885E-16
379;-0.006197726;1.05772528;-4.21885E-16
381;0.148486263;1.01053371;-4.21885E-16
383;0.418620291;0.97126356;-4.21885E-16
385;0.285143432;1.00984342;-4.21885E-16
387;-0.057741987;0.99133068;-4.21885E-16
389;0.230326681;0.95094013;-4.21885E-16
391;0.294318794;1.0291183;-4.21885E-16
393;-0.034467719;1.00505989;-4.21885E-16
395;0.002455276;0.9716058;-4.21885E-16
397;0.039963282;0.99287923;-4.21885E-16
399;-0.030923112;0.96646353;-4.21885E-16
401;-0.162557552;1.02671974;-4.21885E-16
403;0.211650188;0.98173887;-4.21885E-16
405;0.147898258;1.51563306;-4.21885E-16
407;-0.155009203;1.01503568;-4.21885E-16
409;0.060998046;0.94390416;-4.21885E-16
411;-0.025235269;0.91556466;-4.21885E-16
413;0.198599177;0.88506398;-4.21885E-16
415;0.418308033;1.00136133;-4.21885E-16
417;0.416313015;0.73164164;-4.21885E-16
419;0.191422954;1.1393292;-4.21885E-16
421;0.116223898;0.8353991;-4.21885E-16
423;0.486099887;1.10575617;-4.21885E-16
425;0.305580544;0.62390114;-4.21885E-16
427;0.229617949;0.60353014;-4.21885E-16
429;0.720944413;0.89844271;-4.21885E-16
431;0.490238888;0.87394012;-4.21885E-16
433;0.300609705;0.94652651;-4.21885E-16
435;0.34055903;0.98796561;-4.21885E-16
437;0.57146225;0.90513935;-4.21885E-16
439;0.599296857;0.94732651;-4.21885E-16
441;0.508384996;0.93046184;-4.21885E-16
443;0.681482564;0.9200278;-4.21885E-16
445;0.490041944;0.99525303;-4.21885E-16
447;0.279411595;0.91517;-4.21885E-16
449;0.296022136;0.90421993;-4.21885E-16
451;0.589801764;0.82745779;-4.21885E-16
453;0.2928735;0.9634271;-4.21885E-16
455;0.30338521;0.9411357;-4.21885E-16
457;0.49577941;0.8901344;-4.21885E-16
459;0.628483999;0.89390772;-4.21885E-16
461;0.481586612;0.87640761;-4.21885E-16
463;0.393325227;0.89716503;-4.21885E-16
465;0.643862916;0.8876504;-4.21885E-16
467;0.625995975;0.43530188;-4.21885E-16
469;0.486813039;0.6633611;-4.21885E-16
471;0.442349924;0.85070988;-4.21885E-16
473;0.701922699;0.83314666;-4.21885E-16
475;0.606025318;0.88564651;0.001922504
477;0.471015756;0.89219655;0.001922504
479;0.82110343;0.88223192;0.001922504
481;0.684940585;0.94295707;0.002627461
483;0.602950607;0.86780416;0.002627461
485;0.794961544;0.87166826;0.000704957
487;1.075239033;0.83778115;0.000704957
489;0.78540638;0.93136136;0.000704957
491;0.582532477;0.85525311;-4.21711E-16
493;1.21186837;0.84666907;-4.21711E-16
495;0.922686955;0.84528071;-4.21711E-16
497;0.619543554;0.83330103;-4.21711E-16
499;0.655399622;0.84039476;-4.21711E-16
501;1.011737808;0.81811161;-4.21711E-16
503;0.564351136;0.86625027;-4.21711E-16
505;0.475896842;0.88768875;-4.21711E-16
507;0.886401359;0.78650655;-4.21711E-16
509;0.752003501;0.84459042;-4.21711E-16
511;0.331737842;0.84668024;-4.21711E-16
513;0.366051722;0.82119464;-4.21711E-16
515;0.712330858;0.84488848;-4.21711E-16
517;0.312504048;0.88190328;-4.21711E-16
519;0.474135936;0.81278682;-4.21711E-16
521;0.866413582;0.72515762;-4.21711E-16
523;0.56518302;0.8528463;-4.21711E-16
525;0.367082905;0.81476353;-4.21711E-16
527;0.534112745;0.79009784;-4.21711E-16
529;0.477021102;0.80458919;-4.21711E-16
531;0.324232418;0.80886737;-4.21711E-16
533;0.309812116;0.77953418;-4.21711E-16
535;0.544061639;0.76477535;-4.21711E-16
537;0.22167782;0.82803206;-4.21711E-16
539;0.079680829;0.76115105;-4.21711E-16
541;0.344658637;0.78308663;-4.21711E-16
543;0.389468792;0.7831143;-4.21711E-16
545;0.213334083;0.80552755;-4.21711E-16
547;0.132403586;0.79653768;-4.21711E-16
549;0.350768068;0.79518476;-4.21711E-16
551;0.146159582;0.77594629;-4.21711E-16
553;-0.001876208;0.76384815;-4.21711E-16
555;0.033863178;0.69437247;-4.21711E-16
557;0.37610764;0.75482188;-4.21711E-16
559;0.069634786;0.79102794;-4.21711E-16
561;-0.002680724;0.72301585;-4.21711E-16
563;0.19080109;0.71531483;-4.21711E-16
565;0.210707815;0.74389123;-4.21711E-16
567;-0.322014338;0.75649471;-4.21711E-16
569;-0.212006169;0.67840732;-4.21711E-16
571;0.101366581;0.73866353;-4.21711E-16
573;0.065738089;0.76056318;-4.21711E-16
575;-0.006016932;0.72295226;-4.21711E-16
577;-0.171215944;0.69098847;-4.21711E-16
579;0.025431935;0.69366615;-4.21711E-16
581;-0.080447575;0.72631976;-4.21711E-16
583;-0.425499476;0.7248649;-4.21711E-16
585;-0.25491823;0.68897098;-4.21711E-16
587;-0.184088751;0.68788602;-4.21711E-16
589;-0.448970088;0.66734996;-4.21711E-16
591;-0.483871719;0.60012138;-4.21711E-16
593;-0.114832569;0.28728685;-4.21711E-16
595;0.01372682;0.71735999;-4.21711E-16
597;-0.271553451;0.70115746;-4.21711E-16
599;-0.183728874;0.66973493;-4.21711E-16
601;0.015290926;0.65878486;-4.21711E-16
603;-0.299228136;0.67906169;-4.21711E-16
605;-0.483575391;0.66313489;-4.21711E-16
607;-0.317812763;0.61171174;-4.21711E-16
609;-0.256332628;0.68057141;-4.21711E-16
611;-0.537513271;0.76984868;-4.21711E-16
613;-0.447179101;0.62465163;-4.21711E-16
615;-0.271039357;0.61013309;-4.21711E-16
617;-0.621763444;0.68618601;-4.21711E-16
619;-0.714742213;0.66083876;-4.21711E-16
621;-0.301900366;0.63352062;-4.21711E-16
623;-0.418840207;0.62324386;-4.21711E-16
625;-0.771322669;0.72394596;-4.21711E-16
627;-0.561378046;0.68756611;-4.21711E-16
629;-0.645832389;0.62064967;-4.21711E-16
631;-0.551689011;0.64598866;-4.21711E-16
633;-0.815523656;0.63055847;-4.21711E-16
635;-0.241946211;0.53372144;-4.21711E-16
637;-0.693583057;0.66756501;-4.21711E-16
639;-0.838628997;0.66459267;-4.21711E-16
641;-0.52837684;0.5965165;-4.21711E-16
643;-0.358094641;0.61979383;-4.21711E-16
645;-0.474593934;0.58963539;-4.21711E-16
647;-0.475493423;0.56305415;-4.21711E-16
649;-0.221000362;0.5455186;-4.21711E-16
651;-0.535024655;0.5611056;-4.21711E-16
653;-0.997185786;0.61787246;-4.21711E-16
655;-0.773618359;0.51938737;-4.21711E-16
657;-0.706421369;0.56696291;-4.21711E-16
659;-0.881804475;0.5425982;0.006455074
661;-0.948123441;0.71309006;0.006455074
663;-0.71449839;0.66949755;0.006455074
665;-0.756083957;0.39178121;0.007649933
667;-1.146028877;0.59534077;0.007649933
669;-1.107617943;0.58238728;0.003954169
671;-0.834077082;0.59905875;0.003954169
673;-1.001652447;0.59068734;0.003954169
675;-1.171785527;0.8881941;0.00275931
677;-0.702001223;0.30071267;0.00275931
679;-0.837745037;0.56840904;0.003856155
681;-0.983720065;0.61877247;0.003856155
683;-1.00045256;0.46145787;0.003856155
685;-0.676619591;0.42966835;0.003856155
687;-0.821041182;0.49469158;0.003856155
689;-1.152540545;0.5676168;-4.21885E-16
691;-0.947792997;0.70424874;-4.21885E-16
693;-0.78573487;0.63678035;-4.21885E-16
695;-0.990624057;0.50042462;-4.21885E-16
697;-1.006583538;0.53032627;-4.21885E-16
699;-0.798463102;0.48320073;-4.21885E-16
701;-0.83752795;0.56810564;-4.21885E-16
703;-1.065216488;0.60716317;-4.21885E-16
705;-0.830362071;0.44761264;-4.21885E-16
707;-1.009558498;0.51595628;-4.21885E-16
709;-1.202509956;0.58384992;-4.21885E-16
711;-1.047394547;0.46775451;-4.21885E-16
713;-0.602604969;0.46599576;-4.21885E-16
715;-0.673961165;0.60810153;-4.21885E-16
717;-0.997382551;0.5011421;-4.21885E-16
719;-0.84192013;0.48681628;-4.21885E-16
721;-0.684450758;0.47199386;-4.21885E-16
723;-1.267968618;0.52499905;-4.21885E-16
725;-1.443582014;0.32810265;-4.21885E-16
727;-1.338244416;0.58039698;-4.21885E-16
729;-1.024107279;0.12471688;-4.21885E-16
731;-1.211990564;0.3011515;-4.21885E-16
733;-1.110490871;0.4795376;-4.21885E-16
735;-1.111856167;0.50293629;-4.21885E-16
737;-1.025432962;0.602868;-4.21885E-16
739;-1.364644349;0.40417789;-4.21885E-16
741;-1.382201195;0.39622833;-4.21885E-16
743;-1.260959156;0.43717082;-4.21885E-16
745;-1.430705795;0.47241911;-4.21885E-16
747;-1.518609411;0.52548741;-4.21885E-16
749;-1.356113416;0.48090945;-4.21885E-16
751;-1.100293723;0.5589415;-4.21885E-16
753;-1.365726168;0.50824409;-4.21885E-16
755;-1.500112234;0.53975789;-4.21885E-16
757;-1.426678583;0.40903278;-4.21885E-16
759;-1.361952325;0.46721859;-4.21885E-16
761;-1.663793881;0.4911333;-4.21885E-16
763;-1.496015218;0.4535117;-4.21885E-16
765;-1.449077724;0.43516401;-4.21885E-16
767;-1.640820631;0.52310535;-4.21885E-16
769;-1.662192163;0.36419851;-4.21885E-16
771;-1.484458141;0.37387867;-4.21885E-16
773;-1.641827927;0.48875125;-4.21885E-16
775;-1.660505948;0.45369666;-4.21885E-16
777;-1.66250424;0.4449466;-4.21885E-16
779;-1.598350844;0.45027382;-4.21885E-16
781;-1.521510867;0.85917546;-4.21885E-16
783;-1.659826524;0.4162401;-4.21885E-16
785;-1.667587951;0.3081132;-4.21885E-16
787;-1.399170332;0.44016307;-4.21885E-16
789;-1.504211695;0.3905147;-4.21885E-16
791;-1.655704164;0.41073619;-4.21885E-16
793;-1.66078326;0.34407605;-4.21885E-16
795;-1.515201102;0.46294866;-4.21885E-16
797;-1.643946145;0.45810979;-4.21885E-16
799;-1.652814008;0.41988042;-4.21885E-16
801;-1.680289483;0.37540489;-4.21885E-16
803;-1.399215119;0.41781342;-4.21885E-16
805;-1.65122506;0.3246002;-4.21885E-16
807;-1.639946923;0.38178406;-4.21885E-16
809;-1.667710758;0.42070324;-4.21885E-16
811;-1.554281048;0.525951;-4.21885E-16
813;-1.658549929;0.37529761;-4.21885E-16
815;-1.644858955;0.33086577;-4.21885E-16
817;-1.60833187;0.4074983;-4.21885E-16
819;-1.629586131;0.41735225;-4.21885E-16
821;-1.629864253;0.4303999;-4.21885E-16
823;-1.625448578;0.33068082;-4.21885E-16
825;-1.631811027;0.37580247;-4.21885E-16
827;-1.637381551;0.35247028;-4.21885E-16
829;-1.65451107;0.3097501;-4.21885E-16
831;-1.622826723;0.33651581;-4.21885E-16
833;-1.648072197;0.40737937;-4.21885E-16
835;-1.64105954;0.41080221;-4.21885E-16
837;-1.59405541;0.29703643;-4.21885E-16
839;-1.631485357;0.18993914;-4.21885E-16
841;-1.615682271;0.32307349;-4.21885E-16
843;-1.626210546;0.36132228;-4.21885E-16
845;-1.593790569;0.34957997;-4.21885E-16
847;-1.596127324;0.48530948;-4.21885E-16
849;-1.622575873;0.6440702;-4.21885E-16
851;-1.603551542;0.18557504;-4.21885E-16
853;-1.607007964;0.35454845;-4.21885E-16
855;-1.614780791;0.40667305;-4.21885E-16
857;-1.596307669;0.32923712;-4.21885E-16
859;-1.572998421;0.64298525;-4.21885E-16
861;-1.583677331;-0.7173987;-4.21885E-16
863;-1.608642292;0.22950153;-4.21885E-16
865;-1.599420348;0.37635441;-4.21885E-16
867;-1.582069134;0.34465858;-4.21885E-16
869;-1.590150696;0.45366073;-4.21885E-16
871;-1.598949739;0.22868162;-4.21885E-16
873;-1.563446195;0.33782164;-4.21885E-16
875;-1.584125403;0.29443884;-4.21885E-16
877;-1.580053143;0.3508693;-4.21885E-16
879;-1.56187018;0.01124965;-4.21885E-16
881;-1.58276467;0.32693808;-4.21885E-16
883;-1.549268136;0.32112202;-4.21885E-16
885;-1.579454359;0.19489646;-4.21885E-16
887;-1.575060932;0.28648102;-4.21885E-16
889;-1.584112203;0.29957577;-4.21885E-16
891;-1.5848468;0.37929132;-4.21885E-16
893;-1.585782032;0.3101671;-4.21885E-16
895;-1.555531456;0.3028054;-4.21885E-16
897;-1.582311203;0.27908389;-4.21885E-16
899;-1.576020017;0.24775505;-4.21885E-16
901;-1.548290691;0.29463204;-4.21885E-16
903;-1.540244195;0.25374489;-4.21885E-16
905;-1.560030848;0.29415437;-4.21885E-16
907;-1.554912564;0.34718966;-4.21885E-16
909;-1.550565486;0.43336449;-4.21885E-16
911;-1.578172973;0.22463548;-4.21885E-16
913;-1.556909987;0.21723786;-4.21885E-16
915;-1.576498168;0.37767141;-4.21885E-16
917;-1.547164598;0.30398113;-4.21885E-16
919;-1.556889128;0.28032564;-4.21885E-16
921;-1.536670967;0.27778631;-4.21885E-16
923;-1.543243897;0.26012066;-4.21885E-16
925;-1.559411663;0.24974244;-4.21885E-16
927;-1.529934568;0.24545552;-4.21885E-16
929;-1.569835618;0.29863741;-4.21885E-16
931;-1.531945006;0.24915457;-4.21885E-16
933;-1.529591602;0.2021198;-4.21885E-16
935;-1.515923379;0.40924831;-4.21885E-16
937;-1.527865589;0.22146119;-4.21885E-16
939;-1.530537066;0.26071969;-4.21885E-16
941;-1.51862558;0.25075846;-4.21885E-16
943;-1.537426474;0.25495364;-4.21885E-16
945;-1.512375863;0.30107723;-4.21885E-16
947;-1.51247669;0.28447179;-4.21885E-16
949;-1.543192116;0.33687795;-4.21885E-16
951;-1.558185717;0.304619;-4.21885E-16
953;-1.525693345;0.24429629;-4.21885E-16
955;-1.528164724;0.317672;-4.21885E-16
957;-1.528781266;0.30362239;-4.21885E-16
959;-1.51347723;0.27118918;-4.21885E-16
961;-1.534012262;0.2832242;-4.21885E-16
963;-1.544857313;0.29936314;-4.21885E-16
965;-1.52943294;0.24180404;-4.21885E-16
967;-1.514077451;0.31230886;-4.21885E-16
969;-1.513205226;0.22251799;-4.21885E-16
971;-1.484444849;0.24097588;-4.21885E-16
973;-1.50386756;0.29569225;-4.21885E-16
975;-1.488937203;0.41361776;-4.21885E-16
977;-1.500366232;0.29782575;-4.21885E-16
979;-1.490782702;0.66297761;-4.21885E-16
981;-1.492211135;0.1805318;-4.21885E-16
983;-1.497543497;0.17370603;-4.21885E-16
985;-1.490428807;0.24993564;-4.21885E-16
987;-1.501699326;0.15550785;-4.21885E-16
989;-1.487380913;0.21799952;-4.21885E-16
991;-1.496643371;0.20148533;-4.21885E-16
993;-1.496824996;0.38292387;-4.21885E-16
995;-1.503010885;0.28616937;-4.21885E-16
997;-1.511610101;0.19700521;-4.21885E-16
999;-1.503488947;0.16720307;-4.21885E-16
1001;-1.481088838;0.24622882;-4.21885E-16
1003;-1.486142729;-0.02156998;-4.21885E-16
1005;-1.487916484;0.07503841;-4.21885E-16
1007;-1.478695644;0.28493538;-4.21885E-16
1009;-1.465336395;0.15268405;-4.21885E-16
1011;-1.485408794;0.19182411;-4.21885E-16
1013;-1.467746326;0.21913108;-4.21885E-16
1015;-1.481913102;0.15586659;-4.21885E-16
1017;-1.471492207;0.24551086;-4.21885E-16
1019;-1.480507665;0.12025132;-4.21885E-16
1021;-1.480436798;0.21926117;-4.21885E-16
1023;-1.496621308;0.23800304;-4.21885E-16
1025;-1.469049249;0.25881531;-4.21885E-16
1027;-1.469221226;0.3905613;-4.21885E-16
1029;-1.480582439;0.12990381;-4.21885E-16
1031;-1.467282784;0.15973361;-4.21885E-16
1033;-1.488423016;0.24639436;-4.21885E-16
1035;-1.469882212;0.24135403;-4.21885E-16
1037;-1.467745962;0.22239954;-4.21885E-16
1039;-1.495623688;0.25502548;-4.21885E-16
1041;-1.478482071;0.19627947;-4.21885E-16
1043;-1.467049233;0.13738395;-4.21885E-16
1045;-1.472493708;0.15215152;-4.21885E-16
1047;-1.471581308;0.21279366;-4.21885E-16
1049;-1.490934131;0.18559737;-4.21885E-16
1051;-1.475160544;0.1589336;-4.21885E-16
1053;-1.456204621;0.24391279;-4.21885E-16
1055;-1.458361781;0.13560918;-4.21885E-16
1057;-1.46068056;0.20048338;-4.21885E-16
1059;-1.447176385;0.20418195;-4.21885E-16
1061;-1.492636651;0.19803482;-4.21885E-16
1063;-1.450394141;0.21997865;-4.21885E-16
1065;-1.45890703;0.15391804;-4.21885E-16
1067;-1.483812036;0.17925703;-4.21885E-16
1069;-1.465246715;0.140633;-4.21885E-16
1071;-1.465398616;0.18614106;-4.21885E-16
1073;-1.465963103;0.22715831;-4.21885E-16
1075;-1.451960544;0.25694103;-4.21885E-16
1077;-1.470911792;0.15694912;-4.21885E-16
1079;-1.458553909;0.19070371;-4.21885E-16
1081;-1.456130029;0.22310877;-4.21885E-16
1083;-1.482451382;0.16603559;-4.21885E-16
1085;-1.474274729;0.16691861;-4.21885E-16
1087;-1.477871591;0.20737566;-4.21885E-16
1089;-1.474567402;0.19674064;-4.21885E-16
1091;-1.443701734;0.21189414;-4.21885E-16
1093;-1.464972062;0.18942555;-4.21885E-16
1095;-1.462911593;0.16933124;-4.21885E-16
1097;-1.442079172;0.21104656;-4.21885E-16
1099;-1.457037207;0.14601556;-4.21885E-16
1101;-1.474167088;0.2112951;-4.21885E-16
1103;-1.473378254;0.16470209;-4.21885E-16
1105;-1.443810688;0.12660281;-4.21885E-16
1107;-1.457476998;0.15679136;-4.21885E-16
1109;-1.473448405;0.16304916;-4.21885E-16
1111;-1.441943642;0.1102265;-4.21885E-16
1113;-1.454404911;0.10743861;-4.21885E-16
1115;-1.449503585;0.11272991;-4.21885E-16
1117;-1.467699887;0.16918513;-4.21885E-16
1119;-1.481405619;0.14543886;-4.21885E-16
1121;-1.460581502;0.19192119;-4.21885E-16
1123;-1.466926653;0.22044274;-4.21885E-16
1125;-1.460172401;0.07991902;-4.21885E-16
1127;-1.439569659;0.11634304;-4.21885E-16
1129;-1.453485623;-0.07776548;-4.21885E-16
1131;-1.472288064;0.186693;-4.21885E-16
1133;-1.4502012;-0.02234814;-4.21885E-16
1135;-1.464948686;-0.0348322;-4.21885E-16
1137;-1.470580421;0.05308098;-4.21885E-16
1139;-1.438386796;0.16009575;-4.21885E-16
1141;-1.474499533;0.16718123;-4.21885E-16
1143;-1.467849009;0.13129799;-4.21885E-16
1145;-1.453286479;0.12483096;-4.21885E-16
1147;-1.45566637;0.17998034;-4.21885E-16
1149;-1.471211778;0.15125443;-4.21885E-16
1151;-1.459753366;-0.09702871;-4.21885E-16
1153;-1.461154033;0.15445639;-4.21885E-16
1155;-1.462759119;0.13597132;-4.21885E-16
1157;-1.481621347;0.10805706;-4.21885E-16
1159;-1.46400079;0.15938895;-4.21885E-16
1161;-1.43987441;0.14881752;-4.21885E-16
1163;-1.455724061;0.16252732;-4.21885E-16
1165;-1.474519417;0.12836399;-4.21885E-16
1167;-1.473874829;0.15215735;-4.21885E-16
1169;-1.464118052;0.13294606;-4.21885E-16
1171;-1.447582703;0.13599025;-4.21885E-16
1173;-1.48429702;0.12737855;-4.21885E-16
1175;-1.474669117;0.16800939;-4.21885E-16
1177;-1.463272178;0.10953911;-4.21885E-16
1179;-1.46241195;0.0914322;-4.21885E-16
1181;-1.463400004;0.1663254;-4.21885E-16
1183;-1.485608384;0.15207434;-4.21885E-16
1185;-1.457697258;0.08562731;-4.21885E-16
1187;-1.461152203;0.15533455;-4.21885E-16
1189;-1.465571536;0.15798408;-4.21885E-16
1191;-1.475717744;0.1004609;-4.21885E-16
1193;-1.454973892;0.11153767;-4.21885E-16
1195;-1.44983938;0.13536695;-4.21885E-16
1197;-1.450117165;0.11354157;-4.21885E-16
1199;-1.452630982;0.10624637;-4.21885E-16
1201;-1.451258022;0.05259554;-4.21885E-16
