Repository: johodges/materials

## A Non-Dimensional Scaling Approach to Modeling Material Pyrolysis

This repository contains the data, scripts, and technical documents required to generate the SPyro cone validation cases.

## Instructions
* Clone this repository with submodules
  ```
  git clone --recurse-submodules https://github.com/johodges/materials
  ```
* Pre-process data
  ```
  python materials/scripts/initialize.py
  ```
* Build latest FDS (example for impi_intel_linux target, but use relevant make target for platform)
  ```
  git clone git@github.com:firemodels/fds.git && cd fds
  cd Build/impi_intel_linux
  ./make_fds.sh
  ln -s fds_impi_intel_linux fds
  cd ../..
  ```
* Run cases
  ```

File: data/rise_materials/Testdata-2196.txt
Keywords
Material1;Material2;Material3;Material4;Product;Object;Scenario;Method;Reference;Comment;Owner;IsPublic;ImportDate
Polyester fabric;;;;IN8-3;Curtain;;ISO 5660;TRANSFEU;;TRANSFEU;1;2011-08-16 12:47:31
Scalars
Flux (kW/m2);tig (s);qmax (kw/m2);qtotal (MJ/m2);q180 (kw/m2);q300 (kw/m2);Sample mass (g);Mass loss (g);DHc (MJ/kg);Peak smoke production (m2/m2s);Total smoke produced (m2/m2);Specific extinction area (avg) (m2/kg);MARHE (kW/m2);Area exposed (m2);Observations;Test date (YYYY-MM-DD);Test identifier;Product thickness (mm);Thickness1 (mm);Thickness2 (mm);Thickness3 (mm);Thickness4 (mm);Product density (kg/m3);Density1 (kg/m3);Density2 (kg/m3);Density3 (kg/m3);Density4 (kg/m3);Product area weight (kg/m2);Area weight1 (kg/m2);Area weight2 (kg/m2);Area weight3 (kg/m2);Area weight4 (kg/m2)
25;270;70.37;4.15;;;1.81;1.54;23.82;;95.74;;6.72;0.0088;Distortion. Melting. Glowing. Flashing from 192s. End flame at 356s.
;2011-07-18;c_LSFIRE_IN-8-3_25a;0.4;;;;;;;;;;;;;;
VectorData
Time (s);HRR (kW/m2);Mass (g);SPR (m2/(m2*s))
1;1.949166571;1.81;0.001542992
3;1.986448014;1.74564459;0.004430488
5;1.892421102;1.80482228;0.004430488
7;1.978694424;1.41989838;0.004430488
9;1.874139635;1.77942055;0.002887496
11;2.290860015;1.76780067;0.006083092
13;2.028014663;1.90854925;0.004679014
15;2.05908494;1.81915093;0.005886036
17;1.787163912;1.79850859;0.017792301
19;1.706229249;1.84369076;0.020397568
21;1.421505251;1.77214218;0.027876929
23;1.170677248;1.82205714;0.026393512
25;0.879694606;2.22512063;0.031153869
27;0.930672706;1.70309635;0.019247604
29;1.112271675;1.81210336;0.019635615
31;1.113744674;1.82790292;0.008960657
33;1.022268401;1.95100778;0.015751815
35;0.874650134;1.85812355;0.011223068
37;0.757498432;1.7575079;0.025282724
39;0.390574088;1.80819911;0.031264395
41;0.481694513;1.86274544;0.048482647
43;0.224622506;1.80489261;0.060196853
45;0.352007188;1.72576498;0.074216817
47;0.421051724;1.7802775;0.067284743
49;0.587576943;1.7950673;0.065496936
51;0.421094659;1.81431762;0.050917952
53;0.337667534;1.69808363;0.039297129
55;0.384059981;1.78343975;0.029205621
57;0.314780247;1.49280022;0.033146925
59;0.526444693;1.77016233;0.035239385
61;0.588488339;1.75084304;0.035979838
63;0.504648084;1.81205378;0.032089528
65;0.370610007;1.7937776;0.036204459
67;0.391862761;1.8318243;0.029228527
69;0.400622312;1.80070662;0.027774277
71;0.685773623;1.73975238;0.033950922
73;0.723479738;1.78036224;0.037886499
75;0.689052956;1.77368972;0.041410907
77;0.49303258;1.80280051;0.044668552
79;0.453369773;1.72926081;0.042108089
81;0.347427955;1.73493484;0.036427523
83;0.528581271;1.78898621;0.029497714
85;0.44260904;1.79336919;0.021479719
87;0.495839847;1.81828407;0.01412912
89;0.509472967;1.76152574;0.008864232
91;0.611319084;1.7836976;0.013701249
93;0.540324543;1.58993356;0.024968094
95;0.406323734;1.7793065;0.025364274
97;0.357713602;1.74204462;0.036545288
99;0.308762919;1.76187465;0.041592372
101;0.329797397;1.83141589;0.044239803
103;0.202138456;1.72814242;0.035462173
105;0.359582672;1.87147174;0.036966911
107;0.397122008;1.69226625;0.025785896
109;0.421978277;1.74007109;0.020738813
111;0.316046448;1.87785395;0.009378564
113;0.561185862;1.80146123;0.006939997
115;0.683131548;1.70444195;0.002984834
117;0.796440633;1.79512996;0.002984834
119;0.513997448;1.78856788;0.010909509
121;0.589796143;1.80051278;0.018764354
123;0.445638265;1.66509609;0.025194729
125;0.262075135;1.72650336;0.030180629
127;0.311754288;1.71942108;0.041395674
129;0.351537941;1.75772382;0.034016485
131;0.372122979;1.72568338;0.032648105
133;0.48548138;1.71730149;0.026167081
135;0.862427996;1.71591713;0.018246995
137;0.769064846;1.76166323;0.007031951
139;0.85318688;1.72283938;0.006486465
141;0.7434421;1.83089659;0.006148736
143;0.688149137;1.76101455;0.012982985
145;0.394607323;1.70539175;0.019572498
147;0.656736304;1.76244174;0.026007843
149;0.827771275;1.6626898;0.031708653
151;0.643065455;1.68652009;0.032062799
153;0.75196889;1.75593286;0.030084625
155;0.694422572;1.67043067;0.023495112
157;0.887538861;1.74336317;0.017059767
159;0.842948331;1.75979383;0.011358957
161;1.054031786;1.76585103;0.005678899
163;0.841632114;1.60685242;0.000822824
165;0.929366005;1.67790559;0.00563729
167;0.710780357;1.69432814;0.013358359
169;0.505591142;1.7675009;0.024648056
171;0.389815448;1.61708118;0.039347671
173;0.387481327;1.64234722;0.04964875
175;0.482329836;1.79111031;0.055121407
177;0.485603978;1.68705968;0.047400338
179;0.636012831;1.72237192;0.038469198
181;0.549894597;1.71751922;0.022946758
183;0.898266041;1.78703476;0.014325539
185;0.86167584;1.66844091;0.004038417
187;1.111785984;1.8174686;0.007875435
189;1.166269435;1.6906051;0.011039842
191;1.230310943;1.70089968;0.017620043
193;1.165028123;1.68283673;0.034244751
195;1.404020022;1.64653321;0.045032976
197;1.384896545;1.65501744;0.055325485
199;1.004124353;1.62730092;0.060137827
201;0.931868988;1.61334868;0.066422148
203;0.785469212;1.63112944;0.062293025
205;0.66955737;1.6945959;0.0515048
207;0.891142022;1.67546594;0.041503498
209;0.835236433;1.69497997;0.040528207
211;0.936466393;1.73527428;0.033508537
213;1.019743112;1.67085982;0.029508762
215;1.155881956;1.65642884;0.041503312
217;1.086252587;1.66568211;0.046699158
219;0.78988012;1.67995937;0.043519809
221;0.985166275;1.72542373;0.051097659
223;0.982328616;1.66011176;0.052433091
225;1.067777387;1.67932015;0.054238063
227;1.114972373;1.58591526;0.061391
229;0.243480688;1.60933534;0.073168513
231;1.039048392;1.55220061;0.073330784
233;0.868056968;1.59644244;0.078235393
235;1.00031658;1.52884949;0.079703951
237;1.065751437;1.54202459;0.07685085
239;1.109126883;1.6709049;0.072443692
241;1.048029447;1.6040296;0.065779306
243;1.256416841;1.42782363;0.059564311
245;1.591906978;1.57805583;0.056797287
247;1.920691131;1.60714092;0.049110719
249;2.117967711;1.64580249;0.054823869
251;2.456300413;1.62820926;0.060323056
253;2.409899888;1.59562201;0.069390591
255;2.216749116;1.53463442;0.077789269
257;2.032937734;1.56365054;0.094222735
259;1.707641305;1.53085819;0.088069766
261;1.841559048;1.57045244;0.092939161
263;1.651327157;1.40935227;0.085146503
265;1.841089479;1.50440568;0.06424677
267;1.763591897;1.42088695;0.047193123
269;2.208890734;1.59008728;0.239506491
271;5.113739805;1.58078262;0.476266103
273;10.3551596;1.74554812;0.759089939
275;15.91107751;1.50908844;1.082617103
277;21.25478203;1.63490071;1.403313646
279;24.88437499;1.41299236;1.582343195
281;28.37715731;1.4448872;1.839769624
283;34.56459066;1.35872822;2.202046097
285;43.36924355;1.27010075;2.641978057
287;52.53029089;1.21389643;3.026949777
289;61.89163387;1.14822608;3.256190406
291;68.91627148;1.03031652;3.311683838
293;70.36778628;0.89533573;3.259888461
295;70.3634634;0.84081555;2.969985371
297;67.80892501;0.69194202;2.577566901
299;60.46041684;0.7270762;2.126885044
301;52.15199862;0.72894741;1.668824443
303;43.82137484;0.6817322;1.123088789
305;37.34805186;0.69402781;0.678767706
307;32.17495669;0.67733344;0.393894986
309;28.09126474;0.59434303;0.251630764
311;24.15351232;0.52059867;0.157235195
313;21.9217965;0.53313275;0.111974477
315;18.70125063;0.53735435;0.082739527
317;16.04696352;0.53848987;0.049054995
319;14.0425582;0.51736068;0.028306327
321;12.26973496;0.55985933;0.016386844
323;11.28576929;0.51126021;0.006867431
325;10.46475567;0.55666507;0.006867431
327;9.926464725;0.515448;0.00685773
329;9.47037883;0.43436487;0.00685773
331;8.902579484;0.55006964;0.004264741
333;8.183931656;0.46242262;-4.44783E-16
335;7.441150845;0.56644891;-4.44783E-16
337;7.098426503;0.56860186;-4.44783E-16
339;7.042200503;0.48004967;-4.44783E-16
341;6.890664344;0.53427999;-4.44783E-16
343;6.695372934;0.48653466;-4.44783E-16
345;6.364367436;0.45730576;-4.44783E-16
347;6.165901911;0.49366247;-4.44783E-16
349;5.710938954;0.44308936;-4.44783E-16
351;5.035931193;0.54933621;0.000597614
353;4.404570589;0.46824316;0.001988572
355;3.977782118;0.37861584;0.001988572
357;3.657692089;0.37516328;0.003175914
359;3.455547468;0.42136288;0.003175914
361;3.408332903;0.47473762;0.0025783
363;3.201919163;0.45707676;0.001187342
365;2.944278559;0.49785837;0.001187342
367;2.666723936;0.5551901;-4.44263E-16
369;2.364476989;0.4773445;0.009450478
371;2.30435787;0.48984522;0.02104999
373;2.283386247;0.49913184;0.02104999
375;2.189544621;0.50096969;0.02104999
377;2.31473608;0.49818339;0.02104999
379;2.18302655;0.40634227;0.011599512
381;2.295369198;0.45184991;-4.44089E-16
383;2.113130392;0.61530002;-4.44089E-16
385;1.86506835;0.5155305;-4.44089E-16
387;1.770492124;0.48054237;-4.44089E-16
389;1.714770834;0.44629714;-4.44089E-16
391;1.934887854;0.50191995;-4.44089E-16
393;1.74405815;0.44370829;-4.44089E-16
395;1.79820844;0.41189053;-4.44089E-16
397;1.966353392;0.46946118;-4.44089E-16
399;1.765516243;0.44798128;-4.44089E-16
401;1.976751313;0.47932976;-4.44089E-16
403;1.650606014;0.58267987;-4.44089E-16
405;1.489333174;0.556107;0.000320981
407;1.312574393;0.48964958;0.000320981
409;1.281949803;0.4702203;0.000320981
411;1.289615297;0.43011351;0.000320981
413;1.309984155;0.43471152;0.000320981
415;1.548878395;0.42598838;-4.44089E-16
417;1.843268843;0.48586614;-4.44089E-16
419;1.785538508;0.43224302;-4.44089E-16
421;1.844811555;0.46048199;-4.44089E-16
423;1.951811312;0.44329221;1.91937E-05
425;1.520395696;0.47702445;1.91937E-05
427;1.203776784;0.47287227;0.002237426
429;1.191400644;0.4257418;0.002237426
431;1.363433839;0.40386972;0.002237426
433;1.458704605;0.49407043;0.002218232
435;1.542939201;0.45333254;0.002218232
437;1.797328618;0.49942756;-4.44089E-16
439;1.546679589;0.27936472;-4.44089E-16
441;1.262023262;0.16408774;-4.44089E-16
443;1.275287152;0.02146886;-4.44089E-16
445;0.984039795;0.4343563;-4.44089E-16
447;1.217972244;0.41897687;-4.44089E-16
449;1.557047321;0.4028284;-4.44089E-16
451;1.593321075;0.44434524;-4.44089E-16
453;1.546869483;0.36793494;-4.44089E-16
455;1.588151085;0.65555647;-4.44089E-16
457;1.339340507;1.19732422;-4.44089E-16
459;1.336732735;0.40685256;-4.44089E-16
461;1.314922698;0.40963886;0.00158929
463;1.223554201;0.43606568;0.002076424
465;1.615037128;0.45992978;0.002076424
467;1.60112718;0.41200684;0.002076424
469;1.950378497;0.4110408;0.002076424
471;1.851769054;0.45266764;0.000487134
473;1.562223194;0.42352349;-4.44002E-16
475;1.323624355;0.43903139;0.001357227
477;1.209891091;0.44075655;0.001357227
479;1.342820102;0.41840528;0.008821781
481;1.341726586;0.30166686;0.008821781
483;1.520676673;0.41934561;0.008821781
485;1.538627293;0.43660392;0.007464554
487;1.804313368;0.48158098;0.007464554
489;1.699657837;0.4073083;-4.42701E-16
491;1.329898078;0.52642191;-4.42701E-16
493;1.388562734;0.42503768;-4.42701E-16
495;1.197590441;0.42907806;-4.42701E-16
497;1.445618733;0.37817182;0.007958855
499;1.445261232;0.39125225;0.007958855
501;1.665044173;0.42407976;0.007958855
503;1.622572168;0.37874567;0.007958855
505;1.61228696;0.43502662;0.007958855
507;1.531449199;0.6674617;-4.42701E-16
509;1.704803215;0.48772698;-4.42701E-16
511;1.500707668;0.34901189;-4.42701E-16
513;1.189579259;0.4144005;-4.42701E-16
515;1.236864282;0.40706172;0.001799893
517;1.218262234;0.42146701;0.001799893
519;1.25709577;0.30863283;0.001799893
521;1.277447163;0.43526508;0.001799893
523;1.483109578;0.42263815;0.001799893
525;1.697370947;0.51454824;-4.42701E-16
527;1.543497996;0.39351203;-4.42701E-16
529;1.81240308;0.35595218;-4.42701E-16
531;1.589107839;0.32934595;-4.42701E-16
533;1.422435647;0.40016021;-4.42701E-16
535;1.307557949;0.34007012;-4.42701E-16
537;1.265386966;0.36365204;-4.42701E-16
539;1.414461322;0.29828912;-4.42701E-16
541;1.468072304;0.35211735;-4.42701E-16
543;1.43301263;0.42164822;-4.42701E-16
545;1.756008917;0.34863143;-4.42701E-16
547;1.762412108;0.40719155;-4.42701E-16
549;1.842785929;0.43174761;-4.42701E-16
551;1.767360599;0.38782313;-4.42701E-16
553;1.817039674;0.11846966;-4.42701E-16
555;1.458443971;0.37282055;-4.42701E-16
557;1.64112411;0.39206231;0.004618725
559;1.283547602;0.39432615;0.004618725
561;1.420151549;0.31207142;0.004618725
563;1.455213497;0.33056217;0.004618725
565;1.700596546;0.36678905;0.004618725
567;1.803410978;0.33603019;-4.42701E-16
569;1.734118677;0.32564861;-4.42701E-16
571;1.652641881;0.41810505;-4.42701E-16
573;1.460561397;0.37478642;-4.42701E-16
575;1.458427393;0.47841827;0.003686846
577;1.312033275;0.36462799;0.003686846
579;1.476902517;0.3378162;0.003686846
581;1.611028695;0.35704083;0.003686846
583;1.612095425;0.38267291;0.003686846
585;1.726499313;0.38951672;-4.42701E-16
587;1.552250427;0.39924151;-4.42701E-16
589;1.517365295;0.39350752;-4.42701E-16
591;1.135921146;0.39404576;-4.42701E-16
593;1.212792183;0.35467466;-4.42701E-16
595;1.32086534;0.30618597;-4.42701E-16
597;1.583616143;0.38007639;-4.42701E-16
599;1.697187323;0.35843465;-4.42701E-16
601;1.478088567;0.41797072;-4.42701E-16
603;1.788934896;0.36323777;-4.42701E-16
605;1.48058681;0.42708785;-4.42701E-16
607;1.302811621;0.37277277;0.005874889
609;1.19025951;0.35217235;0.005874889
611;1.628719351;0.36040819;0.005874889
613;1.74731106;0.31918346;0.005874889
615;1.719058162;0.33548564;0.005874889
617;1.824442513;0.37987308;-4.42701E-16
619;1.786712513;0.50128614;-4.42701E-16
621;1.587996483;0.62538859;-4.42701E-16
623;1.316583013;0.5589235;-4.42701E-16
625;1.292178315;0.28275192;-4.42701E-16
627;1.368669814;0.3710377;-4.42701E-16
629;1.483653042;0.29702107;-4.42701E-16
631;1.778214822;0.40682281;-4.42701E-16
633;1.685873914;0.39697992;-4.42701E-16
635;1.809983843;0.32320175;-4.42701E-16
637;1.452375397;0.38054926;-4.42701E-16
639;1.323585526;0.45048268;0.000611586
641;1.282420681;0.32488363;0.006045989
643;1.391466701;0.33284765;0.006045989
645;1.417616057;0.33541848;0.006045989
647;1.503640184;0.33727391;0.00680542
649;1.754383728;0.29466301;0.006645258
651;1.562817825;0.36428088;0.001210856
653;1.454633167;0.30547193;0.001210856
655;1.371159135;0.33735865;0.001210856
657;1.210898444;0.35373792;0.007038578
659;1.237650362;0.34800619;0.011130408
661;1.277737751;0.31219764;0.011130408
663;1.500489098;0.31462467;0.011130408
665;1.523297203;0.37255414;0.011130408
667;1.512034414;0.36233439;0.004543255
669;1.81427961;0.33665092;-4.42701E-16
671;1.811205744;0.37982395;0.005186366
673;1.714196042;0.31704989;0.005186366
675;1.511948628;0.3707501;0.008622069
677;1.279455107;0.27285989;0.008972671
679;1.4008126;0.27645806;0.013750928
681;1.262089089;0.32157126;0.012948707
683;1.456616694;0.29780183;0.012948707
685;1.482351212;0.30264641;0.009513004
687;1.633314619;0.30397127;0.009162402
689;1.758816842;0.30543226;0.004384145
691;1.910525562;0.36918813;-4.42701E-16
693;1.994809688;0.32215278;0.013808668
695;1.781654841;0.35191179;0.013808668
697;1.723298845;0.39887051;0.014474216
699;1.621917467;0.25479063;0.018056153
701;1.543032187;0.32197336;0.025737529
703;1.556394916;0.30231328;0.015904254
705;1.55304404;0.22664633;0.021067268
707;1.506830624;0.25051809;0.022421045
709;1.834929175;0.33148312;0.024270652
711;1.974369049;0.24940015;0.018542535
713;2.028942155;0.30879016;0.016989587
715;2.254167298;0.3050225;0.02049956
717;2.021326703;0.30294618;0.028504208
719;2.065495771;0.28802024;0.041176791
721;1.718875432;0.27474237;0.05374691
723;1.663217114;0.27669067;0.065963714
725;1.743589083;0.28761814;0.074453093
727;1.53268386;0.20551758;0.080067139
729;1.720192221;0.23139805;0.074152821
731;1.859758755;0.10091159;0.06564172
733;2.093532275;0.29137814;0.059649367
735;1.916973126;0.24797431;0.053357267
737;2.133379827;0.2898067;0.048265313
739;1.999350439;0.30189721;0.040492286
741;2.011591866;0.37564923;0.044239187
743;1.982639116;0.36961772;0.046220585
745;1.761563113;0.23674751;0.052417972
747;2.036657109;0.24409621;0.055454412
749;1.47001257;0.29067987;0.061539028
751;1.652177703;0.3015226;0.062991839
753;1.635695797;0.50142138;0.055092976
755;2.001232286;0.24993252;0.045981192
757;1.856143027;0.4417059;0.032398686
759;2.077648276;0.32315622;0.024735213
761;2.223056151;0.28319549;0.016470695
763;2.001415285;0.3059412;0.014047108
765;2.13031702;0.22451501;0.013173053
767;1.864251062;0.29702107;0.016558922
769;1.87647448;0.28297461;0.026068585
771;1.66762223;0.27577151;0.026019171
773;1.828304916;0.25689039;0.035204103
775;1.932387431;0.2902638;0.033772711
777;1.838991329;0.2024554;0.030720709
779;1.872842613;0.2000969;0.02378786
781;2.135192546;0.22383253;0.020889803
783;2.308640681;0.07668505;0.011399027
785;2.223410197;0.05989557;0.005748604
787;2.312592794;0.24160382;0.005414737
789;2.161083993;0.18739107;0.004048193
791;2.197399165;1.0619508;0.008612394
793;1.968142452;1.0619508;0.008612394
795;1.906746217;0.27928313;0.018358285
797;1.923272161;0.25800067;0.024572576
799;1.890420657;0.219885;0.020524383
801;1.948448362;0.19843079;0.020458471
803;1.947721514;0.23398285;0.024572331
805;2.119147031;0.23815306;0.016687152
807;2.054619816;0.29583415;0.01047286
809;2.228451463;0.36193996;0.011821204
811;2.208882055;0.27831935;0.007322916
813;2.225741437;0.24221103;0.003209056
815;2.239366419;0.21164916;0.006807836
817;2.147307001;0.24947498;0.006807836
819;2.221241329;0.22432929;0.01802458
821;1.787280634;0.74710187;0.01802458
823;1.937828535;0.00552369;0.01802458
825;1.920346902;0.28588082;0.012565089
827;1.856313456;0.2007298;0.012565089
829;2.054862299;0.23833247;-4.05231E-16
831;2.000285574;0.25958202;-4.05231E-16
833;2.185071962;0.22896877;-4.05231E-16
835;2.335057126;0.2443225;-4.05231E-16
837;2.331674097;0.28878703;-4.05231E-16
839;2.342364426;0.26627212;-4.05231E-16
841;1.931741482;0.25822336;-4.05231E-16
843;1.989684191;0.21843393;0.003415317
845;2.197071633;0.21875128;0.003415317
847;2.016081619;0.09871491;0.004524187
849;1.898951255;0.1650948;0.009474554
851;1.689636476;0.12849196;0.009474554
853;2.036339442;0.1811486;0.007017998
855;2.120850453;0.23619936;0.007017998
857;2.139823221;0.28844578;0.005909129
859;2.238795921;0.20947232;0.000958761
861;2.245374615;0.28251706;0.000958761
863;2.433030362;0.25897842;-4.06619E-16
865;2.10067778;0.27633139;-4.06619E-16
867;2.054966402;0.19499987;-4.06619E-16
869;2.131335865;0.23415821;0.002817891
871;1.90276085;0.24426525;0.002817891
873;1.694450672;0.15698743;0.002817891
875;1.794213121;0.16782971;0.002817891
877;2.287674586;0.27247898;0.002817891
879;2.041400866;0.21463426;-4.06619E-16
881;2.268234401;0.23616555;-4.06619E-16
883;2.208749222;0.19041178;-4.06619E-16
885;2.338630687;0.22816051;-4.06619E-16
887;1.882258656;0.24879429;-4.06619E-16
889;1.649426502;0.16551493;0.006157213
891;1.77209825;0.25895273;0.00775317
893;1.860807238;0.17756982;0.00775317
895;2.079666067;0.16962383;0.00775317
897;2.11805795;0.21668488;0.00775317
899;2.073447562;0.25627912;0.001595958
901;1.807238659;0.25740699;-4.05925E-16
903;1.904373575;0.23471447;0.004163893
905;1.730513649;0.19385623;0.004163893
907;1.757205968;0.14576198;0.004163893
909;2.058415467;0.14145609;0.00598273
911;2.164055694;0.1880988;0.00598273
913;2.365602825;0.17128408;0.001818837
915;2.141001258;0.23726952;0.001818837
917;2.089365195;0.20487026;0.001934442
919;2.165187602;0.24875282;0.001277205
921;1.977311395;0.15806571;0.001365316
923;2.118754999;0.14702779;0.006797451
925;2.288352826;0.18362296;0.006797451
927;2.33451585;0.202514;0.006681847
929;2.336620616;0.16364778;0.005520246
931;2.000134324;0.22481434;0.005432135
933;1.804174016;0.17440351;0.006860961
935;1.800597512;0.19552458;0.01152246
937;2.052405381;0.11719214;0.013300097
939;2.226094642;0.151198;0.015263865
941;2.268698475;0.1633737;0.017398643
943;2.32569018;0.17929137;0.010537682
945;2.151638322;0.23276032;0.005876182
947;2.168757139;0.20149658;0.010133725
949;1.818761831;0.180829;0.011053312
951;2.138998604;0.18782698;0.016295206
953;2.455521904;0.18880068;0.016459388
955;2.530152169;0.15458159;0.016459388
957;2.661015967;0.13295564;0.010424209
959;2.62578693;0.16442448;0.007540854
961;2.286686383;0.19768745;0.001267991
963;2.069253348;0.34690312;0.001255462
965;2.314353391;0.22289399;0.003554376
967;2.53641487;0.14550955;0.007064175
969;2.700487387;0.15255847;0.007064175
971;2.572311571;0.14765483;0.006290984
973;2.479954212;0.15599525;0.006139331
975;2.356778106;0.19513601;0.00911818
977;2.235207957;0.16717111;0.006601129
979;2.361423697;0.135233;0.013511643
981;2.397333084;0.18313025;0.01518122
983;2.628251488;0.13401859;0.01518122
985;2.487324962;0.16652018;0.009903456
987;2.424383478;0.19853538;0.009617387
989;2.27459058;0.20097998;0.004803028
991;2.134342088;0.16691462;0.009827769
993;2.489615207;0.15637211;0.017424556
995;2.544874715;0.11407045;0.02018428
997;2.709889355;0.15751755;0.021877518
999;2.470849049;0.17228166;0.019781363
1001;2.219688296;0.14808263;0.014939143
1003;2.197209931;0.14867225;0.015148463
1005;2.432560204;0.19337524;0.023423654
1007;2.603826182;0.1479546;0.025080673
1009;2.717046788;0.13522534;0.028637504
1011;2.497627667;0.09408535;0.032704985
1013;2.386153938;0.16158318;0.033514518
1015;2.46833817;0.15055338;0.03286766
1017;2.46603649;0.15186065;0.031585446
1019;2.867285926;0.16677082;0.038729582
1021;2.619387558;0.10644227;0.038751849
1023;2.708777717;0.10797223;0.03497957
1025;2.31279736;0.15630494;0.027611591
1027;2.495938656;0.18775576;0.033358876
1029;2.532653944;0.18562805;0.030409621
1031;2.712832985;0.17047176;0.024207243
1033;2.678955835;0.16231255;0.021526372
1035;2.433652976;0.10168423;0.022234788
1037;2.401874727;0.14036338;0.020371734
1039;2.406867716;0.1457719;0.01929425
1041;2.755468522;0.06731143;0.025377026
1043;2.922943189;0.11027124;0.025783504
1045;2.849035017;0.20353909;0.023306761
1047;2.610852626;0.16826923;0.021573144
1049;2.621749228;0.31014432;0.024214924
1051;2.685791705;0.16448353;0.026334666
1053;2.973145228;0.10864841;0.030876878
1055;2.917971462;0.22221736;0.035438927
1057;3.064413904;0.0954909;0.032542429
1059;2.666613919;0.14535583;0.027360844
1061;2.652852952;0.21531449;0.030856408
1063;2.753764788;0.1374432;0.040802707
1065;2.970650073;0.10478789;0.043763721
1067;2.939278017;0.08772433;0.042910183
1069;2.83604484;0.15381255;0.041416082
1071;2.686991793;0.1284541;0.035784812
1073;2.744927633;0.14075782;0.030688692
1075;2.748308714;0.14750697;0.031557565
1077;2.987503855;0.12219991;0.036325075
1079;3.233635518;0.01295488;0.039018979
1081;2.948426969;0.08549429;0.038489338
1083;2.772973933;0.15991483;0.033511255
1085;2.657977638;0.11046237;0.028704915
1087;2.79403863;0.1475525;0.040201292
1089;3.135395208;0.03968373;0.044973162
1091;3.251924817;0.0737234;0.045158947
1093;2.967155366;0.11998971;0.041551709
1095;3.085290509;0.14259747;0.04496647
1097;2.948475176;0.11448653;0.031274105
1099;2.792547248;0.13495892;0.027057515
1101;3.062308446;0.08530902;0.027590834
1103;3.031210602;0.09981708;0.024214796
1105;2.713669313;0.07699655;0.017026131
1107;2.501170811;0.10375649;0.013279307
1109;2.676842197;0.13479709;0.015693382
1111;2.72544161;0.07788549;0.015693091
1113;3.158518091;0.11776959;0.023115967
1115;2.964804728;0.0633008;0.02267453
1117;3.056885295;0.10065509;0.024124255
1119;2.960134228;0.10001408;0.023083987
1121;3.021769956;0.09593853;0.026074784
1123;3.171767569;0.11629057;0.022251437
1125;3.443683937;0.06960638;0.025753778
1127;3.309637401;0.10240774;0.024304053
1129;3.254232688;0.12257271;0.021690291
1131;3.172222408;0.14315555;0.020352394
1133;2.991939452;0.11778717;0.024245835
1135;3.135441249;0.10156207;0.026225156
1137;3.321105149;0.07615268;0.028653514
1139;3.322698431;0.07403489;0.024003964
1141;3.027465604;0.0389521;0.018383825
1143;2.838358553;0.13680038;0.017465861
1145;2.937201764;0.10228152;0.01830017
1147;3.036871899;0.11082525;0.015972763
1149;3.312071489;0.08181904;0.022965447
1151;3.326087131;0.08564621;0.022615655
1153;3.355358584;0.11643076;0.01604065
1155;3.114311012;0.10906629;0.012397174
1157;3.356097034;0.09313104;0.025313753
1159;3.40152262;0.08487717;0.019694493
1161;3.563648315;0.06816522;0.017685454
1163;3.455411717;0.04607811;0.021051785
1165;3.339222749;0.10492989;0.018441315
1167;3.178631958;0.07262528;0.006123805
1169;3.415629265;0.10047974;0.014761271
1171;3.534259475;0.02989809;0.026744545
1173;3.559311815;0.03251264;0.028434858
1175;3.257489221;-0.00025357;0.032396378
1177;3.307095174;0.10150662;0.037123013
1179;3.179092554;0.11350246;0.03235238
1181;3.186311541;0.06834824;0.029030244
1183;3.421227848;0.02028014;0.031635039
1185;3.465897294;0.04651762;0.033833776
1187;3.332655838;0.06507554;0.031004153
1189;3.296934928;0.04496963;0.025763897
1191;3.301227088;0.07485712;0.029771229
1193;3.098213802;0.08066774;0.03501709
1195;3.263620242;0.09166419;0.038721345
1197;3.345287009;0.04105772;0.043247696
1199;3.545653887;0.04846547;0.050371081
1201;3.25641796;0.03982753;0.044825996

File: data/rise_materials/Testdata-2197.txt
Keywords
Material1;Material2;Material3;Material4;Product;Object;Scenario;Method;Reference;Comment;Owner;IsPublic;ImportDate
Polyester fabric;;;;IN8-3;Curtain;;ISO 5660;TRANSFEU;;TRANSFEU;1;2011-08-16 12:49:43
Scalars
Flux (kW/m2);tig (s);qmax (kw/m2);qtotal (MJ/m2);q180 (kw/m2);q300 (kw/m2);Sample mass (g);Mass loss (g);DHc (MJ/kg);Peak smoke production (m2/m2s);Total smoke produced (m2/m2);Specific extinction area (avg) (m2/kg);MARHE (kW/m2);Area exposed (m2);Observations;Test date (YYYY-MM-DD);Test identifier;Product thickness (mm);Thickness1 (mm);Thickness2 (mm);Thickness3 (mm);Thickness4 (mm);Product density (kg/m3);Density1 (kg/m3);Density2 (kg/m3);Density3 (kg/m3);Density4 (kg/m3);Product area weight (kg/m2);Area weight1 (kg/m2);Area weight2 (kg/m2);Area weight3 (kg/m2);Area weight4 (kg/m2)
25;367;76.68;3.40;;;1.83;1.45;20.23;;175.22;;4.77;0.0088;Distortion. Melting. Glowing. Flashing from 239s. End flame at 461s. 
;2011-07-18;c_LSFIRE_IN-8-3_25b;0.4;;;;;;;;;;;;;;
VectorData
Time (s);HRR (kW/m2);Mass (g);SPR (m2/(m2*s))
1;0.928114275;1.83;0.008154211
3;0.460228552;1.86544556;0.017711948
5;0.685913699;1.9452816;0.043289525
7;0.336563462;1.76616955;0.052963372
9;0.1348732;1.70326295;0.055152351
11;0.09594186;1.75379121;0.060973355
13;0.277369506;1.76708366;0.0611636
15;0.156681026;1.81367981;0.051225121
17;0.354233528;1.74763443;0.052921947
19;0.184187323;1.79634469;0.056184781
21;-0.035416975;1.28035077;0.056876127
23;0.124241712;1.7823787;0.057470501
25;0.124107413;1.7453825;0.055573097
27;0.474412512;1.72987464;0.057384668
29;0.269718481;1.7429455;0.056154085
31;0.031271047;1.71311176;0.054740171
33;-0.21154283;1.76394537;0.061671901
35;0.173242348;1.79859711;0.069606769
37;0.233568822;1.70909636;0.07422634
39;0.09479563;1.78220338;0.078138091
41;-0.286680649;1.80201251;0.083330675
43;-0.275966547;1.83531669;0.083291674
45;-0.247866509;1.84356907;0.078923446
47;-0.090858127;1.96107533;0.08145974
49;0.052385836;1.87122394;0.091280991
51;0.065383748;1.67314333;0.089082594
53;-0.366201477;1.78397561;0.085497005
55;-0.513713659;1.87276532;0.086883662
57;-0.141201182;1.78221263;0.085362983
59;0.035801712;1.78548972;0.08227998
61;0.08745548;1.71607521;0.094116569
63;0.03814815;1.80348912;0.096784477
65;-0.217608355;1.67451865;0.097484406
67;-0.235612712;1.74594548;0.101897161
69;-0.095185035;1.79399097;0.110117919
71;0.046448119;1.74668379;0.115272943
73;0.203175022;1.70161978;0.118045664
75;0.085084272;1.76217266;0.118864872
77;-0.159690183;1.57197528;0.118107785
79;-0.041173921;1.79538479;0.108242231
81;0.211127265;1.7100845;0.104990659
83;0.773852511;1.79874467;0.106225751
85;0.973063304;1.62273439;0.102038342
87;0.584053256;1.76390836;0.087582835
89;0.207522066;1.76698188;0.084011042
91;0.607052537;1.73593938;0.078884087
93;0.717558076;1.77663734;0.080283638
95;0.943698936;1.77663734;0.074443701
97;0.803987868;1.65900202;0.084129251
99;0.658695926;1.71965668;0.083380531
101;0.427726723;1.72690242;0.072184799
103;0.391160724;1.75464056;0.060318364
105;0.624463823;1.74008383;0.065055268
107;0.470630157;1.70517349;0.068645392
109;0.884358435;1.80948909;0.076320981
111;0.739534763;1.76624357;0.079769091
113;0.910954308;1.74121905;0.07768639
115;0.608206325;1.75808372;0.076967474
117;0.672000565;1.72899802;0.07400471
119;0.64425175;1.66936803;0.071677029
121;0.916406125;1.64990955;0.074167628
123;0.832251033;1.67283846;0.074502258
125;0.542321265;1.6823186;0.06568611
127;0.354398759;1.7641207;0.0515875
129;0.182498286;1.7788435;0.044559407
131;0.310996636;1.74735781;0.041312108
133;0.408707968;1.73294865;0.046836912
135;0.689427185;1.6238701;0.046143225
137;0.47564335;1.69769692;0.047190956
139;0.281278736;1.69645991;0.040218511
141;0.327584835;2.10784261;0.040601972
143;0.429122627;1.69899821;0.033411963
145;0.785261765;1.77184662;0.039879788
147;0.798725186;2.05211698;0.040355385
149;0.720520734;1.7157796;0.046140512
151;0.524892992;1.65965705;0.042244641
153;0.859388414;1.67407547;0.040477349
155;1.126599825;1.68996125;0.044833769
157;1.432635853;1.75043133;0.048393907
159;1.325874305;1.64842368;0.051363208
161;0.93509896;1.6918075;0.050861803
163;0.660378976;1.6867124;0.054258543
165;0.535505888;1.70492414;0.044301048
167;0.657182112;1.68526306;0.045888436
169;0.684160979;1.61352259;0.04549509
171;0.881400096;1.7164994;0.047579063
173;0.650683916;1.66472488;0.042993869
175;0.508135455;1.63807618;0.04667657
177;0.365555426;1.62358373;0.056034754
179;0.526855834;1.81397542;0.056515883
181;0.642413933;1.65914033;0.062899086
183;0.377376518;1.5886734;0.071386236
185;0.245283941;1.66144779;0.066033264
187;0.183396601;1.67219269;0.060991372
189;0.66425338;1.70572722;0.063463811
191;1.276905528;1.71544746;0.066811635
193;1.630002049;1.64330959;0.064037231
195;1.165186788;1.86516845;0.071442119
197;0.869554772;1.78009901;0.065709638
199;0.756577435;1.60601777;0.061951011
201;0.699116885;1.67246931;0.061622882
203;0.528028228;1.669894;0.071544728
205;0.444984942;1.71518885;0.068083827
207;0.464876965;1.53597599;0.065974361
209;0.263665655;1.65795885;0.071682576
211;0.522581858;1.64952189;0.079659046
213;1.083800722;1.82593834;0.076672091
215;1.235993949;1.62653745;0.086505582
217;1.031147833;1.60141163;0.092285401
219;1.349884896;1.67726928;0.099833095
221;1.706674904;1.69285068;0.089710249
223;1.544289377;1.63235284;0.09913882
225;1.535102092;1.58456595;0.09746984
227;1.108252275;1.60084865;0.097322242
229;1.024121204;1.62604849;0.085019245
231;1.020175637;1.66256499;0.087551346
233;1.165827618;1.45100784;0.079297312
235;0.881249869;1.56868017;0.08199694
237;0.344428841;1.82123041;0.076805728
239;0.444437399;1.66106013;0.080505608
241;0.585090502;1.44329068;0.072852503
243;0.955392409;1.74046224;0.070619343
245;0.847436334;1.59080601;0.066909031
247;0.779667579;1.74300102;0.076524324
249;0.579765279;1.68910314;0.069871912
251;0.952338904;1.64661444;0.073118125
253;1.092067465;1.6811001;0.06938462
255;1.699637783;1.56690746;0.069858853
257;1.751594143;1.64142681;0.065519946
259;1.326925394;1.32353249;0.068002729
261;1.434555825;1.67282044;0.07020162
263;1.199064276;1.62355646;0.070176825
265;1.624513752;1.61620845;0.075179317
267;1.65925622;1.53304955;0.076697224
269;1.062794905;1.57113519;0.081039957
271;1.077062283;1.6907093;0.074758195
273;0.852823364;1.55544324;0.069182563
275;1.049826745;1.57108941;0.063646128
277;1.009606876;1.61013495;0.069430374
279;1.25482597;1.58442764;0.059465803
281;0.796380656;1.65885446;0.060306722
283;0.62019578;1.52335756;0.069486959
285;0.797277084;1.8522549;0.067286947
287;1.651696734;1.64317128;0.059733743
289;1.619890964;1.4202142;0.06724165
291;1.268502446;1.34621206;0.068931323
293;1.201960191;1.69252779;0.073459765
295;1.059971978;1.66826008;0.078682182
297;1.141215773;1.56208947;0.087338524
299;1.510850749;1.609027;0.090138584
301;1.703729952;1.44391893;0.096875657
303;1.0909881;1.49958855;0.087341479
305;1.027381925;1.55908023;0.081549797
307;0.813582527;1.59728568;0.086242729
309;0.887655626;1.52016375;0.087328334
311;1.055394437;1.50710263;0.095479564
313;1.161299321;1.52097608;0.104896295
315;0.87605288;1.46693064;0.121236623
317;1.019397996;1.56488637;0.114009775
319;1.328738666;1.56575422;0.124589554
321;1.757034353;1.55630184;0.127371175
323;1.545926928;1.53596674;0.135158059
325;1.496227153;1.51116381;0.139148835
327;1.157927198;1.50935456;0.13356856
329;1.111382667;1.54926796;0.12973097
331;1.021954231;1.5811413;0.125430128
333;1.12291352;1.58706772;0.121171413
335;1.063501397;1.48145961;0.117145712
337;0.720428014;1.48004728;0.137569388
339;0.610079656;1.50469339;0.137468933
341;0.829841473;1.5050718;0.130522391
343;0.971744796;1.50815457;0.138783124
345;1.065547372;1.49548111;0.133462379
347;1.05914587;1.51676686;0.123615502
349;0.857826602;1.51410876;0.124248109
351;0.923080886;1.60327639;0.135921487
353;1.38533101;1.54628648;0.133320533
355;1.818329835;1.47190593;0.136104711
357;1.757895372;1.38209203;0.127290218
359;1.543494597;1.48313979;0.127692166
361;1.141189094;1.47212752;0.123258533
363;1.414903371;1.51762545;0.122813199
365;1.470428578;1.52252672;0.154950017
367;2.636755069;1.53737907;0.277721534
369;4.956521869;1.44183258;0.515231316
371;9.810405865;1.43954363;0.940109671
373;17.49507047;1.42444194;1.563392299
375;29.50057152;1.35856312;2.256800923
377;42.96793429;1.19239336;2.960057102
379;53.51873966;0.89445574;3.568568637
381;62.96547238;1.0780624;3.936130904
383;72.8651922;0.99276212;4.168317925
385;76.67784469;0.89319097;3.882440311
387;74.96629197;0.8241276;3.313301527
389;65.43413819;0.72037499;2.650389666
391;54.68616783;0.73608544;2.021566922
393;44.423793;0.68533559;1.288722634
395;36.63341705;0.43709637;0.952306675
397;31.5489362;0.50857823;0.798637379
399;27.88976215;0.49176032;0.664200891
401;24.96692742;0.62419197;0.530500534
403;22.80398546;0.59204152;0.4167893
405;19.99172549;0.54269475;0.321024915
407;17.66686272;0.52514729;0.223211195
409;15.72500839;0.51656276;0.163236048
411;14.23581738;0.51233503;0.118399186
413;12.38374633;0.5408855;0.090921493
415;10.2516067;0.56310387;0.064285517
417;8.643821381;0.50967693;0.05335269
419;7.268351813;0.59626049;0.057141963
421;6.044164025;0.5504947;0.065146052
423;4.974995138;0.48997884;0.064392882
425;4.433915445;0.44534827;0.068652606
427;4.262845158;0.56756196;0.076122692
429;4.220597146;0.50985225;0.074370392
431;3.765095111;0.58193412;0.073724621
433;3.53171482;0.37354351;0.072715476
435;2.99848784;0.47926218;0.066812183
437;3.303433207;0.46250855;0.071263201
439;2.991803983;0.47175736;0.068097242
441;2.522405913;0.4322964;0.0548307
443;2.191818453;0.4754036;0.050629368
445;2.172060058;0.48584363;0.06602747
447;2.361134325;0.48312953;0.061217769
449;2.327023307;0.40176184;0.055768549
451;2.063356393;0.30227398;0.055633207
453;1.864839542;0.51242756;0.063744667
455;2.298102481;0.56276199;0.055505184
457;2.219836931;0.47565295;0.055329693
459;1.888433663;0.46870234;0.058448209
461;1.789560877;0.44447165;0.057560136
463;1.972765747;0.40301736;0.060999717
465;2.276943181;0.47690846;0.058082341
467;2.004341203;0.48430225;0.048200114
469;1.758955923;0.40035877;0.046359056
471;1.762283326;0.49615412;0.051001407
473;2.041780555;0.50790519;0.048446063
475;1.983693829;0.46520415;0.050722666
477;1.626577884;0.46133632;0.0467684
479;1.478431796;0.45632401;0.04328792
481;1.725700703;0.58942043;0.046653386
483;1.867585255;0.4370876;0.044446068
485;1.37033991;0.44196111;0.043744334
487;1.468239849;0.43141053;0.042647337
489;1.488886513;0.47501643;0.04985092
491;1.550507947;0.46200109;0.050358963
493;1.351196435;0.35665206;0.046711186
495;0.958720878;0.37179027;0.038041629
497;1.364350492;0.47785959;0.04653723
499;1.532511356;0.43215857;0.050385244
501;1.376032519;0.41801726;0.048258898
503;1.045738649;0.40306362;0.04440098
505;1.443612198;0.39602097;0.047749563
507;1.462675883;0.46436454;0.045958982
509;1.346038616;0.43835237;0.040434222
511;1.140552381;0.39955618;0.032839348
513;1.055710499;0.44123254;0.037942995
515;1.294085148;0.43862022;0.042499998
517;1.08509205;0.46189053;0.049417301
519;0.862221598;0.40213148;0.039580077
521;0.964168035;0.41560851;0.046346044
523;1.202502349;0.41274684;0.045223596
525;1.157717715;0.3588772;0.049237313
527;0.892504893;0.35968028;0.040358196
529;1.127041277;0.65595574;0.046423249
531;1.195044107;0.46960769;0.055297816
533;0.845424431;0.41834113;0.061109678
535;0.838677303;0.41168565;0.050521517
537;1.131634292;0.47664158;0.054338628
539;1.250388509;0.45499545;0.06574461
541;0.843782989;0.38837832;0.060651592
543;0.94496084;0.40481783;0.051128484
545;1.014394013;0.43094056;0.062215166
547;1.09933987;0.44137134;0.062110558
549;0.755762742;0.46094963;0.056451161
551;0.810198545;0.42863311;0.04885173
553;1.047499744;0.49941368;0.058801568
555;0.813462132;0.39376904;0.056129333
557;0.710468104;0.28745962;0.04870042
559;0.812414408;0.40448569;0.042813669
561;0.920897705;0.37906474;0.047537169
563;0.915113857;0.5581203;0.052832882
565;0.821153451;0.15740945;0.050467976
567;0.701476548;0.80190144;0.057744863
569;1.035802806;0.33533952;0.070769737
571;1.023944192;0.38992896;0.076326407
573;0.78401698;0.42107325;0.071413971
575;0.739680599;0.41547945;0.067749127
577;0.982532451;0.39995358;0.072307205
579;1.122912526;0.44307003;0.069920365
581;1.079873091;0.37208638;0.062715135
583;0.947158941;0.5432962;0.053956301
585;1.070659562;0.39985228;0.064544413
587;1.245587521;0.39629857;0.06238945
589;1.196130873;0.42155344;0.065001956
591;0.908179364;0.45920516;0.065523736
593;1.113191489;0.26028495;0.0747538
595;1.414809357;0.39518137;0.080545689
597;1.350045103;0.46730024;0.083737276
599;0.989032761;0.28673106;0.077289228
601;1.027120926;0.42518118;0.079891829
603;1.30010749;0.44696563;0.080147495
605;1.421663094;0.43979343;0.078981733
607;1.412484091;0.33338272;0.083503483
609;1.045999292;0.40549234;0.08266518
611;1.037638582;0.36429616;0.087122677
613;1.260497813;0.43382171;0.093299292
615;1.396288028;0.33785055;0.089205396
617;1.096233255;0.35312756;0.089696633
619;1.119281487;0.33914307;0.089137998
621;1.104761841;0.41897862;0.094953814
623;1.270439784;0.41619098;0.100924537
625;1.231974967;0.36838559;0.100473551
627;1.0455408;0.37780972;0.09380558
629;0.988337986;0.38385595;0.10107092
631;1.35095574;0.45258718;0.100827734
633;1.439341171;0.36020723;0.098896251
635;1.530949738;0.3038816;0.106520215
637;1.243326407;0.31208821;0.110493261
639;1.104596467;0.33507216;0.109302716
641;1.289558107;0.37553002;0.118489175
643;1.531308826;0.30902345;0.120178593
645;1.311030775;0.42406447;0.118551278
647;1.239909246;0.34028755;0.119311175
649;1.020212756;0.28130382;0.12959976
651;1.213879115;0.48846667;0.132972972
653;1.544788124;0.37085035;0.135118429
655;1.291126577;0.42083413;0.134115047
657;1.198359008;0.45627969;0.136396098
659;1.083719223;0.44761189;0.134781241
661;1.489968586;0.32252775;0.124165001
663;1.437986359;0.37345341;0.124144165
665;1.429922226;0.32864752;0.11451837
667;1.076786783;0.33183208;0.113673266
669;1.250095866;0.32991228;0.114535647
671;1.243200976;0.31719256;0.120167477
673;1.534762636;0.28625135;0.119243427
675;1.462520098;0.37100716;0.125994145
677;1.060923832;0.43270451;0.127033734
679;1.228102281;0.39839466;0.113082794
681;1.364577842;0.35923808;0.109104262
683;1.688454083;0.14828142;0.101733707
685;1.517302197;0.41142802;0.098430381
687;1.195654467;0.30002399;0.089880024
689;1.321518788;0.3623491;0.092243302
691;1.652405776;0.3508016;0.088636366
693;1.611624691;0.3265714;0.086182141
695;1.110718224;0.35839847;0.084247922
697;1.331892164;0.33879243;0.083267529
699;1.3558685;0.29589756;0.086112202
701;1.650314489;0.388259;0.085977253
703;1.638596043;0.28945442;0.08415673
705;1.477488167;0.26263965;0.07754833
707;1.328296949;0.2890765;0.082997541
709;1.373419062;0.42994511;0.077417428
711;1.454110951;0.08014141;0.074602425
713;1.445991011;0.31271596;0.082092133
715;1.540085701;0.03810466;0.091717664
717;1.213854165;0.34570602;0.08634677
719;1.415976473;0.29941474;0.089128312
721;1.755895866;0.31327895;0.093040791
723;1.669243638;0.26796607;0.089927451
725;1.699985461;0.3048975;0.089817943
727;1.318297208;0.27235988;0.093839525
729;1.46880936;0.36251517;0.09070573
731;1.593980099;0.4251729;0.087924822
733;1.698998065;0.17463548;0.088608498
735;1.909454519;0.21996686;0.081294313
737;1.517103889;0.28041843;0.073849156
739;1.500486798;0.27356912;0.074326694
741;1.609018384;0.31745165;0.070929027
743;1.904667522;0.23390508;0.066915367
745;1.713200619;0.02423121;0.073625181
747;1.607991948;0.11531912;0.076101894
749;1.399392955;0.35511213;0.072899366
751;1.706127275;0.40114529;0.066865687
753;1.637059562;0.35556456;0.075364758
755;1.668729294;0.29367338;0.068862085
757;1.377373098;0.29632272;0.067672355
759;1.316346117;0.42463719;0.067050113
761;1.691365039;0.32839866;0.067509903
763;1.784600636;0.34794042;0.063938074
765;1.917145129;0.30631032;0.06304674
767;1.464846008;0.29425487;0.067546579
769;1.447987772;0.34810649;0.067958561
771;1.508362035;0.33252509;0.069247151
773;1.884912344;0.31637146;0.068879032
775;1.720073215;0.64104934;0.071684021
777;1.457494627;0.41106861;0.068008215
779;1.305055088;0.22209947;0.065813519
781;1.478469031;0.31259616;0.06972296
783;1.754866117;0.27413211;0.059823709
785;1.785931955;0.35959847;0.064986609
787;1.672763963;0.27355062;0.064072133
789;1.481949249;0.27546164;0.065832272
791;1.455181623;0.30861826;0.071143171
793;1.642039285;0.29082145;0.07548178
795;1.901425712;0.28600298;0.075096438
797;1.790310229;0.21109646;0.074352088
799;1.436937167;0.30622704;0.071370491
801;1.479668257;0.28487652;0.065793685
803;1.78776528;0.32192824;0.073130304
805;1.829770239;0.32126396;0.0743624
807;1.880851063;0.21820437;0.075489611
809;1.49681678;0.34485765;0.079786009
811;1.489296493;0.3079905;0.079452869
813;1.652993403;0.33095643;0.080631093
815;1.964108921;0.31005786;0.077863773
817;1.99801229;0.26592648;0.08745485
819;1.61277027;0.2313025;0.089677911
821;1.678780156;0.27638502;0.085710498
823;1.62793663;0.32879654;0.079344618
825;1.866420302;0.26576966;0.084829583
827;1.833517621;0.27492642;0.079493116
829;1.90492885;0.20977666;0.076687266
831;1.583719063;0.29962757;0.08042355
833;1.798802787;0.32879654;0.082831129
835;1.95480356;0.29087697;0.080637313
837;2.129907148;0.28671401;0.085106168
839;1.957550099;0.23820733;0.08532077
841;1.664867314;0.27953256;0.080647547
843;1.61733566;0.33923609;0.076595446
845;1.557116492;0.29584301;0.084324932
847;1.909477497;0.2412901;0.086553934
849;2.164464114;0.21860128;0.098388729
851;1.942133728;0.24975482;0.101945246
853;1.867560309;0.23214259;0.099662465
855;1.602991749;0.24426281;0.088955274
857;1.825523287;0.27908987;0.089197788
859;1.985938972;0.28881936;0.082739923
861;2.025257159;0.22875544;0.086896204
863;1.913938779;0.23217084;0.083649351
865;1.930406674;0.19522967;0.079075744
867;1.83501752;0.28223741;0.073735104
869;2.008279851;0.28348367;0.069581393
871;2.00526636;0.25277331;0.077002198
873;2.043568819;0.26949918;0.083709561
875;1.723945466;0.24981959;0.086390511
877;1.692140284;0.26918506;0.086572875
879;1.630262369;0.28103742;0.092177318
881;1.81124824;0.25938252;0.08070834
883;1.952166283;0.21266609;0.077959163
885;1.801300631;0.2181956;0.072391858
887;1.673112595;0.2777053;0.068918635
889;1.729951441;0.27020096;0.066305495
891;1.886849137;0.31582796;0.067290141
893;2.08224805;0.30089282;0.077954396
895;2.167432527;0.24974606;0.085217527
897;1.714023659;0.23498624;0.084418191
899;1.867180147;0.27726212;0.084972481
901;1.679343947;0.24854558;0.084275586
903;1.93296365;0.23210607;0.068482862
905;2.57982422;0.22301408;0.0701469
907;1.946454942;0.21785421;0.071144055
909;1.931464741;0.2182969;0.068621253
911;1.744437147;0.23074049;0.062106743
913;1.61009721;0.24309983;0.069192241
915;1.948078046;0.24667205;0.063552329
917;2.021001263;0.21370975;0.065588988
919;1.695268209;0.17949194;0.063943954
921;1.518953039;0.21792823;0.065527026
923;1.640390042;0.26868734;0.060615844
925;1.863248582;0.27683794;0.070297639
927;1.981062787;0.18182715;0.067610518
929;1.689468988;0.25171212;0.069407484
931;1.604581044;0.19254381;0.071071612
933;1.482188521;0.23637081;0.077899002
935;1.894452432;0.29854835;0.077622829
937;2.04799824;0.2261436;0.081215318
939;1.688351036;0.19453812;0.086171248
941;1.573552515;0.2194141;0.083065049
943;1.692568803;0.26257682;0.085919395
945;1.779157184;0.2810194;0.088115525
947;1.942652748;0.19736229;0.092201441
949;1.846091438;0.17720299;0.087678082
951;1.517889066;0.19900546;0.094460284
953;1.546164578;0.26155215;0.096161387
955;1.864623115;0.21843618;0.090075693
957;1.828714477;0.17922457;0.083150074
959;1.68397977;0.16666118;0.082996372
961;1.403814056;0.23733996;0.082114189
963;1.760608883;0.20765427;0.073202235
965;1.728475692;0.23540166;0.082635542
967;1.888694088;0.20684242;0.082989953
969;1.701215018;0.16750175;0.08528609
971;1.517181569;0.16535063;0.088471175
973;1.604352427;0.24715224;0.091590644
975;1.783610485;0.1970394;0.091883753
977;1.939911279;0.16520258;0.097245089
979;1.572416446;0.21368199;0.09659412
981;1.609618108;0.29389643;0.092954234
983;1.743214044;0.30679149;0.099093062
985;2.004869518;0.2129992;0.092315885
987;1.867143183;0.16282159;0.088810278
989;1.86218181;0.15925862;0.088433706
991;1.661114623;0.20998997;0.090858348
993;1.81555756;0.24255535;0.085341376
995;1.978452012;0.25291211;0.080013443
997;2.006825142;0.16148329;0.082198965
999;1.923364574;0.24252808;0.081155046
1001;1.688278229;0.2128794;0.08360621
1003;1.632579289;0.22016215;0.080465624
1005;1.645282741;0.19418747;0.083615039
1007;2.049621611;0.15708948;0.085857318
1009;1.906268354;0.17734179;0.090165813
1011;1.947590262;0.1561851;0.083895576
1013;1.697658502;0.20425835;0.080746463
1015;1.806917755;0.20916887;0.078573571
1017;1.953954333;0.18970113;0.07774522
1019;2.360542293;0.19188878;0.080776406
1021;2.464232138;0.16087404;0.085225355
1023;2.312979939;0.20880848;0.085419386
1025;2.261664413;0.20142395;0.083538743
1027;2.062496908;0.22270093;0.086155547
1029;2.433590172;0.21732872;0.084287542
1031;2.426520935;0.15380362;0.095126405
1033;2.57163281;0.16163134;0.094851021
1035;2.271417863;0.18350783;0.097980183
1037;2.028167689;0.15928687;0.088159553
1039;2.056509489;0.22929212;0.082815231
1041;2.099313611;0.19588665;0.078607563
1043;2.379328524;0.14257025;0.093739072
1045;2.233129096;0.14539491;0.097480757
1047;2.003627246;0.1436407;0.10062672
1049;1.916978147;0.20303985;0.108233156
1051;2.080615907;0.19918127;0.101111425
1053;2.241051007;0.19816585;0.099896897
1055;2.072963283;0.19379055;0.095131148
1057;2.00987201;0.17253257;0.095550329
1059;2.022173319;0.18694173;0.098686695
1061;2.083729979;0.25405756;0.110199057
1063;2.267427244;0.14082578;0.105241326
1065;2.257664916;0.15187458;0.120035793
1067;2.047627075;0.02491692;0.122897748
1069;2.030777671;0.15936966;0.118254188
1071;2.148468599;0.23052864;0.117745219
1073;2.433394745;0.23135023;0.124663639
1075;2.31621095;0.09545739;0.119600925
1077;1.964737154;0.08335617;0.124930224
1079;1.898335679;0.16462255;0.124723186
1081;2.203812565;0.18180037;0.127984521
1083;2.52775354;0.14617948;0.125056173
1085;2.126974631;0.15841951;0.123106072
1087;2.01033064;0.14814554;0.118078037
1089;2.060903554;0.18967386;0.126858736
1091;2.323708531;0.19108619;0.127260589
1093;2.270594832;0.21085831;0.132809484
1095;2.090166357;0.17205286;0.132052817
1097;2.216556375;0.17218241;0.13967954
1099;2.416037003;0.148672;0.142703966
1101;2.53222004;0.13988439;0.138835332
1103;2.154150839;0.18804968;0.13810836
1105;2.034442686;0.1703269;0.145393559
1107;2.287299522;0.17589294;0.148070354
1109;2.567300641;0.12814307;0.157074726
1111;2.412442054;0.17125952;0.154596907
1113;2.053235372;0.13669983;0.152745102
1115;2.401040147;0.11403877;0.15106237
1117;2.280093596;0.14366943;0.157106133
1119;2.398923342;0.15617682;0.148359122
1121;2.33539464;0.14021702;0.156258102
1123;2.128895415;0.19705888;0.160156834
1125;2.444034156;0.1611979;0.165907959
1127;2.306860136;0.11382692;0.162513488
1129;2.167413277;0.16805646;0.156966038
1131;2.041978898;0.09474733;0.150198876
1133;2.365483813;0.13999592;0.153009762
1135;2.637316952;0.17461064;0.152329937
1137;2.199844999;0.16019222;0.152761545
1139;2.185319716;0.16376444;0.152358771
1141;2.31628318;0.2004285;0.162320275
1143;2.527757437;0.19499152;0.164741944
1145;2.163424457;0.11338374;0.166847867
1147;2.112157899;0.06895723;0.163033065
1149;2.337503602;0.14724165;0.167942167
1151;2.697852307;0.11397497;0.163811685
1153;2.737475427;0.1527434;0.162935443
1155;2.509746544;0.13625763;0.158060896
1157;2.237048108;0.06882817;0.160790677
1159;2.694322584;0.20964078;0.166580911
1161;2.594221369;0.15046371;0.170709178
1163;2.484165243;0.00961409;0.168054796
1165;2.249193466;0.11760271;0.16162845
1167;2.372220668;0.13280521;0.160560797
1169;2.579977947;0.11286703;0.159686768
1171;2.566999026;0.11685466;0.155396335
1173;2.383202401;0.11665207;0.149096722
1175;2.253429278;0.15610377;0.153180261
1177;2.650439691;0.15388836;0.148910863
1179;2.75928777;0.10681203;0.147622501
1181;2.702659026;0.14236863;0.143115826
1183;2.409106307;0.13222421;0.144352305
1185;2.250102937;0.09528353;0.153558976
1187;2.574067376;0.14969764;0.162968115
1189;2.737511296;0.11751992;0.158721026
1191;2.617554409;0.08947691;0.151170119
1193;2.409571579;0.13919284;0.148878734
1195;2.459388594;0.13346073;0.14251992
1197;2.75486396;0.16799266;0.138178018
1199;2.841335211;0.11495338;0.139115013
1201;2.838118872;0.08668975;0.150171677
