Repository: johodges/materials

## A Non-Dimensional Scaling Approach to Modeling Material Pyrolysis

This repository contains the data, scripts, and technical documents required to generate the SPyro cone validation cases.

## Instructions
* Clone this repository with submodules
  ```
  git clone --recurse-submodules https://github.com/johodges/materials
  ```
* Pre-process data
  ```
  python materials/scripts/initialize.py
  ```
* Build latest FDS (example for impi_intel_linux target, but use relevant make target for platform)
  ```
  git clone git@github.com:firemodels/fds.git && cd fds
  cd Build/impi_intel_linux
  ./make_fds.sh
  ln -s fds_impi_intel_linux fds
  cd ../..
  ```
* Run cases
  ```

File: data/rise_materials/Testdata-2198.txt
Keywords
Material1;Material2;Material3;Material4;Product;Object;Scenario;Method;Reference;Comment;Owner;IsPublic;ImportDate
Polyester fabric;;;;IN8-3;Curtain;;ISO 5660;TRANSFEU;;TRANSFEU;1;2011-08-16 12:51:56
Scalars
Flux (kW/m2);tig (s);qmax (kw/m2);qtotal (MJ/m2);q180 (kw/m2);q300 (kw/m2);Sample mass (g);Mass loss (g);DHc (MJ/kg);Peak smoke production (m2/m2s);Total smoke produced (m2/m2);Specific extinction area (avg) (m2/kg);MARHE (kW/m2);Area exposed (m2);Observations;Test date (YYYY-MM-DD);Test identifier;Product thickness (mm);Thickness1 (mm);Thickness2 (mm);Thickness3 (mm);Thickness4 (mm);Product density (kg/m3);Density1 (kg/m3);Density2 (kg/m3);Density3 (kg/m3);Density4 (kg/m3);Product area weight (kg/m2);Area weight1 (kg/m2);Area weight2 (kg/m2);Area weight3 (kg/m2);Area weight4 (kg/m2)
25;285;118.08;5.10;;;1.82;1.61;28.52;;298.46;;8.01;0.0088;Distortion. Melting. Glowing. Flashing from 176s. End flame at 339s. 
;2011-07-18;c_LSFIRE_IN-8-3_25c;0.4;;;;;;;;;;;;;;
VectorData
Time (s);HRR (kW/m2);Mass (g);SPR (m2/(m2*s))
1;0.997137024;1.82;0.135333906
3;1.352069275;1.90427509;0.150633614
5;1.428419998;1.70460053;0.161223611
7;1.315699216;1.77465341;0.166709811
9;1.146445746;1.72699036;0.173426676
11;0.842842557;1.81130763;0.174644785
13;1.000325573;1.78083367;0.173214541
15;1.066191012;1.72433782;0.179665156
17;0.720999379;1.8471936;0.18630507
19;0.598031672;1.74483943;0.183669345
21;0.365908949;1.85188304;0.177000743
23;0.455451355;1.89531056;0.173821563
25;1.042331298;2.215814;0.168364722
27;1.11861174;1.74997973;0.160528171
29;0.933979166;1.80905638;0.1609311
31;0.723573367;1.75416701;0.158351291
33;0.294476002;1.76407239;0.150910649
35;0.489953197;1.77321171;0.147298658
37;0.542536093;1.76776533;0.156634882
39;0.935267248;1.76215375;0.159259814
41;0.815228519;1.7490341;0.167516983
43;0.514588667;1.77004744;0.169759492
45;0.291136696;1.81026157;0.165772814
47;0.374473931;1.80604168;0.165628468
49;0.32555721;1.76841575;0.16463685
51;0.754792709;1.5732328;0.16637874
53;0.62175876;1.72533562;0.16997169
55;0.609187263;1.75089753;0.167528251
57;0.599822232;1.73163979;0.157068005
59;0.346022905;1.85054177;0.157206039
61;0.454037322;1.80506997;0.15492871
63;0.934863027;1.74296209;0.156297445
65;0.730523091;1.73658401;0.164698852
67;0.59278836;1.76273156;0.165593471
69;0.363438843;1.73338714;0.167103512
71;0.144368237;1.80039923;0.162228315
73;0.085294709;1.66114389;0.161559555
75;0.267005142;1.75759865;0.157013962
77;0.74453012;1.741513;0.16629967
79;0.851274852;1.75497829;0.161115214
81;0.877258202;1.76138116;0.155464632
83;0.946430688;1.62450662;0.150419284
85;0.969856043;1.88898508;0.153382702
87;0.972455318;1.69233434;0.152458851
89;0.788530705;1.65661227;0.156418851
91;0.705488706;1.75765604;0.158316108
93;0.392184159;1.74875628;0.155678171
95;0.346755992;1.80053053;0.150784443
97;0.603549184;1.78834303;0.189439802
99;0.901219036;1.74878107;0.197236865
101;0.777913477;1.99475828;0.198736146
103;0.657368634;1.74405163;0.202080028
105;0.611938174;1.72562648;0.203450441
107;0.426244519;1.80716513;0.157478334
109;0.936679254;1.66815674;0.15570238
111;1.005492183;1.71145165;0.158888189
113;0.74755859;1.74958148;0.157511031
115;0.391689075;1.71868754;0.156292423
117;0.211062612;1.75559653;0.158785871
119;0.424241981;1.67331616;0.15118446
121;0.71499218;1.68762969;0.15594273
123;0.66982668;1.85084003;0.157513968
125;0.44619442;1.66718503;0.157789723
127;0.294907225;1.71538415;0.15342892
129;0.152151286;1.78690307;0.159222819
131;0.429865552;1.69953762;0.166490929
133;0.524953606;1.82304557;0.175584685
135;0.511571969;1.69728812;0.173435125
137;0.235285607;1.65720704;0.173493884
139;0.32006867;1.63705933;0.166525287
141;0.450042471;1.77025787;0.152677637
143;0.800293766;1.68397109;0.146003984
145;0.872055017;1.73401451;0.148594781
147;0.611660413;1.74387859;0.157252347
149;0.342105891;1.72797511;0.153065493
151;0.507717965;1.76282416;0.156284199
153;0.60145715;1.77528382;0.163547863
155;0.879979189;1.67796343;0.168701881
157;0.845319284;1.69556512;0.158810888
159;0.644579693;1.68205201;0.16393791
161;0.468773737;1.74191951;0.161073911
163;0.661699291;1.73684357;0.152323815
165;0.755338761;1.7196949;0.155848919
167;1.154496759;1.73205544;0.16088565
169;1.41447825;1.64790425;0.160064397
171;1.00307605;1.65444755;0.154823015
173;0.937554867;1.74833934;0.153766879
175;1.097618327;1.73573142;0.150097613
177;1.429063972;1.61952415;0.148787674
179;1.424869373;1.66394033;0.161207358
181;1.179165997;1.7602551;0.161029524
183;1.127771648;1.67761127;0.156502565
185;0.960806253;1.81862177;0.157926145
187;1.170695942;1.74334556;0.162414847
189;1.762952435;1.62695743;0.167386959
191;2.280642501;1.80969767;0.17683205
193;2.228201616;1.76460585;0.183666993
195;1.946220255;1.6317286;0.180628379
197;1.437602615;1.72422826;0.183960864
199;1.058128528;1.70567963;0.168748534
201;1.068068607;1.69634249;0.171245979
203;1.444825901;1.67159665;0.178520798
205;1.432103032;2.12241481;0.178000409
207;1.223493475;1.60251722;0.172915185
209;0.768099547;1.70489617;0.183469991
211;0.924656439;1.67411049;0.180145175
213;1.096549122;1.88766076;0.177071057
215;1.418625757;1.61968154;0.179140692
217;2.134159711;1.66878585;0.179957841
219;1.966033302;1.69224652;0.164293165
221;1.906960611;1.60512063;0.16412547
223;1.260933512;1.79166033;0.16048472
225;1.301986412;1.62412359;0.150099016
227;1.381632066;1.79032515;0.153376275
229;1.281229126;1.71051733;0.161825444
231;1.652138195;1.67101231;0.162722831
233;1.409323582;1.69280911;0.161844155
235;1.593400158;1.66957105;0.164673483
237;0.968328819;1.69615424;0.162036424
239;0.624490678;1.59914775;0.164339929
241;1.258917943;1.66216995;0.163025411
243;1.394062937;1.70128671;0.165711098
245;1.727258368;1.60679406;0.171047829
247;1.777034324;1.64362132;0.167777362
249;1.507024527;1.67068319;0.165626752
251;1.491736535;1.68435413;0.169973005
253;1.561898756;1.69026266;0.174312267
255;1.685011599;1.64094357;0.184948026
257;1.617541267;1.63622935;0.193103829
259;1.631678448;1.68462629;0.185864732
261;1.772609078;1.64991767;0.173625469
263;1.379408559;1.63198686;0.168045102
265;1.42593734;1.67195359;0.157060503
267;1.881158482;1.65270325;0.155892286
269;1.752768452;1.65816658;0.165837876
271;1.662706078;1.65932872;0.183364608
273;1.020053337;1.6189833;0.190823833
275;0.864168005;1.72886987;0.18719544
277;1.228198161;1.65893308;0.181766069
279;2.040553176;1.69921198;0.180706162
281;1.967857113;1.6331903;0.172975135
283;2.208121416;1.59883558;0.197734645
285;2.851308673;1.63989751;0.372130372
287;6.10739307;1.59691651;0.668782667
289;11.45504382;1.55499678;1.149713233
291;18.16441892;1.66135562;1.56104085
293;24.39147722;1.51437962;1.954777017
295;28.3541261;1.46525835;2.250713544
297;29.35204458;1.48946074;2.489157024
299;33.47008899;1.44149378;2.83802774
301;42.2020732;1.39579155;3.349859753
303;56.39931452;1.24190139;4.08649427
305;73.5612017;1.1725485;4.928232969
307;88.34782509;1.03905343;5.558221716
309;103.3958647;0.6734173;5.57376285
311;118.0836263;0.83510247;5.13405444
313;112.0799021;0.63113628;4.350707167
315;96.62850628;0.55407968;3.36288932
317;81.76459395;0.38809333;2.360468604
319;66.48012282;0.33645039;1.554036597
321;53.86448763;0.26287196;1.082426414
323;42.5698325;0.41797339;0.702551992
325;32.29162648;0.3966218;0.383905382
327;23.87535655;0.42711097;0.224802672
329;18.58066139;0.42616404;0.175713563
331;15.09557387;0.16438986;0.171037723
333;12.34457044;0.25299092;0.177494209
335;10.67275111;0.30690815;0.174821304
337;8.940980034;0.28503744;0.175203353
339;7.850059892;0.26120592;0.181966865
341;6.839240499;0.35120868;0.170272365
343;6.446846943;0.2995014;0.166614965
345;5.998364752;0.35305559;0.176315121
347;5.546239202;0.42109591;0.174521603
349;5.146750754;0.32961971;0.172104201
351;4.517015084;0.32895973;0.169981043
353;4.138273418;0.39906173;0.161390861
355;4.137554479;0.27952672;0.156174205
357;3.900390121;0.34696619;0.161596429
359;3.882774977;0.31613877;0.169657765
361;3.512307434;0.34184894;0.173139569
363;3.0530356;0.3360891;0.171436257
365;2.917507013;0.39240408;0.165899262
367;2.851055056;0.32414855;0.15482816
369;2.942593434;0.37737362;0.1504428
371;2.949762376;0.36797953;0.158193951
373;2.875345109;0.29489587;0.170174259
375;2.801451397;0.31996301;0.171758153
377;2.201431591;0.56437505;0.165870265
379;2.259798736;0.09481827;0.165086339
381;2.130705452;0.36365313;0.168230876
383;2.326613664;0.36081016;0.173458402
385;2.706271986;0.3309888;0.176547953
387;2.410917447;0.54751334;0.182757472
389;2.219216063;0.3494383;0.178943908
391;2.07324854;0.32240295;0.172787575
393;1.940909481;0.31951824;0.163704183
395;2.033154546;0.31247235;0.16559809
397;2.081048336;0.30094484;0.172586701
399;2.074175381;0.2957115;0.185055631
401;1.86386997;0.33529042;0.179199061
403;1.555606928;0.68626826;0.181125441
405;1.532262523;0.9608973;0.179336451
407;1.602781246;0.26105418;0.177699724
409;1.754475718;0.25971161;0.175155823
411;1.94581299;0.34609535;0.174094596
413;1.924697075;0.27161781;0.163588716
415;1.733084028;0.33843947;0.164431089
417;1.3856051;0.29399068;0.158876413
419;1.225158035;0.32153775;0.152675215
421;1.526672702;0.35015741;0.151810867
423;1.680940665;0.2653632;0.162410769
425;1.612917599;0.29543194;0.156812715
427;1.853522632;0.33024708;0.159427215
429;1.153684373;0.33815817;0.148801758
431;1.50286178;0.28776824;0.147883013
433;1.488318864;0.26430801;0.144866848
435;1.64029927;0.30004703;0.143650121
437;1.533897574;0.28484354;0.137803685
439;1.21086408;0.27919021;0.144044051
441;1.477101487;0.28441398;0.143869842
443;1.659916678;0.35195997;0.150382402
445;1.655159225;0.26859963;0.147895422
447;1.775645534;0.24567547;0.153348011
449;1.355511202;0.31802741;0.147875644
451;1.231642294;0.2967593;0.146831369
453;1.32939245;0.31484011;0.14133099
455;1.616046962;0.28077408;0.149173687
457;1.558821937;0.25798122;0.154038754
459;1.427789991;0.28776259;0.159865747
461;1.250773607;0.28978992;0.162533161
463;1.434372806;0.32762107;0.160855015
465;1.607579519;0.35390731;0.164008464
467;1.691698735;0.2769994;0.15913586
469;1.419247401;0.264498;0.160072003
471;1.357632849;0.29298462;0.159180606
473;1.751110877;0.30960677;0.165824065
475;1.687232735;0.28786171;0.164899152
477;1.616335632;0.26023073;0.162440681
479;1.423696582;0.28866778;0.15851505
481;1.496779404;0.301177;0.159314989
483;1.802608191;0.31738439;0.155779407
485;1.774252785;0.29238376;0.153730972
487;1.558791878;0.24968971;0.146716232
489;1.466562978;0.28627002;0.151562729
491;1.483409977;0.31113195;0.162787918
493;1.772438426;0.33993247;0.160457879
495;1.551790183;0.29098424;0.156186696
497;1.425470264;0.25060664;0.161317094
499;1.375743032;0.16348119;0.160193636
501;1.475790586;0.10319326;0.158739054
503;1.817399872;0.2223748;0.160802682
505;1.808841716;0.28091495;0.164125269
507;1.481543702;0.31104065;0.158524359
509;1.379487903;0.29280375;0.150440671
511;1.749464452;0.30199263;0.150061414
513;1.94411864;0.27959498;0.148052979
515;1.766441617;0.16957754;0.145635343
517;1.588845656;0.28089016;0.152938132
519;1.41551738;0.26754835;0.165220241
521;1.74612779;0.30669903;0.16410317
523;1.915299232;0.24685631;0.170477222
525;1.862987684;0.26467321;0.17499611
527;1.695694099;0.2705074;0.175870568
529;1.560070477;0.21478544;0.172020294
531;1.700491375;0.40311249;0.168286526
533;1.863785954;0.32395464;0.163149173
535;1.676354114;0.21404372;0.163460897
537;1.687715182;0.22936331;0.162921025
539;1.676160117;0.22723728;0.163338059
541;1.576354961;0.28108016;0.163681917
543;2.012013032;0.29437284;0.17378231
545;1.932648707;0.24236687;0.168924411
547;1.775501463;0.27714201;0.171224079
549;1.512305255;0.29602932;0.176533221
551;1.583175073;0.26179764;0.180552333
553;2.120403567;0.24324902;0.17365673
555;2.062635471;0.20779868;0.181949967
557;1.659960434;0.24391682;0.180123872
559;1.573518381;0.20558135;0.176065307
561;1.588192048;0.29660539;0.175064898
563;2.034708044;0.2999353;0.17615396
565;2.100174556;0.2508462;0.174458215
567;1.8102628;0.24710587;0.174854416
569;1.700851111;0.25565172;0.172936585
571;1.602672287;0.22428779;0.173884751
573;1.527971716;0.23575096;0.171004793
575;1.858403696;0.19184607;0.170623699
577;1.855308389;0.22673555;0.170782363
579;1.524084783;0.29048382;0.170983191
581;1.69596207;0.21782797;0.163120041
583;1.756117865;0.31372971;0.166249248
585;1.913433329;0.28042235;0.16833172
587;2.083111363;0.19187085;0.17670423
589;1.505893519;0.27049219;0.175344658
591;1.501509958;0.23750613;0.174630227
593;1.968435144;0.25820556;0.172954257
595;1.935257169;0.25056664;0.169520792
597;1.682528903;0.2373257;0.159693175
599;1.586379204;0.16130777;0.161855419
601;1.516017519;0.20961297;0.16879613
603;1.791779303;0.39179932;0.162178463
605;1.987952603;0.25682125;0.167086307
607;1.892067993;0.2304111;0.175661724
609;1.824302626;0.6801906;0.176800859
611;1.452790737;0.04484572;0.172629768
613;1.652772986;-0.00492597;0.176076692
615;1.870098154;0.28933167;0.176252727
617;2.050252637;0.22417388;0.176007939
619;1.628161586;0.20460398;0.176205852
621;1.672766267;0.25042012;0.187018659
623;1.610951709;0.22742945;0.186039986
625;2.128347494;0.27706983;0.182666848
627;2.030866267;0.2017858;0.188368818
629;1.926906946;0.18446409;0.188460034
631;1.786460932;0.19593465;0.176048767
633;1.871534557;0.24814584;0.181008386
635;2.135961256;0.21019861;0.181635924
637;2.24404317;0.2579034;0.180650568
639;1.834423916;0.15891914;0.183058355
641;1.787779038;0.19570466;0.186868009
643;1.847027515;0.24770107;0.186311815
645;2.013074445;0.24478376;0.187027628
647;2.137941035;0.26464278;0.187317354
649;1.882809417;0.21831491;0.186735959
651;1.810988658;0.23117978;0.185142673
653;2.095081307;0.26240241;0.178575024
655;2.248518332;0.17434524;0.179209763
657;2.214639769;0.20910342;0.171152306
659;1.957828849;0.16791759;0.171129129
661;1.799231584;0.21068555;0.172395658
663;2.086385845;0.2379209;0.172638345
665;2.449501803;0.24214078;0.17541593
667;2.420042508;0.22898897;0.17745723
669;2.262815127;0.2044979;0.179262637
671;1.933276619;0.19354602;0.175426996
673;2.233348092;0.23787916;0.176538909
675;2.368110997;0.18700272;0.171867317
677;2.26846624;0.17708169;0.175228953
679;2.371418071;0.1760265;0.169015322
681;2.318011609;0.18134157;0.173429094
683;2.17029869;0.20378835;0.17566678
685;2.284652143;0.3086068;0.171169042
687;2.466488355;0.21884359;0.170318509
689;2.468075186;0.19266387;0.177979572
691;2.220332283;0.21772362;0.17374338
693;2.243392209;0.12566135;0.173439975
695;2.120478796;0.19804546;0.174020574
697;2.378733818;0.24055083;0.167007428
699;2.594034427;0.16958363;0.16477762
701;2.568285229;0.15282278;0.170010998
703;2.274242736;0.17391003;0.175065183
705;2.343918556;0.24166341;0.175407945
707;2.340764491;0.20722652;0.171500176
709;2.700596139;0.20556091;0.176800459
711;2.947491184;1.07938451;0.181345003
713;2.59258568;1.07938451;0.172624355
715;2.309592168;1.07938451;0.164554816
717;2.350643162;0.22253654;0.166409025
719;2.588923756;0.19916761;0.163314729
721;2.662865022;0.18094028;0.16334103
723;2.723924321;0.12561396;0.170542983
725;2.656167234;0.17048317;0.173905814
727;2.25363738;0.20217579;0.175527458
729;2.434323706;0.18293327;0.16922329
731;2.612019238;0.17292876;0.172972489
733;2.812635666;0.15708962;0.178850977
735;2.582185208;0.14155744;0.187260766
737;2.664498032;0.18426062;0.186004676
739;2.395635203;0.19774112;0.186161204
741;2.687229689;0.24683761;0.187009582
743;2.57450505;0.17546738;0.1868452
745;2.855079926;0.2107199;0.19517212
747;2.822250488;0.20977297;0.201651904
749;2.663972906;0.17880686;0.202045619
751;2.238497776;0.21472675;0.190473707
753;2.669168355;0.18660143;0.190682438
755;2.861706534;0.15321799;0.190016278
757;2.620448722;0.13029209;0.183173279
759;2.416269629;0.15123109;0.186286802
761;2.682269054;0.14205177;0.194184026
763;2.822121087;-0.08503596;0.185370252
765;2.873805523;0.11228171;0.186264048
767;2.49570726;0.15809786;0.193473195
769;2.325077045;0.20486093;0.189225771
771;2.629347947;0.19147912;0.182656497
773;2.53287829;0.19886327;0.187845882
775;2.677012342;0.15329451;0.180173271
777;2.618770331;0.18327369;0.180264596
779;2.633551052;0.15155629;0.178341871
781;2.325019628;0.17651518;0.172936597
783;2.689812345;0.1806855;0.167942904
785;2.761008201;0.16776368;0.170410692
787;2.455692079;0.14604123;0.161938177
789;2.550564695;0.16746717;0.162444188
791;2.688812383;0.1997702;0.169862072
793;2.659207145;0.20047975;0.169798309
795;2.896325393;0.13226595;0.163496961
797;2.847757801;0.15496794;0.166216808
799;2.617510331;0.14209568;0.164545075
801;2.389501175;0.15589009;0.154615355
803;2.619372467;0.17739776;0.160576699
805;2.780131795;0.15340059;0.159906985
807;2.377898637;0.15990259;0.167411911
809;2.536731078;0.19246779;0.165905513
811;2.880262511;0.19303647;0.171054922
813;2.674514968;0.13378939;0.171599803
815;2.736236369;0.13284202;0.173790495
817;2.637210808;0.13004123;0.166588689
819;2.459925637;0.16253252;0.169868515
821;2.489443362;0.17146445;0.17719258
823;2.808145609;0.20660088;0.177775497
825;2.712898198;0.1763004;0.183012187
827;2.622241817;0.15768526;0.181831198
829;2.602691422;0.17830252;0.181432544
831;2.763402402;0.19836893;0.18824509
833;2.974397632;0.141757;0.188533291
835;2.875549658;0.10843269;0.185104632
837;2.533210192;0.10103332;0.183467575
839;2.740822435;0.16732847;0.186177914
841;2.803984847;0.18035638;0.182370384
843;3.038107429;0.16502941;0.176586562
845;2.805946177;0.10908528;0.175401603
847;2.641601808;0.12584613;0.178336408
849;2.538511769;0.17563477;0.17219052
851;2.820941717;0.28144928;0.172145061
853;2.781488573;0.39448272;0.176538455
855;2.7767657;0.05841405;0.173322975
857;2.418220719;0.14933896;0.175298237
859;2.463134593;0.09637823;0.181776683
861;2.486579396;0.15407797;0.172702059
863;2.72451656;0.17461349;0.172992662
865;3.026279949;0.1265135;0.180218462
867;2.521594511;0.10970309;0.169365758
869;2.418407309;0.13605585;0.166052904
871;2.733325326;0.13214248;0.164708357
873;2.461496069;0.15505142;0.157884889
875;2.831321508;0.11863719;0.150750122
877;2.622344654;0.12903734;0.152787147
879;2.238376228;0.2427799;0.147339183
881;2.512553084;0.48517199;0.145113666
883;2.61295324;-0.32989842;0.140643
885;2.889179037;0.06067312;0.138130312
887;2.750952248;0.10199025;0.143035162
889;2.478349937;0.14360347;0.144084107
891;2.525206572;0.1457295;0.138303724
893;2.979993715;0.17813905;0.133925468
895;2.830290253;0.13237247;0.128415402
897;2.949054764;0.09995553;0.121909958
899;2.682403023;0.10143853;0.125485605
901;2.525170207;0.12298794;0.126983164
903;2.569423328;0.13517544;0.127852655
905;2.847024237;0.15295017;0.130070429
907;3.008221492;0.12527962;0.134923944
909;2.925851018;0.14456214;0.136819166
911;2.746387945;0.14276523;0.13926906
913;2.66199783;0.15437665;0.136584158
915;2.761211285;0.13925446;0.130745156
917;2.889179734;0.15032981;0.128470185
919;3.018309332;0.10525538;0.130610757
921;3.207378275;0.04897996;0.121264732
923;2.966822239;0.11434296;0.120594249
925;2.741351408;0.11728505;0.114944147
927;2.928129023;0.12509702;0.114896253
929;2.826460109;0.14102702;0.109846326
931;3.190122449;0.08891452;0.115050795
933;3.238874828;0.13752407;0.11867916
935;2.929124215;0.17517478;0.127927067
937;2.764000627;0.10968787;0.122682622
939;2.977840907;0.09797949;0.120976831
941;3.23785842;0.13100729;0.123545374
943;3.332534907;0.11237693;0.126001762
945;2.781438606;0.06720381;0.118955156
947;2.712887272;0.10083202;0.11555226
949;2.867360963;0.11862371;0.104806557
951;3.207979679;0.16215818;0.101932671
953;3.352073497;0.07912696;0.097901377
955;3.200912046;0.08581895;0.104716861
957;3.036428578;0.11375385;0.106983738
959;2.985628511;0.1427348;0.117011512
961;2.969014812;0.18137418;0.122497392
963;3.105013267;0.10303979;0.126656511
965;3.412581385;0.09320832;0.129658154
967;2.943961891;0.08256296;0.125567653
969;3.064653556;0.12036193;0.121145456
971;3.110885888;0.15377754;0.12606858
973;3.228472537;0.10233242;0.119351563
975;3.636926185;0.08275339;0.116431299
977;3.302715698;0.07844437;0.117584589
979;3.098427804;0.14585906;0.113873531
981;3.332163829;0.09120794;0.106600032
983;3.413287147;0.11214693;0.107531033
985;3.508348442;0.15334016;0.107460423
987;3.330458181;0.08057779;0.113332407
989;3.056519588;0.0921153;0.120848745
991;3.378668323;0.14220046;0.123818424
993;3.499545047;0.11614422;0.128093285
995;3.614622241;0.06574515;0.139737058
997;3.462562337;0.06601688;0.14011986
999;3.254553347;0.10887615;0.138786607
1001;3.36647982;0.12173102;0.131720063
1003;3.649583173;0.15008633;0.140358158
1005;3.581482351;0.10764749;0.125926006
1007;3.445477784;0.10287632;0.127287091
1009;3.383790799;0.05354983;0.130975503
1011;3.299980812;0.1126017;0.137535133
1013;3.5158741;0.09692822;0.129413221
1015;3.591090544;0.09290615;0.13412898
1017;3.488581174;0.0610405;0.13762437
1019;3.541539147;0.07382885;0.135821148
1021;3.264437011;0.06638035;0.132715801
1023;3.564724584;0.11658899;0.130427822
1025;3.743782108;0.14349347;0.137466238
1027;3.575754931;0.07276583;0.134126551
1029;3.741510982;0.11898718;0.129720359
1031;3.322301444;0.08717109;0.127021019
1033;3.425304033;0.20207535;0.122598202
1035;3.855562596;0.11465339;0.118230473
1037;3.889370507;0.07160586;0.122122142
1039;3.764474903;0.05779624;0.129671695
1041;3.560625974;0.03146087;0.134262323
1043;3.646256783;0.05418721;0.134416177
1045;3.847162882;0.12717174;0.132604214
1047;4.20967782;0.09012232;0.140538726
1049;4.008417109;0.06567298;0.136982054
1051;3.69674533;0.03852894;0.13198524
1053;3.556682598;0.05051122;0.134774481
1055;3.820825557;0.10915006;0.132244532
1057;4.053756255;0.10390151;0.137784272
1059;3.954986452;0.09397134;0.144937527
1061;4.005677165;0.06910941;0.147317802
1063;3.86553076;0.09093055;0.138479732
1065;3.728015496;0.07913088;0.134657794
1067;3.728283615;0.08272513;0.119581071
1069;3.747967871;0.05305941;0.115730076
1071;4.144442348;0.02044247;0.12110124
1073;4.019792755;0.0201877;0.13742704
1075;3.723806983;0.05631324;0.136816998
1077;3.602201889;0.07964999;0.131894011
1079;3.857874092;0.07412971;0.140920915
1081;3.79071992;0.11904805;0.13997063
1083;4.085607308;0.06584037;0.138082252
1085;3.960249317;0.02960657;0.141064977
1087;3.904609975;0.04110191;0.142963805
1089;3.830508253;0.11865284;0.129885081
1091;3.874311766;0.10135549;0.126383229
1093;4.139786052;0.02484322;0.126967811
1095;3.962795143;0.07286887;0.140547552
1097;3.921951612;0.02625232;0.144337799
1099;3.57600684;0.02396064;0.144435964
1101;3.7574662;0.11875893;0.147320521
1103;3.710763103;0.09578564;0.143819714
1105;3.921781891;0.05922272;0.141985298
1107;4.054819166;0.08669763;0.141275029
1109;4.107371511;0.04385575;0.148560866
1111;3.863344522;0.04004846;0.148656094
1113;3.654325074;0.066426;0.149809985
1115;3.447933118;0.06664861;0.146639827
1117;4.120319891;0.06353391;0.159614489
1119;4.225554807;0.0378733;0.165487935
1121;4.011284709;0.01464263;0.167355433
1123;3.816609912;0.05370244;0.170326978
1125;3.802517335;0.05064643;0.171208303
1127;4.09212121;0.0717089;0.163385542
1129;4.280957423;0.04295056;0.163932403
1131;4.094567515;0.01199966;0.169984379
1133;4.081135247;0.04506919;0.163458734
1135;3.988839288;0.0226298;0.159556627
1137;3.970277825;0.05847535;0.161862938
1139;4.328913738;0.04663393;0.162362551
1141;4.132846916;0.03091871;0.16266401
1143;4.104118187;0.01959641;0.167790429
1145;4.03689999;0.01191575;0.165031143
1147;4.013392343;0.06968939;0.17076591
1149;4.126769583;0.07808699;0.16554792
1151;4.504978348;0.00321381;0.167688513
1153;4.353958031;0.00728544;0.172852044
1155;4.290366894;-0.00478597;0.174156347
1157;4.001666331;0.0253093;0.165796532
1159;4.046748809;0.04482181;0.172770621
1161;4.448712919;-0.00366426;0.174288799
1163;4.703906935;0.00394249;0.180517308
1165;4.723898933;0.02578624;0.185401154
1167;4.107268375;0.03164521;0.189857597
1169;4.25188577;0.1202215;0.187750412
1171;4.316436728;0.03159608;0.177587039
1173;4.836769965;0.03381341;0.178650505
1175;4.792383016;-0.02761883;0.18066536
1177;4.623225521;-0.03431864;0.17820666
1179;4.487483483;0.04550657;0.174805887
1181;4.529950446;0.06281132;0.183990544
1183;4.524324574;0.05965445;0.173650465
1185;4.81189044;0.00962625;0.177258772
1187;4.528293637;0.05271551;0.182864042
1189;4.540552196;-0.00295689;0.178215562
1191;4.351157637;0.03785809;0.172042177
1193;4.491808783;0.01526261;0.163424113
1195;4.723350153;0.02018248;0.158014758
1197;4.706318353;-0.00449728;0.159881517
1199;4.53435815;0.00979189;0.171862405
1201;4.470969556;0.03396906;0.180628589
