Repository: johodges/materials

## A Non-Dimensional Scaling Approach to Modeling Material Pyrolysis

This repository contains the data, scripts, and technical documents required to generate the SPyro cone validation cases.

## Instructions
* Clone this repository with submodules
  ```
  git clone --recurse-submodules https://github.com/johodges/materials
  ```
* Pre-process data
  ```
  python materials/scripts/initialize.py
  ```
* Build latest FDS (example for impi_intel_linux target, but use relevant make target for platform)
  ```
  git clone git@github.com:firemodels/fds.git && cd fds
  cd Build/impi_intel_linux
  ./make_fds.sh
  ln -s fds_impi_intel_linux fds
  cd ../..
  ```
* Run cases
  ```

File: data/rise_materials/Testdata-2199.txt
Keywords
Material1;Material2;Material3;Material4;Product;Object;Scenario;Method;Reference;Comment;Owner;IsPublic;ImportDate
Solid acrylic;;;;IN10A-2;Curtain;;ISO 5660;TRANSFEU;;TRANSFEU;1;2011-08-16 12:57:00
Scalars
Flux (kW/m2);tig (s);qmax (kw/m2);qtotal (MJ/m2);q180 (kw/m2);q300 (kw/m2);Sample mass (g);Mass loss (g);DHc (MJ/kg);Peak smoke production (m2/m2s);Total smoke produced (m2/m2);Specific extinction area (avg) (m2/kg);MARHE (kW/m2);Area exposed (m2);Observations;Test date (YYYY-MM-DD);Test identifier;Product thickness (mm);Thickness1 (mm);Thickness2 (mm);Thickness3 (mm);Thickness4 (mm);Product density (kg/m3);Density1 (kg/m3);Density2 (kg/m3);Density3 (kg/m3);Density4 (kg/m3);Product area weight (kg/m2);Area weight1 (kg/m2);Area weight2 (kg/m2);Area weight3 (kg/m2);Area weight4 (kg/m2)
25;451;109.19;57.26;;;204.27;33.90;15.86;;0.58;;47.66;0.0088;Flashing from 372s. End flame > 1200s.;2011-07-19;c_LSFIRE_IN-10A-2_25a;12.3;;;;;;;;;;;;;;
VectorData
Time (s);HRR (kW/m2);Mass (g);SPR (m2/(m2*s))
1;1.393564375;204.27;0.006747095
3;1.54969577;204.3124779;0.006384855
5;1.248972763;204.2836331;0.006022615
7;1.006393417;204.3503811;0.005660376
9;1.143295606;204.3902692;0
11;1.354372572;204.4953825;0
13;1.677032983;204.3528656;0
15;2.05820897;204.4265093;0
17;1.972847742;204.3256771;0
19;1.527386148;204.1644479;0
21;1.10647125;204.3957571;0
23;0.727055701;204.4335802;0
25;1.066384503;204.3953785;0
27;1.014613214;204.4017271;0
29;1.230087493;204.3991324;0
31;1.005808141;204.3484238;0
33;0.652087854;204.3927513;0
35;0.394538092;204.4375802;0
37;0.404887586;204.4604075;0
39;0.733365443;204.4558832;0
41;0.719666258;204.2368042;0
43;0.518019821;204.3612088;0
45;0.334408606;204.4115281;0
47;0.033412035;204.419365;0
49;-0.117364676;204.4309554;0
51;0.154560043;204.5595557;0
53;0.386960759;204.3926683;0
55;0.270169051;204.3654244;0
57;0.524290772;204.3975838;0
59;0.099156574;204.4007309;0
61;0.064300206;204.508185;0
63;-0.077135053;204.4606561;0
65;-0.220711174;204.396696;0
67;-0.049822986;204.3881692;0
69;0.096129306;204.4593007;0
71;0.220967977;204.4328025;0
73;0.37006887;204.4704023;0
75;0.150997743;204.4782664;0
77;0.059339417;204.4121834;0
79;0.341216777;204.4294651;0
81;0.581835286;204.4401496;0
83;0.560650291;204.4104494;0
85;0.31025209;204.3796172;0
87;0.211238661;204.5587577;0
89;-0.020530605;204.5314565;0
91;0.00905024;204.535208;0
93;0.10942437;204.5268444;0
95;0.311724452;204.4684649;0
97;0.00324861;204.438737;0
99;-0.345166087;204.3905755;0
101;-0.599228939;204.4506662;0
103;-0.681874632;204.5121647;0
105;-0.316455159;204.4220976;0
107;-0.096019537;204.3438971;0
109;-0.285055752;204.3411369;0
111;-0.448660724;204.4227277;0
113;-0.647801971;204.265867;0
115;-0.780915962;204.3726312;0
117;-0.650987705;204.5018714;0
119;-0.279130795;204.2802253;0
121;-0.310462767;204.4109737;0
123;-0.573592837;204.5416415;0
125;-0.827777324;204.4635012;0
127;-0.754148101;204.4336054;0
129;-0.484202602;204.4182908;0
131;-0.472437059;204.4019552;0
133;-0.340444412;204.3764779;0
135;-0.203845689;204.4070062;0
137;-0.836080438;204.3672861;0
139;-0.90820933;204.4516648;0
141;-0.281124041;204.4091567;0
143;-0.401993384;204.2933065;0
145;-0.240238254;204.2557669;0
147;-0.603850739;204.4497604;0
149;-0.513039337;204.4646682;0
151;-0.894122277;204.418848;0
153;-0.725746004;204.2993313;0
155;-0.166614817;204.3589477;0
157;-0.03966076;204.4733052;0
159;-0.166836309;204.4283709;0
161;-0.416468219;204.510102;0
163;-0.529346967;204.3930697;0
165;-0.667641252;204.4607507;0
167;-0.217098815;204.3814488;0
169;0.33742387;204.3409257;0
171;0.784505255;204.3833536;0
173;0.652031078;204.3808138;0
175;0.133816061;204.3903619;0
177;0.362690337;204.4141553;0
179;0.430444864;204.3568777;0
181;0.398316074;204.3798706;0
183;0.39729847;204.3893886;0
185;-0.008725897;204.3996314;0
187;-0.204512078;204.409182;0
189;-0.001997155;204.3340504;0
191;0.120021014;204.3331946;0
193;0.358342789;204.3750449;0
195;0.275786181;204.3304145;0
197;0.071232503;204.3861163;0
199;-0.020609696;204.3769196;0
201;0.23916978;204.5103229;0
203;0.466452335;204.2769156;0
205;0.588582637;204.3055119;0
207;0.387738887;204.3296363;0
209;0.212550599;204.3036648;0
211;0.156120233;204.4223786;0
213;0.855347322;204.3434102;0
215;1.017796531;204.2877084;0
217;0.739730526;204.2779093;0
219;0.448714645;204.2947215;0
221;0.469921317;204.3225727;0
223;0.937398552;204.2813345;0
225;0.930401828;204.1148082;0
227;0.946784579;204.2146467;0
229;0.576978115;204.1300171;0
231;0.493108723;204.2400639;0
233;0.688485758;204.1917315;0
235;1.451391923;204.075525;0
237;1.371118978;204.1783717;0
239;1.751117467;204.0167892;0
241;1.631040812;204.1836791;0
243;1.336246208;204.2856729;0
245;1.328573059;204.2002709;0
247;1.20756189;203.8072907;0
249;1.06228919;204.027198;0
251;1.122902416;204.0916197;0
253;1.16391085;204.1189185;0
255;1.348475467;204.0882522;0
257;1.286244327;203.989937;0
259;0.919020201;203.9985789;0
261;0.655869745;203.9679704;0
263;0.751399087;203.9864089;0
265;0.738294126;204.0073012;0
267;1.130137068;204.0283043;0
269;1.140121275;203.8585488;0
271;1.097325169;203.915272;0
273;1.574166616;203.8879179;0
275;1.831864455;203.8449157;0
277;2.219675002;203.9268148;0
279;1.777329398;203.8297918;0
281;1.59940548;203.8135039;0
283;1.775728477;203.8121791;0
285;1.727378779;203.882731;0
287;2.124569241;203.7923329;0
289;2.183049329;203.8210369;0
291;1.742573615;203.7920542;0
293;1.546278478;203.6886249;0
295;1.672821599;203.7390825;0
297;1.782806561;203.7132489;0
299;1.834974542;203.6538208;0
301;1.712251443;203.6591228;0
303;2.111693951;203.6678127;0
305;2.22692054;203.703726;0
307;2.074034808;203.599469;0
309;2.205141177;203.4928125;0
311;2.067587316;203.563613;0
313;1.78968286;203.5089048;0
315;1.913539313;203.5164151;0
317;2.256490459;203.6753807;0
319;2.457568587;203.176578;0
321;2.262697157;203.4481341;0
323;2.051886316;203.4207247;0
325;1.911685872;203.4522744;0
327;2.068426621;203.4029212;0
329;2.092254975;203.4466108;0
331;1.579263694;203.3139784;0
333;1.314197442;203.323727;0
335;1.406400682;203.3997143;0
337;2.092397346;203.2544998;0
339;1.903694802;203.2875675;0
341;1.935737298;203.1794183;0
343;1.526751955;203.2102228;0
345;1.333676653;203.1955407;0
347;1.780617629;203.1637454;0
349;1.927982877;203.0564845;0
351;1.49193548;203.0925284;0
353;1.487612242;203.1357262;0
355;1.110516295;203.0684535;0
357;1.186800174;203.0467305;0
359;1.439753914;202.9265492;0
361;1.620940509;202.9370381;0
363;2.150760047;202.8781644;0
365;1.66045633;202.9079423;0
367;1.67826253;202.8822217;0
369;1.630446147;202.8810377;0
371;2.164201283;202.8354107;0
373;2.455201658;202.8317117;0
375;2.27721118;202.8439671;0
377;2.055984326;202.8520298;0
379;1.866430583;202.8453171;0
381;2.382063807;202.7424728;0
383;2.952352109;202.6192025;0
385;3.163983143;202.6855865;0
387;2.937486378;202.5558269;0
389;2.820207334;202.5458351;0
391;2.809796351;202.6277317;0
393;3.490252756;202.4633312;0
395;3.819821385;202.8293655;0
397;4.141915226;202.4035963;0.001597488
399;4.295285026;202.4991314;0.001597488
401;4.24139829;202.3921191;0.001597488
403;4.432090476;202.3852486;0.001597488
405;4.824431132;202.3984152;0.001597488
407;5.037313174;202.2825096;0
409;4.862189891;202.2517298;0
411;4.633321379;202.3046442;0
413;5.147877416;202.1801541;0
415;5.636964461;202.2964461;0.000361282
417;6.71805449;202.1271319;0.000361282
419;6.961226015;202.0963055;0.000361282
421;6.24095302;201.9865548;0.000361282
423;5.704323732;202.0296148;0.000361282
425;5.586794884;202.0361595;0
427;6.421697478;201.9810897;0
429;6.949737994;201.8471015;0
431;7.775443293;201.8069454;0
433;7.727273885;201.8331956;0
435;7.952996635;201.6763606;0
437;8.082125253;201.644891;0
439;7.566733406;201.8615433;0
441;7.098156919;201.7455271;0
443;7.10999498;201.5568914;0
445;7.477986448;201.7586407;0
447;8.213583335;201.6061698;0
449;9.394896789;201.6464119;0
451;12.0555492;201.2893702;0
453;15.3127448;201.2769464;0
455;18.45842561;201.4328702;0
457;21.7994379;201.3231777;0.000249734
459;25.37888964;201.1686039;0.000249734
461;27.60233462;201.1280556;0.000572306
463;31.73389137;200.7856185;0.000572306
465;37.62994864;200.9250417;0.002697789
467;44.70906359;200.9130868;0.00328039
469;50.42290208;200.7832418;0.00328039
471;55.45347155;200.7778097;0.002957819
473;60.49049617;200.8754953;0.002957819
475;66.56691539;200.521109;0.000832336
477;71.10015706;200.3149761;0
479;74.89143633;200.1106622;0
481;78.0455024;200.6002755;0
483;80.29999788;200.0633265;0.000413174
485;81.40527003;199.8645606;0.000413174
487;82.56974242;199.027815;0.000413174
489;87.40812696;200.0166451;0.000413174
491;90.09328929;199.8201672;0.000413174
493;92.13686914;199.5513465;0
495;95.20372211;199.3746347;0
497;95.69661813;199.238579;0.002717604
499;98.71031803;199.1333001;0.002717604
501;99.20952571;199.0541637;0.002717604
503;101.6082586;198.9080385;0.002717604
505;103.9895959;198.8121782;0.002717604
507;104.7870576;198.708012;0
509;103.6144514;198.5415133;0
511;105.0155192;198.1856091;0
513;104.6385979;198.3090143;0
515;106.0387985;198.1671925;0
517;107.3463905;197.990205;0
519;108.4618688;197.7843396;0.002637119
521;107.1007669;197.710892;0.002637119
523;107.0812924;197.5551862;0.002637119
525;106.1499324;197.4763837;0.002637119
527;109.1899628;197.4558782;0.002637119
529;108.2548413;197.3992104;0
531;107.3651876;197.0633947;0.002709805
533;107.7518875;196.8060532;0.002709805
535;105.4226547;196.8794517;0.003474576
537;106.8383676;196.8640526;0.003474576
539;106.5659625;196.7166274;0.003474576
541;105.799695;196.5737323;0.000764771
543;105.7161731;196.4012438;0.000764771
545;105.5784892;196.3058495;-8.67362E-20
547;104.3059678;196.1013701;-8.67362E-20
549;104.4489625;196.0023291;-8.67362E-20
551;104.1792775;195.9917329;-8.67362E-20
553;102.9660932;195.7886579;-8.67362E-20
555;103.2736937;195.4526246;-8.67362E-20
557;101.9961174;195.3431739;-8.67362E-20
559;103.355426;195.3341205;-8.67362E-20
561;102.3912369;195.2669113;-8.67362E-20
563;101.6941383;195.165748;-8.67362E-20
565;102.8747515;195.0458463;-8.67362E-20
567;100.5718093;194.9724201;-8.67362E-20
569;100.5110841;194.7048101;-8.67362E-20
571;101.8243694;194.7226447;-8.67362E-20
573;100.9282711;194.5948177;-8.67362E-20
575;99.67408407;194.5099395;-8.67362E-20
577;100.7115266;194.3981184;0.000955441
579;99.76119931;194.2792375;0.000955441
581;99.23273866;194.1739034;0.000955441
583;98.38235249;193.9713317;0.000955441
585;97.05189043;193.8690364;0.000955441
587;98.33899748;193.7723416;-1.73472E-19
589;97.96495909;193.8059063;-1.73472E-19
591;97.31914941;193.4263194;-1.73472E-19
593;99.65729448;193.4178422;-1.73472E-19
595;97.20837519;193.1754402;-1.73472E-19
597;97.53005806;193.1435074;-1.73472E-19
599;96.64879958;193.1560973;-1.73472E-19
601;95.1854577;193.0227494;-1.73472E-19
603;95.97312149;192.9894608;-1.73472E-19
605;95.16383845;192.7225135;-1.73472E-19
607;95.9764782;192.5510983;-1.73472E-19
609;94.70348063;192.3084375;-1.73472E-19
611;92.89848916;192.4061022;-1.73472E-19
613;94.64479043;192.2992564;-1.73472E-19
615;93.85975277;192.2517556;0.000894703
617;94.68847772;192.0747409;0.000894703
619;93.16197754;191.8996577;0.001960792
621;93.49895867;191.8197451;0.001960792
623;92.63454059;191.7340392;0.001960792
625;93.58912407;191.7169255;0.001066089
627;91.63371417;191.6334832;0.001066089
629;91.998217;191.4272649;0
631;91.70281892;191.3496188;0.001111696
633;91.05738169;191.2298238;0.001111696
635;90.92815955;191.1122333;0.001111696
637;90.29515792;190.9995321;0.001111696
639;91.04912993;191.0244298;0.001111696
641;90.05958166;190.8997178;0
643;90.73660762;190.6697926;0
645;91.80595853;190.5850323;0
647;90.8548417;190.4285221;0
649;89.86266593;190.50189;0
651;90.78610381;190.300281;0
653;90.34190943;190.2011532;0
655;90.36970152;190.0698751;0
657;88.83606827;189.8655651;0
659;89.96624975;189.8295712;0
661;90.57224332;189.8513572;0
663;88.1065863;189.6362267;0
665;89.90769423;189.5994047;0
667;90.61571311;189.4504891;0
669;88.34942963;189.3148781;0
671;89.58466697;189.160162;0
673;87.35330088;188.9782851;0
675;88.38895848;189.0596298;0
677;86.75759135;189.030868;0
679;87.35373806;188.886286;0
681;86.95941849;188.7621576;0
683;87.96163173;188.5739908;0
685;86.45117201;188.5067787;0.001352346
687;87.07374414;188.4541687;0.001352346
689;88.05824134;188.3879498;0.001352346
691;85.27660473;188.2239633;0.001352346
693;86.05409824;188.1280171;0.001352346
695;86.791993;187.9361518;0
697;85.32646881;187.9142113;0
699;84.69669399;187.8385808;0.005166319
701;84.58963666;187.727981;0.005166319
703;86.02964598;187.6411159;0.005166319
705;85.48374328;187.6080167;0.005166319
707;84.05751188;187.2715378;0.005166319
709;87.1342839;187.1505283;0
711;85.41947271;187.2334662;0
713;84.31547325;187.0913449;0
715;84.27218042;186.7840221;0
717;85.66721292;187.084941;0
719;82.95005047;186.8311709;0
721;84.48282324;186.6925195;0
723;83.89174367;186.6330085;0
725;84.91260813;186.5067232;0
727;85.66536712;186.3655597;0
729;82.83870486;186.2397749;0
731;83.47814491;186.2477288;0
733;83.4881253;186.1320742;0
735;82.56995525;186.0602839;0.001027213
737;82.77263358;185.9910253;0.001027213
739;79.64030401;185.7525669;0.001027213
741;82.02332566;185.6495265;0.001027213
743;81.10376397;185.6225865;0.001027213
745;80.41947458;185.5087576;0
747;79.50473846;185.4936036;0
749;80.17594655;185.4373814;0
751;80.63427745;185.2083314;0
753;79.60417308;185.2166043;0
755;80.39304781;185.0303463;0
757;79.9599083;184.9573652;0
759;79.28644765;184.8376019;0
761;79.6740236;184.782267;0
763;79.23406139;184.6309418;0
765;78.58819078;184.5674011;0
767;78.70989877;184.4228147;0
769;77.55727825;184.2920576;0
771;77.10600601;184.1857088;0
773;77.941136;184.227945;0
775;79.07129819;184.3011232;0
777;77.64916508;184.0181146;0
779;79.39034473;183.806569;0
781;77.29349998;183.6717818;0
783;77.36079404;183.7747349;0
785;77.19151208;183.5809967;0
787;78.12108746;183.6227596;0
789;78.11722572;183.4791436;0
791;76.5798304;183.4095616;0
793;76.81280475;183.2467659;0
795;77.23827631;183.0974917;0
797;76.59978668;183.0469749;0
799;75.89838653;182.9824361;0
801;74.08195097;182.9191944;0
803;76.27042261;182.8456697;0
805;75.98782753;182.7003974;0
807;75.23578265;182.6052516;0
809;76.44731721;182.4421292;0.001976205
811;75.76613695;182.4195781;0.001976205
813;76.64329182;182.4226374;0.001976205
815;76.55462994;182.3448854;0.001976205
817;75.41030796;182.0338009;0.001976205
819;76.73068475;181.9382367;0
821;75.77288176;181.9221167;0
823;75.41501682;181.7647545;0
825;74.85349957;181.8074281;0
827;75.79980577;181.681569;0
829;73.47140652;181.5481983;0
831;74.46729636;181.5016324;0
833;75.03099243;181.3343018;0
835;73.98748065;181.3005758;0
837;75.17029956;181.2703149;0
839;73.95598012;181.1642614;0.005745437
841;72.8282089;180.9403541;0.005745437
843;73.2212211;181.0111274;0.005745437
845;72.65690976;180.8454569;0.005745437
847;72.7935642;180.8013479;0.005745437
849;72.41323743;180.7069749;0
851;73.2465341;180.5887533;0
853;72.21540245;180.5015615;0
855;72.67948046;180.449333;0.001053703
857;72.85408261;180.3328502;0.001053703
859;72.26297556;180.3058782;0.001053703
861;71.83228923;180.1848046;0.00231469
863;72.03481573;180.0398406;0.007043073
865;71.73720734;179.9876718;0.00598937
867;71.49343955;179.9004479;0.00598937
869;70.83781501;179.8588875;0.00598937
871;71.9625094;179.6753072;0.004728383
873;70.85475677;179.6822543;6.93889E-19
875;69.01539573;179.5498496;6.93889E-19
877;69.39990213;179.4956657;0.000784203
879;69.67012066;179.3851174;0.000784203
881;69.73673609;179.344574;0.002607358
883;70.42221307;179.2474957;0.002607358
885;69.50214471;179.1128278;0.002607358
887;67.87552809;179.0972554;0.001823155
889;69.64302842;178.9803818;0.001823155
891;69.29517747;178.8401008;6.93889E-19
893;68.86245177;178.7653256;6.93889E-19
895;67.64437844;178.6853382;6.93889E-19
897;69.20983117;178.5482961;6.93889E-19
899;67.84592544;178.5812812;6.93889E-19
901;68.45322364;178.479865;0.001055992
903;67.49062905;178.3631891;0.002185126
905;68.85137833;178.3330243;0.003351381
907;67.3708018;178.1919661;0.003351381
909;69.6536008;178.137842;0.003351381
911;67.83288133;178.1101248;0.002295389
913;67.40371835;177.9894415;0.002352876
915;68.59253209;177.9518243;0.00118662
917;68.24030103;177.7950466;0.00118662
919;67.82265433;177.767692;0.00118662
921;67.89938447;177.6037148;0.00118662
923;66.10057254;177.5323624;0
925;68.13652181;177.4153277;0
927;65.90484673;177.438072;0
929;66.97285534;177.2832724;0
931;68.0820763;177.1737135;0
933;66.09650071;177.1812262;0
935;67.2116069;177.0374446;0
937;65.67303159;177.0008988;0
939;66.11038332;176.9770224;0
941;66.78019976;176.8814718;0
943;66.43544149;176.7226426;0
945;67.5040578;176.6148822;0
947;65.66866054;176.5480469;0
949;65.62018794;176.548677;0
951;65.83216479;176.4596914;0
953;65.61204767;176.356435;0
955;65.7173397;176.4178004;0
957;65.39032073;176.0893075;0
959;66.18719169;176.0806905;0
961;65.6097676;175.9936598;0
963;65.49557169;175.9751014;0
965;64.82990179;175.8863315;0
967;65.35394122;175.762286;0
969;66.29360466;175.736947;0
971;65.37683209;175.648177;0
973;65.11985109;175.5160208;0
975;62.85705505;175.5648173;0
977;64.68728554;175.4532758;0
979;64.43221205;175.3226327;0.003502276
981;64.93901476;175.2930155;0.003502276
983;64.60832441;175.1260751;0.003502276
985;63.87665239;175.1432165;0.003502276
987;63.87325758;175.0883977;0.003502276
989;64.44551286;174.8717279;0
991;64.36219997;174.789555;0
993;63.46264494;174.7731918;0
995;63.69218507;174.6612959;0
997;63.61590203;174.5496389;0
999;64.05807761;174.6036019;0
1001;63.28520078;174.4078123;0
1003;63.95587735;174.3843223;0.001494482
1005;62.77502627;174.2494613;0.001494482
1007;62.99714199;174.2103989;0.001494482
1009;62.40098448;174.2062358;0.001494482
1011;63.80144616;174.0549969;0.001494482
1013;62.97868168;174.080667;0
1015;63.20778659;174.5310849;0
1017;62.40603357;173.6464744;0
1019;62.43392973;173.7656344;0
1021;61.93460345;173.6900363;0
1023;63.38073925;173.6442987;0
1025;60.84058994;173.6156475;0
1027;62.3353217;173.5351858;0
1029;62.39246441;173.4604936;0
1031;62.39753449;173.3811863;0
1033;63.6130881;173.2129716;0
1035;62.62842444;173.2644506;0
1037;62.35722607;173.1367338;0
1039;62.37866452;173.0787732;0
1041;62.24761801;173.0252797;0
1043;63.04825994;172.9453981;0
1045;62.40308203;172.7938049;0
1047;62.5417966;172.6397553;0
1049;62.08761991;172.7020315;0
1051;61.78757596;172.6337757;0
1053;61.61370496;172.5570631;0
1055;62.37061747;172.4675533;0
1057;61.61053027;172.3611953;0
1059;62.88606345;172.2676733;0
1061;61.29093933;172.2220464;0
1063;62.01535071;172.1307419;0
1065;62.40108804;172.1754582;0
1067;61.46577038;172.0086887;0
1069;61.64704304;171.9143332;0
1071;61.4021981;171.9230556;0
1073;61.62461752;171.8223618;0
1075;61.84076328;171.7965757;0
1077;61.98645192;171.7029532;0
1079;61.0449631;171.5697155;0
1081;61.40822158;171.5303871;0
1083;59.65967006;171.4619604;0
1085;61.16691617;171.3352096;0
1087;60.88920658;171.3478519;0
1089;60.28343673;171.2320366;0
1091;60.92493137;171.1561522;0
1093;59.93797131;171.1441176;0
1095;60.9426457;170.9966647;0
1097;61.93348962;171.0765191;0
1099;60.16331808;170.9936288;0
1101;61.34139978;170.7694686;0
1103;59.71771351;170.702058;0
1105;60.50069742;170.6245779;0
1107;60.60987891;170.5513808;0
1109;61.47464411;170.6426023;0
1111;60.5478821;170.4741716;0
1113;60.41779157;170.4783721;0
1115;60.20648643;170.3316872;0
1117;59.76769245;170.1619924;0
1119;60.62532287;170.1929397;0
1121;61.15439251;170.1823731;0
1123;59.80263533;170.0605583;0
1125;59.50484456;170.0871895;0
1127;59.53774717;169.9005412;0
1129;60.18534593;169.7928415;0
1131;59.86739325;169.6852466;0
1133;60.57626024;169.7720564;0
1135;59.64640555;169.7212405;0
1137;59.7570695;169.5912271;0
1139;60.44150117;169.4943755;0
1141;60.0454266;169.3978438;0
1143;59.53034006;169.3398512;0
1145;59.27314025;169.2915742;0
1147;59.51298139;169.3961826;0
1149;59.33902341;169.2352651;0
1151;60.0584497;169.0438639;0
1153;59.97267364;169.0117122;0
1155;59.53746646;168.9390952;0
1157;59.87116641;168.9056688;0
1159;60.04746407;168.8988455;0
1161;59.79118844;168.8436679;0
1163;59.28903653;168.6543648;0
1165;59.26481591;168.5807488;0
1167;58.72257397;168.487756;0
1169;59.1425847;168.5247212;0
1171;58.7537717;168.4565703;0
1173;59.30007605;168.4928676;0
1175;58.8853231;168.4027729;0
1177;58.91673406;168.2375388;0
1179;59.56432914;168.1336707;0
1181;59.5209047;168.2531452;0
1183;59.26715879;167.9250339;0
1185;57.98896082;167.947337;0
1187;58.62360473;167.8518543;0
1189;58.70839206;167.6737905;0
1191;58.49373883;167.6838707;0
1193;58.9322788;167.6054629;0
1195;59.52679007;167.533194;0
1197;59.40205708;167.2846555;0
1199;58.6344029;167.492337;0
1201;58.43990528;167.3902023;0

File: data/rise_materials/Testdata-2200.txt
Keywords
Material1;Material2;Material3;Material4;Product;Object;Scenario;Method;Reference;Comment;Owner;IsPublic;ImportDate
Solid acrylic;;;;IN10A-2;Table;;ISO 5660;TRANSFEU;;TRANSFEU;1;2011-08-16 12:59:55
Scalars
Flux (kW/m2);tig (s);qmax (kw/m2);qtotal (MJ/m2);q180 (kw/m2);q300 (kw/m2);Sample mass (g);Mass loss (g);DHc (MJ/kg);Peak smoke production (m2/m2s);Total smoke produced (m2/m2);Specific extinction area (avg) (m2/kg);MARHE (kW/m2);Area exposed (m2);Observations;Test date (YYYY-MM-DD);Test identifier;Product thickness (mm);Thickness1 (mm);Thickness2 (mm);Thickness3 (mm);Thickness4 (mm);Product density (kg/m3);Density1 (kg/m3);Density2 (kg/m3);Density3 (kg/m3);Density4 (kg/m3);Product area weight (kg/m2);Area weight1 (kg/m2);Area weight2 (kg/m2);Area weight3 (kg/m2);Area weight4 (kg/m2)
25;475;116.89;58.81;;;205.84;34.15;16.33;;1.25;;48.95;0.0088;Flashing from 414s. End flame > 1200s.;2011-07-19;c_LSFIRE_IN-10A-2_25b;12.3;;;;;;;;;;;;;;
VectorData
Time (s);HRR (kW/m2);Mass (g);SPR (m2/(m2*s))
1;4.034160539;205.84;0
3;2.688887892;205.8567822;0
5;1.774006926;206.0704564;0
7;1.883620282;206.0800899;0
9;2.715442385;205.9862107;0
11;2.900215639;205.9044825;0
13;2.387299742;205.9852505;0
15;1.818448817;205.9794849;0
17;1.693872698;206.0771151;0
19;1.577053388;206.0220755;0
21;1.139928203;206.0251638;0
23;0.682783937;205.9583906;0
25;0.692641336;206.0320891;0
27;0.781125587;206.0061429;0
29;0.591117921;206.0184842;0
31;0.314988496;206.0079399;0
33;0.214484767;205.9883699;0
35;0.225805624;206.0210818;0
37;0.254418458;205.9746237;0
39;0.053752345;205.9164962;0
41;-0.128962609;205.9406206;0
43;-0.166094969;206.0603325;0
45;0.138797141;206.0152026;0
47;-0.160093868;205.9891733;0
49;-0.290426856;205.9368147;0
51;-0.165360037;205.9150913;0
53;-0.019832242;206.0706345;0
55;0.03650921;206.0093293;0
57;-0.116653831;206.009906;0
59;-0.304603131;205.9471347;0
61;-0.211256108;206.0265197;0
63;0.135283208;206.0357387;0
65;-0.069824139;205.9672324;0
67;-0.341029793;205.9540386;0
69;-0.351267533;206.0026744;0
71;0.143255893;205.9864714;0
73;0.016091041;205.9404031;0
75;-0.376861524;205.9367565;0
77;-0.310778705;205.9981719;0
79;-0.195291443;206.0499849;0
81;-0.116295228;206.0287585;0
83;0.085346004;205.987499;0
85;-0.255230794;205.9220258;0
87;-0.179777477;206.0838288;0
89;0.045237593;206.0194318;0
91;-0.016486589;205.8939819;0
93;-0.251564074;205.7334979;0
95;-0.037836313;206.0152672;0
97;-0.083958399;205.9831684;0
99;0.179627232;205.9717106;0
101;0.161547735;205.9932161;0
103;-0.242767156;206.0004724;0
105;-0.33024173;206.1512399;0
107;0.226716788;205.7943187;0
109;0.133579929;206.0026588;0
111;-0.156012098;205.9143864;0
113;-0.263131722;205.9750844;0
115;0.183050155;205.9291259;0
117;0.094148808;206.0064098;0
119;0.078019893;205.9999782;0
121;-0.056767919;205.9923845;0
123;-0.076739033;206.0029564;0
125;-0.001297222;205.9925534;0
127;0.129924095;206.0049161;0
129;0.241247807;205.9945132;0
131;-0.206992848;205.9645892;0
133;-0.104447105;205.8895348;0
135;0.295367838;205.9526066;0
137;0.180535349;205.9142942;0
139;-0.079627292;205.9496561;0
141;-0.136248657;205.9997302;0
143;-0.213369933;205.9386152;0
145;0.343337687;206.0168405;0
147;0.473106299;205.9545139;0
149;0.247232858;205.9722868;0
151;0.046840028;205.9683703;0
153;0.1861146;206.003754;0
155;0.401747013;206.0179444;0
157;0.414996931;205.9416298;0
159;0.192197521;205.8846275;0
161;0.283413857;205.9700023;0
163;0.543961776;205.9241302;0
165;0.55117171;205.9781174;0
167;0.369726876;205.9331531;0
169;0.122074467;205.8679007;0
171;0.315390336;205.9309137;0
173;0.809440584;206.0237687;0
175;0.53542548;205.9076694;0
177;0.16100088;205.9480032;0
179;0.177482144;205.8976315;0
181;0.471832238;205.9519843;0
183;0.60506765;206.0177119;0
185;0.551424467;205.9224865;0
187;0.278915926;206.0141235;0
189;0.53051403;205.9652945;0
191;0.501393436;205.9644115;0
193;0.573551446;206.1305781;0
195;0.34973299;205.8796411;0
197;0.131616015;205.8642453;0
199;0.149773194;205.9551954;0
201;0.513871951;205.8623958;0
203;0.778624178;205.8583968;0
205;0.512426222;205.9063699;0
207;0.373086795;205.9071699;0
209;0.282107884;205.882877;0
211;0.717195665;205.9526741;0
213;0.812578929;205.8362223;0
215;0.593380006;205.9115495;0
217;0.505414559;205.8320578;0
219;0.610954262;206.7469141;0
221;1.040655412;205.8463035;0
223;1.175353038;205.6098301;0
225;0.823028368;205.8113037;0
227;0.795853472;205.5631818;0
229;1.077257951;205.7440023;0
231;1.295928737;205.7925827;0
233;1.658451227;205.7718258;0
235;1.362663271;205.8602885;0
237;1.267963996;205.7849123;0
239;1.313161527;205.7323785;0
241;1.767307342;205.792141;0
243;1.7667929;205.7169002;0
245;1.436627957;205.5506501;0
247;1.28455669;205.7248493;0
249;1.09657356;205.772571;0
251;1.425961518;205.7139987;0
253;1.727267526;205.5104547;0
255;1.393646821;205.6312157;0
257;1.487135039;205.6962991;0
259;1.388428847;205.5905572;0
261;1.852773271;205.6521692;0
263;2.19994064;205.5978228;0
265;2.5563694;205.4507568;0
267;2.713512121;205.541686;0
269;2.390908211;205.5717143;0
271;2.083466983;205.6167952;0
273;2.178465088;205.601531;0
275;2.509554387;205.4310892;0
277;2.375996918;205.4702783;0
279;2.174382457;205.3854835;0
281;1.694481544;205.5087222;0
283;1.932681298;205.524983;0
285;2.021008265;205.3843209;0
287;2.00789717;205.3406294;0
289;1.735446651;205.3438279;0
291;1.038369594;205.2861115;0
293;1.596133609;205.3435245;0
295;1.834028077;205.3816437;0
297;1.571829861;205.1546437;0
299;1.938012787;204.9333272;0
301;2.119627262;205.2726445;0
303;2.105955102;205.2490997;0
305;2.145050625;205.3829927;0
307;1.51889423;205.3165812;0
309;1.592962458;205.2045673;0
311;1.818346115;205.1825958;0
313;1.88766049;205.2147218;0
315;1.485485008;205.1510427;0
317;1.227609684;205.0911763;0
319;1.701625199;205.0999264;0.000345182
321;1.901007507;205.1365577;0.000345182
323;1.565492669;205.0003151;0.000345182
325;1.445145415;204.9834159;0.000345182
327;2.073042937;205.0009223;0.000345182
329;2.03572053;205.059464;0
331;1.710827567;205.1068298;0
333;1.406214031;204.7631548;0
335;1.584057956;204.9386205;0
337;1.810427345;204.9379889;0
339;1.925371113;204.950824;0
341;1.692060142;204.8856269;0
343;1.968348053;204.8411902;0
345;2.245688066;204.8812691;0
347;2.219653858;204.8029885;0
349;2.014951379;204.7501266;0
351;2.02868086;205.03614;0
353;2.804691086;204.7718985;0
355;2.956296236;204.7664121;0
357;2.653438092;204.6573852;0
359;2.862760585;204.6033154;0
361;2.957289224;204.6637095;0
363;3.068112851;204.6595692;0
365;2.550464684;204.5859012;0
367;2.280508319;204.5823682;0
369;2.744131199;204.5546554;0
371;2.996288809;204.5827546;0
373;2.644193696;204.4695228;0
375;2.383475287;204.4145113;0
377;2.500243971;204.4691641;0
379;2.780358196;204.4597548;0
381;2.46887124;204.3916874;0
383;2.483162267;204.345091;0
385;2.471449412;204.3797043;0
387;2.643441811;204.3193102;0
389;2.255486344;204.3379696;0
391;2.230948774;204.2589715;0
393;2.41795714;204.2248271;0
395;2.633478917;204.1783443;0
397;2.766259659;204.1491412;0
399;2.410663773;204.0701979;0
401;2.592485444;204.1676379;0
403;2.868280418;204.1722753;0
405;2.720672618;204.1398668;0
407;2.312515785;203.9433127;0
409;2.29317987;203.9512069;0
411;2.640947127;204.0436444;0
413;2.924178313;203.9311126;0
415;3.123610918;203.8860929;0
417;3.224152695;203.8070395;0
419;3.342343529;203.9866484;0
421;3.000847139;203.7903432;0
423;2.71950814;203.7825869;0
425;2.417689022;203.6857023;0
427;2.919890629;203.7935175;0
429;3.307732962;203.6386884;0
431;3.192452774;203.5887313;0
433;2.900863984;203.5943104;0
435;2.955961838;203.4684431;0
437;3.273732756;203.5705205;0
439;3.67027574;203.5340299;0
441;3.490685921;203.4878753;0
443;3.309479567;203.4807019;0
445;3.786945386;203.2954896;0
447;4.537635269;203.3671488;0
449;4.801760116;203.3530715;0
451;4.784342892;203.3624288;0
453;4.166362418;203.220859;0
455;4.088658719;203.1994603;0
457;4.16527613;203.0447797;0
459;3.801713822;203.1631387;0
461;4.285003878;203.1507455;0
463;4.463244883;203.2086555;0
465;4.371240816;203.0615895;0
467;4.225856089;203.0688765;0
469;4.18864072;202.9275518;0
471;3.97695177;202.8657533;0
473;5.661420629;202.8985967;0
475;9.046706491;202.7966854;0
477;12.59255449;202.8415668;0
479;16.397684;202.6261814;0
481;20.9437406;202.8222142;0
483;25.32556357;202.2494387;0
485;29.62070744;202.5075253;0
487;34.49271859;202.5437984;0
489;39.12134397;202.4213816;0
491;45.2092836;202.3771347;0
493;50.65234609;202.1057713;0
495;56.24326094;202.0561215;0
497;63.80780879;202.0255897;0
499;69.86358047;201.9760467;0
501;76.37527366;201.8783062;0.001968566
503;81.39285668;201.7185746;0.002422649
505;86.33653503;201.5701043;0.002422649
507;90.54613205;201.6981726;0.002422649
509;95.79817183;201.3333236;0.010821588
511;101.9409764;201.4385957;0.008853022
513;102.9499096;201.029027;0.008398939
515;104.3931169;200.9080694;0.008398939
517;107.5400344;200.7500451;0.017472094
519;107.1842866;200.6302298;0.009073155
521;108.8093632;200.4180221;0.009073155
523;109.4481747;200.3442959;0.011100183
525;111.7061692;200.2465798;0.011100183
527;111.5418129;200.1339028;0.002027028
529;111.0542177;199.9842975;0.002027028
531;113.2987182;199.1163968;0.002027028
533;111.6608419;199.7802156;-1.73472E-18
535;114.027766;199.6397191;-1.73472E-18
537;113.8561187;199.4677835;0.005330743
539;113.9699251;199.2005881;0.005803082
541;113.7770914;199.07745;0.005803082
543;114.1452039;198.926133;0.005803082
545;112.4714519;198.9046032;0.006723131
547;115.2276432;198.7446435;0.001805443
549;116.8914806;199.1554233;0.001333103
551;115.0212254;198.2217144;0.001333103
553;113.3732229;198.28009;0.001333103
555;111.3673096;198.2185993;0.000413055
557;111.5868777;198.0643051;-5.20417E-19
559;110.7113348;197.9612928;-5.20417E-19
561;111.8438976;197.820055;-5.20417E-19
563;108.677954;197.7024883;-5.20417E-19
565;108.9077416;197.5276779;-5.20417E-19
567;109.9862632;197.5285376;-5.20417E-19
569;108.622342;197.3499258;-5.20417E-19
571;108.9124236;197.2037433;-5.20417E-19
573;108.1179189;197.115833;-5.20417E-19
575;107.3515598;196.9445878;-5.20417E-19
577;107.5858065;196.8618037;-5.20417E-19
579;105.3053305;196.7288704;0.001251209
581;108.0758416;196.5642771;0.001251209
583;105.0439542;196.4749003;0.001251209
585;106.439448;196.3071405;0.001251209
587;105.5126422;196.2140646;0.001251209
589;104.5284522;196.1388205;-5.20417E-19
591;103.7685605;195.9608674;-5.20417E-19
593;103.3975894;195.7922479;-5.20417E-19
595;103.5785288;195.8123626;-5.20417E-19
597;103.0611217;195.6620393;-5.20417E-19
599;101.1254329;195.6322206;-5.20417E-19
601;103.3017649;195.4113182;-5.20417E-19
603;103.1129701;195.3394649;-5.20417E-19
605;101.995625;195.1969533;-5.20417E-19
607;100.4876382;195.071169;-5.20417E-19
609;100.2905257;195.0942366;-5.20417E-19
611;100.8959632;194.7966823;-5.20417E-19
613;101.0835981;194.6898607;-5.20417E-19
615;97.03596791;194.5912683;-5.20417E-19
617;98.2695609;194.6369861;-5.20417E-19
619;98.74834884;194.3868253;-5.20417E-19
621;98.10641587;194.2828469;-5.20417E-19
623;97.82403951;194.1414198;-5.20417E-19
625;95.91832211;194.1608991;-5.20417E-19
627;98.66841909;193.9058246;-5.20417E-19
629;96.45628137;193.798207;-5.20417E-19
631;95.17954561;193.7152448;-5.20417E-19
633;98.03088187;193.5511204;-5.20417E-19
635;96.14574732;193.4807384;-5.20417E-19
637;96.90534269;193.3266297;-5.20417E-19
639;96.59427419;193.3116456;-5.20417E-19
641;96.85264303;193.124607;-5.20417E-19
643;97.14150729;193.0747062;-5.20417E-19
645;95.59481338;192.9485904;-5.20417E-19
647;94.61353283;192.8165764;-5.20417E-19
649;94.80165728;192.6301534;-5.20417E-19
651;95.8396264;192.5372756;-5.20417E-19
653;94.57919196;192.5576461;-5.20417E-19
655;94.07092754;192.458277;-5.20417E-19
657;95.66744328;192.4019917;-5.20417E-19
659;95.51814107;192.1404857;-5.20417E-19
661;94.50251633;192.0591648;-5.20417E-19
663;94.96113108;191.9805953;-5.20417E-19
665;93.84322027;191.8362895;-5.20417E-19
667;93.15857922;191.7328632;-5.20417E-19
669;93.19682629;191.6596059;-5.20417E-19
671;94.07128045;191.4948238;-5.20417E-19
673;91.56362485;191.368105;-5.20417E-19
675;92.34728405;191.3638817;-5.20417E-19
677;93.74603618;191.1799159;-5.20417E-19
679;92.85037828;191.2197142;-5.20417E-19
681;93.21853682;190.9833817;-5.20417E-19
683;92.92890613;190.8985869;-5.20417E-19
685;90.42445559;190.7870411;-5.20417E-19
687;90.69236987;190.6796996;-5.20417E-19
689;91.15121645;190.5866879;-5.20417E-19
691;90.54904093;190.1777765;-5.20417E-19
693;89.86535863;190.3812895;-5.20417E-19
695;89.24776518;190.2715101;-5.20417E-19
697;90.2278024;190.2394866;-5.20417E-19
699;91.29892546;189.9747835;-5.20417E-19
701;89.3211703;189.9495314;-5.20417E-19
703;89.42269292;189.846188;-5.20417E-19
705;88.91900369;189.7426975;-5.20417E-19
707;89.58337595;189.6457299;-5.20417E-19
709;91.17971947;189.5120004;-5.20417E-19
711;89.96631759;189.3024379;-5.20417E-19
713;89.74755442;189.3534241;-5.20417E-19
715;90.10223289;189.3470756;-5.20417E-19
717;87.87209022;189.1623001;-5.20417E-19
719;90.73523677;189.1297523;-5.20417E-19
721;88.76255472;188.8665948;-5.20417E-19
723;88.24732743;188.8469694;-5.20417E-19
725;89.03311389;188.7910793;-5.20417E-19
727;89.21036767;189.1275809;-5.20417E-19
729;90.84295449;188.5892775;-5.20417E-19
731;87.50691007;188.4369624;-5.20417E-19
733;88.03546313;188.3128893;-5.20417E-19
735;87.39182004;188.2112066;-5.20417E-19
737;85.28307924;188.1889541;-5.20417E-19
739;87.94034412;188.0522391;-5.20417E-19
741;85.9202602;187.8892745;-5.20417E-19
743;87.35670735;187.7682421;-5.20417E-19
745;84.06288608;187.7146656;-5.20417E-19
747;85.31840682;187.6166218;0.001057576
749;86.62432655;187.5398591;0.001057576
751;87.25297704;187.4480765;0.001057576
753;84.50715353;187.2854701;0.001057576
755;86.49362067;187.2072172;0.002765933
757;83.36440121;187.1002578;0.001708358
759;84.77052053;186.9889741;0.001708358
761;86.31934195;186.9342106;0.003353259
763;84.39151515;186.7608119;0.003353259
765;84.44130775;186.7023222;0.001644902
767;82.95931435;186.5551737;0.001644902
769;84.95287897;186.5765054;0.001644902
771;83.31192194;186.3196368;0
773;83.35554109;186.3973377;0
775;85.39998842;186.2467018;0
777;83.29615054;186.1790349;0.0031896
779;81.96152384;185.9427348;0.004732884
781;82.04552165;185.9616927;0.007662583
783;82.5268146;185.8031121;0.007683021
785;82.09279253;185.7299883;0.009769713
787;83.67159073;185.6978818;0.006991007
789;82.20135094;185.495197;0.005447722
791;83.13384384;185.4402452;0.007269573
793;80.58654931;185.4080931;0.008025006
795;81.52623087;185.1852033;0.005938315
797;82.70660558;185.1167766;0.008350302
799;82.2840318;184.9443391;0.017491068
801;82.72619842;184.9674975;0.018731088
803;82.62435476;184.89885;0.017955216
805;81.96795637;184.7526952;0.020928005
807;82.71366141;184.577447;0.021346063
809;82.24254764;184.4583147;0.012205297
811;81.28370295;184.4222756;0.013602339
813;81.04187286;184.2970986;0.017304122
815;81.71919695;184.4131571;0.019134231
817;79.57281225;184.3130982;0.017344719
819;80.49029417;183.946841;0.017344719
821;81.88433247;183.9424521;0.009956108
823;80.24974857;183.860473;0.006254326
825;81.12440357;183.9111558;0.001451427
827;82.13919642;183.5991053;-1.04083E-18
829;81.07989336;183.4432941;-1.04083E-18
831;80.53110906;183.6612984;-1.04083E-18
833;78.31845554;183.6019257;0.004258409
835;80.57348464;183.3521833;0.004258409
837;79.76985867;183.4699855;0.004258409
839;80.29150979;183.0889059;0.004258409
841;80.12980284;183.0418163;0.004963285
843;79.63656451;182.9643036;0.002393784
845;79.50544133;182.9813343;0.002393784
847;80.11911355;182.8628316;0.004635553
849;78.42645687;182.7436168;0.007664203
851;78.97038299;182.7088976;0.015384824
853;78.3227864;182.1130108;0.013695916
855;79.4171686;182.5182149;0.018792582
857;79.76933389;182.2342456;0.016550813
859;78.97472282;182.233164;0.013522163
861;78.01853935;182.2004502;0.006305825
863;77.97927635;182.0196539;0.006305825
865;78.21940762;181.8058176;0.001209159
867;77.04395322;181.8668291;0.003006009
869;77.50885824;181.7112393;0.003006009
871;78.22919257;181.7280715;0.00352281
873;77.46295521;181.5363673;0.00352281
875;78.17514986;181.4145248;0.005345359
877;77.87061161;181.2868084;0.003548509
879;76.95717315;181.1882952;0.003548509
881;75.61767896;181.2554243;0.00182255
883;77.67612376;181.1399128;0.00182255
885;77.73840645;180.9849526;6.93889E-19
887;75.30398443;180.8512188;6.93889E-19
889;76.77134339;180.8114384;6.93889E-19
891;75.84209466;180.5938535;6.93889E-19
893;75.53106822;180.6497709;6.93889E-19
895;74.78578662;180.5604043;6.93889E-19
897;73.79761087;180.4431715;6.93889E-19
899;74.59518328;180.3576641;6.93889E-19
901;74.68949108;180.2319124;6.93889E-19
903;73.30698429;180.1162204;6.93889E-19
905;74.81849187;180.146555;6.93889E-19
907;73.36641118;179.9378532;6.93889E-19
909;72.68052986;179.898735;6.93889E-19
911;73.11608382;179.7476665;6.93889E-19
913;73.9533306;179.7930727;6.93889E-19
915;74.71512479;179.6414023;6.93889E-19
917;73.07020646;179.5910228;6.93889E-19
919;73.00682666;179.436233;6.93889E-19
921;73.00612528;179.3959891;6.93889E-19
923;71.17091756;179.3388848;6.93889E-19
925;73.01096236;179.2037155;6.93889E-19
927;72.21176464;179.1246291;6.93889E-19
929;70.32376933;179.0575825;6.93889E-19
931;70.54726097;179.0457028;6.93889E-19
933;71.43826199;178.9093743;6.93889E-19
935;72.11071521;178.7837502;6.93889E-19
937;72.90819167;178.6621164;6.93889E-19
939;71.6589165;178.6976739;6.93889E-19
941;72.53169178;178.4990794;6.93889E-19
943;72.67040576;178.0225006;6.93889E-19
945;71.83325174;178.7525859;6.93889E-19
947;71.41858018;178.3698223;6.93889E-19
949;72.26401908;178.2742571;6.93889E-19
951;71.10907526;178.1670715;6.93889E-19
953;70.97905111;177.9759576;6.93889E-19
955;71.43443489;178.182391;6.93889E-19
957;71.46721498;177.9936505;6.93889E-19
959;70.26656517;177.9395826;6.93889E-19
961;71.05144704;177.551735;6.93889E-19
963;70.84422383;177.5904557;6.93889E-19
965;70.29099637;177.5750536;6.93889E-19
967;71.71215694;177.450815;6.93889E-19
969;71.07798268;177.4749117;6.93889E-19
971;70.15300239;177.2412626;6.93889E-19
973;69.7027981;177.2105741;6.93889E-19
975;69.0981518;177.1467737;6.93889E-19
977;69.96909362;177.1617675;6.93889E-19
979;69.85072756;176.9229179;6.93889E-19
981;69.51515898;177.0158772;6.93889E-19
983;68.41819833;176.9162931;6.93889E-19
985;68.80517992;176.7427619;6.93889E-19
987;69.37028571;176.5513111;6.93889E-19
989;69.81839812;176.6012386;6.93889E-19
991;68.00364683;176.5225988;6.93889E-19
993;68.94570402;176.3533351;6.93889E-19
995;69.05227771;176.3601308;6.93889E-19
997;70.13247871;176.2317795;6.93889E-19
999;68.99209359;176.12429;6.93889E-19
1001;68.86389316;176.0480739;6.93889E-19
1003;68.36464573;176.0155247;6.93889E-19
1005;68.54862542;176.0350729;6.93889E-19
1007;68.24593304;175.7832062;6.93889E-19
1009;69.2565002;175.7200019;6.93889E-19
1011;68.49808199;175.7363151;6.93889E-19
1013;68.4192217;175.6835502;6.93889E-19
1015;68.81452055;175.514805;6.93889E-19
1017;68.33265183;175.4999607;6.93889E-19
1019;66.63380158;175.3872595;6.93889E-19
1021;68.16208296;175.287339;6.93889E-19
1023;67.67244483;175.2938254;6.93889E-19
1025;68.54467761;175.1651149;6.93889E-19
1027;68.32409034;175.0447131;6.93889E-19
1029;67.1396721;174.9546956;6.93889E-19
1031;68.09123371;174.9254925;6.93889E-19
1033;68.30901246;174.8267249;6.93889E-19
1035;67.57952072;174.728383;6.93889E-19
1037;65.92489256;174.6874269;6.93889E-19
1039;66.58974848;174.6690433;6.93889E-19
1041;68.08449974;174.630345;6.93889E-19
1043;66.84511621;174.4939116;6.93889E-19
1045;66.08055353;174.3293673;6.93889E-19
1047;67.62608006;174.2685373;6.93889E-19
1049;66.96610438;174.34053;6.93889E-19
1051;66.65051496;174.2167273;6.93889E-19
1053;67.14810209;174.0486286;6.93889E-19
1055;66.97978506;173.9646892;6.93889E-19
1057;66.78515137;173.9148059;6.93889E-19
1059;65.60421733;173.9307716;6.93889E-19
1061;67.55692175;173.8800105;6.93889E-19
1063;66.72067387;173.731178;6.93889E-19
1065;66.8950427;173.57136;6.93889E-19
1067;65.76581372;173.5494987;6.93889E-19
1069;66.74158695;173.5481521;6.93889E-19
1071;66.41891397;173.432614;6.93889E-19
1073;65.58074783;173.2761907;6.93889E-19
1075;66.13969535;173.240688;6.93889E-19
1077;65.60021367;173.1518083;6.93889E-19
1079;65.63632097;173.1609608;6.93889E-19
1081;65.46644298;173.0331944;6.93889E-19
1083;65.32044514;173.1221358;6.93889E-19
1085;65.2276508;172.8297485;6.93889E-19
1087;66.09969234;172.6855811;6.93889E-19
1089;66.55053238;172.8078872;6.93889E-19
1091;66.31616466;172.6885068;6.93889E-19
1093;65.02007165;172.4837735;6.93889E-19
1095;64.25758907;172.4857274;6.93889E-19
1097;66.0262592;172.5768095;6.93889E-19
1099;65.39560383;172.3696256;6.93889E-19
1101;65.71607211;171.5184148;6.93889E-19
1103;65.17642117;172.2832576;6.93889E-19
1105;65.54818597;172.0831787;6.93889E-19
1107;65.99387346;172.0818107;6.93889E-19
1109;66.54761986;172.3019679;6.93889E-19
1111;66.63960733;172.1715952;6.93889E-19
1113;64.98799556;171.5511966;6.93889E-19
1115;63.69448201;171.9094984;6.93889E-19
1117;66.15264909;171.7734951;6.93889E-19
1119;65.92058574;171.6141577;6.93889E-19
1121;64.75359706;171.6084717;6.93889E-19
1123;65.62390562;171.4402959;6.93889E-19
1125;66.27010893;171.3737523;6.93889E-19
1127;65.48207298;171.3117019;6.93889E-19
1129;65.04552601;171.2187921;6.93889E-19
1131;65.00885641;171.1542358;6.93889E-19
1133;64.76479356;171.1535674;6.93889E-19
1135;65.64015084;171.1287526;6.93889E-19
1137;65.5051177;171.0226491;6.93889E-19
1139;64.55621488;170.8730714;6.93889E-19
1141;64.96791378;170.8086472;6.93889E-19
1143;64.16596573;170.7879175;6.93889E-19
1145;65.35582048;170.7732882;6.93889E-19
1147;64.4288037;170.7167524;6.93889E-19
1149;65.0898463;170.4658678;6.93889E-19
1151;64.13538236;170.4646533;6.93889E-19
1153;65.46727677;170.4318064;6.93889E-19
1155;66.57413388;170.3005842;6.93889E-19
1157;65.18689498;170.2854303;6.93889E-19
1159;63.7436458;170.2173628;6.93889E-19
1161;64.22899169;170.0986723;6.93889E-19
1163;65.36520739;170.1013436;6.93889E-19
1165;64.30594694;170.0009255;6.93889E-19
1167;64.41247463;169.8602911;6.93889E-19
1169;63.9727035;169.7985504;6.93889E-19
1171;65.65318583;169.7408122;6.93889E-19
1173;64.66973606;169.7018158;6.93889E-19
1175;64.54155396;169.6592651;6.93889E-19
1177;64.21388888;169.6229066;6.93889E-19
1179;64.49967291;169.4982757;6.93889E-19
1181;64.30045502;169.3653758;6.93889E-19
1183;63.0838604;169.2839146;6.93889E-19
1185;64.34840496;169.2657247;6.93889E-19
1187;63.94360386;169.2325468;6.93889E-19
1189;64.56096503;169.0945285;0.000218876
1191;65.22549119;168.9748437;0.000218876
1193;63.54256285;168.9718136;0.000218876
1195;64.32689535;168.9154006;0.000218876
1197;63.51674706;168.8545434;0.000218876
1199;64.54968415;168.784577;6.93889E-19
1201;64.22626537;168.6515946;6.93889E-19
