Repository: johodges/materials

## A Non-Dimensional Scaling Approach to Modeling Material Pyrolysis

This repository contains the data, scripts, and technical documents required to generate the SPyro cone validation cases.

## Instructions
* Clone this repository with submodules
  ```
  git clone --recurse-submodules https://github.com/johodges/materials
  ```
* Pre-process data
  ```
  python materials/scripts/initialize.py
  ```
* Build latest FDS (example for impi_intel_linux target, but use relevant make target for platform)
  ```
  git clone git@github.com:firemodels/fds.git && cd fds
  cd Build/impi_intel_linux
  ./make_fds.sh
  ln -s fds_impi_intel_linux fds
  cd ../..
  ```
* Run cases
  ```

File: data/rise_materials/Testdata-2201.txt
Keywords
Material1;Material2;Material3;Material4;Product;Object;Scenario;Method;Reference;Comment;Owner;IsPublic;ImportDate
Solid acrylic;;;;IN10A-2;Table;;ISO 5660;TRANSFEU;;TRANSFEU;1;2011-08-16 13:02:09
Scalars
Flux (kW/m2);tig (s);qmax (kw/m2);qtotal (MJ/m2);q180 (kw/m2);q300 (kw/m2);Sample mass (g);Mass loss (g);DHc (MJ/kg);Peak smoke production (m2/m2s);Total smoke produced (m2/m2);Specific extinction area (avg) (m2/kg);MARHE (kW/m2);Area exposed (m2);Observations;Test date (YYYY-MM-DD);Test identifier;Product thickness (mm);Thickness1 (mm);Thickness2 (mm);Thickness3 (mm);Thickness4 (mm);Product density (kg/m3);Density1 (kg/m3);Density2 (kg/m3);Density3 (kg/m3);Density4 (kg/m3);Product area weight (kg/m2);Area weight1 (kg/m2);Area weight2 (kg/m2);Area weight3 (kg/m2);Area weight4 (kg/m2)
25;415;102.11;54.75;;;203.85;35.48;14.61;;1.79;;45.57;0.0088;Flashing from 379s. End flame > 1200s.;2011-07-19;c_LSFIRE_IN-10A-2_25c;12.3;;;;;;;;;;;;;;
VectorData
Time (s);HRR (kW/m2);Mass (g);SPR (m2/(m2*s))
1;1.739551154;203.85;0
3;2.254020513;203.8452476;0
5;3.023546528;203.9302078;0
7;2.712574333;203.7940453;0
9;1.974450726;203.8871207;0
11;1.300059782;203.9721333;0
13;1.351627293;203.9707785;0
15;1.582865926;203.955625;0
17;1.002148312;203.9046203;0
19;0.508241539;203.9049266;0
21;0.435711067;204.0049025;0
23;0.767450919;204.0738811;0
25;1.228709554;204.0042399;0
27;0.895844774;203.855601;0
29;0.49373112;204.0049073;0
31;0.642200654;204.0099035;0
33;0.512075251;203.9939495;0
35;0.303461663;203.9701008;0
37;0.133346721;203.9111397;0
39;0.406270673;203.9491507;0
41;0.442393461;204.0668223;0
43;0.359808691;203.9518002;0
45;-0.01714762;203.9373919;0
47;-0.01717626;204.0459246;0
49;0.333395185;204.0329789;0
51;0.457157071;204.0121943;0
53;0.569600424;203.8957426;0
55;0.360899558;204.0157826;0
57;0.114498842;203.9799848;0
59;0.042713539;204.0450964;0
61;0.378256785;203.8323897;0
63;0.065739238;203.5993125;0
65;-0.017417901;204.0347405;0
67;-0.017301466;203.9904111;0
69;0.036259404;204.1027002;0
71;0.304107284;204.0357944;0
73;0.309228053;203.9565255;0
75;0.092734292;203.9566332;0
77;-0.017452179;203.7953249;0
79;-0.017343437;203.9987821;0
81;0.241610191;204.2689498;0
83;-0.017325284;203.9708183;0
85;-0.016916893;203.9467191;0
87;-0.017301014;203.9717246;0
89;-0.017574709;203.9477152;0
91;0.297848563;204.0213031;0
93;0.556354838;203.9568794;0
95;0.132236704;204.0002175;0
97;-0.017389228;203.9934849;0
99;0.064558203;203.9564701;0
101;0.396179483;203.9759023;0
103;0.445249241;203.979295;0
105;-0.017633513;204.171488;0
107;-0.017351941;204.1193746;0
109;-0.017561839;204.0144001;0
111;-0.017291284;203.9463628;0
113;0.002480649;203.9926543;0
115;-0.017406116;203.969443;0
117;-0.017708285;203.9709338;0
119;-0.017121141;204.0276541;0
121;-0.01741019;203.9619857;0
123;-0.017527313;203.9525682;0
125;-0.016974272;203.9980874;0
127;-0.017235779;204.0369561;0
129;-0.017570223;204.3642358;0
131;-0.017298376;204.751999;0
133;-0.017903729;204.2029571;0
135;-0.017583292;203.9868329;0
137;-0.017281883;203.9477225;0
139;-0.01727393;203.6997151;0
141;-0.017357999;203.8206688;0
143;-0.017263517;203.90458;0
145;-0.01741228;204.024455;0
147;-0.017055733;203.9421166;0
149;-0.017267138;204.0200409;0
151;-0.017813795;203.9676488;0
153;-0.017521676;204.0128341;0
155;-0.017553749;203.9336729;0
157;-0.017270341;203.8873512;0
159;-0.017616961;203.9620983;0
161;-0.017761805;203.9885669;0
163;-0.017133023;203.9046004;0
165;-0.017502883;203.9501745;0
167;-0.017048118;203.9413438;0
169;-0.017391514;203.9776411;0
171;-0.017071923;203.5860459;0
173;-0.017118734;204.0103248;0
175;-0.017161678;203.8430519;0
177;-0.017077127;203.9254199;0
179;-0.017042526;203.854203;0
181;-0.017185316;204.1004395;0
183;-0.017187398;203.9213019;0
185;-0.017141473;203.8130731;0
187;-0.017583436;203.8037963;0
189;-0.017495997;204.1019575;0
191;-0.017528163;203.8250775;0
193;-0.01707566;203.8259911;0
195;-0.017480889;203.9805115;0
197;-0.017145538;203.9118067;0
199;-0.017262805;203.9080227;0
201;-0.01743475;203.809841;0
203;-0.016682143;203.9560764;0
205;-0.017338902;204.132596;0
207;-0.017338336;203.9041334;0
209;-0.017251447;203.966628;0
211;-0.017483269;203.9684518;0
213;-0.017669084;203.8554729;0
215;-0.017503886;203.8058439;0
217;-0.017300504;203.8988086;0
219;-0.017666388;203.8050682;0
221;0.074089533;203.8031939;0
223;-0.017471484;203.8242222;0
225;-0.017002522;203.9883208;0
227;-0.017298149;204.0259429;0
229;-0.017402899;203.8837905;0
231;-0.018057028;203.7575922;0
233;-0.01700317;203.7753432;0
235;-0.01756137;203.8208596;0
237;-0.017379508;203.7363134;0
239;-0.017247282;203.7762816;0
241;0.067337213;203.747078;0
243;0.15350456;203.6627202;0
245;0.065277485;203.6345409;0
247;-0.017541047;203.6573129;0
249;-0.017270964;203.7351488;0
251;-0.017221465;203.7157497;0
253;-0.017397775;203.6537847;0
255;0.008286927;203.5777425;0
257;0.151387804;203.4815181;0
259;-0.017103713;203.5891925;0
261;-0.017420987;203.6346535;0
263;-0.017855741;203.5645987;0
265;0.072033924;203.506827;0
267;0.261604761;203.5407777;0
269;-0.017200838;203.4986541;0
271;-0.017030827;203.4872293;0
273;-0.017250222;203.5617283;0
275;-0.017305544;203.2718478;0
277;-0.017020816;203.5453622;0
279;-0.017632277;203.4379314;0
281;-0.01703596;203.402269;0
283;-0.017246721;203.4570296;0
285;-0.017169535;203.1393809;0
287;-0.017235455;203.4043943;0
289;-0.009212836;203.3245433;0
291;-0.016949605;203.290178;0
293;-0.017552769;203.4644068;0
295;-0.01711247;203.3465449;0
297;-0.017051279;203.3758557;0
299;-0.017461249;203.3463463;0
301;0.021898601;203.2763721;0
303;-0.009881105;203.1845914;0
305;-0.016674981;203.2027236;0
307;0.130495613;203.2071678;0
309;0.255664661;203.2723371;0
311;0.748224963;203.1916298;0
313;0.859782345;203.2604429;0
315;0.610029379;203.1033598;0
317;0.196855944;203.088949;0
319;0.11671373;203.1216881;0
321;-0.017394281;203.0912423;0
323;0.157628179;203.0850369;0
325;-0.017461846;202.9396578;0
327;0.046145445;202.9694405;0
329;-0.017441748;202.9105071;0
331;-0.017078657;202.9527084;0
333;-0.017585048;202.869101;0
335;-0.016771764;202.8382664;0
337;0.003608585;202.9723061;0
339;0.205962715;202.805038;0
341;-0.017931889;202.7992389;0
343;-0.016755526;202.8258755;0
345;-0.01698631;202.7481974;0
347;-0.017186089;202.7655892;0
349;-0.016635474;202.778866;0
351;-0.017164967;202.706683;0
353;-0.017628284;202.6983776;0
355;-0.017253923;202.7304239;0
357;-0.017383508;202.6977975;0
359;-0.017367718;202.5968833;0
361;-0.016569196;202.5338669;0
363;-0.01723429;202.5133861;0
365;-0.016839101;202.5821439;0
367;-0.017046993;202.5539665;0
369;-0.017093967;202.4820049;0
371;-0.016971178;202.5000293;0
373;0.002319416;202.3864979;0
375;-0.018004708;202.380395;0
377;-0.01734101;202.4836282;0
379;-0.017050578;202.2313198;0
381;-0.017488307;202.3111484;0
383;0.240364563;202.3508734;0
385;0.44815086;202.2487971;0
387;0.1512853;202.2649748;0
389;-0.017863817;202.2537131;0
391;-0.017385827;202.1898909;0
393;-0.017499254;202.178052;0
395;-0.01710315;202.134192;0
397;-0.017813453;202.1209429;0
399;0.190232469;202.1294444;0
401;-0.016773242;202.0502507;0
403;-0.016999084;202.1910778;0
405;0.62351698;202.0069975;0
407;1.323550853;202.0675872;0
409;1.972328597;201.96927;0
411;2.753651981;201.8652922;0
413;2.980768396;201.8455314;0
415;2.966379005;201.8425226;0
417;3.208545293;201.9138721;0
419;3.558106247;201.7907407;0
421;4.32755447;201.6998431;0
423;5.292901521;201.6848828;0
425;6.029270543;201.4592357;0
427;6.180733147;201.7033212;0
429;6.671418167;201.6310276;0
431;7.575920781;200.960568;0
433;8.830756699;201.5975458;0
435;10.60515099;201.4327569;0
437;11.63141055;201.384842;0
439;12.91654117;201.4244792;0
441;13.70886452;201.3201945;0
443;14.82833404;201.3664861;0
445;16.66030682;201.2575368;0
447;17.77608188;201.1582013;0
449;19.86902029;201.0812678;0
451;21.84660041;201.1681076;0
453;24.0633086;200.9946517;0
455;26.09423389;200.9616942;0
457;27.86928747;200.8530542;0
459;31.63745703;200.7835537;0
461;34.24681011;200.8173641;0
463;37.06697661;200.6221075;0
465;39.99542418;200.5967933;0
467;43.69370143;200.5204452;0
469;47.36794636;200.3093973;0
471;51.15587983;200.3377421;0
473;54.5938735;200.2666659;0
475;57.68064053;200.1427336;0
477;60.3905148;199.9632849;0
479;63.37205363;199.9216603;0
481;64.50424429;199.8785484;0
483;67.94974172;199.7593336;0
485;69.47844452;199.6315648;0
487;72.95800767;199.4558205;0
489;77.35046429;199.3165662;0
491;79.12787302;199.3199919;0
493;82.4102882;199.1909751;0
495;84.39735286;199.1094959;0
497;85.32900028;198.8854692;0
499;85.35677102;198.6554304;0
501;86.95565778;198.5992349;0
503;92.12789733;198.5732061;0
505;91.1745284;198.4732273;0
507;92.71307437;198.3368162;0
509;91.36790121;198.151165;0
511;94.39292864;197.982012;0
513;97.01759732;197.8952299;0
515;96.76198703;197.7501241;0
517;97.80122607;197.7329245;0
519;97.83906085;197.6141271;0
521;99.01532757;197.4491197;0
523;100.1649396;197.2654841;0
525;102.1110864;197.0946524;0
527;99.44415216;197.0315812;0
529;100.5730618;196.9785813;0
531;101.0750669;196.8766763;0
533;100.7582938;196.6975368;0.002029181
535;100.4697962;196.5090919;0.002029181
537;100.5810232;196.3483666;0.002029181
539;101.9348407;196.2951459;0.002029181
541;101.1498722;196.1286205;0.002029181
543;101.1190219;196.066156;0
545;101.0781686;195.8745403;0
547;98.22378501;195.7896353;0
549;99.4049547;195.6304246;0
551;100.2804803;195.5014112;0
553;99.58830725;195.3442674;0
555;99.05988035;195.2927059;0
557;100.0766924;195.2446532;0
559;100.0081234;195.0313727;0
561;101.0949171;194.9296886;0
563;100.5594646;194.8193893;0
565;98.85927543;194.6786171;0
567;100.9009956;194.5417919;0
569;100.7652484;194.3910555;0
571;100.5420784;194.2821883;0
573;100.7188272;194.067635;0
575;99.51091934;194.0329906;0
577;99.42579394;193.8962271;0
579;99.57265467;193.826914;0
581;99.22974792;193.7933774;0.002190412
583;97.96936797;193.549872;0.002190412
585;98.34362783;193.3984147;0.002190412
587;99.94357913;193.321956;0.002190412
589;98.17838241;193.2188335;0.002190412
591;98.0827317;193.1806866;0
593;97.79131813;192.9908684;0
595;95.24517106;192.8105935;0
597;96.62489902;192.6818834;0
599;97.88865741;192.6660056;0
601;96.48752023;192.5859275;0
603;97.03176449;192.4938215;0
605;95.85252877;192.2142887;0
607;95.61634154;192.1020918;0
609;93.05764566;191.9898605;0
611;94.26727135;191.9310155;0
613;94.58511021;191.8035166;0
615;92.88615675;191.7383162;0
617;95.09084514;191.6195431;0.001072484
619;93.86110447;191.4319293;0.001072484
621;93.49969429;191.3619643;0.001072484
623;93.7523725;191.2333955;0.001072484
625;93.01924852;191.1476624;0.001072484
627;92.63637246;191.017048;0.000509026
629;91.9798825;190.9763861;0.000509026
631;91.73833051;190.7499914;0.000509026
633;92.85170016;190.6228028;0.000509026
635;92.36641861;190.5349444;0.000509026
637;91.27110369;190.5118414;0
639;91.88078664;190.6041439;0
641;90.64156305;190.7933272;0
643;91.14659753;190.1717207;0
645;90.29919369;189.9970565;0
647;90.43588098;189.9092254;0
649;89.4048558;189.8181379;0
651;89.86432484;189.6126376;0
653;89.65613046;189.6174682;0
655;89.5714221;189.4530166;0
657;89.65789136;189.5888995;0
659;89.51165334;189.2677494;0
661;87.27740201;189.0849352;0
663;87.89744272;188.938808;0
665;89.56588564;188.7102046;0
667;89.32818466;188.9085039;0
669;86.69215599;188.6283322;0
671;87.3689457;188.5968417;0
673;87.19028995;188.4871813;0
675;87.63733204;188.3874462;0
677;86.99170414;188.2877776;0
679;86.63174029;188.1830857;0
681;85.03454181;188.0172502;0
683;85.1930675;187.9756533;0
685;86.03886635;187.8566045;0
687;84.07187973;187.7720306;0
689;84.67168666;187.6462225;0
691;85.5984273;187.6375278;0
693;84.79386882;187.5508564;0
695;85.76557798;187.3369337;0
697;85.16256249;187.1953061;0
699;83.23637114;187.1544543;0
701;83.42318928;187.0287254;0
703;82.36293251;187.0079408;0
705;84.11884357;186.8177328;0
707;82.99382973;186.76948;0
709;82.82494624;186.6146931;0
711;82.77662183;186.481985;0
713;83.51401689;186.4692048;0
715;81.97094456;186.2543165;0
717;81.86802355;186.1201686;0
719;82.02338471;186.11147;0.001293159
721;81.52576061;186.0474638;0.001293159
723;80.76508731;185.8372993;0.001293159
725;81.19791814;185.7965345;0.001293159
727;79.94490528;185.6394811;0.001293159
729;79.12106991;185.636334;0
731;77.74873112;185.5637121;0
733;79.10050895;185.3439932;0
735;81.79620427;185.2423926;0
737;80.02396866;185.1789034;0
739;79.44280793;185.0374923;0
741;79.03252707;185.0589943;0
743;77.85628879;184.9512111;0
745;78.63643642;184.7393942;0
747;77.33061602;184.6979634;0
749;78.55437051;184.5491037;0
751;78.01509306;184.7534676;0
753;78.10600297;183.8360661;0
755;77.78470406;184.3326334;0
757;77.12207949;183.779426;0
759;78.06366136;184.4735202;0
761;77.03242548;184.0331596;0.003273326
763;78.0207247;183.8898757;0.006720534
765;78.14935289;183.8508652;0.006720534
767;78.0628684;183.7022857;0.006720534
769;77.70310638;183.6860831;0.006720534
771;78.96917024;183.4965057;0.003447208
773;77.05674306;183.3318338;0.005102843
775;78.2732349;183.2878947;0.005102843
777;77.26462495;183.0586019;0.005102843
779;77.21655631;183.1567875;0.005102843
781;76.61271717;183.0401673;0.005102843
783;76.89529198;182.9417376;6.93889E-19
785;77.11821531;182.7365688;0.000609627
787;76.03274693;182.5994679;0.000609627
789;75.77811846;182.691301;0.000609627
791;74.65873162;182.6049286;0.000609627
793;76.15577909;182.3706674;0.000609627
795;74.69789122;182.5807256;0.003304757
797;75.45202667;182.2087009;0.003304757
799;75.20456238;182.1680147;0.003304757
801;74.77243315;182.0328779;0.003304757
803;73.49023209;182.0772388;0.004541148
805;74.67809411;181.894976;0.001236392
807;74.433308;181.7676461;0.001236392
809;74.32829752;181.7739631;0.001236392
811;74.84557467;181.5514005;0.001236392
813;75.23319399;181.4327337;5.20417E-19
815;73.3495667;181.424623;0.004710788
817;74.56226023;181.2383344;0.004710788
819;74.79431336;181.1784093;0.004710788
821;73.72645776;181.0979297;0.004710788
823;73.429762;180.9031944;0.004710788
825;73.65028949;180.9245315;6.93889E-19
827;73.46756589;180.805321;6.93889E-19
829;72.12667844;180.7001194;6.93889E-19
831;72.0291673;180.7267559;6.93889E-19
833;72.64757052;180.5443271;6.93889E-19
835;73.32282182;180.2682758;6.93889E-19
837;72.25958196;179.9614243;6.93889E-19
839;72.03206808;180.2289974;6.93889E-19
841;72.10420034;180.2657408;6.93889E-19
843;70.95891323;180.1425512;0.001999932
845;71.77982841;180.2707409;0.002879466
847;71.96907207;179.7632668;0.002879466
849;71.78665576;179.8371862;0.002879466
851;71.04621655;179.7329593;0.002879466
853;70.99734999;179.6067337;0.000879534
855;70.57587044;179.5297463;5.20417E-19
857;70.86393978;179.3713589;5.20417E-19
859;71.09473782;179.3387286;5.20417E-19
861;70.00516701;179.3036551;5.20417E-19
863;70.10267211;179.0807469;5.20417E-19
865;70.14001624;179.07749;5.20417E-19
867;69.5856362;178.9040132;5.20417E-19
869;68.61879063;178.9957638;5.20417E-19
871;69.52295138;178.6815613;5.20417E-19
873;67.90905268;178.8126175;5.20417E-19
875;69.84127412;178.6407139;5.20417E-19
877;68.96779768;178.7125862;5.20417E-19
879;67.44022793;178.534339;5.20417E-19
881;67.07901937;178.5096534;5.20417E-19
883;69.20216716;178.3007632;0.000703356
885;67.8201632;178.2681048;0.000703356
887;69.34518094;178.0940396;0.000703356
889;67.46729945;178.2640198;0.000703356
891;67.36745588;177.8560565;0.000703356
893;65.99206164;178.0981066;5.20417E-19
895;67.02494729;177.7372052;5.20417E-19
897;66.40373449;177.6486799;5.20417E-19
899;66.28484723;177.4106046;5.20417E-19
901;66.68850053;177.4697288;5.20417E-19
903;66.30906265;177.4307222;5.20417E-19
905;65.63310694;177.3960302;5.20417E-19
907;66.28555509;177.3413178;5.20417E-19
909;65.55230823;177.0871826;5.20417E-19
911;64.664165;176.9604323;5.20417E-19
913;63.67880783;177.0721393;5.20417E-19
915;64.40840125;176.9171612;0.003041016
917;64.53154436;176.8178479;0.003041016
919;64.45201086;176.6692411;0.003041016
921;63.90459241;176.5782037;0.003041016
923;63.78623404;176.5012711;0.003041016
925;64.64039147;176.4679826;6.93889E-19
927;63.44881739;176.4002744;6.93889E-19
929;63.14411103;176.297598;6.93889E-19
931;64.01365017;176.2838566;6.93889E-19
933;64.00142477;176.1756001;6.93889E-19
935;63.06856992;176.0831646;6.93889E-19
937;63.62921697;175.9909402;6.93889E-19
939;61.93941637;175.8765511;6.93889E-19
941;62.16464011;175.9136212;6.93889E-19
943;63.51817363;175.73674;6.93889E-19
945;63.1530697;175.7677101;0.002178807
947;62.5980879;175.5065638;0.002178807
949;61.77736035;175.3943602;0.002178807
951;61.92735483;175.3565594;0.002178807
953;62.29804511;175.4592125;0.002178807
955;62.11981863;175.3900135;0.001814658
957;61.47625789;175.0982286;0.001814658
959;61.87294547;175.1113996;0.001814658
961;61.10135824;174.9641686;0.001814658
963;61.84024511;175.0156145;0.005003195
965;62.27822227;174.8967812;0.003306286
967;60.90832006;174.8542785;0.006225356
969;61.41137956;174.7299297;0.006225356
971;60.2554226;174.6602613;0.006225356
973;60.37751328;174.5700568;0.00881341
975;60.68383076;174.4844941;0.012269564
977;61.00323679;174.4142917;0.010221865
979;60.87581155;174.3726347;0.010221865
981;59.71715776;174.2877671;0.010221865
983;60.27299285;174.2167186;0.00753791
985;60.82033634;174.1118068;0.012463947
987;61.01227068;174.0229271;0.011592576
989;60.12913622;173.9161614;0.011592576
991;59.49500355;173.919092;0.011592576
993;59.88481501;173.973436;0.00849994
995;60.52680868;173.7479297;0
997;59.85251994;173.597386;0
999;59.43137712;173.5740898;0
1001;59.34466089;173.5658921;0.000422201
1003;59.14826788;173.5035932;0.000422201
1005;60.28069696;173.3410931;0.002432426
1007;60.87185436;173.2501887;0.002432426
1009;59.40735139;173.1579187;0.002432426
1011;59.37703478;173.0836085;0.002010225
1013;58.42408017;173.0672724;0.002010225
1015;59.04682343;172.9300886;-3.46945E-19
1017;59.34235069;172.8715489;-3.46945E-19
1019;59.34081386;172.8470885;-3.46945E-19
1021;57.96959748;172.7676487;-3.46945E-19
1023;58.06931064;172.6470537;-3.46945E-19
1025;59.23858558;172.613572;-3.46945E-19
1027;57.83280961;172.4069134;0.001012387
1029;58.04516437;172.3713059;0.001916273
1031;58.4867491;172.4308218;0.001916273
1033;58.34672406;172.2532002;0.001916273
1035;59.24765485;172.0512941;0.008646551
1037;58.42182731;172.100376;0.007634164
1039;58.74624928;172.0051656;0.006730278
1041;57.15094692;171.9944884;0.006730278
1043;57.64691332;171.9327919;0.006730278
1045;58.25529498;171.8311048;0
1047;58.56259252;171.8214718;0
1049;57.31591454;171.6683664;0
1051;57.6199411;171.6064815;0
1053;59.02098829;171.5818377;0
1055;57.33810261;171.5263796;0
1057;57.74422444;171.3880039;0
1059;56.33828685;171.335923;0
1061;56.85675839;171.2468778;0
1063;56.28256751;171.2364544;0
1065;56.36930942;171.1334474;0
1067;56.51476876;170.9967276;0
1069;56.91394679;170.968325;0
1071;56.71163965;170.8967192;0
1073;56.82932116;170.8468694;0.000478104
1075;57.79410939;170.7769476;0.000478104
1077;57.35484858;170.7116676;0.000478104
1079;56.88295861;170.5924081;0.000478104
1081;56.62322722;170.4789899;0.002795162
1083;56.62859946;170.5433641;0.002317058
1085;57.15009593;170.3751275;0.002553966
1087;57.09319149;170.409603;0.006248497
1089;57.16153434;170.2131566;0.006248497
1091;56.57624533;170.1400158;0.003931439
1093;57.50233437;170.1913613;0.003931439
1095;54.51759202;170.0398244;0.005458099
1097;57.44056052;170.0553813;0.006586722
1099;56.71513727;169.8481654;0.007107818
1101;56.34075166;169.8049953;0.007323778
1103;56.17912335;169.6965179;0.007323778
1105;54.85829388;169.7549576;0.007876932
1107;56.23628505;169.6024542;0.011720414
1109;56.449269;169.5652515;0.020360841
1111;55.72832888;169.3972305;0.024680884
1113;55.8433566;169.4228782;0.024680884
1115;55.40456328;169.3380894;0.027023363
1117;56.86732979;169.470846;0.027161902
1119;56.39739391;169.1517954;0.021072483
1121;54.86391915;169.030433;0.01653648
1123;55.09151666;169.0767998;0.01653648
1125;55.80949687;169.0696731;0.011877279
1127;56.41074326;168.9836419;0.007855737
1129;55.98229517;168.7443292;0.005818194
1131;56.17579231;168.770993;0.005818194
1133;55.06220587;168.6948988;0.005818194
1135;55.41698448;168.7063761;0.007166535
1137;57.0906556;168.5663271;0.002382902
1139;55.13021922;168.4945553;0.006745229
1141;55.92753314;168.4031363;0.006745229
1143;56.15884748;168.2778991;0.006745229
1145;56.42329172;168.2138943;0.005396888
1147;56.00830903;168.1685163;0.017342867
1149;56.20776684;168.1837028;0.017569496
1151;55.47912341;168.0638812;0.021406411
1153;55.34597626;168.0910416;0.021406411
1155;55.28006209;167.8983219;0.021406411
1157;55.74144474;167.9300595;0.009547845
1159;55.88768988;167.7702745;0.003924327
1161;55.31996074;167.720397;8.74124E-05
1163;55.45581519;167.6197089;8.74124E-05
1165;55.08144433;167.6205871;8.74124E-05
1167;54.93426089;167.5027854;-6.80879E-18
1169;54.49480188;167.467057;-6.80879E-18
1171;55.21885981;167.4532836;-6.80879E-18
1173;56.04481895;167.2529124;-6.80879E-18
1175;54.49099555;167.2636275;-6.80879E-18
1177;54.31823639;167.1996951;-6.80879E-18
1179;55.09973248;167.1012648;0.009364276
1181;54.7398649;167.0128599;0.011262731
1183;54.05493576;167.0266338;0.011262731
1185;55.63980499;166.9157107;0.011262731
1187;55.82420705;166.8781328;0.011262731
1189;54.68328161;166.8149732;0.001898455
1191;55.04514946;166.6681839;-6.59195E-18
1193;54.48549654;166.4920585;-6.59195E-18
1195;55.04461989;166.7003793;-6.59195E-18
1197;54.61742772;166.5433491;-6.59195E-18
1199;55.50810524;166.5533414;-6.59195E-18
1201;54.66630189;166.3645907;-6.59195E-18

File: data/rise_materials/Testdata-2202.txt
Keywords
Material1;Material2;Material3;Material4;Product;Object;Scenario;Method;Reference;Comment;Owner;IsPublic;ImportDate
Synthetic rubber;Glue;Plywood;;IN16-1;Floor composite;;ISO 5660;TRANSFEU;;TRANSFEU;1;2011-08-16 13:23:52
Scalars
Flux (kW/m2);tig (s);qmax (kw/m2);qtotal (MJ/m2);q180 (kw/m2);q300 (kw/m2);Sample mass (g);Mass loss (g);DHc (MJ/kg);Peak smoke production (m2/m2s);Total smoke produced (m2/m2);Specific extinction area (avg) (m2/kg);MARHE (kW/m2);Area exposed (m2);Observations;Test date (YYYY-MM-DD);Test identifier;Product thickness (mm);Thickness1 (mm);Thickness2 (mm);Thickness3 (mm);Thickness4 (mm);Product density (kg/m3);Density1 (kg/m3);Density2 (kg/m3);Density3 (kg/m3);Density4 (kg/m3);Product area weight (kg/m2);Area weight1 (kg/m2);Area weight2 (kg/m2);Area weight3 (kg/m2);Area weight4 (kg/m2)
25;525;132.10;52.69;;;140.29;46.22;12.34;;589.84;;43.80;0.0088;Flashing from 462s. Splits and raising of the surface. End flame > 1200s.
;2011-07-13;c_LSFIRE_IN-16-1_25a;14.8;;;;;;;;;;;;;;
VectorData
Time (s);HRR (kW/m2);Mass (g);SPR (m2/(m2*s))
1;6.309373872;140.29;0
3;6.062086181;140.2276923;0
5;6.33865454;140.215795;0
7;6.673229689;140.2422449;2.40791E-05
9;6.544256826;140.2943682;2.40791E-05
11;6.0904272;140.3249183;2.40791E-05
13;5.124864763;140.2815587;2.40791E-05
15;3.70203376;140.3091784;2.40791E-05
17;2.270387652;140.2801302;0
19;1.427893289;140.3223749;0
21;0.678009159;140.247921;0
23;0.408937258;140.3144398;0
25;0.494784355;140.2018886;0.005205009
27;0.427102911;140.2357096;0.005205009
29;0.54806656;140.2015468;0.005895738
31;0.394934768;140.4206589;0.005895738
33;0.236910356;140.5431908;0.008392926
35;-0.140690511;140.2074996;0.009228042
37;-0.398422098;140.3017485;0.014515133
39;-0.42191264;140.2257382;0.013854143
41;-0.521792112;140.2838157;0.018930217
43;-0.879834797;140.2690332;0.021117484
45;-1.287979322;140.3031965;0.020723634
47;-1.222846122;140.2695953;0.018927749
49;-1.506636039;140.5779346;0.025889355
51;-1.567977292;140.0919159;0.030098543
53;-1.637485371;140.1111118;0.028179234
55;-1.643989671;140.3074251;0.029234801
57;-1.492655563;140.2989099;0.036192809
59;-1.361824129;140.2012138;0.038864498
61;-1.176378426;140.4579083;0.04407238
63;-1.143409769;140.2900714;0.05505713
65;-1.142822061;140.2250818;0.064636448
67;-1.241082956;140.2555488;0.056808703
69;-1.05668293;140.1969093;0.063941857
71;-0.902331525;140.2935722;0.059287484
73;-0.549477217;140.2704695;0.068659223
75;-0.35487772;140.3073784;0.071903117
77;-0.372143451;140.1610058;0.086269692
79;-0.552491627;140.2276077;0.091288246
81;-0.507663218;140.0728395;0.093865068
83;-0.576986961;140.0821652;0.089336176
85;-0.574621609;140.1669766;0.081176275
87;-0.350976046;140.2039682;0.076428883
89;-0.496463268;140.1909375;0.073101507
91;-0.326462158;140.1679077;0.078109566
93;-0.200817494;140.1245845;0.080937652
95;-0.015056198;140.0184111;0.078262387
97;0.125632573;140.1469978;0.085631908
99;0.050414883;140.1147614;0.075160162
101;-0.033392275;139.9815298;0.068568601
103;-0.13140381;140.0820446;0.061693268
105;-0.164878013;140.0892971;0.062661232
107;-0.120932885;140.0259849;0.048883796
109;0.318034565;140.0396706;0.049241325
111;0.284782183;140.0245472;0.047282363
113;0.214906308;140.0494572;0.04057664
115;0.138907266;140.1120313;0.039014376
117;-0.079029028;140.1222609;0.040084626
119;-0.013041925;140.1832781;0.035533741
121;0.016428336;140.157981;0.034738483
123;0.239248775;140.1928804;0.031074723
125;0.33004529;140.2109615;0.030118918
127;0.132994885;140.2050729;0.027806908
129;0.08063998;140.1993583;0.034775081
131;0.037442114;140.1282501;0.043690638
133;-0.08465988;140.0651874;0.050763966
135;-0.110083964;140.1219468;0.057041189
137;-0.100946619;139.9743216;0.069708928
139;-0.421685818;140.0256898;0.080376985
141;-0.395982777;140.0912585;0.089185466
143;-0.153428433;139.8957106;0.092904774
145;-0.14053953;140.031752;0.102875179
147;-0.077368098;140.1278344;0.105960264
149;0.103215098;139.9204256;0.109282148
151;0.096655955;139.8820983;0.106164607
153;0.059041609;139.7835449;0.115798565
155;-0.088640853;139.7720906;0.114535048
157;0.013597501;139.727228;0.109548835
159;-0.135994997;139.5134332;0.112928247
161;-0.195467284;139.6653726;0.113348075
163;-0.438098356;139.6582033;0.114530161
165;-0.583359587;139.5781097;0.113601232
167;-0.669835609;139.6263174;0.132444786
169;-0.822615157;139.5170098;0.127415895
171;-0.868171331;139.5785332;0.121754207
173;-0.886372451;139.4331097;0.127878202
175;-0.712161043;139.4448407;0.127550165
177;-0.157021495;139.4107056;0.122936659
179;0.067567608;139.268268;0.121797209
181;0.22898489;139.2166056;0.126339099
183;0.134218327;139.3648303;0.118982246
185;0.258194708;139.1328712;0.123489275
187;0.26136903;139.6809379;0.116451421
189;0.3044814;139.2354418;0.110187397
191;0.194754448;139.2340872;0.120908942
193;0.115323675;139.1573301;0.119279105
195;0.29632452;139.1346508;0.1122276
197;0.065202532;139.0128931;0.117073372
199;0.173699737;138.9997141;0.136879451
201;0.054847335;139.0260896;0.16497014
203;0.105102596;138.9288913;0.185595312
205;0.386218634;138.9459673;0.204238456
207;0.808006502;138.8750434;0.222292034
209;1.167062844;138.8258418;0.226943878
211;1.106716432;138.6712394;0.211251929
213;1.116683857;138.7322653;0.212556199
215;1.011924154;138.6659586;0.223640646
217;1.036431377;138.614867;0.222066939
219;1.088100777;138.6266812;0.22680985
221;1.175242709;138.5643921;0.234540861
223;1.435886719;138.3260465;0.239179617
225;0.971203195;138.5043701;0.246993924
227;0.938506839;138.4245532;0.25597805
229;0.712815898;138.3770743;0.272414845
231;0.740582342;138.3266276;0.273551106
233;1.045268182;138.2925197;0.293867484
235;1.315389329;138.2324336;0.303309414
237;1.639011205;138.1693519;0.319157685
239;1.60636193;138.1379727;0.320733822
241;1.712537427;138.0460738;0.337639295
243;1.406408337;138.025919;0.343259713
245;1.259680459;138.153861;0.342371877
247;1.376684;138.0414663;0.335403749
249;1.213630234;137.964893;0.340676622
251;1.417128608;137.7403435;0.376774276
253;1.157174707;137.6555501;0.357008961
255;1.224558285;137.9356235;0.371247973
257;1.192028348;137.611996;0.407502158
259;1.265370483;137.7688102;0.430304029
261;1.011446205;137.5609409;0.393759607
263;1.27876174;137.5324733;0.418133703
265;1.058039394;137.6009554;0.412878319
267;1.237558983;137.4629686;0.399516445
269;1.223265156;137.4263548;0.39678867
271;1.654616782;137.416236;0.424564224
273;1.83139767;137.3135828;0.432694851
275;1.799774185;137.3536984;0.437215525
277;1.630210942;137.307915;0.434191695
279;1.715520987;137.1738179;0.421732137
281;1.721246753;137.1267902;0.397471616
283;1.654336158;137.2247252;0.405891803
285;1.820198429;137.2744159;0.395525707
287;1.383696547;137.2135557;0.386201804
289;1.121301891;137.0578287;0.393839236
291;1.184776063;137.151958;0.389625899
293;1.103151618;136.4484321;0.362277383
295;0.859996964;136.7809619;0.365816534
297;1.105567047;136.9350941;0.349381864
299;0.895251948;136.8104613;0.354851967
301;0.797146635;136.5322487;0.358179142
303;1.105621892;136.6561721;0.361063747
305;1.131749818;136.4089982;0.368382141
307;1.266943032;136.555509;0.393082077
309;1.233697048;136.2966036;0.410269977
311;1.559125985;136.3298076;0.428317871
313;1.499533633;136.3093489;0.442312954
315;1.52782874;136.4556384;0.452795531
317;1.517900051;136.2821994;0.474931278
319;1.311696196;136.3641639;0.464481468
321;1.409437851;136.179924;0.454317459
323;1.495133077;136.1626534;0.460037694
325;1.790725844;136.1238273;0.461939077
327;2.067211819;136.0523875;0.467057943
329;2.111624088;135.992633;0.449269036
331;2.660928608;135.8858878;0.481312833
333;2.750276208;135.8613371;0.496267513
335;2.663182164;135.7619736;0.48943555
337;2.663257232;135.7776771;0.460740791
339;2.65539564;135.6931511;0.476067301
341;2.398205063;135.6210564;0.440562716
343;2.595550542;135.3890978;0.411596209
345;2.525467791;135.9517798;0.423896846
347;2.779709906;135.5002574;0.453575076
349;2.485918932;135.4197029;0.455941487
351;2.397450878;135.3139807;0.47007359
353;2.278617481;135.2958992;0.486542093
355;2.050135224;135.1360903;0.504539007
357;1.908754705;135.1806388;0.508788193
359;2.050077007;135.1012916;0.525746168
361;2.20434425;135.0470391;0.539176145
363;2.436754127;134.9356213;0.569984344
365;2.972400089;134.9485971;0.544118824
367;2.88731143;134.8245726;0.534779774
369;2.68998311;134.880272;0.534140087
371;2.526537574;134.7008889;0.526303728
373;2.249889293;134.500383;0.515494677
375;2.522525518;134.6675094;0.522877458
377;2.275417659;134.5374393;0.503161077
379;2.372759975;134.5265465;0.476601434
381;2.57268864;134.4367669;0.491590323
383;2.614850912;134.1557074;0.478110823
385;2.807676032;133.9744626;0.497495623
387;2.879734577;134.159338;0.541864775
389;3.30844231;134.1818427;0.569847159
391;3.257323948;134.0225683;0.578630861
393;3.738308291;133.912312;0.594614197
395;3.856573077;133.8122757;0.58914576
397;3.491669665;133.7730902;0.576196897
399;3.640121965;133.6781135;0.581205935
401;3.399967514;133.6423384;0.593443775
403;3.580468934;133.5905;0.639662829
405;3.626559516;133.4492239;0.667787474
407;3.487506751;133.3530949;0.674542041
409;3.34077156;133.4597846;0.701485991
411;3.066840595;133.2709003;0.708577366
413;3.31761435;133.1850378;0.683727355
415;3.145959726;133.660346;0.694444176
417;3.581932646;132.9755932;0.69234501
419;3.400136413;133.2567358;0.674228332
421;3.287492818;132.2080652;0.656665118
423;3.3378571;132.897232;0.659289705
425;3.19590365;132.9017383;0.667256825
427;3.505648459;132.5950681;0.690287722
429;3.399267586;132.4491657;0.694988996
431;3.573937692;132.5087728;0.728840501
433;3.508338754;132.5080537;0.744054252
435;3.679607204;132.4438669;0.70491097
437;3.655755943;132.2934022;0.748930274
439;3.577411673;132.4207169;0.789550923
441;3.696042882;132.1242025;0.778305239
443;3.728925915;132.2125068;0.773708276
445;3.865432298;132.0404039;0.798015488
447;4.072032766;131.8837472;0.779843039
449;3.999203002;131.8997453;0.746901955
451;4.063401952;131.7484424;0.753660221
453;4.020384889;131.6630228;0.755791842
455;4.201558765;131.604531;0.752582426
457;4.387254695;131.5285198;0.741999333
459;4.31824083;131.3746088;0.726918978
461;4.308370752;131.3236831;0.759272403
463;4.03350253;131.1796598;0.774677588
465;4.046998387;131.1058424;0.786730223
467;3.998133402;131.1000277;0.785452786
469;4.240089193;130.9891355;0.824461907
471;4.373257842;130.8874314;0.797355683
473;4.645110933;130.8494445;0.780785321
475;4.877059184;130.8656371;0.818711324
477;5.039339789;130.7597214;0.808233747
479;4.930527676;130.6493543;0.752303705
481;5.100154264;130.5046499;0.746141849
483;5.549013889;130.5050549;0.765714703
485;5.518567923;130.4684313;0.758923531
487;5.657470365;130.2802656;0.781237103
489;5.902565429;130.1811507;0.820932707
491;6.36891218;130.0941912;0.832133435
493;6.7147964;129.8882124;0.80646695
495;6.782242965;129.9287057;0.765012689
497;6.62521322;129.8950593;0.79179548
499;6.541393525;129.6835137;0.831721364
501;6.674180532;129.5815515;0.818970121
503;6.887855681;129.6281741;0.88696502
505;7.289750046;129.3048145;0.925023746
507;7.580238625;129.4279269;0.898796788
509;8.035149363;129.3112934;0.860173306
511;8.647169714;129.225864;0.923783264
513;9.421505234;129.0893155;0.86995806
515;9.612744574;129.0452002;0.863419221
517;9.506842496;128.8809493;0.820680005
519;9.385729527;128.3786305;0.815563479
521;9.625582361;128.7316472;0.76642314
523;9.775476927;128.6889877;0.766017551
525;10.54044737;128.6565578;0.756279756
527;11.41551686;128.4163053;0.783193116
529;11.77254633;128.1230986;0.789432883
531;12.03570233;128.251095;0.735051275
533;12.6948923;128.2746047;0.721876964
535;13.55883705;128.1192103;0.643715446
537;14.07472839;128.0931115;0.614576206
539;14.50032462;127.943468;0.557516668
541;14.86075527;127.798256;0.569363378
543;15.22857766;127.8042652;0.482856201
545;15.89784782;127.7870311;0.483100403
547;16.14006882;127.6498568;0.453438213
549;17.41428577;127.6555796;0.479838733
551;18.20917694;127.3784638;0.4087324
553;18.56417721;127.3391039;0.432967429
555;18.70868892;127.329888;0.418317513
557;18.87716615;127.2009877;0.430171768
559;19.24902329;127.0536844;0.365179496
561;19.13936172;127.0059556;0.367787352
563;19.76921083;126.9263143;0.331688542
565;19.31210475;126.7377893;0.329329341
567;20.19105034;126.7539906;0.283512056
569;19.83995884;126.7267958;0.363223919
571;18.76778536;126.3536161;0.433300768
573;18.07847739;127.1343406;0.458500228
575;17.60852518;126.3043392;0.480930072
577;17.00803258;126.00321;0.571268543
579;16.38300697;126.297447;0.530943338
581;15.54530365;126.1843707;0.575593908
583;15.38555516;125.6229626;0.637923919
585;14.50521263;125.9895346;0.698040851
587;14.22330679;125.631699;0.685953755
589;14.12238605;125.8435208;0.745231525
591;13.9548619;125.7746341;0.721692331
593;13.34923736;125.4689311;0.755443039
595;13.24609547;125.3807274;0.769262957
597;13.1864176;125.3508307;0.723085613
599;13.8642616;125.4035359;0.743780239
601;14.16729148;125.2844879;0.782975265
603;13.62225862;125.1608329;0.801980164
605;13.63776316;125.0100381;0.791782712
607;13.52689422;124.9131077;0.874043568
609;13.53091885;124.9119646;0.907369975
611;13.45053985;124.7512524;0.84055434
613;13.93958042;124.6275497;0.784331811
615;14.49591306;124.846514;0.817975981
617;15.59314199;124.3157286;0.780463702
619;16.15234536;124.4846244;0.780279048
621;16.2776778;124.4143734;0.81428954
623;16.43360791;124.2566295;0.797773899
625;16.25614821;124.1660754;0.798262944
627;16.64044229;124.1473209;0.852278789
629;16.48139717;124.0431745;0.732836814
631;17.05778083;123.8688598;0.735941288
633;17.11263713;123.8805923;0.699940009
635;17.05503545;123.9214474;0.615936086
637;17.8666399;124.7455592;0.519533376
639;18.58805406;123.6189612;0.566178581
641;19.39395987;123.440306;0.487327719
643;19.77975334;123.3638348;0.498536374
645;20.74193652;123.3082365;0.459029754
647;21.51626219;123.1205964;0.482677142
649;21.88523969;123.1832546;0.436614701
651;21.89072304;123.0707311;0.427060542
653;22.72810687;122.8803814;0.408185623
655;23.09856233;122.8242682;0.418765879
657;23.71443612;122.7679235;0.328777193
659;24.71253385;122.5851389;0.2762975
661;25.55178181;122.4509305;0.230367024
663;26.60483435;122.4193019;0.187106649
665;27.43110106;122.6959382;0.188095291
667;27.94220206;122.6029715;0.185099426
669;28.61821134;122.1380591;0.178497334
671;28.9186057;121.9368165;0.208409626
673;29.12945604;122.0504009;0.19555309
675;29.65331508;121.9503534;0.161154274
677;30.54465097;121.9018155;0.154046506
679;30.91724455;121.8555726;0.14232761
681;31.61266591;121.5916815;0.132332084
683;32.56763814;121.4766044;0.129938702
685;32.18093296;121.4865748;0.09737187
687;33.48829225;121.2770106;0.090334299
689;33.95711376;121.2088153;0.073900262
691;35.29262653;121.0207328;0.048658316
693;35.43987954;121.0753183;0.059703268
695;35.8783468;120.9944128;0.068230893
697;36.17807564;120.8592572;0.073865582
699;36.8240038;120.7477947;0.083753925
701;37.9930192;120.7259085;0.080913111
703;38.52242881;120.678273;0.064487846
705;39.10065122;120.5329773;0.057180268
707;39.25352248;120.3853702;0.049968655
709;40.34520612;120.1781559;0.059168009
711;40.52967851;120.2361867;0.047904818
713;41.51983209;120.2805324;0.039416332
715;42.72045532;120.0289174;0.032797616
717;43.43605239;120.163437;0.03266577
719;44.12800083;119.9437643;0.01474289
721;43.62930876;119.7020191;0.02254482
723;44.46785335;119.7744644;0.030377454
725;44.54975461;119.6284054;0.040250203
727;45.61027653;119.5035791;0.049845684
729;46.95603884;119.3087128;0.062562729
731;47.1534515;119.1733253;0.066831934
733;47.27129922;119.1538619;0.073881876
735;47.9895608;119.0947079;0.063772374
737;48.63986346;119.0468678;0.047188774
739;48.78395621;118.9130566;0.03490018
741;50.32066952;118.7455538;0.030840807
743;51.46255239;118.7488159;0.019142371
745;51.70419999;118.8771362;0.020001301
747;52.91099522;118.3171566;0.023772733
749;53.80252286;118.4165584;0.034420693
751;54.46594542;118.3829844;0.041494193
753;54.79703866;118.2475138;0.047376188
755;56.58678553;118.426805;0.059470112
757;56.9738205;118.208466;0.069657457
759;58.23378841;118.0525367;0.096222852
761;59.46680563;117.8478556;0.107192951
763;59.99788982;118.4456392;0.142573494
765;61.71413663;117.8784267;0.178339421
767;62.70001396;117.3915352;0.190437507
769;65.41333942;117.4659993;0.183172731
771;65.36482041;117.3592434;0.184626717
773;67.35897464;117.8034374;0.201565957
775;68.76441227;117.2300217;0.227380889
777;70.64318605;117.082414;0.288164039
779;72.05759626;116.9451852;0.330077219
781;72.73083469;116.954789;0.415439397
783;73.14874296;116.7171529;0.436778754
785;76.01811256;116.6810905;0.465747601
787;76.63321429;116.4581727;0.537957493
789;79.23994338;116.3091443;0.621506722
791;81.16182076;116.2489017;0.668870065
793;82.09222746;115.9989068;0.758567612
795;82.48203126;116.0151738;0.825202498
797;83.52449306;115.9590615;0.819334338
799;86.75773702;115.7950318;0.852793529
801;88.90144147;115.6476119;0.890234921
803;89.18259894;115.5466896;0.975302102
805;91.11418432;115.3444624;0.980056184
807;93.23155379;115.3567483;1.095245252
809;93.02808293;115.2320221;1.110306666
811;93.22910332;115.0435141;1.194963131
813;95.10226041;114.9405011;1.26395866
815;96.25904206;114.7339291;1.314529017
817;97.7874;114.5995924;1.352180556
819;97.69533066;114.5852542;1.347172474
821;98.66972823;114.3893863;1.349951917
823;101.6077134;114.2295313;1.289340513
825;100.2440666;114.1087742;1.252496097
827;102.1295102;114.0704552;1.198583425
829;101.6772443;113.8759312;1.277272638
831;103.2515711;113.7066041;1.265812798
833;102.1391668;113.6119575;1.233887816
835;103.4645552;113.5386268;1.303869862
837;101.6533324;113.383085;1.391896527
839;102.1481126;113.2435506;1.382383892
841;105.1054736;113.0476054;1.367152884
843;104.4861649;112.9122733;1.455696267
845;105.4863853;112.6847938;1.499069016
847;104.8984568;112.7481775;1.499987657
849;106.3011135;112.5825831;1.537780156
851;107.3440713;112.3445259;1.551374155
853;106.1416536;112.2544794;1.516222052
855;104.8086046;112.1063194;1.449162101
857;107.0722768;112.0657609;1.430092387
859;106.2216559;111.8925693;1.370712888
861;108.067176;111.7504083;1.417715934
863;109.4383859;111.5185441;1.400921192
865;108.073559;111.4467727;1.476058252
867;109.6779612;111.3589492;1.504347276
869;108.2730783;111.1527025;1.542326827
871;108.5930297;111.0189574;1.520767697
873;109.8878652;110.812241;1.639236583
875;111.0998743;110.7666068;1.714898333
877;111.2985431;110.6644515;1.660641291
879;111.3097961;110.3887555;1.696489932
881;111.2859638;110.2557739;1.720564451
883;111.5959783;110.0323913;1.637428935
885;113.2985479;110.0219132;1.592507232
887;115.6103823;109.8731999;1.559857692
889;114.4138141;109.7129968;1.658661593
891;112.6742597;109.4637866;1.655475614
893;114.7774244;109.4597783;1.665502497
895;114.1183373;109.2058406;1.591612401
897;113.2626581;109.1094076;1.68274075
899;111.8993399;108.9555521;1.546081678
901;115.4779603;108.80909;1.533736897
903;115.2435395;108.5584815;1.596055894
905;114.6237083;108.5322718;1.611651723
907;114.2897152;108.3178697;1.522026228
909;113.2190117;108.2366816;1.547866332
911;113.8932009;108.144523;1.532265473
913;114.1344366;107.8759604;1.431988737
915;115.1582289;108.012912;1.445705632
917;113.8689157;107.6400761;1.453831266
919;115.7201364;107.65093;1.495060895
921;115.1315041;107.3691796;1.500094792
923;114.3873553;107.0860031;1.514207117
925;114.3788972;107.0843602;1.478106228
927;117.6156698;106.9736226;1.471221461
929;113.1847516;106.7029862;1.383154012
931;114.4184006;106.587809;1.400780319
933;115.2888581;106.3778694;1.341696956
935;115.1831864;106.2303843;1.313776154
937;115.1127774;106.1586124;1.351879893
939;113.7754679;106.0166293;1.353285074
941;114.8680899;105.8458538;1.325985878
943;114.0562463;105.6378814;1.352063752
945;114.0721628;105.634951;1.325188796
947;116.8606444;105.4164846;1.304340067
949;113.9221894;105.2483079;1.275428924
951;113.56927;105.1636803;1.216353148
953;113.7220405;105.0377323;1.196361254
955;113.1446414;104.8378448;1.190720834
957;113.0483048;104.6942855;1.13534107
959;112.932736;104.4842793;1.10103753
961;111.8046992;104.4081396;1.080597105
963;112.2248232;104.2191406;1.068076263
965;112.8458125;103.9939556;1.073091043
967;111.8216524;103.9864517;1.030185753
969;110.2078867;103.7902965;1.05530775
971;109.6588518;103.6309277;1.049098987
973;110.9107637;103.7473214;1.005171533
975;109.699831;103.3159018;0.985142263
977;111.2051714;103.1668292;0.973051407
979;108.9721958;102.9757846;0.863119471
981;109.6247826;102.8646834;0.814948001
983;109.8047528;102.6699814;0.80045865
985;109.0051392;102.8513459;0.742365711
987;108.3069336;102.5599625;0.703922626
989;108.5766299;102.3000531;0.730711769
991;107.7604621;102.1667831;0.732214215
993;107.4622115;101.9600822;0.686329669
995;109.043139;101.9840602;0.714521725
997;107.3024687;101.7745397;0.698044583
999;108.1884447;101.598689;0.648926269
1001;105.6144678;101.4729938;0.58912234
1003;108.1593213;101.3809296;0.579135391
1005;106.1288261;101.2516524;0.527550851
1007;104.4287806;100.8595748;0.528194177
1009;107.4913023;100.9103901;0.530746295
1011;105.0281271;100.6951585;0.522738883
1013;104.4084426;100.4610713;0.496208469
1015;104.5654699;100.4834934;0.474712982
1017;104.0978477;100.3125637;0.425967937
1019;102.3763387;100.1571172;0.409901558
1021;104.3672788;100.0392857;0.405434797
1023;103.1084949;99.9245665;0.430337853
1025;103.560738;99.8210993;0.407276205
1027;103.7051933;99.5909938;0.413831947
1029;102.4007688;99.4566415;0.375008563
1031;101.2279911;99.8083385;0.376737845
1033;102.5431668;99.0908839;0.34368183
1035;100.4389989;98.9345802;0.342899392
1037;99.85847281;98.8306001;0.336845131
1039;99.6525221;98.5837647;0.347064917
1041;102.1821694;98.5184659;0.311109007
1043;100.7065261;98.3978541;0.274123114
1045;98.51873783;98.1442209;0.266212786
1047;99.46599722;98.0942905;0.243776449
1049;99.75503706;97.916631;0.244563583
1051;97.96710989;97.7673255;0.25637685
1053;98.01658806;97.6008044;0.259184877
1055;96.33704783;97.4337893;0.249106564
1057;98.78330511;97.3644504;0.242329429
1059;97.28974005;97.1497687;0.22501771
1061;97.34959839;97.0097403;0.189961349
1063;95.85284741;96.8129243;0.1822655
1065;95.23710213;96.633563;0.173394728
1067;94.26651016;96.5334134;0.16276562
1069;93.51970813;96.3265005;0.147088308
1071;94.47201454;96.1891079;0.165739005
1073;93.28821238;95.9674742;0.171927137
1075;93.25537517;95.8590831;0.160384896
1077;94.23314327;96.0802865;0.15777683
1079;94.42857688;95.7228667;0.157440752
1081;94.76641156;95.346315;0.125538513
1083;95.60262486;95.1840702;0.098829813
1085;92.60661174;95.0719494;0.096195547
1087;94.65130695;94.8854028;0.071854993
1089;93.83256776;94.7861225;0.062799106
1091;92.15787374;94.5978042;0.057653026
1093;93.90904904;94.3150434;0.056797898
1095;94.21126545;93.9285389;0.040341707
1097;93.94530625;93.847131;0.03953207
1099;92.3514848;93.8601126;0.05576182
1101;92.35723458;93.7591461;0.060946098
1103;92.78960212;93.4293455;0.063508641
1105;91.99158301;93.2554183;0.070787213
1107;93.7943306;92.5906199;0.089428303
1109;93.27403139;93.0825146;0.074797266
1111;93.10685416;92.8154724;0.084574524
1113;93.10045372;92.5903282;0.077422656
1115;92.59031309;92.3650206;0.08298961
1117;92.558901;92.0862289;0.071698632
1119;94.78633848;92.1134611;0.068350991
1121;95.69669405;91.9905277;0.055665323
1123;94.29717392;91.7602835;0.05152346
1125;94.74104064;91.0315103;0.04634991
1127;95.87556844;91.4790291;0.03852036
1129;97.01274064;91.1651405;0.036563979
1131;95.17311621;91.0420841;0.029064401
1133;98.59536446;90.7173154;0.029052731
1135;97.53943263;90.5870979;0.01955108
1137;96.96181834;90.3440535;0.020536318
1139;99.66772179;90.1720897;0.028729182
1141;99.9688706;89.905822;0.038036258
1143;101.5665802;89.8089339;0.035187795
1145;100.9381521;89.4301987;0.038593965
1147;102.3761795;89.2277824;0.050806189
1149;102.0902439;88.9407366;0.044292254
1151;101.3799571;89.0939138;0.048904115
1153;105.4093862;88.7093318;0.06134273
1155;103.3137419;88.4398974;0.077495177
1157;106.4359619;88.1382416;0.076614674
1159;107.300865;87.8324661;0.084668292
1161;106.8119185;87.6427659;0.08584618
1163;109.9393137;87.6397801;0.084008514
1165;107.0784902;87.3378331;0.08247176
1167;109.2667887;86.926736;0.078429242
1169;109.6339561;86.7361383;0.07922068
1171;109.7503486;86.5912257;0.077526297
1173;109.4067359;86.3497169;0.086786452
1175;113.5244398;86.0218806;0.083188498
1177;112.0343593;85.7786967;0.08177273
1179;115.0082989;85.571953;0.073343009
1181;114.7112211;85.8306021;0.068343237
1183;118.1955093;85.1227023;0.047226367
1185;119.2017063;84.7750287;0.038668484
1187;119.3990451;84.5166548;0.039112637
1189;124.0158241;83.8240709;0.038242539
1191;123.1961397;83.8116023;0.04609201
1193;126.1922001;83.7609532;0.048892586
1195;125.5552898;83.2987107;0.066918136
1197;129.826162;83.0563849;0.07022644
1199;131.7658152;83.0050591;0.078007349
1201;132.0959299;82.4408533;0.077888283
