Repository: johodges/materials

## A Non-Dimensional Scaling Approach to Modeling Material Pyrolysis

This repository contains the data, scripts, and technical documents required to generate the SPyro cone validation cases.

## Instructions
* Clone this repository with submodules
  ```
  git clone --recurse-submodules https://github.com/johodges/materials
  ```
* Pre-process data
  ```
  python materials/scripts/initialize.py
  ```
* Build latest FDS (example for impi_intel_linux target, but use relevant make target for platform)
  ```
  git clone git@github.com:firemodels/fds.git && cd fds
  cd Build/impi_intel_linux
  ./make_fds.sh
  ln -s fds_impi_intel_linux fds
  cd ../..
  ```
* Run cases
  ```

File: data/rise_materials/Testdata-2203.txt
Keywords
Material1;Material2;Material3;Material4;Product;Object;Scenario;Method;Reference;Comment;Owner;IsPublic;ImportDate
Synthetic rubber;Glue;Plywood;;IN16-1;Floor composite;;ISO 5660;TRANSFEU;;TRANSFEU;1;2011-08-16 13:28:09
Scalars
Flux (kW/m2);tig (s);qmax (kw/m2);qtotal (MJ/m2);q180 (kw/m2);q300 (kw/m2);Sample mass (g);Mass loss (g);DHc (MJ/kg);Peak smoke production (m2/m2s);Total smoke produced (m2/m2);Specific extinction area (avg) (m2/kg);MARHE (kW/m2);Area exposed (m2);Observations;Test date (YYYY-MM-DD);Test identifier;Product thickness (mm);Thickness1 (mm);Thickness2 (mm);Thickness3 (mm);Thickness4 (mm);Product density (kg/m3);Density1 (kg/m3);Density2 (kg/m3);Density3 (kg/m3);Density4 (kg/m3);Product area weight (kg/m2);Area weight1 (kg/m2);Area weight2 (kg/m2);Area weight3 (kg/m2);Area weight4 (kg/m2)
25;386;147.67;56.98;;;136.32;52.11;11.74;;346.65;;47.35;0.0088;Splits and raising of the surface. End flame > 1200s.
;2011-07-13;c_LSFIRE_IN-16-1_25b;14.8;;;;;;;;;;;;;;
VectorData
Time (s);HRR (kW/m2);Mass (g);SPR (m2/(m2*s))
1;7.774533984;136.32;0
3;7.745234367;136.3357224;0
5;7.994888182;136.2679686;0
7;7.97679856;136.3942506;0
9;7.859519781;136.3978448;0
11;7.151371762;136.3425786;0
13;5.76732202;136.3037811;0
15;4.218057999;136.5372499;0
17;2.98609703;136.3389757;0
19;2.119416336;136.3352158;0
21;1.055727778;136.3655719;0
23;0.886867694;136.4243214;0
25;0.329803521;136.3612679;0
27;0.141943289;136.3665298;0.000903498
29;-0.401221916;136.349444;0.000903498
31;-0.549930275;136.3052456;0.000903498
33;-0.719714229;136.3651013;0.002168051
35;-0.831465089;136.3772748;0.002168051
37;-1.111598316;136.4477465;0.001264552
39;-0.998855006;136.1595557;0.001264552
41;-1.055939907;136.3717819;0.001264552
43;-1.029542314;136.4059078;-1.73472E-19
45;-1.132794899;136.3683356;-1.73472E-19
47;-1.155965411;136.4071705;-1.73472E-19
49;-0.986388357;136.4038992;-1.73472E-19
51;-1.206535148;136.3233919;-1.73472E-19
53;-1.113406027;136.3870162;-1.73472E-19
55;-1.22602965;136.3937707;-1.73472E-19
57;-1.252309027;136.4153633;-1.73472E-19
59;-1.160603778;136.3391318;-1.73472E-19
61;-1.326546811;136.3245894;-1.73472E-19
63;-1.586901294;136.4080554;-1.73472E-19
65;-1.402849094;136.2054315;-1.73472E-19
67;-1.461699146;136.3126182;-1.73472E-19
69;-1.33273349;136.3237876;-1.73472E-19
71;-1.62539258;136.3149496;0.003748804
73;-1.389317859;136.3034209;0.003748804
75;-1.623789594;136.3266257;0.004725766
77;-1.605718816;136.3038998;0.004725766
79;-1.598392357;136.3185715;0.004725766
81;-1.603509911;136.3046651;0.000976962
83;-1.606923705;136.3519967;0.000976962
85;-1.610684768;136.3293349;0.004430684
87;-1.612194185;136.3252254;0.004430684
89;-1.600351167;136.2422573;0.00923115
91;-1.587936571;136.3053195;0.00923115
93;-1.584665677;136.2503762;0.011784458
95;-1.590393316;136.3107385;0.007353774
97;-1.400102697;136.2755157;0.007353774
99;-1.60337697;136.1918562;0.003170948
101;-1.471553153;135.8898329;0.006155604
103;-1.622894825;136.8614176;0.003602296
105;-1.602112919;136.4179164;0.003602296
107;-1.422631299;136.1733614;0.003602296
109;-1.400405462;136.2556847;0.002984656
111;-1.24954432;136.1875255;0.000513754
113;-1.212085859;136.2421367;0.000513754
115;-1.313441141;136.259186;0.000513754
117;-1.358109318;136.2046851;0.005688304
119;-1.482754195;136.0490519;0.016643456
121;-1.243558241;136.1192937;0.023064928
123;-1.54191699;136.1201597;0.032164207
125;-1.59180597;135.9492743;0.038879477
127;-1.615814433;136.0606084;0.047142338
129;-1.590304251;135.9001826;0.050352413
131;-1.593896683;136.0129355;0.056755366
133;-1.61883538;136.0010474;0.075392804
135;-1.586527631;135.964526;0.084141338
137;-1.559263405;135.9815286;0.090454222
139;-1.430862732;136.000199;0.1010429
141;-1.349661535;135.7799831;0.109534576
143;-1.276008512;135.9869753;0.114742411
145;-1.198254203;135.9561946;0.128449541
147;-1.270957602;135.8474967;0.122977372
149;-0.891158482;135.6763901;0.120635942
151;-1.048783667;135.8329447;0.119882086
153;-0.940753204;135.8094636;0.106296056
155;-1.224406633;135.7665003;0.110052209
157;-1.261574027;135.7329559;0.125360096
159;-1.163943467;135.6803435;0.13894555
161;-1.337057809;135.635058;0.149357786
163;-1.198163209;135.5470118;0.166834951
165;-1.301369225;135.6193176;0.173373272
167;-1.117170068;135.5873856;0.200771658
169;-0.917431643;135.5298521;0.213500757
171;-0.709832846;135.4969803;0.234293584
173;-0.747291855;135.4745587;0.246581054
175;-0.439573997;135.4328483;0.254601907
177;-0.675890218;135.4854238;0.235460653
179;-0.682886324;135.367197;0.226279899
181;-0.672766129;135.3203633;0.215857152
183;-0.71503881;135.3035999;0.201677718
185;-0.882131607;135.3092488;0.205644345
187;-0.916710661;134.4323184;0.225930469
189;-0.957166566;135.0726473;0.244556742
191;-0.841765926;134.9864906;0.263562093
193;-0.881392473;134.7394198;0.285727918
195;-0.876674992;135.8943669;0.293216946
197;-0.565114766;135.0285228;0.305575741
199;-0.687635782;134.9382007;0.30126846
201;-0.496104415;134.9295746;0.293205276
203;-0.298210145;134.8977807;0.282808481
205;-0.5511496;134.8441458;0.294971976
207;-0.222218517;134.8417405;0.280225843
209;-0.304565905;134.7546623;0.301435079
211;-0.802991086;134.7861519;0.302672217
213;-0.387296727;134.6449594;0.339784714
215;-0.484543615;134.6402042;0.358863511
217;-0.638981676;134.5935913;0.367900683
219;-0.421077785;134.5355512;0.354800603
221;-0.110571727;134.5465918;0.363937498
223;-0.170476597;134.7042156;0.340587599
225;0.036230554;134.4260335;0.326194352
227;-0.137491991;134.3937787;0.334223804
229;-0.165347532;134.4501413;0.35174687
231;0.047434092;134.8238437;0.345740194
233;-0.070380889;134.5333671;0.374125461
235;-0.305878555;134.1580796;0.37531446
237;-0.17037431;134.0868888;0.372110717
239;-0.292958011;134.3471011;0.375245932
241;-0.141481838;133.9992116;0.401722512
243;0.225615091;134.0125837;0.395257507
245;0.32000297;133.6615975;0.41211711
247;0.714137354;134.1002705;0.420392746
249;0.791570854;133.7992235;0.432217591
251;0.859081511;133.9968525;0.422554906
253;0.702672152;133.9129445;0.443647159
255;0.657795148;133.7011695;0.444774498
257;0.441218553;133.8128352;0.455152341
259;0.637235522;133.6522898;0.432080095
261;0.455336494;133.7544913;0.436552824
263;0.451951651;133.7265954;0.419590827
265;0.822893146;133.6299976;0.453622264
267;0.614304306;133.5497572;0.466841318
269;0.973228883;133.5511487;0.502136801
271;0.788458734;133.4814233;0.526474241
273;0.663239579;133.5777265;0.536626863
275;0.820925113;132.0552788;0.483948571
277;0.584945832;132.7104447;0.465322269
279;0.708848659;133.4398515;0.484189429
281;0.966772857;133.2444159;0.505281352
283;0.696382059;133.1525179;0.493576376
285;1.276787381;133.2345461;0.542340261
287;1.251207386;133.1561397;0.535462705
289;1.195844681;133.1898965;0.531364989
291;1.490209957;133.067688;0.511098625
293;1.094721073;132.9982762;0.542370001
295;1.121731713;133.0833176;0.524031225
297;1.212376821;132.9268364;0.5505718
299;1.189170123;132.8905085;0.530693488
301;1.130777215;132.843122;0.53116291
303;1.173707812;132.835482;0.526667846
305;1.187691895;133.1059788;0.513446027
307;1.404994873;132.5785419;0.523646177
309;1.853738175;132.6471243;0.527861565
311;1.720779269;132.7336588;0.51743748
313;2.17068539;132.6448113;0.50564308
315;2.234682144;132.5717956;0.529929991
317;2.446477024;132.5485174;0.508960058
319;2.226393368;132.728747;0.498059824
321;2.318333189;132.4086149;0.509589648
323;2.30328626;132.2638283;0.546084724
325;2.311671171;132.2646578;0.496286971
327;2.584795269;132.1943518;0.523532481
329;3.037893416;132.1133835;0.509858477
331;3.542377176;132.168622;0.502947068
333;3.9091446;132.0776177;0.466170386
335;4.326533095;132.0497869;0.483532018
337;4.910988506;132.0203799;0.419722531
339;5.548534924;131.8934988;0.404531168
341;6.234062378;131.9388213;0.364810524
343;6.692377746;131.7521498;0.31969891
345;7.267403957;131.7028831;0.301487114
347;7.410638521;131.6203574;0.299241469
349;7.855309487;131.5759937;0.313082159
351;8.215487672;131.6371208;0.300188976
353;8.529437542;131.5716533;0.304139309
355;8.890097666;131.544089;0.281328022
357;9.591171699;131.4050534;0.297143416
359;10.03148389;131.4257702;0.274274057
361;10.03547823;131.34729;0.285401658
363;10.59285621;131.313681;0.274764844
365;10.79458553;131.2245933;0.272104817
367;11.01754087;131.2486461;0.274859823
369;11.32594142;131.1491359;0.271633982
371;11.72201871;131.0585647;0.265683
373;11.90292056;130.9773568;0.264245673
375;12.08915138;130.9999995;0.274122577
377;12.34183639;131.0005616;0.26875396
379;12.31459259;130.8235294;0.254971743
381;12.83340398;130.6902813;0.280091714
383;13.21409493;130.729512;0.286043336
385;13.29632825;130.6477969;0.293090347
387;13.63797858;130.5958209;0.291953143
389;13.67433191;130.517663;0.31015607
391;13.87716215;130.5044388;0.268588775
393;14.05133663;130.4984208;0.285373409
395;14.01706972;130.3757339;0.281103146
397;14.45734852;130.3551741;0.262028792
399;14.57174706;130.2060563;0.268081559
401;14.56965998;130.2316757;0.26372011
403;14.69451239;130.1676823;0.255944311
405;15.03450135;130.2344496;0.264480866
407;15.68322299;130.092308;0.289717957
409;16.28218294;129.9930374;0.300879722
411;16.7865799;130.0596569;0.34305132
413;16.59452994;129.9412827;0.357062141
415;17.07249597;129.8508317;0.34554283
417;17.04982317;129.7210946;0.314328648
419;17.05523519;129.6618292;0.29400134
421;17.54967459;129.5714239;0.292497869
423;17.33863266;129.5408742;0.27785552
425;17.43960292;129.4596575;0.294225295
427;17.52608138;129.2736954;0.324093016
429;18.11464111;129.3507374;0.373504815
431;18.16063914;129.26224;0.364974384
433;18.3102524;129.1648127;0.366396299
435;18.38027148;129.0755413;0.362234359
437;18.63113006;129.0831258;0.381561508
439;18.53776416;128.907209;0.341136923
441;18.24389189;128.853187;0.366153133
443;18.52608744;128.8995967;0.365955413
445;18.71509999;128.594569;0.353047962
447;18.99813754;128.6405732;0.330827949
449;19.08344898;128.5660197;0.319992989
451;19.53893034;128.4851623;0.301764308
453;19.91817532;128.3813387;0.315382306
455;19.66183058;128.3269117;0.319623479
457;20.17506188;128.3895135;0.320180572
459;19.92263215;128.2038004;0.349229046
461;20.0154101;128.1762643;0.326438544
463;20.62212342;128.1211546;0.304275438
465;20.51592589;127.9890302;0.299628802
467;20.6927745;127.9407767;0.303464367
469;20.56476052;127.8689047;0.305403035
471;20.33896415;127.7494054;0.336222913
473;20.50449551;127.7533229;0.35311257
475;20.68547868;127.6273545;0.400278392
477;20.95400074;127.5787514;0.425978404
479;21.52964419;127.4621646;0.421181866
481;21.27268822;127.4407106;0.429549331
483;21.48517662;127.3712536;0.442055677
485;21.21825059;127.3503345;0.445813238
487;21.54937097;127.2007834;0.410224085
489;21.89654778;127.1167466;0.399321653
491;22.05039284;127.089404;0.382757906
493;22.00868458;126.9044095;0.364819583
495;21.99802577;126.8058109;0.332213455
497;22.44431244;126.7763396;0.353565934
499;22.15585996;126.6948088;0.370234212
501;22.84738015;126.5578367;0.370003982
503;22.80620116;126.619803;0.398039359
505;23.10344085;126.4736896;0.417216372
507;23.536084;126.4213266;0.392043702
509;23.66214717;126.3204987;0.384063852
511;24.28916865;126.3476949;0.414700051
513;24.17399735;126.1866797;0.387841649
515;23.45735675;126.2022631;0.387229517
517;24.06255699;125.9258042;0.401560984
519;24.44616533;125.9291499;0.385620188
521;24.32226635;125.7190615;0.358096403
523;25.43421943;125.7755914;0.375404298
525;25.7840661;125.6005867;0.386903747
527;26.15477794;125.5479928;0.382302648
529;26.41677599;125.5597982;0.404907446
531;26.80183538;125.4523426;0.446934878
533;26.80760848;125.397464;0.460195113
535;27.02535933;125.2935767;0.435124473
537;27.23643468;125.2298236;0.405382762
539;27.58493739;125.1300561;0.409688992
541;27.41483784;125.0851576;0.353981606
543;27.03705349;124.917894;0.339730085
545;27.3526973;124.8421322;0.327405567
547;27.88117139;124.7359407;0.357154161
549;28.22523826;124.652309;0.355961334
551;28.07060682;124.6328276;0.36844551
553;28.1418649;124.5004094;0.334989164
555;27.69320857;124.4821446;0.353128646
557;28.68298913;124.4483781;0.381515412
559;28.7915919;124.3438909;0.332144274
561;29.21275362;124.160934;0.320762153
563;29.21558021;124.1205972;0.330530005
565;30.48849249;123.91862;0.296127533
567;30.83787317;123.9899762;0.232923819
569;31.52364888;123.9075332;0.250005804
571;31.64601357;123.8449863;0.240017161
573;31.76663518;123.6824785;0.225731897
575;31.30176725;123.5231398;0.211808622
577;31.29328248;123.5076853;0.257413623
579;32.15051459;123.3433799;0.246086327
581;31.6547912;123.3032648;0.261338011
583;32.7220423;123.21203;0.250108854
585;32.72005678;123.0945311;0.264357737
587;32.81572689;123.0909646;0.235283477
589;33.77067053;122.4209165;0.241142715
591;33.87553938;122.7361077;0.220875079
593;34.37286614;122.7047761;0.234239351
595;34.56239096;122.653318;0.230288826
597;35.76201053;122.6448481;0.216784642
599;35.39437876;122.6304064;0.222625961
601;36.34281294;122.4400755;0.206251405
603;36.06537174;122.3460863;0.199999163
605;37.54570098;122.3343465;0.208608727
607;37.60880485;122.2167197;0.208252605
609;37.65585874;122.0657027;0.170032308
611;37.74073618;122.0255594;0.154647643
613;38.49258306;121.9108149;0.131077894
615;40.02626266;121.8186232;0.097581946
617;39.25807347;121.7127634;0.068112781
619;40.01218978;121.6950139;0.077388062
621;41.34157911;121.4741538;0.085492788
623;41.18162721;121.4242963;0.082504029
625;41.19852282;121.3335045;0.112742845
627;41.80697102;121.2237641;0.133582644
629;41.75445857;121.2317989;0.131397677
631;43.91783649;121.1571247;0.120143121
633;43.74161241;121.0864872;0.120172745
635;44.49028012;120.9070419;0.083150864
637;44.37548635;120.7728097;0.074252227
639;45.89262354;120.7786253;0.050316713
641;46.10256546;120.7115717;0.045362219
643;47.09710631;120.6010777;0.040629251
645;47.40044217;120.4105636;0.040888314
647;46.89894745;120.2844493;0.052135379
649;47.74375536;120.2342529;0.063978863
651;48.58286503;120.1902563;0.070497059
653;49.16166764;120.0652098;0.067066865
655;50.36372282;119.9026188;0.085118507
657;51.00594111;119.8688795;0.065224569
659;51.71283275;119.9159067;0.064298943
661;52.1679529;119.6335777;0.061184119
663;52.78814435;119.3523165;0.063869013
665;52.29844658;118.80606;0.040822461
667;53.8948187;119.358067;0.032071196
669;55.16391329;119.3375806;0.021153338
671;56.23889601;119.1915984;0.016727624
673;56.11675784;119.1068332;0.019383905
675;56.80682772;118.9614389;0.018299962
677;57.37157327;118.8887276;0.027859569
679;56.78837754;118.8431551;0.037222854
681;57.80443428;118.630413;0.053553597
683;58.4603035;118.5491418;0.064039908
685;59.31598579;118.4283599;0.096587294
687;60.15342456;118.4481651;0.087767828
689;60.79170759;118.3836928;0.101059714
691;62.39106075;118.2661939;0.093599118
693;62.2784087;118.088674;0.105205728
695;62.62377475;118.0717919;0.076530103
697;62.32697324;117.8104744;0.096502144
699;62.23610507;117.7350262;0.104619151
701;63.2870891;117.684858;0.135468757
703;63.53591921;117.6398764;0.145893781
705;64.89469865;117.4459407;0.175684089
707;63.82259509;117.3888604;0.194270498
709;64.24192332;117.2958568;0.200096409
711;64.6999682;117.2330882;0.205659103
713;65.5770794;116.9576154;0.220941957
715;67.05599786;117.0517247;0.234916026
717;66.82015648;116.9344091;0.252286737
719;67.57312357;116.8300424;0.25264778
721;68.49933046;116.7624457;0.278234055
723;68.83138094;116.6024195;0.275299727
725;68.71369666;116.578356;0.305316749
727;70.39221347;116.4414491;0.318477735
729;71.35152119;116.290487;0.362519705
731;71.9318137;116.1098981;0.380396809
733;71.72767049;116.0189784;0.411360232
735;72.44159059;115.9044653;0.421991753
737;73.40431227;115.8320754;0.481061485
739;72.66592826;115.7764436;0.520226906
741;73.51309761;115.6516182;0.540748091
743;75.07813885;115.5716637;0.576359482
745;74.57660798;115.4949543;0.581531024
747;77.6636851;115.33922;0.557399651
749;78.21956271;115.2151517;0.572129087
751;77.66651804;115.1407542;0.558816014
753;78.54956463;115.0418721;0.541016719
755;79.47474903;114.8978494;0.535919982
757;79.8215586;114.7674116;0.56858783
759;79.94606614;114.6678727;0.571662911
761;81.37318737;114.580636;0.601676591
763;82.04031428;114.4190233;0.643351034
765;82.87624017;114.3132578;0.713789128
767;82.94700112;114.2310808;0.727937158
769;85.0938974;114.1996462;0.748268305
771;86.49870295;114.0485285;0.768908798
773;86.26691561;113.9071708;0.788425058
775;87.74885903;113.8756258;0.776852436
777;88.07150513;113.7391166;0.75243931
779;87.98656869;113.6889377;0.73503648
781;88.13167472;113.4582803;0.737617948
783;90.69949671;113.2816278;0.727258645
785;90.44381024;113.2078722;0.727859279
787;90.60522938;113.0522482;0.754521997
789;91.07958085;112.9725869;0.745304232
791;92.77756645;112.7354603;0.751083186
793;92.38734498;112.7592477;0.773633169
795;94.55533247;112.6197526;0.781827356
797;95.54059645;112.5072685;0.776852164
799;94.70570038;112.3631072;0.8011803
801;97.58104824;112.2119181;0.786235518
803;94.99924767;112.0466621;0.775076704
805;98.05157174;111.9380099;0.764286953
807;97.7197585;111.9224835;0.785922126
809;96.38882512;111.7182842;0.759764475
811;96.66044622;111.6631731;0.768306536
813;97.85390167;111.667569;0.789915039
815;99.14833417;111.238087;0.795670482
817;98.24450628;111.3112845;0.803267992
819;98.81020008;111.0488448;0.827894852
821;97.97101355;111.1338142;0.852586331
823;96.77414477;110.8306118;0.844572532
825;99.81317304;110.7503806;0.850641004
827;99.52877618;110.578213;0.825875178
829;99.1553629;110.4906283;0.871018422
831;99.02260515;110.4601058;0.855023684
833;99.37917821;110.2727434;0.832067727
835;99.79756171;110.2411712;0.826557642
837;100.9658347;109.9967343;0.845048698
839;98.10589606;109.8927547;0.834597862
841;99.76786249;109.7836163;0.840422247
843;100.0938445;109.7334539;0.830749324
845;99.74659919;109.5698788;0.84140531
847;99.66138148;109.4208903;0.84468896
849;100.4196446;109.2963417;0.79484484
851;100.1176406;109.2336222;0.798941402
853;98.87346763;109.0493725;0.792389187
855;98.72273149;108.952482;0.78023096
857;98.23748649;108.8830882;0.774782708
859;97.66421016;108.6398353;0.764621978
861;99.35500288;108.5469697;0.75353042
863;97.63223333;108.5119526;0.748917276
865;100.3908339;108.3153121;0.78429722
867;98.74982474;108.2244648;0.760389127
869;99.47656352;108.0359967;0.785781369
871;99.20345335;107.999768;0.796519365
873;99.53768474;107.8577465;0.809773688
875;99.5733996;107.719662;0.761540509
877;98.50074258;107.5511157;0.759681884
879;99.83964184;107.4071703;0.760055377
881;97.97667199;107.2794972;0.714530915
883;96.30481807;107.2080579;0.677175752
885;98.01066562;106.8756609;0.686753313
887;96.82154556;106.9570366;0.697277899
889;96.10246301;106.7403244;0.679012184
891;96.53275089;106.7419674;0.708428641
893;96.88471125;106.6487148;0.710697721
895;96.96126609;106.4948602;0.717779652
897;96.08779522;106.3154649;0.651356305
899;96.36454064;106.2114576;0.647689347
901;94.20778796;106.089093;0.633705604
903;93.15764851;105.9852792;0.676268827
905;94.24441022;105.8749851;0.649425183
907;93.58805121;105.6681709;0.666762064
909;94.43048878;105.6367918;0.649504744
911;92.29657112;105.5105126;0.604313681
913;93.34175879;105.3947116;0.533378732
915;93.68713669;105.2961786;0.499504997
917;93.21166397;105.1283073;0.504759409
919;91.02764739;105.0793449;0.487684224
921;92.21104349;104.9224655;0.499690677
923;91.2305;104.8378385;0.505501313
925;88.60577374;104.6087136;0.493879703
927;90.44879078;104.5373846;0.478700377
929;88.52669932;104.36979;0.476774039
931;87.63244646;104.3116881;0.441299287
933;87.21284558;104.1705511;0.406623337
935;86.08261935;104.0657858;0.402378673
937;87.60761322;103.9513675;0.381987441
939;86.47529041;103.8250495;0.375377409
941;86.20167998;103.7236848;0.360828331
943;85.67755567;103.6401478;0.370311062
945;84.59167133;103.3745132;0.353747808
947;84.52330966;103.2569034;0.337654319
949;84.08662274;103.2373019;0.288401416
951;83.28613067;103.0469818;0.301039518
953;82.71190365;102.9805189;0.283922124
955;83.73915202;102.883218;0.26833685
957;83.05756013;102.7093866;0.264351788
959;79.84202874;102.5752288;0.277025122
961;83.22225107;102.4602732;0.258192139
963;82.33863707;102.3407565;0.256099729
965;82.76126461;102.236611;0.237965125
967;82.05381915;102.1063785;0.236724769
969;81.71725754;101.9944647;0.21723028
971;81.75775253;101.8858126;0.209939462
973;81.11602389;101.6862304;0.201172592
975;81.30979473;101.5463814;0.211282282
977;79.90715964;101.4739351;0.211939433
979;80.19691465;101.3438849;0.211946204
981;81.38665609;101.249637;0.210378138
983;79.09674516;101.129014;0.196495561
985;81.54879475;101.0169734;0.174486387
987;80.32442339;100.8547145;0.147117533
989;80.04135419;100.6323909;0.133897482
991;79.44539869;100.5251769;0.120633511
993;79.2552259;100.3936885;0.120240607
995;80.32378838;100.1687266;0.138505057
997;79.56783516;100.1676487;0.147598545
999;80.00177576;99.9631888;0.158384664
1001;81.29316667;99.7828644;0.161564494
1003;80.38122056;99.7319669;0.151831883
1005;81.73125793;99.5759403;0.140378074
1007;81.16457485;99.4977002;0.11706031
1009;80.68980363;99.3163373;0.103952732
1011;80.45999919;99.1918951;0.079992423
1013;80.19033452;99.0351538;0.066938847
1015;79.60770304;98.8331547;0.044840001
1017;79.39326881;98.805658;0.050610097
1019;79.4055213;98.5995512;0.048664633
1021;78.98511246;98.4631301;0.059980651
1023;77.82703443;98.3091218;0.08581851
1025;79.26119821;98.1629101;0.100883726
1027;78.91168551;98.0003313;0.085509457
1029;78.6616552;97.9338806;0.084623237
1031;78.64732613;97.7352787;0.06760958
1033;78.36685575;97.6541903;0.048084954
1035;78.87096443;97.496039;0.037497743
1037;79.1489277;97.4007836;0.045955841
1039;78.00836062;97.2302186;0.033709087
1041;77.81699117;97.0144512;0.040241869
1043;78.74690223;96.9175057;0.053336759
1045;78.91294666;96.6829785;0.048737666
1047;78.38245541;96.6976157;0.048570785
1049;77.86758438;96.3140566;0.045127337
1051;79.55472468;96.2997788;0.047832233
1053;79.23661991;96.1482469;0.027631476
1055;79.79684324;96.0303054;0.025776856
1057;81.04784096;95.7829221;0.01665969
1059;80.41457885;95.7238809;0.033923007
1061;81.44161405;95.5101317;0.022931161
1063;81.15743716;95.3157473;0.028424125
1065;82.06486778;95.1893461;0.039885242
1067;82.47758174;94.9282776;0.048558881
1069;84.41943445;94.8454048;0.035348138
1071;83.7835196;94.6281967;0.050765192
1073;85.68683145;94.5376105;0.045302358
1075;84.90537909;94.3320017;0.033293888
1077;86.71063142;94.0437165;0.026830537
1079;88.28005666;93.9012526;0.022777962
1081;87.59872944;93.6581572;0.011144073
1083;88.66552165;93.5669229;0.018594885
1085;90.36539918;93.2676593;0.021950677
1087;89.82523572;93.0681078;0.032480782
1089;90.03908378;92.8906404;0.035933322
1091;92.48394217;92.8210935;0.04476077
1093;92.17511702;92.5953853;0.047754
1095;92.04957455;92.3013039;0.04756776
1097;92.70493524;92.1397918;0.038628812
1099;92.67602319;91.9323028;0.041764157
1101;93.82802787;91.6916803;0.038816387
1103;96.33708317;91.505741;0.047584978
1105;96.5508305;91.3336974;0.049864237
1107;98.37171146;91.0649028;0.062268425
1109;96.50745594;90.8989798;0.072688943
1111;99.89351318;90.621283;0.074339346
1113;100.5345406;90.4964407;0.055703938
1115;101.33449;90.2222126;0.061612633
1117;101.7466704;89.978119;0.048116342
1119;102.7786975;89.7983323;0.037838225
1121;102.0984614;89.6105682;0.036135251
1123;104.6551634;89.3929624;0.038144033
1125;105.8479106;89.14468;0.028504003
1127;104.9132215;88.8823249;0.026620128
1129;105.0114539;88.6182705;0.024315145
1131;105.099913;88.4542573;0.032010063
1133;107.4454718;88.1421255;0.037628672
1135;107.8211233;87.96549;0.053702748
1137;110.6144938;87.7173199;0.0686884
1139;112.9637715;87.4333602;0.065779053
1141;109.7417866;87.1149799;0.060933298
1143;113.4613267;87.0896702;0.052903975
1145;114.2591417;86.5403841;0.036229236
1147;114.212261;86.365974;0.020990077
1149;117.0965122;86.26928;0.028292293
1151;115.6662192;85.8633558;0.019605131
1153;118.878423;85.7056994;0.030072327
1155;119.9986926;85.2964165;0.03995348
1157;122.2233558;84.9870084;0.043270962
1159;121.6798374;84.8965613;0.060707533
1161;122.7580785;84.410034;0.073443397
1163;124.1984305;84.4979503;0.072249702
1165;124.1904272;83.985614;0.091080123
1167;124.1970484;83.6989027;0.099839652
1169;123.5445233;83.442479;0.090349549
1171;127.244844;83.1521328;0.09538798
1173;130.5630675;82.764083;0.104208392
1175;129.9939019;82.5275239;0.097220744
1177;133.1983102;82.1203564;0.109417462
1179;133.0838552;81.9272439;0.10884498
1181;136.6811441;81.5650849;0.115273499
1183;137.1293451;81.2789265;0.138261695
1185;137.9439717;81.0130196;0.1336818
1187;138.4429881;80.6837883;0.1420844
1189;141.4439636;80.4036993;0.167200357
1191;140.1273485;80.0842275;0.167863082
1193;142.9627859;79.7117986;0.162003969
1195;144.5814323;79.4486563;0.174053541
1197;147.6102268;79.1129831;0.162560743
1199;146.6507366;78.8070997;0.145601172
1201;147.669308;78.4841577;0.141124828
