Repository: johodges/materials

## A Non-Dimensional Scaling Approach to Modeling Material Pyrolysis

This repository contains the data, scripts, and technical documents required to generate the SPyro cone validation cases.

## Instructions
* Clone this repository with submodules
  ```
  git clone --recurse-submodules https://github.com/johodges/materials
  ```
* Pre-process data
  ```
  python materials/scripts/initialize.py
  ```
* Build latest FDS (example for impi_intel_linux target, but use relevant make target for platform)
  ```
  git clone git@github.com:firemodels/fds.git && cd fds
  cd Build/impi_intel_linux
  ./make_fds.sh
  ln -s fds_impi_intel_linux fds
  cd ../..
  ```
* Run cases
  ```

File: data/rise_materials/Testdata-2204.txt
Keywords
Material1;Material2;Material3;Material4;Product;Object;Scenario;Method;Reference;Comment;Owner;IsPublic;ImportDate
Synthetic rubber;Glue;Plywood;;IN16-1;Floor composite;;ISO 5660;TRANSFEU;;TRANSFEU;1;2011-08-16 13:30:19
Scalars
Flux (kW/m2);tig (s);qmax (kw/m2);qtotal (MJ/m2);q180 (kw/m2);q300 (kw/m2);Sample mass (g);Mass loss (g);DHc (MJ/kg);Peak smoke production (m2/m2s);Total smoke produced (m2/m2);Specific extinction area (avg) (m2/kg);MARHE (kW/m2);Area exposed (m2);Observations;Test date (YYYY-MM-DD);Test identifier;Product thickness (mm);Thickness1 (mm);Thickness2 (mm);Thickness3 (mm);Thickness4 (mm);Product density (kg/m3);Density1 (kg/m3);Density2 (kg/m3);Density3 (kg/m3);Density4 (kg/m3);Product area weight (kg/m2);Area weight1 (kg/m2);Area weight2 (kg/m2);Area weight3 (kg/m2);Area weight4 (kg/m2)
25;537;170.34;59.95;;;137.74;49.28;12.84;;598.68;;49.82;0.0088;Flashing from 485s. Splits and raising of the surface. End flame > 1200s.

;2011-07-13;c_LSFIRE_IN-16-1_25c;14.8;;;;;;;;;;;;;;
VectorData
Time (s);HRR (kW/m2);Mass (g);SPR (m2/(m2*s))
1;10.68399479;137.74;0
3;10.31462436;137.6603411;0
5;10.04510101;137.5209278;0
7;10.01526199;137.706428;0.003320591
9;9.379843406;137.4402362;0.009114986
11;8.313211625;137.7357981;0.013417239
13;6.879311726;137.9093174;0.018297694
15;5.009909418;137.9198878;0.018297694
17;3.526729318;137.7467638;0.015187258
19;2.750028083;137.7831559;0.011149906
21;2.023201311;138.6075896;0.006847653
23;1.248013448;137.8578019;0.001967198
25;0.872745965;137.7665491;0.001967198
27;0.354317345;137.8208385;0.001757043
29;0.166035395;138.4212239;-3.46945E-19
31;-0.230450565;137.7363966;-3.46945E-19
33;-0.434972677;137.8128674;-3.46945E-19
35;-0.358350044;137.7770646;0.001443239
37;-0.553732545;137.9047926;0.00499391
39;-0.498582485;137.795063;0.00499391
41;-0.425357352;137.7693609;0.006251682
43;-0.342835675;137.7698311;0.006251682
45;-0.426218624;137.8524306;0.004808443
47;-0.38512804;137.7776184;0.001257771
49;-0.567618657;137.8699948;0.001257771
51;-0.381092405;137.8100473;-5.20417E-19
53;-0.141719712;137.7965921;0.000715678
55;0.0302865;137.7769352;0.004972234
57;0.241973323;137.506293;0.008875835
59;0.261544995;137.8081399;0.013674462
61;0.154967783;137.7711205;0.015489508
63;0.369093367;137.7676834;0.01477383
65;0.548234913;137.8455457;0.01354578
67;0.326802224;137.6931571;0.009642178
69;0.270374958;137.8593228;0.004843551
71;0.397943299;137.8134567;0.003028506
73;0.0502296;137.8054666;0.003028506
75;0.134355238;137.79568;1.38778E-18
77;0.079749418;137.7930447;1.38778E-18
79;-0.104802379;137.7515468;1.38778E-18
81;-0.142080529;137.7538967;0.00737158
83;0.310547048;137.7363966;0.007575312
85;0.008706695;137.6813245;0.007575312
87;0.054948527;137.9125979;0.007932114
89;0.192601188;137.7429577;0.007932114
91;0.491444409;137.6775178;0.000560534
93;0.343199879;137.6864755;0.000356802
95;0.803109203;137.7248582;0.000965977
97;0.605403558;137.7880031;0.000609175
99;0.532020509;137.6748266;0.002091091
101;0.847784892;137.6433832;0.011658792
103;0.807708055;137.5964766;0.014895035
105;0.937139627;137.6647084;0.022659254
107;1.134354521;137.5930021;0.033367786
109;0.815584585;137.6590313;0.042195057
111;0.696562315;137.6018304;0.032627355
113;0.600819622;137.5967523;0.029391112
115;0.474612361;137.6020516;0.023395622
117;0.276339025;137.5741193;0.013295126
119;0.396424614;137.58445;0.007022778
121;0.771546296;137.5762577;0.01133961
123;0.932476669;137.491032;0.026434113
125;1.102176731;137.5081266;0.029718567
127;1.334073833;137.4383832;0.048030976
129;1.310503145;137.4626105;0.060068362
131;1.255347899;137.4520771;0.061960873
133;1.061942782;137.5089186;0.050928404
135;0.837804028;137.8687039;0.050203027
137;0.35653471;137.3097337;0.035123047
139;0.60564068;137.2422668;0.031931812
141;1.024259215;137.3057992;0.043908084
143;1.20138923;137.2638039;0.061072928
145;0.974458396;137.2379818;0.07291909
147;0.920932569;137.1936176;0.096356807
149;1.06124712;137.2604762;0.098501215
151;1.186742711;137.1603679;0.097738847
153;0.722730576;137.2201584;0.08767747
155;0.875730261;137.1332276;0.089344574
157;0.604806617;137.0287973;0.08785713
159;0.702392647;136.9970403;0.097955305
161;0.959334056;137.0124948;0.10866597
163;0.855078512;136.948041;0.131275352
165;1.442368811;136.9698543;0.143839074
167;1.357133174;136.8886098;0.145202868
169;1.403166245;136.8106921;0.149479255
171;1.266064073;136.8357125;0.148771738
173;0.858563531;136.8560973;0.154477772
175;0.624764584;136.7851004;0.145607522
177;0.405895915;136.5402979;0.151766024
179;0.345558574;136.7763178;0.156231479
181;0.321877131;136.6173404;0.17391276
183;0.509843756;136.5040259;0.168226183
185;0.727863829;136.5524077;0.185990936
187;0.655775226;136.4360703;0.188659539
189;0.91898677;136.4918339;0.196336215
191;0.561112442;136.5323453;0.188205307
193;0.548212084;136.4523912;0.181947506
195;0.699567773;136.3645483;0.176019477
197;0.687461443;136.3035506;0.163198761
199;0.702520078;136.2951278;0.178027943
201;1.23718186;136.2788253;0.180079035
203;1.366058292;136.1189445;0.196702753
205;1.558605834;136.143218;0.211650972
207;1.718404009;136.1295329;0.242685552
209;2.004015828;136.0696778;0.244760133
211;1.909827842;136.2022991;0.255439579
213;1.731098797;136.1031856;0.257916358
215;1.618648571;136.0973247;0.257113968
217;1.278526157;135.913483;0.257660922
219;1.668414257;135.9087924;0.250316778
221;1.615049307;135.8006294;0.259062544
223;1.382443408;135.7718126;0.279503586
225;1.520220099;135.6967976;0.294660666
227;1.24694969;135.6725517;0.285691518
229;1.414498329;135.5959979;0.307177586
231;1.436212242;135.5551267;0.316211164
233;1.619890631;135.5792437;0.323516577
235;1.259921681;135.5595591;0.321033762
237;1.505720158;135.5471736;0.35429412
239;1.218594669;135.5346773;0.361336256
241;1.361676157;135.3776627;0.355082121
243;1.733140459;135.326507;0.352083411
245;2.043846175;135.3294375;0.370446727
247;2.055426535;135.2885206;0.367713835
249;1.967780608;135.2126946;0.387656604
251;2.133538504;135.1363347;0.419204639
253;1.820031021;135.1204655;0.420345823
255;1.793464797;135.0832526;0.424133324
257;1.877752038;135.0935649;0.425201655
259;1.630662716;134.8781422;0.424819157
261;1.764603918;135.055523;0.423961172
263;1.71879546;134.8658024;0.419994081
265;1.833487093;134.9346152;0.430038944
267;2.058759183;134.776052;0.45164726
269;1.933396197;134.7387842;0.444231315
271;2.354168232;134.7025487;0.470827011
273;2.0400012;134.6213689;0.511643197
275;2.385536545;134.6460203;0.504570513
277;2.177656145;134.5697061;0.487830253
279;2.410754043;134.5869484;0.481156391
281;2.206916004;134.5314065;0.461659546
283;1.928897335;134.5212601;0.444083061
285;1.460939203;134.4207181;0.463049663
287;1.708952488;134.4167004;0.499179381
289;1.85067307;134.2147874;0.509398294
291;1.762316522;134.211359;0.519643622
293;1.815074262;134.2364528;0.537341462
295;1.816342322;134.1669307;0.533839272
297;1.669335757;134.0755583;0.51726695
299;1.335160924;134.0586665;0.521945193
301;1.241743111;134.0440502;0.516662239
303;1.170450189;133.9257962;0.523509249
305;0.980652881;133.8629736;0.534903868
307;1.298127763;133.8401373;0.539016683
309;1.56589797;133.7712973;0.54966764
311;1.646377098;133.6998308;0.536985864
313;2.174031803;133.6482049;0.53738443
315;2.351918461;133.6851411;0.520498034
317;2.85423261;133.5898891;0.535438822
319;2.846695448;133.4571112;0.545855219
321;2.846410191;133.5104598;0.584617378
323;2.916295208;133.2984003;0.574254464
325;2.631642634;133.3089337;0.593596356
327;2.802944753;133.2657773;0.600987623
329;3.105104249;133.2402872;0.590643484
331;3.376263963;133.2104562;0.587986103
333;3.114163603;133.1356999;0.591617968
335;2.759698031;133.0469633;0.574582176
337;2.279360792;133.0029676;0.554239204
339;2.351802167;132.9410577;0.553776289
341;2.331689979;132.865379;0.542049529
343;2.391820045;132.8170804;0.552609974
345;2.186171169;132.6907259;0.562646231
347;2.229224931;132.8548738;0.566204303
349;2.180548421;132.7765603;0.560305894
351;2.484294887;132.6037407;0.555122358
353;2.775581077;132.5663625;0.536216267
355;3.261510726;132.4827312;0.584804676
357;3.736394359;132.4403027;0.610571932
359;3.851832172;132.3571693;0.627011127
361;3.990203051;132.317201;0.622481029
363;3.896323104;132.2727911;0.630387977
365;3.345347987;132.1842568;0.602759297
367;3.167710012;132.147413;0.621564838
369;2.844062005;132.0939263;0.614050197
371;2.739702243;132.0351769;0.610582219
373;3.073796338;132.0678095;0.647324246
375;3.368992537;131.8010741;0.681446841
377;3.660510664;131.7435966;0.662696074
379;3.668907417;131.5975852;0.669261232
381;3.456367956;131.7481033;0.710289735
383;3.341194367;131.6937128;0.693204045
385;2.869306055;131.6592277;0.662045831
387;3.110990691;131.601879;0.695517854
389;3.11315857;131.5229475;0.692565789
391;2.964413535;131.3616017;0.705678845
393;3.615007719;131.3424145;0.770967498
395;3.634705797;131.1928182;0.76629111
397;3.72678867;131.2959226;0.741721778
399;3.369437426;131.2065311;0.756529343
401;3.413464145;131.1882662;0.729273351
403;3.353993464;130.9978912;0.670412028
405;3.241272446;130.9817083;0.710617531
407;3.503313597;130.9079468;0.710247159
409;3.580184007;130.7777682;0.742594947
411;4.016641251;130.7438276;0.763156839
413;4.124848253;130.3668554;0.769620317
415;4.029038712;130.6498466;0.743124529
417;3.777145583;130.5696801;0.778219747
419;3.906707477;130.5402915;0.765450691
421;4.176765486;130.3749558;0.804715112
423;4.474058393;130.258194;0.819436852
425;4.886029599;130.2080248;0.83739206
427;4.98348293;130.1854472;0.82051153
429;4.876855146;130.3190264;0.843506027
431;4.709067236;129.9458419;0.828275424
433;4.367192745;129.983874;0.844453872
435;4.709557525;129.9814784;0.871991698
437;5.027361884;129.7461868;0.866137733
439;4.993424516;129.5825461;0.889829462
441;4.915756053;129.6221181;0.947599968
443;5.043037263;129.6189761;1.009110674
445;5.100840971;129.5758747;1.036583519
447;5.044631989;129.5026942;1.057021598
449;5.11985601;129.3725982;1.024355199
451;5.688245949;129.2828571;1.01574795
453;5.078808738;129.2078888;0.961411957
455;5.349467202;129.1103141;0.950570923
457;5.370712048;129.0408654;0.957877926
459;5.043051843;128.9882719;1.002208905
461;5.027841359;129.0482097;0.94994062
463;4.902493504;128.7753922;0.964795537
465;4.866415604;128.8216551;0.94999958
467;5.380829309;128.7062853;0.989442079
469;5.431573935;128.5950075;1.030767918
471;5.710623342;128.43614;1.058284592
473;5.899996856;128.4615649;1.067790421
475;5.88648945;128.3464163;1.055059493
477;5.631252391;128.355356;1.018881886
479;5.695563605;128.1671747;0.935644141
481;5.986305724;127.8463901;0.916478661
483;6.043961216;128.207142;0.858283553
485;6.92629132;127.7177859;0.880377664
487;7.461697767;127.8645898;0.889709253
489;7.035580082;127.7710061;0.928456342
491;6.72154998;127.8367318;0.942737037
493;6.82111909;127.5464318;0.92806889
495;7.488483522;127.5091917;0.953654061
497;8.053078534;127.412217;0.941975059
499;8.612924925;127.3349168;0.942751807
501;8.9583131;127.4144206;0.946371379
503;8.718167848;127.2499226;0.994201887
505;8.887062564;127.1754882;0.972311387
507;9.125584859;127.0533726;1.031841535
509;9.082107664;127.0541744;1.009711574
511;9.277491383;126.8844141;0.938640598
513;10.15185935;126.7588701;0.947466726
515;10.55765536;126.6834778;0.871183522
517;11.28674677;126.683294;0.870111231
519;11.80991895;126.5146491;0.802261782
521;11.72878017;126.4729125;0.90418258
523;12.90510647;126.4521873;0.787384261
525;13.70522223;126.3283855;0.759648174
527;14.94249923;126.351056;0.617169896
529;15.78542024;126.171159;0.751120023
531;14.95866586;126.1807244;0.726749736
533;13.76179221;125.8819743;0.825869706
535;13.44079503;125.9551728;0.826497201
537;14.84531527;125.7129127;0.843014446
539;15.75853938;125.6155413;0.697658161
541;16.17590535;125.8229744;0.58222058
543;17.41864591;125.8238214;0.522160746
545;18.34221995;125.3744997;0.526853942
547;18.33465152;125.3946442;0.4770224
549;19.32380178;125.311362;0.446707585
551;19.88958691;125.2646217;0.439619312
553;20.37459512;125.0175233;0.379742621
555;20.10969292;125.0326005;0.365157739
557;20.85109672;124.8942188;0.35630692
559;20.5017446;124.8270573;0.311714534
561;21.17631305;124.8089111;0.281129424
563;22.02812426;124.6932928;0.274446517
565;22.63568077;124.6237988;0.254627929
567;23.56411981;124.7698287;0.246037684
569;23.96993535;124.4459303;0.276413048
571;24.46645468;124.4430548;0.270916134
573;24.61398218;124.2711201;0.271567793
575;24.5861084;124.1739972;0.265950579
577;24.78342074;124.0868826;0.234342968
579;24.5996473;124.0547571;0.200354622
581;24.67882965;123.9442257;0.197184866
583;24.79606583;123.7056623;0.191865302
585;24.38736789;123.0694464;0.193896794
587;24.37039525;123.4279792;0.242755018
589;24.8208631;123.8281547;0.282072008
591;24.92913602;123.5261873;0.290229612
593;24.59954627;123.7003995;0.344644605
595;24.06330282;123.561623;0.381429238
597;24.11796838;123.3951899;0.38809741
599;23.88688905;123.2257359;0.38289601
601;24.38473061;123.0136307;0.37358584
603;25.39480676;123.0081189;0.317325197
605;25.87500089;122.8864633;0.265536033
607;26.774805;122.7454999;0.220161902
609;27.87784456;122.684328;0.18332712
611;29.0703098;122.5596792;0.204304909
613;28.5053066;122.3557401;0.225879131
615;27.7871812;122.3482751;0.183518541
617;28.65765525;122.3972098;0.17801669
619;29.69719579;122.5798165;0.188595028
621;29.92110379;122.1920337;0.141415123
623;31.86012813;122.122281;0.092871828
625;32.37836319;121.9196863;0.110512833
627;32.75194049;121.904719;0.106180001
629;33.28870493;121.6354956;0.076788103
631;34.55132684;122.4146344;0.073929994
633;35.4113639;121.6413015;0.068506871
635;35.72131801;121.6161533;0.065508662
637;35.44802252;121.4732853;0.059588664
639;35.8859891;121.4194573;0.073811656
641;37.15180987;121.4097256;0.080126265
643;37.06776749;121.106901;0.077226295
645;37.98888995;121.1609779;0.063108907
647;38.84575624;121.0193994;0.048262558
649;39.36310565;120.905108;0.033158014
651;40.12940313;120.7068154;0.030017481
653;41.10846014;120.7879587;0.037421574
655;40.95940311;120.5685991;0.037638405
657;40.84962614;120.4861187;0.051352801
659;40.94126726;120.4387599;0.063916654
661;41.71021208;120.3120553;0.065155731
663;42.54208658;120.2577397;0.07523758
665;42.86355681;120.0296821;0.081217699
667;43.44810346;120.0008123;0.080609311
669;43.84297464;119.940995;0.081631036
671;43.80768836;119.9564496;0.083635651
673;44.58629993;119.7716694;0.09185928
675;45.45691837;119.6066916;0.092673705
677;45.56348869;119.4736175;0.089152802
679;45.8752158;119.5398762;0.083925863
681;46.59421825;120.4310844;0.079915675
683;46.52816849;119.4529274;0.070112752
685;47.81434887;119.2518978;0.080866422
687;48.10799588;119.0953622;0.085841373
689;48.71645926;119.0675772;0.110139375
691;49.85620999;119.6697222;0.115985335
693;49.53196498;118.8547912;0.147905152
695;50.43744499;118.5624442;0.147476904
697;51.88170548;118.7267763;0.177676458
699;52.11024175;118.6836476;0.191977666
701;53.13062237;118.4089328;0.238228327
703;54.72035009;118.3847142;0.230532735
705;54.82314909;118.2025991;0.254500675
707;55.94773776;118.281143;0.238252702
709;56.64052468;118.0479879;0.244962289
711;56.84562367;118.055978;0.231155724
713;57.22188984;117.8290537;0.248301897
715;58.13075416;117.8403165;0.259570321
717;60.84358465;117.6013559;0.301327321
719;61.64053372;117.5892953;0.306941297
721;61.23839584;117.4385102;0.32522112
723;62.17050806;117.3684152;0.329695813
725;64.06843928;117.3239149;0.364210263
727;65.18807992;117.261599;0.405949226
729;66.67768731;117.1166646;0.407706061
731;68.75378115;116.9748926;0.456799761
733;67.98326748;116.8710793;0.507637576
735;70.5748146;116.7384025;0.54783171
737;71.12745724;116.8108818;0.53446082
739;73.79517256;116.5828792;0.560335473
741;73.72442298;115.7059265;0.552307389
743;75.39859907;116.1037517;0.594122565
745;76.34832812;116.4905669;0.599093491
747;78.06914244;116.1021311;0.646460262
749;80.39040236;115.7131313;0.713017152
751;80.32360191;115.9067519;0.775689385
753;83.3077727;115.7872905;0.824104237
755;85.66339296;115.6384853;0.830547933
757;85.44154994;115.5306738;0.839088336
759;87.3023873;115.4684026;0.910497905
761;89.28515966;115.3221793;0.971161942
763;91.02548675;115.138799;0.946386247
765;91.21394272;115.1313345;1.047061103
767;92.54591144;114.9262955;1.128752699
769;93.74855326;114.7752173;1.133154929
771;93.12793603;114.3543686;1.095576748
773;95.65575101;114.5477509;1.157826148
775;96.32233368;114.5027036;1.178191196
777;97.5110495;114.3135285;1.203896127
779;99.91624284;114.4571083;1.25279343
781;99.96276627;114.0683132;1.339359971
783;102.1110291;114.0220878;1.343441387
785;102.4015284;113.697322;1.393390815
787;102.9130549;113.8076876;1.373838296
789;106.0486516;113.803668;1.388956418
791;104.9678239;113.3037882;1.433696337
793;107.7525784;113.582135;1.44890029
795;107.2460461;112.8816617;1.461328797
797;106.1388251;113.0918765;1.509432643
799;108.4090248;112.8145692;1.557635667
801;109.4710685;112.8036487;1.519504723
803;109.012582;112.6492417;1.555834461
805;108.6850109;112.4271282;1.565320732
807;110.0210568;112.3255709;1.637342895
809;111.3924017;112.230494;1.533917679
811;110.9101487;112.1073111;1.506500058
813;111.384672;111.9860255;1.433878346
815;111.6838641;111.7860568;1.406092522
817;114.6981673;111.8112265;1.344577188
819;114.0524534;111.5012073;1.390901165
821;113.4304668;111.5648335;1.445139755
823;113.9085043;111.2622792;1.550727397
825;114.0799272;111.068946;1.533563917
827;113.8008875;110.9405436;1.696354937
829;114.7175671;111.0557587;1.686733599
831;115.3890414;110.8639848;1.673981616
833;115.1670672;110.590896;1.668840503
835;114.3244682;110.2768961;1.66758791
837;113.66364;110.3098564;1.50377476
839;116.8522574;110.239302;1.526719952
841;115.8488668;109.968016;1.523278795
843;116.2500362;109.7674284;1.514609021
845;115.1454212;109.8493453;1.495459023
847;116.9945329;109.6365487;1.55204011
849;116.2035688;109.5237666;1.556542043
851;115.7962651;109.4764467;1.522874547
853;117.1713306;109.2155614;1.520491793
855;116.5677172;109.1470919;1.540896363
857;118.514061;108.9378729;1.518196345
859;117.7413721;108.7716445;1.528556089
861;120.2181446;108.7060228;1.631737528
863;119.9459664;108.6530127;1.645172187
865;117.6654197;109.0226376;1.613513571
867;121.1544788;108.5404683;1.61640472
869;119.5108768;108.1291845;1.712791848
871;118.1949683;107.995651;1.662948625
873;120.8556511;108.2981173;1.647843903
875;121.3279931;107.9721073;1.674717259
877;120.2774629;107.6242796;1.667327149
879;117.7014392;107.4561048;1.581899875
881;118.5211023;107.3177884;1.575603405
883;119.2671708;107.1251626;1.520858391
885;120.0646357;107.0505881;1.588687542
887;118.1216406;106.9456137;1.585817499
889;116.2722078;106.7266241;1.644269433
891;116.8305915;106.538986;1.652070424
893;116.2078812;106.4849207;1.658601931
895;117.5232902;106.4048442;1.647846329
897;116.2108999;106.2661961;1.562008705
899;114.7544374;106.0725911;1.395325857
901;115.5612655;105.8923231;1.297456519
903;115.3544654;105.8225705;1.215942171
905;114.7451354;105.6285298;1.099967912
907;113.0740252;105.514305;1.094325543
909;115.2221945;105.5282625;1.116207752
911;113.6895863;105.2709271;1.06520321
913;112.6371553;105.1517142;1.104128515
915;111.8105748;105.0130273;1.077695039
917;110.6981485;104.768674;1.041060807
919;113.0683048;104.6763895;0.98752216
921;112.9459513;104.5710163;1.036848093
923;113.5687163;104.4636915;0.995388535
925;110.0069512;104.2882891;1.012700511
927;111.5420924;104.1922446;0.994685688
929;109.7820999;104.1049366;0.994918263
931;108.8291661;103.7694832;0.957992679
933;108.3764573;103.5770898;0.948779401
935;108.6917174;103.5949336;0.962528773
937;106.7091403;103.688407;1.022728052
939;107.0422423;103.3780615;1.027196109
941;107.7992959;103.2440855;1.010288911
943;108.7941408;103.0770835;0.977468106
945;106.135746;102.9806398;0.888551669
947;105.124135;102.9758175;0.801473863
949;104.795604;102.9042916;0.72656438
951;104.0338641;102.6652032;0.682889286
953;102.746013;102.7535343;0.717529505
955;103.0415292;102.3149628;0.70704419
957;101.6194882;101.863757;0.720859537
959;101.5047071;102.150619;0.735859312
961;101.7352004;101.6195851;0.71466018
963;101.2839935;101.7991505;0.673657165
965;101.2056809;101.6344158;0.632253581
967;100.9644453;101.6088426;0.551442254
969;101.4650517;101.5092039;0.545209947
971;101.1273987;101.1374508;0.526406493
973;99.75704315;100.8943928;0.481065054
975;99.510825;100.7843749;0.462607014
977;99.14404712;100.8053032;0.477036465
979;98.64905746;100.6057493;0.446902631
981;98.21993055;100.6058879;0.419328163
983;99.04057444;100.8989429;0.408318505
985;97.89885255;100.3076629;0.396776928
987;97.41317917;100.0977019;0.354999153
989;95.76749877;99.3155213;0.299610339
991;96.91810239;99.8928555;0.300255948
993;96.50641728;99.8125694;0.288737065
995;94.92380819;99.482689;0.315132316
997;94.58623697;99.3756842;0.341245863
999;95.91837141;99.2618747;0.344384196
1001;96.88675393;98.8074335;0.316732701
1003;94.10691277;98.9452492;0.282183075
1005;94.10003515;98.7932753;0.241160622
1007;92.70773862;98.6441764;0.200381329
1009;94.29561544;98.7040315;0.209137836
1011;92.81793278;98.5045763;0.219393583
1013;92.46125605;97.9210651;0.21937239
1015;91.32833058;97.8419523;0.217323328
1017;93.25444315;97.7008989;0.221460537
1019;92.88845543;97.7561281;0.204764773
1021;92.45982587;97.7325178;0.209371379
1023;92.34653433;97.4660036;0.212223012
1025;94.04197429;97.3536625;0.211195375
1027;92.56700551;97.2501379;0.19937101
1029;92.34432414;97.0673503;0.205651728
1031;93.21283043;96.7934145;0.203242065
1033;94.17847101;96.6143314;0.212277976
1035;93.57989102;96.4824136;0.193886365
1037;94.78810247;96.5198472;0.191234732
1039;93.65604583;96.2903645;0.160634787
1041;93.62301029;96.0656671;0.144651037
1043;93.81059412;95.8740882;0.128051793
1045;94.83799369;95.7576832;0.124912384
1047;93.18465076;95.4112024;0.12798109
1049;93.66959707;95.2844297;0.142772127
1051;93.34078783;95.1362834;0.144885849
1053;93.91261412;94.9815725;0.14074891
1055;94.72327585;94.8082001;0.127813207
1057;93.53877221;94.63672;0.095932133
1059;93.67755873;94.5029556;0.079468002
1061;92.54245068;94.0603164;0.060793168
1063;93.5262162;94.1602191;0.048562164
1065;93.26908878;94.1037495;0.065393512
1067;91.58422127;93.8872907;0.078903909
1069;94.35499571;93.5377136;0.089131791
1071;93.00386293;93.4648365;0.090032532
1073;94.433352;93.3441713;0.097147825
1075;91.35547021;93.1865421;0.073595794
1077;92.21459786;93.0667618;0.060296816
1079;92.39417897;92.701687;0.046595084
1081;91.40595789;92.7927151;0.050947243
1083;94.6929053;92.3579003;0.055518249
1085;93.63593633;92.3215723;0.061646626
1087;93.7753236;92.0900844;0.067351124
1089;94.03688294;91.9326765;0.065086835
1091;94.15866039;91.8668501;0.056941182
1093;95.60336164;91.2218122;0.036178771
1095;95.1569923;91.1845595;0.030368531
1097;96.08909977;91.0537629;0.031217063
1099;97.31056085;90.749802;0.042676748
1101;98.05596892;90.7023882;0.043784112
1103;98.64927468;90.5060137;0.055527707
1105;97.72025474;90.3496458;0.049255578
1107;98.22680842;90.1674266;0.04147183
1109;99.90072099;89.8117368;0.032699948
1111;100.3160104;89.883867;0.03595389
1113;102.2156454;89.5595286;0.035237176
1115;102.2019777;89.4048032;0.056312772
1117;101.5735557;88.9103695;0.066972419
1119;103.4143867;88.5998417;0.072849398
1121;102.6068445;88.6653773;0.071582414
1123;105.5302505;88.4773113;0.061323106
1125;106.8788826;88.1221344;0.045769993
1127;107.0375489;87.7438314;0.041967637
1129;106.6316353;87.6727942;0.045754178
1131;110.9053056;87.5120285;0.037433092
1133;113.6114545;87.1060367;0.058419182
1135;111.9538261;86.9387187;0.071163647
1137;113.7549774;86.8160765;0.068819766
1139;116.7524399;86.5096957;0.07133475
1141;118.8747791;86.1353321;0.078310037
1143;121.5182069;85.8262824;0.065343803
1145;124.5225425;85.580627;0.061590244
1147;126.6415781;85.2125944;0.078297763
1149;128.4590984;84.9081624;0.076764329
1151;130.609766;84.5103542;0.093872112
1153;134.3538125;84.329297;0.107059773
1155;135.3165384;84.0403059;0.115882263
1157;138.6369804;83.7352247;0.099303684
1159;145.4400076;83.3704683;0.095903319
1161;145.0044919;83.1207773;0.089948453
1163;148.919084;82.7329079;0.090071714
1165;149.6822445;82.2253973;0.083851685
1167;154.023924;81.9568094;0.099658667
1169;157.7566685;81.6781587;0.110590857
1171;163.17833;81.2109435;0.120739124
1173;166.7437905;80.8312018;0.134302848
1175;170.1517269;80.1686488;0.147168079
1177;170.3366747;80.5447405;0.146423255
1179;169.3847765;79.22624115;0.140009718
1181;166.2910486;79.4667402;0.132143637
1183;165.064296;79.3380032;0.13328856
1185;164.9560785;78.93467933;0.120189647
1187;166.9850937;78.57704167;0.115075267
1189;163.3194713;78.18416861;0.118868085
1191;160.8572517;77.95902736;0.110456849
1193;155.5347324;77.84520618;0.090626522
1195;154.5929888;77.3451187;0.090174414
1197;152.0267497;76.83199614;0.10073691
1199;151.6539715;76.85293861;0.106856511
1201;151.2868398;76.43288829;0.121765864

File: data/rise_materials/Testdata-2206.txt
Keywords
Material1;Material2;Material3;Material4;Product;Object;Scenario;Method;Reference;Comment;Owner;IsPublic;ImportDate
80% wool, 20 % Nylon;Glue;Plywood;;IN16-3;Floor composite;;ISO 5660;TRANSFEU;;TRANSFEU;1;2011-08-16 13:37:32
Scalars
Flux (kW/m2);tig (s);qmax (kw/m2);qtotal (MJ/m2);q180 (kw/m2);q300 (kw/m2);Sample mass (g);Mass loss (g);DHc (MJ/kg);Peak smoke production (m2/m2s);Total smoke produced (m2/m2);Specific extinction area (avg) (m2/kg);MARHE (kW/m2);Area exposed (m2);Observations;Test date (YYYY-MM-DD);Test identifier;Product thickness (mm);Thickness1 (mm);Thickness2 (mm);Thickness3 (mm);Thickness4 (mm);Product density (kg/m3);Density1 (kg/m3);Density2 (kg/m3);Density3 (kg/m3);Density4 (kg/m3);Product area weight (kg/m2);Area weight1 (kg/m2);Area weight2 (kg/m2);Area weight3 (kg/m2);Area weight4 (kg/m2)
25;30;198.92;92.15;;;113.20;71.52;13.79;;1376.91;;87.73;0.0088;End flame at 106s. 2nd ignition at 535s. End flame > 1200s. Raising. Glowing.
;2011-07-13;c_LSFIRE_IN-16-3_25a;22.0;;;;;;;;;;;;;;
VectorData
Time (s);HRR (kW/m2);Mass (g);SPR (m2/(m2*s))
1;4.656839368;113.2;0.050796329
3;4.214343806;113.1453377;0.058373875
5;4.089742778;113.1409057;0.054519234
7;4.027111413;113.1903105;0.060089242
9;3.964763932;113.1431453;0.081568018
11;4.23468979;113.1408503;0.141001921
13;3.852581496;113.3020857;0.204418008
15;2.815811379;113.1306878;0.337921117
17;2.288539265;113.1207341;0.510122498
19;1.878869004;112.974655;0.690499368
21;1.651507368;112.9912312;0.841261165
23;1.538614143;112.9924365;1.060795267
25;2.122480411;112.961705;1.276810021
27;1.023931282;112.9309618;1.21736625
29;-1.596614465;112.8884802;1.175080339
31;25.06070537;112.8001214;1.186835032
33;75.01339843;112.6577849;1.119560709
35;123.3094939;112.511755;1.130822787
37;159.8208672;112.1659894;1.357427142
39;181.4106069;111.9823602;1.516940333
41;194.9298558;111.3258577;1.588312499
43;198.9188456;111.5747493;1.676582126
45;198.2011195;111.4832826;1.735239012
47;196.4997211;111.3446068;1.684276793
49;191.510493;111.1916099;1.619201536
51;180.9517696;111.3572252;1.615503972
53;175.3777486;110.4850714;1.612939816
55;164.9001757;110.7339033;1.411656968
57;158.7090869;110.5486865;1.363265012
59;153.6029305;110.3745955;1.285708858
61;143.4597779;110.2190391;1.221629495
63;131.8657957;110.098456;1.074790173
65;119.7448575;110.2421516;1.018683377
67;111.2600498;109.949062;0.872786044
69;102.9932235;109.8271676;0.789176406
71;88.99061794;109.7634422;0.609554595
73;80.98024961;109.6971967;0.466021147
75;69.9982788;109.6632857;0.311663502
77;60.09448166;109.4833061;0.213631575
79;49.81293122;109.5382397;0.136476633
81;41.26087212;109.5871626;0.124533563
83;34.7533314;109.5181564;0.113754332
85;28.48315668;109.5007273;0.140944541
87;23.61470386;109.5189348;0.17661619
89;20.61918843;109.497951;0.199578656
91;17.71163193;109.3188674;0.194261327
93;15.38170066;109.3406097;0.189369781
95;13.78572107;109.3118061;0.17909797
97;12.03886322;109.0085176;0.149671468
99;10.54566083;109.2080598;0.126315894
101;9.647126094;109.2200029;0.114019919
103;9.490357368;109.1933473;0.142256207
105;8.455564693;109.1875695;0.140745643
107;7.844037049;109.181116;0.152127924
109;6.796613717;109.1086381;0.168368502
111;6.067629794;109.1157315;0.177291295
113;5.239787614;109.1585996;0.166047597
115;4.816272778;109.018648;0.165487582
117;4.350925773;109.0771602;0.169385653
119;4.210173299;108.954713;0.174612038
121;3.652996255;109.0170444;0.176657739
123;3.349545202;108.9017067;0.168645648
125;3.497863764;108.9968391;0.164842563
127;3.184605064;108.8955137;0.154976574
129;3.021006905;108.9879923;0.139006644
131;2.700750153;108.8088299;0.128605852
133;2.707093158;108.9146217;0.128003156
135;2.465330855;108.8187824;0.118538886
137;2.302452569;108.7902909;0.107434592
139;2.459801851;108.7872773;0.102216928
141;1.926871498;108.6686965;0.102984385
143;1.855672069;108.6707308;0.111359367
145;1.554757971;108.6763311;0.120408733
147;1.258468574;108.7397804;0.127632984
149;1.074614298;108.5825811;0.129487161
151;1.148039603;108.4585857;0.144338533
153;1.215388927;108.6864931;0.123674564
155;1.526892532;108.5527505;0.103715399
157;1.773654988;108.3607325;0.089955826
159;1.598992948;108.5440734;0.082633864
161;1.117239494;108.4941829;0.060885481
163;0.89055141;108.4307458;0.064592248
165;0.481261237;108.3155972;0.0735974
167;0.331785829;108.1255814;0.079030425
169;0.209454806;108.387036;0.093554881
171;0.369060059;108.3689;0.102807897
173;0.477304124;108.3557799;0.108239053
175;0.721873376;108.269593;0.104959977
177;0.761248848;108.352407;0.111687063
179;0.813109639;108.477911;0.099146893
181;0.865573938;108.2937051;0.094022172
183;0.52217794;108.234237;0.092391829
185;0.363899527;108.223123;0.096522832
187;0.50639358;108.1757759;0.101701481
189;0.4761205;107.9079076;0.111504182
191;0.863898163;108.0671801;0.112386932
193;0.634520022;108.0825359;0.120877392
195;0.482336136;108.0943014;0.122669868
197;0.228596189;107.9689948;0.110343245
199;0.094279448;108.1072835;0.098539384
201;-0.127422282;108.0776183;0.093413445
203;-0.211028645;107.991499;0.071187384
205;-0.423160087;107.9874352;0.059452838
207;-0.343658831;108.0713981;0.059515955
209;-0.50989402;108.0306625;0.051601672
211;-0.261004603;107.9405067;0.05179514
213;0.147009555;107.8955493;0.069882128
215;0.06278889;107.9024176;0.087014849
217;-0.199511314;108.1842716;0.087753029
219;-0.186754209;107.8632935;0.099641162
221;-0.537028846;107.8146078;0.109107721
223;-0.719450576;107.7752546;0.103586437
225;-0.566013598;107.7157709;0.093004893
227;-0.582740114;107.7773993;0.077966909
229;-0.445783754;107.716632;0.069791199
231;-0.386514399;107.6858334;0.057051059
233;-0.46623675;107.725771;0.051331699
235;-0.431092169;107.8062783;0.048715791
237;-0.276394777;108.2196276;0.056002929
239;-0.510175316;107.6186596;0.063646403
241;-0.580508641;107.5643615;0.069446166
243;-0.704644404;107.5430855;0.085072934
245;-0.843236462;107.618893;0.093422682
247;-0.88621784;107.5244754;0.08930826
249;-0.849934574;107.5479633;0.089575907
251;-0.649134862;107.8857111;0.089162394
253;-0.713073762;107.4817892;0.059240984
255;-0.739879687;107.4488497;0.045157516
257;-0.444613543;107.4836451;0.048877714
259;-0.685169731;107.5099924;0.036497849
261;-0.642533403;107.4149947;0.03108752
263;-0.805287827;107.5247521;0.05232564
265;-0.97922957;107.3512532;0.061708342
267;-0.59558845;107.5291558;0.072693209
269;-0.430720628;107.2636408;0.084033046
271;-0.236364892;107.2189761;0.084968197
273;-0.100572257;107.3575133;0.063887546
275;-0.055951358;107.2946329;0.062570163
277;-0.500044177;107.3146214;0.068777408
279;-0.625994031;107.2927965;0.078491851
281;-0.766379743;107.2063057;0.093056129
283;-1.196500336;107.0008077;0.129631676
285;-1.33013912;107.1983589;0.14321499
287;-1.427180666;107.0782893;0.149950055
289;-1.253522367;107.0608997;0.158121136
291;-1.273846036;106.9946585;0.162134672
293;-1.347529569;107.0838152;0.15987552
295;-1.229960047;106.9799742;0.168060836
297;-1.612836766;107.0679854;0.183117516
299;-1.884222522;106.9235591;0.196029122
301;-1.845739505;106.9734063;0.227978703
303;-1.96615813;106.9111459;0.254898856
305;-1.830413999;106.8931081;0.272540406
307;-1.669111644;106.8285692;0.280085049
309;-1.714123254;106.7995243;0.275520297
311;-1.831194435;106.800243;0.254787284
313;-2.20065326;106.8247105;0.25043148
315;-2.20097567;106.7366833;0.26828198
317;-2.013658284;106.6717292;0.292655471
319;-1.947741538;106.6638223;0.33355626
321;-1.928012227;106.6146941;0.353166907
323;-1.716246051;106.5848635;0.359004427
325;-2.165975191;106.5933904;0.352511839
327;-2.268825372;106.5899781;0.351238414
329;-2.316080967;106.5381407;0.340495954
331;-1.939312366;106.4485654;0.359291739
333;-1.730426694;106.4349629;0.353048758
335;-2.113678224;106.4111196;0.370453421
337;-1.9839725;106.3760875;0.356171933
339;-2.265807021;106.3676039;0.385005594
341;-2.276664339;106.3581212;0.41046437
343;-2.01678604;106.2916427;0.445814936
345;-1.972290338;106.2151997;0.460708871
347;-1.87902611;106.2154759;0.506131519
349;-2.002713472;106.2011946;0.490695326
351;-2.210354239;106.1135151;0.474579599
353;-2.225431672;106.132923;0.472297714
355;-2.247116709;106.2294533;0.506063566
357;-2.181147975;106.1821616;0.498063766
359;-1.955221339;106.1019863;0.508751972
361;-2.016192135;105.9240643;0.57412198
363;-2.143787229;105.9871266;0.612262609
365;-2.427803392;105.9918264;0.637091846
367;-2.452003913;105.9424181;0.680175041
369;-2.200158924;105.7747136;0.748463575
371;-1.985002925;105.7443574;0.708445197
373;-1.968971981;105.743737;0.701948667
375;-2.020433014;105.7566758;0.688229143
377;-2.249665955;105.6683602;0.678516486
379;-2.303161455;105.6524511;0.663355125
381;-2.279044634;105.6164519;0.700912963
383;-2.087678907;105.5925255;0.742718248
385;-1.419900478;105.5326582;0.737588287
387;-1.945374883;105.4529254;0.730185523
389;-2.051565941;105.4626017;0.709047652
391;-2.297215837;105.4858799;0.726423685
393;-2.103048715;105.3650883;0.756302869
395;-2.198716151;105.3719999;0.780383589
397;-2.095237159;105.184018;0.775744255
399;-2.070914945;105.2473686;0.852614529
401;-1.746784591;105.1663361;0.886553593
403;-2.058848643;105.154009;0.895806436
405;-2.177742291;105.1912768;0.964087474
407;-2.126215767;105.2502354;1.049685978
409;-2.378496177;105.0188292;1.055326443
411;-2.38634284;104.8926774;1.060164766
413;-2.031814023;104.9298742;1.092425567
415;-2.087146429;104.9403644;1.119198617
417;-2.077836912;104.8500705;1.140140881
419;-1.920252805;104.8411683;1.174592735
421;-2.159653211;104.8197697;1.179456335
423;-2.272920083;104.7293926;1.160357891
425;-2.469321795;104.6877532;1.171818759
427;-2.465296894;104.7041354;1.173400067
429;-2.207439395;104.6156385;1.147650347
431;-2.127759526;104.5595278;1.168688684
433;-1.951394273;104.4768645;1.202447108
435;-1.94660224;105.1309724;1.195463511
437;-2.220103965;105.1652387;1.170453579
439;-2.345697189;104.6738468;1.210256259
441;-2.343425843;104.6343828;1.219230925
443;-2.0818017;104.387277;1.278910092
445;-1.986111773;104.2051132;1.355507912
447;-1.897482747;104.4961067;1.461314647
449;-1.908343337;104.36625;1.421730807
451;-2.039081551;104.0384589;1.421801283
453;-2.198926373;104.0244144;1.348155458
455;-2.34943878;104.0411681;1.26352092
457;-2.280068667;103.7914635;1.223147149
459;-2.340046976;103.9794211;1.269994595
461;-2.052833318;103.8923464;1.291595586
463;-1.928143648;103.7264384;1.316350233
465;-2.269177106;103.7221378;1.334098711
467;-2.270554852;103.7250254;1.376147352
469;-2.476609546;103.5812628;1.482856201
471;-2.457153763;103.6611337;1.524617319
473;-2.443361603;103.5811243;1.530179813
475;-2.217790391;103.4404307;1.529783652
477;-1.949642822;103.47572;1.555476873
479;-2.198595712;103.459562;1.453507274
481;-2.307158833;103.3181614;1.406326357
483;-2.48048663;103.539461;1.410881209
485;-2.48262044;103.2634797;1.47588304
487;-2.315420311;103.2331235;1.438786368
489;-2.454243664;103.1561981;1.476011866
491;-2.135317436;103.105359;1.500034724
493;-2.24317234;103.0685186;1.476137184
495;-2.365383706;102.7859849;1.392476409
497;-2.479559887;102.9969163;1.326626331
499;-2.484617456;102.9459761;1.320390263
501;-2.473595608;102.9513395;1.412043789
503;-2.435823683;102.8396869;1.505553205
505;-2.373336056;102.9171495;1.562251864
507;-2.062631925;102.8828676;1.593094746
509;-2.169094429;102.7444777;1.610166195
511;-2.151574557;102.8350761;1.490181937
513;-2.294008068;102.6064535;1.51014621
515;-2.453371915;102.6867945;1.539976505
517;-2.49449359;102.5645841;1.623476821
519;-2.497493987;102.6344748;1.644074717
521;-2.467102973;102.5549351;1.731837593
523;-2.4689764;102.3255234;1.596026908
525;-2.452814454;102.4931171;1.461924894
527;-2.293970371;102.8428352;1.438052573
529;-2.166302205;102.1628225;1.140878651
531;-0.142752165;102.1804766;0.803249156
533;5.531370395;102.047247;0.59682202
535;11.34142504;101.7228133;0.411655872
537;15.48130467;101.9862031;0.130217265
539;19.00935399;101.9534265;0.149053604
541;22.85058947;101.8952303;0.256462631
543;27.56389808;101.8282117;0.380773752
545;32.27974904;101.7906648;0.520284308
547;36.74864991;101.6732369;0.655877503
549;41.7545938;101.5783812;0.805275362
551;45.94679818;101.5674884;0.954980161
553;51.76691641;101.4242543;1.081359432
555;55.25119643;101.4266193;1.060115436
557;55.71749585;101.2824419;1.007443879
559;55.96091559;101.2034832;1.028709323
561;59.33380308;101.0272785;0.996701601
563;65.69300935;100.9338173;1.038548102
565;71.1445765;100.8306677;1.131726959
567;74.66645472;100.7113444;1.289584949
569;78.17587531;100.6884503;1.260155145
571;81.47774755;100.570467;1.307961934
573;82.80427326;100.4292906;1.362729426
575;86.98326994;100.3065697;1.534594452
577;88.89271098;100.2563636;1.635470522
579;88.45962808;100.1776285;1.743089695
581;86.43735262;100.0045322;1.764801997
583;84.24904978;99.8791949;1.677113941
585;84.78356486;99.7266682;1.569040462
587;81.43642887;99.6089612;1.464729739
589;79.87630976;99.498402;1.400842333
591;79.02763376;99.4615217;1.35748047
593;77.3305885;99.3393911;1.303948429
595;76.56397623;99.2820672;1.255024682
597;75.95784076;99.1719928;1.241899933
599;72.78904849;99.0903925;1.269649168
601;72.24239161;98.9009855;1.252838532
603;71.07093057;98.8340801;1.245642462
605;67.54692766;98.7896372;1.245893494
607;66.8247653;98.6207034;1.191237818
609;65.41582625;98.5606144;1.096683275
611;63.78044964;98.5002619;1.012533249
613;62.11869883;98.3687997;1.011989591
615;61.73463989;98.3179697;0.939239778
617;60.91969241;98.2441256;0.904961523
619;58.97197005;98.1113515;0.902040682
621;57.7689359;98.0650007;0.9086661
623;57.34235685;97.9732159;0.873896778
625;56.1835255;97.8252509;0.926866161
627;56.04510635;97.6809929;0.932633474
629;54.92610218;97.7343234;0.905556436
631;55.7196009;97.5415707;0.929171886
633;55.33498926;97.4500452;0.962431143
635;55.76478881;97.4080907;0.91019406
637;56.21083408;97.2611759;0.913348402
639;55.13339004;97.2311669;0.985585381
641;57.43155551;97.1007423;1.008916181
643;57.51129347;97.0113478;1.022334177
645;59.15358655;96.9079517;1.095024664
647;59.84443284;96.8136615;1.16696997
649;62.73484908;96.6670088;1.158477667
651;64.10663218;96.6128618;1.194498875
653;66.55224016;96.4771569;1.194512055
655;67.31001471;96.4769911;1.240230531
657;69.88071254;96.2741902;1.329902531
659;71.36301128;96.1475279;1.390549285
661;75.52162625;96.115609;1.58974742
663;79.09050933;95.9488866;1.731471269
665;82.31071102;95.7813882;1.824232415
667;85.44975403;95.7093537;1.91610406
669;90.95109334;95.626954;2.15543416
671;94.10047134;95.45325;2.127726434
673;97.80374733;95.3100529;2.229271082
675;100.1785233;95.2330167;2.344577968
677;104.1804783;95.0800752;2.414145487
679;109.2035537;94.9259712;2.545408439
681;114.8250661;94.7725469;2.742824278
683;119.1444081;94.5402319;2.902835781
685;123.7609535;94.4023856;3.088268011
687;129.3702887;94.2746192;3.27308065
689;137.27567;94.06232;3.395691961
691;138.9215174;93.8800161;3.486126374
693;145.2888996;93.7358519;3.593315066
695;145.8201065;93.5198487;3.517677433
697;149.4851214;93.3917895;3.603427428
699;151.5439612;93.1532962;3.66831474
701;154.994176;92.9160879;3.710334597
703;159.2791478;92.760341;3.731610534
705;162.3705542;92.4998671;3.972284077
707;164.9453074;92.2918811;3.967062402
709;169.2905485;92.1391346;3.862884489
711;169.9301824;91.8698431;3.904059825
713;172.5192084;91.8021496;3.824209653
715;172.7057392;91.5280329;3.741890214
717;170.3457367;91.4034293;3.680818604
719;173.6367595;91.2072604;3.761691891
721;174.5524556;90.9561458;3.762373031
723;175.969701;90.8600459;3.826383424
725;174.8946413;90.6326797;3.844664257
727;176.3539672;90.2928338;3.763664348
729;173.4994388;90.1839069;3.774150485
731;171.1898767;89.924968;3.684569675
733;173.7568584;89.570413;3.588374116
735;171.1320612;89.5211744;3.457020677
737;172.4643543;89.325961;3.687668429
739;172.3365081;89.1093077;3.540439859
741;172.5925079;88.9266737;3.479063869
743;173.0384213;88.7736496;3.64859285
745;169.6648259;88.5638671;3.79075081
747;169.8737688;88.3475872;3.727883216
749;172.3802612;88.0777968;3.770962407
751;169.5910096;87.9093736;3.869790435
753;168.198508;87.8377403;3.829210167
755;168.0523573;87.3950759;3.658051147
757;162.8649056;87.3668897;3.686335975
759;164.2831421;87.2036087;3.544664201
761;162.5920577;87.0488016;3.498967617
763;162.2730545;86.7799098;3.348464976
765;159.1957168;86.5976357;3.363888097
767;157.643747;86.3966717;3.251179667
769;157.2528816;86.3420279;3.33058931
771;157.3274533;86.3755498;3.283085017
773;156.4159794;85.6931196;3.359779213
775;156.4139993;85.7268896;3.372266162
777;155.1319506;85.5183926;3.290951854
779;153.7474719;85.4055803;3.242258202
781;151.1710269;85.1713579;3.299154713
783;151.8893659;84.95511936;3.242052713
785;150.9655058;84.78525841;3.26488239
787;151.4441759;84.53262287;3.262551327
789;148.9105376;84.40871067;3.296619495
791;148.436223;84.22307723;3.195232533
793;146.2750112;84.07439358;3.129746283
795;146.1659414;83.91361424;2.96267176
797;145.9850677;83.69090652;2.948394665
799;144.7425411;83.52526158;2.883528049
801;143.777856;83.34211612;2.929769743
803;142.347079;83.11520599;3.089330063
805;141.9868773;82.98515624;3.155024423
807;142.1788509;82.78604478;3.209754685
809;143.0893959;82.53968537;3.14883797
811;140.6784598;82.38111785;3.046382487
813;142.2975891;82.18179925;2.83560234
815;138.285603;82.05011823;2.800769885
817;137.7060323;81.84767567;2.658706541
819;139.8878097;81.67416515;2.589936994
821;134.4875253;81.44258294;2.548668465
823;136.4981195;81.31062526;2.531967227
825;135.5474034;81.13540081;2.41359908
827;139.0620839;80.94639397;2.476269567
829;135.747562;80.80297706;2.484565451
831;133.3000555;80.52948269;2.529221694
833;132.0074525;80.3924936;2.421335834
835;135.642814;80.36581423;2.366144702
837;131.9074398;79.96688676;2.169262595
839;131.2369055;79.77110639;2.106203086
841;131.1915402;79.69289401;2.008880578
843;132.6335978;79.49892481;1.990592851
845;132.5067027;79.21182843;2.026575852
847;131.9773047;78.95465987;1.929843217
849;130.6604986;78.92947367;1.882693303
851;130.2692144;78.72715558;1.830023524
853;131.4592456;78.53198347;1.841631508
855;130.3258441;78.37683067;1.82320814
857;127.831157;78.15358276;1.810492567
859;124.5162059;77.95910254;1.742308262
861;125.2555999;77.78817773;1.678869617
863;125.9421698;77.64433197;1.603966287
865;125.0891262;77.43125919;1.443702514
867;126.0303897;77.17467068;1.367317394
869;126.1626719;77.13568897;1.393104046
871;123.7861299;77.00429725;1.279558142
873;124.7410932;76.75561565;1.183980643
875;121.8785956;76.60798224;1.226756163
877;118.7093376;76.40997693;1.307242522
879;121.0840489;76.21468083;1.242575389
881;119.671875;76.13232148;1.259634432
883;120.4026796;75.83970943;1.244853754
885;119.4627202;75.70003835;1.159512639
887;118.2267982;75.52854613;1.054722584
889;119.9309753;75.20680852;1.029926873
891;119.0384787;75.18708209;0.955433699
893;117.0093134;74.98891049;0.884294473
895;116.9229835;74.84469277;0.886157009
897;117.4406138;74.65268644;0.901424558
899;117.2652743;74.51623706;0.885157864
901;117.8672761;74.28733587;0.91567627
903;117.2063224;74.10595928;0.98225083
905;116.8042323;73.89827721;0.993701765
907;114.8261569;73.79581899;0.953011332
909;116.4974932;73.61621127;0.928877761
911;119.4674315;73.44460867;0.860255982
913;118.5142294;73.30244961;0.83203742
915;117.7074543;73.14577591;0.812616571
917;119.1958399;72.91928102;0.81766003
919;117.4151667;72.71580184;0.818892332
921;118.0945053;72.52228823;0.87849176
923;120.5231369;72.33349094;0.869760218
925;120.9145637;72.15175455;0.830993971
927;120.4514179;71.96180687;0.823934565
929;119.8389012;71.84541456;0.797698361
931;121.803069;71.7082446;0.756537381
933;120.2944978;71.44602907;0.766142947
935;120.8719089;71.22502361;0.75214251
937;121.513799;71.13579494;0.779244856
939;121.9790386;70.90072994;0.776031377
941;124.8306981;70.60289247;0.791359189
943;120.5050674;70.45420883;0.768524762
945;123.2497764;70.2547784;0.825084588
947;125.26446;70.1251857;0.780249289
949;126.2078563;70.0239863;0.771168746
951;125.0252849;69.72597039;0.800582477
953;123.8073169;69.63582715;0.786385591
955;121.8209873;69.3815054;0.794343993
957;125.4762135;69.15398605;0.778906675
959;125.3106093;69.05955775;0.790371922
961;125.3944591;68.85681227;0.753235198
963;124.4094979;68.65982948;0.749917274
965;123.5591037;68.43630637;0.72021709
967;124.1606682;68.1837141;0.779017483
969;123.8622388;68.06165392;0.770273082
971;124.1902312;67.81821232;0.789293965
973;126.9431176;67.78907267;0.801437478
975;127.066863;67.50657933;0.771055167
977;127.3877043;67.2563219;0.736611677
979;124.98104;67.12794329;0.735556362
981;126.1374223;66.96565715;0.693887489
983;125.8596367;66.8353006;0.686802393
985;126.3414273;66.58735271;0.707191824
987;127.4709944;66.30404496;0.693132484
989;129.6017817;66.12111927;0.673688231
991;130.4405295;65.91668467;0.690261052
993;126.2027778;65.73562655;0.709075851
995;128.8033203;65.51710761;0.710655591
997;132.6503442;65.34112417;0.732179646
999;130.5783548;65.24141504;0.724844491
1001;133.3420611;64.50830808;0.759509687
1003;134.0745709;64.91098187;0.738233713
1005;133.46004;64.46776268;0.755266252
1007;133.2534992;64.45449568;0.771975761
1009;133.922961;64.349813;0.882113264
1011;135.7801376;63.98925753;0.858988908
1013;137.1465984;63.49232416;0.887117823
1015;134.9201892;63.52256607;0.855566414
1017;134.8944667;63.25355222;0.837149608
1019;135.8610017;63.09766814;0.760470795
1021;134.6572147;62.85381228;0.769530112
1023;137.6537362;62.71560667;0.767993172
1025;138.8432087;62.42083774;0.821854461
1027;138.081917;62.22030117;0.854826221
1029;138.7009269;62.01414;0.915272746
1031;139.7060455;61.7440477;0.89565134
1033;140.0924389;61.62782119;0.898206894
1035;140.5089721;61.39917137;0.866875356
1037;142.9096394;61.17819168;0.836634163
1039;141.9763053;60.95216453;0.791328362
1041;141.7729824;60.72680059;0.842867449
1043;140.0370955;60.53812826;0.829858859
1045;143.5692637;60.33244894;0.831250048
1047;144.2650891;60.09272449;0.852533048
1049;146.136069;59.8511913;0.885312796
1051;144.5572107;59.64372706;0.820983624
1053;145.5779218;59.40441736;0.799660951
1055;143.687821;59.15207452;0.785893975
1057;146.0238843;58.96645469;0.751527864
1059;147.3547204;58.75450361;0.704545142
1061;146.9798761;58.53611109;0.730874362
1063;146.6266787;58.36766017;0.736405796
1065;147.3929396;58.01853817;0.725909816
1067;145.2825663;57.8083404;0.731384887
1069;148.7541846;57.54608403;0.776877569
1071;148.1736325;57.36325704;0.782882886
1073;150.8319264;57.16319405;0.783812425
1075;149.0090595;56.89455166;0.822243316
1077;148.0826874;56.82088933;0.84510553
1079;150.5293882;56.47747409;0.825021576
1081;150.0536182;56.27017954;0.824085154
1083;149.5703725;56.01422653;0.845016041
1085;151.5990576;55.7597278;0.84813668
1087;148.6720827;55.50180024;0.808091723
1089;151.5236188;55.21658164;0.85969314
1091;151.0604404;55.0744892;0.846651991
1093;152.6918224;54.8084617;0.836559468
1095;151.8950054;54.58669141;0.837381666
1097;153.0302279;54.3346972;0.82420941
1099;153.7810246;54.09296612;0.793077863
1101;153.5786061;53.84681676;0.812391772
1103;157.0056941;53.62753494;0.854058128
1105;155.3602745;53.40312691;0.864209007
1107;155.2052281;53.18774312;0.905674054
1109;158.4910273;52.89594888;0.867607138
1111;159.1416363;52.68235098;0.856287359
1113;154.6985676;52.38133412;0.856159873
1115;159.3050469;52.21584136;0.831927799
1117;157.3983675;51.92708309;0.839462348
1119;158.4894432;51.71611174;0.884149478
1121;158.5702888;51.46509143;0.930965751
1123;159.1021792;51.22830277;0.917866393
1125;161.2770557;50.95692346;0.982562398
1127;163.6747481;50.70875045;0.99838542
1129;161.1470518;50.48405506;0.965386531
1131;163.9176183;50.19118287;0.915586636
1133;164.6514557;50.02334022;0.908260011
1135;163.764135;49.67577752;0.835272763
1137;165.8051002;49.4285998;0.852369182
1139;167.1566728;49.11381514;0.928841871
1141;165.5612996;49.00842598;0.987557367
1143;166.0266654;48.7207403;0.99977031
1145;162.1195311;48.40023283;1.007394171
1147;165.0733039;48.16225051;1.008140017
1149;166.7611921;47.98467616;0.954618624
1151;166.4069583;47.65021757;0.935691226
1153;169.1091733;47.4667162;0.915831917
1155;167.7818495;47.18848021;0.998144883
1157;166.7265726;46.91785794;1.038845306
1159;170.0595693;46.67589444;1.085633952
1161;169.4527273;46.43292934;1.090213722
1163;171.3645224;46.14398338;1.127560283
1165;169.8428656;45.93182906;1.116324879
1167;171.9383388;45.74695606;1.067682643
1169;171.7691113;45.44784713;1.021528763
1171;169.7407985;45.2158915;1.064764532
1173;174.8255032;44.98170753;1.072405834
1175;174.1792699;44.61679942;1.00279336
1177;170.361824;44.44871852;1.021237595
1179;169.8581369;44.17258348;1.068024726
1181;170.769674;43.86447851;1.082970177
1183;172.1863218;43.54376682;1.114590508
1185;170.6166749;43.36149899;1.158944331
1187;174.6612383;43.12865893;1.168328484
1189;174.3443611;42.89510024;1.215605478
1191;172.8670504;42.60717096;1.162634743
1193;173.5184692;42.37876474;1.115430394
1195;172.3787861;42.08561006;1.124992513
1197;171.8203293;41.87148655;1.13817858
1199;175.4807692;41.56573197;1.095741043
1201;174.0631458;41.27998631;1.132054225
