Repository: johodges/materials

## A Non-Dimensional Scaling Approach to Modeling Material Pyrolysis

This repository contains the data, scripts, and technical documents required to generate the SPyro cone validation cases.

## Instructions
* Clone this repository with submodules
  ```
  git clone --recurse-submodules https://github.com/johodges/materials
  ```
* Pre-process data
  ```
  python materials/scripts/initialize.py
  ```
* Build latest FDS (example for impi_intel_linux target, but use relevant make target for platform)
  ```
  git clone git@github.com:firemodels/fds.git && cd fds
  cd Build/impi_intel_linux
  ./make_fds.sh
  ln -s fds_impi_intel_linux fds
  cd ../..
  ```
* Run cases
  ```

File: data/rise_materials/Testdata-2207.txt
Keywords
Material1;Material2;Material3;Material4;Product;Object;Scenario;Method;Reference;Comment;Owner;IsPublic;ImportDate
80% wool, 20 % Nylon;Glue;Plywood;;IN16-3;Floor composite;;ISO 5660;TRANSFEU;;TRANSFEU;1;2011-08-16 13:41:59
Scalars
Flux (kW/m2);tig (s);qmax (kw/m2);qtotal (MJ/m2);q180 (kw/m2);q300 (kw/m2);Sample mass (g);Mass loss (g);DHc (MJ/kg);Peak smoke production (m2/m2s);Total smoke produced (m2/m2);Specific extinction area (avg) (m2/kg);MARHE (kW/m2);Area exposed (m2);Observations;Test date (YYYY-MM-DD);Test identifier;Product thickness (mm);Thickness1 (mm);Thickness2 (mm);Thickness3 (mm);Thickness4 (mm);Product density (kg/m3);Density1 (kg/m3);Density2 (kg/m3);Density3 (kg/m3);Density4 (kg/m3);Product area weight (kg/m2);Area weight1 (kg/m2);Area weight2 (kg/m2);Area weight3 (kg/m2);Area weight4 (kg/m2)
25;28;210.30;;;;110.04;78.61;13.44;;1176.30;;93.33;0.0088;End flame at 94s. 2nd ignition at 303s. End flame > 1200. Raising. Glowing.
;2011-07-13;c_LSFIRE_IN-16-3_25b;22.0;;;;;;;;;;;;;;
VectorData
Time (s);HRR (kW/m2);Mass (g);SPR (m2/(m2*s))
1;6.081673925;110.04;0
3;5.790025855;110.1621429;0
5;5.818156347;110.2098498;0
7;5.786144244;110.1988136;0.002222391
9;5.230577904;110.0700587;0.023513133
11;4.677757784;110.1767353;0.077370654
13;3.92612645;110.1158022;0.182841116
15;3.275729221;109.9344957;0.318299126
17;3.123228504;110.0384908;0.489167843
19;2.970659066;109.9515702;0.68434969
21;2.935461731;109.9886829;0.861971528
23;3.058620352;109.9938091;1.021453235
25;2.219683279;109.8988985;1.019515886
27;-3.558713303;109.9323733;0.988436006
29;15.9092585;109.7845469;0.970926309
31;65.48808442;109.8200224;0.990260264
33;110.7971057;109.2585589;1.092575326
35;152.1071428;109.2934097;1.369096008
37;179.922269;109.1422104;1.61359274
39;194.6382571;108.9087348;1.908321159
41;210.2967946;108.3617354;2.074358583
43;208.892574;108.1519806;2.132441952
45;208.5098541;108.3729992;2.10131157
47;200.2784995;108.7171;2.031499281
49;196.54449;107.9131089;1.830194409
51;188.1024926;107.688204;1.707035584
53;183.9910532;107.7219997;1.533581238
55;170.7836203;107.6312127;1.383589782
57;161.7618722;107.4137328;1.274098155
59;147.3541206;107.2704404;1.169153449
61;136.7693723;107.047277;1.029887878
63;122.6954769;106.8655008;0.89342035
65;115.5523926;107.0084057;0.765763261
67;105.4268065;107.1244227;0.621587732
69;98.50891042;106.2427449;0.478945201
71;87.17992812;106.6057168;0.333074886
73;78.05803439;106.452875;0.231107859
75;69.83454011;106.5806969;0.130372274
77;59.78952618;106.4736376;0.067343756
79;50.59811327;106.4480206;0.022544555
81;43.55471079;106.3513246;0.01656088
83;36.90372095;106.3376001;0.012541268
85;31.53455248;106.2522665;0.03731957
87;26.62605777;106.2463662;0.062410343
89;22.84924111;106.322975;0.078212266
91;20.63663132;106.280194;0.113602758
93;17.45562199;106.0956808;0.147493391
95;14.89639805;106.1760102;0.146613157
97;13.10241615;106.1834192;0.145554557
99;11.62949476;106.0947405;0.152989507
101;10.71658505;106.0927343;0.140197292
103;9.8597084;106.1565541;0.137712297
105;9.055413206;106.0044543;0.133918374
107;8.176425003;106.133868;0.136451559
109;7.454461322;106.1095507;0.136858647
111;6.806527525;106.0661337;0.127089383
113;6.149301785;105.9390149;0.097495763
115;5.514590698;106.4517324;0.095542143
117;5.19869969;105.9734898;0.095222315
119;4.850179203;106.5595313;0.091260762
121;4.571230144;105.8495387;0.089891134
123;4.485375278;105.7697505;0.102741994
125;4.121724566;105.9573605;0.098875634
127;3.896752931;105.6971418;0.085395551
129;3.339316035;105.8380173;0.079343422
131;3.325297255;105.7389042;0.083148477
133;2.992287641;105.7245992;0.063041637
135;2.819036603;105.6661546;0.071157052
137;2.944640474;105.5973146;0.078856598
139;2.806494066;105.6842351;0.087273421
141;2.644128791;105.5651496;0.080547662
143;2.833433333;105.592658;0.107707507
145;2.448108738;105.5639885;0.08866299
147;2.257828008;105.5362152;0.087649627
149;2.099310372;105.4884538;0.078817762
151;2.057329002;105.5505757;0.088350493
153;2.061298985;104.9082227;0.074545002
155;2.121970722;105.197489;0.087136617
157;2.002260774;105.4193532;0.095277046
159;2.166834073;105.3792104;0.09023084
161;1.743002671;105.3751344;0.079626227
163;1.561016619;105.3353509;0.075397177
165;1.45140879;105.3088145;0.075356279
167;1.385328388;104.8174196;0.062581135
169;1.297111706;105.2129158;0.085218493
171;1.273582648;105.1140357;0.09931533
173;1.493154274;105.1539023;0.103643413
175;1.550950593;105.1599845;0.107127348
177;1.758241245;105.2138562;0.102075994
179;1.759951121;105.1607906;0.071269606
181;1.641660171;105.0765511;0.048667048
183;1.271035538;105.1108446;0.043672866
185;1.208976273;105.0633915;0.043017607
187;1.174240255;105.0220599;0.04487399
189;1.131752365;105.0008826;0.056877015
191;1.289053374;104.9935441;0.05956906
193;1.395125308;105.0019766;0.055566577
195;1.239650847;104.9440294;0.036305288
197;0.866914889;104.9775367;0.034466642
199;1.05530955;104.9619558;0.030517853
201;0.832789673;104.9518099;0.028729951
203;0.556176979;104.8277041;0.023752256
205;0.775891321;104.8175144;0.041645605
207;0.782767592;104.828628;0.043464598
209;0.714656874;104.8243823;0.035979151
211;0.908740547;104.8191574;0.04249672
213;0.843600155;104.7638917;0.048988292
215;0.633763809;104.7630228;0.031094943
217;0.260098815;104.7419836;0.01949265
219;0.34051316;104.7721462;0.031953199
221;0.605477892;104.6473374;0.022998058
223;0.478125967;104.6131387;0.013029339
225;0.678130237;104.5792282;0.026499162
227;0.699075732;104.5876325;0.038986352
229;0.469338995;104.5994657;0.029317218
231;0.511095412;104.6065708;0.032873755
233;0.025592253;104.5761198;0.033804248
235;0.300436783;104.4924336;0.028692611
237;0.19569101;104.4818729;0.022724396
239;0.17592867;104.4296879;0.03276437
241;0.714564621;104.4236451;0.035696854
243;0.678271834;104.4452766;0.040157425
245;0.636330961;104.4213895;0.031799239
247;0.549832718;104.4705177;0.028203102
249;0.23525622;104.3740152;0.014802923
251;0.15601466;104.3494217;0.008313902
253;-0.012270922;104.2788123;0.023545457
255;0.169445445;104.1994272;0.030441449
257;0.638673557;104.1828826;0.042973993
259;0.554942253;104.2704946;0.05288064
261;0.548658086;104.1422419;0.057396881
263;0.572459113;104.2146327;0.037297016
265;0.448555914;104.3082165;0.030401025
267;0.476026988;104.2143007;0.022869695
269;0.264193901;104.067276;0.019168128
271;0.543074437;104.0864195;0.037037741
273;0.510084083;104.0722247;0.05428353
275;0.518458857;103.9229494;0.065513516
277;0.525103121;103.9812121;0.059196473
279;0.811901918;103.9530406;0.06011473
281;0.889213467;104.0161062;0.044306362
283;0.94109057;103.9782584;0.034012275
285;0.720637805;103.9656118;0.02278229
287;0.899755369;103.8643424;0.023020102
289;1.207468308;103.8737264;0.022141205
291;1.780780504;103.8865976;0.01556372
293;2.270277448;103.7981129;0.013221985
295;3.256118805;103.7370256;0.022519968
297;4.260205165;103.7286763;0.020784289
299;4.882998932;103.7261567;0.014539848
301;5.868073288;103.6945135;0.014539848
303;6.708521268;103.656195;0.009407126
305;7.697031184;103.6103848;0.000109143
307;8.401018071;103.3100044;0.002920166
309;9.290617466;103.5649733;0.002920166
311;10.72319589;103.5016465;0.002920166
313;12.12612702;103.5548823;0.002920166
315;13.72518757;103.523507;0.004588441
317;15.58346261;103.4838344;0.003551639
319;16.08118282;103.427463;0.003551639
321;17.69615862;103.3792747;0.003551639
323;18.84433669;103.3615257;0.003551639
325;19.76895651;103.2872396;0.001883364
327;20.45447875;103.2450507;1.84228E-16
329;21.4701654;103.2767338;1.84228E-16
331;22.63497205;103.1183583;0.002553284
333;23.3510347;103.211294;0.002553284
335;25.26499396;102.8607079;0.003568623
337;25.95807802;102.9153372;0.003568623
339;26.30048259;102.9375808;0.005349153
341;27.73635237;102.9478497;0.01665921
343;29.65331755;102.8452928;0.024573404
345;30.83806881;102.8910758;0.038201706
347;30.708652;102.7395604;0.053884528
349;31.2349367;102.7671514;0.074917985
351;32.19828178;102.6882914;0.095594471
353;34.24956921;102.5126527;0.120633823
355;34.2828905;102.4020075;0.129123227
357;35.8149858;102.4412931;0.159728235
359;36.91191015;102.4273712;0.172678738
361;37.63081821;102.2705044;0.182757131
363;37.88789688;102.2915592;0.174760436
365;38.11125805;102.1753055;0.18957321
367;38.2000672;102.1988604;0.189645453
369;39.57523484;102.087764;0.186727153
371;39.67536898;101.9901719;0.204601506
373;40.25148498;101.868807;0.232987829
375;40.41480714;101.7991652;0.298731274
377;41.78903904;101.8053699;0.326095503
379;42.5010137;101.3872153;0.372613449
381;43.56238417;102.0691496;0.381588821
383;44.45448884;101.544666;0.445603631
385;45.48220919;101.5098988;0.416886556
387;46.21285473;101.4532508;0.423410845
389;46.47264138;101.3627045;0.433965046
391;47.438551;101.318052;0.471264194
393;47.5646189;101.2288797;0.467667937
395;48.74310127;101.0935652;0.502199867
397;49.28394989;101.1013768;0.558387662
399;50.17452993;101.0144008;0.55075555
401;50.48274715;100.9555652;0.544584615
403;51.33350357;100.901129;0.547695233
405;51.89683149;100.8281819;0.570635569
407;52.00488274;100.6824997;0.540354701
409;52.46548363;100.6002391;0.568928093
411;53.45726597;100.5122556;0.612402837
413;52.554129;100.8544218;0.614005868
415;52.86791941;99.6955718;0.621880802
417;53.70778395;100.3433438;0.637279551
419;54.21096944;100.2858385;0.650691231
421;54.38514862;100.163048;0.647392339
423;55.07409823;99.897005;0.664351238
425;54.87446284;100.0941526;0.683997574
427;55.77950991;100.2396724;0.671005416
429;55.25729051;99.8878417;0.696176872
431;55.14448543;99.8157241;0.64931376
433;54.86192019;99.7715879;0.623628728
435;55.30296773;99.6670681;0.596314
437;54.91613394;99.5623981;0.610826134
439;54.59892702;99.552418;0.614379384
441;54.22805893;99.4600658;0.652805002
443;54.20773611;99.2808052;0.669029164
445;54.5376545;99.2859475;0.708562724
447;54.51186881;99.1481265;0.740466818
449;54.35678277;98.9976614;0.702679742
451;53.89447177;98.9924914;0.680737682
453;54.43607606;98.9871157;0.688448712
455;54.68592778;98.8966715;0.648979304
457;54.04772383;98.8136611;0.595338582
459;53.89691174;98.767918;0.637218616
461;53.17624425;98.6648793;0.658359326
463;54.1224452;98.5353425;0.650882885
465;53.38022421;98.3976873;0.633930107
467;53.38914131;98.3500246;0.681310731
469;53.72663814;98.2761804;0.643381503
471;53.35632944;98.2522939;0.640461613
473;53.73132014;98.1893853;0.632257417
475;54.21351217;98.0954976;0.646505783
477;54.40355679;98.0773738;0.629068355
479;54.97322318;97.8758025;0.649467429
481;54.8045206;97.8257345;0.669397759
483;55.28419067;97.7083197;0.731502777
485;55.15604992;97.6601037;0.78483353
487;55.51097012;97.522605;0.778960666
489;54.52707085;97.4810366;0.812466644
491;54.44699691;97.4028121;0.806349201
493;55.3412115;97.3186314;0.812378923
495;54.12738079;97.1953124;0.7921637
497;55.50604972;97.0974003;0.804500947
499;55.53218727;97.0493657;0.829713414
501;54.79395505;96.9936701;0.821928764
503;56.19501227;96.9196052;0.786210298
505;56.13941877;96.8074026;0.803512976
507;57.48636958;96.7497044;0.851735291
509;57.13810099;96.6903748;0.839200995
511;57.03967986;96.4948303;0.902471605
513;57.03838623;96.4169626;0.958211955
515;58.20412882;96.3548004;0.983764587
517;58.8967581;96.2692315;0.974927653
519;59.2218773;96.2169643;0.991930029
521;60.41095568;96.1176174;0.998168473
523;62.21445725;96.0945176;0.997204765
525;62.6632382;95.8576968;0.960665535
527;63.30176522;95.7956304;0.996649768
529;65.27868607;95.6359285;1.050257403
531;66.81046979;95.5944739;1.135054965
533;70.0252784;95.4933576;1.18913369
535;72.75472816;95.4339172;1.296473504
537;73.60311093;95.3107796;1.385550394
539;75.57597041;95.216256;1.418096124
541;76.60003;95.0956214;1.48928679
543;78.62569955;94.9101124;1.512261345
545;79.38164536;94.7744381;1.579116456
547;81.78273873;94.680744;1.575519001
549;81.18310542;94.6670564;1.564004227
551;82.71736286;94.4266541;1.561757589
553;83.62308787;94.2649622;1.602636102
555;85.37139999;94.2615212;1.581136037
557;85.62006796;94.1401801;1.701741523
559;86.75326342;94.0673186;1.797739456
561;87.08479301;93.898398;1.836596517
563;87.82589398;93.795774;1.907415842
565;88.88906522;93.6207158;2.017043867
567;92.51806927;93.4709289;2.013043245
569;95.24271443;93.3307882;2.123772099
571;96.06565388;93.2800419;2.092673729
573;97.97976934;93.1575548;2.085030265
575;99.64834936;93.0152426;2.156991556
577;102.2130526;92.9450606;2.281888024
579;101.2595099;92.6925792;2.284910335
581;102.0192931;92.4873438;2.419457491
583;102.6882483;92.3946576;2.532488291
585;102.8894497;92.2493342;2.532629263
587;108.8327617;92.2286675;2.570494367
589;107.6646421;92.0802755;2.638679006
591;108.9551469;91.9255501;2.679632139
593;109.1028365;91.7114699;2.742824561
595;112.3512458;91.5502072;2.847890774
597;112.6347652;91.4293772;2.931972873
599;117.7793278;91.3268208;3.016445413
601;119.0035064;91.1895151;3.04575848
603;120.0456472;90.9357195;3.101051625
605;123.6643886;90.7394709;3.152486667
607;124.4049498;90.6517889;3.183080365
609;129.1774583;90.4563275;3.340149371
611;129.4541448;90.3574488;3.358561469
613;129.3163612;90.1586699;3.484944804
615;134.606006;90.0072639;3.556903158
617;136.5974854;89.7484383;3.623972689
619;136.3975955;89.661103;3.752820522
621;141.2788413;89.4138169;3.901036968
623;142.4289983;89.2871682;3.911974199
625;145.2298217;89.0911797;3.861219197
627;146.8492944;89.0154281;3.79888803
629;149.0945404;88.7460413;3.573806906
631;148.2156918;88.6040763;3.546185909
633;154.4952451;88.3833183;3.530089169
635;152.1187522;88.2364594;3.624908859
637;152.3107017;88.0054446;3.597569439
639;154.5872813;87.9229195;3.627815668
641;153.6306195;87.5744894;3.704147063
643;155.4475521;87.4427534;3.756735755
645;154.7398526;87.2415546;3.809123798
647;155.8336024;87.0140931;3.949745767
649;158.109238;86.8412876;3.960459417
651;159.4850681;86.7060956;3.927834735
653;159.7392724;86.5914726;4.0795889
655;160.9460764;86.3235776;3.932595333
657;159.0282383;86.1337417;3.835460066
659;156.1801003;85.9522971;3.76835054
661;158.7330543;85.8121709;3.763919291
663;156.0235969;85.645765;3.555915765
665;152.0115034;85.3821968;3.474619432
667;154.8274408;85.2305555;3.371644892
669;152.0812647;85.0877196;3.309718151
671;148.3423145;84.9408335;3.184705181
673;149.8166249;84.6081341;3.073563523
675;145.4263418;84.5117867;3.006328029
677;147.073268;84.2407117;2.969984469
679;142.373162;84.2165889;3.026518969
681;141.1379046;83.9453209;2.923679582
683;142.4340785;83.8818994;2.906247333
685;140.6006061;83.6656205;2.892417553
687;141.0023279;83.4741543;2.801812302
689;138.5143515;83.2144705;2.584516968
691;139.0588924;83.0259343;2.554305909
693;137.9748604;82.9140206;2.495031691
695;138.4350767;82.7376774;2.469891227
697;136.1777741;82.5913849;2.382036079
699;135.211373;82.4369926;2.382285987
701;132.1508639;82.2564188;2.361097727
703;133.0861414;82.1123664;2.307187811
705;134.5162995;81.8454797;2.209521573
707;134.7760342;81.7273321;2.30652902
709;134.6847125;81.5107347;2.317040689
711;135.0115711;81.367028;2.299953083
713;132.9530668;81.2215792;2.316393212
715;131.2727251;81.0366513;2.513336844
717;132.1588314;80.8998421;2.423219436
719;132.2921213;80.7866987;2.33163903
721;132.5505209;80.50850453;2.319031112
723;131.9876738;80.26341756;2.339374591
725;132.8382373;80.16986154;2.090396577
727;130.4924379;80.05905394;2.181254906
729;130.0248839;79.80105589;2.238706917
731;128.7136869;79.69183823;2.185147333
733;131.5951859;79.56672362;2.045310103
735;133.176926;79.29979564;2.136824746
737;131.9430874;79.16985675;2.079904327
739;129.4825218;78.95997794;2.037246875
741;130.8251875;78.79665567;2.032795068
743;130.638895;78.59132448;1.931098893
745;132.6257406;78.41500847;1.900362985
747;130.9790905;78.26976677;1.848488977
749;130.2917685;78.07720858;1.803740383
751;132.4203019;77.84205995;1.786987769
753;131.5585034;77.76014306;1.754025644
755;131.0003792;77.58968794;1.704844829
757;129.8424442;77.42068419;1.616023726
759;129.6273656;77.2004241;1.611851414
761;125.7870518;77.02221426;1.566702997
763;127.5652924;76.83952536;1.600289332
765;128.0083094;76.64942793;1.514197519
767;125.3388452;76.43182162;1.525637266
769;123.0958501;76.27353124;1.457989128
771;124.1130661;76.16427226;1.373943378
773;123.3113226;76.05000813;1.322430271
775;119.3249746;75.87942854;1.211025463
777;120.2861509;75.73992424;1.134658737
779;119.9915727;75.50984932;1.068992817
781;118.2568389;75.36051657;1.078732974
783;119.5012216;75.16963097;1.028152909
785;117.0343457;74.92855288;1.093593724
787;116.1148794;74.81802146;1.018690246
789;116.8971848;74.71054496;0.973549632
791;113.9436254;74.5243864;0.87056925
793;114.8360694;74.36193495;0.852104367
795;113.5959401;74.16778633;0.819273248
797;111.9706424;74.01844045;0.836458831
799;112.60895;73.87109732;0.812212139
801;112.0016268;73.73421909;0.792447261
803;109.5407821;73.5866416;0.711342168
805;110.5358416;73.47457567;0.658472537
807;109.2270178;73.27630877;0.602859833
809;107.86671;73.08598962;0.604528016
811;108.4914902;73.01608577;0.582663423
813;109.9292393;72.75546115;0.611952479
815;108.1072862;72.65018334;0.60262546
817;108.3966181;72.44414761;0.571025913
819;108.3703753;72.34952628;0.531281437
821;107.4683056;72.21551044;0.524919977
823;106.5944441;72.03009773;0.472621595
825;106.3275362;71.87668706;0.432811401
827;107.5895625;71.71658697;0.421475918
829;106.4086661;71.46536098;0.435030485
831;106.9605275;71.32577354;0.398030884
833;108.0002321;71.15422637;0.426515265
835;107.5373974;71.02421747;0.400046552
837;106.6740752;70.86106197;0.41070437
839;106.3328614;70.68782811;0.359221559
841;108.2762344;70.52120246;0.373879694
843;108.5098761;70.43484735;0.351972344
845;110.4768552;70.20151037;0.348001857
847;109.5304667;70.19021597;0.321719204
849;109.9330004;69.89424608;0.35091681
851;108.9803195;69.66084054;0.317960618
853;108.3746934;69.4735627;0.315868144
855;108.9150263;69.45997479;0.319061085
857;108.9798446;69.21866089;0.366101819
859;109.3534643;69.05240914;0.330063607
861;107.4492988;68.81459311;0.35659258
863;108.7616199;68.68383931;0.365291878
865;109.179301;68.51896794;0.380450858
867;108.344342;68.36312422;0.347336965
869;108.7216534;68.12573801;0.357710748
871;106.7595008;68.07666334;0.359449737
873;108.9721116;67.90072025;0.374989139
875;109.2894294;67.72412709;0.344454502
877;107.9979598;67.63874151;0.325208755
879;109.3457828;67.38630241;0.345837997
881;109.7833678;67.26570818;0.327243235
883;108.9911144;66.95095172;0.302328107
885;108.681968;66.93263678;0.313773042
887;108.6956651;66.79937798;0.309336093
889;106.9092273;66.45549743;0.312209863
891;107.8930196;66.37704875;0.293764931
893;109.2518605;66.2411381;0.276776077
895;107.5739236;66.09433273;0.295036861
897;109.3116233;65.75432005;0.308469734
899;109.1615743;65.61664005;0.269415029
901;111.361751;65.52584868;0.306575308
903;112.0875962;65.44411266;0.321589892
905;110.3266318;65.20772174;0.326675135
907;111.7182853;65.05711801;0.332250097
909;112.137464;64.91574614;0.328598056
911;111.850881;64.7505704;0.330711099
913;111.3111722;64.56748183;0.326600847
915;112.8419663;64.36721024;0.305805114
917;114.7997626;64.1785773;0.307407551
919;113.1432794;64.02274866;0.339187594
921;114.8286047;63.80873649;0.351652444
923;115.9802602;63.60878095;0.35695567
925;114.8629198;63.51270922;0.36057017
927;116.722346;63.29753597;0.341042808
929;117.211524;63.08447874;0.342014433
931;117.0260853;62.95321295;0.318098104
933;119.1914957;62.74263156;0.329639639
935;117.6073999;62.58342708;0.35048847
937;118.4886561;62.40804996;0.381188839
939;119.353361;62.2679797;0.366252362
941;121.8181076;61.82972628;0.376029288
943;118.8757498;61.9384475;0.397218865
945;122.4456016;60.82589397;0.386274598
947;123.1918474;61.56603313;0.373488034
949;123.2441188;61.43531677;0.410530298
951;122.2500315;61.09891331;0.427663968
953;123.3562361;60.92581802;0.405562357
955;125.1814258;60.7066913;0.431859751
957;123.4434715;60.59508193;0.46356484
959;123.8431553;60.41428881;0.467550026
961;124.916246;60.30905038;0.453850169
963;126.3066785;60.00095659;0.475742076
965;126.9601989;59.96259529;0.474119613
967;126.3322836;59.62013693;0.494329731
969;126.5756603;59.43256735;0.524381505
971;126.5729197;59.34665714;0.587429836
973;125.352506;59.18684781;0.595427269
975;130.4590517;58.87196833;0.586829673
977;128.3913096;58.56346029;0.583398721
979;128.9864202;58.42019556;0.588165693
981;128.9525934;58.22181926;0.565340439
983;126.7359414;57.97091078;0.551810398
985;129.8701399;57.77981757;0.593661835
987;130.3950482;57.60802194;0.563439826
989;130.9601536;57.45476102;0.523797359
991;132.7651589;57.17655372;0.51752185
993;132.4907314;56.87712534;0.539120994
995;129.7187744;56.79818217;0.533724873
997;131.672416;56.57048486;0.590817589
999;134.0479877;56.42205065;0.659762934
1001;135.0670748;56.15129564;0.688169363
1003;136.7626848;55.96616202;0.702375045
1005;134.9381459;55.8566541;0.715983187
1007;136.5806863;55.5900305;0.676244977
1009;136.296447;55.35197767;0.63724246
1011;137.3015054;55.1301573;0.633090925
1013;137.6308305;54.8818039;0.66845851
1015;139.4845155;54.65536639;0.643715481
1017;139.5995529;54.55337834;0.641659722
1019;137.765696;54.17640517;0.621809697
1021;142.0908713;54.32440908;0.598505032
1023;142.1872249;53.89674406;0.524739908
1025;142.0725378;53.70728212;0.526084139
1027;144.2278535;53.4392762;0.57295517
1029;144.194523;53.21058359;0.642438641
1031;145.4220422;53.00069068;0.651391302
1033;148.1564776;52.81772561;0.739300293
1035;142.832501;52.58499641;0.793392626
1037;147.981258;52.35212961;0.794170782
1039;149.6036873;52.1920441;0.769931818
1041;147.0964325;51.85077455;0.782917744
1043;150.5539147;51.66015151;0.728310346
1045;148.5901093;51.51080466;0.686858351
1047;153.0552708;51.17615889;0.695352061
1049;150.2589101;50.93571678;0.723791445
1051;152.4575363;50.67605974;0.755911541
1053;154.4170797;50.44558659;0.77946185
1055;152.6765915;50.24585131;0.822765013
1057;154.9452765;50.09162719;0.872844453
1059;157.1726655;49.82398058;0.924379479
1061;159.2324288;49.49855305;1.025907037
1063;156.664458;49.34562324;1.071750822
1065;158.5950784;49.07892817;1.130210067
1067;159.5951292;48.84467856;1.156089289
1069;159.9227958;48.55610358;1.103090272
1071;162.7298698;48.33036914;1.044083667
1073;160.9553971;48.10288188;1.027347687
1075;163.5500409;47.85085557;0.951851145
1077;162.4203251;47.62745499;0.880045129
1079;165.5550448;47.35001008;0.888918605
1081;168.9853939;47.10497854;0.949065862
1083;165.9896853;46.8399862;1.021888511
1085;165.9484961;46.57936159;1.043171397
1087;165.0251412;46.21852946;1.126608848
1089;172.9071969;46.03897036;1.248289825
1091;171.4196708;45.80805524;1.208009157
1093;173.5619336;45.54584409;1.182289859
1095;174.6291524;45.19176361;1.220969884
1097;177.5298454;44.96449174;1.21262263
1099;179.6275545;44.69178602;1.123519428
1101;177.0141308;44.4582774;1.084258838
1103;181.813884;44.17882586;1.129388609
1105;182.6394301;43.91780352;1.174177509
1107;184.5596313;43.60169245;1.168682156
1109;184.4705826;43.30771557;1.225638779
1111;185.8953257;42.92084053;1.286466263
1113;186.1526726;42.77230615;1.279593657
1115;191.2512108;42.4475248;1.226991187
1117;191.2379502;42.10506644;1.249960932
1119;187.8210974;41.89104358;1.260452823
1121;194.5764863;41.67202773;1.296788063
1123;191.6260227;41.33229561;1.378393335
1125;195.336803;40.9604044;1.458172186
1127;196.4165051;40.72966627;1.462138783
1129;199.5080716;40.44279453;1.435959156
1131;199.928645;40.22264481;1.404565363
1133;198.5040794;39.88894035;1.367101862
1135;200.5969173;39.58229501;1.322586228
1137;197.3992943;39.20545506;1.433267433
1139;199.8492771;38.99590445;1.489599471
1141;200.8805439;38.71242701;1.565567729
1143;202.4646624;38.39705208;1.540492138
1145;202.3826475;38.11154564;1.578121214
1147;202.6140017;37.81173558;1.568350515
1149;202.5885418;37.49094221;1.554071164
1151;199.3697521;37.22464;1.599178737
1153;200.586891;36.87919576;1.65504488
1155;201.6269913;36.69581595;1.782214522
1157;196.9844492;36.46822949;1.822654996
1159;199.6638909;36.11155066;1.86642457
1161;199.3042068;35.83187788;1.895429609
1163;195.1229795;35.48275734;1.897065698
1165;199.7554227;35.30105352;2.002625419
1167;196.2726731;35.01615583;1.936082871
1169;197.1432574;34.76130945;1.977646614
1171;193.3145483;34.50497816;2.014737242
1173;189.6075597;34.27856252;2.095051396
1175;190.4264274;33.99145301;1.982198576
1177;186.1054494;33.70378338;2.081560805
1179;181.2212131;33.47927519;2.136489252
1181;180.9888453;33.26737176;2.083145362
1183;178.8790153;33.0488358;1.972370552
1185;176.2254143;32.87382286;1.885839855
1187;175.5990602;32.61119842;1.807574261
1189;169.4291701;32.37727312;1.736054858
1191;167.7295431;32.18114801;1.612266467
1193;164.9357849;31.96335841;1.558795265
1195;164.8845025;31.73303502;1.556176697
1197;157.5102136;31.60910289;1.449679149
1199;155.4693149;31.29625435;1.325460399
1201;153.4478745;31.17109841;1.312090058

File: data/rise_materials/Testdata-2208.txt
Keywords
Material1;Material2;Material3;Material4;Product;Object;Scenario;Method;Reference;Comment;Owner;IsPublic;ImportDate
80% wool, 20 % Nylon;Glue;Plywood;;IN16-3;Floor composite;;ISO 5660;TRANSFEU;;TRANSFEU;1;2011-08-16 13:45:40
Scalars
Flux (kW/m2);tig (s);qmax (kw/m2);qtotal (MJ/m2);q180 (kw/m2);q300 (kw/m2);Sample mass (g);Mass loss (g);DHc (MJ/kg);Peak smoke production (m2/m2s);Total smoke produced (m2/m2);Specific extinction area (avg) (m2/kg);MARHE (kW/m2);Area exposed (m2);Observations;Test date (YYYY-MM-DD);Test identifier;Product thickness (mm);Thickness1 (mm);Thickness2 (mm);Thickness3 (mm);Thickness4 (mm);Product density (kg/m3);Density1 (kg/m3);Density2 (kg/m3);Density3 (kg/m3);Density4 (kg/m3);Product area weight (kg/m2);Area weight1 (kg/m2);Area weight2 (kg/m2);Area weight3 (kg/m2);Area weight4 (kg/m2)
25;34;220.40;;;;112.23;71.47;14.30;;1234.85;;79.77;0.0088;End flame at 121s. 2nd ignition at 518s. End flame > 1200s. Raising. Glowing.
;2011-07-13;c_LSFIRE_IN-16-3_25c;22.0;;;;;;;;;;;;;;
VectorData
Time (s);HRR (kW/m2);Mass (g);SPR (m2/(m2*s))
1;5.064509894;112.23;0
3;4.670874769;112.241943;0
5;4.369449001;112.2725754;0
7;3.950372847;112.2896889;0.015619111
9;3.835605445;112.2494794;0.027891008
11;3.599128252;112.2855696;0.063990222
13;2.846027502;112.3959897;0.120682394
15;2.52130037;112.3068179;0.227532747
17;2.241304703;112.1398563;0.38522189
19;2.070394554;112.1077628;0.591341683
21;1.745347623;112.1870143;0.804179261
23;1.61598863;112.2920825;1.045470737
25;2.234885041;112.0266482;1.313172829
27;2.801491409;112.0582044;1.495800022
29;3.193720146;111.9851348;1.663657129
31;2.005774698;111.9323298;1.804741589
33;-9.007942165;111.9486848;1.747340014
35;13.32145898;111.8882219;1.550266737
37;72.88424893;111.6765207;1.43175322
39;117.496615;111.6093236;1.446027262
41;151.2040576;111.3737039;1.375900145
43;170.7151089;111.1751073;1.402857953
45;181.9448124;110.9677423;1.544701243
47;188.4064462;110.7750849;1.587293153
49;186.955357;110.5649712;1.401510681
51;177.0451786;110.5290746;1.342637936
53;169.412573;110.4129195;1.311927094
55;158.3013084;110.2756703;1.212990686
57;152.0975762;110.0492017;1.195950855
59;142.8755119;109.9076674;1.213215466
61;134.2196522;109.6502664;1.180590835
63;129.7478171;109.9087891;1.12423532
65;123.3823068;109.6091677;1.055910329
67;117.4216913;109.6283384;0.884897324
69;108.972261;109.451594;0.716634017
71;99.3199522;109.1623403;0.546833594
73;86.39789775;109.1275765;0.411429926
75;74.53345231;109.2784715;0.274863939
77;63.51849712;109.2599047;0.191310061
79;52.94943603;109.126538;0.127568389
81;45.20826513;109.0121367;0.087339629
83;39.46211507;109.090724;0.049289474
85;33.03052201;108.8578849;0.036177839
87;28.64162929;109.002796;0.027770714
89;25.93310124;108.9482732;0.044625046
91;23.96804454;108.933443;0.036705673
93;20.85919547;108.8492433;0.056092939
95;19.06532594;108.8673239;0.062090239
97;17.11695627;108.8310757;0.062090239
99;16.62158671;108.8177105;0.045235907
101;16.31766545;108.867336;0.042951527
103;15.83213135;108.7768763;0.031564708
105;14.79446428;108.7388665;0.038412371
107;13.1513513;108.6451014;0.043382213
109;11.9808948;108.6632097;0.043382213
111;10.83404666;108.6523563;0.04186954
113;10.28145357;108.56495;0.043808349
115;9.636608193;108.6144807;0.054439517
117;9.342212841;108.6000769;0.06082675
119;8.796601624;108.5027056;0.104919434
121;7.450513773;108.5864472;0.135906396
123;6.512900013;108.5708386;0.153583372
125;5.553691554;108.5471456;0.194381517
127;4.983233211;108.456133;0.233436269
129;4.284080925;108.4604579;0.228291543
131;3.9744511;108.4336686;0.230013462
133;3.070081382;108.50269;0.237800597
135;2.877262839;108.3169486;0.205013903
137;2.719745977;108.1403978;0.202218979
139;2.960726794;108.3301086;0.205798915
141;2.700552223;108.085397;0.205658024
143;1.992499929;108.0732012;0.197414123
145;1.771198285;108.3484343;0.200491476
147;1.772564147;108.1829143;0.176837742
149;1.985859636;108.2118327;0.171698255
151;2.080496062;108.0317709;0.175188072
153;1.707958065;108.1157216;0.174883494
155;1.473179559;108.0806224;0.180527714
157;1.31285219;108.0566643;0.187855071
159;1.566748375;108.0701993;0.181314116
161;1.532121952;108.038489;0.168464289
163;1.401728653;107.9222785;0.174790301
165;1.178591188;107.9478794;0.152472178
167;0.992462121;107.9703953;0.145979354
169;0.899676168;107.9373027;0.137595091
171;0.945960248;107.8132962;0.147023475
173;1.125167619;107.8116926;0.133661033
175;0.816147924;107.8004128;0.141231946
177;0.699197047;107.7675132;0.146136582
179;0.478548779;107.7989595;0.155827829
181;0.750310166;107.7840855;0.133832172
183;0.765434381;107.7288203;0.132287176
185;1.018950278;107.7308503;0.121872394
187;0.84006731;107.6880969;0.113545188
189;0.396976642;107.6555411;0.109348493
191;0.458805426;107.6315043;0.100045164
193;0.552202383;107.5892606;0.091958364
195;0.535041137;107.8823807;0.096233522
197;0.588486705;107.6764301;0.093835178
199;0.476216483;107.5854413;0.083090372
201;0.502921559;107.4693539;0.078039972
203;-0.01085269;107.5726567;0.070695635
205;0.135189153;107.5426049;0.062064088
207;0.170642641;107.4406168;0.069754206
209;0.57995075;107.5220358;0.073068941
211;0.316255453;107.3885742;0.087976112
213;0.050300547;107.3828908;0.093222635
215;0.035533462;107.3600273;0.090148375
217;-0.093508088;107.3573059;0.081742661
219;0.209967832;107.3105282;0.080029882
221;0.084420084;107.3437195;0.077242101
223;0.154416178;107.1877104;0.078450222
225;-0.012535593;107.505464;0.090866897
227;-0.159983491;107.1606961;0.086998994
229;0.024883784;107.2332921;0.083501991
231;-0.079502143;107.0868363;0.089153771
233;0.187906095;107.1790377;0.086253799
235;0.307170722;107.1640568;0.07296247
237;0.176730063;107.2101991;0.079934325
239;-0.219292571;107.1467503;0.076649579
241;-0.154813282;107.0921877;0.06220898
243;-0.102507784;107.1001933;0.061172033
245;0.095382382;107.0821399;0.059392513
247;0.148685374;107.1595782;0.057457491
249;-0.040311826;107.0584785;0.059219136
251;-0.030536423;107.1931172;0.06592165
253;-0.180610023;107.0108713;0.061752006
255;-0.250622889;106.96621;0.069376267
257;-0.112445915;106.9930669;0.06876903
259;0.426486295;106.9058541;0.0759984
261;0.315916096;106.8870228;0.08500726
263;0.385042304;106.8672283;0.090463479
265;-0.089998504;106.8826823;0.084404246
267;0.017863836;106.873322;0.078094481
269;-0.210426258;106.8500321;0.068107783
271;0.165218172;106.7700625;0.062453224
273;0.305982831;106.7787829;0.068593795
275;0.353688553;106.7794621;0.072628153
277;0.031028028;106.7327276;0.074215989
279;-0.338239133;106.762159;0.073405738
281;-0.243741139;106.7009619;0.071564185
283;-0.188206332;106.6809063;0.069408673
285;0.110669257;106.6802271;0.0800445
287;-0.099555619;106.601367;0.091224541
289;-0.142802041;106.5852489;0.107042477
291;-0.337603233;106.6122321;0.101222036
293;-0.378155382;106.6077103;0.094156551
295;-0.238423459;106.560932;0.089094462
297;-0.046913841;106.4736482;0.088612543
299;-0.055804885;106.4817764;0.078166746
301;-0.126643913;106.4846796;0.081562742
303;-0.327664524;106.4272021;0.079158463
305;-0.692196986;106.5437048;0.072063086
307;-0.442179343;106.3881255;0.067682481
309;-0.088382622;106.5171956;0.089260742
311;-0.026237464;106.2286522;0.111965329
313;-0.191146485;106.313855;0.12850289
315;-0.422879053;106.2492174;0.14533585
317;-0.603431254;106.2593759;0.137389599
319;-0.574597676;106.2014287;0.140916135
321;-0.418878855;106.2412711;0.142354367
323;-0.30905175;106.1179399;0.147389442
325;-0.187932417;106.1517516;0.16985829
327;-0.325786852;106.1308782;0.200789467
329;-0.477921917;106.0629197;0.206896574
331;-0.705869816;106.0997173;0.215476945
333;-0.448778423;106.0087203;0.222318991
335;-0.320079062;105.9925904;0.223530275
337;-0.174367713;105.9665475;0.226762839
339;-0.501707335;105.9538854;0.211588895
341;-0.556755155;105.9349593;0.191305896
343;-0.478044845;105.908557;0.209739255
345;-0.149920454;105.8714157;0.214337558
347;-0.091465793;105.8082712;0.20642414
349;-0.275147337;105.7639105;0.223717305
351;-0.180366796;105.7657785;0.250979892
353;-0.357184345;105.7438665;0.233247179
355;-0.521518101;105.7369272;0.22817084
357;-0.32045519;105.6588417;0.264108894
359;-0.196201056;105.604777;0.273266472
361;-0.03958731;105.5868068;0.312696327
363;-0.396567888;105.5687811;0.35576602
365;-0.501533055;105.5737022;0.347559789
367;-0.535568692;105.5284725;0.329785904
369;-0.575895858;105.4644432;0.338681426
371;-0.065629993;105.4388821;0.3163427
373;-0.266105843;105.4248104;0.313209705
375;-0.390077105;105.3792886;0.328956248
377;-0.477310533;105.3615274;0.350724314
379;-0.580055053;105.3945496;0.359430371
381;-0.470632098;105.3331186;0.365726571
383;-0.380455294;105.2620274;0.372319322
385;-0.238290943;105.1578708;0.395474827
387;-0.21450566;105.1545932;0.405910917
389;-0.364478113;105.1659712;0.459752328
391;-0.556901174;105.1260496;0.482735758
393;-0.584465615;105.0699549;0.506614993
395;-0.279877421;105.0382996;0.518418027
397;-0.075717546;104.9528012;0.523440321
399;-0.108971595;104.9608895;0.507074688
401;-0.199553984;104.9245465;0.532859516
403;-0.483823373;104.9047792;0.537912254
405;-0.473894083;104.8944825;0.549842196
407;-0.411379033;104.8077797;0.586878446
409;-0.160005876;104.7636558;0.611027246
411;-0.113120338;104.7220081;0.590009678
413;-0.163167214;104.7117357;0.537286558
415;-0.445269174;104.7415109;0.56075546
417;-0.410302889;104.7132839;0.577918647
419;-0.336596517;104.6022278;0.55646949
421;-0.315037059;104.5711807;0.623988582
423;-0.149294519;104.4891812;0.693314082
425;-0.401304964;104.4597221;0.738378925
427;-0.344970248;104.4553417;0.739734501
429;-0.531009464;104.4194441;0.762690648
431;-0.409402264;104.3501466;0.747385201
433;-0.295860176;104.3218797;0.777384323
435;-0.011208697;104.2695016;0.724817809
437;0.034786554;104.2469697;0.686364612
439;-0.244803202;104.201037;0.715425312
441;-0.420350663;104.1788488;0.747619735
443;-0.486938164;104.1880739;0.718974191
445;-0.293388109;104.1026426;0.829259009
447;-0.218170066;104.0216106;0.929852579
449;-0.036344867;103.9801686;0.916448019
451;-0.033144087;103.9174263;0.888004479
453;-0.294759171;103.9116359;0.960379977
455;-0.158642108;103.8615684;0.925622149
457;-0.254825967;103.8295936;0.86914308
459;-0.234871103;103.7655331;0.921490908
461;-0.104449508;103.7234707;0.928031097
463;-0.026327198;103.7025302;0.870591439
465;-0.061378945;103.6553499;0.83655748
467;-0.25522331;103.6973724;0.86853983
469;-0.300328909;103.5966286;0.846872565
471;-0.343787347;103.4868994;0.881274602
473;-0.33963344;103.4920694;0.909927838
475;0.130920604;103.4440197;0.889095776
477;0.025552735;103.4211562;0.924903938
479;0.053965004;103.4013335;0.912542858
481;-0.216215805;103.274396;0.934459334
483;-0.396592821;103.2985315;0.900001758
485;-0.404450568;103.2068401;0.951987086
487;-0.169863219;103.1336752;1.001514137
489;-0.015927468;103.0818378;1.029965828
491;-0.172163988;103.0494483;1.071390487
493;-0.070288927;103.0261272;1.150656406
495;-0.358171228;103.0449269;1.228754451
497;-0.334364572;102.9987846;1.201176779
499;-0.174240294;102.9232698;1.235002443
501;-0.063894616;102.8363764;1.256493124
503;-0.023456804;102.803118;1.27352818
505;0.194188604;102.7914264;1.216850397
507;0.211287683;102.7176255;1.146678704
509;-0.307453498;102.6947342;1.221664817
511;-0.307530009;102.6024779;1.260136432
513;-0.365269519;102.0928663;1.255375201
515;-0.462339559;102.4794876;1.301818828
517;0.687920349;102.4808548;1.138143106
519;5.437068564;102.4040802;0.82808282
521;10.41230971;102.410313;0.505730635
523;14.60866423;102.3929389;0.275124292
525;17.50377258;102.5603109;0.031128875
527;20.39599332;102.4208066;0.066723748
529;23.00226209;102.2112458;0.139811383
531;25.63190048;102.1541558;0.235179798
533;27.74034015;102.0748101;0.308881972
535;30.77538294;102.0635857;0.408650026
537;33.33827011;101.9521426;0.458553193
539;35.96714312;101.9201707;0.487001168
541;38.32021864;101.8651267;0.515962394
543;41.24755339;101.7724828;0.565027768
545;42.56011587;101.6732444;0.585629163
547;44.23626034;101.2679464;0.627153099
549;45.93576282;101.5065361;0.666081388
551;46.94013553;101.480023;0.66282368
553;49.30841442;101.4426725;0.728870166
555;49.83709154;101.3344915;0.746353903
557;51.78868668;101.244462;0.78396881
559;52.49359552;101.1871357;0.854689984
561;54.05312046;101.1134603;0.904235029
563;54.94288105;101.036339;0.889890218
565;55.86342402;100.921415;0.894417299
567;57.71757105;100.8731718;0.889895888
569;57.6811983;100.7125733;0.877854426
571;59.15901918;100.6460983;0.879516919
573;59.26533569;100.5127038;0.858250775
575;60.16289348;100.5407373;0.879604766
577;61.41961011;100.4511878;0.901173159
579;61.11938511;100.3294198;0.921751788
581;61.89622599;100.2350751;0.908609948
583;62.96299209;100.1371106;0.874998021
585;60.58120881;100.0734833;0.836129873
587;60.92726309;99.983783;0.786857973
589;61.17303636;99.9027107;0.682520215
591;61.12650815;99.8429941;0.648910257
593;62.52995363;99.7034621;0.673416025
595;63.73572163;99.6058423;0.700876529
597;65.14821333;99.5021807;0.735528296
599;66.26401699;99.3915116;0.761722105
601;65.48480845;99.3303573;0.830264261
603;66.72331163;99.2151543;0.887682003
605;67.44366868;99.1737395;0.919013121
607;68.80720743;99.0802244;0.952130753
609;67.21815054;98.9296483;0.977392141
611;67.55595928;98.9188387;0.959706798
613;66.17824597;98.8297189;0.927872342
615;64.95886212;98.7380004;0.867101878
617;64.87570788;98.644472;0.82534538
619;63.46820353;98.4927481;0.849597663
621;62.23416223;98.3967041;0.83537701
623;62.10433476;98.284253;0.805966769
625;60.02780773;98.2226567;0.849091603
627;60.88174864;98.1515091;0.827283051
629;60.18339782;98.1191074;0.74876039
631;58.27140965;98.0382544;0.728663771
633;57.84744835;97.8934138;0.72931746
635;58.07903107;97.85486;0.681142597
637;57.38246012;97.7434169;0.660176089
639;56.59434851;97.6582929;0.66977683
641;55.0841022;97.6133399;0.675804564
643;54.32562137;97.5383497;0.703259409
645;54.10823484;97.4113009;0.720890504
647;54.7178422;97.2719756;0.736668983
649;54.06993655;97.1721439;0.73598031
651;53.65584875;97.1596602;0.715251974
653;53.6890153;97.0691329;0.681996394
655;53.57976273;96.9908252;0.661789029
657;52.71906792;96.9410611;0.663894061
659;53.47767655;96.8419889;0.696338806
661;52.79591116;96.7208569;0.692251013
663;53.27217033;96.6634625;0.658625465
665;53.31495667;96.5641137;0.646313965
667;54.17527633;96.4879069;0.619231987
669;54.7209553;96.3449597;0.589885472
671;55.95377765;96.2603482;0.588635963
673;57.03064034;96.1671393;0.605985066
675;56.85135052;96.0663124;0.656195259
677;58.39674236;96.0239432;0.706867764
679;57.82630664;95.9350466;0.716840143
681;57.14896961;95.847545;0.71740301
683;58.6980334;95.7198865;0.755481459
685;59.98853111;95.6475078;0.734280014
687;62.07082769;95.4912498;0.737163527
689;63.89404161;95.4701979;0.828432811
691;65.99566339;95.330872;0.903008257
693;67.48725235;95.2598611;0.956089647
695;69.13516321;95.1876209;0.986404768
697;71.42640135;95.0259713;1.047455388
699;73.86486182;94.9083206;1.065193297
701;74.93880707;94.9233623;1.046605167
703;75.7109765;94.7318675;1.06645277
705;77.79325087;94.6433584;1.107453008
707;78.29660483;94.5016681;1.135025856
709;80.16046673;94.3972047;1.225216478
711;81.96654906;95.0469385;1.322358927
713;83.27478855;94.0467023;1.393893907
715;82.84899779;94.1001155;1.490678845
717;84.17034422;93.9985145;1.543304363
719;85.81516114;93.6556973;1.490268724
721;84.47253506;93.7560414;1.482644213
723;88.71522294;93.5176454;1.515817235
725;91.04077208;93.420414;1.464835377
727;91.59176759;93.2736256;1.436858247
729;96.26515442;92.7190358;1.436777328
731;94.27530729;93.0518305;1.488452266
733;99.71801921;92.917397;1.494193088
735;101.9617976;92.7692813;1.597309075
737;103.4148171;92.6453973;1.665795644
739;104.8227162;92.4359065;1.747205631
741;107.2488765;92.3664728;1.772582308
743;111.4494254;92.2453404;1.763234254
745;116.3882004;92.0187623;1.871207488
747;121.4818568;91.8283751;1.905862246
749;123.3301927;91.6625371;1.934987773
751;126.8250543;91.4716651;1.994862695
753;128.9353646;91.472163;2.085389331
755;131.1139078;91.2045986;2.134958816
757;136.0307087;91.0999976;2.231610587
759;135.8262387;90.8783002;2.234073712
761;138.9930253;90.6846087;2.399596559
763;142.2020303;90.5101456;2.415339
765;147.5770869;90.3279682;2.264370705
767;150.3691491;90.1424048;2.278692323
769;150.9791661;90.0184513;2.596889157
771;152.1770159;89.771665;2.628634406
773;160.1793405;89.508249;2.889742186
775;160.1273823;89.3298184;3.243441087
777;161.2948536;89.1901755;3.379861641
779;165.5803188;88.9883286;3.34965812
781;166.9345802;88.8287799;3.579485452
783;173.3531938;88.6101233;3.571267294
785;177.7515895;88.3150384;3.635674522
787;185.6607667;88.0523692;3.644048413
789;186.7930359;87.9316782;3.609462368
791;190.3999276;87.5992559;3.432232629
793;191.1035666;87.4543055;3.385883201
795;187.658308;87.2589408;3.232423293
797;193.0097922;87.0265719;3.350780496
799;193.9480767;86.7814718;3.465053625
801;196.3770561;86.5391504;3.612648046
803;198.2008005;86.3087167;3.793179649
805;198.9171264;86.0589581;3.862164944
807;198.7629776;85.90798;3.835117445
809;206.4215519;85.53111622;3.913544731
811;204.5905503;85.34251196;3.904699828
813;206.8560955;85.15206931;3.985915899
815;212.0332652;84.92369518;4.101233209
817;207.8648968;84.81345452;4.18372624
819;208.4589874;84.48154422;4.251449132
821;212.5871178;84.10609097;4.576090375
823;210.8422405;83.98621537;4.495392084
825;207.435421;83.70520258;4.652223799
827;210.3809783;83.4435005;4.84477123
829;204.9850849;83.23728487;4.829242595
831;205.7046968;83.07646518;4.455638863
833;203.3735816;82.78576202;4.358481291
835;204.3815218;82.66075826;4.270353967
837;200.9730332;82.23226522;4.016377702
839;199.3493315;82.02223471;3.964362377
841;198.0443929;81.93773356;3.958809812
843;194.2852615;81.72672137;4.234771476
845;190.8140466;81.50676566;4.28309943
847;191.8864293;81.26888106;4.327237485
849;194.2012151;81.02462407;4.199238607
851;189.0874868;80.67956784;4.222599836
853;187.2027283;80.58056567;3.954998265
855;185.5454568;80.32856756;3.793774445
857;185.8280139;80.20002558;3.723326106
859;184.771808;79.80600748;3.72539579
861;180.0795041;79.66324065;3.686898626
863;176.5205568;79.52773113;3.533953613
865;174.231311;79.28581043;3.386519899
867;173.1559489;79.03169776;3.246406362
869;170.1736241;78.84549883;3.152121685
871;170.7238163;78.55725595;3.024358876
873;167.8366436;78.30979233;2.942363507
875;167.04611;78.19623371;2.885713626
877;161.2506149;78.02033244;2.787938008
879;160.9480584;77.78846093;2.611931199
881;160.526057;77.55960301;2.600586775
883;156.758883;77.38039934;2.614787982
885;157.7686909;77.16880758;2.529170736
887;152.6724668;76.98382566;2.584232008
889;150.2902793;76.95425717;2.559426127
891;151.0069806;76.59165909;2.41395383
893;146.948588;76.38140735;2.363970688
895;147.4187003;76.16892921;2.214760063
897;146.7705468;75.99261417;1.979714766
899;143.6765722;75.86556439;1.892960282
901;142.2742417;75.72274213;1.827784258
903;141.1910929;75.47768336;1.665666432
905;138.4938041;75.28136572;1.697653037
907;139.9484431;75.09078547;1.732150086
909;137.6526169;74.97182396;1.747253757
911;137.1437437;74.73075949;1.63680633
913;136.7162161;74.55821752;1.605073599
915;135.8101013;74.32232448;1.509182583
917;135.2375302;74.11037194;1.474863104
919;135.4627496;73.9966339;1.388755637
921;134.0002762;73.82228222;1.425308973
923;132.7078856;73.67297621;1.369321291
925;130.5955407;73.43788349;1.31702176
927;130.5540175;73.28391999;1.2322086
929;130.4766384;73.14878389;1.178179797
931;129.3311812;72.95206608;1.126152358
933;127.8194285;72.72651106;1.157115412
935;128.2731167;72.46244643;1.152741548
937;129.1550533;72.38854731;1.187557507
939;129.4276946;72.17677517;1.172225914
941;129.9567702;72.05113446;1.106803748
943;127.8594111;71.84281982;1.042226107
945;128.0675838;71.62026574;0.997811113
947;128.2677258;71.45018453;0.898242426
949;127.3580497;71.12860008;0.879903258
951;128.9875333;71.20729479;0.849184996
953;126.7117758;70.92843741;0.849391849
955;125.9533169;70.72992059;0.813929458
957;127.0930637;70.64134346;0.866466698
959;127.3689665;70.39494467;0.870044808
961;127.2986007;70.20812484;0.893727325
963;128.2368688;70.08168479;0.836824179
965;127.7087487;69.88811866;0.874951874
967;128.7650456;69.55533803;0.822093203
969;129.3211628;69.30085194;0.775127033
971;127.6743856;69.27379866;0.755512054
973;125.9100321;69.12045605;0.796968109
975;130.9238946;68.90123453;0.780786953
977;127.0874489;68.74252843;0.761159567
979;127.5564272;68.58239965;0.763853435
981;128.2656164;68.32152755;0.741035569
983;128.6727442;68.17464146;0.746039598
985;130.4294598;67.98585585;0.713133482
987;129.7134552;67.7614094;0.710312274
989;129.5781704;67.58355936;0.707668939
991;129.5887107;67.4253813;0.695581464
993;129.5996422;67.29549784;0.662729852
995;131.2642978;67.04870035;0.698271479
997;131.5323106;66.85858784;0.685570497
999;132.2091768;66.61933502;0.730375598
1001;132.4940863;66.49141492;0.759590291
1003;133.4133184;66.26672876;0.736866047
1005;134.7672122;66.11874917;0.713503263
1007;133.9743281;65.88186181;0.716046388
1009;136.4890127;65.6648521;0.689902567
1011;135.1134416;65.46813478;0.698629782
1013;132.5934756;65.19005438;0.75634531
1015;137.3723822;65.04822741;0.76765723
1017;136.5364237;64.907298;0.783945402
1019;140.0159573;64.65744121;0.74470295
1021;137.246761;64.45461405;0.721791982
1023;139.3048597;64.19353288;0.711310283
1025;141.122888;64.01936012;0.718373999
1027;141.3250037;63.84836627;0.689444175
1029;142.3774797;63.52364619;0.7209406
1031;141.4696489;63.36893293;0.691638212
1033;141.5027367;63.17198271;0.668622298
1035;144.0357467;63.03117923;0.681724948
1037;145.1836672;62.716009;0.760092881
1039;146.5305187;62.49120324;0.787548959
1041;145.851677;62.2613933;0.818930485
1043;146.0439836;62.05564833;0.829702945
1045;144.323509;61.86907405;0.836369806
1047;152.3044399;61.6632581;0.799106459
1049;149.2080735;61.35982181;0.759288978
1051;152.9996794;61.14970864;0.777778096
1053;151.0018015;60.89356746;0.76068265
1055;150.4764575;60.6620436;0.724648203
1057;153.0980544;60.4795769;0.713214791
1059;156.6545691;60.28120157;0.721870262
1061;153.9126489;59.94687232;0.718969346
1063;154.0825604;59.69587;0.741659038
1065;155.3941144;59.50520418;0.74546884
1067;158.5538625;59.28466791;0.744550855
1069;157.1148475;59.05717676;0.801280457
1071;159.4732957;58.81079109;0.825466258
1073;156.0259013;58.509306;0.82022797
1075;160.2501173;58.27483613;0.850574146
1077;161.3554366;58.06209641;0.855319064
1079;162.5288799;57.83176184;0.833327448
1081;161.0227594;57.48655585;0.824927333
1083;163.6509641;57.30099242;0.880209183
1085;163.1710523;57.04467036;0.873200421
1087;164.0532378;56.78944959;0.872665662
1089;166.3925369;56.57541069;0.88380848
1091;162.3239883;56.32394937;0.933896547
1093;165.8017268;55.91526299;0.888891142
1095;165.0526168;55.69352673;0.883638773
1097;166.9519312;55.57550363;0.921688073
1099;171.6704419;55.73963643;0.894367288
1101;169.8558002;55.11506253;0.870966755
1103;171.3910355;54.79779134;0.854380199
1105;173.2207626;54.48972672;0.843783836
1107;171.442703;54.18802527;0.866242643
1109;175.4805165;54.00357917;0.9000146
1111;178.592579;53.77285806;0.893293785
1113;178.316858;53.40676308;0.940586325
1115;175.3738698;53.33233885;1.054025829
1117;181.0054991;52.92752228;1.046203156
1119;179.68452;52.67350637;1.023952103
1121;181.0888735;52.44108251;0.99820334
1123;183.5206566;52.10075428;0.971908995
1125;183.5778986;51.67509736;0.90538282
1127;189.3801682;51.48356266;0.943968375
1129;186.1047341;50.86972741;0.944082037
1131;186.0572678;50.80633405;1.009123262
1133;188.3712626;50.6028116;1.008260929
1135;190.4417109;50.32875224;1.017757303
1137;191.495959;50.07188853;1.015833815
1139;189.6811993;49.75685687;1.03475274
1141;192.4053848;49.57843163;1.008612941
1143;195.1091659;49.22170904;1.057508469
1145;195.5353675;48.88142505;1.068724045
1147;196.6956151;48.61015805;1.025263783
1149;196.6114322;48.30380153;1.022647953
1151;200.6948607;48.04985174;1.060810627
1153;201.2248513;47.76962662;1.103440462
1155;199.4029457;47.36937761;1.096815072
1157;205.1775585;47.14598772;1.158275202
1159;203.640903;46.83513658;1.197980768
1161;202.6198794;46.53157825;1.149836161
1163;206.2357977;46.28647523;1.163010616
1165;206.0484164;45.94229322;1.238863676
1167;204.4151237;45.67415651;1.246600235
1169;207.3644319;45.28979765;1.273182447
1171;216.4778161;44.89967806;1.328566443
1173;210.5570613;44.67946319;1.336681433
1175;211.7651353;44.3466208;1.26254819
1177;210.3327181;44.13244332;1.27932002
1179;209.3693593;43.78111193;1.315964886
1181;213.9011009;43.48736796;1.287997403
1183;208.7489192;43.09129752;1.267535381
1185;214.9202318;42.82496857;1.302754145
1187;212.8158483;42.50914534;1.259169512
1189;214.5292728;42.17396618;1.234150201
1191;220.4026324;41.93802063;1.27240171
1193;214.9147699;41.5479837;1.304047943
1195;217.1963354;41.18352;1.344030118
1197;219.0669475;41.16411204;1.44012163
1199;217.9032784;40.6263605;1.512373645
1201;215.9520175;40.41332661;1.586961927
