Repository: johodges/materials

## A Non-Dimensional Scaling Approach to Modeling Material Pyrolysis

This repository contains the data, scripts, and technical documents required to generate the SPyro cone validation cases.

## Instructions
* Clone this repository with submodules
  ```
  git clone --recurse-submodules https://github.com/johodges/materials
  ```
* Pre-process data
  ```
  python materials/scripts/initialize.py
  ```
* Build latest FDS (example for impi_intel_linux target, but use relevant make target for platform)
  ```
  git clone git@github.com:firemodels/fds.git && cd fds
  cd Build/impi_intel_linux
  ./make_fds.sh
  ln -s fds_impi_intel_linux fds
  cd ../..
  ```
* Run cases
  ```

File: data/rise_materials/Testdata-2209.txt
Keywords
Material1;Material2;Material3;Material4;Product;Object;Scenario;Method;Reference;Comment;Owner;IsPublic;ImportDate
Synthetic rubber;Glue;Plywood;;IN16-6;Floor composite;;ISO 5660;TRANSFEU;;TRANSFEU;1;2011-08-16 13:50:08
Scalars
Flux (kW/m2);tig (s);qmax (kw/m2);qtotal (MJ/m2);q180 (kw/m2);q300 (kw/m2);Sample mass (g);Mass loss (g);DHc (MJ/kg);Peak smoke production (m2/m2s);Total smoke produced (m2/m2);Specific extinction area (avg) (m2/kg);MARHE (kW/m2);Area exposed (m2);Observations;Test date (YYYY-MM-DD);Test identifier;Product thickness (mm);Thickness1 (mm);Thickness2 (mm);Thickness3 (mm);Thickness4 (mm);Product density (kg/m3);Density1 (kg/m3);Density2 (kg/m3);Density3 (kg/m3);Density4 (kg/m3);Product area weight (kg/m2);Area weight1 (kg/m2);Area weight2 (kg/m2);Area weight3 (kg/m2);Area weight4 (kg/m2)
25;136;239.61;;;;149.77;42.77;27.34;;1265.06;;79.88;0.0088;Projection of particles. Intumescence after ignition. Glowing. End flame > 1200s.
;2011-07-14;c_LSFIRE_IN-16-6_25a;15.0;;;;;;;;;;;;;;
VectorData
Time (s);HRR (kW/m2);Mass (g);SPR (m2/(m2*s))
1;8.446454762;149.77;0.005084973
3;8.883295374;149.4843414;0.012939306
5;8.435166988;149.7663227;0.020471876
7;7.606044819;149.7702762;0.034007222
9;6.418184818;149.7112004;0.038190954
11;5.633803549;149.8107409;0.037377482
13;4.569404937;149.8601953;0.040821194
15;4.209288903;149.7812127;0.046201149
17;3.547723549;149.6769249;0.04461885
19;2.576211395;149.8191262;0.051426036
21;1.954508919;149.9446911;0.064284036
23;1.769968576;149.8069294;0.068890041
25;1.75919812;149.8212865;0.069626938
27;1.718175407;149.7802374;0.069605944
29;1.623883785;149.7549116;0.064681457
31;1.294601374;150.0672229;0.054004026
33;1.13944813;149.8357899;0.053881769
35;1.224788007;149.8973143;0.052160696
37;1.48720912;149.8472044;0.050332175
39;1.055630398;149.7974656;0.051694571
41;0.92636705;149.9407926;0.055301482
43;1.397590372;149.8413076;0.049032568
45;1.642599899;149.8917728;0.050150617
47;1.951161599;149.8631019;0.049045897
49;1.953970008;149.8194179;0.042116216
51;1.858724801;149.8107093;0.035568437
53;1.877332871;149.8928863;0.034558229
55;2.257830331;149.8850897;0.028217593
57;2.354862002;149.9032345;0.024903192
59;1.939015468;149.8403434;0.028377923
61;1.739485035;149.9112527;0.030649979
63;1.567814432;149.9336198;0.031114714
65;1.675352306;149.9273991;0.036946673
67;1.895884975;149.8967177;0.036566992
69;1.673382021;149.9021721;0.032669353
71;1.385405452;149.9046329;0.030525883
73;1.255585989;149.9026656;0.031506517
75;1.414771463;149.9835162;0.030499673
77;1.529129085;149.690926;0.039428017
79;1.484677381;149.9679105;0.048339376
81;0.994662995;149.7984648;0.049352117
83;1.004969392;149.9151663;0.050969677
85;1.063717124;149.9427039;0.059062914
87;1.352387078;149.8975073;0.060150093
89;1.227538069;149.8603761;0.065006139
91;1.252901364;149.9604417;0.071891379
93;0.932088195;149.9516576;0.085840666
95;1.12669315;149.8273093;0.085979053
97;1.454278211;149.8859503;0.095654965
99;1.572601943;149.841998;0.099458674
101;1.584572458;149.8612489;0.105981735
103;1.541574907;149.8953465;0.09917223
105;1.542712403;149.8716681;0.115058737
107;1.823722806;149.8860529;0.123975389
109;2.307982518;149.8177074;0.131463899
111;2.203929396;149.8498145;0.145552716
113;1.910682067;149.8729556;0.159640481
115;2.077692815;149.8618134;0.163893939
117;2.441278706;149.8418045;0.169384021
119;2.314455718;149.8269101;0.194688819
121;2.432744479;149.7900551;0.208217162
123;2.317682731;149.8140535;0.210179081
125;1.983886566;149.7560036;0.221606021
127;2.154401059;149.7446395;0.249143122
129;2.324271175;149.6954474;0.262833418
131;1.733428395;149.6499896;0.304245793
133;1.728783329;149.6751136;0.356086618
135;2.153165954;149.6589877;0.376139226
137;3.964032294;149.6390054;0.377094488
139;6.721796519;149.6511761;0.392275143
141;9.451773064;149.7128307;0.613248832
143;16.75383464;149.6702529;1.154280685
145;32.29765798;149.7268008;2.157568768
147;56.75831863;149.5611427;3.668297938
149;86.76277215;149.4496467;4.799105089
151;114.8374199;149.0292137;6.008538092
153;142.9535022;149.0276573;6.911719412
155;169.5470099;149.0375752;7.571033961
157;189.7323923;148.8726834;7.824097253
159;207.9184511;148.6097045;8.624823229
161;231.0107632;148.3840231;8.965676213
163;231.0345103;148.1877118;9.171172077
165;238.5150945;148.0344679;9.161424162
167;239.6080901;147.8838228;9.080820794
169;237.4896531;147.6610558;8.75576968
171;226.0584523;147.5333583;8.501813534
173;222.4173961;147.3519691;8.312514679
175;214.8714221;147.1482677;8.129997858
177;211.9199198;147.0141401;7.852292078
179;204.0700957;146.6490695;7.605766463
181;199.3730807;146.5215656;7.334098846
183;193.9622477;146.35261;7.034728063
185;188.2496223;146.2307657;6.725706459
187;182.5205954;146.061743;6.410437044
189;181.391242;145.8425789;6.030374563
191;173.5269237;145.8434161;5.673668624
193;170.7095653;145.695351;5.304572691
195;168.8537633;145.54548;5.009129305
197;162.2571245;145.440067;4.684980688
199;158.5482075;145.2674229;4.345081961
201;151.4408188;145.506347;4.184497316
203;149.3226955;145.1281525;4.043084181
205;149.2709105;145.0584718;3.766573641
207;143.156052;144.8859133;3.606931965
209;138.6258004;144.8198793;3.591786929
211;134.8339024;144.6466931;3.43926093
213;135.0193319;144.5670565;3.314551917
215;134.8352401;144.5571945;3.320919271
217;132.3706758;144.3841109;3.250197617
219;129.1772152;144.166669;3.16905706
221;128.8805481;144.1665309;3.186126615
223;127.8385986;144.0838915;3.165556263
225;128.7652808;143.7305053;3.16949152
227;129.7559487;143.382383;3.209855767
229;128.512839;143.8973405;3.157751782
231;130.13524;143.655201;3.07549261
233;128.6838402;143.5721191;3.170458931
235;130.0766967;143.3732017;3.144120872
237;128.5662319;143.3256474;3.151606446
239;128.0106534;143.2620105;3.144015739
241;127.9424367;143.0728164;3.144291583
243;126.0609925;143.0183228;3.10954881
245;125.0068569;142.773178;3.176839895
247;126.743811;142.9652665;3.173005824
249;124.3588442;142.8275612;3.233793687
251;121.9892422;142.6598387;3.214314802
253;119.850664;142.4732162;3.081356478
255;119.6947616;142.441098;2.938008864
257;118.9803363;142.3347452;2.757037789
259;116.337002;142.3041945;2.719054254
261;117.5532447;142.1901278;2.653775725
263;115.2957903;142.0079567;2.685012381
265;114.4685007;142.0345262;2.726502101
267;116.0648009;141.9984375;3.010638066
269;116.8142669;141.8637925;2.942552281
271;115.9500765;141.7223739;2.982300939
273;117.803415;141.6721464;2.926527286
275;119.0026746;141.6284352;3.040871132
277;119.6882216;141.5496943;3.067129343
279;120.7229574;141.4662152;3.364117117
281;122.3719541;141.2669385;3.367916869
283;120.5303691;141.0981657;3.557744616
285;117.9735193;141.0426938;3.643273672
287;122.4225439;141.1299416;3.652506548
289;122.3868335;140.9642018;3.603690351
291;124.3787937;140.8856817;3.731926738
293;122.3562653;140.7879194;3.795259897
295;120.679269;140.6712645;3.649970882
297;121.0057747;140.7302269;3.586470429
299;119.5202747;140.5316882;3.466237029
301;118.9177043;140.4294104;3.434538579
303;117.5983906;140.6575409;3.2833962
305;117.1605056;140.2051215;3.211668533
307;115.5950957;140.3315825;3.024444274
309;112.2695867;140.4621437;2.918585574
311;109.8064535;139.8694668;2.854763302
313;109.0566778;140.0154194;2.824381391
315;108.1815626;139.8330358;2.775581358
317;106.7575178;139.908642;2.765827148
319;103.1185224;139.5959457;2.662105623
321;100.0197877;139.8140591;2.584393533
323;97.98719894;139.7547636;2.432975798
325;94.06744539;139.6108289;2.382523458
327;91.93227261;139.5987556;2.321686463
329;89.78657474;139.4190905;2.3253205
331;86.98105686;139.360339;2.193254484
333;85.72137172;139.6521333;2.143061925
335;84.69021175;139.2299052;2.078124886
337;82.07135013;139.1571555;1.888769395
339;79.65833437;139.2121192;1.757556925
341;77.03385631;139.1386402;1.655361627
343;77.41319878;138.9678049;1.552065978
345;74.90212965;138.9446258;1.340295788
347;72.88543514;138.9617208;1.317520233
349;71.21637469;138.9900597;1.280107455
351;70.17505432;138.7205771;1.245474146
353;69.01256039;138.7657537;1.154207992
355;68.01745808;138.5378167;1.222049924
357;65.33080771;138.6732995;1.139210325
359;64.39360054;138.6603967;1.032719103
361;63.82273752;138.6330341;0.890944138
363;61.57995171;138.595442;0.828853998
365;61.17036134;138.6564884;0.643378853
367;59.25762346;138.3436263;0.597539845
369;60.08729158;138.4446511;0.520367324
371;60.14933086;138.3493773;0.503879274
373;59.19467084;138.3100985;0.45596689
375;56.88651511;138.2741464;0.422057408
377;57.09269817;138.1821069;0.347484836
379;55.70033677;138.2805606;0.326486366
381;54.64128118;138.1475751;0.29411015
383;54.00607746;138.0552229;0.278200233
385;52.94900526;138.1359077;0.255435528
387;52.7754204;138.1546617;0.252293175
389;52.11714713;137.9929863;0.227438776
391;51.05033961;137.8884782;0.206044838
393;50.38147083;137.8561202;0.192425786
395;49.35070887;137.840674;0.190366892
397;50.10897434;137.8032944;0.178751305
399;48.34830904;137.6960124;0.170070884
401;48.03059545;137.677202;0.16119014
403;46.87575957;137.6748428;0.161025078
405;46.28873859;137.6128746;0.143955285
407;46.26255892;137.6596358;0.130013887
409;45.83809402;137.526429;0.13141223
411;45.29253311;137.4792341;0.134675749
413;44.66767261;137.4212018;0.1312497
415;44.29313777;137.5140241;0.127004965
417;43.65833886;137.2721151;0.117755069
419;43.69806283;137.262466;0.114433987
421;43.77140106;137.4770301;0.110741342
423;42.0861394;136.4850581;0.107075423
425;41.95328821;137.2720591;0.107656413
427;41.48533367;137.2378866;0.135750063
429;41.55539766;137.18237;0.132651506
431;41.25285816;137.2588247;0.142643136
433;40.54671775;137.0275605;0.149960977
435;40.41053154;137.0110635;0.154012942
437;40.63435525;137.0968546;0.140163634
439;40.35485308;137.0047967;0.127824415
441;39.75803236;136.9159735;0.118088792
443;39.38867042;136.6109366;0.104533024
445;38.70643721;136.8841144;0.113232418
447;38.75241099;136.8237317;0.10275867
449;38.55904336;136.7150577;0.105501368
451;38.34746357;136.7706569;0.108225236
453;38.06511032;136.6685264;0.109976435
455;38.27212128;136.6523893;0.097156658
457;37.76589636;136.5790211;0.101386815
459;38.10579893;136.5916011;0.108831511
461;37.8621453;136.5577879;0.104370308
463;37.34584717;136.4921423;0.106041779
465;37.68857037;136.4315754;0.100886013
467;36.80328675;136.4820046;0.126329443
469;37.64160097;136.3865922;0.12749262
471;37.86781938;136.314109;0.117601181
473;37.90163743;136.3109661;0.108753811
475;36.77082762;136.4056506;0.121429804
477;37.29791716;136.2389992;0.092358119
479;37.16844002;136.2345478;0.101964913
481;37.36489671;136.2772452;0.108675345
483;37.71351572;136.2614582;0.105679767
485;37.28822652;136.2301889;0.101773675
487;37.25463426;136.1636774;0.100324291
489;36.66639805;136.0821072;0.070269115
491;35.88483083;136.0464327;0.074101798
493;36.67047886;136.0280006;0.095339992
495;36.78181196;135.9972098;0.095558352
497;36.2733491;135.9158885;0.088075643
499;36.23274838;135.8706292;0.10345937
501;36.73548452;135.8401242;0.105713381
503;36.27851752;135.7508411;0.100923461
505;35.85111115;135.8386777;0.094951534
507;35.69061343;135.7301607;0.100345972
509;36.57648697;135.8590265;0.098780062
511;37.09026923;135.6968085;0.085162444
513;36.02797426;135.5713613;0.072398484
515;36.52842634;135.478465;0.082315774
517;37.22428317;135.5949264;0.081594509
519;36.97824928;135.1954174;0.07514158
521;36.90792982;135.4268562;0.084657893
523;36.73190956;135.3354157;0.089586296
525;37.12607659;135.3117772;0.085535384
527;37.45138039;135.4629541;0.124723155
529;36.95092295;135.3559303;0.119902548
531;36.68306015;135.1933802;0.115858041
533;36.88967446;135.1898414;0.12630148
535;36.6740018;135.1294033;0.124839204
537;36.48243673;135.0089978;0.096596239
539;36.6449808;134.9960867;0.099442513
541;36.58511828;134.9895985;0.10646522
543;36.41907345;134.9568171;0.093279987
545;37.16687612;134.8562994;0.080392536
547;36.69101274;134.9856077;0.066201301
549;35.95390507;134.7419025;0.075963291
551;36.72663433;134.6952886;0.06656062
553;36.68004454;134.6635029;0.070994781
555;35.70606559;134.6148343;0.080620373
557;36.34955346;134.5230068;0.089300829
559;36.44427704;134.4993128;0.105990951
561;37.08952348;134.4701172;0.127111227
563;37.62253418;134.4030159;0.143754917
565;37.84851298;134.3514625;0.144546045
567;38.1491048;134.279376;0.188311378
569;38.19140087;134.2141365;0.178311795
571;38.36929265;134.147432;0.162747506
573;38.23238708;134.0565356;0.1563485
575;37.59749235;134.0459097;0.176081575
577;38.71720762;134.0882473;0.164004524
579;38.6224366;133.9351994;0.169561135
581;38.71783217;133.9304626;0.174098565
583;38.63869268;133.9102796;0.170786626
585;38.39359597;133.8570857;0.152444384
587;38.94955953;133.8433816;0.138589519
589;38.39256506;133.7738108;0.139834881
591;37.51325671;133.6083214;0.143861002
593;38.32556144;133.5571458;0.130145881
595;37.55495795;133.5112782;0.131388514
597;37.38115029;133.4727098;0.103877201
599;37.15268558;133.3755655;0.095183201
601;38.32953199;133.3947804;0.106720651
603;38.22389221;133.2958021;0.108634268
605;37.41447694;133.2101126;0.108307911
607;38.17525101;133.1872019;0.114422013
609;38.67684674;133.0969697;0.11029665
611;38.18355903;133.108692;0.097163021
613;38.44000002;133.0059075;0.092853316
615;38.71496678;132.9249922;0.096688464
617;37.77730398;132.8673747;0.124667691
619;37.79809621;132.7991677;0.132264155
621;37.87071819;132.6383232;0.134129637
623;37.73449399;132.7145017;0.145910957
625;37.72252274;132.6577968;0.14094896
627;38.36670993;132.5650299;0.11511627
629;38.82315991;132.4577202;0.106358774
631;38.06134193;132.3934118;0.106203724
633;38.40587533;132.3905368;0.12683994
635;39.11165055;132.2785637;0.129246101
637;38.84702361;132.2065973;0.142704646
639;38.31591155;132.0901087;0.142178458
641;39.72415669;132.0512636;0.141433231
643;39.15015415;132.0487572;0.142040519
645;39.775778;131.8991196;0.140455397
647;39.79774786;131.8616111;0.141110129
649;39.37751287;131.8170709;0.156480409
651;39.4566568;131.7349022;0.193620453
653;40.18200687;131.6572951;0.210858098
655;40.09009421;131.5413871;0.25906371
657;40.02928342;131.5164216;0.294194906
659;41.55357123;131.4572005;0.308488238
661;39.96646775;131.3902471;0.299582691
663;41.32996501;131.2428675;0.310434386
665;40.24301512;131.2067875;0.278714481
667;39.34255622;131.1446267;0.298176331
669;39.9486081;131.0473997;0.325382351
671;40.89519745;130.9769168;0.327734613
673;40.69605427;130.8917899;0.320342921
675;40.56433599;130.8331401;0.308763037
677;41.64223734;130.7576345;0.254784774
679;42.04682782;130.6202078;0.233511659
681;41.42704962;130.5854363;0.230091097
683;41.87130605;130.5292477;0.220796279
685;41.81647704;130.5123919;0.255202902
687;41.27085859;130.2614445;0.275999562
689;41.67732234;130.257159;0.270442427
691;40.75605764;130.2232077;0.254956193
693;41.20246775;130.1869158;0.241206471
695;42.03368195;130.0693308;0.220556412
697;42.68240926;129.9338212;0.211270457
699;42.7230168;129.8863876;0.200900323
701;42.66887111;129.7891236;0.201446272
703;42.53445756;129.7216732;0.22502911
705;41.86950532;129.6604795;0.247744148
707;41.81439026;129.5182796;0.277870007
709;42.68697241;129.4621825;0.288103012
711;42.34449853;129.3855158;0.303192676
713;41.729752;129.3608265;0.305067221
715;42.03188004;129.2515179;0.306517101
717;42.08908759;129.1569258;0.274548491
719;42.06166119;129.0350927;0.270967882
721;41.82517526;129.0099152;0.26450715
723;41.96742702;128.9301066;0.241891191
725;41.78708479;128.8942668;0.227554246
727;41.33149477;128.7464355;0.231728773
729;41.33642238;128.6651794;0.230430851
731;41.81094598;128.6621751;0.246643451
733;42.23905079;128.4973961;0.251906347
735;42.13483251;128.4570675;0.236794688
737;41.76426488;128.3529192;0.233601247
739;42.25778984;128.2957081;0.244935596
741;43.33257573;128.2203688;0.22271737
743;43.30277851;128.0781223;0.209226822
745;43.5559727;127.9969585;0.2160152
747;43.27000777;127.9410651;0.21300151
749;44.09438272;127.8816228;0.208731507
751;44.24209203;127.7421408;0.235916329
753;44.21648819;127.6382137;0.244397612
755;43.87532074;127.5438627;0.245773855
757;44.92340603;127.4986963;0.262588618
759;45.14568297;127.4034959;0.293845663
761;44.99547529;127.2693045;0.311414401
763;46.21630004;127.1390671;0.337722752
765;47.08441872;127.0312969;0.385550112
767;48.05754027;126.9613683;0.423592805
769;48.43257479;126.9371117;0.449691046
771;50.35288836;126.7955838;0.477196087
773;50.10195381;126.6405365;0.483260144
775;51.49380653;126.5983739;0.477449514
777;52.27708002;126.5956924;0.486950113
779;53.36069455;126.3741623;0.45817522
781;53.43495722;126.3100576;0.441570985
783;53.12993635;126.2407275;0.439015013
785;54.28120046;126.1800784;0.413629986
787;55.04885763;125.997301;0.394702358
789;55.12646917;125.8518847;0.402573377
791;55.11773912;125.7528792;0.396838177
793;56.11885046;125.7220795;0.384150165
795;55.76898705;125.6583721;0.411226548
797;55.41750689;125.5260886;0.414171398
799;55.64711768;125.3866247;0.394490936
801;56.13006699;125.3848096;0.376065325
803;55.82444894;125.2451245;0.387494342
805;55.85970353;125.1210149;0.375719645
807;56.21530711;124.9937536;0.369417936
809;56.59806999;124.8540426;0.370906617
811;55.54530065;124.796941;0.374305757
813;56.44832378;124.7073729;0.403864556
815;56.137069;124.5849495;0.39440649
817;55.40676868;124.4233874;0.394664488
819;55.48379903;124.4181999;0.386301321
821;56.08808509;124.3461149;0.407021584
823;55.41764672;124.2179235;0.392410131
825;55.31256132;124.012724;0.435678574
827;54.95103482;123.9478175;0.433729495
829;55.41758231;123.8470324;0.438915848
831;55.92523906;123.8309239;0.423464344
833;54.33201363;123.6796648;0.427250998
835;54.9488039;123.528322;0.419031662
837;53.53231338;123.4673218;0.461131869
839;54.51339021;123.3901777;0.513204958
841;55.86781706;123.2885835;0.573460813
843;54.6066846;123.1049134;0.595356508
845;53.93196624;123.1298516;0.587491569
847;53.0967099;123.1444042;0.600175767
849;53.41752375;122.9843255;0.575400317
851;52.16936207;122.8360794;0.588828615
853;51.76123004;122.6920537;0.599848439
855;51.3995537;122.6920562;0.603885819
857;51.30537563;122.6398755;0.592907952
859;52.27217833;122.4548207;0.599328375
861;50.83266749;122.3436606;0.570042384
863;51.46534448;122.2720987;0.592905498
865;51.05662905;122.2724858;0.607874038
867;50.76701819;122.1287465;0.640663595
869;50.63754876;122.0387919;0.667407437
871;51.27332127;121.904214;0.692376334
873;50.46749853;121.9420079;0.668563136
875;50.46672264;121.7967584;0.701328991
877;49.42231191;121.7138535;0.720041675
879;49.55833324;121.5859767;0.703583869
881;49.62441508;121.5340275;0.69166905
883;49.43322201;121.4597938;0.703532756
885;49.57006452;121.3183116;0.718771142
887;49.06799461;121.2927029;0.646145988
889;48.28312469;121.1575896;0.649507958
891;48.44598812;121.1320533;0.618913347
893;48.67758362;121.016525;0.606459761
895;48.51524388;120.9108665;0.585795993
897;48.63072738;120.8741234;0.668068072
899;47.68320521;120.8163575;0.680137591
901;47.99614594;120.7259984;0.706133491
903;48.9202837;120.6725939;0.732295295
905;47.88241364;120.5253986;0.685980773
907;46.99855383;120.426393;0.599339857
909;47.86808356;120.4392317;0.620904944
911;47.94107819;120.3438586;0.593270707
913;47.96780441;120.2277945;0.53641652
915;46.02997741;120.1400415;0.536726069
917;48.20007671;120.0786091;0.534367079
919;49.6552013;120.051072;0.486522627
921;50.44120888;119.945818;0.464151546
923;50.58922793;119.8340774;0.441323654
925;51.14937378;119.7689575;0.401788714
927;51.65553584;119.7563882;0.400070564
929;52.67869278;119.5982174;0.400832814
931;53.17803417;119.4682844;0.418608459
933;53.77004485;119.4418087;0.421048918
935;54.06737502;119.3779155;0.438353846
937;54.94937852;119.2745417;0.412507352
939;53.98530775;119.1836852;0.388794416
941;53.93438342;119.0681637;0.345611452
943;54.88286328;118.9602768;0.345412246
945;56.11306955;118.9647452;0.339007707
947;56.4642551;118.8653735;0.357091489
949;56.36496246;118.7831226;0.336296866
951;56.87249556;118.6942912;0.341437492
953;56.65489158;118.6524986;0.343037273
955;57.33745966;118.5833421;0.366170212
957;57.15237913;118.4272621;0.337697364
959;58.07571277;118.377424;0.356152254
961;58.09877884;118.2686313;0.343652608
963;58.43622582;118.2575173;0.341364656
965;58.43551354;118.1533242;0.328247087
967;59.18872187;117.9738099;0.344598421
969;59.1981007;117.9636459;0.373232107
971;60.17385723;117.9456475;0.395299611
973;60.1459871;117.802589;0.400604983
975;59.49202723;117.7422004;0.390063439
977;59.83055229;117.6217788;0.410660533
979;61.33431998;117.5854052;0.40520843
981;61.94889395;117.4716083;0.424983947
983;60.97924008;117.3208193;0.450486259
985;60.97711072;117.2731275;0.480132483
987;62.32550663;117.1743052;0.479048611
989;62.74172766;117.1910424;0.485893751
991;62.48821113;117.00821;0.479901589
993;63.05088524;116.8899448;0.454287691
995;63.77706036;116.8392777;0.443127781
997;64.56060954;116.7714418;0.44002935
999;63.5229177;116.6396844;0.423636728
1001;63.93157328;116.4584284;0.435230063
1003;64.39492193;116.4834595;0.438729369
1005;65.06446085;116.4190689;0.449617136
1007;65.13750152;116.3260526;0.438034779
1009;65.10414045;116.22186;0.454454745
1011;65.98418034;116.0817878;0.469052015
1013;65.45287239;116.084729;0.507933083
1015;67.67411065;115.9729057;0.546475198
1017;66.22168838;115.8894212;0.582125953
1019;66.82151031;115.7661032;0.579827605
1021;68.62865967;115.7077777;0.562022427
1023;67.65651619;115.6003678;0.554608047
1025;69.85566596;115.4850398;0.539861919
1027;67.66392361;115.3711155;0.536267555
1029;68.32070339;115.3183748;0.521905402
1031;69.33515889;115.3387955;0.567638708
1033;70.61772701;115.1413761;0.59549751
1035;70.48673643;115.0591908;0.605667399
1037;68.90131565;114.9636141;0.63449879
1039;69.80060844;114.9079536;0.672723172
1041;70.89380142;114.8144885;0.661341944
1043;71.26581714;114.7461546;0.688046366
1045;71.03393161;114.5787223;0.699606394
1047;70.07939169;114.4924902;0.711929189
1049;70.19871594;114.4535348;0.755046596
1051;69.60023359;114.2539313;0.785419477
1053;69.80505861;114.2403288;0.767636562
1055;71.65168334;114.124127;0.791208395
1057;71.96062256;114.0414998;0.792030907
1059;72.50230551;114.0357658;0.769315452
1061;72.57464509;113.9016318;0.754559451
1063;72.00944845;113.7635716;0.745912068
1065;72.68959388;113.662133;0.747703244
1067;72.74568595;113.6017235;0.781522461
1069;72.02896031;113.5315377;0.794816742
1071;74.02795198;113.4937715;0.827595147
1073;72.54596587;113.3114478;0.853809815
1075;72.56614984;113.2499876;0.880431112
1077;74.43011785;113.1546151;0.849238489
1079;73.84817682;113.0543935;0.843447768
1081;73.36756436;112.9648269;0.838720269
1083;73.42752851;112.8443007;0.832013588
1085;74.06731703;112.8361171;0.836577163
1087;75.15373748;112.7571565;0.888812714
1089;74.90183185;112.6188031;0.904870152
1091;73.98067179;112.4890095;0.920048982
1093;75.61621837;112.4293299;0.936028085
1095;75.59208084;112.3340293;0.901291971
1097;75.57123404;112.2507277;0.890213595
1099;75.63719324;112.1343986;0.906300586
1101;75.65822945;112.0731597;0.878191805
1103;76.66228839;112.0642239;0.896680139
1105;78.39681039;111.889227;0.93512777
1107;77.78399791;111.771853;0.971817353
1109;80.00955052;111.680274;0.941642586
1111;78.92695754;111.7045043;0.977258074
1113;78.93044853;111.5614399;0.985247397
1115;80.08113587;111.3990118;0.970273554
1117;80.57067018;111.2767551;0.958598192
1119;80.77894903;111.2446014;1.015672935
1121;82.02366436;111.1867354;1.068128667
1123;81.90217224;111.0476799;1.072657509
1125;82.56240735;110.8871597;1.117157048
1127;82.53386422;110.8332087;1.113980907
1129;82.94005607;110.7539714;1.145198452
1131;83.91775208;110.5714823;1.131588675
1133;84.15911732;110.5502491;1.184656974
1135;84.5612734;110.4613681;1.244716657
1137;85.36082068;110.3216771;1.323204456
1139;85.0839788;110.2289593;1.383842567
1141;85.01330496;110.1743724;1.431731465
1143;88.34471667;110.1152786;1.481015596
1145;87.617411;109.9623615;1.502300879
1147;88.21006345;109.8173619;1.504908394
1149;88.9096503;109.7222938;1.4870553
1151;86.96460327;109.6692112;1.501990647
1153;89.45922269;109.5151047;1.494358585
1155;90.43150021;109.4521188;1.516414105
1157;90.61316112;109.3677942;1.555641149
1159;92.39497978;109.2836081;1.525245516
1161;93.84225206;109.189331;1.552893118
1163;95.43216153;109.0033081;1.58908249
1165;98.28131444;108.9136316;1.60333904
1167;98.78495501;108.8012842;1.618464508
1169;100.5476142;108.6698876;1.773483788
1171;99.5718184;108.5624889;1.814021979
1173;100.6811476;108.4266575;1.844707616
1175;101.4593266;108.3677408;1.882314375
1177;103.1204806;108.2632341;1.943290541
1179;101.5274458;108.1107978;1.886128517
1181;104.2800596;107.9816573;1.871244663
1183;104.0489974;107.8914552;1.918551491
1185;103.4302909;107.7946342;1.927608472
1187;105.2233687;107.6420875;1.887148622
1189;104.7019644;107.5642992;1.923345267
1191;105.5615304;107.447091;1.956675732
1193;106.9496114;107.3833475;1.964098535
1195;107.8883723;107.2321997;1.962428173
1197;107.043175;107.0660783;1.967340493
1199;107.8733149;107.016988;1.953395259
1201;109.5316123;106.8687153;1.947333503
