Repository: johodges/materials

## A Non-Dimensional Scaling Approach to Modeling Material Pyrolysis

This repository contains the data, scripts, and technical documents required to generate the SPyro cone validation cases.

## Instructions
* Clone this repository with submodules
  ```
  git clone --recurse-submodules https://github.com/johodges/materials
  ```
* Pre-process data
  ```
  python materials/scripts/initialize.py
  ```
* Build latest FDS (example for impi_intel_linux target, but use relevant make target for platform)
  ```
  git clone git@github.com:firemodels/fds.git && cd fds
  cd Build/impi_intel_linux
  ./make_fds.sh
  ln -s fds_impi_intel_linux fds
  cd ../..
  ```
* Run cases
  ```

File: data/rise_materials/Testdata-2210.txt
Keywords
Material1;Material2;Material3;Material4;Product;Object;Scenario;Method;Reference;Comment;Owner;IsPublic;ImportDate
Synthetic rubber;Glue;Plywood;;IN16-6;Floor composite;;ISO 5660;TRANSFEU;;TRANSFEU;1;2011-08-16 13:52:15
Scalars
Flux (kW/m2);tig (s);qmax (kw/m2);qtotal (MJ/m2);q180 (kw/m2);q300 (kw/m2);Sample mass (g);Mass loss (g);DHc (MJ/kg);Peak smoke production (m2/m2s);Total smoke produced (m2/m2);Specific extinction area (avg) (m2/kg);MARHE (kW/m2);Area exposed (m2);Observations;Test date (YYYY-MM-DD);Test identifier;Product thickness (mm);Thickness1 (mm);Thickness2 (mm);Thickness3 (mm);Thickness4 (mm);Product density (kg/m3);Density1 (kg/m3);Density2 (kg/m3);Density3 (kg/m3);Density4 (kg/m3);Product area weight (kg/m2);Area weight1 (kg/m2);Area weight2 (kg/m2);Area weight3 (kg/m2);Area weight4 (kg/m2)
25;144;281.39;;;;150.01;49.17;18.07;;3268.23;;85.98;0.0088;Projection of particles. Intumescence after ignition. Glowing. End flame > 1200s.
;2011-07-14;c_LSFIRE_IN-16-6_25b;15.0;;;;;;;;;;;;;;
VectorData
Time (s);HRR (kW/m2);Mass (g);SPR (m2/(m2*s))
1;6.126529211;150.01;0.130144962
3;5.717640988;150.0161376;0.130449041
5;5.444899112;150.0420502;0.13442028
7;5.468264678;149.8411601;0.132908558
9;5.267301541;149.98218;0.140653293
11;4.882432558;150.0220544;0.142802365
13;4.124212187;150.0601166;0.152657809
15;3.435046315;149.7711308;0.152888459
17;2.812255963;150.0551825;0.168405032
19;2.073237476;150.2160946;0.179352153
21;1.498529858;150.3349287;0.184559503
23;1.010459212;149.9109074;0.179948949
25;1.083168239;150.0601735;0.183330229
27;1.370959679;149.9518321;0.185145219
29;1.454141558;149.9338823;0.184352057
31;0.937717117;150.0265548;0.182280415
33;0.804328427;149.9989356;0.186155021
35;1.09819003;150.0922918;0.190291809
37;1.032060462;149.9539466;0.203307438
39;0.553919692;149.9716757;0.207701709
41;0.439136315;150.1830841;0.216049351
43;0.476422128;149.8011914;0.216324485
45;0.309580185;149.5464524;0.22538785
47;0.668088231;149.7766553;0.221925226
49;0.313821468;150.034594;0.216858463
51;-0.14995346;150.2460579;0.212364088
53;0.193885291;149.9685731;0.214130117
55;0.540923042;150.1707477;0.212893258
57;0.563349394;150.0383262;0.203903395
59;0.238261421;150.0983345;0.200374675
61;0.239958363;150.0656557;0.205728254
63;0.486663908;149.9870835;0.200022434
65;0.584621356;150.0520187;0.196969842
67;1.053612542;150.0268325;0.19620743
69;0.727852243;149.9475616;0.200060567
71;0.41346181;150.0295344;0.18993513
73;0.415774934;149.9803649;0.196650251
75;0.55845455;149.8313482;0.201601579
77;0.50645052;149.9642399;0.205572602
79;0.426953338;150.0461578;0.212005649
81;0.331487358;150.0435589;0.216266693
83;0.492263035;149.993912;0.219237667
85;0.693840407;150.0089867;0.223485072
87;0.869882061;149.8600877;0.222716029
89;1.101484548;149.9331933;0.21477838
91;0.797541186;149.9377074;0.233631755
93;1.071892189;149.8851708;0.243773123
95;1.261981856;150.0120499;0.240387721
97;1.405091373;149.7381996;0.252776481
99;1.184669518;150.130869;0.274046375
101;1.026311932;149.7854208;0.272786487
103;0.880054238;149.8380255;0.273462832
105;0.833654421;149.8544825;0.282861178
107;1.295083972;149.831812;0.297167655
109;1.183984912;149.7456646;0.306743879
111;1.002363806;149.7959135;0.322158783
113;0.655955049;149.7670981;0.331333322
115;0.87587065;149.6195192;0.350964447
117;1.280023043;149.800993;0.353799814
119;1.623571278;149.7994799;0.368175903
121;1.532234188;149.6881734;0.3942689
123;1.015120207;149.717687;0.413184757
125;1.077284114;149.492413;0.458437929
127;0.406468699;149.6779788;0.512587312
129;1.599864095;149.6896185;0.577641182
131;1.475135018;149.8495484;0.637914744
133;1.203419046;149.6189177;0.695153866
135;1.319589692;149.6293131;0.680187859
137;2.385925569;149.5910296;0.835090875
139;4.030067478;149.6628232;0.823350904
141;3.830495303;149.5556488;0.777401553
143;3.930498983;149.5531122;1.060124926
145;9.973677135;149.5859291;1.885858944
147;29.8105311;149.3991263;2.999285847
149;65.90654084;149.3982696;4.86750015
151;117.1549323;149.0597127;7.157598356
153;166.6276497;148.9060793;8.816275382
155;195.1359682;148.8255715;9.973831179
157;220.1009216;148.0590816;10.73081642
159;250.3863557;148.3012406;11.30732636
161;262.9633945;148.045238;10.95845942
163;272.5465813;147.8844086;10.93734914
165;281.3866523;147.6234567;10.86410827
167;269.5679158;147.3859499;10.45826786
169;268.3882173;147.2231095;9.698528325
171;254.3312852;147.0567177;9.337983493
173;243.3800326;146.8019243;9.277564771
175;235.9169314;146.6155217;8.844358047
177;225.9252422;146.5315379;8.746747646
179;212.212229;146.2761557;8.560570725
181;208.8712502;146.1037221;8.717184447
183;196.4272518;146.0051965;8.266568233
185;189.5331179;145.724842;8.137513181
187;183.1685836;145.6062442;7.859007237
189;177.5798735;145.4981249;7.444367048
191;173.2279952;145.3533456;6.793467409
193;168.804531;145.4736525;6.520993034
195;164.3681441;145.5716205;6.438688566
197;159.3141191;144.9065751;6.288681116
199;157.98712;144.890982;6.186398337
201;154.2476969;144.3611296;6.190667468
203;150.9562232;144.6694675;5.989703797
205;152.1419703;144.4089634;5.688573756
207;146.069903;144.3020685;5.498333014
209;149.160227;144.235716;5.339409553
211;145.3096232;144.1480908;5.338424773
213;143.7243822;143.9800527;5.252250301
215;142.6796467;143.7401532;5.298182866
217;140.5519132;143.7258598;5.137292612
219;141.9056732;143.6618694;5.242934541
221;140.6975134;143.5299462;5.113093265
223;137.5637801;143.4603944;5.034384895
225;139.7124079;143.3703367;4.872271069
227;138.6894649;143.1870931;4.815252632
229;134.3966626;143.0273022;4.750658015
231;136.4316628;142.9130497;4.463488086
233;134.5110616;142.9711078;4.362145488
235;131.2985697;142.851875;4.195000085
237;131.1382641;142.6885294;4.188855096
239;129.4864947;142.5739964;3.978660607
241;127.26874;142.4147224;3.958431093
243;123.4670696;142.4274754;3.880092805
245;126.6810711;142.406057;3.764348802
247;124.2491767;142.1869162;3.690684806
249;122.0108302;142.0204544;3.651657114
251;123.7113014;141.9428143;3.59370944
253;124.5833033;141.9017034;3.443554977
255;121.1762617;141.8141653;3.504466553
257;119.9974814;141.774271;3.660537301
259;118.805632;141.6423483;3.782432572
261;117.5878427;141.6540151;3.893785303
263;119.4003554;141.52742;4.194974032
265;120.6242067;141.4304074;4.384006346
267;119.7925664;141.3145864;4.529455848
269;121.3668742;141.2049112;4.675692272
271;122.8030339;141.2333128;4.9357396
273;124.3880194;141.0836684;5.077522078
275;124.10744;140.951911;5.253275764
277;127.8866023;140.8914831;5.353615292
279;128.6731494;140.7919267;5.196008464
281;128.8579592;140.6422822;5.223558643
283;125.9315578;140.4214474;5.22317909
285;128.3758231;140.1180233;5.076595658
287;124.178798;140.6007172;5.103414962
289;123.9224943;140.3775797;5.463563904
291;127.9307479;140.2423785;5.531475315
293;129.0893258;140.0688392;5.707108779
295;132.5452002;139.8690514;5.931847348
297;133.8923449;140.005406;5.857005967
299;132.7705376;139.9243536;5.759566811
301;132.7625996;139.5549718;5.653416385
303;134.6199331;139.7818775;5.568829671
305;132.3505869;139.6960699;5.511197306
307;134.4755477;139.5060809;5.443990063
309;132.6297194;139.2733692;5.318052101
311;130.7452092;139.1507086;5.208031032
313;132.3817048;138.5330424;4.767620054
315;128.3233627;138.9148729;4.360636363
317;124.7491419;138.8758824;3.939725454
319;120.7935752;138.6707705;3.579461974
321;120.1216913;138.6856445;3.210040644
323;117.9074577;138.6236962;3.136708462
325;116.1639517;138.4799049;2.958547245
327;111.3487423;138.4826146;2.74291482
329;108.6619247;138.3710125;2.492970446
331;106.1307013;138.5855989;2.342522036
333;104.9379851;138.2130659;2.151731943
335;107.1040148;138.0729324;2.019958285
337;108.3997125;138.5873653;2.001243721
339;107.1629109;138.3202414;2.102319252
341;108.1739367;137.8392308;2.040795761
343;105.6794494;137.801078;1.995127896
345;103.4304023;137.74817;1.931499237
347;101.1245474;137.6613316;1.969272941
349;99.29659934;137.6621606;1.764868146
351;98.92176313;137.5072475;1.660901796
353;95.43501562;137.3933894;1.535233062
355;94.18467118;137.3785986;1.444395264
357;90.6749845;137.2653015;1.264208232
359;88.22250582;137.1728035;1.196164022
361;88.2902617;137.1129207;1.108880502
363;86.19643951;137.0981021;1.024989706
365;82.89161873;136.9733041;0.931541873
367;82.41279127;136.9403767;0.82586224
369;79.40944889;136.8701899;0.745976971
371;78.39532831;136.8378514;0.691236866
373;77.63848703;136.7368105;0.63107515
375;76.15115961;136.7200923;0.571344332
377;75.2921409;136.5726714;0.560493718
379;72.61538247;136.4593554;0.492623711
381;71.03159479;136.4275172;0.457894674
383;69.44473822;136.3267253;0.437527497
385;68.5005968;136.2566766;0.385313639
387;67.80945466;136.3182903;0.317072066
389;66.4791255;136.1658098;0.293395065
391;63.73107267;136.1363381;0.239346424
393;61.82906009;136.1365126;0.20077437
395;62.09350356;136.0661512;0.1879796
397;60.91876902;135.996932;0.197451818
399;60.53495251;135.8744099;0.189144533
401;59.53037705;135.7775354;0.193242142
403;58.09371226;135.7397975;0.351928898
405;56.67835881;135.7090625;0.366218821
407;55.06884107;135.710141;0.522939869
409;52.00778045;135.6174961;0.661738084
411;48.22829605;135.5383351;0.704486059
413;46.24024686;135.263913;0.659609488
415;46.07648163;135.4338027;0.811736574
417;45.79795105;135.3423554;0.810579081
419;41.29397272;135.3013107;0.805166298
421;39.14584654;135.0341123;0.912425243
423;37.65120925;135.1986385;0.966244522
425;37.29423782;135.2169325;0.938822241
427;36.57054133;135.0697771;0.94651781
429;35.2373277;135.0690667;0.963950396
431;35.13114434;135.0058192;0.993266017
433;34.29916577;134.9374484;1.014645646
435;33.66082081;134.8612261;1.086499426
437;33.74941909;134.7711062;1.034198309
439;33.5215391;134.7263268;1.072235932
441;32.52337792;134.7127243;1.011158669
443;32.49093582;134.7183922;1.016256405
445;31.7094629;134.6178132;0.978114646
447;31.64740989;134.5216024;1.026673547
449;31.14201348;134.3872112;0.995525762
451;30.96204837;134.3607891;1.025641474
453;30.80797096;134.3734706;0.980516626
455;30.64941827;134.3023906;0.970584663
457;30.49749283;134.2530305;1.019745171
459;29.91250033;134.0648581;1.002273385
461;30.16565869;134.1027701;1.04200772
463;30.09036121;134.0803126;1.148716681
465;30.13498556;134.1055814;1.161590208
467;29.62530644;133.9353325;1.146647653
469;28.9493629;133.9197486;1.221549846
471;28.24660528;133.7865097;1.294018093
473;27.66581106;133.80894;1.343245116
475;26.99672465;133.6494181;1.432692672
477;27.01031072;133.6162418;1.444468125
479;27.03256476;133.5324165;1.441229822
481;26.68140946;133.5104651;1.423947031
483;26.2144917;133.4869102;1.292241914
485;26.33379395;133.3796681;1.233265115
487;26.65696052;133.3122464;1.245642922
489;26.35614464;133.3658619;1.238975178
491;25.72290501;133.2163482;1.204231418
493;25.74118461;133.1579858;1.23402672
495;25.84313572;133.0174016;1.270152568
497;26.1644398;133.027391;1.273724871
499;25.0555961;132.9249785;1.23207463
501;24.71006174;132.9378618;1.170869802
503;24.9343053;132.8071756;1.192515987
505;24.95058071;132.7636507;1.304967
507;25.09034665;132.6539949;1.286197908
509;25.04508067;132.5909035;1.405096788
511;24.73297475;132.5234176;1.45181049
513;24.53595556;132.518588;1.469223201
515;24.56924095;132.3602271;1.348191225
517;24.22310184;132.2539618;1.332987306
519;23.57370554;132.2719422;1.346364173
521;23.90012655;132.2407206;1.485604946
523;24.06496124;132.139367;1.504687556
525;24.05732819;132.1454219;1.506490554
527;23.54737248;132.0583156;1.529458492
529;23.19568246;131.96944;1.481001384
531;23.22456265;131.8486785;1.33143191
533;23.48116373;131.8188479;1.327855301
535;23.17596629;131.7499885;1.302068416
537;23.23681699;131.7205721;1.317012763
539;22.75883148;131.6266009;1.327695703
541;23.08017422;131.5727258;1.382524318
543;23.16713152;131.4253131;1.340712198
545;22.53710005;131.3435893;1.384045736
547;22.72672274;131.3412948;1.443611553
549;22.29652373;131.3511091;1.411639823
551;22.57489789;131.1409021;1.438475444
553;22.53391274;131.0949529;1.424091833
555;22.68346716;131.0556206;1.464551234
557;22.36195869;130.9890644;1.433115297
559;22.02532213;130.8963374;1.51446367
561;22.20964313;130.7289357;1.521265711
563;22.55314393;130.5347535;1.579041871
565;22.02228445;130.6304217;1.574601322
567;21.65927618;130.6024431;1.528501274
569;21.24530597;130.5677829;1.478455048
571;22.02602769;130.4137071;1.393508757
573;22.27929898;130.3277624;1.39812771
575;21.60092325;130.2964848;1.344627216
577;21.78142769;130.3246384;1.400741642
579;21.37438365;130.6989758;1.351648885
581;21.16631317;130.0774208;1.4582432
583;21.43588971;129.7989811;1.42520518
585;21.66008503;129.9499602;1.520677859
587;21.56492415;129.881479;1.501462269
589;21.27098274;129.8601359;1.560737709
591;22.04866779;129.7355129;1.583891555
593;22.03632803;129.5861928;1.654469347
595;22.093111;129.6163642;1.573725979
597;21.31142392;129.5593291;1.586431117
599;21.03994752;129.5189461;1.602915534
601;21.30670571;129.4781304;1.548732258
603;21.32063443;129.4087283;1.594866308
605;21.01562492;129.2062984;1.572035925
607;20.90444529;129.1216164;1.542031912
609;20.76710195;129.1007245;1.544300328
611;20.71160222;128.9595967;1.626115545
613;21.04848436;128.8954186;1.634258082
615;21.00410797;128.8433322;1.720267993
617;21.04517591;128.646736;1.898144099
619;20.55977491;128.6432712;1.93236493
621;20.6346921;128.5684687;1.905036512
623;20.75686063;128.4890116;1.880441573
625;20.89079251;128.4846439;1.899034473
627;20.23261586;128.3183206;1.73744969
629;20.42621965;128.221575;1.809926711
631;20.10827696;128.1385792;1.846193918
633;20.81622031;128.1087851;1.799160168
635;20.46373638;127.9741731;1.84938125
637;20.25559245;127.8907538;1.867953567
639;20.38825832;127.8047999;1.777841563
641;19.76599053;127.5158082;1.740515035
643;20.2567405;127.7075758;1.775114503
645;20.24454387;127.6948028;1.753503906
647;20.24869515;127.4078197;1.846403222
649;19.96617797;127.4884656;1.875108151
651;20.3516852;127.3732796;1.893216863
653;20.05020374;127.3405274;1.929672734
655;20.15600954;127.2484081;1.90847807
657;20.6711144;127.1148741;1.879673566
659;19.88653911;127.0662711;1.813224597
661;20.04835551;127.02411;1.82950087
663;20.39780801;126.9246556;1.786297282
665;19.58362467;126.8333104;1.847402085
667;20.27925609;126.7294971;1.829476345
669;20.00252244;126.6531917;1.864710746
671;20.11262611;126.6078327;1.76681134
673;19.89873817;126.551756;1.872014919
675;19.81868101;126.4882051;1.80605536
677;19.78030168;126.2902912;1.858841456
679;19.92167084;126.0745631;1.861910164
681;19.5361907;126.0966808;1.930896593
683;19.72467428;126.0068842;1.784300431
685;20.00473361;126.0487779;1.764835876
687;19.76891751;125.8608169;1.631983558
689;19.68989274;125.7846316;1.603782122
691;19.02759089;125.80427;1.638621159
693;19.46171919;125.7036633;1.676782761
695;19.79980179;125.5683512;1.682811755
697;19.8091876;125.4791445;1.763934698
699;19.56537644;125.3747224;1.763715182
701;19.35563539;125.23612;1.679960647
703;19.49940547;125.2098559;1.658096504
705;19.56927449;125.1090187;1.693878352
707;19.49881324;125.042814;1.787784427
709;19.2798483;124.8406423;1.870400187
711;19.45723979;124.8949681;1.916279782
713;19.22583865;124.7838834;1.973811376
715;19.51328303;124.7196328;2.012783327
717;19.90156785;124.5148807;1.8828064
719;19.8239571;124.4612648;1.799786925
721;20.14024611;124.455505;1.813525683
723;19.50143544;124.3472219;1.915747903
725;19.048748;124.2349668;1.87431642
727;19.9384588;124.0934802;1.925346197
729;20.12275651;124.0544703;2.002061176
731;19.44998128;123.9692908;1.995896339
733;19.75764547;123.9529145;1.953647706
735;20.05735566;123.8210214;1.9100673
737;20.45699627;123.5953317;1.836799181
739;20.03621568;123.5735;1.803090281
741;19.6446877;123.4331837;1.888557417
743;19.46608861;123.3583165;1.847358835
745;20.00237356;123.331112;1.885481288
747;19.86691172;123.1981221;2.07699073
749;20.30958925;123.1389389;2.112095183
751;20.14208725;123.0538976;1.992103955
753;19.4595999;122.9809655;1.965719166
755;19.92370539;122.9428318;1.864644064
757;20.59512373;122.8347699;1.756797106
759;20.25071327;122.711217;1.723516927
761;19.83154429;122.5712688;1.759950007
763;19.89033055;122.5406364;1.801297288
765;20.58939389;122.4436793;1.959587562
767;20.42548712;122.3128827;2.029583977
769;20.33474724;122.1495274;2.033129411
771;20.28679765;122.1320643;1.98161285
773;20.27666784;122.0432723;1.988280603
775;20.2656453;122.0237262;1.912914313
777;20.31728635;121.9042741;1.916930708
779;20.67609249;121.7573414;1.920649358
781;20.30991569;121.7091156;2.001894331
783;20.38995566;121.6009798;1.955122991
785;20.31955506;121.5420368;1.991888883
787;21.06049609;121.4135075;1.893642164
789;20.52170633;121.3844962;1.873789389
791;20.74601699;121.2157779;1.811053998
793;20.76177667;121.1786759;1.756948966
795;20.85235155;121.3029022;1.737048408
797;20.62961108;121.3132421;1.762260873
799;20.81984447;121.2943043;1.809532434
801;20.73113181;121.210056;1.836834525
803;21.56094109;121.4321146;1.821465681
805;21.28610275;121.567224;1.890505753
807;21.28360675;121.5253668;1.890665261
809;21.15378453;121.6827416;1.848966876
811;20.80306233;121.6689641;1.86992712
813;20.93416434;121.5274318;1.961390223
815;21.26716037;121.501241;1.87004161
817;21.82449979;121.342991;1.902201792
819;21.54966622;121.3677625;1.904944314
821;21.31892632;121.246153;1.907055384
823;21.48330085;121.1328569;1.914880152
825;21.19874674;121.2215016;1.94530499
827;21.22907778;121.1176052;1.872781392
829;21.71405459;121.073242;1.949478904
831;21.29703289;121.0022077;1.875504314
833;21.32086017;121.0103912;1.897014925
835;21.38425406;120.6235031;1.907481032
837;21.67172465;120.5073412;1.916095921
839;21.2784725;120.443874;1.805854334
841;21.20020762;120.5055631;1.909564889
843;21.39331649;120.494311;1.813956394
845;21.75500256;120.2817079;1.727738072
847;21.69245816;120.13143;1.718604117
849;21.19355093;120.0680731;1.753788236
851;20.79809758;120.1244726;1.672544679
853;21.94185519;119.9559006;1.641328643
855;22.04337694;119.8939723;1.714724611
857;21.6164233;119.8562163;1.63827914
859;21.64974916;119.8433329;1.590272604
861;21.99700304;119.7347644;1.548677068
863;22.15132549;119.5685248;1.528463845
865;21.53201784;119.4522701;1.407419513
867;22.24700724;119.3664172;1.406795985
869;22.24043389;119.2561897;1.371448457
871;22.40580007;119.1653249;1.404279671
873;22.14065155;118.9964588;1.379315834
875;22.45793864;118.8857061;1.41106583
877;21.87821367;118.3240452;1.410176042
879;21.92123227;118.1894235;1.433682518
881;22.22649916;117.9796045;1.406303062
883;22.94474778;117.9586105;1.477460796
885;22.65871422;117.82751;1.503092756
887;22.44672838;117.7142135;1.548551154
889;22.28928146;117.6078942;1.520045476
891;22.7049221;117.5567657;1.478873599
893;23.03354623;117.3864618;1.460141269
895;22.65598677;117.396618;1.402660996
897;22.93839838;117.3054668;1.324556657
899;23.13999004;116.8974568;1.410315554
901;23.25753526;116.7827959;1.452098857
903;22.90791655;116.5539185;1.43648567
905;22.72551268;116.4373322;1.484530896
907;22.87350277;116.3275748;1.537205133
909;23.75078293;116.0823308;1.522592386
911;22.96849342;115.9622889;1.508691267
913;22.47756924;115.9460326;1.465687886
915;22.69209948;115.8138814;1.426872756
917;22.82804101;115.7678773;1.433752812
919;22.87349031;115.6311468;1.382709504
921;22.80872338;115.5408699;1.445354943
923;22.49877245;115.5324656;1.524360007
925;22.33392122;115.3769525;1.618640513
927;22.59691472;115.2812498;1.614941322
929;22.98521615;115.1399854;1.644776128
931;22.68848874;115.3647527;1.611885515
933;22.32142893;115.1060701;1.701409903
935;22.04715077;115.0607675;1.636781891
937;22.38826606;115.1887994;1.666083866
939;22.81579356;114.8340091;1.703939121
941;22.33858369;114.813636;1.739268818
943;22.57449692;114.6640222;1.608184155
945;22.45158928;114.6315374;1.700016638
947;23.0478516;114.6545672;1.761512394
949;22.42472688;114.4196806;1.79168237
951;22.22903871;114.3713542;1.802691729
953;22.49753995;114.3057763;1.86797132
955;22.86199861;114.2716222;1.92507255
957;22.79197726;114.1090876;1.916989583
959;22.25223594;114.0023711;1.965591327
961;21.94035311;113.9716658;2.001894431
963;22.63179463;113.8812231;2.037731828
965;22.08008255;113.5986014;1.989309491
967;22.14023824;113.5033582;2.016862572
969;21.92505909;113.4244549;1.969559129
971;21.68177034;113.364627;2.054314664
973;21.81838553;113.3766259;2.178860875
975;21.7743859;113.1151436;2.107280934
977;22.01798535;112.9669019;2.136425811
979;21.56406031;112.9711593;2.179899624
981;21.73550654;113.0391425;2.120249329
983;22.10232414;112.8550883;2.106778516
985;22.06295138;112.8260245;2.232266542
987;21.70604843;112.785394;2.308380344
989;21.43546785;112.6859314;2.334304768
991;21.71380514;112.6361328;2.385878873
993;21.87919165;112.5712632;2.400699493
995;21.51989753;112.4694784;2.422040718
997;20.76011231;112.3550383;2.510495149
999;21.00510445;112.2711308;2.557851886
1001;21.58207823;112.2022077;2.677781339
1003;21.54812336;112.0577157;2.749563506
1005;21.13098195;112.0316446;2.729693534
1007;21.17759729;111.9363742;2.723331123
1009;21.86452679;111.7779691;2.767733659
1011;21.32150263;111.7726887;2.687467158
1013;20.78123385;111.6399463;2.512145811
1015;20.8189604;111.5720739;2.621900069
1017;21.01334279;111.5123845;2.601981197
1019;21.4944846;111.4397846;2.639363753
1021;21.15688928;111.3010738;2.673796875
1023;20.7127014;111.2566561;3.003701272
1025;20.74460692;111.1442722;2.992919173
1027;21.58059298;111.1098075;3.107031386
1029;21.187255;110.9825496;3.195011628
1031;21.22406695;110.8254889;3.19782615
1033;20.73826601;110.7723689;3.126034416
1035;20.84069015;110.6996308;3.275722626
1037;20.5958921;110.5522736;3.206809851
1039;21.12239503;110.4586067;3.17493519
1041;20.70214019;110.430739;3.271555192
1043;20.36409008;110.2134084;3.204902448
1045;20.6320077;110.2363274;3.231035605
1047;20.579122;110.1711748;3.391921816
1049;20.86258684;109.9835644;3.563142679
1051;20.55955345;109.9116107;3.505471109
1053;20.30019546;109.8345589;3.482755298
1055;20.2485958;109.7573972;3.520693271
1057;20.67114435;109.6712225;3.615904455
1059;20.4320949;109.6094045;3.644496745
1061;20.34737447;109.4346775;3.775758195
1063;20.42149499;109.3471929;4.10131715
1065;19.98078346;109.2760132;4.070962965
1067;20.51680997;109.1827333;4.094629179
1069;20.49393209;109.06472;4.120681295
1071;20.4451864;108.9609451;4.26473536
1073;19.84815505;108.8573253;4.24026695
1075;20.05741838;108.7906416;4.487084275
1077;20.22088545;108.6522595;4.58706537
1079;20.40487233;108.4955854;4.889671427
1081;20.50739772;108.430533;5.043955553
1083;19.75618042;108.2682128;5.352181793
1085;19.79400574;108.2123773;5.50044862
1087;20.02165458;108.0559905;5.647396995
1089;20.23424444;107.8169851;5.4493972
1091;20.22825859;107.7474814;5.406500675
1093;20.34083394;107.7075107;5.28717363
1095;9.885363158;107.5777479;5.175578778
1097;20.23956053;107.4981084;5.378841853
1099;20.41898501;107.3972256;5.455800562
1101;20.18274274;107.2073314;5.763416606
1103;20.32221958;107.1007087;5.611482818
1105;20.35863546;107.0086453;5.881147603
1107;20.20860809;106.9614144;5.553191686
1109;20.56466253;106.7827232;5.4026414
1111;20.45216529;106.6308874;5.44478693
1113;20.32217157;106.4970116;5.626701826
1115;20.00483086;106.4583615;5.446356167
1117;20.23507601;106.2826503;5.428871009
1119;20.63860628;106.1809487;5.603224587
1121;20.57839831;105.9991996;5.873608352
1123;20.74377677;105.8828073;6.10259405
1125;20.38310023;105.7765716;6.311254372
1127;20.57333557;105.7189731;6.60972674
1129;20.04174176;105.5681603;6.953781325
1131;20.62331539;105.3855817;6.805075253
1133;20.62009211;105.2615421;6.798581537
1135;20.99984349;105.1403392;7.094717431
1137;20.01047704;104.9823109;7.119372472
1139;20.26836962;104.9095723;7.075996539
1141;20.91191778;104.7528544;7.242838353
1143;20.91527268;104.5535275;7.531622112
1145;21.37561554;104.432927;7.467004476
1147;20.26312949;104.2962972;7.735170622
1149;20.62950694;104.2448192;7.826805546
1151;20.79959586;104.0797961;7.808027134
1153;21.07696421;103.8983067;7.560307637
1155;21.05803501;103.6765252;7.56750051
1157;20.86272895;103.661784;7.531682349
1159;20.65508212;103.4922435;7.578256557
1161;20.66857825;103.4084634;7.73544329
1163;21.47796885;103.1976467;7.851095546
1165;21.19313336;103.047923;7.836689661
1167;21.18259136;102.899958;7.541815894
1169;21.02027584;102.7620568;7.850487935
1171;20.68198412;102.6726973;7.435492257
1173;21.60606223;102.4731161;7.535263866
1175;21.69859488;102.2456556;7.457633251
1177;21.65091056;102.1493457;8.017889587
1179;20.6049045;102.0405564;8.075798695
1181;21.37994783;101.8861664;8.405927146
1183;21.74332861;101.8247632;8.370223927
1185;21.71021792;101.6219307;8.608928399
1187;21.71377466;101.4149123;8.331216617
1189;20.78892264;101.3458345;8.439264585
1191;20.67358348;101.1725287;8.717436269
1193;21.27592819;100.9712336;8.748912913
1195;21.46055899;100.8802871;8.873680108
1197;21.44998203;100.7688324;9.289770966
1199;21.37938572;100.5587455;9.257575253
1201;21.7675805;100.4184666;9.265582916

File: data/rise_materials/Testdata-2211.txt
Keywords
Material1;Material2;Material3;Material4;Product;Object;Scenario;Method;Reference;Comment;Owner;IsPublic;ImportDate
Synthetic rubber;Glue;Plywood;;IN16-6;Floor composite;;ISO 5660;TRANSFEU;;TRANSFEU;1;2011-08-16 13:54:10
Scalars
Flux (kW/m2);tig (s);qmax (kw/m2);qtotal (MJ/m2);q180 (kw/m2);q300 (kw/m2);Sample mass (g);Mass loss (g);DHc (MJ/kg);Peak smoke production (m2/m2s);Total smoke produced (m2/m2);Specific extinction area (avg) (m2/kg);MARHE (kW/m2);Area exposed (m2);Observations;Test date (YYYY-MM-DD);Test identifier;Product thickness (mm);Thickness1 (mm);Thickness2 (mm);Thickness3 (mm);Thickness4 (mm);Product density (kg/m3);Density1 (kg/m3);Density2 (kg/m3);Density3 (kg/m3);Density4 (kg/m3);Product area weight (kg/m2);Area weight1 (kg/m2);Area weight2 (kg/m2);Area weight3 (kg/m2);Area weight4 (kg/m2)
25;115;214.32;;;;150.07;40.77;21.54;;1742.54;;81.97;0.0088;Projection of particles. Intumescence after ignition. Glowing. End flame > 1200s.
;2011-07-14;c_LSFIRE_IN-16-6_25c;15.0;;;;;;;;;;;;;;
VectorData
Time (s);HRR (kW/m2);Mass (g);SPR (m2/(m2*s))
1;5.677372465;150.07;0
3;6.812036209;150.0923938;0
5;7.364938763;150.1573786;0
7;7.885350301;150.0697943;0.001791031
9;7.960052115;150.1330929;0.001791031
11;6.791983884;150.1312681;0.001791031
13;5.519171485;150.1264419;0.001791031
15;4.60288671;150.2114195;0.001791031
17;3.503150598;149.9622969;0
19;2.536136088;150.0755293;0
21;1.745889053;150.0957667;0
23;1.422706067;150.1044122;0
25;1.321665339;150.1209447;0
27;0.799888111;150.0765246;0
29;0.450953422;150.098456;0
31;0.447147559;150.1272636;0
33;0.819635601;150.2046465;0
35;0.701615411;150.149215;0
37;0.567058567;150.1424337;0
39;0.381260506;150.1750016;0
41;0.249174667;150.1307746;0
43;0.484279968;150.1984258;0
45;0.12221983;150.131853;0
47;0.166122417;150.1539979;0
49;0.340866815;150.1404786;0
51;0.769617284;150.2141015;0
53;0.911732951;150.1902976;0.002316325
55;0.976325588;150.0997557;0.002316325
57;0.882231813;150.1480617;0.002316325
59;1.282629122;150.0911929;0.002316325
61;1.306528513;150.3018589;0.002316325
63;1.441747042;150.161103;0
65;1.387494145;150.1235037;0
67;1.083136575;150.0914691;0
69;0.988606624;150.0283047;0
71;1.375767012;150.2418973;0.001529618
73;1.501551624;150.0111951;0.008139094
75;1.248220662;150.139068;0.008139094
77;0.784581718;150.1903876;0.008139094
79;0.556371094;150.1131909;0.008139094
81;0.778073158;150.0735377;0.006609476
83;0.943542533;150.1429583;0.009278614
85;0.869729379;150.0156936;0.010806327
87;0.698242473;149.9831971;0.010806327
89;0.427623632;150.0246313;0.014391744
91;0.512262237;149.8889623;0.020321215
93;1.080668226;150.0618082;0.018968737
95;1.198003276;150.1338825;0.035324489
97;1.220012382;150.0393589;0.049486686
99;1.002467989;150.0454687;0.061854538
101;1.167280438;150.0458757;0.084082976
103;1.359397186;150.0434981;0.114154552
105;1.738112206;149.9292909;0.149146424
107;0.899876246;149.9122129;0.187969691
109;0.769572008;149.9470909;0.243616887
111;1.010824754;149.8816992;0.257156127
113;1.450563535;150.0877286;0.268452684
115;2.089158956;149.864187;0.792698621
117;3.818894617;149.8207661;1.287983005
119;9.87626288;150.0303818;2.07487303
121;28.49117424;150.0123761;3.152626311
123;54.91290817;150.1938553;4.240386828
125;80.6135259;149.629563;5.147478862
127;105.1952399;149.5186732;6.40707856
129;130.4193908;149.4089995;7.657816651
131;153.7115347;149.4268792;8.515668522
133;173.304614;149.1278272;9.061866953
135;190.2422843;148.7939759;9.477312349
137;200.8165685;148.6835087;9.499309728
139;211.174944;148.5709876;9.082493805
141;213.8847528;148.4100653;8.552369096
143;214.3216353;148.1717884;8.180564634
145;212.0963122;148.0041402;7.719391265
147;208.7627915;147.8685777;7.229817035
149;206.2831087;147.4500103;6.854098298
151;202.685584;147.4699906;6.705423271
153;199.3135135;147.1796749;6.658873156
155;189.8876286;147.1874243;6.583488031
157;186.8269206;147.0210671;6.325276867
159;187.6719818;146.7946787;6.153068965
161;184.4934714;146.5991074;5.841715655
163;180.6421351;146.4673364;5.67461023
165;174.2545618;146.3299807;5.407987232
167;172.4988372;145.7802939;5.247942899
169;170.8121698;146.0799931;5.031596995
171;168.5680835;145.9473256;5.076054162
173;164.9266559;145.6760863;4.809006775
175;163.290961;145.5821709;4.552788403
177;157.9629504;145.5064004;4.628985889
179;157.2334597;145.4697885;4.529197922
181;153.1311877;145.3659285;4.475050282
183;155.1800672;145.1109532;4.65857444
185;152.5269914;145.059357;4.771169663
187;151.2270516;144.8430592;4.659394211
189;147.7265513;144.7860163;4.803888914
191;146.7428956;144.6904537;4.75100498
193;143.3313391;144.5738571;4.640387472
195;141.8755349;144.4136656;4.593556764
197;142.8002063;144.2397496;4.662518679
199;141.8241331;144.3120534;4.510309572
201;140.8051022;144.1042352;4.379174542
203;137.7434548;144.0134084;4.219558622
205;137.1014831;144.0233331;4.166093484
207;136.4725647;143.8534459;4.13729348
209;134.1259395;143.831301;4.232968382
211;133.4248152;143.7155923;4.231399765
213;131.7153579;143.4721376;4.417087623
215;131.0239692;143.4458817;4.408233379
217;127.839156;143.4136263;4.252802537
219;126.6943117;143.2203777;4.142452848
221;124.6644035;143.1162415;4.040177324
223;124.6739497;143.1057363;3.915461867
225;122.8761431;143.042694;3.741936964
227;125.6797523;142.8682723;3.720781828
229;119.1721313;142.7655933;3.505803273
231;118.7369212;142.6537632;3.524277288
233;117.2524166;142.5863337;3.319436201
235;115.1022063;142.4842907;3.355158142
237;112.6440317;142.48781;3.162256811
239;112.0911401;142.4345076;3.197941878
241;111.9201831;141.9743962;2.995015781
243;110.5561541;142.6692707;2.986665248
245;109.9229879;142.1288926;2.854511377
247;110.0092609;141.9890207;2.79329748
249;109.940499;141.9845616;2.819818393
251;109.0141707;141.8117624;2.915934037
253;109.4839282;141.7401777;2.822238466
255;109.29328;141.7361688;2.889423088
257;109.7328508;141.6261717;2.99809067
259;111.0614178;141.4768258;2.913872676
261;106.7682052;141.4889711;2.909876607
263;108.2654651;141.3128078;2.932476591
265;109.5109731;141.2606111;2.873407922
267;108.7684105;141.2467602;2.815390357
269;108.9355287;141.1381843;2.775679725
271;106.233946;141.1408381;2.867837673
273;102.9932808;140.9029486;2.826118895
275;104.1867298;140.8753022;2.791774531
277;102.8813145;140.8456739;2.819528365
279;102.3097497;140.7752862;2.913920757
281;101.0805896;140.5458376;2.710221836
283;97.08135904;140.6540458;2.711680183
285;95.7325327;140.6263716;2.71154386
287;94.88541258;140.5243286;2.607286764
289;94.61151966;140.3596664;2.510038376
291;89.87430539;140.4062039;2.420178098
293;91.18708466;140.3167954;2.310976968
295;87.92915599;140.1723613;2.173116895
297;86.40769814;140.1722509;2.017858632
299;86.10736874;140.1467331;1.884244938
301;83.50865858;139.9801167;1.821740593
303;81.61372435;139.9075532;1.78276319
305;79.69271021;139.9050288;1.720926998
307;77.81304093;139.8876391;1.651730139
309;77.81784699;139.8618364;1.570886672
311;77.00486283;139.7243869;1.521179658
313;74.31929143;139.6263148;1.463636473
315;72.17906909;139.586559;1.395534271
317;71.85476689;139.5375972;1.363883488
319;70.63907096;139.4940537;1.272861773
321;69.75906101;139.4474802;1.193869865
323;66.28183627;139.405587;1.106506022
325;66.11008959;139.3723558;0.995765778
327;65.32345337;139.2940335;0.983172262
329;64.0501401;139.2861354;0.95429923
331;64.11953707;139.2022182;0.942640971
333;60.90978969;139.2571153;0.855069372
335;60.90580271;139.0765371;0.805604305
337;58.87784451;139.0805013;0.712002158
339;57.49539154;139.0270326;0.59780459
341;56.91187786;138.9346382;0.523311379
343;55.93376448;138.9065687;0.496754659
345;54.35139866;138.9239943;0.468458125
347;53.85493577;138.8408789;0.415877333
349;52.41222543;138.806827;0.39835083
351;52.34524563;138.7443827;0.321354013
353;52.02994158;138.6802707;0.29304147
355;50.43225212;138.6948593;0.232926839
357;49.03495796;138.6737476;0.214321101
359;47.11905903;138.6417329;0.167932833
361;46.80359852;138.5314699;0.147872545
363;45.39276216;138.4387716;0.11386866
365;45.76140555;138.4004536;0.087379981
367;44.77069614;138.4235558;0.056997487
369;43.46517666;138.3665212;0.043055973
371;42.19160341;138.348781;0.026366096
373;42.06086857;138.3053849;0.024028046
375;41.72790278;138.1103582;0.027739505
377;40.01732532;138.1666824;0.021543407
379;38.10656538;138.1556428;0.021543407
381;38.72234859;138.146003;0.016783209
383;38.17969948;138.1385298;0.008190245
385;38.61621068;138.0546695;0.004696171
387;36.95911247;138.0162872;0.004696171
389;35.72322629;137.9543958;0.004696171
391;35.53846068;137.9234781;0.004696171
393;34.53919443;137.9043745;0.069971663
395;32.64386247;137.8497627;0.10251622
397;30.44037639;137.8206595;0.146122166
399;28.71611978;137.7141657;0.169308218
401;27.30441841;137.7468888;0.203941486
403;25.82140758;137.7371761;0.181463611
405;25.76270987;137.6459894;0.193621965
407;26.18389975;137.6152744;0.193138145
409;25.57497576;137.5906964;0.198929244
411;25.14898205;137.5517512;0.195651554
413;24.54023048;137.4930494;0.182749466
415;24.69820213;137.4856953;0.167057136
417;24.44894335;137.4252688;0.160862108
419;24.30073816;137.3730085;0.153410059
421;23.78686103;137.3914119;0.154114725
423;23.77753127;137.3381095;0.14587776
425;23.76733107;137.2331361;0.146822821
427;23.56870072;137.2868532;0.144828182
429;23.81750098;137.190763;0.145861872
431;23.59579407;137.1917583;0.144271854
433;22.97469407;137.1920534;0.159080582
435;23.05720723;137.0899463;0.165788921
437;22.85895319;137.0507438;0.171377869
439;23.10543883;136.9659519;0.177118021
441;23.06107104;136.9891008;0.173496737
443;22.33799798;136.9381664;0.16954094
445;22.32858186;136.9415855;0.167695415
447;22.29954905;136.9314483;0.160960505
449;22.78943921;136.7388818;0.15167549
451;22.76940317;136.8053904;0.143466669
453;21.76337478;136.788609;0.126715291
455;21.86720684;136.8745343;0.11121207
457;21.84202352;136.7103883;0.11337856
459;21.90943847;136.6585048;0.141311545
461;21.89774205;136.7738182;0.14507896
463;21.61850136;136.7026924;0.15770139
465;21.69893604;136.6449028;0.164297884
467;21.48489498;136.4915378;0.16727347
469;21.65254735;136.5076925;0.156958516
471;21.70507418;136.3757912;0.162322915
473;21.09808429;136.3412418;0.156256712
475;20.61134028;136.4587583;0.150356798
477;20.66299243;136.3965815;0.141455558
479;20.52509811;136.3939739;0.130243019
481;20.47564628;136.3860305;0.135406765
483;21.20378605;136.2727441;0.142842092
485;20.42139525;136.2781164;0.129782104
487;20.43423492;136.2010846;0.119042466
489;20.42403551;136.0142035;0.123279437
491;20.42865533;136.514908;0.124781266
493;20.28696444;136.0195947;0.129968965
495;20.05780709;135.9539166;0.139414751
497;19.72022421;135.9357251;0.159384886
499;19.87084635;135.9345917;0.174034689
501;19.99329587;135.886173;0.169024626
503;20.11165382;135.8312116;0.160010099
505;19.62922785;135.773016;0.153421367
507;19.44086072;135.8695939;0.143460147
509;19.30995897;135.8305018;0.123221524
511;19.79828341;135.7489447;0.114831189
513;19.5070381;135.685035;0.107870822
515;19.26159102;135.6701615;0.121168635
517;18.77426691;135.5585526;0.113883035
519;18.3200031;135.7642421;0.120582916
521;18.8602456;135.6690189;0.140931504
523;18.91963423;135.5243266;0.140012281
525;18.43784067;135.43677;0.136937776
527;18.60024302;135.4631538;0.141886004
529;18.43993454;135.4250293;0.130566015
531;18.79606373;135.4725724;0.105838964
533;18.56077225;135.3597475;0.127680862
535;18.11033763;135.2582116;0.134631604
537;18.47838229;135.2185297;0.143947058
539;18.22462087;135.2152025;0.158449535
541;18.12911862;135.2120324;0.17342616
543;18.01256636;135.1742949;0.14224409
545;17.55415749;135.0562446;0.158809226
547;17.77262183;135.0825826;0.150556956
549;17.78454258;135.0349292;0.153591308
551;17.69774499;134.9422493;0.165631891
553;17.64887651;134.9084283;0.180256077
555;17.55991663;134.8659079;0.168511244
557;17.58741357;134.8226319;0.173834471
559;17.32567435;134.7563353;0.167409223
561;17.39321726;134.7724165;0.156399353
563;17.10003032;134.6992827;0.176008706
565;17.24401254;134.6693233;0.181756713
567;17.4962687;134.6129709;0.195464883
569;17.24714416;134.5459557;0.22457172
571;16.83993648;134.5211108;0.234956253
573;16.89526356;134.5155446;0.233755926
575;17.14426907;134.4435169;0.233509948
577;16.67266184;134.3632405;0.243288122
579;16.60966714;134.3300925;0.219325291
581;16.33481773;134.3332534;0.214561005
583;16.39377055;134.3444778;0.218436401
585;16.38214327;134.2779415;0.215182464
587;16.49085078;134.2215706;0.205406037
589;16.40529983;134.1857318;0.214941188
591;16.24087908;134.0597469;0.205721623
593;16.22976214;134.0697363;0.201089165
595;16.28124205;134.0238619;0.213644237
597;15.92558481;133.9815904;0.204335652
599;15.91487898;133.9908796;0.20566402
601;15.91537522;133.897186;0.213204562
603;15.92955164;133.8510627;0.235698488
605;15.82772467;133.7855125;0.22474028
607;15.55620627;133.7648331;0.244705035
609;15.39673689;133.7516643;0.240525847
611;15.50253825;133.6790094;0.254986313
613;15.7536639;133.6073498;0.270912689
615;15.52545408;133.4265056;0.269099322
617;15.4026157;133.6593345;0.24424978
619;15.50111291;133.5291569;0.265254413
621;15.59116078;133.4619481;0.262192171
623;15.08333072;134.3495734;0.229203176
625;14.94523401;133.4812083;0.243423618
627;14.89282072;133.3057825;0.256797378
629;15.43545078;133.2361412;0.251729386
631;15.00647339;133.0856707;0.263380603
633;15.03154025;133.19199;0.253844502
635;14.79650293;133.0533707;0.255748164
637;14.60821574;133.0486247;0.273135735
639;15.00789938;132.9340304;0.321424888
641;14.55338211;132.954369;0.31459984
643;14.17354349;132.9219396;0.333123055
645;14.80035915;132.8953531;0.347120955
647;14.724678;132.8379864;0.345367132
649;14.55623018;132.7913195;0.338199502
651;14.4992026;132.685535;0.320612302
653;14.54542201;132.6157829;0.320136318
655;14.27096853;132.6345456;0.342364673
657;14.31374887;132.5257019;0.380166369
659;14.54079401;132.3605791;0.358220928
661;14.0024064;132.4099095;0.384660972
663;13.84176668;132.334739;0.416485373
665;13.96815877;132.3595099;0.384319751
667;14.09009799;132.3971365;0.349235019
669;13.53783772;132.1652475;0.384646764
671;13.57009414;132.1041399;0.367037431
673;13.64810927;131.8724998;0.385628558
675;13.90765265;131.9031876;0.436886954
677;13.64674993;131.9644518;0.465618952
679;13.32523924;131.8083047;0.419056726
681;13.34473257;131.9030952;0.470847144
683;13.3492348;131.8671733;0.471718984
685;13.7714366;131.7582926;0.436567707
687;13.50919623;131.6378554;0.403554848
689;13.22032042;131.5881657;0.405650092
691;13.27800619;131.5745359;0.407316151
693;13.44169774;131.4688434;0.379221082
695;13.4104356;131.4112467;0.390190848
697;13.18330039;131.3399192;0.406082912
699;12.86673861;131.3577324;0.412329442
701;13.18335818;131.2414611;0.396112995
703;13.17988273;131.1734604;0.450596818
705;13.41884717;131.0631511;0.465744721
707;13.20371831;130.9810412;0.476091424
709;12.7802179;131.0148617;0.505352301
711;12.69874654;130.9925418;0.544870881
713;13.02563222;130.8753579;0.528669715
715;12.81245023;130.7827884;0.564551029
717;12.80896619;130.8074767;0.566770732
719;12.92719654;130.8275207;0.567273232
721;12.97273067;130.6663791;0.598572756
723;12.75877265;130.5045276;0.599315012
725;12.91960051;130.3721562;0.548643349
727;12.32106806;130.4120685;0.557454761
729;12.68595029;130.3909004;0.542105654
731;13.08673938;130.2302845;0.518374203
733;12.65952067;130.2369749;0.48266277
735;12.77393534;130.1188044;0.519143861
737;12.56141264;130.0380866;0.556857956
739;12.6733404;129.9272702;0.615207316
741;12.63994763;129.834323;0.601916372
743;12.81769748;129.7869924;0.659542652
745;12.22987927;129.7459097;0.640357564
747;12.81131592;129.7428591;0.60701794
749;12.68971195;129.6196943;0.606658635
751;12.98931485;129.5511037;0.620772335
753;13.01566954;129.4287498;0.61183392
755;12.79954634;129.334393;0.631471612
757;12.55040267;129.3128656;0.64938734
759;12.70279384;129.2410499;0.627094915
761;12.78182316;129.1242439;0.633711677
763;12.63078278;129.0742313;0.634174953
765;12.36051647;129.0338303;0.630458085
767;12.18099997;128.983735;0.645958983
769;11.99556497;128.9339991;0.66230087
771;12.58069688;128.8035361;0.651195343
773;12.50072537;128.7184403;0.671140762
775;12.3837953;128.6945358;0.689253319
777;12.78096848;128.5957548;0.661764254
779;12.66665386;128.5083825;0.65906742
781;12.30781733;128.4453033;0.666434499
783;12.81024243;128.3092273;0.654068498
785;12.27662921;128.2875623;0.652070173
787;11.75145969;128.1794464;0.660396284
789;12.68162719;128.1813724;0.668340047
791;12.3175992;128.1185318;0.675362425
793;12.31748584;128.0860655;0.662854809
795;11.87102343;127.933531;0.683453582
797;12.07548936;127.8390438;0.719986259
799;12.2291155;127.7827473;0.722085964
801;12.35837162;127.672355;0.74525668
803;12.35360613;127.5351364;0.775406689
805;11.91307676;127.5782189;0.773744313
807;12.27836843;127.4199708;0.763295118
809;12.36207663;127.3887127;0.772139521
811;12.4803147;127.2679804;0.762733172
813;12.34055456;127.2413934;0.730317499
815;12.02087268;127.1378212;0.71906781
817;12.15666676;127.0404965;0.712101877
819;11.98285513;126.9622569;0.697044546
821;12.19915523;127.0076344;0.665585726
823;11.88247676;126.8684072;0.694468252
825;11.4918688;126.7570196;0.704999444
827;11.85663754;126.6520558;0.718027715
829;12.38915397;126.5856674;0.761391515
831;12.33353247;126.5110122;0.776983912
833;12.44114108;126.41859;0.817698386
835;11.85799335;126.322353;0.834242832
837;11.79161826;126.354496;0.837319248
839;12.19355319;126.2715488;0.86153369
841;12.16920535;126.1803335;0.891100077
843;12.2017782;126.0106218;0.828621586
845;11.83645884;125.9732713;0.780253403
847;12.07297507;125.8750534;0.822259148
849;12.27351707;125.7861977;0.782367697
851;12.05529674;125.7070284;0.734934268
853;11.61346469;125.6393875;0.766128624
855;10.98241636;125.565165;0.829553299
857;11.43224722;125.449502;0.816501731
859;11.58529393;125.348326;0.847863625
861;11.51956737;125.2330403;0.948323605
863;11.28557642;125.2136148;0.966021065
865;11.54782371;125.1601287;0.950270942
867;11.89843163;125.0651261;0.982135419
869;11.82141522;124.8971838;0.96898199
871;11.60001342;124.8638247;0.917244305
873;11.57945984;124.76096;0.919525206
875;11.68205151;124.6817436;0.964443098
877;12.30196979;124.63385;0.978799681
879;12.03511794;124.5275122;0.951466457
881;11.84805362;124.40196;0.967637501
883;11.77124543;124.3552474;1.011037195
885;11.79340127;124.306479;1.005455421
887;11.49707331;124.1775913;0.959096616
889;11.98211657;124.0476909;0.985659704
891;11.62010263;123.9695344;0.97410216
893;11.62128837;123.963231;0.905363928
895;11.59738898;123.8474932;0.882886408
897;11.73661596;123.7867089;0.952493889
899;11.78964532;123.6307655;0.980871309
901;11.61184457;123.6487255;1.043202626
903;11.7918596;123.4023505;1.103588467
905;11.79416767;123.3803719;1.135074647
907;11.75276309;123.2892217;1.103768521
909;12.24738218;123.2114148;1.132112669
911;11.31379851;123.1004798;1.07159999
913;11.41092985;123.0544936;1.074816404
915;11.47708991;122.9568013;1.129375226
917;11.51522327;122.8293514;1.139049895
919;11.88993189;122.6994786;1.156188689
921;11.86686167;122.6345469;1.206873942
923;11.59247394;122.614908;1.217112691
925;11.43121376;122.4404595;1.201832455
927;11.6495415;122.4670728;1.180447115
929;11.9279168;122.2611348;1.123558719
931;11.98184231;122.1632942;1.127161967
933;11.75276377;122.1481616;1.093625633
935;11.42879835;122.0346452;1.054340702
937;11.59578803;121.9238211;1.11005724
939;12.15557739;121.7642457;1.163308347
941;11.79973068;121.743981;1.196303381
943;11.80347804;121.6669132;1.201973036
945;11.56841507;121.5521701;1.230802373
947;12.08855193;121.459693;1.227864907
949;11.60259815;121.329036;1.170710314
951;11.87528833;121.2910675;1.199621381
953;12.06285659;121.1990878;1.226706419
955;11.6861487;121.2017698;1.190868358
957;11.6941414;121.073611;1.187067966
959;12.07251199;120.9918881;1.170902743
961;11.94524804;120.8170726;1.121364521
963;12.03259903;120.7545087;1.131515959
965;11.64299583;120.7033802;1.152035856
967;11.53347495;120.6507693;1.100018765
969;12.21683439;120.5185641;1.113371405
971;12.14358271;120.3840922;1.091798663
973;11.77005411;120.3411672;1.069393856
975;11.51483585;120.2742459;1.136592173
977;11.51551707;120.2202696;1.17969283
979;11.99745219;120.1224013;1.213051536
981;12.14364185;119.9691851;1.201881261
983;12.03422743;119.8854444;1.180291032
985;11.57104466;119.7757332;1.120583049
987;11.71465393;119.7349924;1.147120479
989;11.89691885;119.7231495;1.136303116
991;11.81755225;119.4308545;1.196641643
993;11.95209769;119.4479223;1.243360419
995;12.06452756;119.3618871;1.265787643
997;11.81856559;119.2417358;1.255348697
999;11.81186445;119.1687041;1.258744397
1001;12.02947751;119.1500051;1.255255596
1003;12.24310457;119.0546977;1.248463566
1005;12.44012096;118.8428429;1.24919633
1007;12.12524201;118.7514889;1.238725025
1009;12.44408806;118.7845543;1.315140455
1011;12.09730473;118.7320465;1.309870679
1013;12.44000744;118.6357715;1.418147093
1015;12.56073752;118.4541727;1.463900755
1017;12.42038782;118.4000963;1.499595464
1019;12.28316181;118.3355039;1.497126464
1021;12.4650169;118.2879244;1.642529362
1023;12.57180499;118.1565317;1.699345431
1025;12.92560529;118.1514896;1.718686851
1027;13.08730694;117.9433398;1.758778205
1029;12.76737829;117.824792;1.830407421
1031;12.39429602;117.8060478;1.784944801
1033;12.3841504;117.7550399;1.773583411
1035;12.71763895;117.658022;1.789601619
1037;13.23216501;117.511413;1.785404203
1039;13.07225666;117.4149377;1.935222363
1041;12.87611002;117.3779087;2.021905151
1043;13.00061215;117.2869904;2.134462675
1045;13.06644976;117.1318663;2.313820252
1047;13.33607646;117.0646405;2.428268353
1049;13.34895215;116.9178935;2.337027753
1051;13.34789533;116.9148804;2.289087051
1053;13.45642967;116.8340974;2.226252691
1055;13.40616365;116.6986302;2.1952935
1057;13.35718847;116.5580032;2.14263344
1059;12.98939207;116.5113533;2.178313086
1061;13.15407699;116.403201;2.215276643
1063;13.24803218;116.3691403;2.187420864
1065;13.82269277;116.2488232;2.173019207
1067;13.90035772;116.1703351;2.22601289
1069;13.82455143;116.0583674;2.145016041
1071;13.94936754;115.9327146;2.138439869
1073;13.30402296;115.9024036;2.137119446
1075;13.5597742;115.8354885;2.129447537
1077;14.02638256;115.6920867;2.174907657
1079;14.52310402;115.5835746;2.343867725
1081;14.05334276;115.545433;2.358701691
1083;13.94532612;115.4775441;2.437300897
1085;13.88196535;115.3755565;2.536827645
1087;14.76342179;115.3008284;2.489089822
1089;14.89685162;115.145715;2.473907284
1091;14.90233992;115.0631801;2.500793469
1093;14.69596136;115.000323;2.590320072
1095;14.92028372;114.9246268;2.585905884
1097;14.74885441;114.8369604;2.697434803
1099;14.82530023;114.6999893;2.645439324
1101;15.21621215;114.5922512;2.809887517
1103;14.95574608;114.5740603;2.759687269
1105;14.86638392;114.4112058;2.691426648
1107;14.84537391;114.3729602;2.629244965
1109;14.91835294;114.2214302;2.696070629
1111;15.22622533;114.1245022;2.634230347
1113;15.02400792;114.108384;2.675268212
1115;15.24826178;113.9291911;2.640696567
1117;15.47672952;113.764927;2.726970639
1119;15.60605004;113.5850042;2.742224497
1121;15.43526164;113.6072317;2.678017041
1123;15.20944797;113.5842856;2.660390546
1125;15.78339504;113.4376212;2.767750017
1127;16.30745661;113.3785304;2.84782438
1129;16.38863603;113.230843;2.964969914
1131;16.06471477;113.1294807;3.110843885
1133;16.63601135;113.0951993;3.193895197
1135;16.46559316;112.9406392;3.335215617
1137;17.06566849;112.8213281;3.47684895
1139;17.00049011;112.7602127;3.384518698
1141;16.5429339;112.6053098;3.43605074
1143;17.05539163;112.5558505;3.481166891
1145;17.20996985;112.412366;3.495346083
1147;17.61020645;112.3364491;3.28568154
1149;17.80852331;112.1340114;3.483849209
1151;17.90409716;111.9824095;3.372531826
1153;17.68564221;112.0088837;3.339141482
1155;18.18631507;111.8122407;3.25596946
1157;18.3309383;111.7414602;3.308290195
1159;18.48053513;111.576179;3.239852879
1161;18.48083123;111.5071241;3.362658419
1163;18.39898441;111.5366726;3.447745738
1165;18.92972624;111.3142017;3.570346727
1167;19.12669117;111.255177;3.641384213
1169;19.22737;111.0366707;3.60746307
1171;19.06011471;110.9357169;3.694623978
1173;18.93467113;110.8126351;3.817258521
1175;19.30918943;110.7080769;3.779705721
1177;19.22136954;110.5879363;3.960387538
1179;19.49988024;110.4434011;4.041919217
1181;19.67504658;110.3366034;3.997405703
1183;19.37163244;110.3062088;3.933153179
1185;19.46382383;110.1616901;4.058940653
1187;19.88556847;110.0598134;3.986751959
1189;20.15343756;109.8595817;3.985255462
1191;20.20774707;109.7280125;3.970519909
1193;19.83960666;109.5525129;3.949851505
1195;20.50726069;109.5321932;3.954471049
1197;21.44902575;109.3954264;3.961498162
1199;19.73536581;109.2710892;4.017702161
1201;32.98630958;109.0989075;4.095060104
