Repository: johodges/materials

## A Non-Dimensional Scaling Approach to Modeling Material Pyrolysis

This repository contains the data, scripts, and technical documents required to generate the SPyro cone validation cases.

## Instructions
* Clone this repository with submodules
  ```
  git clone --recurse-submodules https://github.com/johodges/materials
  ```
* Pre-process data
  ```
  python materials/scripts/initialize.py
  ```
* Build latest FDS (example for impi_intel_linux target, but use relevant make target for platform)
  ```
  git clone git@github.com:firemodels/fds.git && cd fds
  cd Build/impi_intel_linux
  ./make_fds.sh
  ln -s fds_impi_intel_linux fds
  cd ../..
  ```
* Run cases
  ```

File: data/rise_materials/Testdata-2214.txt
Keywords
Material1;Material2;Material3;Material4;Product;Object;Scenario;Method;Reference;Comment;Owner;IsPublic;ImportDate
Fabric vandalize protected;Foam;;;F1A-1-1;Upholstery for passanger seats, vandalise protected;;ISO 5660;TRANSFEU;;TRANSFEU;1;2011-08-16 14:40:33
Scalars
Flux (kW/m2);tig (s);qmax (kw/m2);qtotal (MJ/m2);q180 (kw/m2);q300 (kw/m2);Sample mass (g);Mass loss (g);DHc (MJ/kg);Peak smoke production (m2/m2s);Total smoke produced (m2/m2);Specific extinction area (avg) (m2/kg);MARHE (kW/m2);Area exposed (m2);Observations;Test date (YYYY-MM-DD);Test identifier;Product thickness (mm);Thickness1 (mm);Thickness2 (mm);Thickness3 (mm);Thickness4 (mm);Product density (kg/m3);Density1 (kg/m3);Density2 (kg/m3);Density3 (kg/m3);Density4 (kg/m3);Product area weight (kg/m2);Area weight1 (kg/m2);Area weight2 (kg/m2);Area weight3 (kg/m2);Area weight4 (kg/m2)
25;39;216.17;20.02;;;31.92;13.40;13.66;;1090.81;;71.21;0.0088;Shrinkage. Glowing. End flame at 348s.
;2011-07-14;c_LSFIRE_F1A-1-1_25b;42.0;;;;;;;;;;;;;;
VectorData
Time (s);HRR (kW/m2);Mass (g);SPR (m2/(m2*s))
1;7.229914504;31.92;0.040750432
3;7.755272505;31.98796286;0.044776507
5;7.716422491;31.95529228;0.05326523
7;7.120861015;31.87785542;0.068538026
9;6.561690868;31.80522826;0.08978938
11;5.268814511;31.75458455;0.109653523
13;3.904249039;31.76766095;0.116210643
15;3.170092486;31.86554871;0.122693176
17;2.327634393;31.69089946;0.129271286
19;1.961299664;31.64974969;0.130163111
21;1.56478177;31.60678729;0.150580673
23;1.092146578;31.65688253;0.164131111
25;0.8358961;31.58297175;0.188435252
27;1.141542682;31.62057065;0.2159976
29;0.853202863;31.58209509;0.256566387
31;0.460642753;31.5549188;0.303230037
33;0.481224766;31.57285302;0.384842749
35;0.952730091;31.55064541;0.507595356
37;0.430135552;31.55330746;0.720275262
39;-7.927878535;31.42303794;0.786525999
41;8.793361986;31.38511473;0.922884948
43;65.4012227;31.29559628;1.109862007
45;132.1278806;31.0883591;1.188014751
47;172.5102502;30.76893396;1.210956734
49;205.9704736;31.64106434;1.35392715
51;216.1677131;30.27528111;1.432586794
53;211.8373159;30.18321876;1.441286921
55;197.6279761;30.07199788;1.475701746
57;176.0496508;29.85850548;1.510056256
59;157.7603937;29.67438078;1.520457558
61;142.0717908;29.68052611;1.525310562
63;130.2669525;29.57212482;1.542626446
65;122.1319579;29.49741663;1.522724578
67;115.7219621;29.42178414;1.531541891
69;111.2016385;29.27520339;1.609807209
71;107.5288267;29.23820497;1.651950133
73;103.0341751;29.17222054;1.694015493
75;99.88234178;29.02342069;1.800187612
77;96.58023506;29.01100749;1.904669035
79;96.63615733;28.94675741;1.969133634
81;90.52587888;28.83973115;2.029594494
83;90.02661496;28.7628267;2.103692111
85;91.77114833;28.72123885;2.185009936
87;90.88194882;28.60363925;2.137327344
89;89.20652054;28.54898228;2.080339333
91;91.22936262;28.41478702;2.079751493
93;89.09293358;28.35495279;2.057240644
95;89.91089918;27.8239704;2.11829792
97;90.73977926;28.44991788;2.21483602
99;89.97430884;28.3425323;2.322901538
101;85.78660941;28.08785464;2.31334305
103;85.05268277;27.91783712;2.309954334
105;84.40790467;27.94998988;2.15487833
107;82.02189467;27.86519846;2.028004196
109;80.15493557;27.83462154;1.913533314
111;79.00355263;27.73838499;1.78911862
113;74.55823959;27.681647;1.660239807
115;71.30272356;27.57750354;1.681667349
117;67.43969728;27.50292128;1.48881044
119;64.64758462;27.49937528;1.296439587
121;61.35934105;27.50200135;1.197965542
123;60.35017282;27.40004199;1.039809364
125;56.23111854;27.3206695;0.785181365
127;53.47119628;27.34458325;0.721693947
129;50.74785373;27.32003352;0.660254671
131;49.38042102;27.26096606;0.577300406
133;47.9208611;27.07562531;0.500954383
135;45.37494313;27.09334657;0.423312051
137;44.53942778;27.11037643;0.369490488
139;41.85222308;27.05577538;0.280361674
141;39.05068465;26.98666699;0.208626483
143;38.27575567;26.97511051;0.192714153
145;36.73358569;26.9546246;0.179862007
147;35.68957222;26.93891435;0.169256157
149;35.98277957;26.81577767;0.149422689
151;35.45625362;26.84101881;0.143011329
153;35.58369084;26.86451783;0.132737629
155;35.45993747;26.83074158;0.139854496
157;35.83315939;26.66754573;0.12223959
159;36.10661238;26.610393;0.136487941
161;35.62097381;26.67809913;0.137870944
163;34.50377781;26.57478468;0.146162002
165;33.00356409;26.81120867;0.12881448
167;32.28884035;27.091673;0.125608078
169;32.36266945;26.58059598;0.182273431
171;31.53529568;26.36788543;0.202199639
173;31.14321781;26.53502209;0.21484572
175;30.46371086;26.43544715;0.254298969
177;28.91341669;26.3785035;0.287563958
179;27.11553037;26.32377846;0.261145239
181;25.49990463;26.36283506;0.262888632
183;24.63774925;26.37544955;0.27439266
185;24.3580449;26.33634288;0.27885948
187;23.51954527;26.32306518;0.283227232
189;22.90247979;26.2864815;0.260558443
191;22.43031115;26.22749718;0.266374619
193;21.82323897;26.19566922;0.277634916
195;20.97656272;26.17176227;0.255347635
197;21.20631643;26.10541123;0.228280217
199;20.30600296;26.17407716;0.223804027
201;19.98482013;26.11472818;0.224477925
203;20.06724074;26.08846403;0.194575841
205;20.28456663;26.11275801;0.185289598
207;20.89071204;26.11323548;0.205520905
209;21.63770686;26.00710095;0.220819821
211;21.28672748;25.99689957;0.225279627
213;21.30157903;26.00461296;0.222499683
215;21.03467054;25.9971558;0.235310548
217;21.25498927;25.96125624;0.229792591
219;21.26227104;25.91279226;0.22276647
221;21.04800187;25.9179141;0.204915381
223;21.07223884;25.8630291;0.211900992
225;20.6909953;25.86817088;0.204668813
227;20.36029065;25.83894176;0.193083372
229;20.9852974;25.92217144;0.204277019
231;20.85530079;25.82225809;0.208297937
233;19.95504938;25.73546345;0.209660998
235;19.40553212;25.73399069;0.203269892
237;19.67358779;25.76536938;0.20700105
239;19.468674;25.71595776;0.213644124
241;18.95257605;25.7458987;0.213374949
243;18.42611369;25.6548117;0.208794812
245;18.08977228;25.81265184;0.208317133
247;17.98811755;25.70814129;0.221597809
249;17.98129245;25.64053872;0.211179679
251;18.41560175;25.57835507;0.203158505
253;17.82404297;25.57041315;0.217909551
255;17.60939872;25.64967528;0.227072369
257;17.34337575;25.57331588;0.220081063
259;17.09881514;25.55150308;0.231689264
261;16.94900184;25.49402653;0.232045973
263;16.66524206;25.49924416;0.20603878
265;16.35418248;25.50355693;0.206081886
267;16.96323724;25.49194551;0.205809612
269;16.11041672;25.50483617;0.215999163
271;15.86813518;25.49153854;0.228757993
273;15.52053357;25.4105975;0.225158234
275;15.78054491;25.3951357;0.224703791
277;15.85538473;25.40954678;0.234483825
279;15.87421916;25.14926397;0.224087201
281;15.54844167;25.37501641;0.225805913
283;14.97919087;25.5315773;0.242727261
285;14.84029933;25.26533636;0.258572096
287;14.86036774;25.3587256;0.246450807
289;14.529883;25.35354833;0.229790591
291;14.9422056;25.33813613;0.220315735
293;15.92400046;25.2946209;0.220084686
295;15.54861079;25.35030087;0.192125658
297;15.1215056;25.15820702;0.193030009
299;15.14533329;25.18111868;0.191485008
301;15.68506866;25.23553934;0.185698876
303;15.86881222;25.2977507;0.18168001
305;16.11659664;25.2250963;0.202712386
307;15.70753273;25.17423429;0.192224678
309;14.91949837;25.18861035;0.214072269
311;17.70637692;25.24397866;0.21817593
313;18.62425861;25.30923133;0.212936727
315;17.39589871;25.13616569;0.202992273
317;16.48807699;25.08645748;0.2280814
319;18.07606553;25.09417087;0.194554497
321;17.58999484;25.13020123;0.201559899
323;17.27919547;25.12635134;0.214263045
325;16.97045002;25.04021261;0.217893887
327;16.6908929;25.04668176;0.191201977
329;16.34538858;25.07220637;0.208459575
331;16.12785504;25.0772864;0.211432516
333;16.17225313;24.99809283;0.23633086
335;18.48109166;25.02869697;0.318305132
337;17.53833524;24.89539976;0.521511413
339;14.31377527;24.96484753;0.702243419
341;11.7050354;25.09750148;0.849694517
343;9.452968696;24.9504102;0.904278142
345;8.197891726;24.97834014;0.925286745
347;7.540361337;25.04347466;0.873673178
349;7.101779736;25.19270968;0.801643785
351;6.49089957;24.85068989;0.753379383
353;5.873487044;24.93218376;0.787045768
355;5.752305411;24.93409898;0.782768964
357;5.870007908;24.90573388;0.741665746
359;5.507445646;24.88611198;0.686025171
361;5.078192935;24.85926778;0.695162684
363;4.990527746;24.85423589;0.66861504
365;5.2584058;24.84646755;0.668602106
367;5.17936169;24.8686951;0.707568625
369;4.916123341;24.82155801;0.750120594
371;4.559163205;24.81187446;0.768737669
373;4.85708491;24.81790164;0.796547244
375;4.981911988;24.79683519;0.779730663
377;4.800447465;24.84055706;0.763891934
379;4.571981273;24.80380175;0.793883677
381;4.621130668;25.05359338;0.785848515
383;4.658214092;24.87885418;0.800603136
385;4.617083164;24.86537033;0.838857574
387;4.532095395;24.86670451;0.853582683
389;4.493398748;24.73686287;0.816817517
391;4.518223307;24.7196395;0.822116763
393;4.854912368;24.69755733;0.851277303
395;4.64278406;24.72708352;0.845355092
397;4.643937296;24.71207148;0.822133776
399;4.44341003;24.69614729;0.809685501
401;4.615966441;24.7273597;0.753402206
403;4.815122609;24.69023826;0.685446475
405;4.607786631;24.64400652;0.70864557
407;4.387075633;24.62178578;0.680271401
409;4.478913023;24.67674663;0.705781166
411;4.55133452;24.67436172;0.706463042
413;4.634478072;24.59092539;0.702913671
415;4.226768799;24.57131711;0.686635937
417;4.297434253;24.62920841;0.718394285
419;4.68699187;24.6100421;0.712617011
421;4.618698326;24.61854998;0.750003609
423;4.491341491;24.53290914;0.772628649
425;4.498925595;24.53938559;0.815557858
427;4.176243714;24.59510008;0.777101059
429;4.534420903;24.5609086;0.797904662
431;4.691821031;24.79268822;0.81940395
433;4.50541202;24.47193569;0.783599121
435;4.143661598;24.47846027;0.685062997
437;4.244464354;24.59485113;0.731015738
439;4.429096249;24.4686255;0.694734453
441;4.415222767;24.58329514;0.672204687
443;4.390838368;24.3230736;0.678212928
445;4.227800183;24.45350892;0.681834402
447;4.680665748;24.39365475;0.667817997
449;4.713043197;24.42774996;0.669213856
451;4.472739585;24.52120144;0.654877958
453;4.416875921;24.36365255;0.647368292
455;4.602128315;24.36994861;0.677303506
457;5.109262747;24.40261919;0.632431999
459;5.182839499;24.42104499;0.645653357
461;5.001736143;24.40205177;0.619326353
463;4.848520136;24.36492304;0.633874042
465;5.179376555;24.530338;0.621421337
467;5.372193621;24.35519864;0.695830688
469;4.892831817;24.29732193;0.727808477
471;4.841827749;24.3279888;0.72727198
473;4.880324203;24.37108199;0.748333182
475;4.984650333;24.2861802;0.775545399
477;4.850227907;24.28274506;0.736419734
479;4.630122308;24.27668335;0.68705775
481;4.623829167;24.23709386;0.706439141
483;5.145964299;24.29114207;0.709950897
485;5.006813953;24.29611854;0.687798476
487;4.58515494;24.19623971;0.674728832
489;4.742400097;24.23486162;0.735042903
491;5.002353495;24.24225022;0.729641481
493;4.998478324;24.23348659;0.655995259
495;4.91727533;24.1969034;0.669345647
497;4.688717652;24.16195828;0.666873494
499;4.671766774;24.15338088;0.587763028
501;4.971341265;24.20628842;0.594203615
503;4.884338654;24.17049388;0.681294036
505;4.631869709;24.12712986;0.671233855
507;4.795749405;24.15933804;0.676132402
509;5.008814791;24.17023083;0.731711556
511;4.91584278;24.14937831;0.789626856
513;4.807580714;24.11013501;0.759601608
515;4.789366018;24.11231911;0.747642317
517;5.029505891;24.15852314;0.751776919
519;4.972704937;24.08572336;0.750672364
521;4.621872638;24.09960154;0.738786032
523;4.74486235;24.08671866;0.721808877
525;5.015838391;24.10786047;0.702263781
527;5.023913962;24.08799012;0.721349934
529;4.709004133;24.06245239;0.749852748
531;4.815656004;24.00751196;0.742119645
533;4.960146619;24.03903555;0.767883034
535;4.850127248;24.09573852;0.804937618
537;4.675646774;23.9278701;0.790998908
539;4.651673659;23.95805269;0.743080796
541;5.160478877;23.78457231;0.743193371
543;5.157364055;24.31594075;0.751931612
545;5.040414329;23.91490407;0.785103906
547;4.70472941;23.85443434;0.778920183
549;5.107952479;24.0064131;0.768675493
551;5.176902089;23.59600404;0.744996748
553;4.886174689;24.03624367;0.763968698
555;4.868926349;23.84726065;0.711085256
557;4.816059695;23.87615087;0.732474691
559;5.139730974;23.9082341;0.756548843
561;5.103989751;23.88163835;0.786993612
563;4.944093133;23.87040667;0.786618095
565;5.039481604;23.82727118;0.837493864
567;5.363615387;23.87827857;0.88796289
569;5.116970479;24.11257389;0.892257408
571;5.169999904;23.8254673;0.866929414
573;5.217555943;23.79517385;0.885775851
575;5.526981914;23.77621565;0.852802845
577;5.157386763;23.82730619;0.780787708
579;5.157208711;23.79839554;0.763098621
581;5.264644444;23.75128617;0.789775797
583;5.381287117;23.76202629;0.759866849
585;5.255149739;23.75200481;0.814075815
587;5.16403741;23.66420028;0.870659454
589;5.428756063;23.73176784;0.85440902
591;5.688669979;23.62391258;0.828985372
593;5.21415723;23.74209321;0.855782287
595;5.220495218;23.64294663;0.813835061
597;5.337538728;23.71581497;0.817585115
599;5.457224145;23.70669883;0.837556932
601;5.375591239;23.71551789;0.816329946
603;5.19838684;23.62635875;0.767561242
605;5.493376521;23.65846337;0.755518384
607;5.646996444;23.66466316;0.750632724
609;5.650051355;23.66833996;0.771485353
611;5.317700074;23.6344937;0.799692346
613;5.451236165;23.55640045;0.830760028
615;5.726140294;23.58511757;0.82232289
617;5.614160092;23.53608034;0.815482368
619;5.668663521;23.56527445;0.820434482
621;5.465909027;23.54171271;0.817505427
623;5.464291251;23.51979635;0.887311549
625;5.61560429;23.51823412;0.961263475
627;5.347163717;23.49802487;0.977436374
629;5.190638466;23.4030875;1.001957538
631;5.380007741;23.4916938;0.965903797
633;5.506776381;23.51779166;0.878625364
635;5.724637208;23.47662633;0.89107682
637;5.374516683;23.43830879;0.896291225
639;5.726602533;23.40568586;0.864927085
641;5.925685374;23.44660954;0.925458222
643;5.779130617;23.42916494;1.017198144
645;5.659422537;23.39310686;0.955431311
647;5.642580565;23.31363129;0.921186291
649;5.807242347;23.31837922;0.899093384
651;6.137066459;23.43239247;0.904544189
653;5.764020621;23.36399541;0.780051285
655;5.792979631;23.28747071;0.817384603
657;6.024048062;23.30743101;0.831799356
659;5.959183727;23.37640861;0.865033742
661;6.098588649;23.3023996;0.846621997
663;5.918141125;23.23600043;0.873267909
665;5.99869209;23.35393941;0.828120212
667;5.946461834;23.30107952;0.814252513
669;5.945386736;23.23555797;0.822492722
671;5.947620773;23.21813379;0.777861909
673;6.077161572;23.25324471;0.759430251
675;6.007819447;23.28669664;0.770929084
677;5.63743753;23.22530116;0.78198091
679;5.758253449;23.15498937;0.843453072
681;5.897018464;23.13166345;0.911842188
683;5.987334042;23.18220067;0.958022934
685;5.844133052;23.14334343;0.957533223
687;6.227489737;23.07901069;0.966141681
689;6.248638084;23.0886111;0.942603382
691;6.175498215;23.16369125;0.958849671
693;6.254218672;23.11180623;0.898960826
695;5.823949805;23.12341765;0.877527189
697;6.268361255;23.0662727;0.887076347
699;6.041221116;23.06072298;0.886852754
701;6.065020507;23.03167377;0.883515799
703;6.285029852;22.9949943;0.925099194
705;6.293917681;23.05130976;0.958395761
707;6.242366836;23.00975011;0.984608651
709;5.861887992;22.97125267;0.98054456
711;6.606124375;22.98860732;0.947541734
713;6.38473754;22.98648545;0.974640732
715;5.990335167;22.98217997;1.026688954
717;6.310522207;22.93142833;0.968934496
719;6.658125183;22.90922121;0.958090633
721;6.226195436;22.87668871;0.969546405
723;6.051937046;22.86166986;0.974471587
725;6.494227594;22.87151193;0.89085048
727;6.677670159;22.89248843;0.89581837
729;6.093011535;22.8412457;0.871883626
731;6.372177972;22.8128806;0.930758946
733;6.68655785;22.84018769;0.936694835
735;6.455163143;22.86437811;0.99934878
737;6.213793686;22.77682982;1.01612969
739;6.504193722;22.79164105;1.000910094
741;6.559532816;22.76861173;0.956553315
743;6.247277139;22.72065245;0.928925224
745;6.453699804;22.69716024;0.868591006
747;6.556853388;22.77606986;0.885243973
749;6.426191829;22.75639886;0.956345924
751;6.353905438;22.67892699;1.011894345
753;6.469445525;22.62143002;1.05358518
755;6.743459702;22.66777213;1.201320417
757;6.286102192;22.66399177;1.165539284
759;6.399831905;22.58672752;1.127185858
761;6.545021698;22.63004924;1.07503208
763;6.461952947;22.58041687;0.997083897
765;6.439866821;22.64309112;0.885628735
767;6.75523467;22.62373178;0.920844452
769;6.810118113;22.57789437;0.960952838
771;6.424255117;22.53844296;0.976529991
773;6.535473525;22.52901564;1.063723216
775;6.659262643;22.51931166;1.138152263
777;6.731699624;22.52845552;1.11936959
779;6.613798667;22.42328224;1.035979249
781;6.648236982;22.44775612;1.053646845
783;6.87874733;22.42798885;1.055984874
785;6.581173247;22.50550204;1.027318334
787;6.432002123;22.34631459;1.093370333
789;6.850518795;22.39691453;1.092480319
791;6.739166761;22.34590713;1.080045673
793;6.505915023;22.31652632;1.072941047
795;6.589670342;22.34456663;1.074625819
797;6.727422219;22.35736685;1.019690743
799;6.860259154;22.37766605;1.064379352
801;6.495269687;22.30490128;1.108490857
803;6.908576877;22.28404877;1.112508771
805;6.931469503;22.3055781;1.11995716
807;6.679771799;22.32256663;1.152826815
809;6.681130437;22.30971097;1.228722769
811;6.831760106;22.17112028;1.151865455
813;6.92710124;22.20954868;1.091361595
815;6.710362294;22.19912607;1.025108216
817;6.646067014;22.12639582;1.025537391
819;6.894307246;22.19338284;1.046265394
821;6.776284837;22.17727826;1.059708172
823;6.702043405;22.14836032;1.102732934
825;6.81852681;22.07769651;1.197689861
827;6.903646706;22.1009884;1.157721599
829;6.946860528;22.14713699;1.073176055
831;6.970660294;22.11396172;1.088939213
833;7.018191351;22.12674104;1.105181079
835;7.229907591;22.00238833;1.057142482
837;6.871526736;22.03193495;1.082642222
839;6.885312031;22.01159442;1.048188969
841;7.164303744;21.99005098;1.079481107
843;6.899037714;22.01337058;1.091093428
845;6.976348302;21.95824393;1.154487589
847;7.202141672;21.91981602;1.184264507
849;7.262912778;21.9447805;1.236413285
851;6.915526374;21.9679411;1.198033173
853;7.085325115;21.88097287;1.227111307
855;7.444437473;21.91958749;1.176018593
857;7.389803565;21.86045244;1.112666252
859;7.04804639;21.82221756;1.126383704
861;7.18117849;21.82572856;1.137761442
863;7.417324786;21.85613919;1.139530586
865;6.992014194;21.80560197;1.128135542
867;7.216624017;21.75194759;1.147508531
869;7.51473391;21.7444;1.141386424
871;7.373361786;21.75324677;1.137746525
873;7.189395548;21.7291463;1.11446156
875;7.161783492;21.65595998;1.09304727
877;7.355273146;21.67898931;1.126951049
879;7.204856717;21.71838528;1.10383352
881;6.999752202;21.68132511;1.139616691
883;7.290823056;21.6296336;1.097094055
885;7.223399354;21.6479286;1.136719764
887;7.332869134;21.64863994;1.127470132
889;7.195162012;21.56512777;1.186741493
891;7.458260428;21.50772706;1.185089868
893;7.540336129;21.59310584;1.253819925
895;7.5505165;21.54660473;1.257051784
897;7.300402965;21.51273805;1.306877854
899;7.168046944;21.47740638;1.247101027
901;7.42257379;21.47176623;1.262737871
903;7.668744583;21.37806629;1.211773519
905;7.426342759;21.82088337;1.271560408
907;7.409066137;21.40099886;1.313125233
909;7.655140094;21.37426502;1.280304956
911;7.725370044;21.40235346;1.284906556
913;7.407092712;21.39663066;1.348446769
915;7.592205545;21.31197781;1.228385838
917;7.951633406;21.29939881;1.178886719
919;7.90709729;21.35236227;1.236996636
921;7.632438031;21.32698304;1.263619052
923;7.581480192;21.28232714;1.236913352
925;7.765578555;21.24539192;1.314288205
927;7.84515033;21.28334334;1.281391983
929;7.577539934;21.23756086;1.338005703
931;7.511356034;21.14359836;1.326064287
933;7.732388157;21.17003512;1.335164095
935;7.957951091;21.19958903;1.285256631
937;7.79965009;21.18322918;1.307078029
939;7.64943951;21.11126619;1.201306854
941;7.899384899;21.09124997;1.145613322
943;7.889150444;21.14963187;1.18085277
945;7.902757767;21.09754652;1.31368537
947;7.622707567;21.0142619;1.309886909
949;7.786202894;20.94086116;1.373323992
951;8.180794585;20.98802595;1.48180553
953;7.682880726;21.00835287;1.42952527
955;7.868668231;21.00633457;1.327776802
957;7.967263935;20.93348666;1.297445214
959;8.075196902;20.95740771;1.265805843
961;7.780884939;20.96134706;1.20085072
963;7.821709101;20.85598708;1.174912092
965;8.065635545;20.88158753;1.207498722
967;8.107877944;20.93168959;1.260721746
969;8.140145403;20.85555191;1.299241363
971;8.252905849;20.78690591;1.324446356
973;8.21936257;20.80112299;1.388983844
975;8.371513475;20.80556752;1.398878464
977;8.15828393;20.76946131;1.397082913
979;8.090861742;20.68055112;1.401347133
981;8.207770037;20.65914577;1.37831788
983;8.471868119;20.74737185;1.370991897
985;8.207438303;20.70521123;1.364626747
987;8.09716103;20.65525455;1.341943699
989;8.603416414;20.60223615;1.301773489
991;8.453135602;20.60848408;1.203007104
993;8.191860306;20.58293905;1.208892036
995;8.407100766;20.55365451;1.26337914
997;8.537227553;20.53001692;1.295300477
999;8.672045583;20.52374809;1.298825013
1001;8.183723881;20.49244573;1.391170076
1003;8.117284237;20.43586091;1.3444634
1005;8.560281636;20.43754031;1.230365137
1007;8.767722856;20.46394254;1.203447572
1009;8.263825484;20.42402145;1.206740803
1011;8.518307966;20.35556897;1.159165137
1013;8.483795257;20.31758984;1.189517804
1015;9.028551658;20.33202133;1.238030946
1017;8.508754394;20.32817144;1.180585058
1019;8.418497788;20.28510548;1.222127684
1021;8.628761148;20.24295215;1.285970159
1023;8.611074372;20.25439728;1.381065891
1025;8.432933934;20.28527128;1.347819924
1027;8.598281322;20.19837258;1.396953907
1029;8.611235152;20.16975854;1.38280854
1031;8.947369605;20.15682022;1.40082431
1033;8.773773302;20.11208166;1.333223816
1035;8.488497706;20.10192161;1.39722175
1037;8.658991015;20.12049278;1.376458243
1039;9.051164314;19.96260499;1.371704941
1041;8.83473649;20.10134106;1.332847979
1043;8.776448914;20.13468214;1.329083903
1045;8.972680553;19.88562372;1.238726227
1047;9.192223752;19.97013168;1.215403379
1049;9.025926777;19.96568082;1.25041483
1051;9.028108782;19.88401336;1.240459348
1053;8.952496673;19.86802742;1.153347517
1055;9.1780536;19.90100918;1.252466066
1057;9.033106607;19.89279839;1.304267588
1059;8.877950982;19.83073921;1.274405246
1061;9.276551045;19.77207385;1.338027437
1063;9.525939761;19.78026423;1.371659868
1065;9.377860771;19.76104978;1.254220052
1067;9.148361143;19.74199482;1.320240523
1069;9.270664099;19.72405914;1.27413778
1071;9.677691777;19.71666373;1.181105437
1073;9.383340951;19.7357396;1.253292614
1075;9.088520979;19.59456417;1.338131797
1077;9.274789811;19.56581203;1.228562291
1079;9.350681676;19.63557002;1.276741605
1081;9.295721841;19.57593708;1.259988845
1083;9.040376292;19.53883606;1.224374504
1085;9.437867667;19.48111056;1.212077574
1087;9.654447931;19.49850022;1.203736045
1089;9.511980006;19.4845389;1.167240136
1091;9.05134702;19.46224912;1.191624119
1093;9.395022764;19.37861198;1.18425207
1095;9.510005107;19.40296869;1.234344994
1097;9.387022908;19.40324486;1.275829302
1099;9.115166896;19.36073854;1.319765738
1101;9.580632912;19.32922176;1.348356368
1103;9.803653964;19.31333209;1.248064809
1105;9.630903719;19.28733099;1.214614575
1107;9.118552453;19.25316042;1.315448781
1109;9.334581606;19.21014259;1.390892469
1111;9.692513844;19.24733356;1.422211818
1113;9.764814292;19.21985337;1.500167545
1115;9.490057278;19.17862581;1.494073939
1117;9.751771136;19.12486057;1.461951175
1119;9.854221399;19.15438677;1.296264754
1121;9.299704065;19.12099026;1.269392295
1123;9.548143369;19.05680241;1.264103823
1125;9.77176128;18.99196498;1.184637428
1127;9.769759569;19.02782224;1.115741513
1129;9.843072968;18.98004967;1.136686255
1131;9.755479334;18.99121182;1.161476775
1133;9.9423216;18.97416106;1.114860048
1135;10.03850529;18.88183663;1.18058703
1137;9.766516848;18.8696719;1.244711111
1139;9.915997469;18.89118081;1.249936152
1141;10.08747518;18.85913891;1.159980968
1143;9.82059631;18.80799343;1.274664355
1145;9.630328758;18.8015515;1.253237262
1147;10.61847034;18.76911577;1.121513016
1149;10.01933844;18.76243219;1.194697497
1151;9.687990565;18.71526787;1.265646532
1153;9.838580515;18.67570561;1.199669374
1155;10.13670489;18.69472654;1.254394033
1157;10.00519927;18.68775949;1.346177426
1159;10.02281397;18.60037652;1.431367958
1161;10.36863523;18.54704013;1.501254914
1163;10.26129635;18.57657994;1.483193796
1165;10.28554393;18.53207622;1.425464863
1167;10.12341813;18.46907038;1.372735774
1169;10.19930752;18.44877798;1.247410481
1171;10.29584963;18.49981941;1.172781871
1173;9.930901167;18.44634494;1.245774241
1175;9.979667328;18.35981237;1.263706951
1177;10.55111355;18.36647504;1.310879375
1179;10.41228632;18.36820987;1.421540336
1181;10.45755438;18.32264231;1.473512818
1183;10.46395813;18.24483884;1.478525394
1185;10.58376501;18.28326724;1.438816469
1187;10.54765765;18.26265637;1.383741301
1189;10.31048404;18.1361745;1.267200205
1191;10.44037597;18.12529533;1.167521526
1193;10.56667001;18.18323525;1.117382512
1195;10.53987373;18.13775715;1.193719281
1197;10.52144949;18.06562836;1.267364211
1199;10.58593956;18.02594211;1.323273941
1201;10.99075287;18.02060001;1.388928594

File: data/rise_materials/Testdata-2215.txt
Keywords
Material1;Material2;Material3;Material4;Product;Object;Scenario;Method;Reference;Comment;Owner;IsPublic;ImportDate
Fabric vandalize protected;Foam;;;F1A-1-1;Upholstery for passanger seats, vandalise protected;;ISO 5660;TRANSFEU;;TRANSFEU;1;2011-08-16 14:42:18
Scalars
Flux (kW/m2);tig (s);qmax (kw/m2);qtotal (MJ/m2);q180 (kw/m2);q300 (kw/m2);Sample mass (g);Mass loss (g);DHc (MJ/kg);Peak smoke production (m2/m2s);Total smoke produced (m2/m2);Specific extinction area (avg) (m2/kg);MARHE (kW/m2);Area exposed (m2);Observations;Test date (YYYY-MM-DD);Test identifier;Product thickness (mm);Thickness1 (mm);Thickness2 (mm);Thickness3 (mm);Thickness4 (mm);Product density (kg/m3);Density1 (kg/m3);Density2 (kg/m3);Density3 (kg/m3);Density4 (kg/m3);Product area weight (kg/m2);Area weight1 (kg/m2);Area weight2 (kg/m2);Area weight3 (kg/m2);Area weight4 (kg/m2)
25;38;217.90;12.37;;;31.47;9.49;11.78;;914.81;;70.45;0.0088;Shrinkage. Glowing. End flame at 285s.
;2011-07-14;c_LSFIRE_F1A-1-1_25c;42.0;;;;;;;;;;;;;;
VectorData
Time (s);HRR (kW/m2);Mass (g);SPR (m2/(m2*s))
1;8.661603283;31.47;0.165116505
3;8.128128359;31.29393196;0.166725756
5;7.781161012;31.5496336;0.179934547
7;7.345014047;31.22745061;0.195825187
9;6.654829141;31.23725719;0.20639827
11;5.690512343;31.21344164;0.231896223
13;4.552234733;31.43732213;0.24543296
15;3.650423886;31.27303131;0.242203782
17;3.312029594;31.16847261;0.244071431
19;3.052919574;31.24626198;0.267099307
21;2.728577667;31.07653279;0.278101413
23;2.339038736;31.09352764;0.291056791
25;2.396257615;31.12693241;0.320965382
27;2.141245454;31.19027034;0.347195353
29;2.190792208;31.11033675;0.353238012
31;2.183860006;31.00877949;0.384041014
33;1.822732163;31.1181012;0.446724653
35;1.918269033;31.05179732;0.56399001
37;1.967543795;31.05291076;0.552007338
39;-0.405161106;30.99142533;0.588863006
41;23.36783001;30.99948248;0.757784261
43;76.27330741;30.61077438;0.945076999
45;136.0754118;30.56217961;1.05291813
47;178.065137;30.424098;1.252981937
49;199.9626313;30.19425402;1.42437377
51;217.9046543;29.90071231;1.476691507
53;211.8530093;29.65146038;1.484883247
55;195.576281;29.50235567;1.491524526
57;180.2953282;29.40521377;1.515297949
59;155.2682846;29.27513777;1.574003246
61;138.9354753;29.22363248;1.573851617
63;123.692958;28.99361444;1.5920476
65;112.9689922;29.04462184;1.59484294
67;103.3611144;28.88534346;1.647915895
69;96.93748225;29.3148775;1.646097975
71;93.24669495;28.76983704;1.711306695
73;90.11049123;28.70412149;1.814530255
75;85.35157163;28.5945309;1.849527583
77;84.13487268;28.65595362;1.81929285
79;82.93731231;28.54647389;1.76928213
81;83.03858516;28.49483052;1.785342784
83;81.41976448;28.43725089;1.738856386
85;81.28658766;28.29351745;1.781339582
87;79.55980969;28.20985163;1.85489345
89;79.85378054;28.32637377;1.932422003
91;78.89945972;28.10213396;1.852749269
93;80.38542856;27.99223949;1.864860513
95;82.05283755;27.92456107;1.975115366
97;79.87436209;27.88119171;1.98267555
99;78.85569702;27.85987631;2.042623486
101;78.51233641;27.77594161;2.062865979
103;78.16226193;27.75941693;2.067575917
105;75.23304882;27.61363748;1.932496951
107;72.21648362;27.51665361;1.886292287
109;69.81308417;27.52578482;1.817199799
111;65.98700752;27.43947251;1.741935872
113;63.82579759;27.56296169;1.595547952
115;60.58079336;27.34895098;1.479571981
117;55.32175783;27.36141183;1.401412053
119;51.73203468;27.27379304;1.241142723
121;47.73819913;27.25718474;1.163379212
123;45.55677542;27.24493005;1.047331027
125;43.17131278;27.18434412;0.950974662
127;41.22840858;27.10007052;0.816347483
129;37.87600188;27.08548101;0.777835815
131;36.34221166;27.08970334;0.700854484
133;34.14495999;27.07792563;0.659424821
135;32.47841008;27.00388892;0.61628983
137;30.58383159;27.05444656;0.568935172
139;29.12762174;26.93955569;0.466943228
141;27.08617738;26.90933809;0.420199164
143;26.24089982;26.89118215;0.373803756
145;25.52696441;26.8471063;0.329738552
147;24.31507039;26.84226793;0.296934709
149;22.97148311;26.82123648;0.293420227
151;22.06207244;26.81695143;0.288454647
153;21.4122737;26.75843145;0.290257005
155;20.70296481;26.73126244;0.286811645
157;19.38796167;26.62646793;0.294438814
159;17.84007864;26.6692091;0.288590716
161;17.46375287;26.70530024;0.292502176
163;17.31013109;26.66857848;0.267842304
165;17.07801209;26.62923793;0.280173171
167;16.95930911;26.57055215;0.294882005
169;16.23535062;26.58114056;0.318234708
171;15.21429456;26.58514944;0.321084642
173;14.39573224;26.53502648;0.354322755
175;13.7810481;26.44887997;0.362008698
177;13.55675944;26.44708339;0.359564259
179;12.58730511;26.50964677;0.352721995
181;12.20869552;26.43961845;0.469097365
183;10.97324689;26.48144018;0.60895504
185;9.148421518;26.39053892;0.711645382
187;7.378208831;26.41244216;0.816199207
189;6.1811735;26.39188818;0.907634974
191;5.265407134;26.3098687;0.890875288
193;4.873594264;26.309364;0.835345519
195;4.559074603;26.36959791;0.797159202
197;4.182361819;26.30954244;0.741048479
199;3.811392765;26.26505964;0.734830906
201;3.502286694;26.2057301;0.73861135
203;3.492155869;26.24853448;0.710480109
205;3.328518091;26.16222216;0.723223149
207;3.192917362;26.1831656;0.731448533
209;2.937477197;26.14167548;0.701687313
211;2.800698041;26.14365877;0.671896978
213;2.966058474;26.20878648;0.676438629
215;3.112866594;26.16659765;0.659965003
217;2.862442111;26.08021581;0.683278994
219;2.577878529;26.10349408;0.677724608
221;2.583300016;26.04200864;0.633759017
223;2.596136196;26.10050091;0.618082949
225;2.584489053;26.11007361;0.589614549
227;2.539326413;25.99293592;0.533339413
229;2.337536659;26.02053473;0.531971106
231;2.091361194;25.97184953;0.548464479
233;2.26391337;25.95656082;0.540976551
235;2.100348472;25.99561256;0.556491536
237;1.826032338;26.00047816;0.559186004
239;1.77669198;25.93297867;0.550350896
241;1.956632799;25.92283952;0.566220201
243;2.119274985;25.93670311;0.570755287
245;2.046675823;25.88099592;0.554464734
247;1.51691032;25.8527689;0.561876373
249;1.841596799;25.89327103;0.545196929
251;1.869542522;25.90691339;0.524317326
253;1.891440294;25.88281292;0.543633403
255;1.814956751;25.93333069;0.541745868
257;1.666386866;25.8492652;0.520787049
259;1.632753186;25.83528346;0.533250981
261;1.500943271;25.84860929;0.522609928
263;1.700183647;25.7655245;0.489996502
265;1.493159867;25.78332112;0.482646634
267;1.622791509;25.7716747;0.47539019
269;1.217914243;25.77629184;0.469717473
271;1.356139483;25.78234625;0.480322548
273;1.496708386;25.78001629;0.477056475
275;1.532512644;25.74259048;0.477266634
277;1.400080305;25.74460148;0.488181423
279;1.243576948;25.78540749;0.507556967
281;1.446615261;25.67785758;0.494241042
283;1.747338701;25.65950763;0.489237291
285;1.515897091;25.63976856;0.499820519
287;1.471307238;25.65032926;0.478130469
289;1.156332731;25.65544381;0.432547934
291;1.512391709;25.71169703;0.46850517
293;1.206100603;25.63946419;0.493296937
295;1.430291962;25.59400067;0.474863189
297;1.402149621;25.62213725;0.507013812
299;1.478623106;25.49052576;0.534059378
301;1.047238065;25.56397464;0.488351148
303;1.134930597;25.56393963;0.477141844
305;1.487949831;25.57228171;0.470995224
307;1.460461024;25.60551242;0.454439742
309;1.144985058;25.54997831;0.425656405
311;1.090461621;25.54320478;0.429473612
313;1.305135036;25.54406928;0.417368142
315;1.381316296;25.51834533;0.424425126
317;1.182134343;25.5344008;0.439875402
319;1.092458254;25.57122564;0.447254435
321;0.946905766;25.48874911;0.456829918
323;1.084920964;25.40952734;0.458653152
325;1.155415535;25.46128887;0.455089214
327;1.20053745;25.45866231;0.495803753
329;0.940376091;25.48827894;0.503139974
331;1.226388734;25.47319883;0.496624
333;1.070914918;25.47567952;0.494265196
335;0.963507648;25.47172607;0.502309114
337;0.95158326;25.37443879;0.4403486
339;0.765980956;25.45855923;0.445441836
341;0.811034864;25.41388242;0.469218985
343;1.170039618;25.45238666;0.474218633
345;1.263062221;25.38672654;0.534489188
347;1.116805103;25.39262828;0.547451224
349;1.016926112;25.33316795;0.544460705
351;0.997672865;25.39461887;0.520900076
353;1.291973682;25.41317691;0.524309078
355;1.207148118;25.33768202;0.458204702
357;1.086805713;25.40286467;0.474974158
359;0.837523978;25.36119416;0.497885515
361;1.015927257;25.39190916;0.512237333
363;1.252344185;25.26725159;0.50707032
365;0.793005371;25.38170778;0.525755274
367;0.756928466;25.288602;0.520435553
369;0.48632166;25.2637829;0.498564875
371;0.78867872;25.34880284;0.485069799
373;0.963277357;25.267696;0.492839197
375;0.972018089;25.24613165;0.486931975
377;0.650975;25.19611955;0.482056942
379;0.872323545;25.19884919;0.484372349
381;1.146197173;25.2382933;0.525934223
383;1.415554423;25.27603759;0.540732316
385;0.921560504;25.17150661;0.522802838
387;0.898226292;25.21359187;0.521516961
389;0.720456866;25.22130526;0.532329039
391;1.010824599;25.14659756;0.501475213
393;0.83129794;25.20376293;0.490560247
395;0.757036839;25.19897269;0.487594133
397;0.836425443;25.28766214;0.492081092
399;0.955734925;25.24735353;0.491249154
401;1.122211759;25.18858509;0.503507084
403;0.860121055;25.06070582;0.508667096
405;0.791273737;25.19190257;0.547249406
407;0.743719218;25.15476605;0.548002194
409;1.077526336;25.15521581;0.569258687
411;0.896349592;25.0946221;0.583706481
413;0.753249182;25.11844591;0.60478142
415;0.722044877;25.15991561;0.588162034
417;0.478724889;25.20710083;0.589449919
419;1.477073908;25.14101867;0.565177793
421;0.735798165;25.08998307;0.548677226
423;0.665362738;25.1454141;0.499331996
425;0.677379967;24.99978051;0.477422928
427;0.948029472;24.92300637;0.510919878
429;0.986487545;25.11064256;0.536827367
431;0.655286111;24.98509278;0.543157939
433;0.797017727;25.12407099;0.637263488
435;0.934869564;25.05747829;0.661880323
437;1.065627734;25.10337163;0.626487947
439;0.840006911;25.04955145;0.602151905
441;0.669535398;25.00159217;0.609542889
443;0.709823423;25.11913002;0.551830817
445;0.983938021;24.98102895;0.564016223
447;0.982994876;25.03496679;0.581024103
449;0.609536699;24.97519528;0.57925692
451;0.587087426;25.0190426;0.577780906
453;0.922779815;24.98311532;0.570684265
455;0.850379455;24.95213095;0.568126588
457;0.825221048;24.98301224;0.577084759
459;0.619708151;24.95555929;0.592892648
461;0.673938483;25.01113569;0.562546153
463;0.811157285;24.9005576;0.556410111
465;0.999661599;24.99230877;0.559229459
467;0.672637526;24.98251435;0.518305703
469;0.73932596;24.9299107;0.520616323
471;0.966001647;25.0062978;0.543808328
473;1.088255934;25.02567756;0.562595338
475;0.839354927;24.87826733;0.528129129
477;0.655236563;24.907565;0.538565715
479;0.992688575;24.9864328;0.533842249
481;1.109284242;24.91656299;0.528349506
483;0.916790594;24.9018276;0.507802276
485;0.728411867;24.93189982;0.524951743
487;0.896239454;24.99000506;0.535101331
489;0.846770559;24.90709337;0.521631484
491;0.960689536;24.79231287;0.568175679
493;0.559318958;24.75239907;0.58882485
495;0.966961653;24.81118258;0.599859248
497;1.188010143;24.81878512;0.604473778
499;0.847582308;24.86716644;0.642004391
501;0.84096328;24.72886456;0.627047222
503;0.629820335;24.84160634;0.617094589
505;0.836584432;24.78590643;0.63313109
507;0.929727033;24.72204338;0.609160578
509;0.7087502;24.83031388;0.5985442
511;0.622718214;24.70264272;0.5798337
513;0.892948061;24.77121335;0.630028091
515;0.952494972;24.74931741;0.606920052
517;0.946270694;24.75573114;0.646682927
519;0.67238769;24.71267101;0.660484875
521;0.737129868;24.68980748;0.668992421
523;0.992074285;24.72976407;0.608962731
525;0.88351861;24.88466647;0.63533859
527;0.887487661;24.70888384;0.618885741
529;0.772343288;24.68138275;0.623832256
531;0.898902981;24.73713808;0.606295398
533;1.114418922;24.69204701;0.630217337
535;0.959220624;24.67333046;0.609574915
537;0.681640573;24.62458253;0.604804504
539;0.61434002;24.65952035;0.571729094
541;0.647189028;24.68435404;0.573979121
543;1.014530759;24.66168403;0.583831003
545;0.966307346;24.64674784;0.610998193
547;0.977978186;24.64877295;0.612465362
549;0.887151265;24.58848945;0.620194891
551;1.058250469;24.59186965;0.625759692
553;1.180292633;24.62732675;0.583800073
555;0.96745199;24.61698729;0.572532965
557;0.656105;24.49725075;0.590182407
559;0.853439215;24.63545489;0.59651186
561;1.195610997;24.54337795;0.624445322
563;1.325268425;24.54490566;0.663673182
565;1.280301652;24.5590955;0.6667225
567;1.267558612;24.49221886;0.647851135
569;1.404101887;24.54574244;0.60754066
571;1.18146082;24.53842921;0.564076744
573;1.167707505;24.51965722;0.547155276
575;1.202243789;24.48442864;0.537306596
577;1.0547895;24.47500132;0.566058433
579;1.13678636;24.50253693;0.588881953
581;1.536266981;24.50075445;0.606605636
583;1.413824165;24.50363725;0.625604821
585;1.46889126;24.49429259;0.629012928
587;1.245327062;24.4736613;0.619880202
589;1.113924152;24.40905141;0.662390028
591;1.304622737;24.51604315;0.664371674
593;1.31076348;24.53948722;0.649145578
595;1.207034746;24.06693487;0.665370902
597;1.344572812;24.43982185;0.661461827
599;1.131145768;24.48178166;0.629199053
601;1.412507549;24.39889817;0.650492575
603;1.514023349;24.49180995;0.653974878
605;1.752751739;24.32684425;0.605326841
607;1.362717554;24.36947505;0.586717931
609;1.318534739;24.43031722;0.575483775
611;1.31337919;24.44020742;0.570398028
613;1.67072124;24.41521522;0.567330406
615;1.720963896;24.36521041;0.615466318
617;1.447828801;24.42144273;0.628443694
619;1.413644254;24.34712935;0.647013538
621;1.421846753;24.32716905;0.634883092
623;1.624441838;24.13818554;0.610622189
625;1.849518301;24.31758273;0.577306991
627;1.59479033;24.30049745;0.606078492
629;1.414111147;24.36646875;0.612816354
631;1.417892917;24.34954927;0.611766786
633;1.710291408;24.33500011;0.627159154
635;1.729437956;24.38022197;0.666770814
637;1.496145977;24.2656559;0.647540425
639;1.504944247;24.3086183;0.646882008
641;1.712620638;24.28531231;0.646181295
643;1.875374612;24.34710164;0.674339919
645;2.075863467;24.22211246;0.638882756
647;1.817903022;24.16579701;0.633533872
649;1.554044316;24.21811136;0.671144386
651;1.716936302;23.99602794;0.673686293
653;1.871191666;24.12967037;0.655645367
655;1.640996185;24.26690694;0.688527981
657;1.553993145;24.18529491;0.714689049
659;1.563966466;24.1812588;0.658844118
661;1.896856692;24.2945257;0.652088312
663;1.972594921;24.18405068;0.652040434
665;1.923337399;24.22208524;0.60367492
667;1.644215234;24.27464805;0.588846399
669;1.592028264;24.16308779;0.594738316
671;1.936136721;24.14989324;0.592507826
673;1.935664247;24.21211189;0.605209925
675;1.503394834;24.2596433;0.6537917
677;1.530921646;24.18229591;0.662080171
679;1.942129608;24.20197275;0.689242941
681;1.954577798;24.07313368;0.708538615
683;1.774189309;24.15036292;0.69054621
685;1.643916767;24.11561181;0.649691187
687;1.740992531;24.13900045;0.657113128
689;1.938052843;24.10064158;0.655407801
691;1.913601864;24.13341718;0.629923138
693;1.526527409;24.16058619;0.650228824
695;1.73944396;24.04266714;0.721678652
697;1.889463375;24.0422733;0.74455132
699;1.806588479;24.09129011;0.749211286
701;1.747750196;24.00754212;0.769894351
703;1.642940515;24.03261746;0.742031236
705;1.905961651;24.0984779;0.702936921
707;2.165987988;24.04096634;0.709666316
709;1.950211529;23.98113989;0.694604482
711;1.886388768;23.97966129;0.688397192
713;1.947736436;24.03961903;0.70645876
715;2.142733682;24.02838151;0.725070641
717;1.933126918;24.04016602;0.708628845
719;1.700859749;24.02870582;0.72855053
721;1.769419475;23.95372924;0.714073942
723;2.031954985;23.97411741;0.707829958
725;2.071898466;24.01591142;0.741136262
727;1.819758346;23.91077996;0.703549391
729;1.869910787;24.17619774;0.695442663
731;1.676016805;23.85069679;0.68810211
733;1.932434289;24.0286713;0.690045045
735;2.066179362;24.09800821;0.625524102
737;1.802352597;23.96196775;0.65294519
739;1.860476291;24.565923;0.652646532
741;1.99938762;24.06550927;0.689945738
743;2.069993904;23.80402988;0.726062641
745;1.948672056;23.95837944;0.737735331
747;1.738839038;23.90820883;0.733032909
749;1.888942076;23.62265669;0.743899994
751;2.189934561;23.93996824;0.733727885
753;2.124092864;23.87466792;0.717082119
755;1.932349143;23.86329766;0.685102373
757;1.834351807;23.81607792;0.685846194
759;2.032159622;23.84853457;0.701272835
761;2.321253345;23.23599461;0.716418808
763;2.42522937;23.86448647;0.726912433
765;2.124867248;23.67154271;0.753192067
767;2.082725764;23.84980652;0.754564318
769;2.227986202;23.88746815;0.738149943
771;2.646567499;23.82920975;0.745183192
773;2.443468636;23.77803656;0.721608861
775;2.277513278;23.71647527;0.726519436
777;2.636965785;23.81345136;0.686511171
779;2.547360869;23.7552484;0.673565966
781;2.588308777;23.74858572;0.687156334
783;2.426407392;23.73458939;0.669730145
785;2.333116743;23.72195497;0.687884574
787;2.334857939;23.77805698;0.717760488
789;2.49659174;23.70678442;0.730967723
791;2.389819654;23.69165471;0.687827418
793;2.275436123;23.62828906;0.706785375
795;2.120135716;23.73657998;0.68340186
797;2.135939904;23.71985401;0.666765759
799;2.494871373;23.66279172;0.672371376
801;2.611351924;23.6540699;0.696018231
803;2.332654738;23.6837974;0.706567416
805;1.918595123;23.61927065;0.751360016
807;2.391756395;23.64434599;0.769925667
809;2.559458058;23.63099244;0.79118237
811;2.652538918;23.60651856;0.782725824
813;2.398606847;23.49202736;0.790423933
815;2.390959587;23.62607773;0.722281757
817;2.590300514;23.60860493;0.707411117
819;2.647097729;23.56077693;0.672205055
821;2.663700967;23.57509757;0.660946308
823;2.418717013;23.56171679;0.667097843
825;2.359305568;23.5508313;0.698374306
827;2.789893745;23.59442967;0.72211702
829;2.817612795;23.53850854;0.746505575
831;2.547836388;23.59241137;0.792934443
833;2.654394159;23.50607183;0.776075622
835;2.544701398;23.56703215;0.737416291
837;2.746854765;23.58059914;0.726878447
839;2.794599815;23.55235171;0.699868831
841;2.354364226;23.50797246;0.661822471
843;2.349578556;23.5298334;0.649507174
845;2.857780488;23.51856088;0.692811393
847;2.832642654;23.50119164;0.732126167
849;2.998178771;23.45626637;0.768449601
851;2.726036519;23.43300269;0.787933307
853;2.516046914;23.40427098;0.783249295
855;2.669185271;23.48797667;0.81048365
857;3.038127358;23.46033068;0.807555546
859;3.028107943;23.45131762;0.813298847
861;2.64897513;23.37551155;0.805699492
863;2.762320726;23.34780965;0.805429507
865;2.724187189;23.40089077;0.808204216
867;2.822366924;23.41448549;0.798583555
869;2.784436142;23.34127826;0.793598302
871;2.522626499;23.35337395;0.794985244
873;2.872464828;23.38980447;0.84863562
875;2.824356091;23.40830709;0.836388524
877;2.973675027;23.40004086;0.848614701
879;2.841696615;23.3331297;0.910576039
881;2.538835772;23.30586297;0.943823705
883;2.702819029;23.32800785;0.921427539
885;3.111108642;23.32592732;0.901192557
887;2.972008209;23.28662129;0.933308519
889;2.71905784;23.42776318;0.868149329
891;2.772640458;23.38443417;0.848933846
893;2.980879224;23.37092212;0.828594221
895;3.257505941;23.30678241;0.864117937
897;3.006493786;23.28546749;0.825050926
899;2.965510662;23.2298979;0.828864032
901;2.944619836;23.26893456;0.833733757
903;3.151083724;23.28962127;0.843198708
905;3.333077574;23.23725927;0.859653846
907;3.087258762;23.18353536;0.864152051
909;3.085526599;23.23904904;0.830509513
911;2.953957966;23.22835707;0.841836646
913;3.21157275;23.20411122;0.840668147
915;3.364822537;23.12016971;0.824702469
917;3.30994433;23.19821532;0.80088586
919;2.885338245;23.14507925;0.869312874
921;3.002977255;23.12122043;0.856793642
923;3.054428564;23.14633661;0.878402964
925;3.346273533;23.18493811;0.87100908
927;3.238723483;23.1149375;0.929735572
929;2.813153201;23.09016605;0.885823332
931;3.110655402;23.09791445;0.914776072
933;3.30210862;23.09584072;0.922360675
935;3.230306083;23.12329368;0.906248952
937;3.331398166;23.09738933;0.8512576
939;3.154230838;23.02906764;0.848793835
941;3.006033944;23.10155672;0.783353134
943;3.538892475;23.11027222;0.78338513
945;3.459263166;23.06146934;0.762581454
947;3.002642229;22.96234999;0.787546997
949;3.079607038;22.97801211;0.798111147
951;3.163281471;22.97339497;0.8465047
953;3.6027231;22.99777939;0.831382084
955;3.294432645;22.9064838;0.871511572
957;3.176325522;23.03374022;0.861237014
959;3.431371071;22.97097554;0.83605882
961;3.794501732;22.96563976;0.835381705
963;3.601509154;22.94267996;0.852246956
965;3.2410058;22.93625894;0.852613399
967;3.351522504;22.92373537;0.829793232
969;3.713288571;22.93976994;0.877982343
971;3.54291305;22.98668579;0.859403833
973;3.377841702;22.91394144;0.886925522
975;3.52282622;22.91416948;0.866632888
977;3.659259659;22.86844973;0.91438921
979;3.641414156;22.89414646;0.892446467
981;3.629914266;22.86354912;0.920802832
983;3.599590379;22.84762493;0.874184016
985;3.640907084;22.86210407;0.895497598
987;3.950545895;22.91499168;0.833109523
989;3.852399457;22.83492778;0.813827655
991;3.432658218;22.77753388;0.806528233
993;3.55904571;22.80615522;0.782077757
995;3.763409766;22.82185138;0.802744795
997;3.84811836;22.8062865;0.857095388
999;3.453050554;22.88621183;0.854864132
1001;3.757362225;22.86342416;0.859789821
1003;3.864937114;22.76611598;0.911470114
1005;3.956232848;22.74359864;0.898880598
1007;3.714429036;22.76639264;0.891349265
1009;3.919782274;22.75069648;0.872780537
1011;3.799810355;22.74102022;0.857421697
1013;3.84823684;22.73656936;0.825803344
1015;3.712261528;22.72598095;0.841694039
1017;3.89333818;22.72208292;0.815721697
1019;4.104769739;22.6958392;0.821902079
1021;4.098883596;22.78254535;0.845211815
1023;3.740026465;22.59238665;0.848230045
1025;4.040664227;22.65514356;0.799349902
1027;4.052321513;22.66880099;0.828949255
1029;4.038303432;22.71219856;0.883974222
1031;3.740143973;22.56381345;0.850515986
1033;3.989109713;22.41338962;0.872917146
1035;4.11997967;22.66657507;0.922215651
1037;3.92199266;22.64331723;0.949610679
1039;3.78558838;22.61152379;0.951319676
1041;4.04795099;22.39721649;1.014719459
1043;4.375062979;22.74521435;1.008569122
1045;4.194211792;23.00761319;0.973953395
1047;3.915934947;22.43355122;0.968054994
1049;4.065620808;22.57391856;0.956555336
1051;4.263057644;22.5822125;0.912188757
1053;4.078701021;22.39902814;0.9340206
1055;4.078360816;22.47023069;0.985232969
1057;4.415843573;22.49629402;0.992882092
1059;4.435527723;22.56059224;0.998538654
1061;3.927108543;22.50256966;1.007579202
1063;3.975983715;22.43000522;1.031631433
1065;4.278751586;22.50418732;0.972398153
1067;4.420461131;22.54010731;0.947632822
1069;4.147333751;22.42104856;0.95460637
1071;4.155486407;22.37288166;0.967523619
1073;4.50870802;22.44854965;0.919971378
1075;4.425922963;22.44306849;0.97487208
1077;4.102020904;22.40402503;1.027382483
1079;4.226248078;22.35780009;1.021927771
1081;4.510422586;22.37285298;1.015195878
1083;4.660627524;22.35137178;1.052101738
1085;4.47066505;22.31861125;0.995654408
1087;4.437461386;22.30575559;0.925673871
1089;4.644083642;22.32695332;0.93025767
1091;4.561124864;22.30757308;0.939153758
1093;4.648426;22.23662532;0.911828215
1095;4.349815349;22.20532247;0.964686879
1097;4.617890598;22.24286643;0.987524288
1099;4.752457086;22.20461113;0.957812631
1101;4.787978737;22.20359493;0.958634658
1103;4.532417599;22.20931774;0.985082217
1105;4.728854312;22.23363312;0.982968127
1107;4.756499429;22.23302486;0.983886789
1109;4.99880305;22.22842862;0.965401556
1111;4.693123126;22.16660429;1.027425345
1113;4.981729157;22.16907185;0.969995629
1115;4.775008036;22.09527679;0.976650182
1117;5.160757213;22.16776538;0.974720081
1119;4.750157536;22.084384;1.036568643
1121;4.745586753;22.08851687;0.982251864
1123;4.868936271;22.03831125;1.074599108
1125;5.292340143;22.08050639;1.059861369
1127;5.011860955;22.07508796;1.124925454
1129;4.850815426;22.05860364;1.129851662
1131;4.98492471;22.06959951;1.131465957
1133;5.196000328;22.06028305;1.091390202
1135;5.2329566;21.99224531;1.14948154
1137;4.871772221;21.94195655;1.113229105
1139;4.916379325;22.01108633;1.122853916
1141;5.338543007;21.96450257;1.130215841
1143;5.313988118;21.94896541;1.191990792
1145;4.883641059;21.94871646;1.129652151
1147;5.215451262;21.93485871;1.120997026
1149;5.324753187;21.82819906;1.176926886
1151;5.310644217;21.84265778;1.185697583
1153;5.036822713;21.90609928;1.094654138
1155;5.285634406;21.89462595;1.105210742
1157;5.297218861;21.91467669;1.117480902
1159;5.12592408;21.88264792;1.031562829
1161;5.262802463;21.86610866;1.038577112
1163;5.439189711;21.76956773;1.074730411
1165;5.659247727;21.87378704;1.066853068
1167;5.333514517;21.86167822;1.11015678
1169;5.139214148;21.78316974;1.146164704
1171;5.310901334;21.76560698;1.171017713
1173;5.625703326;21.77587109;1.199813907
1175;5.696881356;21.77547676;1.245411557
1177;5.28942747;21.74824504;1.215793301
1179;5.406471733;21.67235582;1.249243622
1181;5.738905062;21.69423135;1.238893067
1183;5.783916767;21.69354723;1.280111684
1185;5.629929125;21.60640591;1.261281072
1187;5.930357071;21.63986514;1.25202816
1189;5.85454336;21.60248017;1.181139548
1191;5.927762843;21.61080183;1.145703822
1193;5.570101232;21.60742892;1.097196522
1195;5.601403856;21.64663819;1.12732162
1197;6.184398003;21.48067039;1.113596586
1199;5.789229969;21.58381176;1.130828323
1201;5.519413599;21.49825357;1.129908309
