Repository: johodges/materials

## A Non-Dimensional Scaling Approach to Modeling Material Pyrolysis

This repository contains the data, scripts, and technical documents required to generate the SPyro cone validation cases.

## Instructions
* Clone this repository with submodules
  ```
  git clone --recurse-submodules https://github.com/johodges/materials
  ```
* Pre-process data
  ```
  python materials/scripts/initialize.py
  ```
* Build latest FDS (example for impi_intel_linux target, but use relevant make target for platform)
  ```
  git clone git@github.com:firemodels/fds.git && cd fds
  cd Build/impi_intel_linux
  ./make_fds.sh
  ln -s fds_impi_intel_linux fds
  cd ../..
  ```
* Run cases
  ```

File: data/rise_materials/Testdata-2216.txt
Keywords
Material1;Material2;Material3;Material4;Product;Object;Scenario;Method;Reference;Comment;Owner;IsPublic;ImportDate
Fabric;Protection layer;Foam;;F1A-1-2;Upholstery for seat, vandalise protected;;ISO 5660;TRANSFEU;;TRANSFEU;1;2011-08-16 14:46:17
Scalars
Flux (kW/m2);tig (s);qmax (kw/m2);qtotal (MJ/m2);q180 (kw/m2);q300 (kw/m2);Sample mass (g);Mass loss (g);DHc (MJ/kg);Peak smoke production (m2/m2s);Total smoke produced (m2/m2);Specific extinction area (avg) (m2/kg);MARHE (kW/m2);Area exposed (m2);Observations;Test date (YYYY-MM-DD);Test identifier;Product thickness (mm);Thickness1 (mm);Thickness2 (mm);Thickness3 (mm);Thickness4 (mm);Product density (kg/m3);Density1 (kg/m3);Density2 (kg/m3);Density3 (kg/m3);Density4 (kg/m3);Product area weight (kg/m2);Area weight1 (kg/m2);Area weight2 (kg/m2);Area weight3 (kg/m2);Area weight4 (kg/m2)
25;15;100.03;13.95;;;35.40;19.07;7.23;;646.44;;41.16;0.0088;Shrinkage. End flame at 202s.
;2011-07-14;c_LSFIRE_F1A-1-2_25a;32.0;;;;;;;;;;;;;;
VectorData
Time (s);HRR (kW/m2);Mass (g);SPR (m2/(m2*s))
1;9.277930638;35.4;0
3;8.300925903;35.27774825;0.011585831
5;7.153462563;35.4792806;0.027955871
7;6.162685029;35.23447223;0.056277388
9;5.950195926;35.37090703;0.102806764
11;5.812308163;35.33879074;0.175298486
13;5.865425992;35.28140657;0.287457544
15;5.881500618;35.19727884;0.271087505
17;8.390821881;35.23153255;0.244606045
19;20.09983183;35.13718496;0.21004684
21;39.77706498;35.26319665;0.147652217
23;64.41216195;34.91212539;0.029630467
25;85.60521375;34.84617062;0.029630467
27;100.0309983;34.81232242;0.027790409
29;96.29207078;35.05290067;0.015820239
31;84.82189409;34.37649669;0.005723139
33;66.86852885;34.42129262;3.40006E-17
35;49.9467884;34.30808116;0.031132154
37;37.9218506;34.25231853;0.05929593
39;28.91776773;34.14183476;0.069111392
41;24.76440808;34.16259684;0.069111392
43;23.2621494;34.13391861;0.075745365
45;22.93487591;34.1129071;0.044613211
47;24.91136456;33.99314334;0.016449435
49;28.53917436;33.96612409;0.006633973
51;35.28175759;33.99149408;0.0084577
53;45.45119952;33.82772643;0.011623656
55;58.56047341;33.88296394;0.011623656
57;65.94387412;33.57820951;0.035027048
59;66.49119542;33.55145671;0.078828149
61;64.47739814;33.26490296;0.228478293
63;64.24611024;33.25443415;0.470774623
65;60.48968992;33.15738659;0.773928588
67;54.74805155;33.05554683;0.924138268
69;47.24459531;32.99810723;1.082210125
71;40.81610878;32.90866172;1.083745809
73;33.17447798;32.71947838;0.990085895
75;27.29862737;32.82625715;0.858614684
77;22.57005226;32.59389018;0.841278653
79;19.88278142;32.28766105;0.751452617
81;17.63868523;32.66988977;0.693966821
83;16.64178995;32.83591494;0.609988622
85;16.04260885;32.61261597;0.497017936
87;15.76499184;32.48650266;0.361182238
89;15.83457378;32.47361929;0.306890066
91;16.10792131;32.49957031;0.254432588
93;15.87208304;32.18903715;0.19012603
95;15.51891376;32.36469288;0.148292647
97;15.07970185;32.26178393;0.127851305
99;15.09608954;32.30158542;0.076806538
101;14.38458915;32.28847206;0.039522161
103;13.96145814;32.16361222;0.033414205
105;13.51411795;32.14312632;0.018241362
107;13.40680042;32.11940559;0.018250806
109;12.68249609;32.07397368;0.019963406
111;12.24638562;31.89197813;0.019989461
113;11.38413722;32.7359554;0.017157897
115;11.238409;31.80250538;0.015452054
117;10.95320694;31.97651137;0.059573795
119;10.13427799;31.93164152;0.066060639
121;9.873217405;31.87552833;0.067338261
123;9.688951803;31.85684873;0.077767294
125;9.668510445;31.77755889;0.09679482
127;9.394102698;31.71007447;0.068647312
129;9.079989781;31.68787464;0.05696757
131;9.000898873;31.70769686;0.06509696
133;8.987083096;31.67747051;0.058470402
135;8.749731923;31.65687374;0.042111386
137;8.053411408;31.60390348;0.02612771
139;7.828328187;31.67978345;0.031290725
141;7.555954033;31.61013341;0.028511988
143;6.81994977;31.50646012;0.03572974
145;6.430861337;31.49529068;0.033061231
147;6.597994603;31.48405754;0.035789362
149;6.027463037;31.50286599;0.044656857
151;5.61366114;31.46103697;0.036906717
153;5.409013809;31.41843388;0.024674421
155;5.728479894;31.37428268;0.027238818
157;5.793773835;31.41338449;0.03331317
159;5.081762798;31.3961052;0.018616511
161;5.069222258;31.31863139;0.013930417
163;5.124905206;31.31233728;0.013930417
165;5.141926965;31.32257512;0.011366019
167;4.832649781;31.22282758;0.002563537
169;4.362236298;31.28708641;1.97412E-16
171;4.694937264;31.35114298;0.004064315
173;4.549897342;31.34835062;0.015017415
175;4.292059565;31.15090057;0.015017415
177;4.015373706;31.16016209;0.015017415
179;4.199228121;31.16516626;0.015017415
181;4.331598453;31.15485402;0.013760943
183;3.857110164;31.1472792;0.002807842
185;3.808607448;31.13177851;0.002807842
187;3.819937292;31.12542945;0.002807842
189;4.074250303;31.09432741;0.002807842
191;3.812392867;31.10983686;1.94289E-16
193;3.292093598;31.07691004;1.94289E-16
195;3.630803994;31.02936745;1.94289E-16
197;3.565994455;31.00521398;1.94289E-16
199;2.787264067;30.91541839;1.94289E-16
201;2.877672757;30.88944986;1.94289E-16
203;2.990112814;30.94836417;1.94289E-16
205;2.791126007;30.93122345;1.94289E-16
207;2.51758679;30.90172449;1.94289E-16
209;2.698837577;30.40469922;1.94289E-16
211;2.920770787;30.40801718;1.94289E-16
213;2.488641667;30.8410875;1.94289E-16
215;2.371301569;30.62635865;1.94289E-16
217;2.726155313;30.83511575;1.94289E-16
219;2.83875666;30.79975589;1.94289E-16
221;2.571282684;30.70489193;1.94289E-16
223;2.339130722;30.7320128;1.94289E-16
225;2.611165667;30.08460066;1.94289E-16
227;2.906387509;30.69971223;1.94289E-16
229;2.664367947;30.69464436;0.004684169
231;2.55695002;30.60932782;0.004684169
233;2.925842289;30.60062886;0.004684169
235;2.835158089;30.70973955;0.004684169
237;2.722937364;30.60000261;0.004684169
239;2.544514692;30.49522317;1.94289E-16
241;2.799865367;30.58339625;1.94289E-16
243;2.831635951;30.58348815;0.00593155
245;2.461135409;30.52529248;0.017423948
247;2.635156464;30.44531172;0.017423948
249;2.756925103;30.38664636;0.018562967
251;2.886844473;30.44622435;0.026844864
253;2.69373262;30.29364414;0.020913314
255;2.743459079;30.37869326;0.01127053
257;3.09892862;30.42149861;0.012052454
259;2.974616649;30.3365691;0.01279906
261;2.603204947;30.23615786;0.004517163
263;2.629283152;30.27679808;0.004517163
265;2.874281217;30.18696601;0.002667549
267;2.611543635;30.08951294;0.012926142
269;2.590469944;30.06359936;0.01271465
271;2.67023732;30.21425317;0.01271465
273;2.847764721;30.1078235;0.021352155
275;2.793743916;30.13323968;0.031067998
277;2.780057571;30.04836511;0.020027481
279;2.591404116;30.0555811;0.018353348
281;2.814911183;30.0646034;0.018353348
283;2.636668967;30.0591485;0.009715843
285;2.41460132;30.00052933;1.94289E-16
287;2.792998935;29.90577624;1.94289E-16
289;2.892157992;29.97630196;1.94289E-16
291;2.737122333;29.9006894;1.94289E-16
293;2.579164954;29.89583255;1.94289E-16
295;2.711207274;29.94792713;1.94289E-16
297;2.841860831;29.85230759;1.94289E-16
299;2.468976244;29.68855842;1.94289E-16
301;2.510666266;29.85301748;1.94289E-16
303;2.848054102;29.83469768;1.94289E-16
305;2.783914338;29.7932095;1.94289E-16
307;2.658732234;29.74526189;1.94289E-16
309;2.719972708;29.46282738;1.94289E-16
311;3.018503335;29.75013673;1.94289E-16
313;2.877186302;29.63924745;1.94289E-16
315;2.672447008;29.6086151;1.94289E-16
317;2.775928524;29.57049983;1.94289E-16
319;2.943626263;29.55141521;1.94289E-16
321;2.794812164;29.55796702;0.004508612
323;2.407870985;29.49203073;0.004508612
325;2.920630579;29.56284187;0.004508612
327;2.945886497;29.55724839;0.00640592
329;2.686018919;29.56896046;0.00640592
331;2.808778631;29.40476931;0.001897308
333;2.945315985;29.4304991;0.001897308
335;3.039995048;29.3964851;0.001981903
337;2.826316236;29.32622728;8.45949E-05
339;2.626360441;29.36543849;8.45949E-05
341;3.113462526;29.36255423;8.45949E-05
343;2.967756484;29.367908;0.011669114
345;2.78954359;29.26998475;0.020228915
347;2.997533096;29.29351148;0.020228915
349;3.106108104;29.3306407;0.026991562
351;2.854582923;29.25493624;0.03821334
353;2.644536501;29.17921283;0.029303678
355;3.05777438;29.25194161;0.026729296
357;3.22024091;29.19571757;0.042890035
359;3.179060123;29.02960974;0.051389392
361;2.863944396;29.06894202;0.063005203
363;3.290540269;28.80428372;0.087011005
365;3.434997144;29.04646553;0.110054678
367;3.415947153;29.01801728;0.134243916
369;3.174793012;28.99465636;0.144142621
371;3.570153881;28.99597304;0.138437942
373;3.564441528;28.97949602;0.14712964
375;3.46319114;28.94906642;0.171216572
377;3.45818032;28.91411256;0.161220728
379;3.620579767;28.91354076;0.17257728
381;3.639624158;28.91061031;0.232841451
383;3.432709869;28.88027359;0.205663437
385;3.631650698;28.8483056;0.177836841
387;3.861396593;28.84762294;0.186857205
389;3.855140146;28.74507428;0.194655012
391;3.620950682;28.7019738;0.148949755
393;3.600286112;28.8181901;0.178204589
395;3.97030929;28.74208841;0.188976693
397;3.766766953;28.72204496;0.214308336
399;3.606160422;28.69006676;0.192579715
401;3.773120024;28.58280808;0.195298735
403;3.760581911;28.68234364;0.199226506
405;4.003200217;28.62021347;0.207503071
407;3.982024186;28.59073395;0.173896513
409;3.949197389;28.45833576;0.200163617
411;4.272398068;28.53763387;0.21278219
413;4.152225322;28.59616114;0.226344436
415;3.884355249;28.50899259;0.237841118
417;4.050904642;28.52023546;0.246956606
419;4.328584699;28.49567697;0.2330306
421;3.993833833;28.49932605;0.244222225
423;3.871015333;28.46103623;0.25664159
425;4.400167752;28.4519128;0.246292406
427;4.205724022;28.41245167;0.280837662
429;3.918438075;28.45922895;0.290058748
431;4.314745372;28.29234706;0.27473468
433;4.318993381;28.39580836;0.268793503
435;4.162272821;28.26201909;0.290638625
437;4.339066425;28.25064786;0.280547211
439;4.567971441;28.26601922;0.305806575
441;4.279905189;28.27414736;0.306703998
443;4.171977006;28.32878487;0.298781546
445;4.549533236;28.21478038;0.275046301
447;4.473076674;28.23907291;0.281170378
449;4.265011259;28.26196415;0.269256187
451;4.608894762;28.11917932;0.292450075
453;4.858802096;28.15923024;0.328788994
455;4.570730133;28.14025599;0.368676989
457;4.583174135;28.08655834;0.383277531
459;4.823867154;28.09774626;0.385087171
461;4.752168656;28.2073913;0.400956375
463;4.560967607;28.05408419;0.382249618
465;5.085515615;28.1000772;0.346083804
467;4.878259069;27.86907359;0.352228507
469;4.770569495;28.06079208;0.37932212
471;5.071978718;28.02701681;0.367582234
473;5.178915432;27.95057476;0.377334181
475;4.848146873;27.86802287;0.411554086
477;5.144196525;27.92968286;0.404948398
479;5.480009098;27.86422549;0.402727805
481;5.293198965;27.88324593;0.453564984
483;5.699477011;27.86394883;0.465651639
485;5.743800326;27.91522413;0.465771447
487;5.50437342;27.86842886;0.460617191
489;6.029051548;27.86419048;0.443618292
491;5.753833737;27.84487588;0.388993956
493;5.767924479;27.7592642;0.397847242
495;5.997869302;27.71725042;0.370475212
497;5.877060603;27.74248135;0.394228834
499;6.099354555;27.7527931;0.420063703
501;5.925944089;27.62736196;0.430256471
503;6.09218743;27.68760316;0.441888566
505;6.769678219;27.65870418;0.481823089
507;6.717887898;27.57805147;0.44327002
509;6.911869907;27.62917799;0.455708082
511;6.972432896;27.53694108;0.437471159
513;6.625687009;27.66391209;0.403273343
515;7.025390939;27.60681381;0.382470969
517;6.895302287;27.43818883;0.438427025
519;6.894712982;27.62449715;0.443862553
521;7.276258457;27.85986896;0.476295105
523;6.782967646;27.43852043;0.514279919
525;7.401270359;27.47760377;0.539269434
527;7.170533519;27.38631547;0.541379467
529;7.289669138;27.59789265;0.528641818
531;7.817940138;27.22373615;0.521210254
533;7.288818755;27.36764414;0.586533024
535;7.779445149;27.38821271;0.614519481
537;7.563480746;27.36299053;0.594315152
539;7.901134555;27.33150146;0.61970681
541;8.074441086;27.49902954;0.63432442
543;7.874746064;26.9908076;0.59318919
545;8.369501562;27.55462636;0.560855593
547;8.176794701;28.11545877;0.570721717
549;8.439972316;27.33892993;0.559618379
551;8.461231012;27.29276043;0.603127657
553;8.575316762;27.25552084;0.597229004
555;8.661388061;27.25875566;0.633550031
557;8.608329381;27.18562234;0.666847298
559;8.895725618;27.25263707;0.679699088
561;8.670614142;27.19377819;0.629849287
563;8.942943247;27.09731166;0.606762521
565;8.717109829;27.04763991;0.602456641
567;9.059177632;27.095606;0.571020765
569;8.661935709;27.04408223;0.590034
571;9.04467908;27.03852523;0.654644019
573;9.303247376;27.00095403;0.664898514
575;9.159412729;26.98483584;0.725127968
577;9.376572587;26.83033992;0.729987551
579;9.131390153;26.82236932;0.732215124
581;9.80150344;26.80448177;0.714217862
583;9.237483539;26.7177834;0.694112995
585;9.59163028;26.77608944;0.680236311
587;8.679840777;26.68069064;0.729758612
589;10.19762248;26.71107405;0.760831544
591;9.775711749;26.71441924;0.779632141
593;10.18887994;26.48981186;0.888488118
595;9.978364221;26.52147547;0.886674332
597;9.838002355;26.42672335;0.909070549
599;9.55288147;26.31541933;0.911618193
601;9.501353798;26.35250138;0.905462991
603;9.654611583;26.32217341;0.911592053
605;9.667095066;26.22805678;0.924290661
607;9.776662498;26.26303788;0.892632224
609;10.08763692;26.25280051;0.918512016
611;9.936977548;26.12202484;1.001456553
613;9.896867118;26.13463155;0.934155573
615;10.16309032;26.10666223;0.949514112
617;9.882651117;26.02192624;0.975501029
619;10.2148362;25.9278733;0.948457256
621;9.868212435;25.94806407;0.877681538
623;10.46953096;25.72534517;0.896675663
625;9.946287476;25.73912172;0.912661172
627;10.35615293;25.69492579;0.888672279
629;10.04181512;25.63475898;0.950206297
631;10.51806187;25.62307317;1.008067882
633;10.07857057;25.45420945;0.97879512
635;10.52600436;25.34697849;0.969865854
637;9.769651913;25.31815148;1.025656481
639;10.82731124;25.21907589;0.989602544
641;10.40190063;25.15890033;0.962452463
643;11.03925101;25.10536021;0.994816435
645;10.58920949;25.06712533;0.975859999
647;11.07382009;24.92659948;0.936110568
649;10.58673284;24.84839634;0.966499407
651;10.60918578;24.75335735;0.982586311
653;10.36485927;24.77165916;1.019276891
655;10.83754157;24.71284696;1.004032331
657;10.43611443;24.63526083;1.018003072
659;10.96527629;24.53622317;0.989953586
661;10.43445525;24.3997417;1.032337569
663;11.08249777;24.35503766;1.005370618
665;10.61661788;24.28388714;1.031325969
667;10.83175259;24.10914308;1.015136854
669;10.47275741;24.11995321;1.010583048
671;10.9597903;24.04056126;0.933681577
673;10.81656298;23.89269204;0.954923612
675;11.15505926;23.87155119;1.003075766
677;11.08297454;23.8350137;1.106179526
679;10.85489132;23.73623325;1.082088664
681;10.97410099;23.72766313;1.093470677
683;11.19898164;23.46946573;1.087072971
685;11.24928994;23.45598285;1.131807284
687;11.13117175;23.35700936;1.074833608
689;11.35095482;23.31799215;1.087351557
691;11.11624649;23.2031854;1.070596447
693;11.50685959;23.1105425;1.046616875
695;11.07056304;23.0859845;0.947712932
697;11.58389608;22.91872433;0.947603679
699;10.85964602;22.84779213;0.90483343
701;11.37343062;22.73077405;0.927655139
703;11.01123834;22.63630636;0.930389395
705;11.61322613;22.60874304;0.934079767
707;10.9751831;22.53733288;0.930914053
709;11.34847383;22.49609559;1.001344642
711;11.08048643;22.43691338;0.958868466
713;11.78227548;22.29579823;0.962117154
715;11.53726318;22.24853133;0.961096756
717;11.71561363;22.2264973;0.938491367
719;11.43702486;22.10452172;0.892875448
721;11.48411337;21.99358576;0.972611206
723;11.73211482;22.00292994;1.027235708
725;11.80124642;21.88163458;1.082493704
727;11.74101675;21.8182417;1.075105935
729;11.70931874;21.78373078;1.121850356
731;12.06761795;21.68624999;1.175046672
733;11.81344405;21.67807809;1.132036484
735;12.16067485;21.51669827;1.077408738
737;11.74134892;21.51836551;1.134101118
739;12.08362282;21.40053691;1.138590136
741;11.82522471;21.34427688;1.111993578
743;12.10754072;21.330335;1.193718286
745;11.52180617;21.27690283;1.195294585
747;11.96717832;21.19403878;1.196334204
749;11.56768636;21.23290916;1.174882437
751;12.19997292;21.16500999;1.197117629
753;11.86115891;21.14275473;1.106341757
755;12.27297001;21.02292776;1.115709913
757;11.86957682;21.02697213;1.09206366
759;12.4322964;20.95113835;1.088112027
761;11.83516687;20.9195744;0.992855385
763;12.10025294;20.84058894;1.053772883
765;12.31580083;20.93432923;1.095362462
767;11.87709629;20.77351926;1.094746497
769;12.14966415;20.72005937;1.096895627
771;12.08743297;20.69599926;1.099384456
773;12.76658047;20.63264188;1.064565516
775;12.16184686;20.63056864;1.06951407
777;12.7429713;20.59359695;1.045715079
779;11.95921039;20.57106552;1.048476657
781;12.40334188;20.51175592;1.090888415
783;12.12714745;20.46811865;1.037150007
785;12.44255425;20.44266454;0.974218388
787;12.02380665;20.46451332;0.963310136
789;12.60848814;20.40268802;0.980000576
791;12.16927505;20.35193784;1.001647184
793;12.41541208;20.36434277;1.060544112
795;12.46005503;20.29629725;1.097030515
797;12.26663675;20.23514342;1.104849694
799;11.12494817;20.20243005;1.110214673
801;12.20162667;20.20336991;1.114487162
803;12.69816182;20.27311331;1.059369456
805;12.39303927;20.19058913;1.018215605
807;12.93085335;20.11208989;1.008460185
809;12.22349368;20.08904111;0.971970511
811;12.96519195;20.08066403;0.930223901
813;12.45404265;20.01259906;0.962098007
815;12.80038814;19.94555662;1.012284641
817;12.53396149;20.06683301;1.050305351
819;12.35081596;19.93686787;1.159833014
821;12.75784873;19.94933649;1.154153127
823;12.61882268;19.88172177;1.202674202
825;12.99218634;19.87783152;1.188447131
827;12.7242851;19.78335606;1.142990582
829;13.18400581;19.85435974;1.033726867
831;12.44112125;19.89052138;1.138052576
833;13.03489542;19.7510375;1.083954075
835;12.61100523;19.74734077;1.047707792
837;12.71069618;19.74890883;1.051365748
839;13.03492882;19.84254654;1.035846313
841;12.70649045;19.70494287;0.94139024
843;13.28465592;19.7375658;0.964249045
845;12.82472325;19.66307836;0.984504212
847;12.7733977;19.76695732;1.008431128
849;13.26321733;19.54589739;1.005664356
851;13.21355685;19.54399773;0.9544473
853;13.5026505;19.33886249;0.962870257
855;12.85641257;19.54430988;0.977764189
857;13.39950175;19.57494223;0.958217756
859;12.86752393;19.51733537;1.014501826
861;13.42785912;19.35084149;1.040476739
863;13.65570165;19.46616217;0.978228804
865;13.07141158;19.37007975;0.988740568
867;13.47841784;19.33706201;1.000508462
869;13.32282103;19.30115758;0.971201253
871;13.48018295;19.29750802;0.972593815
873;13.73505868;19.30744927;1.021850826
875;13.208066;19.21163865;1.011546209
877;14.16503903;19.34986224;0.965156233
879;13.17111848;19.19605773;0.964239816
881;13.7760801;19.17933176;0.993170202
883;13.66162785;19.21709647;1.018424169
885;13.28074476;19.06059927;0.984622917
887;13.7278272;19.07516058;1.076706483
889;13.4287886;19.17925688;1.084514649
891;13.73891869;19.07695765;1.055598376
893;13.79368666;19.01901092;0.999399971
895;13.26874512;18.99117143;1.000607577
897;13.96020421;19.04469452;0.918248441
899;13.21461021;18.86281761;0.921980441
901;13.62907005;18.92410953;0.916998474
903;13.5102478;18.90705974;0.929304168
905;13.45878847;18.81601213;0.963940855
907;13.8989481;18.94516772;0.986207552
909;13.6204085;18.79573967;0.962764241
911;14.10998129;18.81296304;0.946919339
913;13.90553648;18.83389968;0.94343031
915;13.45410914;18.75835033;0.862517636
917;13.83312102;18.76500473;0.855419532
919;13.28992407;18.64651292;0.865855368
921;13.66022196;18.71572342;0.899225533
923;13.90017966;18.6640995;0.889123114
925;13.31848698;18.61400474;0.924925954
927;13.69433039;18.67092846;0.912374518
929;13.84628577;18.55146858;0.85189721
931;13.42250644;18.53313906;0.835434731
933;14.09896076;18.56364888;0.871235697
935;13.39347531;18.48607345;0.847255213
937;14.05207186;18.5550705;0.87900461
939;14.071907;18.42327279;0.889155611
941;13.80048269;18.35542905;0.862827748
943;13.9997951;18.49702507;0.863065745
945;13.76858543;18.42744747;0.895912686
947;13.85976447;18.40546887;0.881130077
949;14.15972931;18.3939756;0.923556523
951;13.55481386;18.39823343;0.938739414
953;13.80648058;18.30869504;0.896908617
955;13.64108111;18.30922016;0.878451946
957;13.6893319;18.28453234;0.875783181
959;13.62063185;18.25798376;0.834040169
961;13.51855987;18.23118671;0.847608909
963;13.84279889;18.24923958;0.859329064
965;14.00765745;18.24359991;0.894693749
967;13.50705246;18.17732375;0.890682333
969;13.76224575;18.26562568;0.919300708
971;14.07629273;18.17010776;0.893269543
973;13.56268958;18.15652569;0.866712735
975;13.9668191;18.15483948;0.832609199
977;14.14625606;18.11467722;0.793334514
979;13.31676032;18.18108369;0.813527876
981;14.09924464;18.1046888;0.799784352
983;13.84724004;18.0780736;0.834366278
985;13.66106;18.10298265;0.808535387
987;14.17308818;18.09833828;0.811020882
989;13.7715604;18.02675406;0.760672681
991;13.65937358;17.97248461;0.77334023
993;14.17549397;18.00298616;0.761758513
995;13.68674329;18.02131568;0.760646206
997;13.91252015;17.99002013;0.792181193
999;14.56344629;17.93485799;0.777794644
1001;13.85208536;17.87906765;0.759347968
1003;13.98765335;17.91329365;0.752944244
1005;14.09871422;17.86151997;0.725768744
1007;13.43011963;17.82146079;0.691801987
1009;13.79453628;17.79628286;0.718796984
1011;14.00238419;17.77411852;0.747334192
1013;13.76224971;17.77715156;0.747815388
1015;14.15292156;17.74879424;0.766854848
1017;14.46647966;17.67981712;0.763198122
1019;13.80411491;17.77742822;0.762608316
1021;14.19472851;17.75387329;0.71718966
1023;14.43187308;17.70638905;0.665034825
1025;13.67366462;17.71404701;0.704581756
1027;14.15929919;17.84719155;0.734076855
1029;14.13150084;17.61495489;0.720429319
1031;13.71321827;17.69320179;0.750679071
1033;13.93351382;17.58082759;0.782809485
1035;13.92428772;17.48177096;0.754899721
1037;13.72097382;17.59570106;0.755319947
1039;14.21495382;17.43425463;0.746630606
1041;14.17342805;17.49307801;0.698372209
1043;13.69159737;17.45585836;0.677713678
1045;14.20967819;17.40750524;0.641394215
1047;14.38182953;17.36988639;0.620126195
1049;13.84880796;17.42251679;0.59241532
1051;14.24132034;17.32009552;0.6537574
1053;14.66084534;17.31885906;0.656959607
1055;13.8881733;17.28125238;0.66681806
1057;14.07295553;17.11808424;0.666685856
1059;14.37583585;17.25534804;0.683008958
1061;13.81816226;17.23724752;0.657830628
1063;13.78295863;17.25221192;0.637328207
1065;14.42024532;17.21300946;0.625809855
1067;14.3804925;17.21018938;0.590617205
1069;13.63925626;17.25065601;0.587902282
1071;14.13471866;17.154577;0.570951444
1073;14.33874312;17.10848285;0.599174057
1075;14.01660793;17.12781545;0.616362833
1077;13.85395784;17.08866064;0.633481017
1079;14.42013826;17.00789366;0.663681326
1081;14.56999327;17.066401;0.63943335
1083;13.65551877;16.99224613;0.655280062
1085;14.31546908;16.9217204;0.65824444
1087;14.76778263;16.99993181;0.668827544
1089;14.12344469;16.9774947;0.632887428
1091;14.10378132;16.92612799;0.649665503
1093;14.67752054;16.9693826;0.604543721
1095;14.59243261;17.03216722;0.599769479
1097;13.78968718;16.92468634;0.579976335
1099;14.15038824;16.87926367;0.620168304
1101;14.71911856;16.88600122;0.61967736
1103;13.87159992;16.84794041;0.633613447
1105;14.15188889;16.8662145;0.637740505
1107;14.58806748;16.72062127;0.626051684
1109;14.04260672;16.84049541;0.617747577
1111;14.20094364;16.8550927;0.623932245
1113;14.65064288;16.76706695;0.606146258
1115;14.55691109;16.76334688;0.620201535
1117;14.13895228;16.90016821;0.630582804
1119;14.39045242;16.84581563;0.58315956
1121;14.68147373;16.72600859;0.565982625
1123;14.09621124;16.70021462;0.581189025
1125;14.51849209;16.72177896;0.549647856
1127;15.04270091;16.65551836;0.53053834
1129;14.35651678;16.62917155;0.559796738
1131;14.21931935;16.64611875;0.550014609
1133;14.61948696;16.63732741;0.514801359
1135;14.78569528;16.68814907;0.506679591
1137;14.01492007;16.70316889;0.538543899
1139;14.77677434;16.6662609;0.521898693
1141;14.67901187;16.62377646;0.532627386
1143;15.07946334;16.51352315;0.561022929
1145;14.31950113;16.58097986;0.55890039
1147;14.96703847;16.54473556;0.544706455
1149;14.98154307;16.53534811;0.566073304
1151;14.76124437;16.4341351;0.564648602
1153;14.81526847;16.50900082;0.562504843
1155;14.97024815;16.53917077;0.545868498
1157;15.67303042;16.52069538;0.532966347
1159;15.56868334;16.61292354;0.492851172
1161;14.73634933;16.43256704;0.486879882
1163;15.11189728;16.41714025;0.448921117
1165;15.98553162;16.38556804;0.488906346
1167;14.93095396;16.38108169;0.482285256
1169;14.83432588;16.30734886;0.475850228
1171;15.65543837;16.29317408;0.449851751
1173;15.60889717;16.34971855;0.45509094
1175;15.93915468;16.21249463;0.445014421
1177;16.02771134;16.27759365;0.486320436
1179;16.75183564;16.22053184;0.495323402
1181;16.76092892;16.31167378;0.500811089
1183;15.93754626;16.26330073;0.536328071
1185;15.90392143;16.20008143;0.533485201
1187;16.59584666;16.18780632;0.486588597
1189;16.48188307;16.20066198;0.504330311
1191;16.61328528;16.14328802;0.536815492
1193;16.28996716;16.17052752;0.519577787
1195;17.16769068;16.12341037;0.508412702
1197;17.07479622;16.06805471;0.524761911
1199;16.8751025;16.11906211;0.512509641
1201;16.28646744;16.1229329;0.495325277

File: data/rise_materials/Testdata-2217.txt
Keywords
Material1;Material2;Material3;Material4;Product;Object;Scenario;Method;Reference;Comment;Owner;IsPublic;ImportDate
Fabric;Protection layer;Foam;;F1A-1-2;Upholstery for seat, vandalise protected;;ISO 5660;TRANSFEU;;TRANSFEU;1;2011-08-16 14:48:24
Scalars
Flux (kW/m2);tig (s);qmax (kw/m2);qtotal (MJ/m2);q180 (kw/m2);q300 (kw/m2);Sample mass (g);Mass loss (g);DHc (MJ/kg);Peak smoke production (m2/m2s);Total smoke produced (m2/m2);Specific extinction area (avg) (m2/kg);MARHE (kW/m2);Area exposed (m2);Observations;Test date (YYYY-MM-DD);Test identifier;Product thickness (mm);Thickness1 (mm);Thickness2 (mm);Thickness3 (mm);Thickness4 (mm);Product density (kg/m3);Density1 (kg/m3);Density2 (kg/m3);Density3 (kg/m3);Density4 (kg/m3);Product area weight (kg/m2);Area weight1 (kg/m2);Area weight2 (kg/m2);Area weight3 (kg/m2);Area weight4 (kg/m2)
25;40;78.64;26.98;;;34.37;14.83;17.58;;195.34;;24.39;0.0088;Shrinkage. End flame > 1200s.
;2011-07-14;c_LSFIRE_F1A-1-2_25b;32.0;;;;;;;;;;;;;;
VectorData
Time (s);HRR (kW/m2);Mass (g);SPR (m2/(m2*s))
1;8.354491185;34.37;0
3;7.363704855;34.29597252;0.018317398
5;6.664894698;34.31223755;0.033196422
7;5.919088437;34.15395398;0.074258235
9;4.693722204;34.22524452;0.104663155
11;3.974580218;34.31350999;0.186721477
13;3.846698873;34.20918176;0.235497572
15;3.371697481;34.17642123;0.304127213
17;2.912906226;34.21551283;0.38776577
19;2.619346211;34.0510917;0.476026036
21;2.684385534;34.09258864;0.542939334
23;2.638330166;34.06394736;0.618442666
25;2.743676167;33.95375824;0.677588761
27;2.515666494;33.9107409;0.655637913
29;2.288438764;33.89872348;0.685843489
31;2.503802811;33.9068701;0.686714688
33;2.811583814;33.86296832;0.691903767
35;2.927896701;33.89739659;0.707278226
37;2.331215687;33.70047263;0.826118455
39;-2.022075451;33.86368696;0.757619595
41;18.03099549;33.78095954;0.621621069
43;57.54433387;33.62148716;0.473835164
45;78.64335867;33.35436032;0.315805946
47;78.27968023;33.34755908;0.094216194
49;69.71692498;33.16599724;0.016185239
51;57.83608925;33.2282475;0.017982353
53;48.53241597;33.09916727;0.146066063
55;40.4212652;33.0412575;0.439961949
57;31.362636;33.07120719;0.743751873
59;22.66399709;32.93163044;1.138286905
61;15.77415518;32.76580803;1.500293377
63;11.56987144;32.78778712;1.815099427
65;9.027971747;32.75490649;1.917046617
67;7.618224004;32.59356314;2.130336161
69;6.824500022;32.61615924;2.219359009
71;6.346072448;32.58470664;2.455580759
73;6.02546071;32.42334529;2.583401598
75;5.81390566;32.40393782;2.741009213
77;6.030095698;32.4255114;2.754256716
79;6.708963249;32.38105631;2.834606196
81;6.084527732;32.21296714;2.590683723
83;7.637413794;32.26499754;2.178349884
85;16.22274102;32.1472336;1.664600153
87;26.11119335;31.98610224;1.228450611
89;35.40046395;31.88156299;0.807340735
91;40.43558561;31.75825176;0.609898165
93;42.20127088;31.76723662;0.548103957
95;43.87918722;31.68275882;0.641820525
97;43.52760627;31.63819286;0.671252965
99;44.03376595;31.50572125;0.682710542
101;45.47841391;31.42001768;0.659045885
103;46.23101123;31.35187006;0.633448253
105;46.99285512;31.41360395;0.619644655
107;50.6443795;31.17084209;0.642753222
109;50.93376882;31.06644142;0.660687822
111;48.65104028;30.93951758;0.654628854
113;46.10481768;31.17256622;0.711102195
115;43.89182543;30.99339999;0.713022866
117;40.61442736;30.90942834;0.678546027
119;36.62308305;30.8960111;0.639383741
121;34.63906179;30.80459396;0.60274845
123;32.02792768;30.71009904;0.558918148
125;30.40453822;30.743321;0.554123945
127;28.91088263;30.86886252;0.53487061
129;28.2970432;30.75392837;0.487495268
131;27.16325174;30.56789671;0.479811204
133;26.12645105;30.35784043;0.472087118
135;25.0653602;30.58235592;0.459410751
137;24.93087743;30.51131383;0.460742311
139;23.74799867;30.43496368;0.466061093
141;22.84595112;30.26622103;0.464252328
143;21.78635589;30.29054953;0.501703038
145;21.82252233;30.29096428;0.49142112
147;19.98866053;30.25098775;0.484938436
149;20.5467798;30.1955295;0.45290847
151;20.05747733;30.12135469;0.404919065
153;19.20576955;30.16465745;0.359053574
155;18.63573731;30.11664614;0.343943213
157;18.57357204;30.06720583;0.346689064
159;18.4772777;30.01508256;0.342884417
161;17.95646514;29.93201576;0.366916861
163;17.63834157;29.93304752;0.356084537
165;17.2627272;29.92694643;0.33157501
167;16.89717256;29.79022721;0.320816746
169;16.47886841;29.8834312;0.339633455
171;16.36670876;29.68935455;0.313467933
173;15.71428265;29.7014551;0.317068572
175;15.49990126;29.80858396;0.335657062
177;15.4723612;29.79822552;0.335309358
179;15.436503;29.90958449;0.331272773
181;15.08886716;29.61375074;0.341137883
183;14.46365446;29.54095826;0.339001078
185;14.3669913;29.75151194;0.30308937
187;13.73959551;29.6611003;0.289678679
189;13.63437765;29.58420753;0.281014543
191;13.26634429;29.52482305;0.267631722
193;13.32841643;29.46548573;0.252088324
195;12.61630501;29.43659551;0.258028545
197;12.4024404;29.42869735;0.215377776
199;12.43756136;29.41139959;0.197597044
201;12.18501904;29.37118287;0.206913884
203;11.91749877;29.34593298;0.197487942
205;11.4614047;29.28931364;0.190835612
207;11.23248364;29.31056485;0.205071184
209;11.05239793;29.26147365;0.197771914
211;11.0357808;29.25121733;0.153409521
213;11.00130662;29.24119876;0.154209097
215;10.45300373;29.23798339;0.13989685
217;10.21083809;29.14892588;0.112997157
219;10.89029414;29.22079746;0.09675543
221;11.44231454;29.10479412;0.104559928
223;12.62401303;29.04339183;0.101625003
225;13.04229251;29.04334515;0.07981035
227;13.60153716;28.95672943;0.076346153
229;15.12749605;28.98187868;0.054074744
231;16.20331154;28.89748353;0.047706769
233;17.73915614;28.99230129;0.022789802
235;18.40539269;28.90576871;0.031309831
237;19.11709239;28.87339521;0.024022589
239;19.64324859;28.82440612;0.028425613
241;20.38572249;28.86597744;0.019648354
243;21.13729272;28.80642716;0.01354941
245;21.32852473;28.60690435;0.005029381
247;22.05344882;28.67674743;0.005029381
249;23.34741904;28.58324781;0.000626357
251;24.33498429;28.43179319;-8.50882E-17
253;24.4871419;28.78547157;-8.50882E-17
255;24.77649376;28.53474785;-8.50882E-17
257;24.69568175;28.59477803;-8.50882E-17
259;25.60224372;28.50744368;-8.50882E-17
261;26.62896439;28.50556395;0.000673204
263;27.19930413;28.45577308;0.000673204
265;27.65335013;28.31196573;0.000673204
267;28.17592999;28.37507368;0.000673204
269;28.67212915;28.39283093;0.019916741
271;29.2152868;28.34425658;0.038019067
273;29.69995793;28.2524242;0.038019067
275;29.27511896;28.25405547;0.038019067
277;29.56895265;28.19077345;0.038019067
279;30.4566725;28.16940262;0.031314006
281;30.39798053;28.14257738;0.020468611
283;30.58995424;28.099579;0.020468611
285;30.37423394;28.0330432;0.020468611
287;30.65163465;28.05008181;0.033088422
289;30.65244177;27.86273152;0.037158557
291;31.70720375;27.86928382;0.029228421
293;31.70618807;27.86324837;0.029228421
295;31.76358818;27.82129196;0.048299747
297;32.2709317;27.77270885;0.038645198
299;32.25857319;27.77442327;0.036406918
301;31.87657752;27.69883842;0.036406918
303;31.79710393;27.63625559;0.042871579
305;31.23986604;27.57098298;0.03388699
307;31.42897775;27.66583721;0.050073016
309;31.05698175;27.44551586;0.051643623
311;30.89749334;27.50020005;0.052147166
313;30.46274522;27.43441059;0.045682505
315;29.59216456;27.37470326;0.035595769
317;29.32992392;27.41560895;0.027726894
319;29.46684182;27.30137497;0.011785957
321;28.85436942;27.20168236;0.011282414
323;28.5325594;27.33002694;0.011282414
325;28.3279626;27.23792909;0.041598456
327;27.18276327;27.16879639;0.031098399
329;26.62721667;27.13567605;0.03231682
331;26.70219915;27.07663241;0.03231682
333;26.3246754;27.14419122;0.034911755
335;26.00864319;27.11135581;0.019893055
337;24.94617813;27.12717839;0.026543238
339;24.07928912;27.06599684;0.025324818
341;22.96326572;27.0307843;0.031203919
343;22.10360282;27.00877798;0.028608984
345;22.75842009;26.95647141;0.017832659
347;22.23907274;26.68154852;0.014838702
349;21.63355593;26.85860359;0.014838702
351;21.13989264;26.83723324;0.0089596
353;21.15414156;26.87357916;0.0089596
355;21.18363395;26.82237874;0.004438583
357;20.54209481;26.83668236;-6.38378E-17
359;19.7247859;26.77240505;-6.38378E-17
361;19.44861418;26.67846297;-6.38378E-17
363;18.83898332;26.75194685;-6.38378E-17
365;19.11297672;26.7426936;0.000547319
367;18.9184695;26.62613694;0.000724418
369;18.28020325;26.64032824;0.000724418
371;17.56030544;26.56142592;0.000724418
373;17.64858969;26.66505253;0.000724418
375;17.31055171;26.64281623;0.000177098
377;17.22552551;26.53645269;-6.38378E-17
379;16.3540264;26.48141745;-6.38378E-17
381;16.29945549;26.56303774;-6.38378E-17
383;15.84094549;26.57784752;4.93664E-05
385;16.11161686;26.50459361;4.93664E-05
387;16.01468657;26.4680921;4.93664E-05
389;15.45252579;26.52542182;4.93664E-05
391;15.29275722;26.43133338;4.93664E-05
393;15.24592679;26.44089052;-6.38378E-17
395;15.16201604;26.14300249;-6.38378E-17
397;15.31894502;27.66379363;-6.38378E-17
399;14.48610185;26.38093425;-6.38378E-17
401;14.23410003;26.92808053;-6.38378E-17
403;14.31594853;25.68596347;-6.38378E-17
405;14.47856738;26.27015583;-6.38378E-17
407;14.29536959;26.30987514;-6.38378E-17
409;13.8845159;26.02041914;-6.38378E-17
411;13.67619689;26.24081488;-6.38378E-17
413;13.76470428;26.2557078;-6.38378E-17
415;13.98245922;26.27026669;-6.38378E-17
417;13.9311157;26.18833133;-6.38378E-17
419;13.66294849;26.19211071;-6.38378E-17
421;13.82421904;25.87761584;-6.38378E-17
423;13.74161026;26.20687381;-6.38378E-17
425;13.70653502;26.2368697;-6.38378E-17
427;13.86378478;26.1613043;-6.38378E-17
429;13.858828;26.09737804;-6.38378E-17
431;13.59408983;26.14526099;-6.38378E-17
433;13.58215964;26.24533187;-6.38378E-17
435;14.14875097;26.19872039;-6.38378E-17
437;13.80705365;26.0080531;-6.38378E-17
439;13.3606341;26.02804939;-6.38378E-17
441;13.3110503;26.01398596;-6.38378E-17
443;13.89097117;26.04169613;0.007474636
445;13.67614454;26.03563296;0.007474636
447;13.4886694;25.94668679;0.007474636
449;13.32749432;25.86580215;0.007474636
451;13.42752093;25.98145736;0.007474636
453;13.42997791;26.02981874;-6.38378E-17
455;13.57055075;25.97124479;-6.38378E-17
457;13.28548964;25.85742555;-6.38378E-17
459;13.52427941;25.78924973;-6.38378E-17
461;13.55233994;25.92818077;-6.38378E-17
463;13.50469347;25.61098689;-6.38378E-17
465;13.20717923;25.13923194;-6.38378E-17
467;13.10629118;25.80701815;-6.38378E-17
469;13.23389626;25.85106677;-6.38378E-17
471;13.403406;25.86208937;-6.38378E-17
473;13.18980849;25.78783143;-6.38378E-17
475;12.84857071;25.85281716;-6.38378E-17
477;12.83463549;25.5788706;-6.38378E-17
479;13.14306954;25.65401298;0.002760711
481;12.95658037;25.69930584;0.002935517
483;13.02413317;25.77819989;0.002935517
485;13.00510714;25.76852363;0.002935517
487;13.33489653;25.75898545;0.00591142
489;13.46925603;25.71053266;0.003150708
491;13.35413575;25.60539439;0.002975903
493;13.27223745;25.68189965;0.002975903
495;13.43189545;25.68901548;0.002975903
497;13.70758075;25.70312364;-6.41848E-17
499;13.21309434;25.61783481;-6.41848E-17
501;13.39777055;25.5712316;-6.41848E-17
503;13.41645569;25.62198178;-6.41848E-17
505;13.67263849;25.53465862;-6.41848E-17
507;13.50874963;25.56609225;-6.41848E-17
509;13.5210015;25.56940973;-6.41848E-17
511;13.75880925;25.52030978;-6.41848E-17
513;13.7709683;25.54678397;-6.41848E-17
515;13.6248444;25.53215945;0.00585199
517;13.31292481;25.44163744;0.00585199
519;13.29662399;25.40161375;0.00585199
521;13.35672998;25.50484506;0.007649548
523;13.38241364;25.37854845;0.007649548
525;13.5573754;25.36339832;0.001797558
527;13.64679716;25.43207154;0.001797558
529;13.4391556;25.40403853;0.010795335
531;13.62644744;25.58650328;0.011395202
533;13.30097743;25.3612502;0.011395202
535;13.60396744;25.35517926;0.016208752
537;13.69021992;25.37265157;0.020946224
539;13.96254999;25.33400194;0.014056903
541;13.6179301;25.34213835;0.011659476
543;13.87332306;25.29539705;0.012016538
545;14.26184232;25.30062245;0.011866651
547;14.24059228;25.27168507;0.011939925
549;14.02412638;25.30358888;0.010075973
551;13.98043274;25.28381334;0.015991232
553;14.16419699;25.28596973;0.022167245
555;14.02007449;25.16479641;0.023050642
557;13.88263946;25.19530963;0.025758017
559;13.79748092;25.19083057;0.029616771
561;13.90861565;25.26484784;0.046338062
563;14.02955163;25.1825731;0.051934652
565;13.84815407;25.12857156;0.046387593
567;13.95017147;25.14618196;0.046100035
569;13.89614246;25.13172324;0.049022933
571;14.02035242;25.19199167;0.030030868
573;13.62321416;25.10476818;0.028622557
575;13.47301694;25.10688858;0.028622557
577;13.76953741;25.12203044;0.034831533
579;13.9451622;25.04867638;0.04123751
581;13.43080894;25.0609792;0.05067965
583;13.13714774;25.00304123;0.049168346
585;13.48665055;24.97755941;0.057525644
587;13.87962264;25.07562075;0.049974218
589;13.66863364;25.02340509;0.043966846
591;13.55726632;24.98754831;0.051285575
593;13.61542102;25.01220842;0.056404475
595;13.83958369;25.02782872;0.07244
597;13.91084602;24.96543114;0.081131682
599;13.64312265;24.89586473;0.080849461
601;13.42322649;24.95842811;0.076040471
603;13.94662704;24.98333765;0.080829616
605;14.18923159;24.90910741;0.069938425
607;13.76166042;24.9436655;0.057118901
609;13.87863901;24.88122075;0.055108764
611;13.83790264;24.95602327;0.045559375
613;14.05330372;24.79241267;0.033695478
615;14.0247585;24.75968812;0.027438936
617;13.54248814;24.81757942;0.045765158
619;13.81901263;24.82046562;0.055225095
621;14.0741639;24.76810361;0.058390519
623;14.35900339;24.78399182;0.070603388
625;13.93816311;24.76024387;0.068690929
627;13.99991449;24.75074167;0.055356502
629;14.36264342;24.70056377;0.048255671
631;14.59386436;24.70498739;0.055840339
633;14.38190528;24.70225873;0.066042036
635;13.88851494;24.71702183;0.072567357
637;13.97680299;24.70366001;0.075202049
639;14.31444643;24.71460823;0.101784788
641;14.41543282;24.68281479;0.101795155
643;14.54336868;24.62682315;0.082564159
645;14.24970915;24.67163756;0.084867829
647;14.4342136;24.62328444;0.0966114
649;15.00113244;24.59467866;0.078938881
651;14.89028038;24.61204061;0.076538412
653;14.63713952;24.51373081;0.066100645
655;14.18426098;24.5879416;0.065037045
657;14.84708995;24.50772016;0.061069182
659;14.64209491;24.48425713;0.068833144
661;14.92968368;24.57048533;0.071768277
663;14.74756455;24.48603767;0.082236287
665;15.11251546;24.50567755;0.069138263
667;15.16512712;24.51104056;0.062338926
669;15.38063335;24.49777064;0.051746066
671;15.36968459;24.40326746;0.034909527
673;15.2069544;24.4571032;0.040666072
675;15.45922292;24.42690213;0.072256004
677;15.75181736;24.56654306;0.091016219
679;15.37841699;24.4352515;0.090619541
681;15.09415346;24.36589514;0.097574714
683;15.60681874;24.41371487;0.100050707
685;15.87355272;24.36916885;0.09056773
687;16.08493319;24.37937024;0.072966727
689;15.72775814;24.31515905;0.068010253
691;15.49540224;24.35597333;0.066702943
693;16.10496279;24.3460841;0.0538251
695;16.11201522;24.28669184;0.045742457
697;16.22366147;24.30478069;0.034911738
699;16.0542136;24.25325644;0.039776272
701;16.33644204;24.30298362;0.044830766
703;16.62204971;24.27388043;0.06944107
705;16.39612539;24.23406971;0.076964304
707;16.35887314;24.13227664;0.078397122
709;16.12293624;24.20824025;0.08186159
711;16.7362068;24.18021793;0.07995046
713;16.77133416;24.18642987;0.073666847
715;16.6760205;24.09959341;0.063440733
717;16.55083042;24.06513792;0.095925398
719;16.99482825;24.12903647;0.086046905
721;16.82117649;24.12286293;0.096472167
723;17.16606758;24.10496469;0.08513077
725;16.8178673;24.05406815;0.075648847
727;16.78009833;24.05015067;0.065659602
729;16.91109439;24.0518646;0.07421537
731;16.85825552;24.06568783;0.086549644
733;16.81688336;24.01236652;0.0843869
735;16.70081028;24.03349667;0.110598409
737;16.4392034;24.00693155;0.08597855
739;17.20862494;24.01454235;0.086363038
741;17.2399495;23.97483422;0.08708382
743;17.01208653;23.97577409;0.102221703
745;17.05781489;23.90253914;0.108775817
747;17.12421939;24.01094821;0.123167794
749;17.35280495;23.90350721;0.138054462
751;17.34951159;23.99578204;0.125475808
753;17.33016376;23.87448133;0.118677702
755;17.05360556;23.8939525;0.093822905
757;17.29240245;23.92994785;0.108773655
759;17.47199988;23.85839961;0.098222298
761;17.39037716;23.80807243;0.100850436
763;17.24894953;23.81274452;0.100094786
765;17.22289208;23.85293401;0.112919895
767;17.52612848;23.86382631;0.113149331
769;17.2416721;23.79459198;0.112873177
771;17.5876393;23.74482883;0.110461559
773;17.49982779;23.71315451;0.096673398
775;17.33165637;23.75871576;0.097200555
777;17.68075724;23.72766866;0.087974186
779;17.69093385;23.72840723;0.101512661
781;18.25510683;23.68350968;0.11200032
783;17.43339523;23.65976172;0.149550225
785;17.45831228;23.63258542;0.14068572
787;17.6150016;23.69487215;0.132287076
789;17.79051736;23.62396815;0.142477734
791;18.02177546;23.60284626;0.145956045
793;18.12656623;23.61460404;0.117590538
795;17.81980651;23.59254229;0.115232338
797;17.94895444;23.66843929;0.129054873
799;17.97464992;23.5749951;0.108244629
801;18.63927787;23.48716334;0.10271957
803;18.33386241;23.52059875;0.109305725
805;18.42935812;23.52934633;0.11640833
807;18.29401471;23.50542431;0.122766697
809;18.42881767;23.41612709;0.118847622
811;18.55918006;23.4816924;0.130956085
813;18.32406679;23.39428317;0.123948817
815;18.30849404;23.45120689;0.11835562
817;18.05714252;23.50702446;0.123047726
819;18.73446075;23.42738697;0.140911755
821;18.58006533;23.39416453;0.135544427
823;18.76011746;23.35785702;0.145837574
825;18.39755266;23.3643539;0.169122859
827;18.69132433;23.3848398;0.174362931
829;18.68317642;23.38367822;0.186744518
831;18.69003962;23.32103218;0.172766372
833;18.39771989;23.31129271;0.192285882
835;18.8371444;23.28963404;0.190704809
837;19.37494837;23.28653779;0.182155112
839;19.33332154;23.28119374;0.176388949
841;19.78453702;23.25962162;0.186719827
843;19.27879931;23.20853157;0.167894387
845;19.26399476;23.22055773;0.165809581
847;19.49022491;23.19919517;0.165362189
849;19.71962581;23.1828645;0.160478379
851;19.78945577;23.12214535;0.15476925
853;19.23701342;23.17953876;0.167242346
855;19.49529524;23.04726017;0.152778315
857;19.78219819;23.11287265;0.158833376
859;19.64502651;23.08727219;0.158102171
861;19.27906249;23.05951535;0.157037965
863;19.83415056;23.10271843;0.143169059
865;20.13461155;23.0389497;0.161687066
867;20.56397672;23.10533624;0.159531488
869;20.19561883;22.99566397;0.140877892
871;19.99444592;22.98515821;0.144721421
873;20.69154586;22.98147315;0.147869875
875;20.52826661;22.92781197;0.128248084
877;20.81812124;22.88456513;0.128363746
879;20.92572631;22.93896488;0.120922989
881;20.94373621;22.92547325;0.106517939
883;20.78356463;22.97859813;0.114449587
885;21.30669766;22.89351449;0.11704385
887;20.71676522;22.88191134;0.098058874
889;20.96102901;22.85111319;0.092354207
891;21.63304261;22.82184761;0.11603654
893;21.64045092;22.78539035;0.112403725
895;21.43209877;22.77289109;0.107634619
897;21.54335714;22.65644529;0.119216024
899;21.72394345;22.79423372;0.137705464
901;21.50790375;22.78735808;0.143098631
903;21.64627547;22.73849881;0.138092673
905;21.65900662;22.71147227;0.145335432
907;21.70066498;22.67978969;0.126767037
909;22.06000346;22.6922306;0.150009597
911;22.34478685;22.61415776;0.141400842
913;21.41577867;22.62897629;0.144571014
915;21.991509;22.61054418;0.134059994
917;22.13228526;22.64994842;0.144839244
919;22.04368325;22.59319877;0.145598589
921;22.09011422;22.56018929;0.137761257
923;22.15108483;22.55014544;0.137990679
925;22.38969231;22.52755031;0.159285435
927;22.58772475;22.45938276;0.154361887
929;22.63830324;22.54584094;0.129797083
931;22.82363749;22.40537052;0.134455266
933;22.75731458;22.51470292;0.132957544
935;23.0891196;22.45058315;0.117050554
937;23.11293659;22.46061873;0.134144474
939;23.13471489;22.40589904;0.122448447
941;22.33675737;22.41109625;0.11349064
943;22.45718791;22.3696353;0.110905361
945;22.15397315;22.35801221;0.125870207
947;22.89647031;22.31939078;0.115618816
949;23.1308521;22.24902308;0.13212626
951;22.46791602;22.262716;0.122485085
953;22.93806129;22.41268035;0.133340753
955;23.07023079;22.31492339;0.150730867
957;23.83655295;22.25021188;0.152234718
959;23.72062935;22.22884106;0.135494025
961;23.90870208;22.19288168;0.142566875
963;23.96643397;22.21087134;0.123040155
965;23.84722544;22.13636493;0.101600191
967;24.46049616;22.13219802;0.097404086
969;24.52636037;22.08811392;0.100565328
971;24.5705709;22.14205176;0.099281812
973;24.77743569;22.08166421;0.097710931
975;25.00583624;22.08393145;0.107614015
977;25.02161619;22.03226085;0.110657787
979;25.41069718;21.99464201;0.115159303
981;25.99814407;21.97592594;0.119936796
983;25.82353914;21.95559757;0.11627213
985;26.27081429;21.90954719;0.104882246
987;26.66074347;21.93813352;0.091822204
989;26.83238085;21.95088659;0.089013565
991;27.09643207;21.86735545;0.066296959
993;26.92076727;21.89762848;0.055649722
995;26.48626211;21.86485142;0.041731663
997;26.8898554;21.91756447;0.04838132
999;26.78009437;21.82554977;0.050470915
1001;27.07078168;21.78064443;0.054834021
1003;26.97426936;21.79066057;0.062251163
1005;26.76548492;21.77497705;0.055300759
1007;27.47129467;21.75776146;0.042674936
1009;28.1059719;21.63269012;0.042748399
1011;27.99862746;21.54256341;0.054073168
1013;27.74134594;21.65021786;0.046656026
1015;28.44254036;21.66100806;0.04662342
1017;28.42932251;21.6440137;0.047755251
1019;28.91031764;21.62676212;0.051154949
1021;28.48880228;21.61220081;0.034313346
1023;28.71412283;21.52146583;0.034313346
1025;29.19621022;21.56601574;0.037906459
1027;29.73042209;21.52095239;0.035015914
1029;30.46121431;21.43673373;0.019366095
1031;29.7397283;21.37001219;0.020331277
1033;30.74942448;21.44741356;0.020449059
1035;31.46961376;21.52426987;0.015990557
1037;31.52394378;21.42162736;0.026552135
1039;32.1886824;21.34028422;0.026165602
1041;31.49522337;21.32009442;0.025200421
1043;31.50511021;21.30161903;0.025082638
1045;32.40345575;21.32318289;0.020035346
1047;32.54233388;21.31403223;0.017243252
1049;33.42424889;21.27406348;0.011130636
1051;33.10471339;21.20159142;0.011130636
1053;33.3747724;21.20573839;0.011130636
1055;33.77326987;21.20850304;0.011130636
1057;34.05850247;21.20678863;-1.08247E-16
1059;34.90587507;21.1061406;-1.08247E-16
1061;34.50737945;21.079628;0.00126885
1063;35.2591185;21.06168551;0.00126885
1065;35.92639559;21.03822199;0.00126885
1067;36.22596406;21.00009796;0.00126885
1069;36.53946878;20.94303616;0.00126885
1071;37.39363319;20.93532276;-1.08247E-16
1073;37.74409308;20.93443833;-1.08247E-16
1075;37.6518936;20.86114796;-1.08247E-16
1077;38.67875907;20.87530279;-1.08247E-16
1079;38.55020785;20.76524349;-1.08247E-16
1081;38.82312056;20.74547622;-1.08247E-16
1083;40.01311928;20.71014456;-1.08247E-16
1085;41.10046123;20.7278381;-1.08247E-16
1087;41.022709;20.7480279;-1.08247E-16
1089;40.98839103;20.71078831;0.000663755
1091;41.49283807;20.58134877;0.009233699
1093;42.08962439;20.58233628;0.009233699
1095;43.01781277;20.51506483;0.009233699
1097;43.93487115;20.49500193;0.009233699
1099;44.6466341;20.53586289;0.008807597
1101;46.28515304;20.45621422;0.000237653
1103;46.67743801;20.3879358;0.000237653
1105;47.25579892;20.4130938;0.000237653
1107;47.54356831;20.57134868;0.005964462
1109;48.0609171;20.37903408;0.008401983
1111;48.95673307;20.27687343;0.008401983
1113;48.6238709;20.30404924;0.020189573
1115;47.58012834;20.20471692;0.020189573
1117;47.46787752;20.22124889;0.014462765
1119;47.15779699;20.20253282;0.020371727
1121;48.24519171;20.17917141;0.020371727
1123;48.52394911;20.06125285;0.011187554
1125;48.02934135;20.04937255;0.011187554
1127;48.77910392;19.93447487;0.011187554
1129;49.26301701;20.00565602;0.002603418
1131;48.50383974;19.90780814;0.002603418
1133;49.62865237;19.88610619;-1.09635E-16
1135;48.77602976;19.87413546;-1.09635E-16
1137;50.22234146;19.80522107;0.001799735
1139;49.98359002;19.79380316;0.001799735
1141;48.53983089;19.82958555;0.01927684
1143;49.76268797;19.79235374;0.01927684
1145;48.20052005;19.65542203;0.020666514
1147;46.95202461;19.68118051;0.018866779
1149;47.44419353;19.75893341;0.020369893
1151;47.22202394;19.61265752;0.002892788
1153;47.15430994;19.55241632;0.002892788
1155;45.79536821;19.4333639;0.001503114
1157;44.68881418;19.45947002;0.001503114
1159;44.91974629;19.51465162;-1.08594E-16
1161;44.5448571;19.40795745;-1.08594E-16
1163;43.56620038;19.38437529;0.022352402
1165;43.28774864;19.42702116;0.02312518
1167;42.16424964;19.24795703;0.02312518
1169;41.70797217;19.36637348;0.037738082
1171;40.72842356;19.27298423;0.044791427
1173;40.20976645;19.16132138;0.022439025
1175;39.78702957;19.26013684;0.036304436
1177;38.3085366;19.16527483;0.040067604
1179;37.7994507;19.26507781;0.0355482
1181;38.71523831;19.15890827;0.043288612
1183;37.42653145;19.15277071;0.045357788
1185;36.26158263;19.14209186;0.0307196
1187;36.27943902;19.10716668;0.03100726
1189;35.72994936;19.09854892;0.04770044
1191;35.42069749;19.05455622;0.047723096
1193;35.78207546;18.93670816;0.053278894
1195;35.10015793;19.01870673;0.063400827
1197;34.15863313;19.07372252;0.072233474
1199;34.16943027;18.94970968;0.05833027
1201;32.74218308;18.95249426;0.056397332
