Repository: johodges/materials

## A Non-Dimensional Scaling Approach to Modeling Material Pyrolysis

This repository contains the data, scripts, and technical documents required to generate the SPyro cone validation cases.

## Instructions
* Clone this repository with submodules
  ```
  git clone --recurse-submodules https://github.com/johodges/materials
  ```
* Pre-process data
  ```
  python materials/scripts/initialize.py
  ```
* Build latest FDS (example for impi_intel_linux target, but use relevant make target for platform)
  ```
  git clone git@github.com:firemodels/fds.git && cd fds
  cd Build/impi_intel_linux
  ./make_fds.sh
  ln -s fds_impi_intel_linux fds
  cd ../..
  ```
* Run cases
  ```

File: data/rise_materials/Testdata-2220.txt
Keywords
Material1;Material2;Material3;Material4;Product;Object;Scenario;Method;Reference;Comment;Owner;IsPublic;ImportDate
;;;;F1A-1-3;;;ISO 5660;TRANSFEU;;TRANSFEU;1;2011-08-16 15:16:40
Scalars
Flux (kW/m2);tig (s);qmax (kw/m2);qtotal (MJ/m2);q180 (kw/m2);q300 (kw/m2);Sample mass (g);Mass loss (g);DHc (MJ/kg);Peak smoke production (m2/m2s);Total smoke produced (m2/m2);Specific extinction area (avg) (m2/kg);MARHE (kW/m2);Area exposed (m2);Observations;Test date (YYYY-MM-DD);Test identifier;Product thickness (mm);Thickness1 (mm);Thickness2 (mm);Thickness3 (mm);Thickness4 (mm);Product density (kg/m3);Density1 (kg/m3);Density2 (kg/m3);Density3 (kg/m3);Density4 (kg/m3);Product area weight (kg/m2);Area weight1 (kg/m2);Area weight2 (kg/m2);Area weight3 (kg/m2);Area weight4 (kg/m2)
25;67;73.17;12.14;;;44.29;14.82;7.48;;187.55;;30.83;0.0088;End flame at 239s;2011-07-14;c_LSFIRE_F1A-1-3_25b;29.0;;;;;;;;;;;;;;
VectorData
Time (s);HRR (kW/m2);Mass (g);SPR (m2/(m2*s))
1;9.004225193;44.29;0
3;7.728859968;44.53824157;0.017222163
5;7.484122471;44.30491869;0.029821893
7;7.19836689;44.32841819;0.111900572
9;6.734067299;44.3628095;0.200757176
11;5.870295643;44.33869494;0.356412557
13;4.737566151;44.36371485;0.420968081
15;4.175485453;44.25838306;0.508431915
17;3.772541363;44.20267635;0.578028495
19;3.596806628;44.18476157;0.645488495
21;3.383448356;44.15789986;0.693141171
23;3.322145352;44.06336751;0.751484417
25;3.621332582;44.10323318;0.795720194
27;3.562068985;44.01887498;0.838708556
29;3.340899248;43.80923491;0.880433727
31;2.923921806;43.89374869;0.861263155
33;2.911792121;43.86819394;0.932876344
35;2.895510631;43.85369729;0.951428608
37;2.981101193;43.80872729;0.869116832
39;2.795167678;43.70939498;0.819445654
41;2.599337486;43.74486473;0.76696368
43;2.431579045;43.78772648;0.643018331
45;2.646511815;43.70111125;0.589684013
47;2.534605111;43.71062122;0.577230181
49;2.51789685;43.67299509;0.51239816
51;2.468688945;43.66117022;0.430892063
53;3.011333663;43.64413015;0.44248297
55;3.245048942;43.60173858;0.408934573
57;3.205667771;43.55678608;0.430044984
59;2.693244928;43.5330177;0.458272158
61;2.543192861;43.51166729;0.499165503
63;2.752653273;43.56396658;0.520375157
65;3.203230999;43.48511239;0.527425796
67;3.642303948;43.43529429;0.413563283
69;7.451880827;43.44477655;0.31152155
71;18.68536404;43.39680074;0.220478789
73;31.57899967;43.17373224;0.101527066
75;41.88968192;43.34086258;0.018507535
77;45.00951543;43.14364543;0.027666789
79;45.26822171;43.11554726;0.017942773
81;45.83056502;42.97640471;0.017942773
83;49.59880968;42.88727378;0.016305165
85;51.11667633;42.89122723;0.047131009
87;48.56568943;42.92347237;0.064182606
89;47.7088581;43.06554537;0.142528126
91;49.99834238;42.50219143;0.233720228
93;53.63942745;42.50509416;0.331119642
95;56.52427419;42.36973149;0.356038568
97;61.52197441;42.14054586;0.370226995
99;65.60457915;42.11181366;0.334722031
101;67.61761765;42.07033472;0.318947639
103;68.69888717;41.91252083;0.283468632
105;70.19826066;41.767231;0.277436686
107;71.71167223;41.66103229;0.247130711
109;73.05512782;41.67746409;0.227744602
111;73.17039977;41.43782814;0.182925386
113;72.70005282;41.41497434;0.157607392
115;72.52003413;41.20580444;0.146138927
117;70.07663436;41.23095222;0.146699627
119;68.70718688;41.00238458;0.147964897
121;68.29665932;41.12412774;0.140183219
123;67.30768805;40.87501925;0.132757724
125;62.71410058;40.79063528;0.123915515
127;61.24982093;40.80096502;0.116839276
129;57.94913897;40.68846344;0.102202726
131;53.88985056;40.6672589;0.091335374
133;51.77302696;40.58530603;0.078821592
135;47.37253258;40.60146118;0.049419442
137;44.21346816;40.46342429;0.038695767
139;42.19822699;40.48106241;0.028612599
141;40.03125465;40.33337746;0.016663136
143;37.88100398;40.36268194;0.001991311
145;36.25084765;40.31230128;0.004333345
147;34.5770143;40.36589683;0.004333345
149;33.26662947;40.25392085;0.004333345
151;32.70005694;39.76149862;0.004333345
153;31.84950319;40.20371523;0.002342034
155;30.35729506;40.01735342;4.66641E-16
157;28.35217233;40.07881066;4.66641E-16
159;27.49584689;40.06365081;4.66641E-16
161;26.51379234;40.0322089;4.66641E-16
163;25.27481238;39.98144121;4.66641E-16
165;24.62483091;40.10999535;4.66641E-16
167;24.12544738;39.8770595;4.66641E-16
169;23.79212866;39.92535671;4.66641E-16
171;23.27257303;39.77890579;4.66641E-16
173;23.15194454;39.82273463;4.66641E-16
175;22.11697431;39.76495468;4.66641E-16
177;20.5379958;39.72041644;4.66641E-16
179;19.66781968;39.70731232;4.66641E-16
181;19.30989395;39.65800961;4.66641E-16
183;18.52324752;39.6123662;0.000599184
185;17.27159932;39.65292278;0.000599184
187;16.41580734;39.56820575;0.000599184
189;15.57211344;39.68763646;0.000599184
191;14.62152625;39.58440612;0.000599184
193;14.46549629;39.44250864;4.66641E-16
195;14.13381505;39.49011493;4.66641E-16
197;13.37780622;39.52909616;4.66641E-16
199;12.41977837;39.46059895;0.00435502
201;11.86957938;39.44217704;0.013117799
203;10.84582663;39.48084417;0.034904377
205;9.923251909;39.40529726;0.046989165
207;8.500644338;39.40239404;0.052943974
209;8.362359158;39.3677635;0.048588954
211;7.667692468;39.35591286;0.042712254
213;7.769272955;39.19505865;0.030837526
215;7.129998949;39.29430782;0.026442718
217;6.699116531;39.29009569;0.020487909
219;6.351635508;39.2390319;0.020487909
221;6.449793412;39.24540041;0.01760183
223;6.236747365;39.20921154;0.007987698
225;6.221549532;39.20789437;0.002955959
227;5.867156724;39.17488635;0.002955959
229;5.279246319;39.18774201;0.002955959
231;5.267838234;39.194764;0.002955959
233;5.602283384;39.12575965;0.00265824
235;5.585299194;39.09603848;4.62824E-16
237;5.617186256;39.10254362;4.62824E-16
239;5.523284337;39.1078157;4.62824E-16
241;6.147605327;39.07115715;4.62824E-16
243;6.753607797;39.18552047;4.62824E-16
245;6.322022035;39.01834636;4.62824E-16
247;5.667725621;38.87118604;4.62824E-16
249;5.179745041;38.95237312;4.62824E-16
251;5.210332324;39.00372962;4.62824E-16
253;4.955388246;38.98460707;4.62824E-16
255;4.337234154;38.90550199;4.62824E-16
257;3.961958839;38.89634112;4.62824E-16
259;4.066566573;38.94392018;4.62824E-16
261;4.221633533;38.86562661;4.62824E-16
263;4.00858071;38.8575359;4.62824E-16
265;3.889734169;38.87568115;4.62824E-16
267;3.611776386;38.88359778;4.62824E-16
269;3.967390627;38.65348979;4.62824E-16
271;3.933895772;38.8009997;4.62824E-16
273;3.527792351;38.79111047;4.62824E-16
275;3.673631216;38.68743767;4.62824E-16
277;3.701993375;38.76818228;4.62824E-16
279;3.865761587;38.63363889;4.62824E-16
281;3.741141939;38.66158876;4.62824E-16
283;3.617744954;38.88168888;4.62824E-16
285;3.634838112;38.7619538;4.62824E-16
287;3.847660149;38.62746535;4.62824E-16
289;3.698227369;38.76042513;4.62824E-16
291;3.44728134;38.56814651;4.62824E-16
293;3.454574812;38.6033678;4.62824E-16
295;3.794825543;38.59373724;4.62824E-16
297;3.803907784;38.6428547;4.62824E-16
299;3.791243346;38.81678532;4.62824E-16
301;3.628113684;38.28368642;4.62824E-16
303;3.724868414;38.39931197;4.62824E-16
305;3.806486391;38.64229312;4.62824E-16
307;3.497612421;38.46314682;4.62824E-16
309;3.319955931;38.40720915;4.62824E-16
311;3.797319292;38.45125777;4.62824E-16
313;3.807737753;38.43789644;4.62824E-16
315;3.729146988;38.15081951;0.001219104
317;3.526512454;38.54518088;0.001219104
319;3.577118965;38.36762015;0.001219104
321;3.712448087;38.3568917;0.001219104
323;3.975414782;38.412719;0.001219104
325;3.678358217;38.30476114;4.62824E-16
327;3.662383596;38.34548401;4.62824E-16
329;3.771995263;38.13797261;4.62824E-16
331;3.849284244;38.2693191;4.62824E-16
333;3.686627417;38.08851382;4.62824E-16
335;3.665541333;38.13482093;4.62824E-16
337;3.964004831;38.23647543;4.62824E-16
339;4.045626589;38.08711351;4.62824E-16
341;3.722350914;38.2664893;4.62824E-16
343;3.767131156;38.50537891;4.62824E-16
345;4.13738228;38.38550575;4.62824E-16
347;4.177714656;38.24010555;4.62824E-16
349;4.061598718;38.25628792;4.62824E-16
351;3.935293868;37.84553267;4.62824E-16
353;4.0776417;38.21142781;4.62824E-16
355;4.133226706;38.10498258;4.62824E-16
357;4.236305188;38.07404634;0.000587387
359;3.946646687;38.03282607;0.000587387
361;3.985346433;38.01093061;0.000587387
363;4.198948067;37.9488374;0.004848783
365;4.218168116;38.05115559;0.004848783
367;3.939992242;37.89057755;0.004261395
369;4.234741501;37.8589504;0.004261395
371;4.259059347;37.94219272;0.004261395
373;4.30647102;37.83201332;4.62824E-16
375;4.035617558;37.79358541;4.62824E-16
377;4.105540566;37.77366255;4.62824E-16
379;4.268512472;37.83343308;4.62824E-16
381;4.447481139;37.80082863;0.000261685
383;4.063880927;37.74631073;0.000261685
385;4.019775956;37.72825786;0.000261685
387;4.362198843;37.81733337;0.000261685
389;4.372452718;37.75899086;0.000261685
391;4.183254075;37.64812978;4.62824E-16
393;4.226117027;37.69241907;4.62824E-16
395;4.512000614;37.78846162;4.62824E-16
397;4.72813977;37.52745484;4.62824E-16
399;4.261736858;37.8499281;4.62824E-16
401;4.305320375;37.54444871;4.62824E-16
403;4.393421052;37.77481391;4.62824E-16
405;4.602882959;37.62542428;4.62824E-16
407;4.674040017;37.45663544;4.62824E-16
409;4.450165565;37.50258323;4.62824E-16
411;4.386013386;37.48866761;4.62824E-16
413;4.70503989;37.40466095;0.006489177
415;4.752046882;37.4432921;0.006489177
417;4.63567466;37.34936023;0.006489177
419;4.45917297;37.1913256;0.007692586
421;4.746427144;37.19402558;0.017135729
423;4.851998533;37.39337141;0.018648438
425;4.611755076;37.45320613;0.018648438
427;4.510747924;37.30923493;0.018648438
429;5.135077257;37.29053685;0.017445029
431;4.806633839;37.45374097;0.009954237
433;4.855165107;37.21520144;0.013268582
435;4.481638833;37.20285291;0.013268582
437;4.632064196;37.19392348;0.015798207
439;4.968024179;37.10039663;0.015798207
441;4.769799484;37.24825759;0.02051992
443;4.976859549;37.19907498;0.011053459
445;4.739811952;37.15416819;0.013003061
447;4.758287634;37.22133024;0.010473436
449;5.163953163;37.1482893;0.010473436
451;4.935403181;37.25876286;0.017082891
453;4.916906182;37.02809377;0.015233121
455;4.730083853;37.12152775;0.013283519
457;5.059064657;36.96329037;0.013283519
459;5.134496572;37.02496883;0.02160853
461;4.816006798;36.94450915;0.014519018
463;5.02204969;36.89752036;0.014519018
465;5.180266163;36.94105358;0.014519018
467;5.277444948;36.94610298;0.024062679
469;5.357996583;36.83429377;0.028742259
471;5.033021804;36.78007052;0.025776633
473;5.015990118;36.89301407;0.038285587
475;5.177122777;36.72545148;0.038765898
477;5.089258237;36.77981331;0.042016302
479;5.198870944;36.38485194;0.042199907
481;5.296916484;36.34958543;0.050949364
483;5.526560144;36.6083979;0.056228274
485;5.582285531;36.61548505;0.066510059
487;5.373938274;36.81567981;0.069274809
489;5.220685104;36.70118764;0.078940155
491;5.596112251;36.53521061;0.080221721
493;5.835685408;36.59425279;0.103915842
495;5.565928925;36.51971916;0.128904286
497;5.474922538;36.37058673;0.127575352
499;5.964514792;36.45945948;0.133082625
501;5.894068943;36.48318896;0.152399191
503;5.713204926;36.4483372;0.131611171
505;5.607242684;36.40586296;0.118478984
507;5.835005818;36.40580802;0.126189407
509;5.912423494;36.34365014;0.111891993
511;6.116513255;36.24257619;0.107063104
513;5.67414447;36.26245335;0.115682649
515;5.833480948;36.23246719;0.108162305
517;6.103030317;36.26144979;0.119810508
519;5.937444089;36.2324949;0.142664115
521;5.7531961;36.08312326;0.135609864
523;5.81717466;36.1780227;0.125589953
525;6.111407687;36.2254909;0.142589152
527;6.187423624;36.21144644;0.134280965
529;5.896992936;36.07772281;0.133381011
531;5.86651798;35.98614084;0.147388457
533;6.022321826;36.0582142;0.164643571
535;6.202326694;35.98632463;0.187753215
537;5.850521846;35.99989892;0.196475474
539;5.613524742;35.94006372;0.186737218
541;5.860627385;35.94993301;0.178781629
543;5.978552485;35.92799185;0.187201337
545;5.976486654;35.87198076;0.170655509
547;5.854176997;35.87546404;0.161832582
549;6.020376385;35.73555715;0.18841226
551;6.0067696;35.87046959;0.206507918
553;6.067897338;35.8073631;0.229627657
555;5.808925149;35.65763213;0.224685466
557;5.818734552;35.89072454;0.22056284
559;5.950576873;35.62691664;0.194280466
561;6.128151874;35.53756448;0.19176832
563;6.159718308;35.48334123;0.161954098
565;6.04558211;35.65524431;0.162365284
567;5.845504823;35.55902672;0.182643627
569;5.924209249;35.66724276;0.19926504
571;6.190266782;35.4316434;0.196540885
573;5.9768666;35.52728044;0.18251738
575;5.983879626;35.58374323;0.174638879
577;5.77631882;35.49533968;0.160493671
579;5.882611009;35.62440094;0.162997957
581;6.124824971;35.47847562;0.16244607
583;5.907233978;35.37603782;0.179588006
585;5.957499826;35.45429493;0.18290278
587;5.960888927;35.38819332;0.184467408
589;6.263733153;35.31797197;0.169686929
591;6.02648246;35.28437271;0.178399211
593;6.397261471;35.16922706;0.164774715
595;5.826937704;35.30494127;0.170697075
597;6.129845605;35.25928862;0.164516188
599;5.984452333;35.34753463;0.157666426
601;5.96928954;35.12289224;0.132130684
603;5.911783556;35.16694183;0.128828569
605;6.147474658;35.29096196;0.134319587
607;6.443453156;35.18786971;0.152223618
609;6.35913735;35.12862429;0.164094699
611;6.122525265;35.01366292;0.168408679
613;6.132985005;35.06371149;0.173094778
615;6.209147247;34.93675166;0.167989745
617;6.164898493;34.7022852;0.161497765
619;6.035897676;34.89815747;0.16104718
621;6.30357715;35.0159851;0.14322197
623;6.574799108;34.99903791;0.163021113
625;6.693697343;34.96711562;0.15782395
627;6.404225638;34.80256661;0.157367956
629;6.455490989;35.06481666;0.154752077
631;6.649534421;34.67068527;0.191694889
633;6.611533015;34.8314933;0.17420727
635;6.503838227;34.63963915;0.169108947
637;6.271416862;34.82855361;0.173045903
639;6.635200013;34.84626564;0.165585333
641;6.496764232;34.74311795;0.149541301
643;6.441307379;34.65376628;0.170636896
645;6.331287335;34.60361609;0.177043601
647;6.529463832;34.86805072;0.17650038
649;6.427012218;34.83904041;0.20216343
651;6.40121888;34.47472111;0.211032769
653;6.29401235;34.56691134;0.196805832
655;6.487571472;34.61142138;0.193293216
657;6.375360793;34.55694966;0.191763894
659;6.147196029;34.56550179;0.173139994
661;6.268480147;34.4929213;0.156097002
663;6.467656621;34.43710421;0.154711714
665;6.713615775;34.47568869;0.181572064
667;6.370173743;34.45364542;0.17873329
669;6.155295556;34.36720571;0.194856715
671;6.495196225;34.34361432;0.21250353
673;6.535817888;34.42350221;0.216457622
675;6.160799856;34.21013963;0.19949099
677;6.133000415;34.26880451;0.207228861
679;6.440627257;34.27877542;0.214401438
681;6.532614119;34.21143881;0.216709199
683;6.299810665;34.14087662;0.216012464
685;6.32571813;34.26885021;0.201578435
687;6.488757097;33.95821933;0.197236536
689;6.2878221;34.1088532;0.187467748
691;6.054397966;33.60920672;0.201253941
693;6.467494162;33.9268596;0.192099144
695;6.629391706;34.15734441;0.220480708
697;6.523632333;33.94152107;0.218599839
699;6.208705864;33.9909891;0.206871406
701;6.550703067;33.97642;0.207443293
703;6.582059386;33.90956232;0.21208453
705;6.279083332;34.04542386;0.190840092
707;6.353654214;33.84355261;0.197165711
709;6.755984398;33.97926731;0.245486959
711;6.707146061;33.87798136;0.236188214
713;6.771990463;33.64207763;0.250506724
715;6.474977705;33.86614871;0.270064797
717;6.662015709;33.7433451;0.271012138
719;6.867608569;33.84966245;0.224060892
721;6.880771974;33.75393351;0.253457288
723;6.578597864;33.71878612;0.247078509
725;6.375595507;33.76936905;0.252151007
727;6.930841892;33.61192518;0.256397347
729;6.643814752;33.55055984;0.265212941
731;6.793345947;33.67638628;0.228680837
733;6.424501261;33.54980425;0.243336039
735;6.79696933;33.91225355;0.237587277
737;6.982519772;33.60931709;0.257648881
739;6.687477951;33.5709908;0.252223696
741;6.443349805;33.82670703;0.27466112
743;6.689843728;33.52500606;0.266619742
745;6.688589325;33.67854267;0.289795454
747;6.758625895;33.62687255;0.303434186
749;6.630613927;32.94347138;0.30780257
751;6.535307005;33.34500255;0.283968083
753;6.960378925;33.41352797;0.284611846
755;6.967316798;32.78736364;0.279975005
757;6.955544037;32.98455357;0.265875582
759;6.727464699;33.3799749;0.264979909
761;6.928441685;33.4487303;0.277217065
763;6.838569814;33.42227312;0.261938063
765;7.102554861;33.25408379;0.242218394
767;7.217619163;33.25926301;0.226398026
769;6.907772696;33.17367078;0.233883688
771;6.813924225;33.23800304;0.243544918
773;6.976391776;33.2098966;0.255564011
775;7.318720863;32.96588321;0.255815695
777;7.034181193;33.11792712;0.233726619
779;6.962213083;33.08378426;0.217952875
781;7.303800095;33.18472937;0.21472696
783;7.106406173;33.03057526;0.215973594
785;7.286619684;33.03731135;0.239117683
787;7.147958934;33.2521394;0.26010809
789;6.939434203;32.94933228;0.273216751
791;7.457655951;32.99243276;0.263374003
793;7.200932279;33.08673319;0.266729475
795;7.199443148;32.97568832;0.236214251
797;7.189495421;32.7577086;0.242859322
799;6.869672632;33.13458842;0.244560246
801;7.154581704;32.93717775;0.227321507
803;7.218625143;32.92799889;0.227152426
805;7.305388659;32.85817429;0.223055478
807;7.085701029;32.7980352;0.208262851
809;7.096413679;32.81556246;0.198767558
811;7.304305254;32.84789901;0.211548493
813;7.351067538;32.81504658;0.224930468
815;7.232096333;32.64378871;0.252445103
817;6.997514292;32.70032491;0.259533579
819;7.333743223;32.60795916;0.286381098
821;7.470865908;32.65111459;0.288080885
823;7.115793853;32.78119837;0.286469638
825;7.256526837;32.54910077;0.275807941
827;7.294987029;32.55064889;0.282963601
829;7.558078726;32.62061206;0.286476878
831;7.274111506;32.7482628;0.314787514
833;7.187606734;32.54772768;0.309070364
835;7.483053301;32.54112044;0.310210963
837;7.695159738;32.53759097;0.300487538
839;7.52659866;32.4048252;0.277046921
841;7.069600908;32.44953799;0.256872814
843;7.20321423;32.40944234;0.252996822
845;7.576098905;32.45465254;0.244780107
847;7.393556278;32.30079308;0.250371197
849;7.392003726;32.25550898;0.26185242
851;7.439096786;32.33300078;0.251613426
853;7.467106345;32.28920062;0.265176742
855;7.421379915;32.50801907;0.269058605
857;7.392958115;32.32649515;0.273771274
859;7.480592276;32.298167;0.25497698
861;7.546698895;32.25893732;0.270454572
863;7.603306015;32.1170024;0.272017371
865;7.503787831;32.23397284;0.274018224
867;7.345466396;32.0987745;0.258136131
869;7.633133041;32.11163016;0.260723513
871;7.608168973;32.08419568;0.257940068
873;7.573976531;32.11715022;0.259887674
875;7.256790559;31.93945042;0.276168534
877;7.827258306;31.96470955;0.277335708
879;7.658069884;32.09779769;0.283071049
881;7.491338107;32.10390753;0.288216265
883;7.522804987;32.08352324;0.263450386
885;7.628216406;31.88643494;0.232419938
887;7.831377002;32.02590909;0.238765977
889;7.480498214;31.69810977;0.246344631
891;7.189667963;31.89705058;0.23934982
893;7.633930878;31.95744785;0.240876072
895;7.797746334;31.88158732;0.242675442
897;7.489562035;31.78667864;0.239154252
899;7.611066182;31.84680849;0.225381025
901;7.704613359;31.79571844;0.216602124
903;7.625724378;31.82588985;0.233782069
905;7.406089374;31.72434621;0.223911311
907;7.646058406;31.78089116;0.228833548
909;7.571502284;31.73563478;0.24615194
911;7.483221212;31.81760515;0.260902384
913;7.588500431;31.82682047;0.247526975
915;7.752899003;31.6473241;0.276617388
917;7.935010019;31.61090476;0.267512391
919;7.773531211;31.53975327;0.265300204
921;7.603254229;31.68397293;0.248975419
923;7.656283336;31.54608385;0.228090319
925;7.716250426;31.58987526;0.234245285
927;7.726372361;31.57890905;0.245830106
929;7.626099686;31.44193213;0.228766618
931;7.648239433;31.53440825;0.224330383
933;7.775058666;31.37091872;0.261047548
935;8.149968002;31.45564499;0.221266609
937;7.677716738;31.3800052;0.231399572
939;7.722039814;31.35344641;0.234124157
941;7.55656179;31.4202579;0.26321258
943;7.877148859;31.3383979;0.222388864
945;7.979129854;31.37923114;0.240154341
947;7.760238417;31.33653665;0.221096717
949;7.682070949;31.26393817;0.233341735
951;7.877903715;31.25370907;0.266277972
953;7.942533799;31.24665937;0.309539664
955;7.671076974;31.16552772;0.307857075
957;7.744731034;31.2241926;0.319030436
959;7.99338715;31.14729934;0.331469538
961;7.881130535;31.17292751;0.275179825
963;7.724429909;31.09675336;0.250652006
965;7.708612321;31.1121889;0.232571976
967;7.836564322;31.08967595;0.201216289
969;7.825747062;31.12705362;0.172605009
971;7.674610317;31.09601625;0.181812596
973;7.72715697;31.09056962;0.166206452
975;8.016298538;31.05393878;0.187261558
977;7.683209765;31.01293973;0.199065138
979;7.755878942;30.99786351;0.176311555
981;7.504279415;30.92609452;0.150465446
983;7.943121978;31.00060968;0.153241369
985;7.882357922;30.93889475;0.144069405
987;7.6864288;30.9285086;0.152447868
989;7.485622883;30.83434627;0.164100752
991;7.922729876;30.67689267;0.142146779
993;8.113135771;30.64943096;0.144320253
995;7.847809723;30.64330265;0.172114632
997;7.466928968;30.7173204;0.148645328
999;7.684316975;30.81545516;0.147087982
1001;7.794561381;30.82944371;0.187716271
1003;7.782329058;30.6882002;0.163922015
1005;7.538075594;30.69558199;0.149535911
1007;7.778906706;30.72303446;0.152603339
1009;8.079450838;30.67103226;0.149896156
1011;8.009577555;30.60826661;0.135425356
1013;7.732329418;30.64043687;0.124256944
1015;7.454557238;30.63158086;0.087916501
1017;7.631204831;30.66329067;0.086462841
1019;7.792391226;30.6045339;0.119468691
1021;7.441451079;30.58752252;0.117371933
1023;7.633075666;30.46574191;0.120186237
1025;8.035195089;30.61079155;0.117450404
1027;7.811597389;30.79063849;0.133627295
1029;7.579377005;30.6022861;0.098837484
1031;7.685592902;30.40243266;0.080946573
1033;7.827554269;30.40769454;0.097919436
1035;7.617423251;30.41891892;0.117942924
1037;7.331420804;30.2925027;0.106416065
1039;7.791128435;30.28849381;0.106359251
1041;7.68886283;30.31198407;0.103972526
1043;7.560043723;30.40481952;0.09941304
1045;7.534610194;30.32962219;0.093638838
1047;7.7125536;30.1767308;0.069308505
1049;7.711390327;30.29203349;0.074859255
1051;7.550748563;30.32783485;0.108111127
1053;7.600325696;30.25003916;0.136427272
1055;7.734671196;30.09108314;0.13779869
1057;7.782335641;30.15643841;0.182003674
1059;7.415935409;29.98307034;0.201705064
1061;7.60638058;30.1748783;0.159924399
1063;7.787659065;30.04031643;0.141618512
1065;7.738137043;29.95379309;0.163712119
1067;7.315367308;30.62498334;0.134758962
1069;7.539180851;30.22508343;0.111446858
1071;7.726700692;30.08944312;0.153419609
1073;7.607183717;29.98794567;0.161799332
1075;7.630804349;30.08409859;0.144201152
1077;7.668803024;29.76623373;0.160758307
1079;7.706266316;29.59430293;0.181927749
1081;7.270698836;29.83380956;0.211404455
1083;7.57066672;29.79256157;0.231815383
1085;7.820588426;29.8972846;0.243142562
1087;7.724942907;29.96869428;0.249254209
1089;7.53326614;29.60174842;0.261990922
1091;7.666578192;29.84597381;0.198760321
1093;7.697915129;29.87635672;0.169754253
1095;7.665824237;29.99989793;0.174033429
1097;7.511888527;29.63306245;0.173910629
1099;7.88431848;29.92131895;0.146432463
1101;7.716191587;29.79342801;0.190335144
1103;7.55602801;29.95342454;0.202835666
1105;7.801826607;29.60944382;0.188043229
1107;8.109963858;29.70216889;0.177190075
1109;7.647158587;29.68005172;0.182316191
1111;7.782846794;29.52792466;0.141653679
1113;7.853142263;29.54249425;0.115229892
1115;7.960706142;29.64815715;0.108819972
1117;7.678094225;29.55675946;0.102410825
1119;7.427979278;29.50985381;0.078871614
1121;7.910144162;29.54215341;0.12815375
1123;7.953265793;29.53575815;0.143122889
1125;7.573113174;29.52556601;0.146875316
1127;7.690708105;29.46905752;0.151984477
1129;8.145499225;29.53233906;0.159619478
1131;8.00974326;29.42400341;0.127420041
1133;7.646481202;29.50414899;0.120021255
1135;8.03420111;29.38698553;0.130840722
1137;8.172540004;29.51108832;0.145707544
1139;7.935803426;29.42351524;0.171695559
1141;7.886088367;29.28147044;0.166079994
1143;8.208492778;29.31043408;0.147410386
1145;8.209784508;29.32467206;0.143499009
1147;7.903681362;29.32387904;0.125598544
1149;7.677293569;29.19041311;0.104502037
1151;8.487851177;29.42222481;0.132613913
1153;8.065282637;29.46075483;0.139299399
1155;7.961238877;29.38670012;0.125158229
1157;8.171014492;29.17200093;0.124598476
1159;8.290342609;29.03591816;0.118649514
1161;8.092546667;29.10456319;0.077613167
1163;8.019746381;29.17010321;0.107990246
1165;8.341079998;29.17171552;0.09080211
1167;8.72946531;29.05198044;0.10597876
1169;8.215489439;28.94819727;0.119030998
1171;8.066265569;29.1438483;0.136762134
1173;8.301321945;29.15078764;0.128945023
1175;8.495287313;29.04827593;0.149372056
1177;8.293711452;28.99026551;0.143074353
1179;8.191187793;29.03328285;0.141060504
1181;8.335118186;28.92514071;0.130588298
1183;8.515811438;28.94261303;0.126020461
1185;8.277629485;28.90637797;0.130249806
1187;8.190208523;28.87654789;0.123193799
1189;8.650809717;28.85824608;0.094740664
1191;8.770146905;28.8392446;0.086286183
1193;8.7453692;28.86071656;0.066312143
1195;8.357713054;28.85713118;0.073240284
1197;8.788077386;28.82015074;0.078354049
1199;8.716213595;28.94798625;0.107342046
1201;8.513317198;28.6115891;0.127179099

File: data/rise_materials/Testdata-2221.txt
Keywords
Material1;Material2;Material3;Material4;Product;Object;Scenario;Method;Reference;Comment;Owner;IsPublic;ImportDate
;;;;F1A-1-3;;;ISO 5660;TRANSFEU;;TRANSFEU;1;2011-08-16 15:18:33
Scalars
Flux (kW/m2);tig (s);qmax (kw/m2);qtotal (MJ/m2);q180 (kw/m2);q300 (kw/m2);Sample mass (g);Mass loss (g);DHc (MJ/kg);Peak smoke production (m2/m2s);Total smoke produced (m2/m2);Specific extinction area (avg) (m2/kg);MARHE (kW/m2);Area exposed (m2);Observations;Test date (YYYY-MM-DD);Test identifier;Product thickness (mm);Thickness1 (mm);Thickness2 (mm);Thickness3 (mm);Thickness4 (mm);Product density (kg/m3);Density1 (kg/m3);Density2 (kg/m3);Density3 (kg/m3);Density4 (kg/m3);Product area weight (kg/m2);Area weight1 (kg/m2);Area weight2 (kg/m2);Area weight3 (kg/m2);Area weight4 (kg/m2)
25;68;91.70;13.22;;;44.16;13.99;8.80;;126.35;;35.29;0.0088;End flame at 181s;2011-07-14;c_LSFIRE_F1A-1-3_25c;29.0;;;;;;;;;;;;;;
VectorData
Time (s);HRR (kW/m2);Mass (g);SPR (m2/(m2*s))
1;5.511618132;44.16;0
3;6.089899685;44.35890288;0.018419027
5;6.609461864;44.14194714;0.043996124
7;6.326533853;44.13980826;0.124797578
9;5.335870258;44.20497973;0.18964238
11;4.491535592;44.3084313;0.278305528
13;4.339323261;44.21777996;0.406939662
15;3.730583048;43.75044182;0.555796999
17;3.055652051;44.18411506;0.630998198
19;2.626822074;44.11060443;0.76840152
21;2.553758426;43.97541533;0.88682757
23;2.729709253;43.79289612;0.895059783
25;2.818197384;43.90031865;0.941808737
27;2.974395633;43.60652459;0.981452688
29;3.221655974;43.98083377;0.972449765
31;3.179751857;43.58282429;0.925733782
33;2.669706326;43.86654533;0.93919817
35;2.206116031;43.81611896;0.824850331
37;1.959504816;43.67232426;0.763352007
39;2.047055549;43.64962654;0.715091238
41;2.026659181;43.60088687;0.661436699
43;1.771420075;43.48527105;0.591024543
45;1.814192727;43.57517605;0.585714016
47;2.532155754;43.50028309;0.567108115
49;2.525446225;43.44406099;0.522397155
51;2.702729897;43.42754653;0.520923694
53;2.839266865;43.50575696;0.502639059
55;3.074046633;43.38120149;0.50354895
57;2.846845574;43.49403517;0.484969675
59;2.422747558;43.45353353;0.507621879
61;2.535911001;43.40677423;0.549008881
63;2.547619335;43.31118436;0.591395621
65;2.479911607;43.37589343;0.678217556
67;1.466295772;43.36677048;0.587113307
69;1.667529441;43.140332;0.495078361
71;11.99973961;43.30847514;0.381551164
73;29.23401945;43.07587138;0.271728209
75;44.78870379;43.07508711;0.110065402
77;54.2790767;42.8883937;0.126744773
79;60.63050631;42.87997966;0.136839592
81;63.96998011;42.83949601;0.158258171
83;66.27256944;42.66859795;0.190636782
85;69.73331204;42.70485197;0.185937272
87;73.16474784;42.98156074;0.242786223
89;76.44614144;42.37551474;0.346101775
91;80.80976633;42.05921648;0.496243029
93;83.74264278;41.98892073;0.721594122
95;84.94856106;41.92326159;0.908135244
97;86.86253501;41.76522696;1.054700614
99;89.00607443;41.6752573;1.218891793
101;89.9488052;41.47898973;1.321751288
103;89.88846159;41.39372959;1.385255738
105;91.70212273;41.10869916;1.47346275
107;89.22634788;41.35502502;1.52440912
109;85.37305699;41.23798992;1.477017783
111;81.1487077;40.90202601;1.368425284
113;78.81473881;40.84844796;1.2366409
115;78.619687;40.70986797;1.161929537
117;75.73926773;40.63212771;1.084600337
119;73.61566966;40.53583671;0.928463887
121;70.45818296;40.26168059;0.823584454
123;68.13631046;40.19203054;0.734149104
125;64.17741913;40.31029043;0.598938602
127;59.56407054;40.14805535;0.433025411
129;55.13845792;40.21143801;0.359207482
131;51.38415534;39.93349473;0.265155066
133;47.76257482;40.05452899;0.152523887
135;44.17304595;39.88633917;0.064803089
137;39.61327316;39.80224012;0.031146564
139;35.88652644;39.81398963;1.22125E-16
141;32.44993475;39.85638899;0.007607748
143;29.79835165;39.84579182;0.007607748
145;26.05255317;39.86062834;0.007607748
147;23.03360812;39.70141511;0.007607748
149;20.88078655;39.62478004;0.007607748
151;18.44976846;39.80176995;0.004206185
153;16.70252629;39.58966036;0.004206185
155;15.36506778;39.5466897;0.00674466
157;13.89686863;39.59507977;0.02251908
159;12.53864011;39.68701231;0.049545825
161;10.48003494;39.4860814;0.04533964
163;9.242446409;39.48547314;0.04533964
165;8.203505742;39.52211225;0.045459068
167;7.305752004;39.53103244;0.032966974
169;6.428030629;39.46373279;0.006554494
171;6.320335004;39.38444392;0.006554494
173;5.899604525;38.86541768;0.006554494
175;5.168846761;39.15595893;0.022142226
177;4.403413833;39.370151;0.023740508
179;4.434962323;39.43344225;0.023126243
181;4.301316817;39.18301513;0.023126243
183;4.123900916;39.38997321;0.023126243
185;3.883770833;39.20744477;0.005593424
187;4.015744788;39.1934003;0.000712815
189;3.750161348;39.30401195;0.000712815
191;3.380168957;38.94220884;0.001772005
193;3.097390399;39.14781232;0.001772005
195;3.010699619;39.2906866;0.00105919
197;3.016610325;39.18920763;0.004155677
199;2.505746112;39.16747797;0.004155677
201;2.402665531;39.12330926;0.003096487
203;2.616407406;39.16885057;0.003096487
205;2.560653438;39.1438681;0.003096487
207;2.351644643;39.12308706;1.27329E-16
209;2.286781209;39.0494009;1.27329E-16
211;2.497491651;39.07215357;1.27329E-16
213;2.414536811;39.08806803;1.27329E-16
215;2.005874799;39.03813956;1.27329E-16
217;2.250648117;38.9987713;1.27329E-16
219;2.266339652;39.01644685;1.27329E-16
221;2.421274534;39.0187598;1.27329E-16
223;1.73829933;38.9385126;1.27329E-16
225;1.952403496;38.96516329;1.27329E-16
227;1.983792239;38.89874807;1.27329E-16
229;1.84885679;38.87503755;1.27329E-16
231;1.852821514;38.78661601;1.27329E-16
233;2.203174374;39.27052209;1.27329E-16
235;2.163542107;38.72778533;1.27329E-16
237;1.871989372;38.85665211;1.27329E-16
239;1.730953515;38.7735576;1.27329E-16
241;2.065594608;38.8201506;1.27329E-16
243;2.190063191;38.83489571;1.27329E-16
245;2.116944322;38.75599387;1.27329E-16
247;1.897910577;38.71155726;1.27329E-16
249;1.931440201;38.64781527;1.27329E-16
251;2.094494147;38.75862043;1.27329E-16
253;2.237673825;38.63708829;1.27329E-16
255;2.036468087;38.62674882;1.27329E-16
257;2.039126877;38.57949212;1.27329E-16
259;2.357402355;38.6094141;1.27329E-16
261;2.443186794;38.64561221;1.27329E-16
263;2.151111486;38.55683135;1.27329E-16
265;2.226348429;38.6633607;1.27329E-16
267;2.5517407;38.44991547;1.27329E-16
269;2.449511864;38.54847323;1.27329E-16
271;2.171427977;38.51523426;1.27329E-16
273;2.223482061;38.44840429;1.27329E-16
275;2.599943024;39.11707835;1.27329E-16
277;2.728417084;38.16524484;1.27329E-16
279;2.459161281;38.14840801;1.27329E-16
281;2.405238691;38.53457707;1.27329E-16
283;2.393134092;38.46799604;1.27329E-16
285;2.605951133;38.48624242;1.27329E-16
287;2.592860024;38.23350186;1.27329E-16
289;2.330538754;38.36439618;1.27329E-16
291;2.792771145;38.40196785;1.27329E-16
293;2.824457966;38.46903704;1.27329E-16
295;2.877829503;38.2757923;1.27329E-16
297;2.539234955;38.08577169;1.27329E-16
299;2.750572788;38.27139639;1.27329E-16
301;2.976812527;38.30156683;1.27329E-16
303;3.027657719;38.19736939;1.27329E-16
305;2.984527169;38.14110985;1.27329E-16
307;3.13792124;38.15414979;1.27329E-16
309;3.367359654;38.28713582;1.27329E-16
311;3.420756531;37.9707369;1.27329E-16
313;3.376964214;38.04383279;1.27329E-16
315;3.448016067;38.09986186;1.27329E-16
317;3.685983179;38.094388;1.27329E-16
319;3.282107754;38.11374004;1.27329E-16
321;3.275780395;38.00269566;1.27329E-16
323;3.301487642;37.98024688;1.27329E-16
325;3.458228375;38.00266794;1.27329E-16
327;3.611453583;38.01285134;1.27329E-16
329;3.205627812;37.93537753;1.27329E-16
331;3.349516946;37.96581587;1.27329E-16
333;3.650362941;37.91242211;1.27329E-16
335;3.437993887;37.89502321;1.27329E-16
337;3.496562457;37.83526191;1.27329E-16
339;3.45188548;37.82724463;1.27329E-16
341;3.662870811;37.83090344;1.27329E-16
343;3.568472076;37.83762154;1.27329E-16
345;3.444169403;37.84779521;1.27329E-16
347;3.723127875;37.87527539;1.27329E-16
349;3.840444642;37.84294759;1.27329E-16
351;3.780488796;37.9408971;1.27329E-16
353;3.636726902;37.65313022;1.27329E-16
355;3.826396426;37.75041652;1.27329E-16
357;3.97207331;37.74906191;1.27329E-16
359;3.840330609;37.69704124;1.27329E-16
361;3.605409311;37.62343822;1.27329E-16
363;3.777956004;37.68555866;1.27329E-16
365;3.97565348;37.68479335;1.27329E-16
367;3.876942441;37.71573883;1.27329E-16
369;3.995220372;37.49716981;1.27329E-16
371;4.095727311;37.50902045;1.27329E-16
373;4.134895164;37.46725658;1.27329E-16
375;3.940026435;37.59603195;1.27329E-16
377;3.994163651;37.47804823;1.27329E-16
379;4.36107305;37.37208096;1.27329E-16
381;4.347935549;37.2686114;1.27329E-16
383;4.080312196;37.37385955;1.27329E-16
385;4.269130637;37.30282767;1.27329E-16
387;4.567983605;37.33063022;1.27329E-16
389;4.093730738;37.2973718;1.27329E-16
391;4.155268007;37.3224097;1.27329E-16
393;4.215660085;37.26309086;1.27329E-16
395;4.459828024;37.27417716;1.27329E-16
397;4.513491362;37.21270193;1.27329E-16
399;4.225320446;37.16952803;1.27329E-16
401;4.3368054;37.10287359;1.27329E-16
403;4.558154656;37.29716953;1.27329E-16
405;4.394724692;37.01254461;1.27329E-16
407;4.378466255;37.21607436;1.27329E-16
409;4.465829447;37.15256235;1.27329E-16
411;4.669669024;37.20454608;1.27329E-16
413;4.492485407;36.97515769;1.27329E-16
415;4.474592073;37.03427427;1.27329E-16
417;4.59945257;36.97961828;1.27329E-16
419;4.890772259;37.02795292;1.27329E-16
421;4.572877348;37.18415255;1.27329E-16
423;4.418706572;37.02273675;1.27329E-16
425;4.915517718;36.7586342;1.27329E-16
427;4.909805434;36.93746689;0.01177311
429;4.647159366;36.91817952;0.012889317
431;4.903397302;36.81135553;0.012889317
433;4.975777218;36.81351191;0.015961409
435;4.806891229;36.80789947;0.016111675
437;4.588510833;36.68890199;0.004338565
439;4.751883252;36.69807113;0.00471912
441;5.119895256;36.76375799;0.00471912
443;4.966265817;36.74100533;0.001647027
445;4.827803046;36.74233222;0.001504547
447;5.168438906;36.67713401;0.001504547
449;5.229480169;36.69225642;0.000585253
451;4.911384246;36.6454242;0.000585253
453;5.027417339;36.37255802;0.010898938
455;5.252321518;36.51838123;0.023008484
457;5.354042025;36.5149811;0.023008484
459;5.165723068;36.48850545;0.022431017
461;5.265857872;36.49884491;0.022431017
463;5.367392323;36.43957178;0.013007987
465;5.352073113;36.34486585;0.027420092
467;5.069859191;36.61260775;0.031201363
469;5.121519204;36.49825464;0.031201363
471;5.188262232;36.35883592;0.031201363
473;5.287947946;36.24574552;0.036904189
475;5.182670627;36.31017016;0.023536285
477;5.684250623;36.30589434;0.019755014
479;5.738674425;36.25455583;0.019755014
481;5.655433741;36.18965227;0.023305313
483;5.330481944;36.05763333;0.016711832
485;5.535491426;36.10631805;0.0035503
487;5.711835365;36.03636412;0.004815631
489;5.663320208;36.1570483;0.004815631
491;5.431993416;36.04068613;0.005397858
493;5.659300507;36.21683731;0.005397858
495;5.70273028;36.1023184;0.005397858
497;5.724545878;36.13914276;0.025423358
499;5.38346144;35.97926585;0.029129615
501;5.534040588;35.97051145;0.024997089
503;5.903015099;35.8323642;0.028967976
505;5.790173058;36.07968535;0.044688641
507;5.67689721;35.75455927;0.030985291
509;5.629813651;35.99128277;0.038402575
511;5.977538003;35.82306621;0.054102211
513;6.114369188;35.64410419;0.062568535
515;5.72506797;35.93957571;0.046847869
517;6.187139612;35.7810534;0.040977548
519;6.127641164;35.6761738;0.032276473
521;5.933214023;35.76524931;0.024011679
523;6.098793482;35.7592406;0.011574468
525;6.507662555;35.87658882;0.017010536
527;6.541835892;35.76173782;0.039547834
529;6.452809722;35.64991014;0.047800492
531;6.327478775;35.68784016;0.053517556
533;6.500487281;35.65763229;0.061050453
535;6.433838234;35.69148973;0.066068313
537;6.346507013;35.65239813;0.041872438
539;6.441929695;35.70071381;0.043503946
541;6.706098732;35.51446286;0.032259388
543;6.790868341;35.58775275;0.038623696
545;6.461614035;35.46495837;0.028169768
547;6.388397436;35.46672773;0.037283972
549;6.805778968;35.43778208;0.02682095
551;6.719950821;35.41577625;0.0249136
553;6.44835536;35.36922944;0.017281397
555;6.871502467;35.32377954;0.018717513
557;6.6355269;35.37017854;0.011760764
559;6.480231339;35.23511878;0.009917155
561;6.61315806;35.37822353;0.009917155
563;7.071600487;35.2182732;0.013568196
565;6.883072952;35.19241505;0.01213208
567;6.73095731;35.23489755;0.009916043
569;6.88607073;35.13415568;0.009916043
571;7.036275277;35.23191167;0.022796519
573;6.817780461;35.23821503;0.017479942
575;6.683538804;35.14430163;0.017479942
577;7.194342029;35.07464284;0.017479942
579;7.243143603;35.1460248;0.030016834
581;7.05809409;35.02961692;0.019598552
583;7.102656282;35.01972867;0.014999087
585;7.298613509;35.05659921;0.014999087
587;7.302731531;35.20434883;0.022280395
589;6.786257987;34.85756652;0.012146699
591;7.35534604;35.0321511;0.009684504
593;7.360521221;35.10038138;0.017742094
595;7.217064231;34.80422818;0.019470615
597;6.999394447;34.91561389;0.012189307
599;7.294567899;34.79772256;0.009786111
601;7.392534024;34.95985699;0.010009979
603;7.124315114;34.97155107;0.001952389
605;7.191335097;34.54837436;0.001423025
607;7.430816745;34.63226141;0.001423025
609;7.194299955;34.870975;0.001423025
611;7.201573186;34.80883609;0.003506599
613;7.342598888;34.66692938;0.003506599
615;7.41554538;34.68906454;0.015767458
617;7.385852159;34.73466177;0.025205649
619;7.273702364;34.71992639;0.025205649
621;7.610363069;34.4674727;0.022898207
623;7.427528573;34.57736571;0.040842986
625;7.516544214;34.81642939;0.035153125
627;7.305511198;34.6594095;0.029900742
629;7.686641592;34.66340915;0.030834113
631;7.376802388;34.55405049;0.038287785
633;7.555792931;34.52300437;0.024312484
635;7.664928805;34.30395594;0.016542329
637;7.771178532;34.24442511;0.012356521
639;7.54292616;34.43468445;0.012996781
641;7.782247693;34.37897774;0.005543109
643;7.878410433;34.31569621;0.001573631
645;7.371929738;34.34922156;0.00561229
647;7.43898224;34.3430383;0.006761039
649;7.826664374;34.24890368;0.005187408
651;7.810205666;34.13380422;0.006660359
653;7.455382811;34.03611241;0.02712347
655;7.806671777;34.17969658;0.023526093
657;7.687539363;34.21945139;0.042023701
659;7.623138364;34.0292008;0.04558143
661;7.724024616;34.17727278;0.04733737
663;7.893466369;34.16396591;0.02687426
665;7.701799091;34.20549007;0.039894416
667;7.835281942;34.14818953;0.020248059
669;8.090705601;34.15932153;0.017120424
671;7.872853368;34.08785692;0.027081213
673;7.544768052;34.02676824;0.029606486
675;8.096399618;34.03531987;0.016250314
677;8.016211829;34.00454993;0.032044277
679;7.703858767;33.85274621;0.057139178
681;8.013751304;34.00402481;0.052601379
683;8.148551255;33.90624111;0.070813304
685;7.855175902;33.92958307;0.077403408
687;8.062754109;33.86874382;0.061609446
689;8.225640445;33.80489973;0.037461943
691;7.891423924;33.84779746;0.03755872
693;7.764713869;33.8111851;0.029633076
695;8.01802224;33.72988717;0.023924076
697;7.99225113;33.77157761;0.024075852
699;7.87223081;33.73108521;0.03374526
701;8.165923088;33.63700602;0.031755431
703;7.971556905;33.76144041;0.055255259
705;7.864992652;33.60407045;0.064503656
707;8.174776954;33.52281871;0.084253317
709;7.972147121;33.96866543;0.089516458
711;8.034206144;33.57324507;0.094120743
713;7.940286455;33.59859658;0.07042269
715;8.130216444;33.65815513;0.088568252
717;8.157910136;33.62442702;0.082735466
719;8.155819998;33.53261458;0.077039988
721;8.354803631;33.52997927;0.08538932
723;8.14151496;33.57257263;0.088886067
725;8.034716806;33.30409362;0.085703471
727;8.260999568;33.43137532;0.094321353
729;8.20064238;33.47834611;0.114303571
731;8.320834504;33.36052771;0.112157375
733;8.49040659;33.3256108;0.125754642
735;8.275606428;33.41354368;0.143487745
737;8.106248932;33.30047176;0.15128185
739;8.348590501;33.34687077;0.145511657
741;8.217301116;33.28646425;0.158286617
743;8.111522552;33.36980771;0.162474904
745;8.288262541;33.30150352;0.1361418
747;8.494238931;33.28673167;0.142616088
749;8.196030564;33.41030935;0.155834707
751;8.59687858;33.15381906;0.139455604
753;8.353786705;33.19881775;0.134640467
755;8.440325035;33.3054667;0.148016745
757;8.358280849;33.12076388;0.117359819
759;8.399199062;33.19210888;0.090189914
761;8.280937944;33.25658846;0.120813516
763;8.756282677;33.18387037;0.109868477
765;8.540812589;33.0922884;0.106808389
767;8.719014201;33.17386251;0.127589974
769;8.213139372;33.11903148;0.15193858
771;8.679394091;33.01333162;0.147259625
773;8.522469426;33.03927292;0.146416272
775;8.476336156;32.98003674;0.149638283
777;8.533138946;32.99731554;0.147528035
779;8.849165835;33.00521321;0.142187606
781;8.668607855;32.98643248;0.139583583
783;8.369096469;32.91516138;0.156938383
785;8.56176837;32.89632521;0.164196389
787;8.261751528;32.88681524;0.161017579
789;8.456853804;32.89358828;0.170124109
791;8.986796301;32.80873414;0.142496181
793;8.445598155;32.86479044;0.140661502
795;8.583018938;32.8434201;0.125833761
797;8.788204088;32.78229495;0.128585393
799;8.49552693;32.81981947;0.118802104
801;8.551675003;32.8728899;0.131791284
803;9.048021018;32.73955378;0.101478528
805;9.071011463;32.70603767;0.099386811
807;8.666190799;32.71158544;0.105463018
809;9.18467184;32.66659647;0.093397863
811;8.890185567;32.65675489;0.096344534
813;8.75615934;32.6901514;0.116498482
815;8.71015764;32.66964702;0.135529525
817;9.001856654;32.6411166;0.142525654
819;8.763270252;32.59680883;0.150117711
821;8.821927886;32.54810563;0.167992684
823;9.131822971;32.59996051;0.165513059
825;9.019875175;32.50553124;0.153962317
827;8.875563656;32.5322004;0.153749744
829;8.92307202;32.45923385;0.153056052
831;9.16277453;32.447585;0.14772936
833;8.946756223;32.48438164;0.165031748
835;9.13646252;32.41172822;0.146205355
837;9.504087166;32.40957183;0.135670358
839;8.831818526;32.38506877;0.142663036
841;9.446945483;32.33717659;0.156665144
843;9.69363167;32.35688843;0.132059723
845;9.18544071;32.32305871;0.143638393
847;8.983567786;32.34765463;0.140111106
849;9.310110084;32.21026296;0.137908813
851;9.469860352;32.28089857;0.110522338
853;9.197228133;32.27520347;0.11888007
855;9.428555438;32.17216714;0.112178762
857;9.436060042;32.26041266;0.104378095
859;9.258955876;32.24415687;0.083344509
861;9.275926596;32.20959975;0.070667172
863;9.471526309;32.1561598;0.070271434
865;9.405707621;32.23628691;0.068923664
867;9.269933817;32.08249261;0.068474744
869;9.503430986;31.97215762;0.081835185
871;9.608894264;32.01665842;0.102741071
873;9.461665432;31.82301693;0.09658959
875;9.798794259;31.97965027;0.094973466
877;9.798151812;32.00348089;0.123586271
879;9.279413787;32.03000224;0.139755868
881;9.455739446;31.95764347;0.129092833
883;9.773087187;32.00646628;0.136809218
885;9.600352027;32.00406095;0.139051306
887;9.611872619;31.99523265;0.112264775
889;9.954621978;31.90762261;0.083268366
891;9.769468694;31.90353107;0.093630092
893;9.699439521;31.8820314;0.089333505
895;9.80490074;31.82867459;0.092492358
897;10.0008152;31.86621806;0.09714815
899;9.998800617;31.87951569;0.118728693
901;9.774387984;31.85684617;0.119171031
903;9.59515569;31.78186132;0.105733039
905;10.06922218;31.71167693;0.106639925
907;9.727559562;31.71316087;0.110097828
909;9.951628372;31.69101646;0.088102034
911;10.22398634;31.68109174;0.068124268
913;10.45782177;31.66743479;0.074143676
915;9.814328026;31.66490985;0.062915292
917;10.14130204;31.62139511;0.044553345
919;10.19320377;31.59957356;0.038120467
921;10.14815267;31.64801809;0.040676485
923;10.06811869;31.63146813;0.029994006
925;10.26377949;31.55452041;0.025606557
927;10.04428834;31.61548851;0.042947143
929;10.19961732;31.53404374;0.041464911
931;10.22174941;31.50117284;0.033310676
933;10.57728987;31.49632474;0.0378695
935;10.63288105;31.49268441;0.036135645
937;10.04253113;31.46414475;0.012126987
939;10.17883449;31.45219298;0.019052063
941;10.29744915;31.43322797;0.011483899
943;10.07516562;31.45206462;0.007680002
945;10.23958209;31.37012196;0.007680002
947;10.09427663;31.37350362;0.016085955
949;10.11504314;31.32611857;0.011031495
951;10.04779227;31.31894828;0.020663525
953;10.27565698;31.27222643;0.034468049
955;10.6089158;31.32596152;0.044577669
957;10.15008263;31.17141163;0.048272209
959;10.56516587;31.26214563;0.051628447
961;10.59305099;31.14778328;0.050283534
963;10.30762415;31.17580754;0.056604936
965;10.32019314;31.19924237;0.084230196
967;10.63113012;31.15489814;0.081231937
969;10.69602558;31.17240789;0.076005083
971;10.39934816;31.15976471;0.079528829
973;10.27917232;31.02561662;0.058647978
975;10.67360897;31.09932076;0.037560967
977;10.5315256;31.16237231;0.02991647
979;10.59842465;31.0739605;0.037982413
981;10.62715196;30.98617591;0.030211221
983;10.77680755;31.05217541;0.045924009
985;10.36865915;31.08253985;0.044560293
987;10.96841406;31.02549652;0.048201259
989;10.78335307;30.93813494;0.040135316
991;10.71332935;30.99681878;0.054389356
993;10.35648733;30.98470947;0.060191238
995;10.59734321;30.91055411;0.081152097
997;10.71494434;30.91514354;0.084022321
999;10.67374138;30.87356395;0.103248143
1001;10.91671518;30.87163755;0.095822424
1003;10.91339876;30.85664447;0.085210875
1005;10.61798234;30.84458135;0.064636469
1007;10.74038851;30.81717507;0.071072835
1009;10.90480018;30.7759548;0.057423429
1011;11.02257308;30.81216215;0.061597023
1013;11.00116774;30.75006942;0.06169375
1015;10.92016106;30.70823213;0.06038315
1017;11.05117757;30.69202302;0.050951622
1019;10.74291103;30.67391473;0.062752584
1021;11.04025512;30.64709824;0.063104042
1023;10.9746584;30.63390222;0.052104196
1025;10.80300573;30.63921904;0.040930961
1027;11.02809097;30.58248981;0.040277507
1029;11.38685051;30.56339546;0.025205279
1031;10.89179259;30.60359224;0.020265184
1033;11.23597867;30.55482486;0.040363473
1035;11.09735535;30.49909967;0.037176699
1037;11.24519496;30.53125194;0.040815592
1039;11.46490906;30.45576969;0.041823254
1041;11.59624083;30.46884609;0.036753213
1043;10.95587548;30.47495593;0.031605331
1045;11.47270191;30.45393616;0.047948072
1047;11.51941849;30.55534123;0.03998887
1049;10.98932223;30.63346025;0.0513058
1051;11.24371048;30.44001227;0.04698668
1053;11.37692074;30.36755237;0.032036274
1055;11.19420028;30.45074801;0.015693532
1057;11.21136568;30.26439545;0.015693532
1059;11.45219896;30.32218415;0.012759164
1061;11.05974662;30.21218125;0.011695374
1063;11.12821511;30.1615147;0.011695374
1065;11.74530657;30.03275003;0.011695374
1067;11.35508916;30.43703564;0.015744863
1069;11.40476495;30.05932778;0.0097676
1071;11.55234064;30.1983692;0.0097676
1073;11.43232729;30.22056903;0.016902118
1075;11.37882351;30.19924391;0.026558639
1077;11.46012938;30.14240382;0.02250915
1079;11.56016994;30.33747383;0.016791039
1081;11.5320144;30.0880522;0.022537354
1083;11.53636648;30.06016603;0.015402836
1085;11.27084903;30.07528844;0.005746315
1087;11.51542722;30.10119279;0.00694535
1089;11.88913334;30.04992818;0.008614481
1091;11.45700008;30.01084679;0.002868165
1093;11.48046748;30.09215347;0.002868165
1095;11.52486976;29.88011828;0.002868165
1097;11.35968259;30.02867745;0.001669131
1099;11.73593297;30.14659747;1.51268E-16
1101;11.50372585;29.87158414;0.000413148
1103;11.69236165;29.97889679;0.000413148
1105;11.80867369;29.89699205;0.000413148
1107;11.7014228;29.90907316;0.000413148
1109;11.51675037;29.84495241;0.000413148
1111;11.54747988;29.91727424;1.51268E-16
1113;11.58859623;29.8688195;0.004831188
1115;11.59003746;30.05999147;0.01069083
1117;12.08105691;29.62688129;0.01069083
1119;11.62287029;29.78085014;0.01069083
1121;11.78917764;29.79222137;0.01069083
1123;12.06989981;29.93063605;0.005859642
1125;11.60286916;29.71940214;0.001099057
1127;11.85842835;29.74937031;0.001099057
1129;12.09032623;29.57642721;0.001099057
1131;12.13843232;29.8440038;0.001099057
1133;11.93269858;29.5473989;0.001099057
1135;12.00426365;29.64719215;1.51268E-16
1137;11.78431536;29.41313314;1.51268E-16
1139;11.78693002;29.64655618;1.51268E-16
1141;12.25884641;29.56752549;0.002236853
1143;11.86682936;29.57055756;0.002236853
1145;11.74858378;29.58593767;0.004159345
1147;12.34905105;29.5952731;0.004159345
1149;11.6831573;29.52048225;0.004159345
1151;12.18605511;29.50389437;0.001922492
1153;12.25955297;29.47469151;0.001922492
1155;12.10109492;29.48462547;1.50921E-16
1157;11.96510892;29.46013116;1.50921E-16
1159;11.99089198;29.44170002;1.50921E-16
1161;11.74112028;29.43524108;0.000138751
1163;11.82378099;29.42506741;0.000138751
1165;12.2162675;29.36653187;0.000138751
1167;12.01455006;29.40443466;0.000138751
1169;12.26372906;29.35882771;0.000138751
1171;12.10557202;29.32908953;1.50921E-16
1173;12.11932171;29.34971303;0.004261476
1175;12.35032029;29.35985899;0.004261476
1177;12.39734937;29.38778163;0.004261476
1179;11.91791553;29.39386375;0.004261476
1181;12.55503724;29.3044479;0.004261476
1183;12.31051004;29.11348888;1.50574E-16
1185;12.19738305;29.18802203;1.50574E-16
1187;12.39379995;29.29193454;1.50574E-16
1189;12.35520848;29.27496886;1.50574E-16
1191;12.10817048;29.21739118;1.50574E-16
1193;12.27217858;29.21949213;1.50574E-16
1195;12.49542127;29.3038761;1.50574E-16
1197;12.20992937;29.16642073;1.50574E-16
1199;12.37966049;29.15047904;1.50574E-16
1201;12.42201286;29.14713385;1.50574E-16
