Repository: johodges/materials

## A Non-Dimensional Scaling Approach to Modeling Material Pyrolysis

This repository contains the data, scripts, and technical documents required to generate the SPyro cone validation cases.

## Instructions
* Clone this repository with submodules
  ```
  git clone --recurse-submodules https://github.com/johodges/materials
  ```
* Pre-process data
  ```
  python materials/scripts/initialize.py
  ```
* Build latest FDS (example for impi_intel_linux target, but use relevant make target for platform)
  ```
  git clone git@github.com:firemodels/fds.git && cd fds
  cd Build/impi_intel_linux
  ./make_fds.sh
  ln -s fds_impi_intel_linux fds
  cd ../..
  ```
* Run cases
  ```

File: data/rise_materials/Testdata-2222.txt
Keywords
Material1;Material2;Material3;Material4;Product;Object;Scenario;Method;Reference;Comment;Owner;IsPublic;ImportDate
Fabric;Foam;;;F1A-2-2;Upholstery for passenger seats, not vandalise protected;;ISO 5660;TRANSFEU;;TRANSFEU;1;2011-08-16 15:23:01
Scalars
Flux (kW/m2);tig (s);qmax (kw/m2);qtotal (MJ/m2);q180 (kw/m2);q300 (kw/m2);Sample mass (g);Mass loss (g);DHc (MJ/kg);Peak smoke production (m2/m2s);Total smoke produced (m2/m2);Specific extinction area (avg) (m2/kg);MARHE (kW/m2);Area exposed (m2);Observations;Test date (YYYY-MM-DD);Test identifier;Product thickness (mm);Thickness1 (mm);Thickness2 (mm);Thickness3 (mm);Thickness4 (mm);Product density (kg/m3);Density1 (kg/m3);Density2 (kg/m3);Density3 (kg/m3);Density4 (kg/m3);Product area weight (kg/m2);Area weight1 (kg/m2);Area weight2 (kg/m2);Area weight3 (kg/m2);Area weight4 (kg/m2)
25;125;310.18;81.54;;;41.52;34.42;21.13;;1195.70;;135.74;0.0088;Melting of surface. Shrinkage. End flame at 659s.
;2011-07-15;c_LSFIRE_F1A-2-2_25a;28.0;;;;;;;;;;;;;;
VectorData
Time (s);HRR (kW/m2);Mass (g);SPR (m2/(m2*s))
1;8.291102678;41.52;0.002851029
3;8.404021564;41.5111153;0.013044028
5;8.072811009;41.36865867;0.015357095
7;7.17835813;41.37218717;0.015357095
9;6.135821191;41.38593553;0.015406167
11;5.120034842;41.45226177;0.023762407
13;4.07045628;41.26519981;0.015878357
15;3.494181535;41.4129645;0.020637996
17;2.698988513;41.32380196;0.027416621
19;2.133291083;41.58326208;0.036790713
21;2.034382809;41.36393602;0.049102184
23;1.692676626;41.35709685;0.08527277
25;1.513340641;41.41945165;0.142723563
27;1.588528348;41.39895504;0.192650443
29;1.475508558;41.39970139;0.282298745
31;1.147072281;41.42631561;0.372294331
33;0.67571478;41.19829108;0.432242548
35;0.829556214;41.27956421;0.503729751
37;0.895997407;41.32337506;0.59079791
39;1.064251741;41.40071467;0.73193879
41;1.060741537;41.25860715;0.805337957
43;1.153151957;41.30262173;0.89303388
45;0.795057125;41.26399836;0.965775763
47;0.965163524;41.25375905;1.054279281
49;1.19640106;41.37756379;1.06518581
51;1.395380738;41.138857;1.05651636
53;1.291394089;41.15505834;1.064703186
55;1.287806309;40.95750812;1.047178624
57;1.305330147;41.0993842;1.040516059
59;1.355423809;41.15443987;0.999492778
61;1.751944582;41.14222748;1.059098843
63;1.972411247;41.06865802;1.12429332
65;1.742485103;41.07792975;1.209721537
67;1.520416098;40.9808778;1.275110855
69;1.360687159;41.03109558;1.248716369
71;1.365129941;40.90173383;1.309694417
73;1.396989301;40.97178209;1.246870183
75;1.584094134;40.96655668;1.226753194
77;1.92612764;40.94097276;1.217903714
79;2.016301142;40.90518745;1.287663299
81;1.988616011;40.89861716;1.216928138
83;1.952540021;40.81694727;1.235535502
85;2.054392494;40.75727446;1.347947257
87;1.888350097;40.69066184;1.317792618
89;2.021058144;40.65156878;1.350612219
91;2.059718427;40.69893633;1.477829647
93;1.572152469;40.69358256;1.660598945
95;1.359349627;40.70724048;1.621496338
97;1.489868308;40.68626592;1.728994486
99;2.051809267;40.71388565;1.786373254
101;2.497840813;40.65051806;1.817507135
103;2.90488951;40.44113519;1.830209631
105;3.417791767;40.72430875;1.868028185
107;3.17961573;40.34825064;1.897089349
109;3.025826148;40.63094381;1.990031284
111;3.066622242;40.31182109;2.068604399
113;3.007885839;40.47136398;2.133721297
115;2.721251222;40.59843077;2.255379336
117;2.808721416;40.30182052;2.321293469
119;2.714459125;40.25672799;2.318473953
121;0.063724596;40.22910826;2.344304931
123;-12.82661967;40.14175301;3.087966586
125;-3.025351421;40.14030504;4.027847091
127;46.8968986;39.97554502;5.415894562
129;92.03196512;39.77414492;6.698432044
131;124.5917353;39.51955867;8.01513827
133;143.7868981;39.5566237;8.644059804
135;160.3390492;38.87225106;9.076857091
137;168.0803627;38.64312037;9.30226126
139;179.2593017;38.38303254;9.699323254
141;189.2986327;38.21532457;9.807019172
143;195.4637467;37.69850431;9.876879219
145;198.9056258;37.46233316;9.988823192
147;206.5317346;37.13122949;10.15392897
149;213.9615947;36.93692431;10.04710972
151;220.0189928;36.56777782;9.99784658
153;216.9526895;36.15739988;9.957981346
155;221.2929933;35.93043384;9.714679808
157;231.2663734;35.69030777;9.06763543
159;224.1268094;35.35192345;8.350436195
161;218.1609088;35.02481068;7.780246075
163;213.6052037;34.76547941;7.092588809
165;210.4475844;34.4536179;6.446047217
167;207.6007471;34.37285092;5.851146243
169;202.9011484;34.1137224;5.557897088
171;201.10335;33.82419104;5.106554886
173;198.9405226;33.62987662;4.538855955
175;197.5803106;33.36280424;4.13740571
177;188.32064;33.0944599;3.731017175
179;181.6209852;32.99633974;3.293580177
181;178.7338977;32.78619302;2.787043297
183;179.6771409;32.40374841;2.597353837
185;175.4906912;31.9542317;2.297656553
187;170.1254545;31.97226658;1.962163094
189;163.5420359;31.85660894;1.652415435
191;155.4401328;31.65257206;1.594485278
193;153.0395115;31.47479107;1.401060686
195;144.85982;31.34166014;1.202730235
197;137.7258181;31.25283893;1.133400582
199;133.332209;31.16783309;1.055585887
201;128.1308302;30.90900846;0.869044769
203;124.3371691;30.91298039;0.732782671
205;122.7665821;30.79467772;0.667870777
207;121.6564029;30.65728945;0.561369259
209;120.2084238;30.63402917;0.491795794
211;119.7332359;30.42983573;0.487770294
213;117.593741;30.33331912;0.521153761
215;116.4273545;30.06856892;0.482809269
217;120.1503967;30.17254124;0.503899779
219;120.966704;29.96137151;0.46869007
221;120.0997588;29.98752577;0.502167875
223;118.9726099;29.70595723;0.422320198
225;118.1360196;29.62728197;0.422572515
227;119.8367701;29.52323624;0.429040853
229;122.5185969;29.44633082;0.420710171
231;124.1862655;29.42530084;0.37703723
233;123.0875892;29.21272108;0.383381412
235;125.8179449;29.1008049;0.362049826
237;124.6111837;29.03723504;0.314482653
239;124.9562279;28.88754346;0.302079833
241;127.3909217;28.72593609;0.315098582
243;127.2038164;28.59413254;0.315064742
245;127.154065;28.51568824;0.344599167
247;126.7423193;28.44282915;0.384094109
249;123.1314986;28.21890441;0.404477476
251;125.8447886;28.05225591;0.372337574
253;126.7227512;28.07324895;0.398612715
255;126.7542262;27.96318527;0.349458994
257;125.864159;27.7994959;0.343103801
259;125.8491242;27.83248836;0.370455633
261;122.9620413;27.62933689;0.372074085
263;125.664044;27.49106371;0.345931048
265;123.2900296;27.71843476;0.360736345
267;123.0122236;27.15773024;0.337017968
269;120.5025467;27.0904369;0.300150079
271;120.6525373;27.04675392;0.286388667
273;116.4729751;26.9213184;0.302932911
275;118.7646345;26.80523678;0.306910032
277;117.2459942;26.72793509;0.280593769
279;115.8722389;26.82315204;0.282907045
281;114.5971882;26.58179146;0.303383887
283;115.3635264;26.40654562;0.325092731
285;118.2663588;26.35116857;0.350864103
287;117.9422567;26.29929327;0.396878544
289;118.9027506;26.17407898;0.435483672
291;117.86345;26.07726723;0.441275795
293;116.2356062;26.01686703;0.38798435
295;116.496784;25.8885385;0.370237004
297;113.9373735;25.81093244;0.370173598
299;111.2981015;25.55660583;0.331137888
301;111.5923164;25.60162543;0.326837682
303;109.9744284;25.3808903;0.357143452
305;111.8317066;25.40028951;0.366290916
307;110.9081685;25.32077649;0.36850188
309;113.4121728;25.19552573;0.404219089
311;112.705709;25.16845008;0.410428238
313;115.9677449;24.8682846;0.430478507
315;118.6282511;24.89402411;0.469333305
317;119.8227138;24.75354835;0.520815299
319;122.8871441;24.77586828;0.528042575
321;125.8589235;24.4527639;0.580821913
323;127.8493092;24.40752454;0.63413828
325;130.2110525;24.34820229;0.709702493
327;131.9587043;24.24967613;0.797558781
329;137.1021528;24.10755208;0.881801681
331;139.7296056;23.98143391;0.977008475
333;143.198145;23.97330577;1.085476687
335;147.1218231;23.73739182;1.151394752
337;150.7898265;23.59256536;1.224323897
339;157.4716364;23.55924179;1.318673084
341;158.9146342;22.21764314;1.447645858
343;167.787996;23.74533714;1.53322995
345;169.7344758;23.1608302;1.633409366
347;179.1990512;22.83094354;1.678236865
349;184.6339642;22.74892261;1.785816062
351;195.6122278;22.60917666;1.829096232
353;205.2638441;22.50227341;2.014335992
355;213.020358;22.2240593;2.064353059
357;231.1470642;21.99005328;2.277059167
359;241.400447;21.6778417;2.366041551
361;253.9834203;21.72251997;2.424925303
363;261.8293744;21.58706783;2.3548086
365;271.0119104;21.32820673;2.317809244
367;276.5478053;20.88996254;2.255520208
369;279.3987829;20.66056492;2.291626569
371;271.7798458;20.40676343;2.256847432
373;271.7275006;20.38473718;2.14076829
375;258.8795848;20.04378318;2.206553425
377;252.6825464;19.80333572;2.187205167
379;241.9104363;19.59647926;2.117398334
381;236.600483;19.51852506;2.200117458
383;232.3321319;19.35004303;2.388889738
385;228.7112529;19.18919173;2.330769039
387;223.2787089;19.03670876;2.321885265
389;215.3989125;18.76225507;2.310631892
391;215.9649586;18.64323376;2.435167823
393;207.7546677;18.53117172;2.518634534
395;204.5540343;18.49401382;2.714911135
397;201.8764456;18.24724307;2.840656635
399;195.9294901;17.98680613;3.001646375
401;192.5241968;18.02490439;2.957378277
403;187.2468029;17.8084266;2.86258256
405;184.3687491;17.66963753;2.744288077
407;182.7486197;17.5055237;2.596876973
409;175.8894973;17.3634366;2.385689724
411;174.465358;17.1930194;2.270077818
413;176.9773232;17.16356711;2.136918103
415;186.4806415;17.08996994;2.133607205
417;186.6096907;16.84498021;2.040220454
419;190.8492309;16.73123974;2.097519589
421;190.4298032;16.57478435;2.084683567
423;191.2860985;16.45764277;2.155957894
425;191.9521587;16.27989922;2.219907934
427;196.9633548;16.2058518;2.364863888
429;196.3935466;16.09121863;2.368800639
431;195.2202324;15.94031247;2.346268322
433;192.6043193;15.74481119;2.309127308
435;189.8545261;15.74970451;2.233337173
437;184.9645966;15.41869274;2.184648675
439;187.5589471;15.35862318;2.355827285
441;194.0315295;15.1422368;2.438437521
443;206.7543438;15.03011155;2.66529973
445;212.1534824;14.84218558;2.673393487
447;220.5926404;14.77268043;2.81454711
449;227.3414968;14.52705521;2.860978473
451;229.7863774;14.32519077;3.032898948
453;233.8242159;14.16163025;2.958417458
455;241.9055169;13.95654314;3.216191636
457;241.8915836;13.89475187;3.312400735
459;246.8774673;13.67658009;3.335947199
461;246.822193;13.50696468;3.408737809
463;257.9331033;13.21194145;3.357962223
465;260.6579354;13.0647753;3.204687555
467;274.8613073;12.87262748;3.009346985
469;294.8984868;12.5986712;2.836357367
471;304.9859252;12.55769063;2.570528201
473;310.1841958;12.08865608;2.614092863
475;300.9180215;11.96629735;2.718844448
477;301.0155809;11.69156701;2.794010053
479;291.2243753;11.51577076;2.755649196
481;285.1911567;11.26409114;2.750547995
483;288.3883709;11.14672881;2.737767177
485;277.876723;10.9350894;2.771897715
487;261.8913342;10.81264024;2.892141145
489;258.4828961;10.5579621;3.075919601
491;241.4587207;10.40570862;3.290814779
493;231.0020678;10.22936003;3.311368695
495;223.2525697;10.09941822;3.145643542
497;207.8894496;9.97324413;3.055646725
499;201.0137818;9.91381541;2.932437001
501;191.761598;9.74936997;2.791864682
503;189.2830743;9.59609398;2.759956209
505;179.124737;9.43325209;2.669859956
507;177.0538509;9.40689702;2.552818182
509;169.6044676;9.26909595;2.566477397
511;167.6345483;9.1084936;2.56334968
513;165.4880158;9.01088396;2.500815502
515;161.6457072;8.93865695;2.601666167
517;159.1212752;8.85998024;2.727967878
519;156.7111222;8.69829944;2.599120726
521;153.9193057;8.55922691;2.487341585
523;149.879986;8.54957058;2.446593034
525;146.6782189;8.49964016;2.334385048
527;144.2803953;8.31105147;2.152055846
529;139.5506418;8.23124137;2.176232854
531;136.1742261;8.07309929;2.120267586
533;132.1012394;7.98896184;2.072461953
535;127.1074253;7.97289859;1.95658204
537;125.1078463;8.00422283;1.873467932
539;122.3657726;7.75763781;1.731108089
541;117.9423757;7.75722307;1.608595037
543;113.3858406;7.62111599;1.476752296
545;112.1168544;7.58318402;1.397495778
547;107.9725043;7.48295609;1.266107651
549;104.2779902;7.45367008;1.218742954
551;100.4022098;7.32615451;1.153905995
553;98.17686791;7.27750237;1.082430075
555;91.96014369;7.28322566;0.979123357
557;88.91186937;7.19734608;0.901807424
559;83.39696628;7.11067251;0.78136885
561;81.24864805;7.11338172;0.688233006
563;77.09758721;7.06081697;0.594243355
565;72.90548366;7.03386142;0.541951887
567;68.29532455;6.97416381;0.475096843
569;63.73303264;7.01956752;0.377725829
571;60.20301172;6.91291808;0.317275812
573;57.00173341;7.10625471;0.267094482
575;52.91232678;7.36228747;0.221133046
577;49.75562759;6.95062152;0.175822176
579;46.35761135;6.6483828;0.156859494
581;42.41329465;6.81226811;0.110442439
583;40.22150045;6.81176293;0.074497266
585;36.78521528;6.79202288;0.046242289
587;33.85851384;6.74762176;0.030735259
589;31.6936108;6.76086445;0.015338324
591;28.91405169;6.78113739;0.010359076
593;27.03018127;6.73803544;0.001946406
595;24.15589116;6.6952651;0.001946406
597;21.59548184;6.57713601;0.003600397
599;18.60775355;6.71219236;0.003600397
601;16.73580704;6.6764445;0.003600397
603;15.35647603;6.68397799;0.00165399
605;14.14879157;6.76849518;0.00165399
607;13.26114228;6.67609831;1.48319E-15
609;12.17543591;6.73484146;0.001631281
611;11.03263216;6.66963499;0.001631281
613;9.86515805;6.6678102;0.001631281
615;9.376221045;6.69411616;0.001631281
617;9.199093623;6.69944465;0.004135391
619;8.841838832;6.62787355;0.00250411
621;8.290447321;6.61606813;0.00250411
623;7.975713363;6.69072235;0.00250411
625;7.778765536;6.62321556;0.005423678
627;7.722190161;6.70932172;0.003653292
629;7.607896009;6.61870782;0.003653292
631;7.326793092;6.61500282;0.003653292
633;6.704012993;6.64493744;0.003653292
635;6.573948776;6.62354619;0.000733723
637;6.84491533;6.62817014;1.48267E-15
639;6.857176317;6.63806813;0.002866249
641;6.504253891;6.6615331;0.002866249
643;6.14669292;6.62554358;0.002866249
645;6.133183023;6.68445983;0.002866249
647;6.085395327;6.67811418;0.002866249
649;6.285108644;6.64366598;1.48284E-15
651;6.142552587;6.59547671;1.48284E-15
653;6.018530312;6.65228471;1.48284E-15
655;5.617144446;7.04868918;1.48284E-15
657;5.596600006;7.5717102;0.000399214
659;5.768576236;6.62191347;0.000399214
661;5.927090637;6.62846577;0.004685926
663;5.620916087;6.65835954;0.004685926
665;5.410330926;6.66030248;0.004685926
667;5.285091919;6.708871;0.004286713
669;5.552075398;6.71528521;0.006732836
671;5.511586878;6.65108861;0.007027544
673;5.604309189;6.59760441;0.007027544
675;5.228115728;6.63603427;0.007027544
677;5.16002897;6.66518121;0.007027544
679;5.091798288;6.66860955;0.00458142
681;5.457724397;6.66353682;0.00015662
683;5.413414479;6.66959171;0.001477918
685;5.144733891;6.65341809;0.001477918
687;4.801044054;6.62659333;0.001477918
689;4.954111935;6.58036013;0.001477918
691;5.235809134;6.67834124;0.007013025
693;5.133299976;6.60464731;0.006229587
695;4.981943907;6.59904119;0.006229587
697;4.780723837;6.61645856;0.006229587
699;4.727781362;6.68883144;0.006229587
701;5.012747341;6.661378;0.00053786
703;4.944744864;6.66992818;0.004369983
705;5.253169726;6.62408201;0.008475961
707;5.005825915;6.67059187;0.008475961
709;4.496139189;6.61710183;0.008475961
711;4.664151815;6.6481144;0.008475961
713;5.021700187;6.62843708;0.004105978
715;4.779414932;6.67824254;1.48215E-15
717;4.590676143;6.61027871;1.48215E-15
719;4.688092951;6.61048584;1.48215E-15
721;4.546116039;6.61242099;1.48215E-15
723;4.821069538;6.65135506;1.48215E-15
725;4.774729066;6.57162081;1.48215E-15
727;4.871390078;6.50568987;1.48215E-15
729;4.814734585;6.62918975;1.48215E-15
731;4.476545384;6.59159668;1.48215E-15
733;4.58827442;6.68224413;1.48215E-15
735;4.828491226;6.66659611;1.48215E-15
737;5.04800313;6.68898314;0.006518929
739;4.787305057;6.57050056;0.006518929
741;4.57768398;6.60199789;0.006518929
743;4.45994946;6.70152761;0.006518929
745;4.528160156;6.62812444;0.006518929
747;4.838312169;6.58170502;0.000752641
749;4.737120025;6.60011087;0.000752641
751;4.680916334;6.58094408;0.000752641
753;4.57063044;6.65022752;0.000752641
755;4.646299936;6.69972325;0.000752641
757;4.776709917;6.61298695;1.48215E-15
759;4.92763038;6.59764282;0.002966516
761;4.578698322;6.56360207;0.002966516
763;4.478328949;6.55378724;0.002966516
765;4.604738581;6.58184942;0.002966516
767;4.675512175;6.64866529;0.004709539
769;4.722972188;6.66500471;0.006067535
771;4.833252476;6.56755553;0.006067535
773;4.750650294;6.61917264;0.006067535
775;4.490078165;6.60740223;0.006067535
777;4.330221043;6.62030651;0.009670224
779;4.638030111;6.53110945;0.005345712
781;4.742312638;6.58278199;0.006675763
783;4.720485253;6.52533121;0.006675763
785;4.697082082;6.55588139;0.006675763
787;4.455013602;6.60075998;0.001330051
789;4.571619033;6.66777665;0.001330051
791;4.559958801;6.59406181;0.006269071
793;4.813554962;6.5935717;0.010297409
795;4.802896305;6.59185048;0.010297409
797;4.518945379;6.50691125;0.010297409
799;4.474520032;6.63582957;0.010297409
801;4.864670685;6.56729248;0.004028337
803;5.01512787;6.64876108;0.001891851
805;4.960174946;6.53322402;0.006437967
807;4.831595562;6.42301545;0.006437967
809;4.519151476;6.61429829;0.006437967
811;4.696012064;6.60088251;0.006437967
813;4.847813723;6.56552167;0.013798495
815;4.898941222;6.5359945;0.021940016
817;4.644032952;6.53287054;0.021940016
819;4.613307735;6.54735746;0.021940016
821;4.626208395;6.5556446;0.021940016
823;4.829412324;6.56947513;0.020522012
825;4.934623136;6.51841133;0.013759557
827;4.903752186;6.53799238;0.016939758
829;4.856564296;6.54280304;0.016939758
831;4.701778394;6.53963678;0.019452748
833;4.745602721;6.59105308;0.011618374
835;5.031004494;6.47269595;0.009494496
837;5.246674166;6.53643599;0.01651097
839;4.896223838;6.57693909;0.01651097
841;4.747715426;6.55565043;0.01399798
843;4.833853193;6.56795374;0.01399798
845;5.290183617;6.54061067;0.020621246
847;5.242302856;6.55285126;0.022127726
849;5.147423797;6.47181735;0.023844359
851;4.945571844;6.56738632;0.023844359
853;4.96334683;6.54660285;0.023844359
855;5.225007595;6.63161015;0.019849112
857;5.206172598;6.51303908;0.018379831
859;5.406308825;6.56186384;0.025860744
861;5.180401801;6.47286078;0.030577954
863;5.350784026;6.54858031;0.033959615
865;5.083856893;6.61056509;0.031682337
867;5.249720403;6.46292974;0.029658693
869;5.382288279;6.51474037;0.027653173
871;5.511758587;6.52183821;0.032874413
873;5.287995997;6.53253067;0.029492753
875;5.241996235;6.53694652;0.031660591
877;5.353269944;6.52757463;0.034330227
879;5.683662274;6.50435082;0.043250774
881;5.687560058;6.59094855;0.04645936
883;5.622678432;6.52042088;0.05191991
885;5.20996015;6.53061545;0.04601246
887;5.310913805;6.58082253;0.036991511
889;5.645562689;6.5848037;0.03036263
891;5.694635676;6.54219235;0.030531042
893;5.795334459;6.45049417;0.030639713
895;5.702212684;6.47968245;0.032216499
897;5.392722115;6.48993245;0.034116434
899;5.569832314;6.57925982;0.035467132
901;6.018663787;6.37378713;0.038136307
903;5.962868199;6.51417149;0.045736682
905;5.964549127;6.4476527;0.045333109
907;6.005476363;6.36921812;0.055665079
909;5.991437806;6.50343721;0.050781355
911;5.860718277;6.47405591;0.03905186
913;5.878174141;6.47076566;0.036216226
915;6.030956736;6.51755753;0.043361487
917;5.997903101;6.46461352;0.038819203
919;5.809728467;6.44752775;0.042377791
921;5.866274841;6.50276671;0.044526955
923;6.186695198;6.55114901;0.04648649
925;6.035769739;6.49810143;0.058421426
927;6.11499352;6.51747487;0.057504618
929;6.122968892;6.4282924;0.056293764
931;6.164852021;6.50309832;0.062444366
933;6.428963186;6.50387238;0.056197508
935;6.610412889;6.61227659;0.047868873
937;6.498940234;6.49107166;0.044628006
939;6.482770495;6.52261713;0.042786013
941;6.333058201;6.51782106;0.032465998
943;6.801076713;6.47186452;0.038370826
945;6.714795044;6.48075942;0.031491867
947;6.4694342;6.4042459;0.034369728
949;6.561043428;6.40368577;0.02791332
951;6.717952212;6.31202844;0.034001829
953;6.856179269;6.50189492;0.026528683
955;7.162692927;6.44538449;0.032024445
957;7.120869169;6.46099798;0.031309452
959;6.751861005;6.42024594;0.031309452
961;6.863965243;6.39884011;0.022986065
963;7.020735962;6.4398056;0.020216639
965;7.209447813;6.30092123;0.019217545
967;7.298904794;6.38877681;0.017716207
969;7.219749368;6.40325644;0.017837207
971;7.148693201;6.40713405;0.022994737
973;7.275151993;6.33014305;0.021285843
975;7.427424394;6.38968799;0.01619718
977;7.433658551;6.39495521;0.012779915
979;7.327353974;6.29225339;0.012658915
981;7.246760288;6.42071612;0.007501384
983;7.399134784;6.44057383;0.007501384
985;7.521758515;6.47422754;0.002635128
987;7.720635709;6.38476793;0.005560162
989;7.730990729;6.42899596;0.005560162
991;7.775650543;6.37853264;0.005560162
993;8.068516475;6.4120614;0.005560162
995;7.849853083;6.43643172;0.005560162
997;8.030187228;6.38536744;0.005059615
999;7.908305214;6.39396575;0.005829238
1001;7.782795953;6.36222725;0.005829238
1003;7.734095394;6.31940878;0.005829238
1005;8.301791301;6.38460796;0.00773199
1007;8.472621599;6.4746136;0.003958314
1009;8.325479554;6.33299085;0.003188692
1011;8.101703736;6.35391241;0.003188692
1013;8.294648969;6.29916403;0.003188692
1015;8.815431313;6.31216458;0.001285939
1017;8.690857537;6.28532621;1.47174E-15
1019;8.609874302;6.27426762;0.000400521
1021;8.451755055;6.29382096;0.000400521
1023;8.577715215;6.37289881;0.000400521
1025;8.908317152;6.36253114;0.000400521
1027;8.833678996;6.36726595;0.000400521
1029;8.892457764;6.31235907;1.47174E-15
1031;8.872812756;6.27634087;1.47174E-15
1033;9.487774409;6.43036272;1.47174E-15
1035;9.549124589;6.311003;0.011654553
1037;9.33060816;6.22643087;0.011654553
1039;9.236894908;6.30119546;0.011654553
1041;9.141999504;6.28386075;0.011654553
1043;9.644347142;6.27581575;0.011654553
1045;9.511637321;6.31762532;0.001132052
1047;9.328204399;6.24036496;0.001132052
1049;9.461588681;6.25042874;0.001132052
1051;9.565435169;6.27963695;0.001132052
1053;9.630451957;6.29835399;0.001132052
1055;9.815505344;6.27457783;1.47105E-15
1057;9.620919704;6.16960926;1.47105E-15
1059;9.546891969;6.25896434;1.47105E-15
1061;9.705230982;6.23104801;1.47105E-15
1063;10.00816166;6.26347792;1.47105E-15
1065;9.944911915;6.24329541;1.47105E-15
1067;9.881372701;6.18061971;1.47105E-15
1069;10.34615943;6.19845912;1.47105E-15
1071;10.33604464;6.25380165;1.47105E-15
1073;10.37875595;6.17256742;1.47105E-15
1075;10.15051507;6.22707268;0.000223172
1077;10.18745059;6.16103136;0.000223172
1079;10.2108073;6.20497593;0.000223172
1081;10.56242071;6.18487608;0.000223172
1083;10.38346319;6.21467261;0.004596199
1085;10.27342374;6.15091847;0.004373027
1087;10.28328245;6.2420502;0.004373027
1089;10.69734808;6.20720816;0.004373027
1091;10.82820312;6.15528667;0.004373027
1093;10.43251258;6.14215436;1.47105E-15
1095;10.39249717;6.15226627;1.47105E-15
1097;10.59957772;6.13683171;1.47105E-15
1099;11.04721141;6.1968332;1.47105E-15
1101;11.02856341;6.05311678;0.003906797
1103;10.84626911;6.10717375;0.003906797
1105;10.80258987;6.05393266;0.003906797
1107;10.9726279;6.18976259;0.003906797
1109;10.94872154;6.15682799;0.004927395
1111;10.82468362;6.14708171;0.002602091
1113;10.88483393;6.11785162;0.002602091
1115;10.98695914;6.10574231;0.002602091
1117;11.32066977;6.09300432;0.002602091
1119;11.2932851;6.1050582;0.001581493
1121;11.20331558;6.04075123;1.47139E-15
1123;10.96962375;6.02390711;1.47139E-15
1125;11.38535887;6.0821869;1.47139E-15
1127;11.17442638;6.01943535;1.47139E-15
1129;11.38126339;6.0653846;1.47139E-15
1131;11.62032158;6.16718107;1.47139E-15
1133;11.45912129;6.0353255;1.47139E-15
1135;11.24196865;5.95273666;1.47139E-15
1137;11.58174414;6.08208966;1.47139E-15
1139;11.52202944;5.94706879;1.47139E-15
1141;11.62381314;6.02868276;1.47139E-15
1143;11.57475974;5.89155365;1.47139E-15
1145;11.56688344;5.95221106;1.47139E-15
1147;11.65832146;5.96442393;1.47139E-15
1149;11.66466484;5.95174137;1.47139E-15
1151;12.01033346;6.06422982;1.47139E-15
1153;12.09052585;6.01185323;1.47139E-15
1155;11.91915393;6.09612099;1.47139E-15
1157;11.86155094;5.97494427;1.47139E-15
1159;12.39947897;6.00612313;1.47139E-15
1161;12.11277824;5.92403169;1.47139E-15
1163;11.9582184;5.91764519;1.47139E-15
1165;12.19132276;5.9203476;1.47139E-15
1167;12.0177831;5.78855427;1.47139E-15
1169;12.13837202;5.99212631;1.47139E-15
1171;12.1504479;5.9368324;1.47139E-15
1173;12.20429278;5.88955577;0.001090243
1175;12.47244295;5.86601397;0.001090243
1177;12.51680163;5.82307102;0.001090243
1179;12.0165935;5.83644499;0.001090243
1181;12.25406004;5.82569029;0.001090243
1183;12.39781877;5.83548471;0.00135009
1185;12.6791937;5.88242925;0.006136909
1187;12.76119246;5.81696848;0.007139204
1189;12.41484242;5.8203268;0.007139204
1191;12.19080683;5.87017456;0.007139204
1193;12.16311454;5.8815171;0.005789114
1195;12.42812017;5.78363955;0.001002294
1197;13.1570737;5.93334766;0.006308632
1199;12.74704494;5.67773063;0.012617264
1201;12.61746686;5.7245648;0.018925896
