Repository: johodges/materials

## A Non-Dimensional Scaling Approach to Modeling Material Pyrolysis

This repository contains the data, scripts, and technical documents required to generate the SPyro cone validation cases.

## Instructions
* Clone this repository with submodules
  ```
  git clone --recurse-submodules https://github.com/johodges/materials
  ```
* Pre-process data
  ```
  python materials/scripts/initialize.py
  ```
* Build latest FDS (example for impi_intel_linux target, but use relevant make target for platform)
  ```
  git clone git@github.com:firemodels/fds.git && cd fds
  cd Build/impi_intel_linux
  ./make_fds.sh
  ln -s fds_impi_intel_linux fds
  cd ../..
  ```
* Run cases
  ```

File: data/rise_materials/Testdata-2224.txt
Keywords
Material1;Material2;Material3;Material4;Product;Object;Scenario;Method;Reference;Comment;Owner;IsPublic;ImportDate
Fabric;Foam;;;F1A-2-2;Upholstery for passenger seats, not vandalise protected;;ISO 5660;TRANSFEU;;TRANSFEU;1;2011-08-16 15:28:10
Scalars
Flux (kW/m2);tig (s);qmax (kw/m2);qtotal (MJ/m2);q180 (kw/m2);q300 (kw/m2);Sample mass (g);Mass loss (g);DHc (MJ/kg);Peak smoke production (m2/m2s);Total smoke produced (m2/m2);Specific extinction area (avg) (m2/kg);MARHE (kW/m2);Area exposed (m2);Observations;Test date (YYYY-MM-DD);Test identifier;Product thickness (mm);Thickness1 (mm);Thickness2 (mm);Thickness3 (mm);Thickness4 (mm);Product density (kg/m3);Density1 (kg/m3);Density2 (kg/m3);Density3 (kg/m3);Density4 (kg/m3);Product area weight (kg/m2);Area weight1 (kg/m2);Area weight2 (kg/m2);Area weight3 (kg/m2);Area weight4 (kg/m2)
25;116;442.18;78.77;;;39.84;33.42;20.93;;1234.49;;146.98;0.0088;
Melting of the surface. Shrinkage. End flame at 593s.
;2011-07-15;c_LSFIRE_F1A-2-2_25c;28.0;;;;;;;;;;;;;;
VectorData
Time (s);HRR (kW/m2);Mass (g);SPR (m2/(m2*s))
1;6.78290459;41.69;0
3;7.679134143;41.32730808;0
5;7.995253838;41.5267249;0
7;7.577565563;41.22670868;0
9;6.851295677;41.33022686;0
11;5.759261699;41.18279572;0
13;4.686038109;41.2848781;0
15;3.491693627;41.26124002;0
17;2.460217381;41.24148199;0
19;1.726221017;41.3463645;0.001884926
21;1.468151378;41.44475015;0.037062492
23;1.814832996;41.33108407;0.107070038
25;1.639454486;41.20808305;0.20221454
27;1.427457101;41.18473088;0.299893351
29;0.999462517;41.22369509;0.441169491
31;0.993978597;41.3243577;0.546540972
33;1.143566289;41.22958419;0.645398648
35;1.436516921;41.24160063;0.771943359
37;1.335188046;41.13982262;0.885293572
39;1.043964726;41.2283662;0.941922917
41;0.938773632;41.20711547;1.060576326
43;1.151386189;41.21893013;1.079720688
45;1.304655416;41.1424769;1.07067153
47;1.280782856;41.11762231;1.06733386
49;1.053900857;41.13481845;1.052417959
51;0.968837804;41.05551743;1.097260094
53;0.967526313;41.08298059;1.162561474
55;1.374795813;41.16447398;1.171940504
57;1.503857073;41.00374472;1.203170111
59;1.422957886;40.91778054;1.30692188
61;1.334788945;40.94014714;1.239643864
63;1.003554762;40.9230711;1.27293303
65;1.094750077;40.92699684;1.31279798
67;1.49774296;40.84932708;1.298720324
69;1.735690498;40.88016121;1.354818583
71;1.271294676;40.8294295;1.395215851
73;0.958198109;40.77792324;1.430600173
75;0.864316368;40.78288172;1.416157274
77;1.033225908;40.76218382;1.442547279
79;1.163035622;40.69082714;1.367105462
81;1.253073185;40.74683969;1.300201123
83;1.277822484;40.59542592;1.233010767
85;1.106105045;40.61469579;1.243233144
87;1.270077643;40.61175561;1.233331996
89;1.627260543;40.55517176;1.257364907
91;2.257865478;40.59078106;1.409947948
93;2.365637961;40.49339897;1.457287982
95;2.1560929;40.53144131;1.484068053
97;1.999370494;40.52707311;1.550698305
99;1.772460881;40.45775272;1.621625135
101;2.072184536;40.39437589;1.69449248
103;2.238350975;40.37204721;1.786197027
105;2.134181926;40.24496389;1.909616603
107;1.880162145;40.27803949;1.893271466
109;1.677828575;40.22494767;1.904772442
111;1.630334855;40.24637393;1.906911097
113;1.413553096;40.18839851;2.042012477
115;-1.590678221;40.12583221;2.206472012
117;-14.36409824;40.06117565;2.911356047
119;-2.832038165;40.03706789;3.79773652
121;44.65324637;39.84877433;4.879834442
123;88.60899072;39.74063754;5.922683552
125;124.8632725;39.48968676;7.385903007
127;144.3560219;39.17171979;8.491497879
129;166.8545478;38.85820416;9.077176122
131;177.8982247;38.59844355;9.586427225
133;180.3544788;38.26809061;10.17036649
135;189.6742423;38.02124936;10.07021461
137;190.530311;37.5094503;9.764907696
139;191.0490728;37.32472316;9.489471861
141;193.070188;37.16145875;9.05716443
143;194.7294942;36.81684936;8.867115636
145;197.0309517;36.58105794;8.70228617
147;199.4633459;36.27389186;8.927993469
149;201.8567288;36.05061526;8.973458333
151;203.803275;35.75048964;9.108266024
153;202.8194153;35.46321093;8.448543109
155;202.9675855;35.1090264;7.882271228
157;194.4613106;34.87216628;7.02627052
159;186.0551861;34.58384657;6.485212421
161;186.9815205;34.46506594;5.692300101
163;183.652271;34.17796227;5.353525353
165;179.105009;34.03359966;5.081965754
167;177.8093392;33.75077181;4.770123217
169;172.0725321;33.51087961;4.616497289
171;176.7746463;33.33955221;4.473019794
173;174.8662113;33.27159616;4.315820788
175;172.8440859;33.00111732;4.130859301
177;172.1641244;32.78681732;3.952530933
179;168.476571;32.58981507;3.593415889
181;167.9148005;32.27039187;3.364787001
183;164.4553058;32.7814723;3.158270458
185;168.0105467;32.0887887;2.82740687
187;160.0989521;31.92115609;2.576261791
189;163.3794973;31.73228199;2.329081215
191;160.4192105;31.50285908;2.168871893
193;159.9856402;31.39917461;1.818377138
195;160.7512577;31.25087654;1.686458125
197;155.6671635;30.90482064;1.410447154
199;150.7400142;30.8565492;1.241984332
201;140.9015899;30.70281373;0.932132179
203;135.6466416;30.60049262;0.736003879
205;128.5616814;30.42995776;0.573320556
207;122.9459211;30.37321735;0.526471065
209;120.2088128;30.24447504;0.494206898
211;119.0718127;30.10738288;0.49734613
213;113.5038861;30.18550434;0.478532827
215;107.4467274;30.03649638;0.413594361
217;104.5854583;29.91613068;0.403444996
219;102.9218629;29.70988491;0.344510813
221;97.38842043;29.58576899;0.322741234
223;96.44529359;29.58258959;0.337303407
225;96.13767425;29.49824939;0.339642409
227;92.17517257;29.4875224;0.320425482
229;89.88258658;29.41268196;0.327063753
231;90.44251299;29.21271231;0.334220615
233;89.29729166;29.16410879;0.345552427
235;86.46772104;28.97323486;0.336867881
237;85.84775264;29.08819089;0.370066819
239;85.57959769;28.79386199;0.32348238
241;83.70529126;28.85725632;0.273137807
243;82.63148897;28.71526209;0.273325752
245;84.06774678;28.61062706;0.263602027
247;84.07936135;28.20418166;0.191917553
249;82.57545384;28.33052787;0.204181325
251;85.03714419;28.57178489;0.187007901
253;84.29817799;28.45078321;0.153068146
255;82.90842699;28.15706257;0.15831538
257;86.15644517;28.29491858;0.158014018
259;83.67801862;28.18426706;0.149934135
261;84.29388864;28.14267775;0.16023079
263;83.61576699;27.85848654;0.133067041
265;82.50042258;27.84939082;0.089391325
267;81.80574206;27.87413504;0.074630501
269;81.84172511;27.65971445;0.074989113
271;81.66337672;27.6152861;0.053656235
273;81.86587233;27.48108792;0.056588558
275;80.20316448;27.53455705;0.056119355
277;79.4660693;27.42540698;0.043142663
279;76.16960013;27.40550988;0.023571729
281;76.38114669;27.13199071;0.016981782
283;75.32362297;27.26013399;0.014443245
285;73.58009008;27.1877441;0.012877022
287;72.01006238;27.08515703;0.012069377
289;70.82203782;26.97014606;0.042454614
291;69.4349659;26.91961614;0.042846837
293;68.77963423;26.87011116;0.039444557
295;66.51864506;26.89120582;0.038614292
297;64.57010914;26.85174517;0.04180822
299;62.34509063;26.7553681;0.036550278
301;60.29335191;26.67358007;0.057178121
303;59.1604025;26.58498057;0.057178121
305;61.01499323;26.51613085;0.057178121
307;60.02269052;26.61854385;0.055180836
309;61.34250273;26.40733231;0.078487147
311;62.5047628;26.42359686;0.094338123
313;63.891397;26.30891798;0.09971081
315;63.86911087;26.16633445;0.119657164
317;61.54371608;26.14664789;0.141428174
319;63.12950027;26.19167624;0.131774678
321;60.69597137;26.2508954;0.131821387
323;58.48864797;26.01425748;0.142039657
325;62.03014193;25.95251337;0.153220596
327;63.70674352;25.89389177;0.181193339
329;65.76463235;25.86804189;0.166852443
331;65.74799401;25.73658113;0.17017282
333;68.19973726;25.73566849;0.190745017
335;68.63989563;25.77024603;0.218290199
337;73.38983837;25.58686475;0.202768466
339;74.73987599;25.56233349;0.220956932
341;79.09342001;25.53110067;0.267083027
343;82.80209788;25.49845002;0.270797733
345;83.66292203;25.36605766;0.245913182
347;84.08348033;25.19528261;0.287707962
349;86.57983384;25.20970584;0.311291726
351;86.22469737;25.04702344;0.317624798
353;86.10519936;25.09407835;0.351576582
355;89.79704101;24.87074681;0.418386507
357;90.03864927;24.91465879;0.453100878
359;94.62159089;24.82593969;0.496987453
361;94.54354;24.79126248;0.585117699
363;99.80131109;24.54989655;0.715959192
365;104.5303663;24.52757711;0.830114507
367;107.2919259;24.42824236;0.889573633
369;106.97896;24.37239562;0.966745591
371;106.3630178;24.33528488;0.996529049
373;108.7761162;24.22390403;0.970244791
375;112.9743373;24.00597245;0.961745262
377;116.25884;23.9262664;1.009325419
379;117.5521951;23.89191836;0.988395868
381;120.3697358;23.80720814;1.037184171
383;120.3437741;23.63544898;1.065304898
385;119.504244;23.47589929;1.038662485
387;122.875945;23.59400651;1.00110484
389;123.977738;23.24681723;1.067696232
391;126.2390883;23.28034453;1.039695612
393;131.0157675;23.14089371;1.111624895
395;134.288314;23.11297885;1.153697743
397;137.1495797;22.86884876;1.197873394
399;138.6207559;22.86103277;1.259360382
401;143.6936421;22.74900769;1.315213762
403;145.8173392;22.5549461;1.292827523
405;148.2422578;22.44705972;1.392302345
407;147.631062;22.32856547;1.526494055
409;148.957987;22.30276275;1.536236136
411;150.0448958;22.10721625;1.529547965
413;154.3017734;22.04055986;1.547747192
415;153.5346975;21.88373592;1.620473343
417;153.3990163;21.59269727;1.560549355
419;154.3132158;21.70441799;1.543410356
421;161.7359401;21.33480716;1.563141381
423;161.2580567;21.4458564;1.612522742
425;163.7686226;21.52823617;1.68880688
427;165.2215397;21.35857553;1.7587862
429;171.8514035;20.89778533;1.833366435
431;174.7453352;20.81522371;1.908982826
433;174.7626819;20.70881106;2.050847961
435;176.5154285;20.54469917;1.955232211
437;182.522837;20.45650567;1.994304781
439;183.9057891;20.41719186;2.13580041
441;185.6918661;20.15401362;2.197547585
443;184.9506584;20.09116385;2.271354816
445;185.0512402;19.92089496;2.340029465
447;187.590636;19.64862877;2.413901722
449;186.4073553;19.67163087;2.408084916
451;185.9658173;19.50808007;2.607615507
453;186.305818;19.25263516;2.526478499
455;187.4769679;19.13543183;2.535192365
457;184.2151069;19.00095796;2.493342536
459;180.454955;18.8746312;2.491489363
461;174.3164023;18.81113476;2.311884435
463;172.483106;18.61518178;2.38133068
465;165.0558428;18.47127962;2.377360483
467;165.7494948;18.36913258;2.326359652
469;163.0683575;18.35478374;2.291421223
471;161.6091816;18.17743694;2.280947076
473;163.1714268;17.99366863;2.264190425
475;159.1289501;17.93527847;2.386901374
477;162.2193784;17.68540612;2.472679206
479;158.9012534;17.61719335;2.564218565
481;160.1752298;17.5988084;2.523165561
483;158.0795308;17.37108094;2.487744459
485;156.6670056;17.97588368;2.304330662
487;156.4625873;17.30434141;2.313089287
489;153.3769216;16.99840157;2.122458276
491;153.2160822;16.95814791;2.129613593
493;149.1392187;16.88457942;2.091860141
495;148.8871633;16.79604653;2.073692495
497;144.9797892;16.9375351;2.030207608
499;145.2914577;16.65342848;2.005130625
501;142.0034394;16.53638366;1.972969447
503;137.838159;16.43294473;1.885373962
505;138.5717454;16.33278049;1.843632216
507;137.0761939;16.15792168;1.767396235
509;133.972945;16.07354355;1.746777834
511;132.3255385;16.03021308;1.715167738
513;132.2890873;15.91697925;1.766069726
515;132.3557948;15.78601638;1.754089851
517;130.9480559;15.73436426;1.688808282
519;126.1328742;15.60627641;1.668226901
521;125.3644581;15.57044637;1.589113205
523;122.2721427;15.57837321;1.473914196
525;122.6392638;15.228447;1.489642526
527;123.6671751;15.47320431;1.459777394
529;119.7784252;15.20493972;1.470462205
531;117.779028;15.07180004;1.472084198
533;116.9558876;14.96967245;1.408589347
535;114.1266692;14.93140937;1.385356534
537;112.1246088;14.76429944;1.320601084
539;111.1078875;14.69173111;1.278946597
541;109.5665573;14.79602287;1.268325187
543;106.1224051;15.43175406;1.32505253
545;105.822111;14.40284155;1.219602807
547;102.6376565;14.55015162;1.231353157
549;99.04431849;14.34998846;1.10980985
551;98.4199547;14.43264003;1.08922739
553;96.69581501;14.32110505;1.013114977
555;94.48603242;14.15276353;1.003697678
557;90.21745635;14.13291311;0.91860714
559;89.23534229;14.12680327;0.941702808
561;87.2158699;14.07600835;0.87761222
563;82.9354741;14.11371131;0.819766102
565;82.2649273;13.97910617;0.789179451
567;79.46002489;13.85099838;0.782322853
569;78.16940937;13.77513542;0.722630112
571;76.56124434;13.77120968;0.669810279
573;73.92692008;13.71035147;0.617877058
575;72.41901716;13.6682453;0.55121161
577;67.12643044;13.66854189;0.514267831
579;69.16607171;13.58076314;0.500012481
581;68.06319937;13.52660261;0.47038338
583;65.42236623;13.39592904;0.461154031
585;64.59972702;13.48886464;0.459424859
587;62.42153704;13.42764711;0.452726149
589;61.29222919;13.38373658;0.435326775
591;59.7671397;13.36776426;0.431154687
593;58.56521954;13.28499697;0.418151406
595;58.04127007;13.25092122;0.380071919
597;56.10980956;13.16004621;0.362704052
599;55.67210847;13.18932395;0.356611542
601;54.55001518;13.22751702;0.333410045
603;51.43066627;13.13183135;0.288408843
605;49.59006923;13.05428169;0.284300372
607;48.76230828;13.06713784;0.258781539
609;48.44803734;13.04184078;0.219284241
611;46.18775305;13.02487316;0.179771902
613;45.11346826;12.95321989;0.173155212
615;42.53053618;12.97829572;0.135271773
617;41.73681345;12.94117865;0.098848341
619;40.30838697;12.91109914;0.077096181
621;39.02000475;12.88567664;0.075696197
623;37.31300326;12.81052502;0.058261783
625;35.77077373;12.88769494;0.04662868
627;34.48781008;12.82654013;0.039317269
629;33.06127398;12.80755422;0.031555004
631;32.32673201;12.72099928;0.005634968
633;31.38755423;12.73612218;0.003790037
635;31.31530249;12.73329481;0.001467673
637;29.26926062;12.7179356;0.001467673
639;30.05637513;12.72921591;5.12784E-16
641;28.95437404;12.63928077;0.003416154
643;28.28269839;12.60852978;0.003416154
645;27.40958653;12.58245137;0.003416154
647;26.03028186;12.67553819;0.003416154
649;25.64672877;12.68295499;0.003416154
651;25.48500312;12.60118348;0.000136496
653;25.04908619;12.55099683;0.000136496
655;24.15591862;12.56396334;0.000136496
657;23.25928721;12.59523167;0.000136496
659;23.45086635;12.64798216;0.000136496
661;22.86002696;12.5171846;5.12784E-16
663;21.88058147;12.5501474;0.000575196
665;21.38013716;12.50602294;0.000575196
667;20.6474401;12.54199155;0.000575196
669;20.23140571;12.43773528;0.000575196
671;19.60923286;12.39390741;0.000575196
673;18.81485697;12.4466229;5.12784E-16
675;18.45234475;12.41024684;0.005100847
677;18.00519904;12.51797909;0.005100847
679;17.26266332;12.36704035;0.005100847
681;16.56528586;12.53184316;0.005100847
683;16.48164148;12.33002102;0.005100847
685;15.77624441;12.41916217;5.12784E-16
687;15.89171419;12.42541739;0.000105585
689;15.28135801;12.43913803;0.000105585
691;14.76035023;12.61830961;0.000105585
693;14.42518819;12.37395926;0.000105585
695;13.96373728;12.40602985;0.000105585
697;13.90204319;12.55316586;5.12784E-16
699;13.49603267;12.16791527;5.12784E-16
701;13.27641252;12.46543524;0.001536009
703;12.67102259;12.46845612;0.001536009
705;12.45258589;12.26288182;0.001536009
707;12.66469513;12.25567361;0.001536009
709;12.73409957;12.36976464;0.001536009
711;12.70608563;12.25087559;0.001506758
713;12.51586967;12.37254193;0.001506758
715;12.20666567;12.31995043;0.001506758
717;11.6402315;12.28185315;0.001506758
719;11.2822873;12.35644416;0.001506758
721;11.28533387;12.25692319;5.12784E-16
723;11.17782367;12.27894993;0.002712451
725;10.88379973;12.30493061;0.006106746
727;10.43107148;12.31402633;0.006106746
729;10.14569773;12.2585321;0.006106746
731;10.13465537;12.30778375;0.006106746
733;9.666278875;12.21767017;0.003394294
735;9.512757807;12.24702327;5.12784E-16
737;9.535911535;12.29505354;5.12784E-16
739;9.580294203;12.1320478;5.12784E-16
741;9.399160215;12.15791762;5.12784E-16
743;8.676952685;12.13427955;5.12784E-16
745;8.188981839;12.2477774;5.12784E-16
747;8.351285208;12.17980676;5.12784E-16
749;8.860123187;12.23616549;5.12784E-16
751;8.569500441;12.21280408;0.006692061
753;7.716649616;12.24663624;0.006692061
755;6.732168091;12.15429625;0.006692061
757;5.824111341;12.1921373;0.006692061
759;5.602150564;11.80787423;0.006692061
761;5.334812206;12.0708784;5.1209E-16
763;5.101442404;11.90902646;0.004501511
765;5.080473616;11.72396627;0.004501511
767;5.147728355;12.17324668;0.005596913
769;4.909765849;12.20501289;0.006874123
771;4.560758962;12.09969909;0.006874123
773;4.591080468;12.16326652;0.003202293
775;4.555569977;12.17377228;0.011285088
777;4.707454211;11.97584136;0.016986973
779;4.60563121;12.08594588;0.01864184
781;4.323738849;12.24338683;0.01864184
783;3.867319219;12.16807719;0.01781216
785;3.992673039;12.161027;0.009729365
787;4.34300678;12.09647935;0.002932077
789;4.27914869;12.07487951;0.007736072
791;4.369801322;12.03305729;0.007736072
793;4.310478878;12.07275813;0.007736072
795;3.857667077;12.08909755;0.007736072
797;3.712703932;12.16017757;0.007736072
799;3.964328612;12.00187163;5.13478E-16
801;4.100503669;12.0623078;0.002996935
803;4.251706747;12.09927171;0.004659738
805;3.958098165;12.04754422;0.004659738
807;3.738141724;12.00482979;0.004659738
809;3.684338398;12.06040766;0.006449242
811;3.98980403;12.09015557;0.012567446
813;4.090439157;12.07195635;0.021362598
815;3.871302318;12.02490144;0.021362598
817;3.720921252;11.98436382;0.021362598
819;3.575360894;12.02235073;0.019573094
821;3.571321958;12.0643261;0.010457954
823;3.735496521;11.97287785;0.005276734
825;3.856160583;12.00563935;0.011385425
827;3.875904745;11.96038151;0.011385425
829;3.687012095;11.93372255;0.011385425
831;3.721027061;12.04206306;0.011385425
833;3.927174027;12.04686594;0.015787929
835;4.082290747;11.9959203;0.016791933
837;3.922873093;12.01274983;0.022789781
839;3.633909807;11.93384605;0.022789781
841;3.667524937;11.96384242;0.022789781
843;3.949036229;12.02917191;0.018647829
845;4.128339906;11.89021899;0.018113032
847;3.950436753;11.92984446;0.016849882
849;3.65984505;12.01335809;0.01816748
851;3.666927713;12.02660078;0.021292789
853;3.650948337;12.03414837;0.023861107
855;3.895229053;11.91333923;0.030731273
857;3.990227494;11.95621217;0.042021505
859;3.605256956;11.882209;0.047388422
861;3.516895882;11.91675298;0.047590238
863;3.869685904;11.88506943;0.048512471
865;3.937259947;11.90172052;0.05251986
867;3.77606409;11.94896117;0.045075337
869;3.604551668;11.96690415;0.046676105
871;3.512934512;11.96470692;0.052735089
873;3.761053014;11.99812482;0.050407512
875;3.677379831;11.88973617;0.040017793
877;3.73790142;11.89512738;0.035059568
879;3.575389188;11.86620896;0.026774284
881;3.570781016;11.8983622;0.017388175
883;3.781258592;11.95959966;0.010687916
885;4.007258882;11.87079109;0.014482336
887;3.960619641;11.99229115;0.011182004
889;3.67863328;11.80296584;0.01261533
891;3.406627722;11.86344966;0.01261533
893;3.579804311;11.85366254;0.01261533
895;3.695988298;11.91334458;0.001905479
897;3.985461173;11.93270489;0.005905992
899;4.020216703;11.81425878;0.004472666
901;3.630118826;11.88882937;0.004472666
903;3.410486127;11.8872336;0.004472666
905;3.652613077;11.85272997;0.004322363
907;3.910576429;11.87232415;0.001371922
909;3.952371177;11.81734968;0.001371922
911;3.824890093;11.84761542;0.001371922
913;3.719712576;11.96248052;0.001371922
915;3.559640216;11.95849205;0.001371922
917;3.915224609;11.83050777;5.10703E-16
919;3.932824557;11.87338022;5.10703E-16
921;3.97678424;11.84507735;5.10703E-16
923;3.798163565;11.87172901;5.10703E-16
925;3.721798261;11.72813171;5.10703E-16
927;3.903962384;11.83235978;5.10703E-16
929;3.754956222;11.85268766;5.10703E-16
931;4.076232896;11.80215677;5.10703E-16
933;3.930851367;11.94881579;5.10703E-16
935;3.807633302;11.82616728;5.10703E-16
937;3.694211428;11.86845918;5.10703E-16
939;4.083826571;11.80576938;5.10703E-16
941;3.934296728;11.75514075;5.10703E-16
943;4.134131754;11.7473588;5.10703E-16
945;3.968107989;11.80948118;5.10703E-16
947;3.807970536;11.84267202;5.10703E-16
949;3.793608365;11.77364531;5.10703E-16
951;4.025700818;11.75317934;0.005943079
953;4.137925284;11.77305018;0.005943079
955;4.055412509;11.71697491;0.005943079
957;3.829998071;11.70376723;0.005943079
959;3.794077634;11.82762497;0.005943079
961;3.789302952;11.8518713;5.10703E-16
963;3.968599272;11.77427399;0.005367605
965;4.192843515;11.87319448;0.009069752
967;4.172567812;11.77258778;0.009069752
969;4.019969463;11.66683104;0.009069752
971;3.661712591;11.80044819;0.009069752
973;3.94337807;11.81396754;0.003702147
975;4.209054043;11.77580753;5.10703E-16
977;4.290404061;11.71839273;0.001560094
979;4.430517685;11.84298903;0.003468859
981;4.070498773;11.79635665;0.003468859
983;4.039431921;11.80660616;0.003468859
985;4.064228217;11.87605491;0.003468859
987;4.168727573;11.77305018;0.001908765
989;4.176267293;11.77517885;0.002269537
991;4.384663582;11.62533362;0.009142111
993;4.160496292;11.64023481;0.009142111
995;3.864347715;11.68571388;0.009142111
997;3.942008539;11.78757746;0.009142111
999;4.342583233;11.75852095;0.007791755
1001;4.404365062;11.736431;0.005586426
1003;4.136142822;11.65472027;0.005586426
1005;4.012613395;11.64651628;0.005586426
1007;4.096801009;11.72177828;0.005586426
1009;4.069950485;11.70485102;0.004667245
1011;4.408096457;11.63742057;0.002476145
1013;4.456547737;11.68362557;0.002476145
1015;4.282519101;11.69388286;0.002476145
1017;4.025535136;11.7162767;0.002476145
1019;4.125220756;11.76859883;0.002476145
1021;4.142160327;11.72083258;0.001220242
1023;4.618794751;11.65831587;0.008703862
1025;4.611803247;11.61384522;0.008703862
1027;4.249156458;11.60550314;0.008703862
1029;4.160529917;11.66548956;0.008703862
1031;4.202771482;11.65111301;0.00748362
1033;4.685211193;11.65782382;0.008443715
1035;4.47960247;11.61539334;0.016541754
1037;4.577895381;11.68939651;0.016541754
1039;4.329821504;11.65570244;0.016541754
1041;4.3463983;11.73710199;0.016541754
1043;4.395103962;11.69655707;0.00996622
1045;4.6272127;11.59337925;0.001868181
1047;4.515537463;11.67899384;0.001868181
1049;4.558502701;11.62321565;0.001868181
1051;4.386159384;11.60873602;0.001868181
1053;4.155037427;11.59121557;0.000790544
1055;4.581398122;11.64675794;0.005203493
1057;4.841301091;11.64343997;0.005963134
1059;4.596033384;11.65624798;0.007456255
1061;4.516263847;11.56611932;0.008381218
1063;4.56063797;11.66984269;0.007590674
1065;4.282630616;11.67163976;0.003177725
1067;4.562530069;11.59929557;0.008094692
1069;4.659708681;11.57576106;0.006601572
1071;4.70585429;11.60200527;0.005676608
1073;4.583210436;11.5642746;0.005676608
1075;4.273595895;11.68967317;0.005676608
1077;4.301801215;11.62946552;5.10009E-16
1079;4.549389345;11.6109702;0.002262454
1081;4.773625049;11.59771973;0.004374499
1083;4.739435921;11.5454399;0.004374499
1085;4.792594865;11.60467948;0.004374499
1087;4.446065227;11.574987;0.004374499
1089;4.382942693;11.61454926;0.002112046
1091;4.648552549;11.58482177;0.007539406
1093;4.814654738;11.56165388;0.014004271
1095;4.850861167;11.56748706;0.022182823
1097;4.621239789;11.59511359;0.022182823
1099;4.715369589;11.56957537;0.022182823
1101;4.607832275;11.5766455;0.014643417
1103;4.643857413;11.62419052;0.008178552
1105;4.816368019;11.5444023;5.10703E-16
1107;4.714774599;11.4713317;0.004676981
1109;4.69720824;11.51582278;0.004676981
1111;4.602627094;11.54054609;0.004676981
1113;4.762233527;11.59174068;0.004676981
1115;4.943918766;11.59599851;0.004676981
1117;4.976975411;11.54048337;5.10703E-16
1119;4.685076508;11.58206442;5.10703E-16
1121;4.665789032;11.50445252;5.10703E-16
1123;4.574513511;11.49971771;5.10703E-16
1125;4.712155745;11.54422143;0.007511832
1127;4.918811549;11.52810324;0.007511832
1129;4.988722319;11.41190395;0.007511832
1131;4.608003989;11.41287153;0.007511832
1133;4.786226471;11.58313508;0.007511832
1135;4.858225851;11.51874593;5.10703E-16
1137;4.994931459;11.47174645;5.10703E-16
1139;4.769605094;11.53270726;0.002936314
1141;4.941024594;11.4058087;0.002936314
1143;4.764627616;11.49358016;0.002936314
1145;4.995062144;11.53100646;0.002936314
1147;5.040598116;11.56724395;0.002936314
1149;4.805973613;11.46782606;5.10703E-16
1151;4.957660265;11.53865713;5.10703E-16
1153;4.912633127;11.54883128;5.10703E-16
1155;4.785691597;11.46955506;5.10703E-16
1157;5.183857259;11.5138249;5.10703E-16
1159;5.180013122;11.4136806;0.008375935
1161;5.162237336;11.46145415;0.008375935
1163;4.952175851;11.4656016;0.008375935
1165;5.122356357;11.4956534;0.008375935
1167;5.193246989;11.50880614;0.008375935
1169;5.221099727;11.38005508;0.001246051
1171;5.079946676;11.44799023;0.001246051
1173;4.826434215;11.44740239;0.001246051
1175;5.021288968;11.45757654;0.005286863
1177;5.288600212;11.45221305;0.00675372
1179;5.359010011;11.44706349;0.005507669
1181;5.142195903;11.44848082;0.005507669
1183;5.102954619;11.44834225;0.005507669
1185;5.365569935;11.52692172;0.003125014
1187;5.363444982;11.49752583;0.012410428
1189;5.171392358;11.44960691;0.015422936
1191;5.007961296;11.39841232;0.015422936
1193;5.340976993;11.38348293;0.015422936
1195;5.497121819;11.4658982;0.022738104
1197;5.282364291;11.46451587;0.021921089
1199;5.13696221;11.35846302;0.028843837
1201;4.948884111;11.38498876;0.038779093

File: data/rise_materials/Testdata-2326.txt
Keywords
Material1;Material2;Material3;Material4;Product;Object;Scenario;Method;Reference;Comment;Owner;IsPublic;ImportDate
Powder coated Alu sheet ;;;;IN1-2;Walls and ceiling;;ISO 5660;TRANSFEU;;TRANSFEU;1;2011-11-08 09:20:48
Scalars
Flux (kW/m2);tig (s);qmax (kw/m2);qtotal (MJ/m2);q180 (kw/m2);q300 (kw/m2);Sample mass (g);Mass loss (g);DHc (MJ/kg);Peak smoke production (m2/m2s);Total smoke produced (m2/m2);Specific extinction area (avg) (m2/kg);MARHE (kW/m2);Area exposed (m2);Observations;Test date (YYYY-MM-DD);Test identifier;Product thickness (mm);Thickness1 (mm);Thickness2 (mm);Thickness3 (mm);Thickness4 (mm);Product density (kg/m3);Density1 (kg/m3);Density2 (kg/m3);Density3 (kg/m3);Density4 (kg/m3);Product area weight (kg/m2);Area weight1 (kg/m2);Area weight2 (kg/m2);Area weight3 (kg/m2);Area weight4 (kg/m2)
50;126;51.337;1.55;;;53.92;0.93;14.66;;11.27;;6.33;0.008836;Small blisters were produced over the exposed area just prior to ignition;2011-10-03;ISO 5660-1_BREG_IN1-2_50a;2.03;;;;;;;;;;;;;;
VectorData
Time (s);HRR (kW/m2);Mass (g);SPR (m2/(m2*s))
0;0.819741599;53.92;0
2;1.112889732;53.92;0
4;0.58955504;53.92;0
6;-0.15636982;53.839861;0
8;0.541752003;53.803879;0
10;0.507024779;53.673335;0
12;1.857687765;53.737819;0
14;1.216889193;53.590965;0
16;0.498332054;53.594695;0
18;-0.289356074;53.717108;0
20;-0.244559861;53.928994;0
22;-0.363157367;53.814985;0
24;0.479703591;53.923225;0
26;-0.149344635;53.922588;0
28;0.918231387;53.814781;0
30;1.264345602;53.686616;0
32;0.977894038;53.708508;0
34;0.882753379;53.569198;0
36;-0.724171414;53.574113;0
38;-0.076645043;53.684046;0
40;-0.466873762;53.771591;0
42;0.599288141;53.77225;0
44;0.65146822;53.76821;0
46;2.617237136;53.72504;0
48;1.322817253;53.593316;0
50;-0.527219303;53.564923;0
52;0.769122001;53.555862;0
54;0.337304214;53.7412;0
56;1.247262365;53.774865;0
58;3.757822645;53.878769;0
60;2.368126691;53.773803;0
62;1.752873261;53.704882;0
64;1.607546507;53.681685;0
66;0.353539456;53.492315;0
68;1.940055121;53.590226;0
70;0.761128708;53.709649;0.019096583
72;2.057383668;53.786847;0
74;1.952275799;53.732765;0
76;2.258538699;53.707646;0
78;2.397754214;53.487204;0
80;0.68359152;53.551015;0.006325671
82;1.14628077;53.495628;0.050176649
84;-0.174793162;53.560371;0.030300232
86;0.033424496;53.714965;0.114982941
88;1.072123911;53.776372;0.101234907
90;3.081694203;53.586841;0.090116879
92;3.033420236;53.720117;0.146047758
94;3.039017685;53.492429;0.117655876
96;1.889688747;53.552663;0.169440529
98;1.424123286;53.499698;0.251704261
100;2.665514513;53.500909;0.235407986
102;1.539931934;53.575199;0.374236046
104;5.650245729;53.67799;0.334314561
106;3.354119737;53.715385;0.313457696
108;3.194259866;53.564465;0.412482462
110;3.401798483;53.433861;0.460860203
112;3.750192262;53.400529;0.458276054
114;3.016101363;53.396474;0.481626282
116;4.397806322;53.475851;0.507990242
118;3.762753508;53.492732;0.677469841
120;3.874199229;53.547349;0.616822
122;4.442294612;53.435189;0.62567619
124;3.322658297;53.492089;0.648524439
126;7.798014602;53.422532;0.747802889
128;21.99855539;53.276952;1.029683206
130;41.09409539;53.220211;1.183659999
132;50.42646758;53.263074;0.919524907
134;51.33747537;53.212289;0.945216858
136;40.85286829;53.206549;0.302576807
138;28.79491844;53.20053;0.009143564
140;20.23285527;53.058606;0.130487036
142;15.27064682;53.055816;0.074442361
144;11.45758494;53.086814;0.236504808
146;9.722230277;53.087283;0.159944693
148;10.03992858;53.179673;0.093994736
150;10.98062884;53.209115;0.083154088
152;9.346865707;53.089975;0
154;13.08007244;53.060968;0.083718707
156;8.270932648;53.209125;0.008370924
158;5.930516898;53.101764;0
160;6.665031149;53.055617;0
162;7.715313506;52.934219;0
164;7.64125922;52.991194;0
166;9.656773022;52.777654;0
168;10.64004757;52.911966;0
170;9.269848196;52.919205;0
172;9.211936087;52.805008;0
174;8.764459059;52.921504;0
176;7.576164296;53.045589;0
178;9.144729229;53.044532;0
180;8.560551213;53.058294;0
182;10.32371446;53.057905;0
184;9.61237968;52.92595;0
186;8.421620229;52.898629;0
188;7.252579883;52.796958;0
190;8.093859795;52.893657;0
192;6.910240529;52.981788;0
194;9.087092058;53.057468;0
196;8.684140166;53.062389;0
198;8.618394973;52.927761;0
200;5.545670977;52.801926;0
202;4.706772162;52.701229;0
204;5.275345761;52.772342;0
206;7.347491615;52.899295;0
208;7.332124899;53.044242;0
210;6.275038781;52.977311;0
212;6.244114848;52.997915;0
214;3.630054607;52.761732;0
216;5.920736202;52.767099;0
218;3.998791136;52.703304;0
220;4.83553073;52.89318;0
222;4.4826701;52.93219;0
224;5.525481726;52.922099;0
226;6.906277812;52.738958;0
228;6.003217316;52.763663;0
230;6.142053257;52.746196;0
232;5.147507938;52.773183;0
234;4.448758611;52.914311;0
236;3.593663018;52.925248;0
238;3.385803716;52.918952;0
240;3.658110572;52.771463;0
242;4.056576229;52.77248;0
244;3.770778127;52.698997;0
246;5.93315531;52.58562;0
248;7.116733574;52.757211;0
250;4.290839803;52.699142;0
252;4.740953199;52.67848;0
254;7.116344471;52.707938;0
256;6.559691187;52.72152;0
258;6.312650735;52.73608;0
260;6.124723734;52.709946;0
262;6.604803216;52.586078;0
264;5.177394683;52.555893;0
266;2.630019108;52.709613;0
268;2.408661361;52.761775;0
270;4.169392108;52.700013;0
272;2.841090401;52.717356;0
274;4.336940823;52.709877;0
276;3.743884666;52.710615;0
278;5.291307658;52.776901;0
280;7.596286404;52.725752;0
282;5.936776834;52.778306;0
284;4.87205256;52.727897;0
286;3.130019894;52.772043;0
288;3.730385569;52.769966;0
290;2.568385152;52.782067;0
292;6.008354334;52.708873;0
294;4.331481004;52.707324;0
296;2.929259554;52.707067;0
298;3.381670665;52.501778;0
300;4.705120136;52.488529;0
302;2.653585413;52.56697;0
304;0.91772666;52.573618;0
306;1.13972737;52.50795;0
308;2.31643412;52.592382;0
310;1.34921032;52.701085;0
312;1.512559888;52.561466;0
314;1.238706442;52.594336;0
316;1.622094704;52.712623;0
318;1.63772768;52.707926;0
320;1.815037972;52.766137;0
322;4.184224958;52.779523;0
324;3.589240836;52.709801;0
326;3.516604567;52.719036;0
328;2.914975568;52.709476;0
330;2.517934781;52.765401;0
332;1.996080929;52.788251;0
334;2.670872784;52.704108;0
336;2.46834042;52.586761;0
338;2.235394384;52.710878;0
340;4.89508952;52.708066;0
342;4.160072309;52.564548;0
344;4.689011048;52.566629;0
346;4.517529229;52.709679;0
348;4.165529711;52.709339;0
350;2.960300693;52.4784;0
352;2.804345537;52.663809;0
354;1.938828657;52.56743;0
356;1.894869901;52.504269;0
358;2.468768466;52.554981;0
360;0.197287292;52.562604;0
362;0.30139229;52.56039;0
364;0.385775495;52.547671;0
366;0.931318975;52.712491;0
368;-0.437991454;52.592865;0
370;0.490193241;52.572309;0
372;0.273479465;52.597901;0
374;0.33512754;52.563273;0
376;0.319439303;52.561937;0
378;0.570294981;52.764388;0
380;0.672789894;52.708936;0
382;-0.255875705;52.683242;0
384;0.823396935;52.712556;0
386;2.102697725;52.712959;0
388;0.972926902;52.703908;0
390;0.877940391;52.707522;0
392;1.074095907;52.703832;0
394;1.042319338;52.561597;0
396;1.015023083;52.705181;0
398;1.356889736;52.712626;0
400;0.987328939;52.719811;0
402;2.11653727;52.71786;0
404;0.444765022;52.596152;0
406;0.427827398;52.570452;0
408;0.395481698;52.673876;0
410;0.887871545;52.593805;0
412;0.735886502;52.573202;0
414;0.347286581;52.713899;0
416;1.084292164;52.569713;0
418;1.50244559;52.534913;0
420;1.058414121;52.570583;0
422;1.562054163;52.490676;0
424;2.757561262;52.55177;0
426;0.566027788;52.575951;0
428;0.191622332;52.599717;0
430;0.877752028;52.685784;0
432;0.703748338;52.70672;0
434;1.231148386;52.600978;0
436;1.725652579;52.684313;0
438;2.164385929;52.565488;0
440;3.113143028;52.673069;0
442;2.707300401;52.689668;0
444;2.798731836;52.698343;0
446;2.734160845;52.688735;0
448;2.113244178;52.714909;0
450;2.344503035;52.607858;0
452;1.667818404;52.568377;0
454;2.491605602;52.770623;0
456;1.412924954;52.710084;0
458;2.354348312;52.711345;0
460;4.03464012;52.604446;0
462;3.120593144;52.568238;0
464;2.816480927;52.706052;0
466;2.423035571;52.711825;0
468;2.742173557;52.587706;0
470;2.090605744;52.717116;0
472;3.144155808;52.728369;0
474;2.983698941;52.716788;0
476;1.781556003;52.691353;0
478;1.746324566;52.71564;0
480;2.141488237;52.600069;0
482;0.618145447;52.574531;0
484;4.032695116;52.572475;0
486;0.008542407;52.50744;0
488;-0.113237374;52.496104;0
490;0.49669381;52.566701;0
492;-0.773195355;52.491084;0
494;0.203172389;52.495729;0
496;0.032252998;52.566904;0
498;-1.44800226;52.686262;0
500;0.664772587;52.569366;0
502;1.104882309;52.701554;0
504;1.629398947;52.593012;0
506;2.979235457;52.56757;0
508;2.588592159;52.738533;0
510;2.420968724;52.785146;0
512;3.582931755;52.586196;0
514;1.707154398;52.687977;0
516;1.431018074;52.778997;0
518;0.950745323;52.769554;0
520;1.264465544;52.763656;0
522;0.738217879;52.7667;0
524;-0.80072618;52.553907;0
526;0.438470109;52.505525;0
528;-0.477176916;52.565622;0
530;0.010351522;52.577495;0
532;0.44843372;52.495178;0
534;1.747303033;52.563408;0
536;3.461326994;52.570526;0
538;1.848089875;52.55753;0
540;2.175257685;52.676797;0
542;3.108344549;52.714117;0
544;3.001430961;52.711828;0
546;2.248955926;52.709415;0
548;2.569510111;52.780679;0
550;1.394906951;52.771826;0
552;0.691008785;52.714117;0
554;0.634403475;52.687943;0
556;1.433505795;52.732122;0
558;0.141062922;52.592036;0
560;1.739172206;52.580912;0
562;2.72873824;52.572072;0
564;2.684366532;52.604303;0
566;2.25953465;52.696471;0
568;2.278684165;52.581167;0
570;1.207698133;52.713882;0
572;0.526979995;52.717303;0
574;0.601196986;52.898482;0
576;1.037643162;52.928782;0
578;2.102184837;52.811144;0
580;1.445509634;52.709163;0
582;2.250291165;52.731377;0
584;1.268449298;52.575235;0
586;1.300426813;52.51488;0
588;0.456675044;52.559069;0
590;0.268150172;52.894147;0
592;1.177846259;52.782943;0
594;1.899686729;52.781977;0
596;1.609210081;52.709889;0
598;0.756211602;52.716895;0
600;0.398881815;52.510993;0
602;-1.222330255;52.498202;0
604;0.002122199;52.741782;0
606;2.186406092;53.066094;0
608;1.544384582;52.82485;0
610;0.673795851;52.930418;0
612;-0.086025111;52.728417;0
614;-0.087179244;52.598383;0
616;0.64496371;52.515696;0
618;1.527823279;52.684807;0
620;2.080887428;52.925366;0
622;0.898740713;52.814419;0
624;0.534745445;52.612457;0
626;1.324104001;52.49907;0
628;2.020397858;52.685623;0
630;3.079904685;52.784627;0
632;0.478174703;52.897514;0
634;0.215859144;52.730457;0
636;1.746278164;52.711627;0
638;1.557644352;52.615319;0
640;0.910797841;52.572373;0
642;0.432135927;52.892776;0
644;1.651394261;52.810717;0
646;0.296909604;52.786159;0
648;1.090524543;52.597649;0
650;0.509435463;52.686398;0
652;0.818175766;52.922451;0
654;-0.005774335;52.780698;0
656;-0.122991393;52.72874;0
658;0.873566787;52.514796;0
660;0.800503373;52.751076;0
662;1.015643968;52.927203;0
664;1.535199037;52.897882;0
666;1.436249809;52.725162;0
668;1.098661561;52.51599;0
670;2.084530457;52.859949;0
672;1.721153584;52.938789;0
674;1.870490361;52.911566;0
676;1.230416297;52.723016;0
678;1.603432935;52.690341;0
680;0.214715528;52.611693;0
682;-0.264202973;52.580956;0
684;0.232377251;52.776699;0
686;2.010483456;52.926383;0
688;3.105200144;52.937513;0
690;1.983185258;52.600304;0
692;-0.169178889;52.686045;0
694;0.213592687;52.690434;0
696;-0.684781483;52.902943;0
698;0.322292756;52.782737;0
700;1.189442545;52.895636;0
702;1.858278021;52.813541;0
704;1.386605696;52.72996;0
706;2.254456441;52.609197;0
708;2.399052471;52.71996;0
710;2.774079597;52.720929;0
712;2.374431804;52.710818;0
714;2.240170738;52.901962;0
716;1.94184072;52.981555;0
718;1.077738751;52.823753;0
720;0.889489341;52.790495;0
722;0.528826904;52.791732;0
724;0.348214369;52.781614;0
726;0.211087508;52.722366;0
728;0.590763668;52.764746;0
730;0.305628043;52.793512;0
732;0.455772476;52.729943;0
734;0.381003642;52.779861;0
736;0.144775715;52.782892;0
738;2.126815221;52.726498;0
740;3.81584256;52.77883;0
742;2.189454218;52.994541;0
744;2.905645599;52.938188;0
746;2.701803814;52.92741;0
748;2.12646212;52.982554;0
750;2.562125702;53.005616;0
752;2.856497609;52.92675;0
754;2.081874833;52.816878;0
756;0.837578975;52.927164;0
758;0.774634304;52.729324;0
760;1.873329468;52.777098;0
762;2.482730971;52.777821;0
764;1.752366824;52.726347;0
766;2.170589612;52.716628;0
768;1.576669392;52.787897;0
770;1.971916909;52.895659;0
772;1.433009387;52.777606;0
774;2.234090993;52.920559;0
776;2.18564901;52.780707;0
778;1.208163813;52.783436;0
780;1.248088391;52.927451;0
782;2.139057018;52.815105;0
784;2.421057077;52.922207;0
786;1.783410079;52.979536;0
788;2.113050423;52.921176;0
790;1.439456462;52.977103;0
792;0.706331019;52.99977;0
794;0.033804208;52.929142;0
796;1.711161607;52.921595;0
798;0.060157427;52.937564;0
800;0.325903578;52.888834;0
802;0.653175734;52.913796;0
804;1.072349061;52.925432;0
806;1.92160063;52.821477;0
808;1.474957534;52.924432;0
810;1.331123753;52.921179;0
812;1.194504076;52.80748;0
814;0.748321564;52.981372;0
816;0.603683901;52.919649;0
818;1.817218021;52.889498;0
820;1.007178893;52.931538;0
822;0.379543431;52.776663;0
824;0.612339373;52.778509;0
826;0.342992177;52.926656;0
828;0.669365168;52.806373;0
830;1.638889578;52.92419;0
832;1.761697879;52.997018;0
834;3.107513917;52.940637;0
836;4.478749569;52.889571;0
838;3.19877362;52.931494;0
840;3.556168056;52.919406;0
842;4.487912658;52.981444;0
844;2.793803765;52.984059;0
846;2.563479985;52.989713;0
848;2.059484788;52.922838;0
850;1.827451049;53.00073;0
852;1.799058385;52.915975;0
854;1.78009126;52.808102;0
856;1.868857644;52.783148;0
858;1.146848241;52.80204;0
860;0.342310024;52.726757;0
862;0.904596174;52.77514;0
864;1.23831748;52.922009;0
866;0.843714765;52.783671;0
868;1.821758321;52.923567;0
870;2.16318784;52.922077;0
872;1.870331385;52.814787;0
874;2.75317255;52.897147;0
876;2.263320709;52.988367;0
878;2.802025757;52.932475;0
880;2.736388039;53.045887;0
882;2.178687002;52.939557;0
884;2.602018519;52.922289;0
886;1.753905283;52.925927;0
888;2.087460957;52.999991;0
890;2.412611638;52.997189;0
892;2.886601451;53.060806;0
894;3.492281966;53.073199;0
896;2.934603844;52.998957;0
898;2.388703651;53.17294;0
900;2.333479316;53.005046;0
902;1.27927049;53.046402;0
904;2.280835194;52.98951;0
906;2.606867645;52.933369;0
908;2.730578706;52.773484;0
910;2.187388392;52.921836;0
912;1.626488443;52.923114;0
914;1.129265103;52.77232;0
916;0.614181319;52.9487;0
918;1.289189073;53.068623;0
920;0.297384113;53.06036;0
922;0.756826121;52.99624;0
924;1.974283312;52.990336;0
926;2.066811862;52.937674;0
928;2.261887621;52.783148;0
930;2.968083298;52.780128;0
932;2.067201179;52.981714;0
934;2.423915797;53.008883;0
936;1.975064909;53.057727;0
938;4.548550625;53.188342;0
940;1.480563674;53.276517;0
942;2.740095327;53.042537;0
944;3.163766976;52.921472;0
946;3.18075704;53.002806;0
948;3.274511995;53.002965;0
950;3.165484158;52.933894;0
952;2.817530046;53.058043;0
954;2.597425499;53.07412;0
956;2.877376084;53.068442;0
958;3.045826184;53.001072;0
960;2.976935986;53.075046;0
962;2.901492388;53.004643;0
964;3.058745603;52.923163;0
966;4.209915394;52.99451;0
968;4.378941277;52.999071;0
970;5.249368309;52.935634;0
972;5.154352598;53.002755;0
974;4.126085253;53.067317;0
976;3.659809271;53.097774;0
978;2.116814265;53.187927;0
980;2.008457475;53.274751;0
982;2.727521087;53.214902;0
984;2.011747977;53.009849;0
986;1.438612969;52.993211;0
988;2.050160451;52.944314;0
990;1.879495047;52.930338;0
992;1.969603908;52.931555;0
994;2.365063033;53.078078;0
996;3.08467554;53.004276;0
998;3.900584862;53.063011;0
1000;5.425586954;53.222211;0
1002;4.18775793;53.216047;0
1004;3.415305819;53.188954;0
1006;2.450307169;53.215771;0
1008;2.557737858;53.203637;0
1010;2.329938117;53.015653;0
1012;2.436527216;53.052766;0
1014;2.643915798;53.013653;0
1016;2.20517416;52.99704;0
1018;2.338822294;52.922702;0
1020;2.314291412;53.008382;0
1022;3.191277293;52.943269;0
1024;2.811621099;52.93804;0
1026;3.883882068;53.180412;0
1028;4.259417892;53.20216;0
1030;3.461824106;53.064881;0
1032;2.214183085;53.068432;0
1034;3.612191237;53.211475;0
1036;1.122363737;53.098355;0
1038;1.503540753;53.068227;0
1040;2.706901532;53.029201;0
1042;3.020071055;52.996237;0
1044;3.327890074;52.929142;0
1046;2.428668249;53.072259;0
1048;2.755450488;53.01217;0
1050;2.416503111;52.991673;0
1052;2.603162397;53.173547;0
1054;2.292035013;53.287907;0
1056;1.803528621;53.213025;0
1058;1.599012723;53.222557;0
1060;2.476086411;53.224581;0
1062;2.967135784;53.103992;0
1064;2.86689817;53.008258;0
1066;3.444163376;52.996703;0
1068;1.788833932;53.191612;0
1070;2.522840518;53.218396;0
1072;1.840688097;53.271613;0
1074;1.123941245;53.289572;0
1076;1.477741182;53.221013;0
1078;2.058999353;53.006857;0
1080;2.457659078;53.001367;0
1082;2.748238276;53.021991;0
1084;3.139060623;53.010727;0
1086;2.883147642;53.001979;0
1088;5.979976434;53.190674;0
1090;2.195237512;53.099287;0
1092;1.760607078;53.211595;0
1094;1.699366346;53.218234;0
1096;1.706537426;53.226615;0
1098;3.16132655;53.178941;0
1100;1.622034986;53.26851;0
1102;1.312366959;53.088274;0
1104;1.262126312;52.921949;0
1106;2.021138079;52.978895;0
1108;2.528735731;53.012226;0
1110;4.718872805;53.0606;0
1112;2.545763912;53.069799;0
1114;7.013258907;53.220724;0
1116;3.697619122;53.097515;0
1118;3.126631276;53.215264;0
1120;3.442592604;53.209277;0
1122;3.356375383;53.092408;0
1124;3.044309183;53.178002;0
1126;3.643762883;53.208176;0
1128;4.0624583;53.209415;0
1130;3.86895426;53.211701;0
1132;4.330854748;53.277232;0
1134;3.306720798;53.068809;0
1136;2.902418063;53.074552;0
1138;2.970089359;53.215563;0
1140;2.588790556;53.088975;0
1142;2.483036104;53.191206;0
1144;2.351046547;53.088099;0
1146;2.463904174;53.068215;0
1148;2.783435327;53.052122;0
1150;3.099791405;53.077567;0
1152;1.916766837;53.071938;0
1154;3.290145651;53.008281;0
1156;1.878220778;53.181067;0
1158;2.005291124;53.066749;0
1160;2.074894542;53.007893;0
1162;2.598625712;53.249481;0
1164;2.597649788;53.073188;0
1166;2.634094612;53.067624;0
1168;3.674296725;53.214118;0
1170;4.888199875;53.067725;0
1172;4.409322299;53.200617;0
1174;3.57105679;53.276856;0
1176;3.792694121;53.144075;0
1178;3.469707658;53.194569;0
1180;3.699194201;53.215972;0
1182;3.171781074;53.072993;0
1184;2.603498737;53.048875;0
1186;2.391457556;53.226325;0
1188;1.770315304;53.216264;0
1190;0.973622644;53.281937;0
1192;3.074483444;53.278332;0
1194;3.06654182;53.288383;0
1196;4.514057146;53.395225;0
1198;3.515478296;53.101918;0
1200;2.70981974;53.272853;0
