Repository: johodges/materials

## A Non-Dimensional Scaling Approach to Modeling Material Pyrolysis

This repository contains the data, scripts, and technical documents required to generate the SPyro cone validation cases.

## Instructions
* Clone this repository with submodules
  ```
  git clone --recurse-submodules https://github.com/johodges/materials
  ```
* Pre-process data
  ```
  python materials/scripts/initialize.py
  ```
* Build latest FDS (example for impi_intel_linux target, but use relevant make target for platform)
  ```
  git clone git@github.com:firemodels/fds.git && cd fds
  cd Build/impi_intel_linux
  ./make_fds.sh
  ln -s fds_impi_intel_linux fds
  cd ../..
  ```
* Run cases
  ```

File: data/rise_materials/Testdata-2327.txt
Keywords
Material1;Material2;Material3;Material4;Product;Object;Scenario;Method;Reference;Comment;Owner;IsPublic;ImportDate
Powder coated Alu sheet ;;;;IN1-2;Walls and ceiling;;ISO 5660;TRANSFEU;;TRANSFEU;1;2011-11-08 09:26:49
Scalars
Flux (kW/m2);tig (s);qmax (kw/m2);qtotal (MJ/m2);q180 (kw/m2);q300 (kw/m2);Sample mass (g);Mass loss (g);DHc (MJ/kg);Peak smoke production (m2/m2s);Total smoke produced (m2/m2);Specific extinction area (avg) (m2/kg);MARHE (kW/m2);Area exposed (m2);Observations;Test date (YYYY-MM-DD);Test identifier;Product thickness (mm);Thickness1 (mm);Thickness2 (mm);Thickness3 (mm);Thickness4 (mm);Product density (kg/m3);Density1 (kg/m3);Density2 (kg/m3);Density3 (kg/m3);Density4 (kg/m3);Product area weight (kg/m2);Area weight1 (kg/m2);Area weight2 (kg/m2);Area weight3 (kg/m2);Area weight4 (kg/m2)
50;126;50.587;5.62;;;53.92;1.10;45.055;;236.05;;6.72;0.008836;A large blister, approximately 60 mm in diameter, was produced in the ;2011-10-05;ISO 5660-1_BREG_IN1-2_50b;2.03;;;;;;;;;;;;;;
VectorData
Time (s);HRR (kW/m2);Mass (g);SPR (m2/(m2*s))
0;0;53.92;0
2;4.107097409;53.92;0.142301008
4;4.133543176;53.92;0.220155214
6;5.912568144;53.998236;0.209211923
8;3.10784188;54.204102;0.198794721
10;2.68823384;54.212769;0.196078742
12;0.952994284;54.207808;0.225414878
14;0.973169836;54.266066;0.290747725
16;2.786870363;54.287653;0.198104308
18;1.599045309;54.193304;0.173912453
20;-0.41316502;54.208457;0.169146934
22;1.308801344;53.988273;0.165623248
24;2.324296332;53.998892;0.182594037
26;1.783878444;54.053441;0.195829508
28;0.851583094;54.005601;0.172261258
30;-0.140973324;53.991932;0.205029971
32;2.766486134;54.054924;0.221356982
34;3.823815296;54.073043;0.234352396
36;5.222721892;53.996609;0.21128664
38;3.790368111;54.213941;0.167049391
40;3.429557776;53.99437;0.190298528
42;3.438409245;54.04205;0.216994568
44;3.221236545;54.190101;0.258588773
46;1.212490297;54.001003;0.221201367
48;0.834314203;54.051869;0.140947514
50;-1.013787125;54.070891;0.121356809
52;4.003243914;53.992348;0.145632336
54;0.130689212;53.908946;0.121534876
56;1.284038672;53.927237;0.187338722
58;2.334404718;53.716011;0.195853547
60;0.819078886;53.781217;0.20717435
62;0.573751178;53.926079;0.16718705
64;2.309830273;53.786004;0.21929142
66;-0.046028062;53.975017;0.20591152
68;4.049000985;54.008766;0.211891405
70;5.221748286;53.92068;0.2964644
72;6.701451131;53.982993;0.278907563
74;3.159621316;54.058523;0.27909295
76;4.26912744;53.921807;0.343864884
78;4.666839368;53.983734;0.392407857
80;2.003237405;53.981771;0.379488161
82;4.272154511;53.780879;0.34329155
84;6.556356803;53.979094;0.364180296
86;2.403644265;53.918099;0.327458983
88;2.580125892;53.71044;0.343113621
90;1.986821402;53.777229;0.409633372
92;0.503167609;53.771212;0.480863037
94;3.813557254;53.700017;0.444092181
96;2.983309393;53.77602;0.505302523
98;2.33897214;53.770833;0.554440517
100;2.769762989;53.563485;0.521216872
102;2.064329313;53.706264;0.56938385
104;1.592056383;53.561972;0.592307528
106;4.981807406;53.559689;0.648546302
108;4.231551333;53.772018;0.638879017
110;2.722123566;53.564409;0.697629026
112;0.836533842;53.711685;0.764842959
114;3.886467224;53.716785;0.806160289
116;3.907115246;53.494353;0.867777683
118;3.125809702;53.694051;0.857985459
120;4.657301462;53.563578;1.02136072
122;5.922151196;53.49056;0.972501419
124;5.103675577;53.772721;1.018463604
126;17.58751886;53.420525;1.189367788
128;38.29726072;53.561876;4.24161628
130;50.58731359;53.57705;0.674560278
132;49.5444543;53.495932;0.670097015
134;46.39493134;53.438978;0.630817906
136;35.42264689;53.425086;0.49375321
138;25.79005136;53.275949;0.527670924
140;15.89777047;53.290926;0.698685201
142;7.456424585;53.501121;0.569844378
144;7.276630765;53.207198;0.54644004
146;3.334737168;53.289522;0.471672818
148;7.007286149;53.276598;0.426260425
150;6.573681982;53.217331;0.394537762
152;7.519222269;53.139063;0.316907479
154;8.656358834;53.204387;0.314692246
156;8.318864761;53.136386;0.320946231
158;7.756942914;53.135307;0.225219006
160;7.216703216;53.206018;0.312951359
162;6.145940695;52.999365;0.247247162
164;7.441097948;53.278984;0.210268322
166;6.830307452;53.280609;0.274846264
168;8.095806641;53.202616;0.286606582
170;6.038112757;53.208883;0.197147776
172;8.322868537;53.287952;0.205854526
174;7.120434631;53.128058;0.272968845
176;4.527971282;52.928779;0.163467792
178;4.893491032;52.997899;0.193866584
180;4.541090938;52.919756;0.17812413
182;6.180512748;52.929842;0.195058371
184;6.519188497;52.996439;0.153917592
186;9.891019324;52.987358;0.161155686
188;9.166140305;53.009918;0.138497248
190;8.408227065;53.130944;0.172229862
192;6.260826314;52.997433;0.127264463
194;7.007273717;53.134905;0.21607477
196;7.141357833;53.141443;0.264991742
198;6.893204751;52.984062;0.17550626
200;7.457182036;53.13435;0.137969797
202;5.625730318;52.99065;0.152408714
204;4.915233122;52.913342;0.138005194
206;7.297232175;52.717095;0.162932915
208;6.665409541;52.921424;0.185417543
210;7.57827429;52.778115;0.222628998
212;5.024797042;52.924882;0.184399314
214;6.746350271;52.998438;0.208745575
216;5.954040769;52.932084;0.137203843
218;8.024796162;52.998039;0.197154219
220;7.345016612;53.131558;0.162152076
222;8.891037933;52.930585;0.167308851
224;9.191999112;52.932393;0.220869014
226;5.761707855;53.125677;0.150932229
228;6.044471351;52.91662;0.156733297
230;5.010618645;52.978492;0.248291802
232;7.87200687;52.990245;0.270360002
234;6.442063927;52.928845;0.224065901
236;6.074829803;52.993976;0.194666516
238;8.590793765;52.925786;0.196692278
240;7.667742163;52.791819;0.214452035
242;6.108913463;52.977282;0.132324007
244;6.924083851;52.785215;0.093157179
246;8.006352975;52.721904;0.173994627
248;9.138653142;52.775498;0.204688819
250;6.547277784;52.772304;0.187280743
252;6.819690192;52.714124;0.21058351
254;7.101939076;52.908666;0.216968502
256;6.373099113;52.776142;0.135305832
258;6.382121306;52.717674;0.176101256
260;4.559736082;52.906563;0.204291945
262;4.740364658;52.715611;0.191003079
264;7.535584516;52.791151;0.15030833
266;6.590081516;52.787103;0.204180629
268;6.159217515;52.703326;0.165489742
270;7.752026227;52.788612;0.143495782
272;7.938618849;52.774588;0.15695126
274;6.957173127;52.716178;0.148602962
276;7.332690507;52.782598;0.133706327
278;7.019070909;52.917388;0.190446752
280;7.98747934;52.707957;0.299967101
282;7.367261927;52.911287;0.286368959
284;8.833187863;52.911583;0.222885157
286;7.260936463;52.64886;0.181095717
288;6.919820644;52.796668;0.177596555
290;6.118147348;52.780159;0.233762556
292;5.795062675;52.635039;0.160197617
294;6.106756437;52.63582;0.173225487
296;4.112158182;52.711056;0.167281704
298;4.578871909;52.509437;0.212963016
300;5.23354161;52.641828;0.189496431
302;4.591594153;52.637811;0.171982823
304;5.271475723;52.510381;0.19039218
306;6.494400881;52.718854;0.153907701
308;7.814158206;52.715691;0.158568529
310;3.964290263;52.640623;0.178429661
312;3.438058066;52.784154;0.175248638
314;2.858115664;52.709086;0.145710572
316;3.654341371;52.725809;0.140740513
318;4.404675075;52.778031;0.161180639
320;6.598694709;52.701367;0.163248148
322;7.673439055;52.646368;0.297426047
324;5.506659918;52.76961;0.272293106
326;5.123359277;52.631965;0.198894627
328;4.960306305;52.634147;0.138700456
330;6.066470038;52.780875;0.1480638
332;5.459318545;52.627819;0.148824397
334;6.047908474;52.709415;0.184184202
336;5.360173838;52.70255;0.288804655
338;3.311445099;52.443031;0.290561514
340;5.91912104;52.771202;0.157958744
342;4.709641756;52.649836;0.268184635
344;6.141651976;52.638865;0.13052653
346;3.390198128;52.714399;0.255309146
348;4.306245399;52.511554;0.15825031
350;6.542862497;52.643979;0.174499627
352;5.987678617;52.639657;0.289982916
354;8.123406669;52.500865;0.204159977
356;9.39694188;52.713324;0.22953783
358;4.147006013;52.624515;0.212353696
360;4.915390272;52.492431;0.274316271
362;6.332296012;52.694486;0.226342318
364;5.748175787;52.507483;0.208634516
366;6.161959323;52.627946;0.185724189
368;5.490065466;52.71117;0.149250806
370;5.628428588;52.696191;0.151642424
372;5.539389166;52.444192;0.150342473
374;8.114562939;52.630423;0.179127807
376;7.361148155;52.496348;0.175643232
378;6.972288175;52.495445;0.139314751
380;6.822494559;52.660957;0.318546938
382;3.824797285;52.914656;0.260637438
384;7.079022495;52.644355;0.238692514
386;3.539627559;52.638807;0.164537609
388;2.97775812;52.702596;0.226295095
390;5.629338633;52.411389;0.205439551
392;5.249474543;52.28602;0.226883039
394;6.666864137;52.426508;0.188507347
396;9.224868213;52.406733;0.144000938
398;5.979390253;52.436214;0.166035385
400;4.404406021;52.927906;0.185301359
402;3.092076048;52.763259;0.174225931
404;3.984966728;52.712767;0.23878175
406;3.964505159;52.637852;0.1683403
408;3.613381793;52.645831;0.143844883
410;13.69901013;52.29406;0.178067065
412;9.99325693;52.429122;0.194575428
414;4.432861328;52.485408;0.183798323
416;6.506325706;52.490122;0.21331
418;5.013565004;52.637499;0.188809534
420;8.070718731;52.706967;0.25993837
422;6.121314036;52.632101;0.182181202
424;7.347272077;52.618228;0.224142635
426;3.345363723;52.415068;0.183198301
428;8.760006734;52.42669;0.191235814
430;5.081149719;52.274245;0.197090612
432;6.377287177;52.495092;0.154140392
434;6.904157953;52.44162;0.129490435
436;8.135396891;52.633093;0.159299301
438;4.620783038;52.625865;0.132606895
440;6.381441121;52.698542;0.228915327
442;5.963656359;52.504592;0.20081319
444;4.903182433;52.629556;0.121080839
446;6.434920902;52.475372;0.146096249
448;5.7174444;52.415368;0.082438883
450;6.142379929;52.422356;0.135086456
452;7.626037942;52.482517;0.09368495
454;10.02845568;52.426875;0.130055175
456;8.123860673;52.418443;0.133884773
458;8.21932931;52.623175;0.207614475
460;8.693431423;52.611644;0.166729775
462;6.78203749;52.632737;0.221541688
464;5.947151133;52.634592;0.168339393
466;7.523906501;52.629334;0.182631992
468;5.683762209;52.437933;0.096048978
470;8.65456765;52.628999;0.135855447
472;8.598359889;52.410097;0.174739295
474;10.14818121;52.286158;0.111768913
476;7.968047165;52.420023;0.138359751
478;8.485534613;52.287051;0.148552562
480;5.393973638;52.293921;0.185005583
482;5.741875278;52.488907;0.181124505
484;4.512842253;52.489667;0.169579733
486;4.847107834;52.501097;0.174983254
488;5.809871577;52.703947;0.279370727
490;4.958290762;52.631137;0.200756106
492;4.117756499;52.502118;0.145498981
494;2.755095905;52.440026;0.13059048
496;3.668731327;52.424535;0.116827595
498;4.624457711;52.27667;0.105015972
500;4.925915056;52.487402;0.140048299
502;5.796606224;52.409027;0.169197826
504;6.517533598;52.302389;0.138826934
506;8.225989946;52.495754;0.168081941
508;7.84612595;52.623373;0.140735428
510;5.309908998;52.440752;0.138648874
512;5.874994986;52.497822;0.19152107
514;6.016355317;52.635493;0.199687698
516;5.327645037;52.490072;0.154038433
518;8.073408007;52.513318;0.131638269
520;3.707338923;52.63123;0.128718531
522;4.476063456;52.406942;0.195292631
524;5.104893259;52.423644;0.13904609
526;5.524465299;52.478915;0.128021808
528;3.327447987;52.297862;0.096608058
530;5.040752572;52.293058;0.142911221
532;3.324856684;52.422703;0.15192947
534;3.701708184;52.221879;0.16298087
536;3.325487323;52.503921;0.188375879
538;3.457899174;52.496306;0.170195816
540;4.145100433;52.427635;0.133012813
542;5.298095667;52.629753;0.147055449
544;5.99219278;52.495036;0.119066346
546;5.723199875;52.437598;0.139496498
548;6.09713575;52.634953;0.187483868
550;6.7628626;52.486023;0.176138822
552;7.404716961;52.294082;0.204187025
554;5.590735225;52.498533;0.16418859
556;5.895743489;52.492164;0.211477738
558;5.126634504;52.486797;0.167729418
560;4.76366412;52.494893;0.139794143
562;3.730806784;52.289145;0.139578087
564;5.832117026;52.417123;0.107592569
566;5.259263145;52.411719;0.160470931
568;6.274992622;52.276273;0.128857638
570;8.124682641;52.304139;0.142377664
572;5.669898453;52.417699;0.116449485
574;6.437691465;52.30485;0.198073202
576;4.166635845;52.42796;0.186276412
578;4.846721682;52.411823;0.135446302
580;4.961508373;52.299597;0.184180216
582;3.821303621;52.409035;0.180202131
584;4.174612903;52.280888;0.122511322
586;4.109558092;52.298264;0.149633401
588;3.602746408;52.41528;0.154740596
590;4.108251592;52.288301;0.174479716
592;3.843132195;52.42092;0.14440147
594;3.833762125;52.472951;0.152194385
596;3.90252894;52.289448;0.177399379
598;4.249900861;52.417868;0.155107988
600;3.390295776;52.282575;0.144253526
602;3.455395883;52.306708;0.141343234
604;2.998626191;52.488482;0.143604001
606;2.28444042;52.288818;0.156909875
608;3.037856942;52.422548;0.148085772
610;2.305300049;52.401088;0.164188906
612;3.426290872;52.283909;0.168516711
614;3.467154437;52.485868;0.171490081
616;3.160993264;52.428931;0.183660314
618;4.126887964;52.289228;0.151282659
620;2.997258277;52.615822;0.163523296
622;3.378850512;52.41916;0.150379202
624;4.441027265;52.429467;0.170578235
626;5.178023922;52.488104;0.187764978
628;4.4771109;52.431292;0.177665041
630;4.439968979;52.493619;0.181004769
632;4.681776203;52.491085;0.17298751
634;5.328729201;52.43257;0.179679572
636;4.891090124;52.486432;0.178419681
638;4.841514685;52.407309;0.186857745
640;5.594055795;52.429603;0.188998707
642;4.541321579;52.431589;0.200581245
644;5.292165175;52.295125;0.195578721
646;5.499762322;52.500266;0.178731231
648;5.210231683;52.422824;0.17007687
650;5.240056679;52.430619;0.189814129
652;5.537818081;52.492997;0.147514537
654;4.942674703;52.422827;0.184704624
656;5.511714448;52.483406;0.149813727
658;4.816656893;52.480581;0.16828534
660;4.808908486;52.421761;0.180862089
662;4.937689763;52.435771;0.146435586
664;4.619448498;52.48503;0.129681368
666;5.342320834;52.433077;0.186919909
668;4.6102574;52.478916;0.181686803
670;4.924155607;52.413409;0.161167322
672;5.133527329;52.43101;0.16216464
674;4.42062005;52.48703;0.189416935
676;3.04050514;52.418791;0.169161418
678;3.084176801;52.491204;0.15094724
680;3.007582524;52.422842;0.153371429
682;3.273532226;52.279849;0.173068843
684;3.441077293;52.306709;0.192095288
686;3.373294678;52.412174;0.16254446
688;2.777158057;52.281954;0.168747337
690;3.763482403;52.43335;0.213697496
692;3.162418173;52.285482;0.176481943
694;3.658445152;52.295312;0.181553285
696;4.162047401;52.421584;0.1804005
698;4.183639313;52.492916;0.180700584
700;3.771283145;52.424777;0.174413858
702;3.733608361;52.495162;0.204810965
704;4.226405434;52.499467;0.185857145
706;5.367210654;52.497509;0.213646549
708;4.438767608;52.51221;0.27717308
710;4.503386021;52.485928;0.265864491
712;3.265638337;52.48439;0.202931044
714;1.858449129;52.437806;0.223310227
716;2.468757431;52.402277;0.205309425
718;1.831781972;52.42503;0.185350653
720;2.209327938;52.487762;0.135688808
722;1.449060831;52.26856;0.188756928
724;1.53947887;52.276624;0.203978314
726;1.828387639;52.441109;0.215814179
728;3.394354682;52.291654;0.206460026
730;3.457283324;52.428534;0.18330979
732;4.198817718;52.430678;0.154707619
734;3.853333713;52.429995;0.21650764
736;4.195482886;52.424486;0.213383442
738;4.154069675;52.486498;0.206092807
740;4.96942887;52.421009;0.217366037
742;4.578250344;52.43584;0.283123088
744;3.755963925;52.630618;0.247342867
746;3.709240427;52.434299;0.187156625
748;2.784715557;52.428573;0.175608318
750;2.521449128;52.426514;0.207480167
752;2.176180574;52.400873;0.151057202
754;2.309224928;52.281998;0.178112817
756;3.611391541;52.464606;0.202902967
758;3.377817606;52.268854;0.213833227
760;3.338926008;52.289862;0.189709354
762;3.343219411;52.425472;0.170081672
764;2.807525325;52.275401;0.182468832
766;3.036073629;52.424126;0.153279912
768;2.968218735;52.419742;0.202184121
770;3.07577966;52.293016;0.218060181
772;3.975155699;52.329892;0.168052965
774;1.282457309;52.490212;0.207945454
776;3.812863496;52.425206;0.171299276
778;3.605136891;52.518642;0.208926237
780;5.027913005;52.611611;0.186552793
782;6.818328057;52.440202;0.186504067
784;5.566206269;52.636893;0.218616074
786;5.991156613;52.496562;0.295729377
788;5.387885717;52.423706;0.257931027
790;5.288873842;52.485277;0.285318229
792;3.913088968;52.488671;0.300741718
794;3.303864731;52.411368;0.185845094
796;3.892886337;52.504775;0.207620172
798;4.21809275;52.460563;0.185979725
800;4.955547237;52.285067;0.170429844
802;3.682640761;52.426452;0.217227964
804;4.344333372;52.276765;0.201474302
806;4.122506288;52.213634;0.176845655
808;4.206777024;52.481256;0.19961083
810;4.213664742;52.402483;0.194883953
812;3.174044501;52.279451;0.206551414
814;2.785774979;52.430316;0.201533056
816;1.843094507;52.409192;0.182785158
818;1.021649744;52.431725;0.184595132
820;2.787746208;52.439674;0.187091104
822;2.514667571;52.296734;0.225663047
824;3.019030052;52.490117;0.192826646
826;3.269458685;52.407897;0.220941832
828;3.322100095;52.278955;0.172752793
830;3.066244636;52.438443;0.167911612
832;3.272267901;52.395804;0.220377894
834;3.226519563;52.43878;0.178798147
836;2.449831272;52.485145;0.187421271
838;2.041509308;52.283091;0.198094701
840;1.996863781;52.435648;0.169537119
842;1.189019293;52.46099;0.22590025
844;2.267028402;52.425516;0.200838584
846;1.345196738;52.52055;0.175053252
848;1.230550124;52.409979;0.163224518
850;1.327515443;52.433385;0.180491757
852;1.593946505;52.420067;0.19717884
854;2.286813391;52.279557;0.183222186
856;1.87787988;52.318982;0.202392875
858;1.923287542;52.485656;0.17573834
860;2.058254607;52.410102;0.227752174
862;2.053293888;52.461238;0.168933903
864;2.38778586;52.492468;0.184971871
866;2.378158562;52.30438;0.238492846
868;3.513190601;52.489698;0.207946222
870;4.539496385;52.49243;0.19283625
872;5.116025252;52.431486;0.215515807
874;4.633784562;52.518383;0.236892608
876;4.775176397;52.424276;0.253798736
878;4.922833909;52.430087;0.28505829
880;3.743472089;52.635843;0.287446263
882;4.236812213;52.462331;0.244050238
884;3.245766536;52.438185;0.204603779
886;4.166619501;52.494409;0.178252268
888;4.203101966;52.409143;0.182772026
890;4.195597441;52.431414;0.182911187
892;4.622018086;52.487457;0.175704301
894;4.704189974;52.396036;0.201038063
896;5.011555557;52.316461;0.205574223
898;5.198269549;52.408886;0.19269966
900;5.116933489;52.253906;0.16818041
902;4.76788383;52.312385;0.243201189
904;4.164066823;52.406693;0.211730928
906;3.995998999;52.439562;0.18058811
908;3.91946796;52.48688;0.236206853
910;2.280828591;52.405499;0.185468332
912;2.485697436;52.31293;0.211009849
914;2.795845374;52.460396;0.189861311
916;2.764823857;52.428761;0.183829918
918;2.600018739;52.440073;0.205754753
920;2.045159518;52.482926;0.20939309
922;2.13889365;52.298123;0.253387409
924;2.637765405;52.578061;0.316565652
926;3.071436498;52.266079;0.348683251
928;5.111994989;52.3169;0.356849663
930;3.979649587;52.407424;0.265378331
932;4.242105113;52.310831;0.222561867
934;3.129920062;52.489863;0.210900915
936;3.902837785;52.404475;0.202526404
938;4.040687005;52.310848;0.194198091
940;4.256184557;52.407131;0.232231661
942;5.049497887;52.231369;0.268630535
944;4.08489652;52.409843;0.276853452
946;3.919420667;52.288845;0.220201491
948;3.38070357;52.230113;0.256531287
950;2.96001904;52.433653;0.269997636
952;3.750675744;52.288088;0.234508187
954;3.646306428;52.507339;0.27327077
956;3.269657005;52.405317;0.227512907
958;3.661001057;52.441296;0.238851212
960;3.725112551;52.506439;0.243410971
962;3.804934982;52.420772;0.242372853
964;3.738584334;52.524128;0.213776904
966;3.475843875;52.466457;0.200483037
968;3.375768097;52.442693;0.241664081
970;2.559733996;52.445795;0.286337796
972;2.036258212;52.409475;0.330875774
974;1.681913915;52.437729;0.305505115
976;2.186817341;52.465426;0.319967121
978;2.065895967;52.303379;0.216626092
980;2.143747022;52.436745;0.221506257
982;2.888164135;52.412095;0.204116343
984;3.294657185;52.422228;0.266735929
986;3.828806544;52.486641;0.262906818
988;4.471066286;52.412954;0.253913046
990;4.719718389;52.443056;0.268965731
992;4.788710756;52.479771;0.233382171
994;3.933832175;52.313207;0.243202916
996;3.610859106;52.441724;0.333092375
998;3.041018548;52.490761;0.327390312
1000;3.658824128;52.437221;0.201363148
1002;3.520053535;52.496794;0.20864776
1004;3.96928433;52.475983;0.252019862
1006;5.038328009;52.14895;0.213330465
1008;4.978528148;52.230349;0.221364284
1010;4.973382864;52.21773;0.221378748
1012;5.3738989;52.218957;0.210819215
1014;5.35186723;52.270075;0.254699742
1016;5.18102712;52.484904;0.205973742
1018;4.63266731;52.310365;0.246535041
1020;4.915124762;52.56309;0.346108368
1022;4.542098039;52.514153;0.3525164
1024;3.875007218;52.507078;0.261699112
1026;4.054234648;52.516988;0.228277686
1028;4.169295621;52.483252;0.256928231
1030;5.355829263;52.22673;0.272799311
1032;5.620047411;52.234264;0.265845588
1034;5.370889371;52.315239;0.282420461
1036;5.052069519;52.227464;0.231732857
1038;5.07501174;52.322521;0.244729032
1040;4.641266363;52.513106;0.304788294
1042;3.384080985;52.430313;0.348006346
1044;3.421383387;52.433702;0.299950613
1046;3.292211992;52.49867;0.272381002
1048;2.46350144;52.286212;0.262535893
1050;3.62515568;52.294223;0.255966422
1052;4.495564204;52.296582;0.259045813
1054;5.505764677;52.210932;0.268914433
1056;5.421733394;52.064421;0.287552874
1058;5.703889058;52.498918;0.249899085
1060;5.264946894;52.436616;0.241171227
1062;5.302197577;52.503377;0.242941845
1064;4.76731849;52.643073;0.361852251
1066;4.239996321;52.468394;0.352455671
1068;3.126365826;52.439887;0.232236306
1070;2.73637671;52.469641;0.195473659
1072;3.273841813;52.278928;0.217673912
1074;2.700775231;52.228815;0.222821499
1076;2.875840781;52.279196;0.250345369
1078;3.784572424;52.212811;0.279434871
1080;3.603843835;52.222254;0.258929601
1082;4.210054309;52.287229;0.265496338
1084;5.300494244;52.285619;0.26416907
1086;6.085032797;52.349812;0.238277052
1088;4.613923794;52.442978;0.325946598
1090;6.208905516;52.31898;0.23795354
1092;4.887033649;52.504516;0.292950001
1094;3.995408491;52.481687;0.341669849
1096;5.730426806;52.278765;0.211809608
1098;3.864989887;52.633186;0.172601169
1100;3.243551652;52.463902;0.200510747
1102;2.9080228;52.209037;0.265204055
1104;3.676634546;52.289548;0.243324612
1106;3.99949838;52.265432;0.271220381
1108;4.123572969;52.15925;0.194612184
1110;4.948533303;52.410874;0.253887867
1112;4.26787365;52.236865;0.24530768
1114;4.573458217;52.264783;0.234591387
1116;4.707044052;52.526121;0.21371138
1118;4.317959191;52.458099;0.250237243
1120;4.602624679;52.510886;0.326275058
1122;3.254351556;52.610932;0.319943022
1124;1.906081906;52.270837;0.237207986
1126;3.349437827;52.226903;0.210442359
1128;4.892397637;52.273514;0.20640697
1130;4.005076602;52.152348;0.226248447
1132;4.980994926;52.210293;0.192637224
1134;4.862116302;52.216777;0.195721091
1136;3.903417299;52.219445;0.23120738
1138;3.71152564;52.268119;0.229352578
1140;2.829443865;52.675492;0.278887337
1142;2.67099344;52.254594;0.33195495
1144;4.079183953;52.435196;0.214859597
1146;5.233462212;52.502827;0.240723825
1148;5.537578446;52.155348;0.189297085
1150;5.316989631;52.226323;0.200447232
1152;4.057872423;52.615136;0.241100247
1154;3.526566184;52.424765;0.244677884
1156;3.393757368;52.445125;0.212211551
1158;2.995378402;52.521591;0.38389887
1160;3.72669162;52.452036;0.269337193
1162;3.927579525;52.289726;0.230743971
1164;4.913361775;52.409828;0.265174332
1166;4.484893874;52.208331;0.242823751
1168;4.93613526;52.154667;0.28810037
1170;4.713692898;52.249793;0.25167409
1172;3.321411804;52.218335;0.27450444
1174;2.596458493;52.27234;0.24820044
1176;2.991721237;52.50624;0.242094818
1178;2.358488459;52.432523;0.297407958
1180;3.30991559;52.407117;0.225092116
1182;3.019966765;52.497442;0.219643716
1184;3.648221426;52.264871;0.221808767
1186;3.651528501;52.156965;0.230066582
1188;3.675319106;52.203463;0.211220962
1190;3.406969969;52.216383;0.132803462
1192;3.825034335;52.212791;0.221186599
1194;3.888796498;52.711664;0.241852621
1196;3.949705705;52.433257;0.22001433
1198;3.99744849;52.228531;0.323857263
1200;5.263011751;52.317599;0.273707747

File: data/rise_materials/Testdata-2328.txt
Keywords
Material1;Material2;Material3;Material4;Product;Object;Scenario;Method;Reference;Comment;Owner;IsPublic;ImportDate
Powder coated Alu sheet ;;;;IN1-2;Walls and ceiling;;ISO 5660;TRANSFEU;;TRANSFEU;1;2011-11-08 09:31:38
Scalars
Flux (kW/m2);tig (s);qmax (kw/m2);qtotal (MJ/m2);q180 (kw/m2);q300 (kw/m2);Sample mass (g);Mass loss (g);DHc (MJ/kg);Peak smoke production (m2/m2s);Total smoke produced (m2/m2);Specific extinction area (avg) (m2/kg);MARHE (kW/m2);Area exposed (m2);Observations;Test date (YYYY-MM-DD);Test identifier;Product thickness (mm);Thickness1 (mm);Thickness2 (mm);Thickness3 (mm);Thickness4 (mm);Product density (kg/m3);Density1 (kg/m3);Density2 (kg/m3);Density3 (kg/m3);Density4 (kg/m3);Product area weight (kg/m2);Area weight1 (kg/m2);Area weight2 (kg/m2);Area weight3 (kg/m2);Area weight4 (kg/m2)
50;126;48.60;4.95;;;53.95;0.41;106.06;;43.80;;6.12;0.008836;Small blisters were produced over the exposed area just prior to ignition;2011-10-05;ISO 5660-1_BREG_IN1-2_50c;2.03;;;;;;;;;;;;;;
VectorData
Time (s);HRR (kW/m2);Mass (g);SPR (m2/(m2*s))
0;0;53.95;0
2;0;53.95;0.047491042
4;1.358211698;54.002362;0.06816522
6;1.30307336;53.564874;0.089414002
8;0.888353539;53.631702;0.084908733
10;2.188734126;53.767137;0.053027771
12;1.674630026;53.704801;0.073269587
14;1.237181032;53.207723;0.053111054
16;1.782617153;53.60976;0.023032201
18;2.952290737;53.981667;0.044645394
20;0.843933397;53.564602;0.064701986
22;0.641255088;54.348466;0.103775763
24;2.138077217;53.831078;0.096383535
26;2.803269477;53.530984;0.0507044
28;1.806201072;53.685982;0.079553399
30;1.994013742;53.76772;0.047043568
32;0.577808655;52.985576;0.030539024
34;0.938623626;53.977087;0.030242271
36;1.626982624;53.805902;0.017225593
38;2.525205082;53.495877;0.037041542
40;3.776060932;53.613656;0.062995464
42;1.840973104;53.677887;0.023469414
44;2.772216426;53.281993;0.016752453
46;3.318457656;53.677492;0.027781419
48;2.613585195;53.93886;0.077332015
50;1.868443155;53.487685;0.089776661
52;1.894122683;53.715682;0.030257645
54;1.36484338;53.735796;0.02491041
56;0.741280798;53.438242;0.001136298
58;0.94137727;53.686582;0.024289089
60;0.501029925;53.488083;0.030031099
62;0.674365434;53.260431;0.055449617
64;1.713171959;53.953731;0.050114817
66;1.801398957;53.487758;0.093269333
68;1.812546863;53.073481;0.102587279
70;2.038184572;53.816389;0.111567687
72;1.373116748;52.85073;0.119153184
74;1.865129697;53.614481;0.156410096
76;2.615330961;53.723617;0.195626387
78;1.79293731;53.246864;0.241640708
80;0.128182659;53.637025;0.159022815
82;2.645295735;53.462483;0.182539447
84;0.776068609;53.277697;0.206001117
86;1.147749061;53.680872;0.231979538
88;3.5092597;53.268122;0.211080508
90;3.156014524;53.484473;0.259187434
92;3.842092847;53.53294;0.27939943
94;3.026186372;53.244864;0.332528479
96;2.921398488;53.510865;0.350717853
98;2.890455175;53.265554;0.35806325
100;7.326342817;53.29767;0.458864371
102;2.946952126;53.50178;0.470497575
104;3.686507762;53.169342;0.486843294
106;4.349063907;53.665398;0.488533329
108;3.121809508;53.463685;0.55601067
110;3.137605499;53.224398;0.573173681
112;4.022542592;53.498512;0.670978582
114;3.87961898;53.178953;0.63263894
116;6.0344293;53.281944;0.653564857
118;5.125108706;53.438973;0.705153319
120;5.387602382;53.226395;0.76371741
122;4.251819368;53.420254;0.764996415
124;4.361309466;53.224867;0.83371766
126;10.26633992;53.222853;0.812551419
128;23.47778615;53.218773;1.193010337
130;41.20606701;53.16216;1.369011917
132;47.8084132;53.260075;0.897627647
134;48.60069496;53.038475;0.465382075
136;39.58387271;52.926497;0.459103704
138;29.43651748;53.155496;0.223472228
140;19.35909145;52.9695;0.237024615
142;12.12546012;52.967621;0.375916881
144;7.325679691;52.817735;0.409928862
146;5.067790723;52.791487;0.341359628
148;6.785827082;52.963923;0.321158831
150;6.814839196;52.931665;0.165536368
152;7.188857248;52.765977;0.122019992
154;6.645606179;52.929114;0.139066184
156;6.062107566;52.819063;0.123666282
158;6.043434242;52.904711;0.069935443
160;6.32025213;52.969845;0.069452629
162;7.68921344;52.795354;0.023261051
164;6.919028258;52.929093;0.071709682
166;6.678648766;52.748359;0.026247234
168;7.069769577;52.717711;0.045416735
170;6.789249497;52.911622;0.127100785
172;5.97762773;52.722819;0.034532108
174;6.307305365;52.780425;0.057773525
176;6.841672511;52.799023;0.009877601
178;6.570927568;52.715827;0.001729919
180;6.558119994;52.903689;0
182;6.626863846;52.726391;0.066262758
184;7.158807882;52.781002;0.018147237
186;8.048936105;52.926902;0.005814582
188;7.487728281;52.777765;0.028307634
190;9.247218228;53.08706;0
192;6.202781254;52.832201;0
194;5.904911546;52.931389;0.02483455
196;3.249365558;52.821181;0.090577378
198;4.048689248;52.72594;0.138769066
200;6.041737376;52.765126;0.084512767
202;4.302181761;52.735848;0.084032643
204;5.964259636;52.718974;0.070994185
206;5.958034449;52.791708;0.080535771
208;3.898958322;52.728265;0.129609227
210;5.841055028;52.702915;0.084985693
212;5.683874213;52.729884;0
214;6.624528587;52.647595;0
216;6.050723291;52.768034;0
218;6.624827112;52.719988;0.049402794
220;5.354177137;52.613175;0
222;4.979333681;52.719416;0
224;5.60055481;52.647876;0
226;0.641068568;52.634365;0
228;2.200812129;52.72623;0
230;1.854156014;52.508518;0
232;1.824854455;52.648131;0.00684527
234;2.228728654;52.638678;0
236;4.217763263;52.507751;0
238;3.358810647;52.880483;0.013512838
240;6.104072768;52.536029;0
242;4.572357636;52.656059;0
244;5.735588076;52.781346;0
246;4.163801399;52.646094;0
248;6.083265923;52.715574;0
250;5.385430701;52.719858;0
252;5.28200014;52.644057;0.022279043
254;3.2582975;52.707231;0
256;2.923786636;52.73194;0
258;4.754313924;52.645953;0
260;4.093644597;52.714193;0.02008421
262;5.184091735;52.663327;0.011432196
264;3.312077462;52.634167;0.013763049
266;3.041146289;52.655169;0.021218106
268;3.665039127;52.653294;0.034503685
270;4.026774967;52.646451;0
272;3.927354934;52.714671;0.035633786
274;3.976014492;52.528866;0.056263229
276;4.530303339;52.607543;0
278;3.918065924;52.715557;0
280;5.992321122;52.536294;0
282;6.047939159;52.640947;0
284;4.596690394;52.70365;0
286;7.623139394;52.543776;0.014003027
288;8.813916334;52.647055;0.048206715
290;5.708420796;52.663263;0.057174812
292;5.955053722;52.534675;0.086437693
294;4.892609769;52.659109;0
296;4.838381046;52.544241;0
298;5.340382459;52.510256;0
300;4.533919324;52.624774;0.028799759
302;5.425892002;52.643246;0
304;3.643933941;52.432697;0
306;3.645018633;52.48285;0.021132577
308;2.562284381;52.495227;0
310;2.518259913;52.445901;0
312;3.37689194;52.490334;0
314;2.174577497;52.497898;0.00591373
316;4.309564298;52.440442;0.029255266
318;4.68316381;52.489261;0
320;4.548615051;52.642;0.00699652
322;4.079496593;52.529111;0.018391317
324;4.8340453;52.622434;0
326;5.478311264;52.702544;0
328;5.290024818;52.531137;0
330;3.000232589;52.613237;0
332;3.789512689;52.648104;0
334;4.218750557;52.52747;0
336;3.985398412;52.485422;0
338;5.846236311;52.519543;0
340;5.441916937;52.440201;0
342;6.636884017;52.439078;0
344;5.274237129;52.49073;0
346;6.919815539;52.434446;0
348;7.486489029;52.468914;0
350;7.956682675;52.503146;0
352;7.69123015;52.534109;0
354;8.862789696;52.483195;0
356;7.082125858;52.704979;0
358;7.620880442;52.522034;0.072616191
360;5.961448283;52.615251;0.095612895
362;6.004720912;52.7039;0
364;5.687783309;52.535512;0.018888776
366;6.497249543;52.498186;0.032363112
368;6.768904512;52.494827;0.134219149
370;5.87837185;52.521483;0.042853413
372;6.15273989;52.294607;0.107612261
374;5.39243102;52.60662;0.026421134
376;7.865421519;52.509762;0.041663935
378;7.341149346;52.335002;0.100045693
380;6.594899621;52.496612;0.058426664
382;6.442185246;52.496853;0.036728073
384;6.530530402;52.494973;0.034748161
386;7.144496199;52.615583;0
388;6.398363234;52.710885;0.299322133
390;6.71956227;52.475139;0.097679793
392;5.295471707;52.510409;0.065929133
394;3.684470646;52.507176;0
396;6.299297174;52.331844;0.043975985
398;5.20239574;52.216527;0.053562133
400;5.773498717;52.468751;0.038067895
402;5.566688867;52.44412;0.005637844
404;7.09523842;52.432033;0.013743396
406;6.196789647;52.497917;0.014413515
408;7.526233365;52.451584;0.006441209
410;5.590990115;52.498641;0.02657735
412;7.050985552;52.618441;0.036307758
414;5.826151417;52.648118;0.126634011
416;4.912732875;52.436613;0.083376077
418;4.725425158;52.641356;0.135042617
420;5.602070727;52.643311;0.053265895
422;7.963853674;52.497578;0
424;7.993800631;52.649568;0.018545825
426;11.44076754;52.43736;0
428;8.004448171;52.427293;0.022647526
430;7.06147609;52.493885;0.015255494
432;5.492679454;52.43736;0
434;5.595664505;52.398524;0
436;4.121550246;52.491575;0
438;5.749240776;52.312505;0
440;5.492333646;52.294942;0.053643915
442;7.221899894;52.491884;0
444;5.673179222;52.312617;0.004272288
446;4.260100462;52.428008;0.031681304
448;5.105151544;52.490241;0
450;4.510955482;52.311282;0.008887469
452;3.670876746;52.459186;0
454;4.43054183;52.49773;0
456;5.451277732;52.43364;0.054268571
458;5.54705991;52.607881;0.058823656
460;5.533759368;52.529396;0.015198258
462;8.556326981;52.449005;0.02939416
464;7.204265965;52.503097;0
466;7.291204005;52.648162;0
468;7.268282609;52.439184;0.011164288
470;6.421350026;52.62309;0.031701771
472;6.316631646;52.611908;0.110949524
474;6.141356148;52.498034;0.069039962
476;6.775285342;52.642038;0.071885977
478;6.213113959;52.666604;0.094682405
480;5.584659388;52.505493;0.036924467
482;5.909228618;52.611862;0.009557482
484;6.814742861;52.46288;0.018760517
486;6.011853084;52.429177;0.016111061
488;5.122224519;52.491558;0.048405539
490;6.229456962;52.444095;0.031079129
492;5.608367463;52.487735;0.043028443
494;5.833933658;52.505341;0
496;6.274248955;52.447683;0.002007656
498;6.675217165;52.430155;0.017416036
500;5.517437213;52.451078;0.042762785
502;5.788023723;52.435866;0
504;6.910021339;52.612476;0
506;5.535045872;52.529396;0
508;6.235207837;52.437505;0
510;6.742676558;52.500021;0
512;6.590566788;52.532049;0.001095748
514;7.103190428;52.468947;0.012186978
516;5.051829102;52.507942;0
518;7.093924005;52.296715;0
520;4.974538452;52.438695;0.076126401
522;8.265875693;52.501618;0
524;7.50165177;52.428167;0
526;7.691604237;52.459526;0
528;6.247386342;52.504043;0.007870727
530;7.212646725;52.50052;0
532;5.229498162;52.62929;0
534;5.736198494;52.507209;0.00E+00
536;7.40038865;52.438828;0.009657127
538;6.803750323;52.62651;0
540;8.263521308;52.435521;0
542;7.208775547;52.509089;0
544;13.31221911;52.52173;0
546;9.638969797;52.459975;0
548;7.971290614;52.503046;0
550;6.58230862;52.449907;0.006558047
552;5.639235143;52.330071;0
554;5.488413718;52.446958;0
556;7.392433064;52.322807;0
558;6.998423882;52.413766;0
560;6.579538962;52.498049;0
562;5.317567831;52.516069;0
564;4.627938619;52.447403;0
566;5.970321546;52.510251;0.015714431
568;4.055621068;52.521023;0
570;5.283962859;52.414371;0
572;5.419252146;52.504973;0
574;5.574649927;52.330833;0
576;4.614427341;52.452247;0.004448748
578;5.449022554;52.630136;0.012872315
580;4.832437327;52.452491;0
582;1.297067778;52.513547;0
584;1.493188728;52.515132;0
586;1.561068733;52.450797;0.041919328
588;1.57323912;52.619063;0
590;1.533289926;52.660591;0.019436496
592;2.33147988;52.535375;0
594;3.186655461;52.718959;0.017562281
596;3.706346546;52.729238;0
598;1.618901865;52.620237;0.026747183
600;1.536593661;52.660122;0.064948766
602;1.144608307;52.655282;0
604;1.598764886;52.485129;0
606;0.977479964;52.521094;0
608;0.198185679;52.523788;0
610;1.583782111;52.452082;0
612;2.614074017;52.443863;0
614;2.751076539;52.520392;0
616;3.290137784;52.457441;0
618;3.137156793;52.449519;0
620;3.000501952;52.630453;0
622;3.134511279;52.661368;0
624;3.794781204;52.627766;0
626;3.195653877;52.730071;0.060506428
628;2.217363783;52.731388;0
630;2.212101415;52.538428;0
632;2.3814075;52.629743;0
634;1.190104649;52.638731;0
636;1.567893856;52.457057;0
638;0.78722767;52.304443;0
640;1.27082188;52.522058;0
642;1.851539693;52.465012;0
644;2.591347529;52.449714;0
646;2.640755299;52.639139;0
648;2.542982417;52.454906;0
650;2.078139485;52.515618;0
652;2.357976927;52.719017;0
654;3.716009567;52.729237;0
656;2.90234384;52.658569;0.043016074
658;3.375731852;52.666737;0.061777323
660;3.286951043;52.655197;0.02885877
662;2.573828555;52.482573;0
664;2.170837722;52.71182;0
666;2.202182152;52.671472;0
668;1.481043384;52.516035;0
670;1.944680221;52.493224;0
672;1.867827781;52.51323;0
674;1.549583902;52.44673;0
676;2.696115006;52.512994;0
678;3.432392681;52.630992;0
680;3.47895312;52.432695;0
682;3.881541938;52.614497;0
684;4.007854986;52.627549;0
686;3.228012817;52.611798;0
688;3.408033378;52.507502;0
690;4.040979823;52.72319;0
692;3.005694993;52.718868;0.066694471
694;2.652527654;52.723634;0.039212042
696;1.809387177;52.723684;0
698;1.59088208;52.667663;0
700;1.459559845;52.535049;0
702;1.759546412;52.506397;0
704;2.471575327;52.505534;0
706;3.518505916;52.429611;0
708;3.164040472;52.519091;0
710;2.052456951;52.516032;0
712;2.981451704;52.469189;0
714;3.621102039;52.616959;0
716;2.678432966;52.649967;0
718;1.995714262;52.665111;0
720;1.991486959;52.658842;0.064332207
722;2.584701927;52.797454;0.016331598
724;1.749700563;52.687674;0
726;1.335856677;52.534046;0
728;1.431207599;52.465458;0
730;2.518588599;52.530055;0
732;2.45450689;52.322649;0
734;3.431997609;52.44609;0
736;4.790071939;52.513892;0
738;2.894434001;52.504839;0
740;1.822652578;52.627161;0
742;1.113494182;52.727992;0.059823958
744;0.113214885;52.732038;0.051720408
746;1.338647986;52.663203;0
748;1.14328445;52.729255;0
750;2.232771604;52.66258;0.003668566
752;2.26770049;52.508329;0
754;2.064821427;52.510655;0
756;3.742464515;52.686341;0.034963504
758;2.598301489;52.462604;0
760;2.497973262;52.517547;0
762;2.841104847;52.688434;0
764;2.587953205;52.737175;0
766;1.917880581;52.72771;0.078558063
768;1.337606482;52.778612;0.011703705
770;0.669822721;52.728162;0
772;0.595734046;52.554037;0
774;0.762999709;52.651524;0.012870281
776;1.270553777;52.669333;0
778;3.008630537;52.513285;0.007841826
780;2.75015834;52.508027;0
782;2.894630172;52.71871;0
784;3.174190656;52.54611;0
786;2.584293276;52.658629;0
788;1.32487504;52.772358;0
790;2.269112265;52.936654;0.093110559
792;2.775412788;52.723209;0
794;2.212023932;52.725575;0
796;1.358299599;52.714852;0
798;2.857089844;52.533749;0
800;2.943233179;52.440918;0
802;3.325040943;52.507416;0
804;2.931921397;52.462222;0
806;2.500847885;52.516694;0
808;3.060355972;52.690775;0
810;1.55239309;52.819784;0.043196503
812;2.059681525;52.725176;0.019317607
814;3.009429833;52.72343;0
816;3.911166701;52.734177;0
818;3.84417134;52.552958;0
820;3.043982968;52.508934;0
822;1.355549513;52.535069;0
824;1.708241846;52.713868;0.024811734
826;1.650911644;52.649571;0
828;2.012600779;52.772529;0.044183484
830;2.9449893;52.790511;0.004629052
832;2.62506174;52.723864;0
834;1.6613034;52.481037;0.001252656
836;1.262438186;52.502794;0
838;0.938128831;52.480655;0.003074678
840;2.234704223;52.616947;0
842;3.589549012;52.796005;0.091009062
844;2.775704534;52.788707;0
846;2.832607539;52.731738;0
848;1.87152848;52.503805;0
850;2.099034276;52.629546;0.017582618
852;2.844086147;52.655165;0
854;3.423428893;52.724509;0.08621518
856;2.99048527;52.721077;0.060269675
858;2.523089687;52.829927;0.000159727
860;0.959190998;52.555795;0
862;2.372632399;52.445621;0.003019097
864;4.629224777;52.507021;0.008271553
866;2.961241249;52.76079;0.006271494
868;3.331576759;52.827349;0.07294675
870;2.981504444;52.779256;0.016996886
872;2.954925236;52.724079;0.021805444
874;2.621070924;52.648935;0.027619436
876;-0.586458763;52.64799;0
878;2.350821305;52.643142;0.023102398
880;3.139060965;52.88768;0.091989135
882;3.164363277;52.734597;0.015089519
884;2.563859282;52.725149;0.054712523
886;2.698318594;52.664608;0.016500236
888;1.857576357;52.655369;0.019289694
890;2.626667215;52.664254;0.048421941
892;2.676450343;52.647438;0.078191632
894;2.638244081;52.797946;0.04316078
896;2.62208882;52.789363;0
898;1.705237698;52.733849;0.02128428
900;2.240389668;52.504687;0
902;2.326580151;52.766278;0
904;3.168799981;52.726259;0.02893672
906;3.348832003;52.779619;0.08807263
908;4.344109634;52.724871;0.045527946
910;2.601795157;52.728374;0.002688628
912;2.586168374;52.659534;0.036360567
914;2.192638008;52.513882;0.003603704
916;2.474201387;52.652015;0.013750505
918;3.514458794;52.723404;0.138790691
920;4.170558605;52.740758;0.026298046
922;3.409026894;52.721123;0
924;4.31709281;52.728374;0
926;2.806903524;52.53954;0
928;2.528830558;52.627113;0.033024641
930;3.047849623;52.720732;0
932;2.484727777;52.901402;0.068081219
934;3.344415421;52.772586;0
936;3.333025234;52.724523;0
938;2.835257994;52.667977;0
940;1.965464205;52.543799;0
942;2.775090164;52.512601;0
944;2.836712801;52.678783;0.045040138
946;3.498611873;52.936609;0.079629414
948;4.69823973;52.800082;0
950;3.777373652;52.66526;0.032785435
952;2.741502145;52.518561;0
954;2.227199583;52.710131;0
956;3.360945933;52.723896;0
958;3.387280403;52.771904;0.018872576
960;2.680548718;52.79089;0.021348186
962;3.309209247;52.723624;0
964;2.349419104;52.547371;0.013112578
966;2.608843685;52.505398;0
968;3.06610061;52.935553;0.043173569
970;4.739686105;52.824075;0.009288391
972;3.179080017;52.785978;0
974;2.893102276;52.546271;0
976;2.13518181;52.688397;0.018445959
978;2.15520749;52.519478;0.017736687
980;2.049486415;52.693426;0.08882194
982;4.107398809;52.786065;0.06128999
984;4.844179375;52.939447;0.007331832
986;4.226090427;52.690466;0.020867167
988;2.544511114;52.523058;0.00692741
990;2.471738106;52.659456;0
992;3.191928247;52.661405;0
994;4.098314584;52.78094;0.062131454
996;5.676618831;52.800393;0.03488965
998;4.537949029;52.936169;0.007390766
1000;4.006788077;52.670636;0.039477447
1002;3.417092439;52.635011;0.034770341
1004;5.096716153;52.656954;0.032401307
1006;4.25159906;52.78374;0.008843522
1008;3.939863039;52.79666;0.095290439
1010;4.03414922;52.801786;0.040665654
1012;4.783784125;52.740126;0.037741383
1014;3.468793888;52.657663;0.042468739
1016;3.045843532;52.559207;0.02601325
1018;3.841108541;52.687549;0.024768585
1020;3.731057181;52.79942;0.050274774
1022;5.76667588;52.74551;0.117508455
1024;3.951878653;52.724574;0.022667794
1026;4.423308866;52.713867;0.040570844
1028;5.078221375;52.722593;0.031733071
1030;2.677225206;52.516017;0.073071081
1032;2.966893783;52.662667;0.038050588
1034;3.245874791;52.786641;0.018332023
1036;2.275523582;52.831051;0.11988064
1038;3.883790382;52.746918;0.026846784
1040;4.853043729;52.793861;0.029274874
1042;4.310110746;52.680796;0.039569539
1044;4.992923871;52.650705;0
1046;4.069586824;52.510007;0.028730111
1048;4.141758792;53.087726;0.033856411
1050;3.801343062;53.039886;0.047786817
1052;4.169044415;52.931487;0.144502813
1054;3.877860536;52.815359;0.042657914
1056;4.622759493;52.936659;0.050532095
1058;5.731668134;52.722137;0.056434996
1060;6.036247705;52.713355;0.040856576
1062;5.352140086;52.719843;0.06142568
1064;3.964417318;52.736397;0.028922652
1066;4.097189979;52.734245;0.072547108
1068;3.538711396;52.973528;0.084675671
1070;4.12661415;52.830501;0.041557385
1072;4.853329025;52.93442;0.027665315
1074;5.29334657;52.818978;0.009110675
1076;4.980625536;52.830658;0.05201917
1078;4.609837877;52.732267;0.043438747
1080;4.282979413;52.739482;0.038876403
1082;3.654276074;52.785775;0.029329319
1084;3.773652905;52.9427;0.022065436
1086;3.355075389;52.825312;0.128605873
1088;4.672938671;52.942254;0.061574017
1090;4.601021411;52.829463;0.054366582
1092;4.265109981;52.673911;0.061109518
1094;5.401458646;52.563589;0.078619429
1096;3.188387544;52.770744;0.106523582
1098;4.184781577;52.721322;0.07315328
1100;4.915042622;52.896518;0.173686333
1102;4.171108699;52.945218;0.108809972
1104;4.668701794;52.932154;0.092073903
1106;4.505663821;52.684267;0.08775558
1108;3.632458812;52.62533;0.098938448
1110;4.067301518;52.676961;0.075676889
1112;4.228040412;52.717398;0.067655379
1114;3.47210373;52.723095;0.05102245
1116;4.091394619;52.886039;0.165090403
1118;4.329197974;52.947281;0.076391803
1120;4.58540981;52.740277;0.093372829
1122;4.229783351;52.783189;0.087718601
1124;3.953580774;52.721893;0.061260567
1126;4.452783055;52.679389;0.031524534
1128;3.334483625;52.651719;0.059882325
1130;3.504387303;52.902696;0.13193219
1132;5.069924385;52.777469;0.094275356
1134;5.140375872;52.785001;0.068302143
1136;4.383591541;52.655719;0.082068057
1138;4.129840828;52.715116;0.059053024
1140;3.627309049;52.643945;0.058375748
1142;3.547548981;52.711519;0.084729872
1144;4.123210917;52.80134;0.100347243
1146;3.639468523;52.913195;0.125655047
1148;4.323798124;52.745774;0.04799723
1150;6.139181363;52.78563;0.036403784
1152;4.033530547;52.677714;0.049208739
1154;3.768129142;52.663059;0.033206203
1156;1.929802654;52.704576;0.056641484
1158;4.049637666;52.982463;0.113198504
1160;4.595500238;52.826068;0.143700935
1162;4.202357157;52.868811;0.059627156
1164;4.065551955;52.796406;0.07382062
1166;2.634651702;52.664957;0.026552598
1168;2.833206202;52.533093;0.017946974
1170;3.573714844;52.709628;0.0471235
1172;4.242021635;52.942417;0.105380299
1174;3.604756415;52.792739;0.142444676
1176;3.105729654;52.797607;0.096171615
1178;2.317230977;52.732354;0.079625671
1180;2.123195331;52.724301;0.087539363
1182;2.113224679;52.504964;0.053665228
1184;2.28061893;52.86508;0.059595809
1186;2.930126697;52.923685;0.114301034
1188;3.644966058;52.938702;0.061226313
1190;2.996032656;52.806781;0.083702647
1192;3.170999177;52.712269;0.098344472
1194;3.136421033;52.669537;0.049527886
1196;3.271300638;52.696172;0.074088535
1198;3.877396058;52.927626;0.12446025
1200;3.67689976;52.810192;0.127906621
