Repository: johodges/materials

## A Non-Dimensional Scaling Approach to Modeling Material Pyrolysis

This repository contains the data, scripts, and technical documents required to generate the SPyro cone validation cases.

## Instructions
* Clone this repository with submodules
  ```
  git clone --recurse-submodules https://github.com/johodges/materials
  ```
* Pre-process data
  ```
  python materials/scripts/initialize.py
  ```
* Build latest FDS (example for impi_intel_linux target, but use relevant make target for platform)
  ```
  git clone git@github.com:firemodels/fds.git && cd fds
  cd Build/impi_intel_linux
  ./make_fds.sh
  ln -s fds_impi_intel_linux fds
  cd ../..
  ```
* Run cases
  ```

File: data/rise_materials/Testdata-2336.txt
Keywords
Material1;Material2;Material3;Material4;Product;Object;Scenario;Method;Reference;Comment;Owner;IsPublic;ImportDate
Painted GFK polyester with Gelcoat handlaminated;;;;IN1-5;Wall panel;;ISO 5660;TRANSFEU;;TRANSFEU;1;2011-11-08 11:57:38
Scalars
Flux (kW/m2);tig (s);qmax (kw/m2);qtotal (MJ/m2);q180 (kw/m2);q300 (kw/m2);Sample mass (g);Mass loss (g);DHc (MJ/kg);Peak smoke production (m2/m2s);Total smoke produced (m2/m2);Specific extinction area (avg) (m2/kg);MARHE (kW/m2);Area exposed (m2);Observations;Test date (YYYY-MM-DD);Test identifier;Product thickness (mm);Thickness1 (mm);Thickness2 (mm);Thickness3 (mm);Thickness4 (mm);Product density (kg/m3);Density1 (kg/m3);Density2 (kg/m3);Density3 (kg/m3);Density4 (kg/m3);Product area weight (kg/m2);Area weight1 (kg/m2);Area weight2 (kg/m2);Area weight3 (kg/m2);Area weight4 (kg/m2)
15;239;43.89;11.39;;;85.23;12.40;8.68;;393.63;;13.57;0.0088;End flame at 657s.;2011-09-30;c_LSFIRE_IN-1-5_15a;4.8;;;;;;;;;;;;;;
VectorData
Time (s);HRR (kW/m2);Mass (g);SPR (m2/(m2*s))
1;6.521533116;85.23;0
3;6.157626516;85.1704577;0
5;5.785960364;85.2434809;0
7;5.504123867;85.3382355;0
9;5.585106567;85.3401497;0
11;5.254491648;85.3373204;0
13;4.314103569;85.3331278;0
15;3.153798214;85.2542398;0
17;2.196399271;85.2744172;0
19;1.746894663;85.5282244;0
21;1.589794216;85.3642504;0
23;1.432797406;85.2964179;0
25;1.250739143;85.2753645;0
27;0.600699212;85.3526993;0
29;0.643409921;85.2636153;0
31;0.555804918;85.2806029;0
33;0.494366771;85.389976;0
35;0.661737876;85.3165523;0
37;0.598406197;85.2819502;0
39;0.272162271;85.3636836;0
41;0.244621956;85.3900472;0
43;0.426503306;85.406829;0
45;0.304500694;85.4002983;0
47;0.648748401;85.2767513;0
49;0.272016939;85.5050787;0
51;0.499356265;85.1297649;0
53;0.239560367;85.3613138;0
55;0.052351461;85.4031398;0
57;0.29100001;85.4313658;0
59;0.26744611;85.3304649;0
61;0.390490744;85.2788991;0
63;0.603383319;85.3371497;0
65;0.424040653;85.3796849;0
67;0.204867179;85.3915013;0
69;0.083351825;85.3087851;0
71;0.505884169;85.366505;0
73;0.737774645;85.3596139;0
75;0.89174724;85.2613207;0
77;0.712454566;85.3426896;0
79;0.680122862;85.3832156;0
81;0.527909508;85.3859063;0
83;0.576727468;85.3453686;0
85;0.820023707;85.3467711;0
87;0.941729305;85.3047198;0
89;0.885941022;85.2986608;0
91;0.735956116;85.276664;0
93;0.714321768;85.3923613;0
95;0.44756849;85.3652728;0
97;0.644117748;85.3227337;0
99;0.965694654;85.3276039;0
101;0.739238505;84.9636593;0
103;0.8929793;85.3142299;0
105;0.580544232;85.2672172;0
107;0.368862254;85.4039798;0
109;0.572764499;85.4112748;0
111;0.798075215;85.3437043;0
113;0.769086951;85.261749;0
115;1.033848323;85.2734981;0
117;0.909512625;85.3837151;0
119;0.767893582;85.3795542;0
121;0.648449507;85.3080719;0
123;0.35952519;85.3409423;0
125;0.505436927;85.3544627;0
127;0.808249114;85.2708469;0
129;0.993339902;85.3175031;0
131;0.920434395;85.3200035;0
133;0.923881111;85.3599748;0
135;0.584722843;85.4290317;0
137;0.490793662;85.8427905;0
139;0.807797376;85.3429828;0
141;0.836062914;85.2065491;0
143;0.970848642;85.3250757;0
145;0.946220954;85.3984598;0
147;0.963533236;85.2782966;0
149;0.848336353;85.4204011;0
151;0.781741168;85.3827322;0
153;0.931916221;85.4265869;0
155;1.119886591;85.2675621;0
157;1.075503204;85.5849458;0
159;1.135842576;85.2707796;0
161;0.611443673;85.2896536;0
163;0.805518146;85.3703728;0
165;0.912844328;85.3092251;0
167;0.867966566;85.2873078;0
169;1.375736675;85.2613168;0
171;1.394503117;85.175803;0
173;1.387948408;85.3588612;0
175;1.284069598;85.3268786;0
177;1.171508089;85.2971155;0
179;1.345816351;85.3188348;0
181;1.483972442;85.3431891;0
183;1.553915317;85.4173221;0
185;1.427337795;85.1950931;0
187;1.303991964;85.2412502;0
189;1.032827017;85.2843834;0
191;1.025292774;85.3198611;0
193;1.338047463;85.2046076;0
195;1.311981212;85.1580505;0
197;1.522192126;85.2362019;0
199;1.041670821;85.275824;0
201;1.032066888;85.3115353;0
203;1.125582624;85.2063076;0
205;1.357577877;85.2450028;0
207;1.55574363;85.250174;0
209;1.55016924;85.2562368;0
211;1.283005584;85.2591056;0
213;1.230795143;84.9645115;0
215;1.248934084;85.2231845;0
217;1.288937615;85.2931965;0
219;1.711610555;85.1044086;0
221;1.747380211;85.0988487;0
223;1.56029489;85.1795401;0
225;1.467113994;85.1179607;0
227;1.215663382;85.2130046;0
229;1.430997417;85.0510277;0
231;1.956333547;85.1932706;0
233;1.491539116;85.4008374;0
235;1.557163507;85.0183358;0
237;1.59924004;85.1506364;0.009630544
239;6.182211617;85.1064491;0.009630544
241;12.70032503;85.0354386;0.009630544
243;16.91447764;85.1364463;0.009630544
245;18.9314796;85.0929526;0.073777239
247;21.52428407;85.1074993;0.12284748
249;25.12398698;85.1589539;0.172153339
251;27.16819967;85.1813113;0.259906353
253;29.93619366;84.980762;0.324474797
255;32.12691436;84.9271875;0.342371973
257;36.02009089;84.8672324;0.374772788
259;38.40028594;84.8682315;0.412348776
261;41.58780054;84.8617959;0.434969439
263;42.92180763;84.8004502;0.450376654
265;43.69657769;84.7532394;0.410419053
267;43.89408334;84.6192749;0.355329762
269;42.55252348;84.6246163;0.300109067
271;41.12157761;84.6265305;0.233871957
273;40.85984705;84.5936166;0.19556395
275;39.51051754;84.5045922;0.184276865
277;37.9344467;84.454718;0.18533169
279;38.04712229;84.4010722;0.183175026
281;35.78049413;84.4181867;0.214704984
283;33.98851681;84.3841236;0.210101522
285;33.61373298;84.4054824;0.232838644
287;31.96602065;84.3105736;0.270880085
289;31.8234217;84.2094946;0.326395069
291;32.3130145;84.1389953;0.354085977
293;31.26996024;84.1869153;0.514998992
295;30.12950993;84.1955616;0.572387347
297;29.45061098;84.1155083;0.72126188
299;28.59676843;84.3640848;0.804602356
301;28.75541122;84.1357973;0.891786402
303;29.18598779;84.0585693;0.826670939
305;30.14426931;83.9713634;0.848535752
307;30.92697455;83.8490768;0.786746314
309;31.61785752;83.74879;0.77042585
311;31.35794679;83.8070094;0.691896784
313;30.96976908;83.7652752;0.686412854
315;30.81368157;83.7925817;0.680606544
317;31.14568395;83.747911;0.663734832
319;31.8190284;83.6178176;0.619547372
321;32.12530669;83.6175957;0.630611045
323;30.97416578;83.324681;0.637943403
325;30.29031661;83.5320263;0.624163368
327;29.38558997;83.3073046;0.582620501
329;28.99399216;83.4993656;0.58861706
331;28.89269526;83.1390673;0.560716267
333;28.17434522;83.4017227;0.533667285
335;27.89136026;83.3097544;0.507534259
337;27.35828345;83.21307;0.493291744
339;26.93369166;83.1874517;0.5111901
341;27.0618673;83.1602002;0.555658322
343;26.1580482;83.126843;0.602628899
345;24.81395124;83.2550227;0.611312559
347;24.22481218;83.1668577;0.640279578
349;23.70945809;83.0747538;0.581652938
351;23.24026654;82.9727875;0.536423908
353;22.96953186;82.8615993;0.456004714
355;22.49770798;82.8846898;0.448430896
357;22.18083428;82.7560116;0.400562476
359;21.71595723;82.844719;0.433962901
361;21.72568542;82.7631364;0.460333447
363;21.11456729;82.8107481;0.450619923
365;20.57242982;82.8055331;0.483982899
367;20.40083432;82.6906006;0.489187605
369;20.27927987;82.5762227;0.509089775
371;20.25530012;82.5825075;0.458499242
373;20.19090406;82.4525927;0.462690987
375;19.8064893;82.4891796;0.412694697
377;19.61507823;82.4759325;0.42084761
379;19.21475616;82.4646984;0.351890109
381;18.98651241;82.4314402;0.375912321
383;18.81497631;82.4067531;0.370347178
385;19.1594541;82.3187945;0.419334291
387;18.78536681;82.3298466;0.411312003
389;19.05514505;82.3108058;0.426459871
391;19.23592527;82.2441504;0.427847019
393;18.87705127;82.229631;0.452574621
395;18.64001177;82.2120844;0.382684569
397;18.46917086;82.2131263;0.390824713
399;18.38421029;82.0949729;0.376112601
401;18.1887468;82.051744;0.364636277
403;18.74473049;82.0432129;0.387615035
405;18.68092249;82.0548908;0.402272447
407;18.04133179;81.8585025;0.376986164
409;18.25099835;81.9129498;0.387464563
411;18.39170696;82.0310203;0.388734481
413;18.32874605;81.9178473;0.344521213
415;17.88402662;81.8313589;0.335829688
417;18.15851606;81.7356057;0.364143971
419;18.48400639;81.7651747;0.368164493
421;18.99143149;81.7449256;0.36934634
423;18.14962937;81.7135259;0.374752346
425;17.80583224;81.9325208;0.388075233
427;17.54729684;81.8091557;0.382841265
429;17.70892405;81.6291297;0.420416385
431;17.66245884;81.5966793;0.423538585
433;17.96165498;81.502729;0.446917783
435;17.80636159;81.4518012;0.455096155
437;17.40779175;81.5100797;0.462755492
439;17.6505462;81.4829238;0.410599852
441;18.10992096;81.5252683;0.408287574
443;18.11808309;81.3444657;0.429334662
445;17.82690699;81.3477233;0.426048429
447;17.50603286;81.3201235;0.415612164
449;17.29333914;81.3186255;0.434215357
451;17.27936997;81.3617314;0.430704632
453;17.54234932;81.2426102;0.418829364
455;17.38182869;81.1759425;0.419421709
457;16.84013396;81.1306854;0.422916959
459;16.99908437;81.0979111;0.442990068
461;16.95351468;81.1001545;0.422665846
463;17.03255168;80.6563794;0.367496377
465;16.70521041;81.4772863;0.362760202
467;16.89418893;81.1706533;0.345506911
469;16.70427227;81.0184524;0.316400762
471;16.65223553;81.154454;0.321767791
473;16.94963461;80.9417712;0.352624494
475;16.60868766;80.8097764;0.355482853
477;16.39077266;80.8103033;0.370384158
479;16.56020136;80.765133;0.394009168
481;16.67993346;80.836143;0.392641429
483;17.09073377;80.7427478;0.370529831
485;16.64752251;80.7263421;0.399980031
487;16.56459242;80.7995839;0.392160384
489;16.33659496;80.4698569;0.339661552
491;16.05686392;80.8240924;0.348555653
493;16.83300529;80.6437215;0.353921625
495;16.47634455;80.7458668;0.29279528
497;16.12651585;80.4670555;0.264986297
499;16.35915201;80.527331;0.317426825
501;16.835543;80.5423933;0.316660572
503;16.79814793;80.4449664;0.312471498
505;16.84954187;80.3666453;0.342899329
507;16.58706941;80.3074239;0.373190198
509;16.92412762;80.3841207;0.330161758
511;17.14082018;80.4177921;0.32515342
513;17.25520562;80.5873294;0.339610924
515;16.97853424;80.2308349;0.345550024
517;16.49898646;80.2184355;0.326005672
519;16.57646477;80.190127;0.422443211
521;16.77200349;80.30882;0.456719253
523;17.13605787;80.1172307;0.496847886
525;16.49541077;80.0937636;0.491468367
527;16.70260496;80.0847208;0.513671045
529;16.54075899;80.0628785;0.464532855
531;16.4576567;79.7990426;0.436163617
533;16.74754715;80.0968548;0.399133823
535;16.24288201;79.8863354;0.396169499
537;16.36140702;79.8891652;0.396688447
539;16.0048005;79.8854081;0.363526143
541;16.62850084;79.866922;0.351863672
543;16.75466173;79.860585;0.363675468
545;16.55159015;79.7260658;0.382931342
547;16.07728667;79.743791;0.355946091
549;16.11160402;79.8489475;0.34419659
551;16.10739321;79.7212795;0.339124714
553;16.22065144;79.7741058;0.348448019
555;15.84973914;79.6199078;0.327631807
557;16.13799968;79.5739327;0.328392161
559;16.32757408;79.5623938;0.329279578
561;16.65537796;79.557749;0.345867731
563;16.65251949;79.5088182;0.324184114
565;16.56110044;79.4700552;0.343289021
567;16.33394622;79.4712454;0.373212737
569;16.21260805;79.4520656;0.401167693
571;16.51629831;79.3485028;0.418355179
573;16.26132665;79.370345;0.404582226
575;15.78108775;79.3986262;0.38234466
577;15.69017942;79.3598168;0.378953685
579;15.8175836;79.3088334;0.362952162
581;16.07700316;79.2246445;0.324319202
583;15.72697032;79.1211245;0.346292696
585;15.44814178;79.3765556;0.347487735
587;15.24444569;79.2958491;0.317357057
589;15.14764786;79.1151207;0.366685331
591;15.07702599;79.3053388;0.395202284
593;15.52124137;79.2065344;0.379955331
595;15.25204946;78.9835727;0.394773291
597;14.74469251;78.9197066;0.417106006
599;14.81182059;79.013752;0.344542405
601;14.90305271;78.9893424;0.334317709
603;14.95522697;79.0016984;0.343978853
605;14.94880656;78.91905;0.31420052
607;14.26853432;78.8752358;0.310027363
609;14.77851299;78.8675954;0.316429579
611;14.62750091;78.8253221;0.317988673
613;14.52593728;78.8013838;0.309063157
615;14.80244805;78.7267948;0.325325928
617;14.45097547;78.6739812;0.338424607
619;14.34175281;78.7260861;0.362446738
621;14.48797696;78.7129535;0.353024615
623;14.49528932;78.6438849;0.352140297
625;14.36963655;78.5923869;0.361492657
627;14.14252906;78.4791988;0.343517891
629;13.87814946;78.5846201;0.326488295
631;14.20326707;78.5394221;0.342065832
633;14.20940713;78.5619053;0.360425134
635;14.11331963;78.3408855;0.329406132
637;13.77425605;78.3970406;0.329741501
639;13.65621583;78.4757344;0.318305517
641;13.56068859;78.3698291;0.311811356
643;13.57010032;78.3743227;0.317354875
645;13.17860929;78.2523288;0.34188127
647;12.78266154;78.2012225;0.318282564
649;12.56255951;78.2585576;0.346563698
651;12.38889826;78.3081819;0.317089065
653;12.62673901;78.1460909;0.267750907
655;12.44031028;78.2138834;0.416154749
657;10.58976455;78.1171848;0.6856988
659;8.086217178;78.145407;0.798764394
661;6.537735829;77.5379506;0.9662937
663;5.856799396;78.2371963;1.117204109
665;5.379164288;77.9997704;1.107735465
667;4.676577248;78.0181361;1.032005323
669;4.367890485;78.0036289;1.013258704
671;4.586362794;78.067677;1.01415681
673;4.416256654;78.0369403;0.989511623
675;4.230025865;77.9333925;0.959867931
677;4.14504237;77.826917;0.88393699
679;3.77661679;77.8664873;0.955778821
681;3.999932631;77.9147371;0.895490122
683;4.153056245;77.8068499;0.948568285
685;3.847948888;77.7465739;0.964885343
687;3.68866609;77.7461305;1.011771274
689;3.682055338;77.7755331;0.923666665
691;3.899813352;77.6755361;0.979748148
693;3.98829658;77.6817799;0.925189295
695;3.63121435;77.626719;0.92752394
697;3.690281858;77.6478529;0.883065558
699;3.909084523;77.5738498;0.954816317
701;3.869060693;77.6413067;0.920557235
703;3.789447436;77.563725;0.946521587
705;3.683867529;77.5221171;0.937356201
707;3.625526726;77.5663172;0.923835886
709;3.955411371;77.5606309;0.857581514
711;4.016517587;77.4875677;0.846595381
713;3.673937629;77.4040168;0.824984102
715;3.40992216;77.3648099;0.79805351
717;3.668393374;77.6483495;0.822565372
719;4.001710993;77.093997;0.842003698
721;3.716341728;77.3952667;0.815809195
723;3.473053492;77.4160153;0.785827359
725;3.631152943;77.4006481;0.807444714
727;3.811649182;77.3922457;0.805162146
729;3.761060103;77.2574924;0.794417995
731;3.609110003;77.2357307;0.785664543
733;3.653918613;77.2220001;0.755281
735;3.632577304;77.2727611;0.717495756
737;3.774128425;77.3245767;0.715613922
739;3.707618215;77.2112627;0.751849107
741;3.469919877;77.1112656;0.775997645
743;3.588241937;77.155453;0.813967947
745;3.880061123;77.1635246;0.773908082
747;3.739289763;77.1279235;0.785555448
749;3.584351408;77.0847351;0.686668625
751;3.6222352;77.0663417;0.655277197
753;4.105122783;76.643081;0.653180299
755;4.109536332;76.7034121;0.705135678
757;3.892475313;77.0957721;0.72092344
759;3.730204881;76.929286;0.772940186
761;3.64713854;77.0370927;0.774867949
763;3.924776098;77.0346239;0.781117299
765;3.994266161;76.9059306;0.751918738
767;3.729267352;76.8218553;0.710247393
769;3.57960379;76.8707583;0.674682489
771;3.651984883;76.9641812;0.67415431
773;4.009508088;76.8546974;0.640959988
775;4.191513673;76.7540653;0.648109587
777;3.991772933;76.7446893;0.601712718
779;3.606236679;76.7496673;0.609160178
781;3.979733007;76.8048818;0.623717446
783;4.131256402;76.7307923;0.602189647
785;4.134750549;76.7669759;0.582378674
787;3.793042834;76.6354431;0.627520318
789;3.745650689;76.6529585;0.61492343
791;4.114042989;76.6862572;0.582825954
793;4.257070692;76.6183232;0.616129527
795;3.995668212;76.5962005;0.632223358
797;3.904232389;76.5576994;0.588493323
799;3.795913739;76.6422464;0.576701439
801;4.135252352;76.590363;0.595520418
803;4.265916143;76.538646;0.588854774
805;4.075743465;76.342326;0.560698232
807;3.869202394;76.4433923;0.582117127
809;3.703944981;76.3839207;0.588290844
811;3.937083108;76.5438884;0.571994497
813;4.188995388;76.4536805;0.579797662
815;4.2111762;76.3783305;0.605207678
817;3.932770271;76.2576254;0.578078368
819;3.885543686;76.3302724;0.585684679
821;3.912499415;76.3305495;0.598445259
823;4.292529889;76.4234052;0.57065293
825;4.458372768;76.2394719;0.528568384
827;4.089424424;76.2039235;0.555193441
829;3.957303243;76.1560625;0.560989943
831;3.923967859;76.2179316;0.500192347
833;4.407166764;76.1099459;0.502960929
835;4.43840387;76.1272823;0.489860576
837;4.17274185;76.083912;0.450787816
839;3.961430503;76.0075786;0.419801441
841;4.182704135;76.1492791;0.453911023
843;4.316557175;76.1278247;0.451398847
845;4.525611948;76.0281755;0.45925363
847;4.328812824;76.0352359;0.48576708
849;4.258281612;75.9835442;0.476454782
851;4.19056256;76.0377856;0.461714378
853;4.364779733;75.479701;0.466357237
855;4.478418337;75.9444007;0.495062354
857;4.427974003;75.8421417;0.471176665
859;4.189177176;75.8811545;0.503173952
861;4.194126071;75.5552709;0.514034353
863;4.537743191;75.8712268;0.471484667
865;4.677447201;75.8819764;0.449751443
867;4.677276093;75.8696175;0.431701547
869;4.303053917;75.9885325;0.389715939
871;4.595518504;75.89403;0.362246271
873;4.499490576;75.7371818;0.356838634
875;4.63690886;76.0308637;0.355252646
877;4.545762465;75.5953149;0.354824573
879;4.364150264;75.6155767;0.373528773
881;4.294708328;75.6438569;0.376272559
883;4.525283111;75.6143562;0.387776708
885;4.791287758;75.7484588;0.379089713
887;4.883578937;75.6375755;0.392820956
889;4.723008608;75.6538026;0.361510714
891;4.381993228;75.5957715;0.339246288
893;4.440101839;75.639515;0.333422016
895;4.704535029;75.5795873;0.319587689
897;4.654220266;75.5946061;0.295915133
899;4.712706207;75.5403652;0.283886647
901;4.638803404;75.5548295;0.312417918
903;4.519570705;75.5303492;0.308341236
905;4.658065425;75.5156479;0.317742741
907;4.61382721;75.4705576;0.318922806
909;4.971126157;75.3932657;0.341900514
911;4.595422234;75.356568;0.357018745
913;4.305933828;75.4065524;0.374679068
915;4.26900669;75.4348458;0.387765038
917;4.39283378;75.3917126;0.386115948
919;4.643648403;75.2559886;0.399811864
921;4.669252885;75.2906311;0.377411471
923;4.543674492;75.2469862;0.339226589
925;4.459824188;75.2029779;0.321016588
927;4.476970058;75.3041144;0.307058261
929;4.445043172;75.2142295;0.2988074
931;4.721972916;75.1968374;0.293241749
933;4.864431229;75.1013764;0.317821586
935;4.718111166;75.1857293;0.271982382
937;4.417123378;75.0801693;0.282619794
939;4.355802149;75.1525111;0.260160472
941;4.474073337;75.1250908;0.267869265
943;4.691588684;75.0320708;0.2653883
945;4.801339488;75.0379112;0.306322339
947;4.768936189;75.0874244;0.303037048
949;4.688006145;75.0458721;0.321533412
951;4.612082594;75.0142227;0.305867449
953;4.514169503;74.9903927;0.289359195
955;4.67579005;74.9594925;0.282708953
957;4.956342631;74.9622661;0.311262612
959;5.058373933;74.9225597;0.324262778
961;4.636985923;74.8899542;0.292018341
963;4.503864042;74.8911898;0.277892629
965;4.495342101;74.8948663;0.252910709
967;4.819285438;74.8401386;0.207386385
969;5.099076638;74.7723456;0.185521413
971;4.926291344;74.7507653;0.238141368
973;4.547503794;74.7691559;0.243951908
975;4.613084769;74.7987502;0.270925921
977;4.676628576;74.7579623;0.265623413
979;4.819786862;74.8003995;0.240916308
981;4.928044508;74.7499458;0.233318053
983;4.865020447;74.7085043;0.231891048
985;4.738907954;74.5499088;0.210444698
987;4.550438888;74.6230276;0.215299697
989;4.714208554;74.7323875;0.196836911
991;4.892590461;74.6249841;0.16992495
993;4.935070214;74.5746666;0.183116305
995;4.570925943;74.5698808;0.21612646
997;4.471510826;74.6072165;0.213653808
999;4.565662261;74.5753729;0.249647108
1001;4.842890412;74.5395347;0.273495954
1003;4.986512643;74.4560292;0.253357436
1005;4.677890868;74.4889294;0.234695729
1007;4.532876653;74.4575848;0.258264798
1009;4.687496305;74.4866397;0.239044538
1011;4.99015736;74.4358231;0.21858808
1013;5.200629108;74.4018561;0.235445052
1015;4.878112476;74.3563351;0.229089173
1017;4.474243128;74.3409148;0.21545972
1019;4.5332945;74.3248671;0.213279483
1021;4.744994479;74.4033112;0.214078875
1023;4.918920696;74.3451864;0.199283299
1025;4.790143051;74.2302661;0.216696141
1027;4.617117444;74.1993079;0.213133007
1029;4.606912491;74.2767686;0.212319234
1031;4.733957465;74.1972704;0.208046224
1033;4.860709402;74.2784608;0.21124618
1035;4.810094243;74.2126375;0.194577741
1037;4.827572729;74.1501855;0.197062189
1039;4.7030129;74.1922519;0.187525304
1041;4.627583891;74.1946928;0.207251897
1043;4.92899456;74.1404919;0.211745454
1045;4.962488593;74.0193029;0.216546394
1047;4.933066328;74.075014;0.20932104
1049;4.688575827;74.0426007;0.218445163
1051;4.5888836;74.0934602;0.170938152
1053;4.847929964;74.05966;0.161601832
1055;4.933930307;74.0151951;0.14584195
1057;5.035611388;74.0293013;0.160445949
1059;4.885648212;73.9473768;0.163251038
1061;5.036871537;73.9993587;0.175548203
1063;4.553593329;73.9828115;0.199412016
1065;4.909260245;73.9308023;0.214581371
1067;4.940283808;73.8870437;0.210047625
1069;5.000033302;73.7948412;0.211360074
1071;5.219312217;73.8101952;0.240763692
1073;5.126185731;73.8672683;0.226657831
1075;4.885126243;73.8500021;0.229748093
1077;4.766226448;73.7761497;0.215160963
1079;4.967969035;73.8162873;0.213444858
1081;5.142922473;73.7167488;0.208991235
1083;5.206357356;73.7565109;0.198425255
1085;5.19472542;73.7102708;0.209818484
1087;4.994283325;73.7361916;0.228957532
1089;4.802063918;73.738575;0.241832807
1091;4.808449228;73.7095328;0.235183244
1093;5.059334268;73.6705454;0.225939495
1095;5.090619352;73.6738054;0.196957459
1097;5.166127866;73.6211454;0.179949005
1099;4.858004888;73.6227542;0.172497858
1101;4.915042663;73.6044319;0.175892527
1103;4.874863479;73.631976;0.200011176
1105;5.080485949;73.5861945;0.181330202
1107;5.034375397;73.5022159;0.187707067
1109;5.076885335;73.519441;0.188435854
1111;4.900690776;73.4658079;0.191119122
1113;5.062287755;73.5412008;0.188534909
1115;5.195004216;73.5026319;0.208874582
1117;5.295920611;73.4551158;0.22177922
1119;4.947816439;73.4062963;0.213773364
1121;4.85359867;73.3870326;0.20047131
1123;4.809487472;73.3890302;0.174131082
1125;4.781805844;73.5147406;0.175554314
1127;5.270980645;73.3777405;0.151376627
1129;5.200700828;73.3493086;0.129802012
1131;5.041910781;73.2760088;0.134801234
1133;4.946250702;73.2959379;0.157979887
1135;4.863175565;73.310349;0.149331735
1137;5.419347075;73.2388395;0.147708464
1139;5.470168328;73.2321542;0.171704579
1141;5.329082316;73.1592446;0.14840957
1143;4.958177609;73.1689811;0.139977262
1145;4.897442248;73.2445682;0.142225889
1147;5.137002504;73.2223777;0.133471282
1149;5.443045216;73.1455014;0.118910242
1151;5.44452851;73.057334;0.147851568
1153;5.166967266;73.0180153;0.143974206
1155;5.087787397;73.0980687;0.136313668
1157;4.984190196;73.1176095;0.147439582
1159;5.249470491;72.9936887;0.16188282
1161;5.169254618;73.0041442;0.153733848
1163;5.119075255;72.9651441;0.141656712
1165;5.184385373;72.9804835;0.135442547
1167;5.161098731;73.0215216;0.137674747
1169;5.277212358;73.0350025;0.132638808
1171;5.362612696;73.002715;0.130302134
1173;5.518196667;72.9194017;0.132904299
1175;5.258136924;72.9194719;0.126770695
1177;5.140364066;72.8953263;0.107255506
1179;5.025887619;72.8763665;0.100575014
1181;5.491211559;72.8819567;0.091719039
1183;5.544009623;72.8420132;0.096559738
1185;5.400455426;72.8073126;0.108318686
1187;5.178516399;72.7613774;0.119603754
1189;5.042865688;72.8566038;0.139575604
1191;5.107403137;72.8320552;0.155135619
1193;5.46876948;72.7424195;0.159383951
1195;5.57273065;72.697579;0.173211354
1197;5.521787979;72.6938347;0.177204225
1199;5.281889735;72.6950127;0.164788067
1201;5.132882769;72.7033341;0.153830547

File: data/rise_materials/Testdata-2337.txt
Keywords
Material1;Material2;Material3;Material4;Product;Object;Scenario;Method;Reference;Comment;Owner;IsPublic;ImportDate
Painted GFK polyester with Gelcoat handlaminated;;;;IN1-5;Wall panel;;ISO 5660;TRANSFEU;;TRANSFEU;1;2011-11-08 12:02:34
Scalars
Flux (kW/m2);tig (s);qmax (kw/m2);qtotal (MJ/m2);q180 (kw/m2);q300 (kw/m2);Sample mass (g);Mass loss (g);DHc (MJ/kg);Peak smoke production (m2/m2s);Total smoke produced (m2/m2);Specific extinction area (avg) (m2/kg);MARHE (kW/m2);Area exposed (m2);Observations;Test date (YYYY-MM-DD);Test identifier;Product thickness (mm);Thickness1 (mm);Thickness2 (mm);Thickness3 (mm);Thickness4 (mm);Product density (kg/m3);Density1 (kg/m3);Density2 (kg/m3);Density3 (kg/m3);Density4 (kg/m3);Product area weight (kg/m2);Area weight1 (kg/m2);Area weight2 (kg/m2);Area weight3 (kg/m2);Area weight4 (kg/m2)
15;241;31.33;4.83;;;84.83;11.55;3.65;;408.98;;9.37;0.0088;End flame at 538s.;2011-09-30;c_LSFIRE_IN-1-5_15b;4.8;;;;;;;;;;;;;;
VectorData
Time (s);HRR (kW/m2);Mass (g);SPR (m2/(m2*s))
1;2.813535215;84.83;0
3;2.961988432;84.7720381;0
5;3.452526877;84.7921209;0
7;3.651254872;84.8020905;0
9;3.783949568;84.6172695;0
11;2.706425927;84.9085943;0
13;2.14166081;85.0542602;0
15;1.932309859;84.9899511;0
17;1.351162338;84.8554432;0
19;1.356373243;84.4582013;0
21;0.926535059;84.8823492;0
23;0.89098479;84.8786132;0
25;0.766577883;84.8942574;0
27;0.619930041;84.6627412;0
29;0.60015265;84.8911506;0
31;0.425542491;84.8325834;0
33;0.416289127;84.8155245;0
35;0.165908629;84.8306975;0
37;0.107543853;84.7681196;0
39;0.459648096;84.7717532;0
41;0.652977247;84.7934447;0
43;0.143381051;84.6974813;0
45;0.194038444;84.7914199;0
47;0.395663056;84.7181348;0
49;0.45934048;84.7676201;0
51;0.452713932;84.9125811;0
53;0.401638032;84.7967569;0
55;0.018234613;84.9042109;0
57;0.066021325;84.8704254;0
59;0.183051804;84.8299;0
61;0.313603817;84.7458803;0
63;0.12071945;84.8026212;0
65;0.121039081;84.7236342;0
67;0.326711105;84.7957769;0
69;-0.172485563;84.7716606;0
71;0.114859149;84.8215181;0
73;0.175701476;84.6717469;0
75;-0.022667517;84.7975291;0
77;-0.118493903;84.8021778;0
79;-0.203185037;84.8352531;0
81;0.052124763;84.9660952;0
83;-0.11381565;84.7404711;0
85;0.167029211;85.4086176;0
87;0.09758393;84.7171709;0
89;0.160122299;84.7886414;0
91;0.575933739;84.8604119;0
93;0.986163068;84.7818292;0
95;0.805919326;84.8419662;0
97;0.492962364;84.8096787;0
99;0.244519974;84.7604543;0
101;0.051793059;84.8401306;0
103;0.258930881;85.1008553;0
105;0.369362705;84.7708357;0
107;0.360044562;84.642756;0
109;0.053475596;84.8693391;0
111;0.024211274;84.8421164;0
113;0.127157799;84.7908833;0
115;0.181249973;84.8111046;0
117;0.225261613;84.6698055;0
119;-0.017599943;84.9332599;0
121;-0.150482842;84.7486496;0
123;0.053805215;84.9344136;0
125;0.284778053;84.8984759;0
127;0.217002248;84.7793005;0
129;0.050572454;84.6617729;0
131;-0.033346482;84.8752083;0
133;-0.07975343;84.8248191;0
135;0.046166079;85.002428;0
137;0.072074685;84.769326;0
139;0.178770451;84.8758971;0
141;-0.000705002;84.8377565;0
143;-0.218237438;84.8017247;0
145;-0.072366543;84.9156181;0
147;0.149762548;84.8440257;0
149;0.229331748;84.8894057;0
151;0.067359184;84.6883624;0
153;-0.206096147;84.808287;0
155;-0.145852372;84.9777014;0
157;-0.068422841;84.8053188;0
159;0.005370917;84.494776;0
161;0.155227263;84.5971701;0
163;-0.120682056;84.7179431;0
165;0.320019788;84.9467291;0
167;0.327739057;84.857606;0
169;0.04085879;84.844652;0
171;0.323883727;84.7431296;0
173;0.325985667;84.7838219;0
175;0.325969027;84.8590714;0
177;-0.129877679;84.8561197;0
179;-0.082360261;84.9715391;0
181;-0.124449627;85.010206;0
183;0.015471423;84.9357009;0
185;-0.09366695;84.7947901;0
187;0.177829172;84.8752312;0
189;0.526115033;84.7929199;0
191;0.186677119;84.7959989;0
193;0.054925839;84.8025729;0
195;-0.057047231;84.8255678;0
197;0.349131593;84.8075217;0
199;0.193048029;84.7458477;0
201;0.130126548;84.6843239;0
203;0.326090808;84.7129894;0
205;-0.15263494;84.8165367;0
207;0.25898159;84.7947462;0
209;0.124886738;84.6956203;0
211;-0.070501635;84.870361;0
213;-0.049672719;84.9751171;0
215;0.012323966;84.7350136;0
217;0.333251515;84.8311663;0
219;0.279948261;84.6943769;0
221;0.020611444;84.7569271;0
223;-0.098379656;84.8158157;0
225;0.257609445;84.8189386;0
227;0.541873544;84.7927257;0.00153633
229;0.516296378;84.6826873;0.005225751
231;0.34735967;84.6217026;0.009363277
233;0.132837693;84.6864995;0.009363277
235;0.250577516;84.6689494;0.014284076
237;1.281888766;84.5653357;0.03267951
239;6.977712211;84.6331804;0.028990088
241;14.67795107;84.5863234;0.024852563
243;18.5414;84.5947135;0.024852563
245;18.01497375;84.668326;0.019931764
247;17.48787716;84.6617129;0.012362111
249;17.35638781;84.5934877;0.038865012
251;19.24792153;84.6071354;0.082724981
253;22.0897831;84.4459799;0.119304594
255;24.65554769;84.5661538;0.149973482
257;26.62934173;84.5085022;0.14767272
259;28.37393898;84.4706948;0.142628099
261;28.88860216;84.4686143;0.127921377
263;30.02730029;84.3614169;0.099152964
265;31.33338518;84.397715;0.074053278
267;30.94732725;84.4540237;0.068016587
269;30.95466219;84.3542213;0.046558307
271;30.41203254;84.2086223;0.01740506
273;29.76579842;84.211075;0.01880246
275;28.57412682;84.040662;0.026323433
277;26.68780241;84.0861411;0.034620282
279;24.88189519;84.1287153;0.037678438
281;23.91842998;83.8744534;0.065943948
283;22.3088304;84.0779143;0.080017722
285;20.92019653;84.0879718;0.091038791
287;21.01119855;83.8235974;0.099650746
289;20.60148974;83.9157164;0.096592591
291;21.00373718;83.9516814;0.06832708
293;20.37601421;83.8939303;0.056074651
295;20.60551461;83.8628633;0.047384641
297;20.60539146;83.7829256;0.136611384
299;20.074996;83.6854646;0.215308829
301;17.6970178;83.7991088;0.305624928
303;16.68711565;83.6713735;0.35811502
305;15.7312764;83.6543425;0.398786922
307;15.2925919;83.6375168;0.360826528
309;15.75396764;83.6348656;0.332152486
311;16.74320275;83.5496094;0.287711357
313;17.20239055;83.5431026;0.282232479
315;16.92324379;83.4202887;0.280797577
317;16.70916282;83.5532942;0.301479818
319;17.21281886;83.4375856;0.291957859
321;17.64942508;83.3366735;0.270166471
323;17.98718197;83.358143;0.310663073
325;17.95703226;83.2695468;0.301077177
327;18.69447936;83.2735409;0.240721663
329;18.95588038;83.0804541;0.28132072
331;19.66706168;83.3500041;0.291949143
333;20.75653279;83.1933534;0.231158134
335;20.70726407;83.2399817;0.264333772
337;20.46234281;83.2375803;0.271347771
339;21.06457155;83.0153913;0.249805303
341;21.53022744;83.09611;0.257561382
343;21.60498319;83.0408715;0.289828494
345;21.2218057;83.0393896;0.266479242
347;21.5521927;82.9669528;0.266163251
349;22.0022476;82.8639718;0.214338446
351;22.51014303;82.7683577;0.197536185
353;23.2098203;82.7903823;0.13614989
355;24.56558308;82.6456711;0.132791849
357;25.17270757;82.6888043;0.190296361
359;23.50835514;82.6774752;0.210441736
361;21.80986915;82.5222192;0.208311926
363;22.04723642;82.6818259;0.249615956
365;23.0251578;82.5325103;0.249026263
367;23.20041955;82.4518194;0.217769226
369;23.60330423;82.4166866;0.215957534
371;23.11622831;82.4456731;0.238578901
373;23.04130814;82.4158149;0.208558246
375;23.15806566;82.3054833;0.215966084
377;23.20562862;82.217069;0.180221368
379;23.20037063;82.2179173;0.158778001
381;23.07340186;82.3075676;0.161113124
383;22.49354199;82.1310962;0.175639765
385;21.83695025;82.0740705;0.191267061
387;20.62926645;82.1420132;0.201680382
389;20.02501992;82.0943473;0.209310625
391;19.45658581;81.9851133;0.204454477
393;19.62038986;81.9982849;0.21830883
395;18.99013527;81.864974;0.201060103
397;18.96928332;81.8416186;0.207579166
399;18.08121481;81.7662931;0.212875068
401;17.25409157;81.7830905;0.247545968
403;17.19922905;81.4088996;0.233432328
405;17.27103939;81.5822764;0.219530976
407;16.99362279;81.4716121;0.292999284
409;16.75744138;81.7202194;0.300545938
411;16.83069738;81.5009318;0.321999754
413;16.66899978;81.5252145;0.352770993
415;15.15207874;81.3846803;0.456946063
417;12.91569703;81.3782765;0.468308916
419;12.09580695;81.3939212;0.550701646
421;12.17898017;81.3331228;0.543301561
423;11.6565146;81.4036611;0.65230665
425;11.7050008;81.3644117;0.654531729
427;11.10837242;81.2773131;0.600681039
429;10.96741279;81.2487382;0.589698829
431;11.05632485;81.1965627;0.542415461
433;11.18810101;81.2421763;0.415577793
435;10.70790763;81.3782052;0.290353806
437;11.08242571;81.1709322;0.297473008
439;11.18084086;81.0337657;0.250827256
441;10.58806208;81.0237683;0.325661138
443;9.97036617;81.0133386;0.418454296
445;9.280711301;80.9578894;0.439728656
447;8.929447565;81.0785121;0.431222567
449;8.735640048;80.8952998;0.466142538
451;8.557587762;81.0873008;0.401803989
453;9.334324884;80.9057812;0.327425028
455;9.442961034;80.7737742;0.528585117
457;8.956875007;80.860207;0.589557318
459;7.839023009;80.8013578;0.560173462
461;7.289217023;80.7388516;0.812873199
463;6.339517298;80.719363;0.837546208
465;5.537672923;80.6802083;0.634524447
467;5.999548833;80.530021;0.61516568
469;6.750791458;80.4880571;0.763925702
471;6.102185215;80.7299473;0.572816831
473;5.500223917;80.5180421;0.553623607
475;4.809781886;80.4571008;0.553177695
477;5.377176714;80.509011;0.600199203
479;5.331922641;80.4521355;0.436242591
481;4.910604952;80.4379337;0.412619876
483;5.125727206;80.6130182;0.49797042
485;4.891641774;80.4153666;0.473717623
487;5.230727243;80.2558311;0.418674473
489;5.675902969;80.3084071;0.557625704
491;5.138130326;80.2037345;0.623392695
493;3.755771912;80.2691734;0.552779302
495;4.032504368;80.280546;0.601372295
497;5.259042595;80.3816962;0.659244692
499;5.680393476;80.1371147;0.675043372
501;5.113151206;80.1694734;0.700895311
503;4.584586819;80.1766972;0.724411718
505;3.976530077;80.0607667;0.741000899
507;3.805588085;80.1354781;0.678365747
509;3.474026456;80.0998341;0.515685846
511;4.137040692;80.0384611;0.421495933
513;4.664232434;79.7031439;0.414833018
515;4.037953396;79.9220671;0.380909162
517;4.105829426;79.9524922;0.377260949
519;4.111274022;79.9740607;0.610419001
521;3.118434981;79.8701925;0.630689224
523;1.728123293;79.8805548;0.800886794
525;0.720985981;79.7471884;0.895460817
527;-0.108885708;79.8209052;0.989029861
529;0.296289597;79.7982825;0.951604661
531;0.304341573;79.7794241;1.07907471
533;0.316493729;79.7413118;1.040077589
535;0.324236794;79.7137955;1.023247517
537;0.320594095;79.6386402;1.077368806
539;0.310529968;79.657419;1.006306559
541;0.323698697;79.6266135;0.962834491
543;0.30882435;79.6251159;0.897386175
545;0.312390562;79.5673487;0.971700196
547;0.313195507;79.5842295;0.952875406
549;0.321225122;79.4468689;1.035037581
551;0.316824682;79.5158975;1.053613935
553;0.32427436;79.4857305;1.058127635
555;0.319641678;79.546224;0.962453655
557;0.328505931;79.4066723;0.915356506
559;0.319105219;79.3504743;0.894998581
561;0.321826615;79.5202214;0.900776551
563;0.326738899;79.1085001;0.931997118
565;0.322364623;79.347229;0.985942089
567;0.322796811;79.2840842;1.004826518
569;0.324033057;79.2476085;0.96464561
571;0.323493265;79.1987178;1.021523036
573;0.321500479;79.1879271;1.028333098
575;0.31828913;79.1033651;1.08629028
577;0.324944173;79.2095474;1.091910061
579;0.325147495;79.1967602;1.1279706
581;0.314388265;79.0706059;1.018616796
583;0.325240472;79.0416905;1.047885905
585;0.323300588;79.0489183;1.007634384
587;0.32438659;79.0525241;1.014318029
589;0.321662104;79.0708595;1.011142935
591;0.323711851;79.0106392;0.981345142
593;0.326479404;79.0246351;0.909817178
595;0.323336115;78.8608402;0.923097318
597;0.322479291;78.9221815;0.921652
599;0.322255787;79.005809;0.8817778
601;0.324648994;78.9136899;0.889154386
603;0.32133673;78.9520363;0.891116048
605;0.322094653;78.8005886;0.861524079
607;0.323863677;78.8364385;0.803327706
609;0.324352356;78.7908921;0.747236254
611;0.325744732;78.7792854;0.760905199
613;0.325017571;78.5065339;0.774071448
615;0.322221;78.7929486;0.761332633
617;0.324077772;78.7125748;0.723394238
619;0.323889418;78.7068885;0.748748556
621;0.329185573;78.6264313;0.764579577
623;0.327457593;78.6760796;0.736880666
625;0.324907308;78.6506432;0.719330162
627;0.316804934;78.6103949;0.751370356
629;0.321939641;78.5856127;0.796519905
631;0.321913801;78.3428185;0.787010624
633;0.322053482;78.9739498;0.790837392
635;0.327279929;78.4594305;0.751026808
637;0.326717855;78.5422297;0.733389741
639;0.320953289;78.5407751;0.693535624
641;0.323760954;78.4650061;0.652037875
643;0.324946528;78.4951575;0.634115011
645;0.32173122;78.4693729;0.709945625
647;0.321527619;78.4053964;0.697845078
649;0.326882461;78.371528;0.677189876
651;0.319753471;78.3426956;0.735372349
653;0.318133342;78.3278435;0.765080215
655;0.326201389;78.2832401;0.768293007
657;0.319269901;78.3159715;0.770533416
659;0.322729504;78.3189548;0.832644908
661;0.328356302;78.3042379;0.827724942
663;0.321475127;78.2258772;0.799977314
665;0.32685674;78.1511341;0.763521532
667;0.318829007;78.2555657;0.77261668
669;0.325199245;78.1836123;0.707747881
671;0.329158841;78.1770226;0.638926874
673;0.325376191;78.0933952;0.590077671
675;0.321542044;78.0722583;0.601297745
677;0.330738471;78.0252144;0.607032717
679;0.326536878;78.1242124;0.614534658
681;0.326671673;78.1524033;0.63980842
683;0.322728789;78.1442912;0.643878215
685;0.321134454;78.0047434;0.61188383
687;0.326810528;78.0217588;0.605563006
689;0.318090947;77.9630404;0.597023206
691;0.325087701;77.8895216;0.590019319
693;0.325566808;77.944662;0.585446553
695;0.328085484;77.9189764;0.587280456
697;0.321502372;77.8969796;0.584919116
699;0.3189842;77.8465113;0.605851963
701;0.322143241;77.8660789;0.611113509
703;0.319105631;77.9314426;0.614197672
705;0.325967885;77.8555941;0.580021264
707;0.326729373;77.8074522;0.595521497
709;0.327667109;77.778509;0.595137911
711;0.328449534;77.7381343;0.612030588
713;0.319001868;77.8096712;0.636899673
715;0.328174609;77.7515717;0.658141407
717;0.323439669;77.7048756;0.608323325
719;0.325475263;77.6894968;0.60754411
721;0.326195041;77.7643467;0.593215643
723;0.32347606;77.5955709;0.585443447
725;0.323492819;77.6260276;0.580589059
727;0.325257889;77.5913548;0.572992264
729;0.324894752;77.5675863;0.536568137
731;0.319924747;77.49003;0.503162958
733;0.324030878;77.0937871;0.515520956
735;0.321191136;77.4924153;0.516613924
737;0.3251992;77.4953558;0.526263522
739;0.324553222;77.4855085;0.584888754
741;0.321263049;77.4473006;0.625029643
743;0.324982618;77.4753843;0.583261745
745;0.321158508;77.4611542;0.582613223
747;0.327718023;77.4138049;0.582777637
749;0.327625406;77.4757725;0.520154306
751;0.325084231;77.3947207;0.482403333
753;0.326117474;77.3282043;0.477580274
755;0.32369116;77.2757789;0.483478916
757;0.322946893;77.2697873;0.490505793
759;0.321762347;77.3280779;0.501682024
761;0.325778832;77.2619615;0.501554361
763;0.325175847;77.1992173;0.516623366
765;0.327885375;77.2172595;0.511687263
767;0.320571175;77.1584543;0.503162595
769;0.321917436;77.1737536;0.452647933
771;0.322263888;77.1554309;0.471122288
773;0.326397979;77.109706;0.489291835
775;0.319484553;77.1032182;0.472907643
777;0.324173161;77.1526324;0.494834685
779;0.32410041;77.0999573;0.495552599
781;0.325561269;77.0998744;0.479769001
783;0.325553998;76.9227771;0.46681068
785;0.322086516;76.957826;0.505955544
787;0.323184964;76.9589353;0.505747362
789;0.323509303;76.9911242;0.536078103
791;0.325910323;77.0130099;0.5514257
793;0.324721177;76.8347199;0.548429022
795;0.321391026;76.793516;0.557283818
797;0.327451247;76.8319058;0.516089734
799;0.327856919;76.734378;0.508087367
801;0.323353955;76.8386184;0.497671569
803;0.32332368;76.8835824;0.497880289
805;0.326548727;76.7977876;0.45221699
807;0.326854792;76.7124246;0.474207237
809;0.319857847;76.7336288;0.473444301
811;0.320461492;76.7911184;0.439553091
813;0.328194241;76.7501057;0.455337058
815;0.328587312;76.7287868;0.459787272
817;0.326400816;76.7000223;0.460051563
819;0.322323662;76.5988047;0.453979084
821;0.324395187;76.8011164;0.478351103
823;0.322804005;76.6724225;0.445117863
825;0.324221558;76.701631;0.409565838
827;0.327059913;76.801711;0.396832192
829;0.323378015;76.5843966;0.420371684
831;0.323812706;76.5576012;0.408801978
833;0.323394136;76.5429955;0.411136497
835;0.327225287;76.5448141;0.457458787
837;0.327031812;76.4670353;0.449476714
839;0.320491488;76.4525125;0.419652117
841;0.32314829;76.5205426;0.41943785
843;0.317429041;76.4817644;0.404578033
845;0.323412396;76.5027901;0.377178387
847;0.326155031;76.4659539;0.38633821
849;0.321156383;76.3445829;0.392989655
851;0.327693707;76.3138086;0.376662925
853;0.326922389;76.2541555;0.374840477
855;0.326672883;76.2749719;0.396004365
857;0.318758459;76.2650847;0.380006123
859;0.321929147;76.2584798;0.380502754
861;0.32553892;76.403995;0.363141082
863;0.324221525;76.4533174;0.35697391
865;0.323385956;76.2262631;0.332803315
867;0.325720179;76.0772929;0.330046065
869;0.325041626;76.1323811;0.335149706
871;0.33095547;76.1956093;0.359780308
873;0.323655254;76.1474673;0.343157513
875;0.325105028;76.1065565;0.31741682
877;0.322503665;76.0044517;0.327149851
879;0.321910735;75.9226666;0.306349624
881;0.327120633;76.0296968;0.313953853
883;0.323912105;76.0666442;0.306594246
885;0.321982537;76.0107794;0.289042964
887;0.32302678;75.9690886;0.276077991
889;0.322674974;75.8804056;0.298387464
891;0.323730623;75.9063287;0.266119492
893;0.321016441;75.9270217;0.289559904
895;0.329850058;75.9206974;0.33527878
897;0.329853782;75.9053424;0.365781075
899;0.32419874;75.8797802;0.377270956
901;0.322127593;75.7986054;0.398027319
903;0.32476617;75.7771759;0.425854283
905;0.323285262;75.8602243;0.418821076
907;0.323256307;75.8658121;0.39297243
909;0.318882629;75.8193228;0.370021303
911;0.325716636;75.7227808;0.331164883
913;0.328620922;75.6661424;0.304293579
915;0.322042184;75.6931596;0.305700421
917;0.325883561;75.7092356;0.303092802
919;0.317324474;75.6579595;0.285622829
921;0.321913494;75.6593863;0.296449541
923;0.320457393;75.6134517;0.304110297
925;0.325102735;75.5770159;0.332532613
927;0.316877648;75.5861295;0.31287235
929;0.33009276;75.5751574;0.330006067
931;0.318371233;75.5431875;0.339415781
933;0.327544676;75.5715638;0.327901034
935;0.323872532;75.3589337;0.301605047
937;0.320607265;75.4520269;0.309333912
939;0.324564613;75.484909;0.297875329
941;0.326060008;75.504064;0.268344838
943;0.329112195;75.461279;0.283977558
945;0.319452409;75.3810042;0.290907981
947;0.328451022;75.4229048;0.316394401
949;0.324182016;75.4241404;0.278005452
951;0.32593651;75.156185;0.289318695
953;0.320717649;75.4431104;0.249009281
955;0.318747857;75.3940134;0.208752057
957;0.326358847;75.321379;0.182778347
959;0.31932006;75.2527143;0.20735527
961;0.326206087;75.2936285;0.217897907
963;0.322940235;75.2648639;0.233198653
965;0.323816309;75.3154307;0.266313801
967;0.324720599;75.2072386;0.275947308
969;0.323555466;75.1719556;0.287898903
971;0.326470322;75.2150054;0.288203083
973;0.324890608;75.2071957;0.320265998
975;0.321000078;75.1786375;0.319114408
977;0.320951676;75.0927998;0.327842619
979;0.321165119;75.0533836;0.326710326
981;0.324516854;75.0857662;0.348968583
983;0.33156917;75.1308692;0.311792316
985;0.324190982;74.9601119;0.297962301
987;0.324695836;74.949571;0.281503113
989;0.328273678;74.9348267;0.272728127
991;0.324335038;74.9608606;0.251910772
993;0.328163355;74.9512632;0.267637052
995;0.32543786;75.0002339;0.279159211
997;0.328459196;74.8455369;0.277955652
999;0.319263507;74.9056861;0.293694938
1001;0.327519312;74.8720147;0.310246102
1003;0.31877879;74.8840809;0.308641002
1005;0.329914392;74.8922789;0.279286496
1007;0.324839775;74.7645441;0.295748734
1009;0.321435405;74.7485232;0.283278683
1011;0.321185176;74.8135577;0.258965361
1013;0.324942632;74.8164699;0.265247828
1015;0.327540823;74.758429;0.289004304
1017;0.321927062;74.6585558;0.269741265
1019;0.328317957;74.6726191;0.303376829
1021;0.326722007;74.6832024;0.33068982
1023;0.328972425;74.6799293;0.309715063
1025;0.330805499;74.6505574;0.326443212
1027;0.324902552;74.6367687;0.323080807
1029;0.319701478;74.5967545;0.283005344
1031;0.326240971;74.5831195;0.260862829
1033;0.323452383;74.5834527;0.272350285
1035;0.326144021;74.575464;0.23525344
1037;0.327084463;74.523926;0.233678339
1039;0.329008769;74.5188377;0.228497829
1041;0.321265259;74.5045369;0.234193717
1043;0.324787457;74.5757967;0.227400499
1045;0.323692847;74.5655182;0.229882506
1047;0.323986631;74.4188778;0.247433406
1049;0.322661759;74.421208;0.275460812
1051;0.324640093;74.4196699;0.274175021
1053;0.33119369;74.4486565;0.263086419
1055;0.326241132;74.3811137;0.274104131
1057;0.326076075;74.312933;0.2579582
1059;0.322095402;74.3056374;0.241173508
1061;0.328660244;74.3816684;0.236242711
1063;0.322282947;74.3821523;0.226475127
1065;0.325494557;74.2825035;0.195773566
1067;0.323211259;74.2387757;0.21615674
1069;0.327088957;74.2535604;0.207433506
1071;0.332751106;74.263811;0.210197328
1073;0.3229468;74.2701475;0.226017566
1075;0.321693902;74.2223519;0.23666931
1077;0.331290114;74.1491931;0.217028776
1079;0.317424735;74.0918859;0.194160233
1081;0.321782589;74.1627852;0.181568336
1083;0.320197417;74.135324;0.194994285
1085;0.312676592;74.0844089;0.205965842
1087;0.322028631;74.0115126;0.208802834
1089;0.322245148;74.0777392;0.242704933
1091;0.322580003;74.0729432;0.249039833
1093;0.320955702;74.0626218;0.250086741
1095;0.319197362;74.0351206;0.238720225
1097;0.322092295;73.9570775;0.241332818
1099;0.322169569;73.9107667;0.234201632
1101;0.321207743;74.0167949;0.234593191
1103;0.317824082;73.8890601;0.222368474
1105;0.328871228;73.8981737;0.241173049
1107;0.327442341;73.9080482;0.236956389
1109;0.319973292;73.8439576;0.251904729
1111;0.320054414;73.828951;0.237525991
1113;0.325138449;73.8365665;0.229560352
1115;0.320502454;73.7954859;0.237339182
1117;0.323705632;73.7805354;0.239349647
1119;0.32104936;73.740925;0.205514372
1121;0.323220191;73.6924938;0.232169108
1123;0.324972806;73.7071795;0.238631331
1125;0.326049249;73.7378026;0.221705715
1127;0.326593438;73.741825;0.220788186
1129;0.31683566;73.6217179;0.241750159
1131;0.32867076;73.6056976;0.22818584
1133;0.325107168;73.6478596;0.2135706
1135;0.324555087;73.6546864;0.206779729
1137;0.318066501;73.6444757;0.208751741
1139;0.321352706;73.6312476;0.208829435
1141;0.323689642;73.5762979;0.196468721
1143;0.326900286;73.5507508;0.22522368
1145;0.31930736;73.5190736;0.210996424
1147;0.330857153;73.5733296;0.192058311
1149;0.324882909;73.5303198;0.184245175
1151;0.318228402;73.5036635;0.213449153
1153;0.31966412;73.443388;0.20823214
1155;0.326296428;73.4856183;0.231697936
1157;0.318431239;73.4516943;0.237649945
1159;0.324728684;73.4015709;0.239936011
1161;0.316947219;73.4388515;0.210789135
1163;0.319787686;73.3466368;0.214277839
1165;0.321936405;73.2569708;0.21134524
1167;0.324264769;73.4884875;0.212250191
1169;0.316825168;73.3194224;0.21431981
1171;0.321482711;73.3284277;0.205391522
1173;0.323912183;73.2616215;0.200545575
1175;0.324836789;73.2202078;0.198778903
1177;0.322824306;73.210222;0.185270708
1179;0.323391402;73.2515772;0.169582121
1181;0.321503719;73.2886359;0.184862554
1183;0.320438623;73.1755741;0.176177614
1185;0.330999327;73.1699434;0.184295853
1187;0.324780185;73.1408179;0.215252054
1189;0.323632314;73.1115542;0.236168549
1191;0.323295039;73.1693732;0.235284594
1193;0.329814032;73.1078801;0.225852917
1195;0.325813175;73.0484495;0.226533304
1197;0.322863988;73.043512;0.201136289
1199;0.321956052;73.0668522;0.180928427
1201;0.321711331;73.0383223;0.176021375
