Repository: johodges/materials

## A Non-Dimensional Scaling Approach to Modeling Material Pyrolysis

This repository contains the data, scripts, and technical documents required to generate the SPyro cone validation cases.

## Instructions
* Clone this repository with submodules
  ```
  git clone --recurse-submodules https://github.com/johodges/materials
  ```
* Pre-process data
  ```
  python materials/scripts/initialize.py
  ```
* Build latest FDS (example for impi_intel_linux target, but use relevant make target for platform)
  ```
  git clone git@github.com:firemodels/fds.git && cd fds
  cd Build/impi_intel_linux
  ./make_fds.sh
  ln -s fds_impi_intel_linux fds
  cd ../..
  ```
* Run cases
  ```

File: data/rise_materials/Testdata-2340.txt
Keywords
Material1;Material2;Material3;Material4;Product;Object;Scenario;Method;Reference;Comment;Owner;IsPublic;ImportDate
Painted GRP polyester with gelcoat handlaminated;;;;IN1-5;Wall;;ISO 5660;TRANSFEU;;TRANSFEU;1;2011-11-08 12:14:11
Scalars
Flux (kW/m2);tig (s);qmax (kw/m2);qtotal (MJ/m2);q180 (kw/m2);q300 (kw/m2);Sample mass (g);Mass loss (g);DHc (MJ/kg);Peak smoke production (m2/m2s);Total smoke produced (m2/m2);Specific extinction area (avg) (m2/kg);MARHE (kW/m2);Area exposed (m2);Observations;Test date (YYYY-MM-DD);Test identifier;Product thickness (mm);Thickness1 (mm);Thickness2 (mm);Thickness3 (mm);Thickness4 (mm);Product density (kg/m3);Density1 (kg/m3);Density2 (kg/m3);Density3 (kg/m3);Density4 (kg/m3);Product area weight (kg/m2);Area weight1 (kg/m2);Area weight2 (kg/m2);Area weight3 (kg/m2);Area weight4 (kg/m2)
20;253;33.10;7.28;;;83.81;18.91;3.26;;885.76;;11.54;0.0088;End flame at 511S.;2011-09-16;c_LSFIRE_IN-1-5_20a;4.8;;;;;;;;;;;;;;
VectorData
Time (s);HRR (kW/m2);Mass (g);SPR (m2/(m2*s))
1;5.254450794;83.81;0.045044969
3;3.886831991;83.7410467;0.050811161
5;3.330065024;83.7720528;0.055004555
7;2.958544739;83.8022857;0.063815389
9;3.379794498;83.7573636;0.061237591
11;3.202176619;83.7597097;0.064609538
13;2.93794057;83.7395154;0.065419523
15;2.023083629;83.8895241;0.066127204
17;1.946099123;83.8310239;0.057857225
19;1.106325125;83.89039;0.061871144
21;0.581154503;83.7455562;0.061288125
23;0.977007332;83.8143164;0.05632195
25;0.470662744;83.8419083;0.053913963
27;0.371550279;83.984165;0.059799206
29;0.310350505;83.6603212;0.060227733
31;-0.000674592;83.7021127;0.052501421
33;-0.216450272;83.720591;0.053422626
35;0.103858986;83.8046435;0.054439789
37;-0.041252099;83.7727064;0.055260669
39;-0.109551118;83.697503;0.054237061
41;2.633615123;83.8383753;0.062560854
43;2.332405919;83.7029249;0.061367569
45;2.575873906;83.8204329;0.06799822
47;2.590681234;83.6286992;0.068517025
49;2.561730819;83.6631207;0.061322363
51;2.565514568;83.0944069;0.060295127
53;2.644579405;83.75605;0.064120379
55;2.583579913;83.7686214;0.062353194
57;2.543423178;83.771453;0.066647211
59;2.664457768;83.7596777;0.076828463
61;2.54337921;83.7826162;0.075415969
63;2.20154593;83.7568228;0.079065087
65;2.59102767;83.705922;0.085242339
67;2.460412213;83.7315382;0.082917132
69;2.459891921;83.7275911;0.082737296
71;2.625650378;83.8001837;0.082672675
73;2.422449895;83.7537038;0.0752265
75;2.429449337;83.7391013;0.071107934
77;2.61548805;83.7992493;0.072124889
79;2.424744391;83.7240459;0.074169779
81;2.445954275;83.1445232;0.079516558
83;2.599963431;83.63284;0.082945876
85;2.473667264;83.8045333;0.079622779
87;2.453137233;83.6765635;0.077049849
89;2.687758993;83.6342754;0.083511288
91;2.417134824;83.7032288;0.080353728
93;2.479447029;83.6885554;0.077374455
95;2.614808468;83.6027752;0.076877618
97;2.381555722;83.7134099;0.073118532
99;2.494686036;83.6824665;0.063601559
101;2.640414327;83.6442677;0.067233817
103;2.622212415;83.6764533;0.074144733
105;2.643342012;83.8659948;0.076498141
107;2.636974968;83.7300085;0.081975583
109;2.648595666;83.8992174;0.08251635
111;2.472547726;83.827299;0.085970183
113;2.648625072;83.6019009;0.097811769
115;2.40548161;83.661094;0.104577261
117;2.636822872;83.7613777;0.115796007
119;2.638903973;84.0990507;0.124552637
121;2.416740708;83.6006747;0.125768096
123;2.497974998;83.725442;0.123858941
125;2.611400901;83.7526912;0.120743152
127;2.410378787;83.452283;0.119060688
129;2.487815231;83.5613512;0.125590468
131;2.641315099;83.7241289;0.129997047
133;2.375042856;83.6821718;0.139465583
135;2.518054092;83.6466182;0.147288367
137;2.631562495;83.5220558;0.162386508
139;2.404187689;83.5813362;0.168688917
141;2.494341187;83.6309948;0.179036266
143;2.620960139;83.6742888;0.183007021
145;2.415147359;83.8015959;0.203209463
147;2.658764673;83.675365;0.207201818
149;2.681683955;83.5913125;0.218647228
151;2.418592094;83.5204936;0.22937169
153;2.619460376;83.3902098;0.241572046
155;2.650270834;83.5788911;0.250441976
157;2.382879629;83.6224928;0.269443556
159;2.64524263;83.8196528;0.283092364
161;2.603199086;82.9972907;0.289999711
163;2.381516287;83.5133256;0.317351842
165;2.529203978;83.4576335;0.340382067
167;2.557568329;83.5142873;0.357061704
169;2.39474253;83.5927756;0.374949041
171;2.477742003;83.5923499;0.419621114
173;2.591693975;83.570007;0.473233157
175;2.41858902;83.4459849;0.511459491
177;2.510430025;84.1863095;0.572805993
179;2.587243967;83.6262584;0.633325227
181;2.424969136;83.4804686;0.729978178
183;2.53198877;83.4084788;0.785362696
185;2.610535377;83.3148481;0.90228732
187;2.379434158;83.2821265;1.030630514
189;2.527646265;83.1752895;1.199142855
191;2.659115375;83.2028814;1.311307638
193;2.395534449;83.3481187;1.382346996
195;2.180677372;82.9901965;1.456064647
197;2.341365677;83.2055076;1.487981686
199;2.314661033;83.4082351;1.542689397
201;2.530519861;83.0666538;1.622543186
203;2.575883816;83.1544558;1.876647364
205;2.067811187;82.9597803;1.962809012
207;2.264390439;83.0354968;2.039950338
209;2.309221171;82.9634794;2.060751183
211;2.393205451;82.9635274;2.09193601
213;2.426918786;83.0112418;1.967680965
215;2.560940832;83.0693631;1.975400362
217;2.040845747;82.8657603;2.063290931
219;2.21805467;82.8369261;2.205319281
221;2.310478647;82.9120625;2.239655738
223;2.035934433;82.7962938;2.293318559
225;2.548165502;82.7145598;2.32257115
227;2.371953713;82.7027063;2.374870495
229;2.030484014;82.6833999;2.398001597
231;2.506860504;82.4855617;2.400758166
233;2.552687562;82.554034;2.452810873
235;2.040352839;82.4794335;2.572584988
237;2.461458393;82.4054171;2.541679721
239;-0.174504813;82.3733028;2.429428865
241;-0.294151898;82.4095739;2.528042489
243;-0.077399427;82.3057019;2.541725154
245;-0.428711909;82.2500928;2.506015
247;-0.356548076;82.2582472;2.556314373
249;-0.338696336;82.2029138;2.622061863
251;-1.030773911;82.1908633;2.202554095
253;1.119520585;82.0677833;1.84019942
255;10.40510815;82.0874762;1.455238269
257;19.48812339;82.1331207;1.020812193
259;24.97784453;81.8844807;0.611940269
261;27.8734733;81.9792983;0.584852321
263;29.78006615;81.8099395;0.560337521
265;30.40578944;81.7692911;0.575654413
267;30.7877004;81.437056;0.587222641
269;31.06779736;81.6634599;0.605180031
271;30.87444516;81.7136112;0.605696964
273;31.67853844;81.4814267;0.564654716
275;32.31900004;81.4475022;0.527265041
277;32.21322353;81.3714546;0.517526114
279;33.10269082;81.3384845;0.499398115
281;32.93864284;81.204856;0.474324569
283;32.55015023;81.2003409;0.472560072
285;33.09811805;81.0076295;0.470381151
287;32.62061808;80.8908666;0.437281528
289;32.44619507;80.9417004;0.452895795
291;32.26127728;80.928644;0.467554919
293;33.01542457;80.8872268;0.522990076
295;32.51606563;80.8309555;0.524233914
297;31.77340664;80.7254272;0.5223712
299;32.27220269;80.6315873;0.530272534
301;32.02804231;80.6851226;0.518766221
303;31.25011876;80.5780092;0.481391492
305;31.18904512;80.5294822;0.463349259
307;31.05698731;80.3547957;0.496419824
309;31.12637478;80.3317742;0.484716705
311;31.10421781;80.3025856;0.496627929
313;30.07380328;80.2726913;0.498157702
315;30.53671553;80.1839854;0.510718904
317;30.37602157;80.1598323;0.496721588
319;30.57911906;79.3981546;0.490400509
321;30.73221767;79.7054362;0.489893061
323;30.43881526;79.7762274;0.513752616
325;30.41964719;79.8565532;0.516162853
327;30.06425377;79.7734551;0.556691938
329;29.59019831;79.6393416;0.574771243
331;29.55400362;79.6384586;0.592223954
333;28.75185319;79.5948607;0.607870947
335;28.6530377;79.6046045;0.624401107
337;28.83804488;79.4906576;0.608873756
339;29.2053951;79.4524147;0.60289618
341;27.72328469;79.357483;0.586506497
343;27.38363556;79.3212944;0.55785593
345;28.14671235;79.2950714;0.534280751
347;28.37502334;79.2227622;0.50345413
349;28.21566694;79.0827142;0.469325761
351;28.16720976;79.0383125;0.483252302
353;27.82786462;79.0362698;0.473985231
355;25.71793711;78.9130908;0.493926929
357;25.25118445;78.9829592;0.633659935
359;22.93106364;78.9206462;0.655432495
361;21.16662698;78.7832361;0.616533649
363;22.56401515;78.6426085;0.581111535
365;23.45100108;78.6840258;0.533380543
367;23.84740479;78.5794911;0.372046175
369;24.38613197;78.5464225;0.339240905
371;23.69237717;78.4411703;0.319795443
373;23.15679403;78.3640582;0.312122748
375;23.13471722;78.2350675;0.326918229
377;23.01637626;78.3727966;0.325259479
379;22.16605454;78.1523709;0.324513793
381;21.44257866;78.1714448;0.338302908
383;20.81952398;78.091588;0.332304824
385;20.42404557;78.0224812;0.326734831
387;20.97089652;78.0555382;0.323856289
389;20.34366924;77.9066606;0.326153584
391;19.52786171;77.836382;0.359190239
393;19.68763131;77.9078354;0.376546271
395;19.19224527;77.8371276;0.341454824
397;19.20105476;77.8659972;0.358614098
399;19.13764594;77.6739756;0.358169248
401;18.55639003;77.6739081;0.330559592
403;17.99548573;77.6013387;0.34476634
405;17.92636107;77.6427317;0.518853056
407;16.50878624;77.5787192;0.568882646
409;14.46888017;77.478988;0.681441533
411;13.66949294;77.44353;0.791048336
413;12.19210605;77.3437157;0.863103786
415;11.68718947;77.2778658;0.828181
417;11.19119365;77.2942625;0.821233497
419;10.79029827;77.2129115;0.779824603
421;10.89340446;77.1467184;0.75252326
423;10.53440618;77.1330823;0.755346644
425;10.06164299;76.962205;0.731891349
427;9.396961659;76.993231;0.743109629
429;9.211642082;77.0362375;0.709153849
431;9.621251244;76.95739;0.690393465
433;9.750077859;76.8618816;0.634442693
435;10.21047675;76.7877699;0.64532525
437;9.480329207;76.8051016;0.690998427
439;9.107151428;76.7860825;0.780374795
441;9.133251907;76.74004;0.778838627
443;9.282349485;76.7103233;0.803777922
445;8.891377846;76.5567534;0.756437307
447;9.020379027;76.5450062;0.735043216
449;8.715284288;76.5047021;0.695918836
451;8.424881691;76.4891059;0.724559099
453;8.337416348;76.4450231;0.699580046
455;8.347485544;76.3519322;0.71874234
457;8.679451242;76.2824852;0.679617144
459;8.870191429;76.3007343;0.662432219
461;8.606836508;76.2555321;0.619583236
463;7.879313656;76.1773316;0.658694408
465;8.481378428;76.0994466;0.648500434
467;8.077287425;76.1175545;0.683975312
469;7.997664886;76.0240617;0.669458427
471;7.932172134;76.1277803;0.680334165
473;7.429933652;75.9799361;0.662959235
475;7.901893456;75.9157857;0.669022912
477;8.41816264;75.8742422;0.668424398
479;7.741255895;75.7839669;0.689874168
481;7.271983938;75.8005287;0.684336693
483;7.615748125;75.7087596;0.719237637
485;7.765546924;75.7119218;0.715968
487;7.857229665;75.6260319;0.684982953
489;8.061802901;75.6299518;0.652725783
491;7.618345415;75.79545;0.633271235
493;7.124735026;75.5360571;0.61386408
495;7.522238339;75.4119;0.648816687
497;7.235637454;75.4100781;0.655338075
499;7.445139938;75.354638;0.675373171
501;7.872368893;75.4352399;0.684823117
503;7.510642704;75.4492225;0.635328025
505;7.113845806;74.8586435;0.570359637
507;7.684117023;75.3451117;0.548809431
509;7.68951178;75.169747;0.627789798
511;7.257769018;75.1388036;0.818410974
513;5.091007654;75.0556894;0.934795592
515;2.786551889;75.0545453;1.071425524
517;1.820484397;74.9703947;1.192339882
519;1.010837398;74.5618363;1.17879198
521;0.78040303;74.8408793;1.050830515
523;0.325445074;74.8421769;1.096116743
525;0.52622181;74.7472763;1.008970924
527;0.007496713;74.8052708;0.992774862
529;-0.587395064;74.6545286;0.99900362
531;2.331070278;74.5856151;0.995084752
533;2.096490754;74.700792;0.936618651
535;2.031178037;74.4506064;0.937820355
537;2.279509866;74.5769903;0.895787724
539;2.102493744;74.4736707;0.851713758
541;2.048284924;74.5283254;0.877941199
543;2.309720685;74.771926;0.895147567
545;2.11238651;74.4572341;0.922668521
547;2.056933071;74.4345995;0.926802005
549;2.308052836;74.3090313;0.915459905
551;2.19995349;74.2621606;0.890666289
553;2.054725427;74.2155506;0.872339481
555;2.325719765;74.2390842;0.848046924
557;2.421881202;74.2343793;0.845693594
559;2.423674549;74.1302189;0.852365665
561;2.573744858;74.0517301;0.827310722
563;2.317733988;74.0504752;0.820647171
565;2.247438681;73.9592305;0.784564107
567;2.577134758;73.969665;0.774692531
569;2.388950791;73.9046282;0.783943308
571;2.134197431;73.9386604;0.799796386
573;2.537018206;73.8841586;0.760313002
575;2.105419253;73.7786186;0.779500958
577;2.386039031;74.1731823;0.771160418
579;2.56778606;73.7103551;0.793598189
581;2.390960022;73.7782997;0.781687158
583;2.421216382;73.7042672;0.795691285
585;2.569173439;73.6753937;0.795659889
587;2.542972927;73.5940743;0.762620833
589;2.47507842;73.5117757;0.787590983
591;2.531183022;73.5114723;0.778714896
593;2.517714258;73.5157631;0.772179444
595;2.5164857;73.4595501;0.797662251
597;2.588962026;73.4746215;0.85584007
599;2.519142884;73.442933;0.833670841
601;2.522983274;73.328725;0.837413491
603;2.545743368;73.2847499;0.835369
605;2.522842643;73.2463657;0.846406228
607;2.52303307;73.2806494;0.802970203
609;2.564351141;73.216968;0.777732246
611;2.493999367;73.1684842;0.803124815
613;2.53708429;73.1591569;0.846214694
615;2.604151227;73.0502183;0.826219307
617;2.519438843;73.0069239;0.849729202
619;2.51143537;72.9902238;0.886650187
621;2.601721991;72.9301433;0.886124919
623;2.489524135;72.9741984;0.82945844
625;2.557941582;72.9111369;0.82773558
627;2.598393569;72.8261184;0.813675246
629;2.502690664;72.8007935;0.813897909
631;2.484833501;72.7586709;0.796284277
633;2.560971247;72.7120084;0.809390667
635;2.527667313;72.7093584;0.800904561
637;2.482330946;72.715238;0.816496112
639;2.573785764;72.6507711;0.753649575
641;2.510135983;72.5760459;0.742583729
643;2.613438892;72.5482923;0.748220681
645;2.565238174;72.4739685;0.759194025
647;2.597131967;72.4340693;0.746146444
649;2.507548193;72.4325634;0.739099066
651;2.609713975;72.392403;0.745688285
653;2.595543014;72.3416551;0.763931712
655;2.545515383;72.2754619;0.767017309
657;2.621515195;72.2517657;0.77945243
659;2.489185067;72.2105664;0.789476239
661;2.594341475;72.2027794;0.789311553
663;2.60308388;72.1870031;0.758107678
665;2.502546219;72.2049027;0.745355408
667;2.500526155;72.1034045;0.729866125
669;2.567026682;72.0449833;0.718428233
671;2.581097886;72.0029985;0.705877651
673;2.505580302;71.9798542;0.686481089
675;2.583438541;71.9848101;0.695020943
677;2.47890181;71.9357738;0.682715325
679;2.52756335;71.8820575;0.683074941
681;2.625905915;71.7639145;0.673081185
683;2.498447291;71.8010817;0.709099429
685;2.51530819;71.7527605;0.716577858
687;2.583484856;71.7406022;0.72453364
689;2.462003707;71.7446173;0.720738385
691;2.583649746;71.6970165;0.722276546
693;2.571085331;71.9081402;0.686418215
695;2.54059747;71.5876915;0.654261953
697;2.573549951;71.5357693;0.648281276
699;2.581472784;71.5316416;0.667281756
701;2.581857258;71.4947084;0.675298112
703;2.54401678;71.4382867;0.680527159
705;2.59396051;71.395765;0.682027672
707;2.484380067;71.3358928;0.702647475
709;2.531611031;71.2907488;0.67205695
711;2.602504929;71.3006858;0.685539174
713;2.482515609;71.2650496;0.680584274
715;2.58792011;71.1907691;0.670078171
717;2.550280397;71.1598378;0.615780263
719;2.579151808;71.113271;0.646707656
721;2.596403108;71.1351478;0.64558198
723;2.570288046;71.1430853;0.664462157
725;2.470158504;70.9537957;0.660269258
727;2.566005492;71.0324506;0.698880481
729;2.542459495;71.1686607;0.677712295
731;2.595989403;70.7791888;0.640790059
733;2.600214886;70.9482898;0.654150245
735;2.558382635;70.8870229;0.687820051
737;2.593738083;70.8191308;0.703261527
739;2.591953224;70.7668625;0.726771532
741;2.606646323;70.7810509;0.7665295
743;2.563573317;70.7768824;0.755994465
745;2.508645727;70.7446968;0.728734911
747;2.585028814;70.7159767;0.712645292
749;2.502736067;70.5050035;0.726928348
751;2.49832069;70.5850385;0.704591986
753;2.465309142;70.6621074;0.723469575
755;2.494105099;70.4913122;0.744053952
757;2.501770698;70.4585998;0.754257863
759;2.576715463;70.4260952;0.713920147
761;2.419430743;70.4269511;0.703249676
763;2.490627716;70.438891;0.67999041
765;2.576788467;70.3058445;0.688926423
767;2.565388115;70.3200902;0.687896142
769;2.529932429;70.2835026;0.740761949
771;2.540733103;70.2554024;0.724812513
773;2.486259768;70.3126096;0.741035183
775;2.53465686;70.1628052;0.732427335
777;2.577391773;70.1500503;0.746401575
779;2.510497407;70.1387055;0.745324827
781;2.482457926;70.0966378;0.788593917
783;2.546139375;70.0400379;0.791469572
785;2.54912931;69.9256343;0.775940292
787;2.563530612;69.9763569;0.754596891
789;2.581492668;69.9372149;0.68729899
791;2.545669892;69.9654535;0.679202252
793;2.545461134;69.9002817;0.674913928
795;2.551168868;69.8280686;0.680655076
797;2.558096738;69.7994441;0.723582905
799;2.604771731;69.7386889;0.772798008
801;2.540565958;69.7366607;0.756477371
803;2.516992097;69.7407889;0.737010358
805;2.544800418;69.8473678;0.746131438
807;2.572899687;69.4871426;0.689958673
809;2.440575417;69.5853685;0.658612184
811;2.597907394;69.5772126;0.683492187
813;2.578016416;69.5074714;0.699036661
815;2.485021483;69.4890577;0.684566939
817;2.549256225;69.4231257;0.699420305
819;2.524409574;69.4005333;0.721497349
821;2.524904231;69.3969726;0.743527726
823;2.542732615;69.2711432;0.753668734
825;2.523255899;69.2756981;0.772648144
827;2.525398521;69.2572441;0.799415292
829;2.518968661;69.2225317;0.807012637
831;2.618040326;69.2493217;0.755911326
833;2.51622505;69.1271063;0.733838375
835;2.535510323;69.0599195;0.738581161
837;2.561257329;69.1336758;0.750403364
839;2.509504691;69.134504;0.773842783
841;2.598644058;69.0128556;0.831773864
843;2.538593669;68.9485945;0.87332657
845;2.544222667;68.8893427;0.890999513
847;2.541939745;68.8516643;0.875389253
849;2.557943256;68.9070365;0.844374357
851;2.554755807;68.8243369;0.829893463
853;2.557119543;68.7220659;0.801379774
855;2.532107035;68.7478898;0.7772817
857;2.540111877;68.6626228;0.771552071
859;2.570097049;68.6937871;0.783694869
861;2.564766083;68.5836621;0.757920633
863;2.522497982;68.6606631;0.766164232
865;2.438207678;68.5969394;0.754073977
867;2.514084682;68.6193405;0.74213454
869;2.523571321;68.5245908;0.734615338
871;2.570787825;68.4595972;0.762188681
873;2.543123365;68.4261422;0.744303462
875;2.556967431;68.4532341;0.775555052
877;2.536889393;68.3610806;0.806265477
879;2.548791686;68.2347414;0.797720848
881;2.526274119;68.2682523;0.788485686
883;2.478234009;68.1918183;0.793839374
885;2.549163392;68.2936879;0.804336364
887;2.549672747;68.2444837;0.79912621
889;2.526694219;68.1317786;0.848701354
891;2.519486113;68.0936177;0.833539225
893;2.570192168;68.0604257;0.847861056
895;2.471619995;68.1200067;0.834143596
897;2.5355191;68.021008;0.839621259
899;2.488241676;67.9472643;0.820664376
901;2.528315915;67.9042985;0.8641548
903;2.565439909;67.9337793;0.837079987
905;2.545693884;67.9048912;0.827106927
907;2.515600653;67.8656259;0.819380584
909;2.527230679;67.8158717;0.815728826
911;2.541454032;67.7411344;0.788902941
913;2.456141007;67.7454004;0.813235394
915;2.528417308;67.687735;0.809431267
917;2.538847098;67.7164978;0.812714929
919;2.528581499;67.6242045;0.837468601
921;2.534110621;67.6192782;0.853622326
923;2.457540039;67.5571021;0.840950089
925;2.405039484;67.5706978;0.85407746
927;2.547742435;67.4994255;0.901047708
929;2.507127388;67.4465373;0.883719564
931;2.498738889;67.4112182;0.877961237
933;2.486727291;67.4480262;0.91124381
935;2.532867883;67.3899782;0.898883347
937;2.519430553;67.3546455;0.844553544
939;2.483304281;67.290799;0.820558784
941;2.529911938;67.2719328;0.814840279
943;2.481836312;67.3006956;0.781103337
945;2.481660701;67.2682469;0.776787833
947;2.4992887;67.1448723;0.775694574
949;2.551027305;67.1446238;0.748797498
951;2.503635213;67.1126187;0.744284204
953;2.450378925;67.1001842;0.76652364
955;2.412035499;67.074167;0.762971122
957;2.517938253;67.0222448;0.764524967
959;2.494448059;66.9177655;0.805630756
961;2.535120165;66.9356656;0.814641043
963;2.478951796;66.8860473;0.810545401
965;2.400278272;66.8972401;0.830140743
967;2.388390638;66.8345397;0.795460625
969;2.500427851;66.8515156;0.778185897
971;2.497884839;66.7434901;0.752469411
973;2.453152527;66.7211041;0.726120064
975;2.547219148;66.7928861;0.714447559
977;2.458649568;66.7704995;0.757578421
979;2.508539675;66.6758746;0.765125131
981;2.496536339;66.6112553;0.772879861
983;2.492351417;66.5661788;0.80100187
985;2.419675489;66.576957;0.809659637
987;2.451440027;66.5807663;0.816523533
989;2.42491346;66.5572074;0.816187739
991;2.411116299;66.4654684;0.799165916
993;2.488002499;66.4385955;0.796750565
995;2.40240651;66.4217021;0.810916946
997;2.407397786;66.404036;0.773247177
999;2.47119061;66.4178104;0.795748211
1001;2.38846657;66.3232685;0.802580774
1003;2.388697963;66.2634385;0.79728567
1005;2.468956405;66.3082262;0.808241891
1007;2.348238347;66.2558753;0.831543322
1009;2.456157393;66.2507409;0.780547673
1011;2.46615723;66.2346335;0.759342718
1013;2.395962435;66.1182983;0.761564158
1015;2.41233687;66.0950835;0.729875054
1017;2.455437266;66.1104458;0.722746927
1019;2.340794065;66.0484614;0.747112259
1021;2.378638102;65.9885343;0.801960167
1023;2.485448568;65.9449889;0.79650608
1025;2.393825033;65.963691;0.836496826
1027;2.332280772;65.9547623;0.820894104
1029;2.471996229;65.9292422;0.838504889
1031;2.408562012;65.8496888;0.819334852
1033;2.361692233;65.8127147;0.82051899
1035;2.439015395;65.7732126;0.792745904
1037;2.324894477;65.8142604;0.805706129
1039;2.351694399;65.8251362;0.796835698
1041;2.405206681;65.6938543;0.77813742
1043;2.38654953;65.6766153;0.771921977
1045;2.375750262;65.5898429;0.76883895
1047;2.427029603;65.6363549;0.783669862
1049;2.374447168;65.6208693;0.750362072
1051;2.465398419;65.5831774;0.798199175
1053;2.401843823;65.5119473;0.788263512
1055;2.348224841;65.4732053;0.78033539
1057;2.370952389;65.4621771;0.775163993
1059;2.444701804;65.4603406;0.795795886
1061;2.292847422;65.4075078;0.764772406
1063;2.429180299;65.3607895;0.799052445
1065;2.455456631;65.2929677;0.812648599
1067;2.438197258;65.3816314;0.800747128
1069;2.363689678;65.2813337;0.822569917
1071;2.418492719;65.2488315;0.829854313
1073;2.329283685;65.2165075;0.822165214
1075;2.322421559;65.1290177;0.805653155
1077;2.387167439;65.1749908;0.815414674
1079;2.384274131;65.1604159;0.820577306
1081;2.405478324;65.0948432;0.825768933
1083;2.402403232;65.0251869;0.856379549
1085;2.44388613;65.0303631;0.86239768
1087;2.346651684;65.0384234;0.843969697
1089;2.398920207;65.0389331;0.857905663
1091;2.348837715;64.9884056;0.874523514
1093;2.317858408;64.9163318;0.860326105
1095;2.400090161;64.9210522;0.858654958
1097;2.421300043;64.9485874;0.904773606
1099;2.377681574;64.8476542;0.89848883
1101;2.372930204;64.811687;0.869377013
1103;2.417274093;64.7781358;0.875093592
1105;2.386807105;64.7617813;0.880451662
1107;2.362579858;64.7548109;0.834261957
1109;2.406606379;64.6144066;0.822483508
1111;2.38592932;64.6623957;0.872814119
1113;2.333119165;64.6644501;0.85526055
1115;2.390686563;64.6574666;0.891280457
1117;2.267287454;64.613108;0.921487828
1119;2.354285228;64.5432843;0.95627024
1121;2.286044945;64.5182482;0.965954672
1123;2.287795666;64.4864766;0.938265629
1125;2.378278206;64.5472042;0.93239636
1127;2.364233885;64.4580726;0.928695272
1129;2.349769998;64.3971659;0.926806705
1131;2.362663987;64.3530005;0.922275651
1133;2.262150431;64.3567137;0.992060653
1135;2.351620047;64.3763808;1.0411706
1137;2.365257842;64.2965934;1.047088617
1139;2.285417839;64.1990704;1.010859399
1141;2.276952898;64.1858063;1.004498129
1143;2.360951787;64.186248;0.961519142
1145;2.371227449;64.1912442;0.894909417
1147;2.316381877;64.1185631;0.929089779
1149;2.324720395;64.0538608;0.961833108
1151;2.295194324;64.10098;0.925092046
1153;2.239590059;64.0604026;0.951865453
1155;2.322396547;64.0061066;0.989613287
1157;2.288612938;63.9589194;0.944834737
1159;2.265536385;63.9822166;0.950837308
1161;2.279835586;64.2408057;0.990027994
1163;2.25476416;63.9319517;0.991390213
1165;2.228912944;63.8753227;0.990298979
1167;2.341357513;63.7912979;1.030398436
1169;2.261387446;63.8031121;1.04213902
1171;2.227101601;63.7903042;1.083049945
1173;2.311948752;63.7658478;1.109715858
1175;2.217492513;63.7043328;1.111410342
1177;1.989656981;63.6402508;1.098235263
1179;2.29467986;63.6198794;1.089788632
1181;2.240349534;63.6558048;1.059775587
1183;2.242028934;63.6213701;1.05455546
1185;2.282486428;63.4845804;1.070062979
1187;2.248417181;63.4851469;1.123947185
1189;2.208711527;63.4535555;1.1328613
1191;2.309680851;63.4459918;1.15148688
1193;2.275326844;63.4450404;1.148973544
1195;2.261909153;63.2988802;1.173007793
1197;2.304248316;63.2835325;1.165859991
1199;2.233512418;63.2803845;1.184332397
1201;2.189174717;63.1610551;1.18806025

File: data/rise_materials/Testdata-2341.txt
Keywords
Material1;Material2;Material3;Material4;Product;Object;Scenario;Method;Reference;Comment;Owner;IsPublic;ImportDate
Painted GRP polyester with gelcoat handlaminated;;;;IN1-5;Wall;;ISO 5660;TRANSFEU;;TRANSFEU;1;2011-11-08 12:17:14
Scalars
Flux (kW/m2);tig (s);qmax (kw/m2);qtotal (MJ/m2);q180 (kw/m2);q300 (kw/m2);Sample mass (g);Mass loss (g);DHc (MJ/kg);Peak smoke production (m2/m2s);Total smoke produced (m2/m2);Specific extinction area (avg) (m2/kg);MARHE (kW/m2);Area exposed (m2);Observations;Test date (YYYY-MM-DD);Test identifier;Product thickness (mm);Thickness1 (mm);Thickness2 (mm);Thickness3 (mm);Thickness4 (mm);Product density (kg/m3);Density1 (kg/m3);Density2 (kg/m3);Density3 (kg/m3);Density4 (kg/m3);Product area weight (kg/m2);Area weight1 (kg/m2);Area weight2 (kg/m2);Area weight3 (kg/m2);Area weight4 (kg/m2)
20;187;69.84;15.45;;;84.76;22.03;6.32;;653.82;;25.03;0.0088;End flame at 561s.;2011-09-16;c_LSFIRE_IN-1-5_20b;4.8;;;;;;;;;;;;;;
VectorData
Time (s);HRR (kW/m2);Mass (g);SPR (m2/(m2*s))
1;7.191438106;84.76;0
3;7.767973699;84.7729185;0
5;7.777071401;84.7477989;0
7;6.597658878;84.7614958;0
9;5.711777793;84.7264509;0
11;4.525483172;84.7759599;0
13;3.65754271;84.7215528;0
15;2.919512816;84.804999;0
17;2.371005662;84.7594957;0
19;1.9059031;84.7726507;0
21;1.696070475;84.8124;0
23;1.2109371;84.792111;0.00451979
25;0.72158975;84.8324797;0.00451979
27;0.509500659;84.8376696;0.00451979
29;0.366629016;84.6939492;0.00451979
31;0.293375125;84.7839095;0.00451979
33;0.467794526;84.7469238;0
35;0.484563596;84.7433908;0.004140689
37;0.549186917;85.0283708;0.004140689
39;0.308490826;84.8024227;0.004140689
41;-0.227940952;84.8131607;0.004140689
43;-0.370063466;84.7518098;0.004140689
45;-0.234249741;84.7133425;0
47;-0.501361782;84.5294317;0
49;-0.140057392;84.8811174;0
51;-0.08285286;84.7104993;0
53;-0.176958167;84.7517239;0
55;0.055082332;84.7587783;0
57;-0.161917121;84.766771;0
59;-0.452630248;84.775506;0
61;-0.501433921;84.751834;0
63;-0.299846533;84.765455;0
65;-0.280521534;84.682687;0.000536042
67;-0.224354963;84.704092;0.000536042
69;-0.348848817;84.6789054;0.001347926
71;-0.173729208;84.7522239;0.001347926
73;-0.335305039;84.7677249;0.001347926
75;-0.482552641;84.7153178;0.000811884
77;-0.381268939;84.7454607;0.000811884
79;-0.571271198;84.7118518;0.000509084
81;-0.497773412;84.6931919;0.000509084
83;-0.353062209;84.7406733;0.000509084
85;-0.284427032;84.7199431;0.000509084
87;-0.383306684;84.7114255;0.000509084
89;-0.541495931;84.7125421;0
91;-0.533653707;84.7508404;0
93;-0.693594176;84.7395781;0
95;-0.633987917;84.6665267;0
97;-0.64987598;84.6628951;0
99;-0.56271248;84.714045;0
101;-0.584950783;84.6393892;0
103;-0.494475398;84.6664408;0
105;-0.411974087;84.6631835;0
107;-0.619891723;84.7489758;0
109;-0.837322194;84.6787399;0
111;-0.783846769;84.6408552;0
113;-0.851062839;84.6574451;0
115;-0.719412117;84.5742475;0
117;-0.602701961;84.6039462;0.000573396
119;-0.333268969;84.6491484;0.000573396
121;-0.381369433;84.633442;0.000573396
123;-0.32531784;84.607605;0.000573396
125;-0.478199686;84.6453669;0.000573396
127;-0.697361587;84.6481703;0
129;-0.674072049;84.6208152;0
131;-0.740717136;84.5779465;0
133;-0.67572733;84.6081603;0
135;-0.602006491;84.5920549;0.001923151
137;-0.27709218;84.5576178;0.006507641
139;-0.26896425;84.6115832;0.006507641
141;-0.239251677;84.6702131;0.007179879
143;-0.521114741;84.6758015;0.00975981
145;-0.553807141;84.6682932;0.017119186
147;-0.47616961;84.6692194;0.021638482
149;-0.748819737;84.4297577;0.039269104
151;-0.579348193;84.5191782;0.049405235
153;-0.566367961;84.2912699;0.059487725
155;-0.365676062;84.4386859;0.064910221
157;-0.330544237;84.5452915;0.075936853
159;-0.081469649;84.7814405;0.070385257
161;0.053240633;84.8183466;0.074305599
163;0.20471736;84.5297627;0.07532603
165;0.003305104;84.4522821;0.087019533
167;0.191217369;84.4298131;0.092745569
169;0.451983374;84.4841644;0.110692353
171;0.731465108;84.4509972;0.118683232
173;0.798736611;84.4771255;0.131382099
175;0.812433392;84.491078;0.148357252
177;0.520476785;84.4869251;0.175699206
179;0.404995888;84.458122;0.192866453
181;0.225173604;84.3491276;0.303616645
183;0.437540303;84.3642422;0.369571448
185;0.328960874;84.4665259;0.362873931
187;-0.878980489;84.2836364;0.41931913
189;4.072190333;84.3691604;0.787947363
191;22.13402027;84.3131748;0.927501276
193;44.60220635;84.2607528;1.169976436
195;59.00806479;83.9768616;1.501518028
197;66.72956207;83.9667586;1.675526877
199;69.84398555;83.8985927;1.524532034
201;67.19818742;83.8980684;1.419396148
203;63.83509155;83.7552194;1.281871707
205;62.78933509;83.8418549;1.064367368
207;59.40204693;83.6512362;0.912144376
209;56.48450815;83.6106161;0.77756484
211;54.3734098;83.4512476;0.748680853
213;51.02785701;83.456934;0.689781524
215;51.31540705;84.0836356;0.673628609
217;49.75886225;83.2902383;0.713749258
219;48.97542451;83.2032042;0.772034624
221;49.80850271;83.2036305;0.923332318
223;49.46367478;83.1456626;1.13004952
225;51.79924085;82.9602614;1.372968258
227;53.13680023;82.8491995;1.645842993
229;55.7486014;82.9479778;1.876476447
231;58.19616873;82.7901827;2.05884993
233;59.33772082;82.6185859;2.17034414
235;61.44720441;82.5063896;2.193725598
237;63.05028537;82.4822787;2.15693324
239;61.76104228;82.458181;2.156242942
241;62.45577816;82.161715;2.090116254
243;61.95229916;82.2076071;2.020156255
245;62.36819162;82.2387442;1.938327808
247;62.78007461;82.0265671;1.846161188
249;63.18383691;82.0191418;1.748551323
251;63.44175263;81.9477185;1.64239759
253;62.62897867;82.1932104;1.543319643
255;61.16098729;81.2893434;1.522359468
257;62.14470377;81.7919942;1.450572693
259;62.2662057;81.1650718;1.333288376
261;61.73357098;81.3703454;1.197345933
263;60.88130512;81.4334196;1.156740994
265;59.30456846;81.7514566;1.072845572
267;59.12050707;81.472549;1.040538307
269;58.97366369;80.9980571;1.030020759
271;58.90622;81.0327675;1.060948313
273;58.89395539;80.8975371;0.987561118
275;58.8774084;80.910842;0.950012537
277;59.07506698;80.6587656;0.925003435
279;57.99094363;80.6159799;0.950994467
281;58.21776002;80.5424561;0.969608862
283;57.77378959;80.5406217;1.003090436
285;58.29047588;80.4742649;1.016072907
287;57.13735469;80.2544295;1.005936943
289;55.84440586;80.067939;0.935994132
291;55.04293927;80.1344487;0.87009697
293;55.33465282;79.912307;0.777372026
295;53.86862649;79.938696;0.725213529
297;52.0269128;79.8334433;0.659218752
299;52.23771495;79.773225;0.623582302
301;49.68573278;79.5951962;0.583455186
303;49.1124089;79.5588421;0.560350288
305;49.49707969;79.5866942;0.512559967
307;48.31493958;79.4668944;0.485493162
309;46.38478821;79.5074442;0.473721004
311;45.47678299;79.4212655;0.466587109
313;44.44532841;79.1692187;0.45257218
315;44.12611684;79.3542311;0.462849361
317;44.23503783;79.0790099;0.45708225
319;43.35627581;79.0891405;0.429198193
321;41.23287536;79.0880211;0.392321238
323;41.01701415;78.8738294;0.401852764
325;39.50863928;78.8355836;0.367296216
327;38.74195513;78.8297165;0.361919631
329;39.17535402;78.7522757;0.333759521
331;37.85883266;78.6145482;0.328163314
333;37.14588348;78.5550774;0.316921582
335;37.53456895;78.4682084;0.347713792
337;35.83044617;78.4005793;0.33494636
339;36.27384502;78.3725194;0.338110402
341;36.16428681;78.3242682;0.326919382
343;35.79006263;78.210114;0.292022102
345;35.53480142;78.1460034;0.232610959
347;34.94993203;78.2611935;0.212641506
349;34.29647068;77.9864563;0.208075932
351;33.54618154;78.0726607;0.200805014
353;34.1084671;78.3326871;0.198305647
355;33.51248431;77.8200169;0.214995637
357;33.43183691;77.8726978;0.226502963
359;34.18463183;77.9473657;0.219128492
361;32.81566775;77.6765203;0.227699188
363;32.34356297;77.6555415;0.253010042
365;32.49808909;77.5537394;0.253064717
367;31.38495979;77.4698942;0.246796717
369;31.21965518;77.4819992;0.239261704
371;30.83449718;77.4431591;0.247554396
373;30.45602394;77.3442847;0.243917131
375;30.16875741;77.271341;0.238812453
377;29.91381298;77.1507257;0.236330505
379;30.23895573;77.2385753;0.2705232
381;29.06923959;77.1326858;0.258543791
383;29.39176984;76.9628682;0.228112884
385;29.08838376;77.0921103;0.239238893
387;28.65706103;76.9584385;0.260371105
389;28.61962255;76.7112753;0.234875695
391;27.65693636;76.7809194;0.227336459
393;27.37162121;76.8646816;0.231082628
395;27.72282539;76.799771;0.205298081
397;27.46299726;76.6812407;0.191088615
399;27.14943315;76.5797973;0.192436012
401;26.72665133;76.5690191;0.201513893
403;26.37045645;76.4580523;0.222905861
405;26.43806024;76.6056086;0.232086821
407;26.01767418;76.2802716;0.233647673
409;24.84702711;76.2803124;0.255192421
411;23.91421942;76.4082826;0.254624831
413;24.01325025;76.2032832;0.240347158
415;24.06822447;76.153098;0.244737078
417;23.94039145;76.0881611;0.236865399
419;23.85135375;76.0829863;0.197660097
421;24.84858127;75.9183455;0.23239428
423;24.29905037;75.9253712;0.247745167
425;23.94410792;75.8346236;0.249542994
427;23.92499614;75.8292959;0.240418039
429;24.25084117;75.7992908;0.270767717
431;25.109475;75.6501904;0.2417204
433;24.8410214;75.6714711;0.230454962
435;24.51878949;75.6038973;0.223200388
437;25.27616406;75.4443483;0.231523044
439;25.41601841;75.5614155;0.221761812
441;25.31679243;75.430988;0.235392418
443;25.4181817;75.4302152;0.235418424
445;25.52403891;75.3536021;0.238807602
447;25.45035989;75.3238582;0.244163602
449;26.01886679;75.2149473;0.244029347
451;25.99403999;75.2264852;0.225119814
453;25.38026521;75.2142016;0.217448023
455;26.23215491;74.9916337;0.20879296
457;25.91921502;75.0475729;0.223446138
459;25.27005014;74.903537;0.216691304
461;25.35855861;74.8553542;0.199362067
463;25.05931735;74.766691;0.196909266
465;25.06116037;74.0021934;0.188786861
467;24.97019295;75.0056824;0.155841053
469;24.85611177;74.6826643;0.154688557
471;24.85241155;74.548442;0.164866357
473;24.75865928;74.5346143;0.165182468
475;24.40642177;74.5208953;0.187157041
477;24.49989933;74.4596978;0.194834994
479;25.05026783;74.2972099;0.197054679
481;24.75139334;74.3814138;0.20044477
483;24.43528625;74.2763005;0.206440104
485;24.22620975;74.3093536;0.199256525
487;24.52816887;74.095495;0.197554534
489;23.92887286;74.2309041;0.192244723
491;24.45128127;74.0383412;0.187495895
493;23.8110436;74.0535651;0.16559688
495;23.80321254;73.8453507;0.161335416
497;23.44034409;73.8921388;0.157716184
499;23.42319179;73.8819664;0.149718314
501;23.15667227;73.7758856;0.143306809
503;23.3009306;73.7079949;0.153894116
505;22.78044925;73.5841796;0.135528369
507;22.05537771;73.6511601;0.127946832
509;22.16939347;73.5380128;0.132107173
511;21.78817498;73.5254389;0.113194133
513;21.47957047;73.5019203;0.122176549
515;21.95450856;73.4099435;0.151239377
517;19.83768501;73.5565745;0.162408262
519;18.83238179;73.4026289;0.143471165
521;19.09702583;73.3038773;0.164402679
523;18.41491385;74.3823541;0.221434157
525;17.72661682;73.7610506;0.232421603
527;17.71188703;73.1535899;0.271823273
529;16.97848242;73.1240815;0.342295793
531;15.60360455;73.0979265;0.34088435
533;15.70354112;73.0407999;0.340531148
535;14.71831014;73.0926526;0.506762969
537;13.66609151;72.9182122;0.664253722
539;11.12454103;72.9007679;0.816449448
541;8.897078234;72.801726;0.934106601
543;7.191911464;72.7576296;1.054732696
545;6.243498328;72.7603073;1.041239432
547;5.302446621;72.7680627;1.035010313
549;4.920021998;72.6870049;0.977076308
551;4.715093252;72.5167324;0.977257087
553;4.821323267;72.5328384;0.930750565
555;4.409972224;72.5173252;0.875219829
557;4.203690365;72.4672103;0.799942247
559;3.973550835;72.5645682;0.78503709
561;3.464606685;72.5392428;0.773627903
563;3.613428776;72.4291173;0.760181274
565;3.308159538;72.3809355;0.779465733
567;3.585708155;72.2100819;0.858158991
569;3.306963462;72.2383758;0.8908509
571;3.313876402;72.2356981;0.907717516
573;3.106652745;72.2094615;0.885660735
575;2.805533746;72.1794842;0.850407681
577;2.71335858;72.1584622;0.7521841
579;2.753722222;72.0786602;0.710355531
581;2.752368363;72.027207;0.678065405
583;2.574267141;71.9694056;0.687265188
585;2.617519286;71.9559221;0.695205046
587;2.479124148;71.9086921;0.709204591
589;2.266068849;71.9275175;0.662013537
591;2.396404072;71.9223835;0.694584494
593;2.483619297;71.8532496;0.696039085
595;2.471045761;71.7585412;0.655803052
597;2.544040699;71.8517039;0.634066282
599;2.412328792;71.7475693;0.670708081
601;2.188751556;71.7442018;0.623362601
603;2.114995104;71.7016646;0.633906848
605;2.186757885;71.684315;0.654154536
607;2.269120024;71.5822503;0.658108174
609;2.314666445;71.5421277;0.638541284
611;2.19392976;71.4703029;0.658567954
613;2.460329265;71.4882045;0.638312421
615;2.208836683;71.4738913;0.645498993
617;2.14647762;71.4180084;0.650667543
619;2.386237366;71.4260541;0.662385738
621;2.09996639;71.3669537;0.648272316
623;2.284677578;71.2698031;0.615642837
625;2.372207887;71.2614259;0.583849809
627;2.285270061;71.2829435;0.548497827
629;1.916325249;71.2406835;0.535727119
631;1.911143149;71.1925701;0.543900264
633;2.022562068;71.1590039;0.550252922
635;2.053938007;71.0680499;0.551179707
637;2.124721158;71.0321375;0.565755399
639;2.203052468;71.019619;0.589411664
641;2.262585877;71.0351866;0.589471332
643;2.100889559;70.9826984;0.566420035
645;2.066596084;71.0242554;0.547205864
647;1.976999377;70.8815035;0.558431754
649;2.122378233;70.8872871;0.556428816
651;1.962386143;70.8148133;0.555003915
653;2.069439828;70.8402504;0.578544733
655;2.086936514;70.7914879;0.609644105
657;2.002305445;70.7498891;0.625096213
659;1.743599605;70.7703436;0.613342023
661;1.784880105;70.6936883;0.611064735
663;1.743199601;70.7264263;0.628583394
665;1.769158853;70.5647379;0.602718676
667;1.957506017;70.5824453;0.572186097
669;1.997158054;70.5519854;0.568365134
671;2.220437457;70.5235114;0.570459153
673;1.940355682;70.4700985;0.560532361
675;1.792892837;70.4928166;0.577648928
677;1.916793997;70.4483469;0.5867752
679;1.98888999;70.3493327;0.576997374
681;1.915687023;70.3388573;0.585122389
683;2.006105505;70.298128;0.580462415
685;2.06514443;70.2680948;0.580498279
687;1.709203033;70.2277527;0.571358476
689;1.808716537;70.2085958;0.577344442
691;1.681022511;70.1850224;0.548902949
693;1.650527188;70.1543547;0.56151631
695;1.806530171;70.0411928;0.55646905
697;1.935000389;70.0452919;0.542044564
699;1.772622725;70.0265214;0.520205519
701;1.900018601;70.0027134;0.508693737
703;1.880526359;70.0079028;0.514557262
705;1.836276835;70.0309107;0.515315053
707;2.039739638;69.9714249;0.539490136
709;1.831229019;69.9109177;0.561060177
711;1.9002172;69.8626247;0.585366771
713;1.77266048;69.8310046;0.571529329
715;1.811284268;69.786397;0.579271626
717;1.94384849;69.8098457;0.560223804
719;1.87859909;69.7451846;0.511554954
721;2.198608925;69.6767827;0.506387787
723;2.222913995;69.5948409;0.519353537
725;1.999739762;69.6227892;0.538894682
727;1.821063312;69.7274481;0.536983879
729;1.96709924;69.5623927;0.587130188
731;2.15237003;69.5322493;0.589522973
733;2.258779114;69.4753445;0.571242345
735;1.992139723;69.4448429;0.536365084
737;1.990225764;69.4293161;0.536780571
739;1.922075665;69.453925;0.537874327
741;1.840877977;69.3813274;0.508890714
743;2.271564607;69.3182396;0.501311286
745;2.204649528;69.2670204;0.525191533
747;2.089281019;69.2173332;0.54339763
749;2.058130237;69.246745;0.532734781
751;2.204983237;69.2414173;0.540153604
753;2.063539421;69.1796266;0.528493342
755;2.114074688;69.1061465;0.5246004
757;2.036229978;69.0499452;0.50737988
759;1.918536597;69.0720148;0.484786431
761;1.878029818;69.0944843;0.484920757
763;2.058949305;68.9589218;0.50584495
765;2.196900715;69.0321271;0.484275445
767;2.184866025;69.0160615;0.507442166
769;2.162993414;68.9647738;0.510299865
771;2.154032672;68.9094152;0.532560396
773;1.896255359;68.9025278;0.53783992
775;2.338939853;68.8959583;0.529942741
777;2.275710066;68.7827003;0.512500922
779;2.290692294;68.7393626;0.53155804
781;2.224659466;68.7100892;0.546648054
783;2.031493502;68.6560136;0.51972693
785;2.146927592;68.700193;0.515201002
787;2.089761734;68.5927869;0.543792334
789;2.290887471;68.6923808;0.548424293
791;2.340073038;68.3896512;0.510428484
793;2.253586632;68.2575125;0.528101062
795;2.232283198;68.517484;0.570605793
797;2.294346459;68.4332515;0.542611906
799;2.31245862;68.5050903;0.511752904
801;2.263191416;68.4292359;0.518767449
803;2.50337121;68.3516145;0.513450271
805;2.618216585;68.3656923;0.504530157
807;1.987574446;68.3164886;0.502304127
809;2.187912723;68.2927763;0.497062229
811;2.532327106;68.2279909;0.502763396
813;2.377780128;68.0658884;0.490191854
815;2.513938801;68.341345;0.46054048
817;2.441699927;68.2202753;0.485168992
819;2.344218289;68.1547992;0.505201431
821;2.392812376;68.118114;0.526034892
823;2.431846407;68.0654739;0.555619243
825;2.747378528;68.0102531;0.585715238
827;2.451515275;67.9506154;0.535165902
829;2.414260746;67.94221;0.538827459
831;2.492042942;67.9454537;0.523184448
833;2.406803583;67.8610551;0.485914823
835;2.654463749;67.8637328;0.449622633
837;2.755654931;67.7788929;0.487328234
839;2.795178571;67.7201246;0.50751475
841;2.659202898;67.7373218;0.507965213
843;2.825433456;67.7341062;0.525149016
845;2.885970508;67.6933632;0.571032528
847;2.907492924;67.6596591;0.543771285
849;2.989831828;67.6035272;0.517831549
851;2.826479239;67.5772207;0.507378893
853;2.724097841;67.5876548;0.513716191
855;2.738991221;67.5960461;0.501687395
857;2.940043789;67.5330962;0.510246906
859;2.871311965;67.4933605;0.494181854
861;3.191964655;67.4010541;0.507206771
863;3.028367405;67.3648932;0.510284861
865;2.874893247;67.3961681;0.504213719
867;2.888477566;67.3514504;0.521117124
869;2.932135423;67.3344604;0.543983195
871;3.133053968;67.3166006;0.52343662
873;3.16299709;67.2587435;0.53032966
875;2.912436367;67.2201398;0.52605795
877;2.720524207;67.1912246;0.520828541
879;2.788410969;66.7579854;0.502502909
881;2.838903157;67.269412;0.504985553
883;3.061154249;67.1059158;0.512075726
885;3.167282739;67.0023054;0.531990143
887;2.901477469;67.0152375;0.53677474
889;3.111200338;67.0198749;0.54977054
891;3.214384638;66.9844592;0.560640594
893;3.266825047;66.8999645;0.551311694
895;3.292254994;66.8853624;0.547523162
897;3.103099501;66.9176723;0.536695275
899;3.276859939;66.8945406;0.542403785
901;2.97351456;66.8998407;0.562099241
903;3.350831452;66.8199693;0.560418047
905;3.326210545;66.7274833;0.539247292
907;3.339311503;66.6764305;0.560932473
909;3.463283807;66.6844631;0.570212376
911;3.271924817;66.6211263;0.533150626
913;3.399885513;66.7992939;0.538967609
915;3.415885225;66.6167927;0.535125776
917;3.400658143;66.5770022;0.53430338
919;3.303957038;66.5740483;0.542392454
921;3.167235887;66.5647463;0.579862376
923;3.551830067;66.5848139;0.565693981
925;3.554039855;66.5465413;0.592159143
927;3.537365411;66.4245473;0.583823216
929;3.572129677;66.4818108;0.584335557
931;3.34278966;66.3474085;0.565676075
933;3.497403152;66.391602;0.585469336
935;3.480950303;66.5462515;0.571858904
937;3.52553518;66.3792218;0.565157052
939;3.559174274;66.2130756;0.585442813
941;3.463966696;66.2244897;0.615199995
943;3.666696703;66.216595;0.591506757
945;3.574864592;66.229817;0.565180104
947;3.801978346;66.1290916;0.597385039
949;3.748866837;66.0970433;0.549771863
951;3.788355791;66.127228;0.517766895
953;3.510874232;66.0618625;0.548368128
955;3.641974366;66.11344;0.586594921
957;3.544877406;66.0210093;0.581324629
959;3.948252;66.0503935;0.596396032
961;3.705700557;65.9160601;0.615630699
963;3.606993154;65.96179923;0.626462228
965;3.697674367;65.96955608;0.601114156
967;3.814223829;65.85948644;0.601840476
969;3.726008744;65.8846332;0.617361543
971;3.782044606;65.78895929;0.634485361
973;3.874874997;65.74758136;0.610602579
975;3.616027402;65.78811705;0.650342017
977;3.661483349;65.75543432;0.6295872
979;3.573498164;65.72613316;0.653395588
981;3.802995309;65.62914759;0.624106441
983;3.766033092;65.64542002;0.642241757
985;3.901427437;65.57522394;0.66131174
987;3.938938572;65.54527424;0.675212435
989;3.60844389;65.60394548;0.638449867
991;3.658249384;65.57400937;0.652797103
993;3.889151556;65.465748;0.637218391
995;3.998492384;65.37903094;0.604801973
997;4.038749256;65.37616053;0.627833853
999;3.913858667;65.38310281;0.643234534
1001;3.849700088;65.39584173;0.67254023
1003;4.048549763;65.31420382;0.700159716
1005;4.252953749;65.22427121;0.731819687
1007;4.161914538;65.2555185;0.704406679
1009;3.982228861;65.21886098;0.691734066
1011;3.86626276;65.20449341;0.686438991
1013;4.039502064;65.26546953;0.686316782
1015;4.066085344;65.12964585;0.670975263
1017;4.120457342;65.07612269;0.678507929
1019;4.158042485;65.06764836;0.69700135
1021;4.073665128;65.08632178;0.680331573
1023;3.979292724;65.03677341;0.653658754
1025;4.181460348;65.01662279;0.666833824
1027;4.296927854;65.06578476;0.694184127
1029;4.219295808;64.87766608;0.720483467
1031;4.00828913;64.87272479;0.771855175
1033;4.041754528;64.90078419;0.793920631
1035;4.029353745;64.79219126;0.788222622
1037;4.231683565;64.81190061;0.803490533
1039;4.21784816;64.72660492;0.815744518
1041;4.411984957;64.68728379;0.787786675
1043;4.321255091;64.66034236;0.820057276
1045;4.243906945;64.65242046;0.836141216
1047;4.0930454;64.65661612;0.799366689
1049;4.036447778;64.57270102;0.755849619
1051;4.332563708;64.53999062;0.766439036
1053;4.428316003;64.43322003;0.723056725
1055;4.398331577;64.43211565;0.694251564
1057;4.189776127;64.44391622;0.726984649
1059;4.07865835;64.39344308;0.738676327
1061;4.1308187;64.45920855;0.726487049
1063;4.393470256;64.36176763;0.751707308
1065;4.603923356;64.25425141;0.796548395
1067;4.134461409;64.29578129;0.84336856
1069;4.167592072;64.26089029;0.864898878
1071;4.249376744;64.31561442;0.903408656
1073;3.937983788;64.51691426;0.919595832
1075;4.359069451;63.9641646;0.887886567
1077;4.31560514;64.16527123;0.828981029
1079;4.412465558;64.06373126;0.838034439
1081;4.263527939;64.4218884;0.800141659
1083;4.406690043;63.91773518;0.778171696
1085;4.461537262;64.06168853;0.780214776
1087;4.386828109;63.96072817;0.804237844
1089;4.49767684;63.88679129;0.811893992
1091;4.694930127;63.85855276;0.838330446
1093;4.74068008;63.85337748;0.862884439
1095;4.781603197;63.88378302;0.900128141
1097;4.610981876;63.85241146;0.883357877
1099;4.68388548;63.65530777;0.863879007
1101;4.822668606;63.7817047;0.836194605
1103;4.824428668;63.71294406;0.830528861
1105;4.964038748;63.64991065;0.802262541
1107;4.931398284;63.64013923;0.793993432
1109;4.854494453;63.61426042;0.788455436
1111;4.867996339;63.65305776;0.828565689
1113;4.809459094;63.54751533;0.818030137
1115;5.108823969;63.49132808;0.822122558
1117;5.101969778;63.4243893;0.847289698
1119;5.047980771;63.54866097;0.889481724
1121;4.680610047;63.4583002;0.887029559
1123;4.809160276;63.47802314;0.928892131
1125;4.899541813;63.38291428;0.929764486
1127;5.082261396;63.30180114;0.927238289
1129;5.014834085;63.41489361;0.918355225
1131;5.054915179;63.30193949;0.909317512
1133;4.904778097;62.80667515;0.895029353
1135;4.911347393;63.25938873;0.893854301
1137;5.013506856;63.18082901;0.888073804
1139;4.92667653;63.18278873;0.900601645
1141;5.18069192;63.09066144;0.941272177
1143;5.074993273;63.09405661;0.977593877
1145;5.231664704;63.09634788;1.009741526
1147;5.240946185;63.1034688;1.011051268
1149;4.986838464;63.07492687;1.00069219
1151;5.090908658;62.99707103;0.970879549
1153;5.35148715;62.94379594;0.928681046
1155;5.47042189;62.88192224;0.948243241
1157;5.282359359;62.8864077;0.949506737
1159;5.49971503;62.90980203;0.934305842
1161;5.237713322;62.84712833;0.935449677
1163;5.326192074;62.75411754;0.936116825
1165;5.119490611;62.84458899;0.949570797
1167;5.244971382;62.71962702;0.93925535
1169;5.498612747;62.68256902;0.950467282
1171;5.494152916;62.66022422;0.949976122
1173;5.285071249;62.68499816;0.983499402
1175;5.311769467;62.29989958;0.932748974
1177;5.590061236;62.67983648;0.956718844
1179;5.581142641;62.47476866;0.954128567
1181;5.709269525;62.46058022;0.926009144
1183;5.736225017;62.37496754;0.928964307
1185;5.556100979;62.43207955;0.973510766
1187;5.328924829;62.50542226;0.995058662
1189;5.333913039;62.45488018;0.97806528
1191;5.39069479;62.38988754;1.031281323
1193;5.706068511;62.35223632;0.999132542
1195;5.616541138;62.33843429;0.994997464
1197;5.426121441;62.2379021;0.984773556
1199;5.66066307;62.22582484;1.018795792
1201;5.547895038;62.2561061;1.002579118
