Repository: johodges/materials

## A Non-Dimensional Scaling Approach to Modeling Material Pyrolysis

This repository contains the data, scripts, and technical documents required to generate the SPyro cone validation cases.

## Instructions
* Clone this repository with submodules
  ```
  git clone --recurse-submodules https://github.com/johodges/materials
  ```
* Pre-process data
  ```
  python materials/scripts/initialize.py
  ```
* Build latest FDS (example for impi_intel_linux target, but use relevant make target for platform)
  ```
  git clone git@github.com:firemodels/fds.git && cd fds
  cd Build/impi_intel_linux
  ./make_fds.sh
  ln -s fds_impi_intel_linux fds
  cd ../..
  ```
* Run cases
  ```

File: data/rise_materials/Testdata-2342.txt
Keywords
Material1;Material2;Material3;Material4;Product;Object;Scenario;Method;Reference;Comment;Owner;IsPublic;ImportDate
Painted GRP polyester with gelcoat handlaminated;;;;IN1-5;Wall;;ISO 5660;TRANSFEU;;TRANSFEU;1;2011-11-08 12:20:33
Scalars
Flux (kW/m2);tig (s);qmax (kw/m2);qtotal (MJ/m2);q180 (kw/m2);q300 (kw/m2);Sample mass (g);Mass loss (g);DHc (MJ/kg);Peak smoke production (m2/m2s);Total smoke produced (m2/m2);Specific extinction area (avg) (m2/kg);MARHE (kW/m2);Area exposed (m2);Observations;Test date (YYYY-MM-DD);Test identifier;Product thickness (mm);Thickness1 (mm);Thickness2 (mm);Thickness3 (mm);Thickness4 (mm);Product density (kg/m3);Density1 (kg/m3);Density2 (kg/m3);Density3 (kg/m3);Density4 (kg/m3);Product area weight (kg/m2);Area weight1 (kg/m2);Area weight2 (kg/m2);Area weight3 (kg/m2);Area weight4 (kg/m2)
20;184;65.39;11.00;;;87.07;21.22;4.63;;842.13;;23.72;0.0088;End flame at 436s.;2011-09-16;c_LSFIRE_IN-1-5_20c;4.8;;;;;;;;;;;;;;
VectorData
Time (s);HRR (kW/m2);Mass (g);SPR (m2/(m2*s))
1;5.805714175;87.07;0
3;5.269807314;86.9144373;0
5;5.238531841;86.9404478;0
7;4.912471061;86.9213899;0
9;4.483188766;87.032014;0
11;4.192567286;86.9953399;0
13;4.003477938;86.9417614;0
15;3.342458204;87.0728788;0
17;2.859332527;86.9571251;0.004418925
19;2.201805148;86.9890185;0.004418925
21;1.657488329;87.0013851;0.004418925
23;1.529215806;87.0278018;0.004418925
25;1.314766359;87.0497694;0.004418925
27;1.300244092;87.0325722;0
29;1.198444524;86.6840928;0.001103631
31;0.958739044;87.0512097;0.001103631
33;0.888416442;87.0865425;0.001103631
35;0.868065929;87.0829313;0.001103631
37;0.878304478;86.9723509;0.001103631
39;0.668305524;87.0323062;0
41;0.474747742;87.0388756;0
43;0.50562042;87.1028285;0
45;0.329563301;87.0825788;0.001448674
47;0.537720253;87.1180931;0.001448674
49;0.845598697;87.0762186;0.002920907
51;1.031034253;87.1611434;0.006599203
53;1.065280184;87.0957231;0.010603601
55;1.078071674;87.0411504;0.009154927
57;0.876577955;87.1522943;0.009154927
59;0.66911291;87.0650666;0.007682694
61;0.816913471;87.0563165;0.004004398
63;0.800495345;87.0160037;0
65;0.447005279;87.1347544;0
67;0.203293606;87.0267804;0
69;0.231672112;87.1426443;0
71;0.314764024;87.0975401;0
73;0.441420622;87.0455233;0
75;0.705376088;87.0175221;2.72948E-05
77;0.554808665;86.9924074;2.72948E-05
79;0.216930086;87.0215799;2.72948E-05
81;-0.00889144;87.0249474;2.72948E-05
83;0.316822968;87.0644045;2.72948E-05
85;0.102584215;87.0460757;0
87;0.416959628;87.0180852;0
89;0.627302993;87.0005133;0
91;0.74074911;87.0531811;0
93;0.720475353;87.0717695;0
95;0.601444954;87.050349;0
97;0.895207777;86.7003463;0
99;0.62022351;87.1042202;0
101;0.425316007;86.7301635;0
103;0.070297778;87.0582209;0
105;0.024602872;87.2049068;0
107;0.152004491;87.0616991;0
109;0.063105515;87.2212642;0
111;0.112433869;86.9951079;0
113;-0.262246196;86.982134;0
115;-0.261057957;87.0198406;0
117;-0.200153429;87.0267969;0
119;-0.019602133;87.0309489;0
121;0.060505873;87.0092958;0
123;-0.232128687;86.8949344;0
125;-0.495093978;87.2067952;0
127;-0.415869345;87.0078007;0
129;-0.18989879;86.8862344;0
131;-0.363593293;86.9643524;0.002030736
133;-0.374101703;86.7826264;0.004290739
135;-0.165560475;87.0682962;0.004290739
137;-0.289836606;86.9896258;0.006986975
139;0.209411635;86.982019;0.006986975
141;-0.092647748;86.9749359;0.015591951
143;-0.091469114;86.8949019;0.014454379
145;-0.053939202;86.9940428;0.02256909
147;0.026938734;87.047384;0.019872853
149;-0.027823159;87.074905;0.037797143
151;-0.024980392;86.9810525;0.040032919
153;-0.06148559;86.9416182;0.055522941
155;-0.175740442;87.1273908;0.067052876
157;-0.007962697;87.0509728;0.082400792
159;0.075243173;86.9931428;0.087457135
161;0.142278279;86.7954508;0.099501498
163;-0.027434774;86.9720699;0.10119412
165;0.099505006;86.8723658;0.102536154
167;0.334079328;86.9328342;0.117672635
169;0.331803499;86.8617658;0.133822437
171;0.228838885;86.8308384;0.159139695
173;0.225914921;86.9927729;0.195430217
175;0.5812081;87.1264019;0.227907326
177;0.854893048;86.8393355;0.268752311
179;1.115884872;86.7270489;0.292192863
181;1.285205762;86.7174702;0.315361446
183;-0.265280229;86.6620815;0.323539708
185;0.039530941;86.5625148;0.423377541
187;9.677632579;86.5635598;0.719980581
189;23.25341584;86.6248277;1.003882692
191;39.23259631;86.6432003;1.266217416
193;51.31311045;86.4451835;1.53468298
195;59.6141329;86.2131636;1.663411086
197;64.13829786;86.6078952;1.516966134
199;65.39402653;86.2200918;1.36860914
201;63.30442946;86.2692654;1.188292534
203;60.82347855;86.0757641;1.022063931
205;58.52087803;86.0080637;0.913403941
207;56.9344096;86.0141691;0.821955232
209;53.33501299;85.9085689;0.79380694
211;52.50452944;85.7336721;0.793980072
213;50.4765623;85.8445675;0.848153962
215;50.44685335;85.5879091;0.949638356
217;51.26487183;85.7672495;1.128629593
219;52.14645733;85.3371138;1.277772484
221;53.46797559;85.4705938;1.442880123
223;53.7191639;85.3795014;1.520986666
225;54.54257989;85.3312113;1.534568445
227;55.90707214;85.1963401;1.593214471
229;56.75345503;85.1586335;1.697722946
231;57.25011102;85.1138327;1.744140417
233;58.18289526;85.2507972;1.770668667
235;58.22175823;85.2398661;1.929276507
237;59.17971736;84.8008696;1.847754289
239;59.30477737;84.7028379;1.854089773
241;60.34504486;84.5168328;1.841257983
243;61.84892235;84.4924589;1.872414108
245;61.6744719;84.4842768;1.682109165
247;60.96449362;84.4611291;1.680629935
249;61.94460953;84.2484427;1.587624424
251;62.97206344;84.0539085;1.513225547
253;63.27945971;84.0560614;1.428064134
255;63.1881696;84.0032994;1.490774747
257;63.68339528;83.9156027;1.439580908
259;62.96392382;83.6926207;1.396146526
261;62.49818487;83.7522007;1.384631738
263;63.32960931;83.6140173;1.373806762
265;63.41132352;83.5532179;1.227650003
267;63.62572088;83.3704269;1.165059202
269;61.08992893;83.2023875;1.074217788
271;62.14345569;83.2358547;0.968830627
273;62.77219275;83.1172972;0.926873279
275;59.67944067;83.0853601;0.941405821
277;57.16316815;82.9566835;0.863187207
279;55.91826152;82.9422349;0.79202281
281;54.123519;82.8494318;0.761729991
283;52.90013781;82.6621253;0.65748414
285;52.03778994;82.6973911;0.58382159
287;50.1088342;82.5547353;0.606376704
289;48.35710657;82.5788335;0.584037679
291;47.62640218;82.4868072;0.551427357
293;46.28942157;82.3468684;0.570998427
295;45.82814882;82.2905453;0.58924532
297;45.11188199;82.1538521;0.612623812
299;44.27149605;82.0240834;0.573678609
301;44.08224976;82.1709226;0.560969739
303;43.32520855;82.0263232;0.510690905
305;43.45953638;81.8682217;0.460905946
307;41.14066844;81.8048553;0.410482427
309;40.85475493;81.8882461;0.453255883
311;40.34336426;81.7407597;0.440558583
313;40.93871531;81.8324472;0.466172225
315;39.8779476;81.3728627;0.480407649
317;39.13993308;81.739151;0.494637116
319;38.34107484;81.380205;0.453746308
321;37.97037169;81.2814946;0.4489015
323;37.13304726;81.2526211;0.394693306
325;37.29888375;81.15257;0.369308191
327;36.14553555;81.1085144;0.348044621
329;35.23919196;81.0160148;0.326003746
331;34.51794478;80.9890578;0.324434526
333;34.55585997;80.9035971;0.336190752
335;34.15362763;80.800592;0.351880912
337;33.32308941;80.7877449;0.342997054
339;33.02185661;80.9365123;0.335974292
341;32.4713054;80.6993458;0.338746705
343;32.35806395;80.6106277;0.336347306
345;31.91539457;80.5155888;0.303539609
347;32.00577109;80.513479;0.946396926
349;26.15750804;80.5255534;1.603232775
351;18.73822136;80.3849132;2.022056336
353;13.79400852;80.2577745;2.345839934
355;10.97500934;80.2007299;2.80830553
357;8.897224278;80.194878;2.661830451
359;7.253738198;80.1915537;2.518049393
361;6.649078152;79.7148904;2.487872675
363;5.793028552;79.9310384;2.560465355
365;5.623779237;79.8428213;2.446449803
367;5.804000815;80.1779293;2.292328627
369;5.113615042;79.9122839;2.090967519
371;4.52375213;79.9397496;2.089314856
373;4.705530333;79.9361452;1.956895892
375;4.489816615;79.875374;1.895660105
377;4.39308602;79.8143979;1.830546798
379;4.23880674;79.7074612;1.763745795
381;3.158178509;79.6436968;1.364877244
383;4.052960287;79.7410547;1.096050672
385;7.810020742;79.587342;0.813409402
387;10.7282213;80.2562055;0.548667929
389;12.4359907;79.5418791;0.324294333
391;14.39253735;79.5550025;0.337745697
393;15.26354641;79.427241;0.316758756
395;16.01918127;79.3499235;0.329467892
397;17.2830952;79.3341618;0.312926002
399;18.11795584;79.3044485;0.316363699
401;18.46369841;79.2142396;0.27614623
403;19.37137916;79.244233;0.289643695
405;19.80329327;79.0255967;0.263782946
407;18.34098151;78.9150955;0.222871079
409;18.85104876;79.0551843;0.205308399
411;18.12764449;79.0020194;0.215469058
413;18.05755341;78.5174381;0.196205684
415;18.29671684;78.9402151;0.19413147
417;18.4209722;78.8648573;0.203439764
419;19.28457133;78.7468794;0.286255033
421;19.72119559;78.7169845;0.521314181
423;15.01853397;78.6373636;0.525535051
425;12.91211515;78.7761393;0.808418561
427;13.29884515;78.6586186;1.060294144
429;10.86665679;78.5641865;1.259445081
431;8.413627343;78.4855714;1.312863963
433;6.66318238;78.4925273;1.562333153
435;6.108753054;78.4912855;1.525371381
437;6.566372119;78.4638198;1.511798846
439;6.15547417;78.325648;1.427777641
441;5.284255556;78.283939;1.351300316
443;4.593705005;78.2103633;1.387115654
445;4.389525567;78.1931938;1.370925789
447;3.866412587;78.2158566;1.319938676
449;3.28651925;77.9563428;1.310654684
451;3.178375839;78.1374624;1.376906607
453;3.359509298;78.0343195;1.291821226
455;3.123597949;78.0144053;1.229049606
457;3.214930322;77.9463898;1.264043334
459;3.072549015;77.952435;1.320497829
461;3.297097113;77.934631;1.271788079
463;3.346464168;77.9115541;1.290987452
465;3.279487966;77.8231123;1.274170043
467;3.24415331;77.7184514;1.229313322
469;2.912678217;77.8889312;1.166531759
471;2.840983363;77.7134431;1.085264718
473;2.44230389;77.7309559;1.057733476
475;2.930084591;77.6415475;1.119233579
477;3.241163118;77.5910487;1.196260046
479;2.884717468;77.5476401;1.196161536
481;2.95775551;77.4708469;1.195442765
483;2.586000355;77.1331288;1.160386954
485;2.85707476;77.5358381;1.149569198
487;2.73898869;77.4333025;1.054702322
489;2.658964723;77.3316266;1.068349135
491;2.581850916;77.3755041;1.054332405
493;2.339098475;77.32383;1.008500644
495;2.280313189;77.2821642;1.007920425
497;2.309356215;76.2341099;0.99765347
499;2.284466109;77.1811776;0.917728464
501;2.194082368;77.1494458;0.991296964
503;1.927911868;77.1034737;1.039154985
505;1.911847039;77.1187505;0.999895653
507;1.725208738;77.1751018;0.991339057
509;1.851405839;76.9961473;1.022390255
511;1.862640182;76.948031;1.011187681
513;1.880188776;76.8929224;1.052182231
515;1.584666083;76.8979462;1.051835621
517;1.541183132;76.9032336;1.111227786
519;1.630124318;76.8180491;1.107712609
521;1.496250982;76.7622497;1.018566153
523;1.75550033;76.7597778;0.983853801
525;1.631078165;76.6439407;1.004241406
527;1.416218168;76.5490396;0.93333998
529;1.304635808;76.6831657;0.909427543
531;1.234783908;76.6716273;0.934068418
533;1.219403529;76.5887889;0.893877854
535;1.506611883;76.4828338;0.840853658
537;1.252930396;76.5115539;0.868505911
539;1.380382995;76.4340427;0.914562191
541;1.153404243;76.4017464;0.94860024
543;1.101042045;76.341997;0.996108588
545;1.113408117;76.3848652;1.010972824
547;1.284608099;76.3324032;1.037144458
549;1.465211822;76.2482245;0.993358781
551;1.404714989;76.2253132;0.953933983
553;1.241051724;76.2709698;0.937683486
555;1.214938598;76.2323249;0.929426063
557;1.164247048;76.1803193;0.880118001
559;1.166780916;76.1182388;0.913209024
561;1.312750662;76.0011167;0.937836622
563;1.396325849;76.0206877;0.933083568
565;1.340944207;76.0269692;0.943337633
567;0.96179858;75.9980958;0.951766822
569;1.036085996;75.9343313;0.941903543
571;1.283912356;75.8326122;0.904740763
573;1.22463957;75.8772901;0.95148715
575;1.378227869;75.7487403;0.92556796
577;1.35814655;75.7657287;0.921892398
579;1.279191138;75.756233;0.922505388
581;1.373972195;75.692453;0.923062821
583;1.232224396;75.6340993;0.905370108
585;1.426710106;75.5919606;0.878580032
587;1.493380764;75.598834;0.869213192
589;1.475664928;75.5759508;0.813933322
591;1.3414541;75.5044421;0.833556847
593;1.24288372;75.4833959;0.785133623
595;1.296777425;75.4521088;0.83475397
597;1.462563998;75.3770573;0.826666229
599;1.568595475;75.3187186;0.875430419
601;1.597283916;75.2675692;0.844782253
603;1.690739045;75.2747737;0.821681405
605;1.25055323;75.2580153;0.808482124
607;1.314611155;75.2236762;0.82921855
609;1.328621984;75.2608891;0.775838428
611;1.468335103;75.1317315;0.811480168
613;1.596637765;75.1143537;0.795712696
615;1.687728604;74.9817888;0.79844417
617;1.432845363;75.0573524;0.786769904
619;1.535584442;75.0094326;0.84700519
621;1.378267611;74.9924563;0.828012789
623;1.490281826;74.8652312;0.865780579
625;1.565158312;74.8356276;0.857775873
627;1.785278785;74.8384709;0.866505481
629;1.756542632;74.83295;0.8515466
631;1.741642302;74.7919007;0.854877448
633;1.367855718;74.8065459;0.858413622
635;1.489741979;74.7440358;0.856308043
637;1.494389117;74.7015263;0.856092664
639;1.744913048;74.6131976;0.824141043
641;1.85062244;74.6278001;0.801223023
643;1.807120144;74.5680934;0.793367417
645;1.628228382;74.6193811;0.786596905
647;1.432053674;74.4714103;0.77291569
649;1.512327741;74.4700452;0.782517375
651;1.795243928;74.3752271;0.760458109
653;1.701768143;74.3498318;0.747438529
655;1.884464339;74.2832794;0.72114013
657;1.758419184;74.2880698;0.751075122
659;1.607485876;74.3112291;0.728899095
661;1.629996982;74.1993643;0.771582394
663;1.705180771;74.1968245;0.790851589
665;1.838885303;74.1383174;0.790368059
667;2.044816209;74.0481614;0.760412068
669;1.812009033;74.0500658;0.793632239
671;1.531125525;74.0216768;0.79981366
673;1.526541272;74.00705;0.773254941
675;1.590334971;73.9704352;0.815014985
677;1.887773967;73.9102038;0.814058227
679;1.813764754;73.8542112;0.842804972
681;1.724873502;73.8361984;0.844778039
683;1.656396953;73.8368611;0.857194729
685;1.498435861;73.8025472;0.824008504
687;1.653913671;73.7431842;0.843300731
689;1.695855421;73.6759265;0.799483952
691;1.670918835;73.6675352;0.782233372
693;1.770237107;73.618649;0.788858958
695;1.533387338;73.6053843;0.813259344
697;1.360920043;73.5190124;0.788135241
699;1.692067994;73.4917982;0.80958668
701;1.665612658;73.5352183;0.806239667
703;1.634017516;73.4106282;0.792287249
705;1.513856977;73.3637299;0.781275138
707;1.472382022;73.4331099;0.758848303
709;1.656545544;73.4460134;0.704194382
711;1.580471426;73.3487812;0.688548545
713;1.613387322;73.2844371;0.692244646
715;1.780660358;73.2026352;0.650245378
717;1.630427051;73.1858394;0.675632389
719;1.629534235;73.2302412;0.69313084
721;1.602746585;73.13661;0.714947115
723;1.799599281;73.0788329;0.704013279
725;1.784623159;73.0100446;0.750108042
727;1.867065481;73.0121825;0.785053678
729;1.688467245;72.9648273;0.808297651
731;1.48262521;72.9384786;0.816538137
733;1.670035226;72.873969;0.840891721
735;1.948955234;72.8711107;0.794397786
737;1.995676386;72.7745557;0.745604508
739;1.994867914;72.7479609;0.743939159
741;1.829945642;72.8017078;0.72865757
743;1.752510866;72.7210224;0.704101717
745;1.624497653;72.7409647;0.746283884
747;1.935107454;72.654786;0.734789316
749;1.940120582;72.5995235;0.701156147
751;1.863847084;72.530625;0.742082823
753;1.75239306;72.4876311;0.761599079
755;1.580755568;72.5058773;0.739648933
757;1.609312238;72.494201;0.750943761
759;1.744141034;72.4617945;0.750036407
761;1.931098674;72.3006444;0.707490019
763;1.833201326;72.3186572;0.737329061
765;1.740817709;72.3234878;0.765154893
767;1.864977128;72.3384888;0.755701083
769;1.81912238;72.3428777;0.769911558
771;1.961203924;72.2428552;0.778441164
773;1.887239522;72.2162453;0.723739175
775;2.07959034;72.0857076;0.722479499
777;2.232582738;72.1957229;0.71827003
779;2.152940924;72.0348767;0.693266599
781;2.047480578;72.0739634;0.669774563
783;1.905739815;71.9743821;0.686325326
785;1.781652277;72.0456273;0.684317844
787;2.155050373;71.8320453;0.691415685
789;2.231779278;71.8569163;0.710675874
791;2.190182509;71.8417745;0.724752705
793;2.047005369;71.8565979;0.698811559
795;1.918650793;71.81587;0.666189848
797;1.871335133;71.7279398;0.693204915
799;2.015055054;71.6938643;0.675222461
801;2.146933813;71.6774123;0.676355141
803;2.089189033;71.6169328;0.724033365
805;1.993934283;71.5857661;0.732312375
807;1.642967524;71.57685;0.693881015
809;1.633758661;71.5830185;0.703024846
811;1.757652773;71.5132515;0.675918962
813;1.927097757;71.3063623;0.644451759
815;1.988817576;71.4520943;0.648234252
817;2.064986176;71.3762822;0.650575944
819;1.817096761;71.4297505;0.66570924
821;1.825736625;71.3822322;0.680818896
823;1.672242459;71.3229819;0.694057997
825;1.82398569;71.3240862;0.712326182
827;1.716356981;71.2027685;0.710373573
829;1.845028952;71.0892197;0.723785756
831;1.947424746;71.178613;0.727663279
833;1.898497758;71.0825648;0.720279409
835;1.795672486;71.1198573;0.684249557
837;1.616083599;71.0754579;0.672816824
839;1.692405653;71.044901;0.626547411
841;1.991567956;71.0284343;0.613378969
843;1.795473688;70.9795355;0.609555055
845;2.056286966;70.9087326;0.590671867
847;2.057933151;70.8892441;0.616513477
849;1.904004819;70.891317;0.642618815
851;1.822174992;70.8623881;0.666545076
853;1.792568008;70.7826415;0.657542317
855;1.815089285;70.7716953;0.652314393
857;2.021137811;70.6517149;0.635650069
859;2.142383501;70.6313012;0.633790515
861;2.102941965;70.6651558;0.616038757
863;2.192400277;70.5862922;0.60626647
865;1.973026635;70.561878;0.641755021
867;1.908703049;70.5308918;0.680917392
869;1.906477128;70.4908542;0.665734183
871;1.944480866;70.4379806;0.630394743
873;1.95923912;70.4014182;0.624888185
875;2.300326713;70.3887205;0.606410554
877;2.03295297;70.3530844;0.588712601
879;2.114000344;70.409092;0.626903965
881;1.922238145;70.5130495;0.627753109
883;1.968245486;70.2941529;0.623341463
885;2.063342645;70.2500828;0.607030025
887;2.239129216;70.1606448;0.560497824
889;2.138303061;70.1474928;0.534998202
891;2.245544454;70.1250363;0.558409247
893;2.023557549;70.1166615;0.578323226
895;2.052011627;70.0906444;0.601564493
897;1.782258926;70.0886822;0.616556963
899;1.839507424;70.0180041;0.584889298
901;2.339127518;69.9529425;0.604433996
903;2.051334109;69.9224404;0.578167597
905;2.303068849;69.9026635;0.580522331
907;2.35025029;69.9459866;0.593143239
909;2.026090376;69.876177;0.611718789
911;2.103732079;69.8518176;0.621058337
913;2.071682879;69.8368568;0.638366414
915;2.131721322;69.7622311;0.631531681
917;2.074569297;69.7021108;0.622724669
919;2.317513748;69.6054981;0.651645708
921;2.259257644;69.7704146;0.617522656
923;2.201197885;69.6218797;0.644059039
925;1.917482507;69.5550366;0.657963043
927;1.951129907;69.588231;0.634672563
929;2.047863945;69.5345568;0.594311079
931;2.164768207;69.4938415;0.579427094
933;2.324439841;69.3802651;0.562505665
935;2.344130682;69.4065842;0.523177549
937;2.056151335;69.404722;0.536727878
939;1.977960995;69.3633849;0.529926237
941;1.985180952;69.3511692;0.553684814
943;1.901635155;69.3148724;0.550156787
945;2.053088905;69.2063203;0.557835544
947;2.233963373;69.201394;0.547802416
949;2.210355523;69.1578632;0.553979789
951;2.248744151;69.2020013;0.568303714
953;1.879295463;69.1826512;0.530399785
955;2.029200156;69.154867;0.553197659
957;1.823568466;69.0826966;0.571523781
959;2.351967949;69.027572;0.586473638
961;2.245298735;68.9620134;0.55742099
963;2.325650161;68.8933226;0.571383099
965;2.360875702;68.9990044;0.572427401
967;2.167183988;68.9669012;0.554307688
969;2.273984068;68.9008717;0.521005602
971;2.241041332;68.7670917;0.507021809
973;2.523878913;68.7577062;0.557077515
975;2.575082991;68.764333;0.56111485
977;2.364048038;68.6855927;0.559141922
979;2.112467998;68.6637309;0.584092231
981;2.274389896;68.7675461;0.597829022
983;2.216414001;68.7078394;0.570872664
985;2.254409594;68.5919595;0.555959813
987;2.475920698;68.6129106;0.561166451
989;2.200549185;68.4576019;0.589341678
991;2.27703839;68.5607419;0.587051346
993;2.187873719;68.5428951;0.572859817
995;2.229064808;68.3213486;0.575712091
997;2.475548766;68.4212589;0.581659372
999;2.54238148;68.3407667;0.58022073
1001;2.42048476;68.2711652;0.587834008
1003;2.087908538;68.2749745;0.545235419
1005;2.246998125;68.3014887;0.546349338
1007;2.174755522;68.2243091;0.523352185
1009;2.108951146;68.2464874;0.492305713
1011;2.448770709;68.1792176;0.477410885
1013;2.45012003;68.166851;0.50489585
1015;2.44702073;68.1640631;0.489014027
1017;2.198445412;68.0943088;0.518678487
1019;2.110897507;68.0585896;0.497216311
1021;2.326767203;68.1147225;0.496948495
1023;2.299465743;68.0016305;0.495658853
1025;2.484487142;67.993447;0.513660272
1027;2.697112597;67.9287164;0.504015077
1029;2.679942143;67.9553797;0.547417978
1031;2.521090946;67.9255533;0.553389119
1033;2.335717872;67.9838649;0.567668598
1035;2.168466293;67.8724972;0.556674081
1037;2.300261529;67.8164638;0.576135733
1039;2.769092662;67.7370905;0.546801989
1041;2.70324708;67.7037582;0.524453693
1043;2.454117896;67.65697;0.538836565
1045;2.51169321;67.7515124;0.55488767
1047;2.408386147;67.6464258;0.549932687
1049;2.504395323;67.692897;0.555330069
1051;2.48882844;67.6164077;0.576173368
1053;2.622319522;67.5474261;0.565106659
1055;2.58602558;67.4912253;0.561107984
1057;2.360522485;67.5037574;0.564869461
1059;2.61854025;67.5359008;0.567988755
1061;2.391750984;67.4837024;0.569972982
1063;2.311008369;67.4773534;0.539182905
1065;2.620231065;67.3662915;0.555469077
1067;2.57005083;67.3189237;0.540004495
1069;2.6292042;67.2919954;0.565463521
1071;2.628295339;67.2937342;0.587654892
1073;2.582753015;67.3014765;0.616625542
1075;2.323041304;67.2727555;0.617096276
1077;2.503765279;67.1680829;0.647215315
1079;2.625834283;67.1689805;0.603093421
1081;2.743438832;67.115402;0.585554934
1083;2.755965839;67.0853693;0.5798407
1085;2.727756368;66.8931234;0.559794591
1087;2.659810135;66.8655601;0.533458873
1089;2.463729672;66.7386957;0.537777789
1091;2.576243442;67.0664609;0.55429143
1093;2.692841963;66.9939042;0.56461026
1095;2.852502237;66.9302372;0.56296833
1097;2.846835233;67.3572371;0.552125803
1099;2.822468997;66.4001504;0.559261401
1101;2.700126653;66.8219467;0.545609378
1103;2.809332827;66.8733718;0.537781947
1105;2.841628267;66.7648881;0.554421946
1107;2.925833418;66.7954602;0.566223258
1109;2.846859969;66.7012503;0.606720685
1111;2.927847884;66.7603221;0.605786239
1113;3.123079868;66.6527379;0.616908153
1115;3.152694621;66.620028;0.595567388
1117;2.898149723;66.7061654;0.631676435
1119;2.905340496;66.552964;0.606136593
1121;2.990327938;66.6133071;0.633790291
1123;3.269309925;66.2033661;0.606107841
1125;3.044118331;66.769792;0.621554737
1127;3.258646433;66.0890464;0.604388079
1129;3.216047167;66.3059133;0.639870145
1131;2.950613403;66.2393872;0.637460008
1133;3.090979294;66.3691239;0.666200353
1135;3.262862662;66.3372271;0.673515939
1137;3.363722918;66.3998193;0.64905935
1139;3.429260438;66.2307197;0.641160764
1141;3.36700343;66.2553421;0.628062375
1143;3.119151566;66.3127445;0.642546065
1145;3.260228685;66.2254211;0.64554701
1147;3.006981675;66.2162293;0.681776705
1149;3.261616552;66.127719;0.692365321
1151;3.291650432;66.0400631;0.708018284
1153;3.49707488;66.0519748;0.693441894
1155;3.557792587;65.9297881;0.707035134
1157;3.468302482;65.8983185;0.688565576
1159;3.302925115;66.02063;0.675386106
1161;2.926781409;66.0471568;0.664874317
1163;3.25655025;65.9582587;0.668883496
1165;3.431747675;65.9077035;0.677300959
1167;3.438777846;65.5909248;0.713600333
1169;3.54245378;65.6264779;0.726137432
1171;3.399804106;65.414096;0.734120529
1173;3.638892127;65.869679;0.728611981
1175;3.206775543;65.8161554;0.770802073
1177;3.677975839;65.732848;0.776317158
1179;3.461134007;65.6484227;0.7808857
1181;3.545215378;65.5007713;0.802568794
1183;3.643146782;65.5505959;0.811661044
1185;3.42368891;65.6522873;0.796323399
1187;3.544923114;65.5745558;0.785704837
1189;3.320868794;65.5501119;0.79788368
1191;3.173301187;65.4921863;0.825562653
1193;3.547912347;65.3728011;0.867097489
1195;3.518335358;65.3992988;0.879834104
1197;3.545265447;65.3485635;0.894641522
1199;3.457021949;65.364835;0.895171157
1201;3.525564784;65.3461198;0.876253558

File: data/rise_materials/Testdata-2343.txt
Keywords
Material1;Material2;Material3;Material4;Product;Object;Scenario;Method;Reference;Comment;Owner;IsPublic;ImportDate
HPL Melamine;Polyester film ;;;IN1-7;Partition;;ISO 5660;TRANSFEU;;TRANSFEU;1;2011-11-08 12:29:05
Scalars
Flux (kW/m2);tig (s);qmax (kw/m2);qtotal (MJ/m2);q180 (kw/m2);q300 (kw/m2);Sample mass (g);Mass loss (g);DHc (MJ/kg);Peak smoke production (m2/m2s);Total smoke produced (m2/m2);Specific extinction area (avg) (m2/kg);MARHE (kW/m2);Area exposed (m2);Observations;Test date (YYYY-MM-DD);Test identifier;Product thickness (mm);Thickness1 (mm);Thickness2 (mm);Thickness3 (mm);Thickness4 (mm);Product density (kg/m3);Density1 (kg/m3);Density2 (kg/m3);Density3 (kg/m3);Density4 (kg/m3);Product area weight (kg/m2);Area weight1 (kg/m2);Area weight2 (kg/m2);Area weight3 (kg/m2);Area weight4 (kg/m2)
30;86;87.99;9.00;;;193.80;50.59;1.69;;328.80;;17.14;0.0088;Projection of particles. Raising of the surface. End flame at 164s.;2011-08-29;c_LSFIRE_IN-1-7_30a;13.4;;;;;;;;;;;;;;
VectorData
Time (s);HRR (kW/m2);Mass (g);SPR (m2/(m2*s))
1;2.301068243;193.8;0.019588141
3;1.656351662;194.1110598;0.025183689
5;1.456594149;193.7346691;0.038216274
7;2.394808503;193.8571163;0.04891454
9;2.715698541;193.6788209;0.063907324
11;2.926812592;193.4775185;0.058302889
13;2.705566323;193.7653063;0.048605191
15;1.798725478;193.7271847;0.038732434
17;1.444460812;193.7659228;0.03771502
19;1.627521619;193.6899193;0.037249067
21;1.774741512;193.7762394;0.04599328
23;1.805516709;193.7989975;0.059471216
25;1.500191005;193.8404691;0.070730456
27;1.200427693;193.8333042;0.093215098
29;0.65176655;193.8840096;0.125339327
31;0.843376472;193.8339951;0.178343165
33;0.629909759;193.8120432;0.241226729
35;0.752627566;193.7743592;0.33342946
37;0.409172668;193.7543741;0.400788224
39;0.625898957;193.7438168;0.453941754
41;0.921377558;193.7631742;0.525702652
43;1.347372681;193.6918195;0.566507804
45;1.617102958;193.6613243;0.606010462
47;1.489129678;193.3292764;0.672395974
49;1.160626681;193.7983182;0.715961046
51;1.325101338;193.5288881;0.827099103
53;0.986706955;193.6941106;0.897685155
55;0.732486386;193.70387;0.986726415
57;0.820778777;193.6453719;0.958633642
59;0.94641732;193.5919368;0.974609368
61;0.818938245;193.4147791;0.908218949
63;1.209332056;193.5928339;0.879366
65;1.28810364;193.6076568;0.801037055
67;1.084722424;193.5926719;0.856764931
69;0.962843334;193.3030399;0.839379343
71;1.069153555;193.3938858;0.788757096
73;0.914449099;193.3758042;0.780396396
75;0.558949963;193.4831324;0.737845148
77;0.281911148;193.4362657;0.737624748
79;0.328092518;193.448711;0.707197185
81;0.096867726;193.2601582;0.707020995
83;-1.76651618;193.3668505;0.675333902
85;-3.503570117;193.3050261;1.701614093
87;16.41917173;193.1892343;2.740674515
89;49.05935178;193.3128465;3.859470655
91;72.72883247;193.133003;4.970728302
93;84.44900981;192.8874769;5.782502922
95;87.99064997;192.7318763;5.484462401
97;80.11745737;192.5749804;4.944795092
99;73.52768286;192.510723;4.301088215
101;64.86286434;193.2202712;3.630527461
103;57.7175871;192.319872;3.085842454
105;52.50741844;192.2362698;2.587686418
107;45.80868482;192.1572489;2.253902582
109;40.81505581;191.8333612;1.926255123
111;36.23799656;191.9024803;1.542205772
113;33.49839791;191.9510337;1.409540565
115;30.69488046;191.8388122;1.295997536
117;29.77468292;191.794714;1.152592573
119;29.86260239;191.7725686;1.15159595
121;30.31987854;191.6368228;1.120879635
123;30.40594213;191.6089264;1.074547891
125;29.51875819;191.4010207;1.017638027
127;28.60133951;191.4054487;0.958314339
129;27.48081798;191.2742884;0.838726387
131;26.17602093;191.2330745;0.872256338
133;24.67443794;191.1430815;0.809630324
135;22.46907412;191.0726355;0.777224684
137;20.76107248;190.2265091;0.760700041
139;19.47902375;190.5605112;0.772857527
141;17.67575321;190.7832908;0.744096665
143;15.39260378;190.8747765;0.734333089
145;14.05062409;190.7225809;0.702518612
147;12.66630383;190.688528;0.669988412
149;11.29910437;190.8802489;0.661372927
151;10.57891668;190.4535364;0.600577192
153;10.09799377;190.4344596;0.57126768
155;9.670941329;190.4233218;0.570001613
157;8.7475166;190.3444155;0.605976577
159;7.303016966;190.073557;0.598671064
161;6.498593051;190.0172152;0.653477759
163;5.67881011;190.1369017;0.65941768
165;5.02090491;190.1302065;0.650294605
167;4.464496618;190.0747414;0.629983105
169;4.106161588;190.643807;0.594612213
171;3.868380625;189.838631;0.512478078
173;3.677587189;190.1006788;0.506291645
175;3.699081474;189.8811617;0.505210068
177;3.682760995;189.6927247;0.477573339
179;3.683970345;189.9357233;0.479256569
181;3.362294859;189.7109166;0.509619468
183;3.317620646;189.6590773;0.482603041
185;3.049924045;189.6152795;0.450183408
187;2.584074743;189.5801628;0.42381221
189;2.483353441;189.4298065;0.398265948
191;2.18120414;189.3984074;0.380472582
193;2.402424931;189.2470646;0.386914172
195;2.598672752;189.3402414;0.387500761
197;2.393231246;189.2162422;0.381446713
199;2.40565837;189.1186739;0.379300124
201;2.073954858;189.59958;0.358833377
203;1.945479317;189.2769098;0.348122791
205;2.015527753;188.8679701;0.35313961
207;2.534055128;188.7849767;0.371583821
209;2.247644008;188.9555344;0.363548367
211;2.1649961;188.8116887;0.358442916
213;1.773862619;188.8139647;0.353257292
215;1.698929228;188.7617427;0.364546885
217;1.783099546;188.6652528;0.359012004
219;1.883702325;188.4990035;0.364289437
221;1.988734577;188.5024873;0.377099725
223;1.947105264;188.5106942;0.371397413
225;1.827699196;188.5458109;0.35639093
227;1.403718181;188.0605964;0.37609301
229;1.745727636;188.4492102;0.381164754
231;1.674160586;188.2438255;0.396665163
233;1.885802144;188.351213;0.403599373
235;1.801798401;188.0321929;0.413922194
237;1.779040906;188.0890082;0.379894655
239;1.708783978;187.9729441;0.371201273
241;1.827107828;187.9422233;0.368677645
243;2.101969789;187.9088618;0.39265379
245;2.184806266;187.9733355;0.405121159
247;2.403866717;187.5349284;0.421862638
249;2.193481214;187.7143057;0.453848035
251;2.226283774;187.6450213;0.460287916
253;2.293476741;187.5016088;0.4457335
255;2.455416325;187.474961;0.439004416
257;2.648705439;187.4279328;0.447498798
259;2.796156545;187.2366485;0.423174258
261;2.919744124;187.3122689;0.421106242
263;2.836605108;187.3040299;0.423033498
265;2.861022851;187.3219412;0.41642367
267;2.627113653;187.0463503;0.413715785
269;2.468623359;186.8912753;0.423361795
271;3.083424765;186.8234884;0.417785345
273;2.903605284;186.7929747;0.422863039
275;2.732350111;186.717967;0.416181174
277;2.554096263;186.6728735;0.404188736
279;2.784959191;186.5108315;0.391964143
281;2.354626915;186.7170315;0.387253232
283;2.816532245;186.3568164;0.39702891
285;2.992224027;186.4545505;0.412540983
287;2.839628461;186.7871269;0.408666518
289;2.545173253;185.7037544;0.409406948
291;2.635387915;186.3415272;0.423967061
293;2.853139837;185.856866;0.404464838
295;2.829106149;186.0669598;0.397423293
297;3.091168454;186.1171401;0.395965891
299;3.118627341;185.8704457;0.398615045
301;2.735585052;185.9347862;0.368713229
303;2.669787093;185.440315;0.371008603
305;2.764370245;185.639815;0.356892929
307;3.084313639;185.6018271;0.354311453
309;3.203168411;185.5275983;0.353393651
311;3.17717637;185.5379106;0.344381383
313;3.19874177;185.3315773;0.32237272
315;2.978787969;185.3389868;0.325854244
317;2.778610648;185.3368625;0.34090239
319;2.817840125;185.1445187;0.320145247
321;3.152284053;185.1147426;0.332260198
323;3.375040527;184.9937293;0.318758206
325;3.245890238;185.0161012;0.292672482
327;2.932124872;184.9831681;0.261717298
329;2.770640633;184.9047646;0.267385863
331;2.976135031;184.8261628;0.256459797
333;3.272000363;184.7834474;0.269903693
335;3.339271798;184.699431;0.264235559
337;3.106724937;184.7555053;0.256299846
339;3.067134117;184.5243164;0.240189582
341;3.028663728;184.5096404;0.22748079
343;3.490415268;184.4904483;0.221556407
345;3.320413531;184.2573291;0.228567327
347;3.383528159;184.2952339;0.237512446
349;3.025056679;184.2032231;0.23773275
351;3.129608018;184.2859446;0.244683476
353;3.318317391;184.1579088;0.230385151
355;3.102751855;184.0316706;0.234017117
357;3.457329828;183.9327199;0.227925672
359;3.750965702;183.8979168;0.213101308
361;3.598282383;183.8567724;0.195525976
363;3.316616852;183.7309581;0.190723299
365;3.449566016;183.7771295;0.190531225
367;3.492702581;183.6704101;0.192994716
369;3.742543381;183.3385848;0.208133349
371;3.669301617;182.8045179;0.207240359
373;3.880530087;182.299398;0.20844309
375;3.634660062;183.5802843;0.179180205
377;3.580649536;183.3772408;0.164186556
379;3.501423088;183.2254886;0.163089848
381;3.636316705;183.5229206;0.161788632
383;4.0484311;183.0190221;0.157316219
385;3.949563363;183.1440716;0.168332157
387;3.929998335;183.04249;0.166548059
389;3.808985016;182.8730384;0.144632986
391;4.025191559;182.7885752;0.148282794
393;3.372039394;182.923827;0.159414376
395;3.792324525;182.6290994;0.153845978
397;4.210754219;182.5562257;0.136970353
399;4.028285835;182.5039445;0.12449982
401;3.975922977;182.5648241;0.126329338
403;3.730629353;182.443042;0.116336674
405;4.207096118;182.3869774;0.111773991
407;4.193512093;182.1930957;0.126978908
409;4.451430537;182.1897;0.147326849
411;4.274597147;182.1404323;0.135594532
413;4.397630441;182.0347684;0.121994709
415;4.554105669;182.0095492;0.125108059
417;4.143683604;181.9216299;0.123280079
419;4.581120445;181.7865944;0.116461185
421;4.579344592;181.8626577;0.113085278
423;4.312255148;181.6329902;0.113443885
425;4.189885096;181.4618525;0.102689983
427;4.06740473;181.618762;0.093498955
429;4.207117065;181.522189;0.102032559
431;4.375890353;181.3795281;0.104113913
433;4.339301809;181.3815187;0.093485363
435;4.56740302;181.1541457;0.087368123
437;4.671972929;181.2644642;0.087500441
439;4.306120519;181.1127071;0.085225303
441;4.325563047;180.9729996;0.089351248
443;4.682324603;180.9374224;0.113695443
445;4.652669793;180.8828962;0.127731196
447;4.886644804;180.7684084;0.116268227
449;4.68106557;180.7018332;0.094410668
451;4.751848887;180.6333278;0.074817188
453;4.431133074;180.6649389;0.075805655
455;4.935821595;180.5294162;0.068601599
457;5.094016315;180.4176702;0.077398889
459;4.882745843;180.2836179;0.080084302
461;4.884813044;180.2972151;0.088036038
463;4.464210913;180.2571214;0.067536779
465;4.719910037;180.2942744;0.075081695
467;4.515926494;180.0832637;0.082833321
469;4.988297396;179.863959;0.084237458
471;4.907599265;179.8780419;0.075192698
473;4.658665779;179.8063517;0.078560534
475;4.317825074;179.8408003;0.078313575
477;4.442783107;179.6918964;0.066467641
479;4.812061049;179.5808039;0.076686923
481;5.15103869;179.4398847;0.089871971
483;4.76559372;179.4623393;0.086054107
485;4.408819676;179.3470167;0.076753984
487;4.416826919;179.3386119;0.076705874
489;4.782821685;179.2738114;0.078830559
491;4.575158556;179.1824915;0.075882369
493;5.608135418;179.089463;0.076892995
495;5.009235204;179.0069462;0.06691984
497;4.670473911;178.9426985;0.055593342
499;4.355036811;178.9246447;0.050198509
501;4.676297722;178.7771562;0.051855733
503;4.810178736;178.6500831;0.051454483
505;4.866078665;178.5730571;0.056226783
507;4.702877;178.5155679;0.054762434
509;4.188979505;178.4185475;0.051691403
511;4.369158099;178.3958542;0.049477339
513;4.582357317;178.2332316;0.055303583
515;4.759239073;178.1652021;0.063875065
517;4.762562708;178.0777861;0.069321614
519;4.899107519;178.1315654;0.062414113
521;4.756178966;178.0419876;0.062344623
523;4.593114789;177.9482522;0.067608524
525;4.781068696;177.7688754;0.076052388
527;4.945372897;177.6068285;0.072059053
529;5.10182443;177.675897;0.067031866
531;5.095062117;177.5272421;0.053010462
533;4.818496235;177.4280931;0.041814817
535;4.674063698;177.4096906;0.025440655
537;4.712749624;177.3013127;0.03551169
539;4.900541683;177.1612176;0.052278441
541;4.648028316;177.1536476;0.067876959
543;5.122170892;177.029892;0.067500383
545;4.658345191;176.9363054;0.065082703
547;4.888114178;176.8295363;0.065396584
549;4.508935826;176.7838628;0.071549273
551;4.621303022;176.6297057;0.069745958
553;4.885685543;176.5852657;0.071612309
555;5.153903619;176.5413668;0.073318634
557;5.187816089;176.4674099;0.060726381
559;5.124995948;176.3596402;0.038305718
561;4.677377543;176.2586771;0.036338357
563;4.388918771;176.2366255;0.046180967
565;4.963490022;176.0917252;0.050265437
567;5.426729588;175.9681684;0.063733502
569;5.085762136;176.0626784;0.068263801
571;4.640182127;175.7888028;0.062115984
573;4.875480931;175.7204306;0.053447661
575;4.782483062;175.7513464;0.053042779
577;4.824128721;175.6036814;0.054952811
579;5.252824358;175.5775709;0.051780925
581;4.775344574;175.5186376;0.056046457
583;4.917934903;175.4624578;0.044582782
585;4.776651415;175.3631984;0.041972235
587;4.747312087;175.0906775;0.035674763
589;5.013977188;175.0170686;0.048021543
591;5.72615861;174.9191138;0.045248817
593;4.896103857;174.811101;0.047781185
595;4.504631261;174.7563147;0.044454027
597;4.636542266;174.6932509;0.056843575
599;4.867409752;174.5930235;0.055816819
601;5.208953565;174.4774845;0.054404795
603;4.81878208;174.4402493;0.055910001
605;4.661801612;174.409616;0.059630989
607;4.878143053;174.3902683;0.048941011
609;4.889651884;174.2650808;0.042064847
611;5.014256967;174.0829116;0.056027596
613;5.582913997;174.0143624;0.056899898
615;5.472644862;173.8957937;0.052619318
617;5.288090975;173.7665477;0.046820433
619;5.008845429;173.8232249;0.058107941
621;5.133443234;173.6042903;0.054754092
623;5.152689323;173.4436587;0.060878763
625;5.272676878;173.3337881;0.055132626
627;5.1057214;173.2930025;0.056478154
629;4.920123406;173.1855425;0.042267527
631;5.215356554;172.9431633;0.051746025
633;5.536184085;173.2978851;0.059550328
635;5.202220068;172.7139106;0.06517453
637;5.246437026;172.8160343;0.059721016
639;4.926663517;173.0880355;0.061612179
641;4.801573052;172.876345;0.051347926
643;5.084535184;172.8581312;0.049209075
645;5.495778297;172.7961732;0.053313175
647;5.033348421;172.4947056;0.060768918
649;5.100027125;172.2889037;0.063041092
651;4.866591393;172.3870798;0.059211414
653;5.338553794;172.210634;0.062961666
655;5.469661617;172.0311469;0.070207792
657;5.705340226;171.9779315;0.064671429
659;5.624689038;171.6919248;0.05894732
661;5.413562109;171.6636136;0.056215629
663;5.301085296;171.7289169;0.040995779
665;5.463848033;171.6625021;0.045043443
667;5.666094268;171.6532343;0.063035327
669;5.957531233;171.4063979;0.067436527
671;5.576510965;171.3867405;0.063879592
673;5.733355599;171.2032722;0.069744933
675;5.739875253;171.0758179;0.064809742
677;5.526182696;171.0508306;0.06606222
679;5.893233782;170.9271634;0.068931978
681;6.132697009;170.9544297;0.074934674
683;5.706684706;170.683098;0.069578144
685;5.777533593;170.7119284;0.071013753
687;5.793817217;170.6307496;0.062028166
689;5.649791498;170.4593138;0.080387862
691;5.819136255;170.4212277;0.092434564
693;6.035634673;170.2498687;0.096698089
695;6.042448203;170.2427908;0.083650035
697;5.687742144;170.127916;0.078160527
699;5.73854275;169.9501491;0.069410019
701;6.023385021;169.8594282;0.055930879
703;5.986868301;170.0363714;0.059621105
705;6.204314066;169.720113;0.071555126
707;6.261733011;169.5863607;0.07482912
709;6.009992243;169.5204094;0.060553189
711;5.899499899;169.5472336;0.066564951
713;5.578350336;169.2222384;0.071612584
715;6.048424162;169.2513785;0.078837423
717;6.206877263;169.0861974;0.073711997
719;6.341685372;169.135327;0.076041951
721;6.199114645;168.967037;0.067011723
723;6.294307861;168.8033861;0.056899732
725;6.009346428;168.7868191;0.04946576
727;6.197303268;168.6319663;0.0608737
729;6.131847284;168.5606908;0.06718488
731;6.005618746;168.4836716;0.078449404
733;6.407762708;168.3718099;0.075634759
735;6.450240693;168.17986;0.065042219
737;6.162805537;168.1567193;0.060030191
739;6.242418186;168.0270036;0.059959015
741;6.011144348;167.9922233;0.064473185
743;6.369079665;167.7788744;0.071665078
745;6.91247874;167.74101;0.077789537
747;6.66321803;167.7469817;0.068038682
749;6.49672045;167.4760094;0.062663033
751;6.419337453;167.4661824;0.051643358
753;6.489009782;167.326646;0.050802298
755;6.877591772;167.2260096;0.057690321
757;6.76321667;167.0972829;0.071331515
759;7.011733072;166.9959892;0.073221149
761;6.97436166;166.9802366;0.075342779
763;6.594953865;166.8547175;0.072598201
765;6.643351411;166.7664175;0.074641173
767;6.58453197;166.5390328;0.07169209
769;6.883282251;166.4926406;0.071677444
771;6.80776529;166.4164232;0.067004449
773;6.650927773;166.3415818;0.068335445
775;6.467981554;166.207298;0.060314864
777;6.901249137;166.0816471;0.05717676
779;7.206000726;166.0140154;0.068842339
781;6.699353824;165.8873623;0.076992321
783;7.040242908;165.7744227;0.070596105
785;6.958161945;165.6896838;0.064935722
787;6.780070703;165.535783;0.06633543
789;7.039851569;165.4394662;0.065256844
791;6.909165129;165.3044424;0.077820642
793;6.808162022;165.3012416;0.088718981
795;7.026339738;165.067415;0.088512066
797;6.994533309;164.8930429;0.076899999
799;6.783862964;164.9741114;0.064599386
801;6.390078926;165.0114015;0.049373283
803;6.318340909;164.5189034;0.045423481
805;6.624413323;164.4029784;0.066169682
807;7.00736561;164.3150256;0.085688041
809;7.005881754;164.3245851;0.089284936
811;7.246241127;164.1912758;0.090698282
813;6.922921671;163.950329;0.084709417
815;6.954664336;163.9975847;0.080789996
817;6.883926368;163.651205;0.089579132
819;6.784453499;163.7650359;0.096321641
821;6.730747273;163.7584559;0.093739226
823;7.202533769;163.4988192;0.09987619
825;7.318097092;163.474358;0.090530391
827;7.319620473;163.4039465;0.076670119
829;7.092146354;164.4317932;0.086842577
831;7.035065307;162.9976193;0.093828665
833;7.18282843;162.9153961;0.110113748
835;7.236261269;162.7375956;0.111131185
837;7.557836351;162.2322779;0.10724297
839;7.285592753;162.6048751;0.095064997
841;6.953593437;162.5280771;0.101339913
843;7.153420372;162.2529583;0.090148843
845;7.025322155;162.438389;0.088616822
847;7.235018239;162.0050021;0.095491931
849;7.484467414;162.0429895;0.094333322
851;7.346658399;161.9166686;0.08774579
853;7.330560363;161.6820251;0.095355859
855;7.407183936;161.5510389;0.101806445
857;7.169081704;161.4892467;0.105536012
859;7.765311227;161.4574314;0.106757289
861;7.358738146;161.2436064;0.094357444
863;7.348188981;161.1937309;0.088645125
865;7.183372777;161.0042354;0.082673805
867;7.323586314;160.9537789;0.079081382
869;7.023252505;160.682033;0.080010786
871;7.911387551;160.8624663;0.092990393
873;7.800144803;160.6851429;0.084362263
875;7.697713418;160.4810156;0.082754327
877;7.572579928;160.3207993;0.081731686
879;7.126837333;160.2381958;0.09738629
881;7.050902388;160.0277992;0.107596688
883;7.602125106;159.9510708;0.112295118
885;7.697575021;159.8483884;0.109654319
887;7.636322674;159.7743079;0.109570333
889;7.515271166;159.6474891;0.087734262
891;7.371038353;159.337396;0.080915024
893;7.19361219;159.2666189;0.089033033
895;7.589909591;159.2267649;0.09355227
897;7.784969583;159.2648145;0.095095183
899;7.558548232;158.999794;0.095347147
901;7.879666473;158.8788088;0.084484327
903;7.854691278;158.8206943;0.080701206
905;7.832033982;158.6602981;0.09118458
907;7.88470194;158.5749228;0.099221066
909;7.965798535;158.4928381;0.106887097
911;7.720591141;158.2444541;0.110371125
913;8.239455224;158.1995546;0.101553781
915;8.190503792;157.8282576;0.086175177
917;7.652292579;158.165175;0.082358365
919;7.867097338;157.7669632;0.090945311
921;8.170764931;158.0893728;0.106618504
923;8.136816998;157.7248216;0.115595397
925;8.416929804;157.4614804;0.129467682
927;8.045867611;157.5000489;0.126973929
929;8.098641656;157.1784615;0.116302956
931;7.842965569;157.1079538;0.118756718
933;8.056711662;157.081357;0.122979735
935;8.222990963;156.5788939;0.115928088
937;8.098827998;156.4602868;0.106241297
939;8.250626204;156.6883425;0.101977007
941;7.961989038;156.5686298;0.086490895
943;8.130237644;156.4656781;0.08848604
945;8.090831962;156.2725612;0.101577546
947;8.219201761;156.2236392;0.114405777
949;8.728503673;156.0753115;0.113284973
951;8.76375313;155.8727872;0.11156027
953;8.595304795;155.5898791;0.104109376
955;8.205226122;155.6709617;0.109206288
957;8.47992585;155.6583268;0.11015959
959;8.09901694;155.4583328;0.111833127
961;8.51622767;155.2178766;0.108962615
963;8.666744274;155.167918;0.104557665
965;8.411530493;155.1309055;0.095633386
967;8.155029138;154.9466558;0.104886873
969;8.453564559;154.9077767;0.11664451
971;8.987431105;154.9297008;0.118412154
973;9.210569386;154.6115146;0.1248132
975;9.136400076;154.5969999;0.113089277
977;8.659281563;154.1587411;0.094819945
979;8.69241406;154.4020656;0.091994922
981;8.759178078;154.2798162;0.100662641
983;8.698166658;154.0852616;0.10164801
985;9.354722453;154.0078841;0.114137642
987;8.89541481;153.9628465;0.115456725
989;9.054016953;153.799126;0.104750057
991;8.795383278;153.8404591;0.106965898
993;8.906555632;153.6192596;0.110357571
995;8.880762911;153.5138958;0.10233427
997;9.230098498;153.3666664;0.099761782
999;9.500739956;153.2364397;0.103625895
1001;9.164524193;153.178843;0.091674807
1003;9.15612126;153.0609624;0.092197395
1005;8.730907835;152.9821393;0.104673905
1007;9.075298956;152.8442896;0.116896248
1009;9.283602558;152.7037307;0.119902772
1011;9.591152218;152.5523967;0.122005812
1013;9.590170847;152.5170227;0.109743341
1015;9.272646288;152.4275354;0.103204074
1017;9.057504484;152.3255721;0.104078242
1019;9.040719884;152.1867344;0.107170406
1021;9.630720438;151.9736767;0.101724197
1023;9.72416418;152.0381908;0.108914146
1025;9.586957974;151.9882521;0.104393038
1027;9.172963354;151.8168737;0.097040219
1029;9.335973599;151.6655324;0.097236429
1031;9.181358954;151.5610879;0.104912329
1033;9.961003333;151.4650211;0.097371999
1035;9.560162796;151.4483218;0.093095888
1037;9.681737141;151.2900407;0.094898004
1039;9.393552923;151.1689252;0.093558919
1041;9.425043681;151.0100008;0.099774585
1043;9.3095028;150.9102494;0.109869243
1045;9.306313651;150.8262291;0.106872091
1047;9.544249009;150.732836;0.102019953
1049;9.359594721;150.680686;0.096157872
1051;9.25922012;150.5593138;0.091918298
1053;9.327303512;150.4505843;0.087352718
1055;9.523734211;150.2907828;0.098279694
1057;9.53176157;150.2802366;0.107384288
1059;9.731730148;150.080251;0.102219717
1061;9.861308585;150.0807839;0.087685541
1063;9.458005022;149.9646575;0.089313916
1065;9.138866772;149.7924899;0.08742494
1067;9.308616494;149.6457025;0.082124196
1069;9.427337733;149.5346431;0.089663353
1071;9.694893965;149.4395841;0.097555333
1073;9.736929291;149.3638102;0.087634608
1075;9.332115036;149.2971523;0.088168396
1077;9.331984723;149.1842836;0.097128267
1079;9.389422184;149.04846;0.102701429
1081;9.677286763;148.9308283;0.104504975
1083;9.943616627;148.8845188;0.103073325
1085;9.903101017;148.7301284;0.093597192
1087;9.745894835;148.6448089;0.08730588
1089;9.523592981;148.5322767;0.0930608
1091;9.35849468;148.4293454;0.094336625
1093;9.506362474;148.2730631;0.101367844
1095;9.84911583;148.2028738;0.097399015
1097;10.26279145;148.1069023;0.086274548
1099;9.866288559;148.034316;0.06897531
1101;9.840340952;147.9501299;0.070784657
1103;9.739863252;147.799831;0.07959916
1105;9.988056807;147.7095706;0.087561293
1107;9.955040118;147.5533277;0.094344901
1109;10.069071;147.3930205;0.097491766
1111;9.987781095;147.371179;0.095692143
1113;9.729830156;147.2675251;0.089930188
1115;9.371344682;147.1469474;0.093502737
1117;9.800463655;147.0255835;0.092878723
1119;9.955826855;146.9214357;0.098943639
1121;10.30714187;146.8531194;0.095276282
1123;9.992106203;146.8265503;0.093736053
1125;9.911748657;146.6969275;0.103994274
1127;9.499729504;146.5238833;0.115723379
1129;9.546396329;146.408953;0.115583876
1131;9.958274145;146.3396691;0.116440374
1133;10.70558243;146.2137629;0.112265619
1135;10.02758785;146.1630774;0.097045907
1137;9.811877588;146.0797208;0.09666973
1139;9.505745984;145.9364527;0.093222586
1141;9.583257001;145.7695455;0.099622959
1143;9.916365069;145.7330868;0.104365349
1145;9.91848976;145.618599;0.107742303
1147;9.844873375;145.5698729;0.091205914
1149;10.28751567;145.4168726;0.090113974
1151;9.90268242;145.2259044;0.08520461
1153;9.50438285;145.0937702;0.089191516
1155;9.854745735;145.0387991;0.094644636
1157;9.815969042;144.9153343;0.102774577
1159;10.36755987;144.8034259;0.093361141
1161;10.03179309;144.655031;0.095363164
1163;9.847824514;144.6276408;0.091585773
1165;9.784211234;144.5345875;0.088106675
1167;9.952804682;144.4269015;0.09531437
1169;10.28829828;144.293827;0.106929188
1171;10.44486964;144.1834944;0.105747338
1173;10.32012882;144.1216001;0.111754965
1175;9.944613639;143.9721112;0.114821497
1177;10.01804775;143.9504555;0.113497629
1179;10.22898684;143.7585751;0.11226191
1181;10.40809267;143.6986081;0.117770622
1183;10.6989697;143.6641234;0.113168802
1185;10.36271706;143.4458481;0.116762004
1187;10.37937907;143.3847473;0.124023037
1189;10.11706952;143.2255428;0.127546688
1191;10.1747875;143.1126396;0.122349952
1193;10.77156831;143.0312653;0.129194253
1195;10.6522527;142.9506457;0.119461959
1197;10.49746958;142.8111647;0.105720455
1199;9.805067722;142.7854252;0.103940593
1201;10.189517;142.5973684;0.105927525
