Repository: johodges/materials

## A Non-Dimensional Scaling Approach to Modeling Material Pyrolysis

This repository contains the data, scripts, and technical documents required to generate the SPyro cone validation cases.

## Instructions
* Clone this repository with submodules
  ```
  git clone --recurse-submodules https://github.com/johodges/materials
  ```
* Pre-process data
  ```
  python materials/scripts/initialize.py
  ```
* Build latest FDS (example for impi_intel_linux target, but use relevant make target for platform)
  ```
  git clone git@github.com:firemodels/fds.git && cd fds
  cd Build/impi_intel_linux
  ./make_fds.sh
  ln -s fds_impi_intel_linux fds
  cd ../..
  ```
* Run cases
  ```

File: data/rise_materials/Testdata-2345.txt
Keywords
Material1;Material2;Material3;Material4;Product;Object;Scenario;Method;Reference;Comment;Owner;IsPublic;ImportDate
HPL Melamine;Polyester film ;;;IN1-7;Partition;;ISO 5660;TRANSFEU;;TRANSFEU;1;2011-11-08 12:39:01
Scalars
Flux (kW/m2);tig (s);qmax (kw/m2);qtotal (MJ/m2);q180 (kw/m2);q300 (kw/m2);Sample mass (g);Mass loss (g);DHc (MJ/kg);Peak smoke production (m2/m2s);Total smoke produced (m2/m2);Specific extinction area (avg) (m2/kg);MARHE (kW/m2);Area exposed (m2);Observations;Test date (YYYY-MM-DD);Test identifier;Product thickness (mm);Thickness1 (mm);Thickness2 (mm);Thickness3 (mm);Thickness4 (mm);Product density (kg/m3);Density1 (kg/m3);Density2 (kg/m3);Density3 (kg/m3);Density4 (kg/m3);Product area weight (kg/m2);Area weight1 (kg/m2);Area weight2 (kg/m2);Area weight3 (kg/m2);Area weight4 (kg/m2)
30;39;103.16;9.51;;;191.71;52.20;1.72;;416.33;;33.90;0.0088;Projection of particles. Raising of the surface. End flame at 102s.
;2011-08-29;c_LSFIRE_IN-1-7_30c;13.4;;;;;;;;;;;;;;
VectorData
Time (s);HRR (kW/m2);Mass (g);SPR (m2/(m2*s))
1;8.182054883;191.71;0.094892839
3;6.686262289;191.7104734;0.082671742
5;5.610010827;191.6076267;0.07757261
7;4.820406351;191.6839049;0.073363608
9;4.809288225;191.7733388;0.061512731
11;4.481558597;191.6662065;0.058769366
13;3.851140908;191.7013733;0.077083216
15;3.325252057;191.4903991;0.074299052
17;2.41431617;191.5957659;0.070920007
19;1.728072066;191.7273064;0.078940734
21;1.419849595;191.6936045;0.092272574
23;1.452475788;191.5809707;0.111842396
25;1.403491896;191.5974482;0.149703343
27;1.656333861;191.616561;0.227817083
29;1.663840247;191.5098751;0.300407006
31;2.120649843;191.5828592;0.399138701
33;1.947101341;191.3919509;0.505125759
35;0.140166203;191.4461954;0.649349616
37;-4.235455476;191.5124103;1.59020997
39;5.793206971;191.3014928;2.815679851
41;38.10410478;191.1458714;3.9319306
43;72.17575726;190.8313298;5.193119741
45;94.88907147;190.9717487;6.085667885
47;101.6761324;190.9813107;6.287206709
49;103.161556;190.9013275;5.961095958
51;100.600787;190.7639772;5.821014439
53;94.99724929;190.5700926;5.170324903
55;88.46170942;190.601638;4.716105947
57;78.82471421;190.4672415;4.111515185
59;73.16276649;190.4016436;3.611667974
61;66.55182986;190.1833425;2.770247267
63;59.63716256;190.1808545;2.296073741
65;54.25306128;190.1363469;1.823192219
67;47.24234458;190.0179348;1.296210496
69;40.22623747;190.1550596;0.889777377
71;34.81212732;190.0099681;0.730549028
73;29.81396504;189.8948137;0.50038137
75;27.1653619;189.9559413;0.389749259
77;24.16516824;189.8829023;0.350258388
79;20.74353049;189.7923307;0.332850438
81;17.63495553;189.8215535;0.279731796
83;14.66913056;189.794842;0.291333005
85;12.83971178;189.7700195;0.310905631
87;11.49432671;189.6796458;0.31063819
89;9.918793832;189.6730847;0.300621765
91;8.677981448;189.5889269;0.321825939
93;7.801896462;188.8739472;0.324072819
95;6.96210464;189.5384713;0.340001371
97;6.543532585;189.6197304;0.333048331
99;5.648595323;189.5626117;0.337963983
101;5.352024541;189.3974204;0.349439909
103;4.78417328;189.4215053;0.37161157
105;4.138592328;189.3746988;0.37772231
107;4.181233761;189.2838831;0.434073975
109;4.436369526;189.1266308;0.480901146
111;4.244281999;189.3513184;0.51261137
113;4.255493729;189.1449842;0.531486454
115;3.697785616;189.2068309;0.572434476
117;3.322136949;189.1534906;0.590985547
119;2.99071736;189.0649373;0.607747406
121;2.86401464;188.9722876;0.643111097
123;2.951143953;189.0063721;0.688025383
125;2.764970522;188.9185647;0.710813496
127;2.412063243;188.8977554;0.716676544
129;2.356960888;188.9489393;0.762536863
131;2.349979235;188.8328305;0.802868353
133;2.269262612;188.5250683;0.843619258
135;2.515105683;188.6674505;0.890872174
137;2.353851423;188.5320587;0.928921946
139;2.099718667;188.5189492;0.936788043
141;2.115853572;188.3794702;0.952931622
143;2.220673059;188.3796039;0.982271476
145;2.397722407;188.3063947;1.037782976
147;2.325200431;188.178937;1.10194338
149;1.998411138;188.0288924;1.138959795
151;2.120902395;188.121952;1.136485781
153;1.947653053;188.1699473;1.111473457
155;2.014881196;187.9555213;1.059302212
157;2.304946176;188.0587371;1.029949374
159;2.231783608;187.8044119;1.034209834
161;2.20386425;187.7313131;1.0453902
163;1.777312089;187.7385568;1.085971256
165;1.880783512;187.591963;1.086820817
167;2.056746223;187.4461524;1.129177653
169;2.253078342;187.4056775;1.11262698
171;1.935963208;187.2746903;1.114430914
173;1.958228569;187.3161333;1.080401715
175;1.660887028;187.3488165;1.027596541
177;1.925562709;187.2910667;1.001277404
179;1.875668151;187.1719263;0.985113027
181;2.130121184;187.0414093;0.976694761
183;2.032913215;187.0247888;0.935479643
185;1.999002873;186.9453589;0.955532213
187;1.81998015;186.8842863;0.919060465
189;1.793196733;186.8621458;0.886781929
191;1.986871172;186.727809;0.850121447
193;2.147359212;186.6693907;0.837953037
195;2.259815931;186.5544945;0.812096039
197;1.895121904;186.4728756;0.782698002
199;1.979367904;186.482529;0.779919657
201;1.908907112;186.4303041;0.779645704
203;1.987912319;186.30034;0.810748357
205;2.161741359;186.2253614;0.81762704
207;2.150842469;186.1271591;0.82084304
209;2.247384283;185.8373078;0.81313226
211;2.048896281;186.0075811;0.809287185
213;1.899347302;186.1056448;0.775622382
215;2.201840338;185.9286437;0.766777054
217;2.439960325;185.9555123;0.746538099
219;2.263968861;185.7577253;0.730510061
221;2.21981724;185.5938108;0.741656904
223;2.174501103;185.5534783;0.714528017
225;1.952905862;185.5455666;0.71413998
227;2.025314303;185.5362219;0.687839974
229;2.223962047;185.3607646;0.699591068
231;2.344595081;185.3331127;0.655823623
233;2.376884051;185.3461896;0.664594303
235;2.284297319;185.2480704;0.641108262
237;2.085528491;185.2187139;0.645449767
239;2.073459947;185.0889666;0.627860431
241;2.126468924;185.0892199;0.648026714
243;2.482691695;184.991073;0.669834831
245;2.487798308;184.8262921;0.678721164
247;2.385390457;184.812252;0.705579436
249;2.284509955;184.7224316;0.69577745
251;2.235550598;184.573889;0.676458514
253;2.371970535;184.5618905;0.65398986
255;2.397348394;184.4690468;0.644639295
257;2.249458005;184.4374464;0.626200912
259;2.465251487;184.3880917;0.622294127
261;2.244854018;184.4190609;0.617517073
263;2.184867862;184.2328304;0.591965898
265;2.248421654;184.2746098;0.59900984
267;2.674641724;184.0659806;0.584464882
269;2.626274785;184.0148108;0.575589331
271;2.505722471;183.9263679;0.531331755
273;2.327747222;183.9878276;0.506441985
275;2.399399661;184.1093359;0.49007163
277;2.688516016;183.8251019;0.475489257
279;2.739477402;183.6226151;0.466167802
281;2.530401734;183.5738458;0.478744506
283;2.530987514;183.629992;0.480167359
285;2.33789699;183.5997414;0.450767839
287;2.418717741;183.5857747;0.437163664
289;2.788898987;183.4451618;0.422137846
291;2.574035662;183.3492267;0.399552059
293;2.743933857;183.2248978;0.391816801
295;2.397929566;183.1924908;0.368141638
297;2.33767315;183.0730781;0.347590995
299;2.645324961;183.0944217;0.364946877
301;2.70902852;183.0081405;0.361345948
303;2.696780766;182.9065049;0.358162952
305;2.394277129;182.835844;0.366536357
307;2.403236339;182.9544822;0.368113955
309;2.376878338;182.7895403;0.329443199
311;2.603204381;182.730325;0.32430486
313;2.883973034;182.7170546;0.319819748
315;2.720915091;182.5198307;0.315709633
317;2.218187368;182.4984268;0.304526467
319;2.410339607;182.4898333;0.296727762
321;2.786677474;182.4045601;0.278227543
323;3.078202948;182.3851798;0.272511183
325;3.045937614;182.2429585;0.258634784
327;3.03007285;182.1671452;0.256621822
329;2.740356226;182.177347;0.26463922
331;2.882720411;182.0955118;0.271069615
333;3.210994154;182.060488;0.266825887
335;3.277869412;181.9427945;0.277063676
337;2.962814266;181.865134;0.269910511
339;2.993907568;181.7995225;0.248923449
341;2.921413535;181.7479384;0.241710741
343;3.185215299;181.8064069;0.228693495
345;3.196640266;181.6408888;0.217121655
347;3.033768829;181.6141317;0.222199491
349;3.117840956;181.5741265;0.222478528
351;2.970456301;181.4029133;0.212143056
353;2.897256297;181.3789709;0.21020352
355;3.131727022;181.2464312;0.215987662
357;3.190384106;181.5165099;0.209222174
359;3.000714166;180.9240892;0.20926512
361;2.919926859;181.3970797;0.212621326
363;2.968405432;180.986798;0.195941304
365;3.372680691;180.9202238;0.183681172
367;3.328495296;180.8418772;0.187103344
369;3.361589304;180.836785;0.189348862
371;3.238098387;180.7626637;0.177224892
373;3.127406147;180.8145016;0.186154652
375;3.080989768;180.5794643;0.18160561
377;3.242938233;180.5361241;0.1753736
379;3.403897938;180.4372026;0.173120899
381;3.401811726;180.4683056;0.177312743
383;3.282522936;180.3059626;0.162478883
385;3.317378374;180.3108229;0.156573098
387;3.538952274;180.2439778;0.148954157
389;3.480746612;180.1506741;0.147799668
391;3.552098594;180.1270361;0.141578338
393;3.366767055;180.0303595;0.147793659
395;3.501503523;180.0269034;0.143782242
397;3.643607033;179.8716053;0.141130174
399;3.865807343;179.6929223;0.136165767
401;3.438683147;179.7175557;0.144623944
403;3.664974506;179.5970203;0.139554748
405;3.564644954;179.6345093;0.13337495
407;3.930554386;179.5422739;0.130295973
409;4.025997322;179.4599685;0.123232877
411;3.896444864;179.263979;0.124682659
413;4.052688862;179.1344194;0.129112482
415;3.699713653;179.2143749;0.123449036
417;4.005634119;179.1792129;0.123395671
419;4.077548674;179.0182799;0.128485377
421;4.096669585;178.8831633;0.127681611
423;3.977324614;179.7436497;0.130589177
425;4.00592389;178.8515575;0.147559359
427;3.86384693;178.6995647;0.141939945
429;4.074735775;178.7287048;0.152029228
431;4.212385491;178.618205;0.154886545
433;4.255023571;178.8321374;0.158388857
435;4.108029263;178.4742138;0.148119352
437;3.898369629;178.4452624;0.144770368
439;4.308493056;178.2008624;0.129589118
441;4.155602201;179.0425433;0.127350678
443;4.335427578;178.3859318;0.12683015
445;4.232192023;178.0394593;0.137888734
447;4.115758447;178.0701801;0.144673985
449;4.301979974;177.9781265;0.138466478
451;4.061685715;177.796093;0.129161495
453;4.687059113;177.905686;0.129978072
455;4.567296919;177.758797;0.1298471
457;4.359063221;177.7919738;0.123401953
459;4.117057538;177.6665061;0.124400911
461;4.387872147;177.5450027;0.123540443
463;4.558341749;177.4144089;0.118213462
465;4.67305671;177.4008015;0.10968098
467;4.632339082;177.2710814;0.11283674
469;4.692586746;177.0064941;0.108675896
471;4.781505284;176.9365971;0.104650784
473;4.654568683;177.0588245;0.107634836
475;4.734544653;176.4214222;0.113860565
477;4.876780355;176.7751438;0.121865351
479;4.865945211;176.7863463;0.126433603
481;4.697370374;176.6355044;0.119224588
483;4.824185179;176.635974;0.105127956
485;4.9395825;176.6296153;0.092445553
487;5.071895808;176.4624061;0.083262655
489;5.146358276;176.491325;0.086245762
491;4.8401363;176.3080862;0.091211756
493;4.705530872;176.2585205;0.096232049
495;4.917371212;176.251852;0.097849388
497;5.1565713;176.0418176;0.101449862
499;5.216156813;176.0787761;0.104064166
501;5.044575202;175.868819;0.101887688
503;5.088293199;175.8986005;0.094947114
505;4.958605486;176.0537334;0.0974257
507;5.20750357;175.6612342;0.100942621
509;5.588446012;175.4772933;0.108278446
511;5.578598464;175.3090889;0.11358398
513;5.434436066;175.4628336;0.123137361
515;4.994145061;175.4083692;0.118576037
517;5.317976307;175.3853943;0.118293273
519;5.440508405;175.2466617;0.117136615
521;5.650816476;175.0856455;0.123498469
523;5.714796767;175.1024823;0.129277229
525;5.392344115;174.9310708;0.129639949
527;5.404148232;174.8525589;0.121487938
529;5.369483402;174.7558775;0.115316555
531;5.44174949;174.7196877;0.115609022
533;5.719981812;174.5560669;0.109173359
535;5.427820369;174.4583901;0.117436162
537;5.313214646;174.4542431;0.124782648
539;5.453950822;174.3017086;0.122635854
541;5.235588733;174.2577558;0.125080369
543;5.595707793;174.1218097;0.138506964
545;5.395238652;174.2454472;0.144109289
547;5.372055154;174.0874441;0.132425774
549;5.297624904;174.0349645;0.128566035
551;5.335836189;173.9139098;0.12071715
553;5.618547759;173.8460972;0.119304682
555;5.760192166;173.714774;0.120993343
557;5.550200169;173.6936575;0.129163455
559;5.454830626;173.6389047;0.132814199
561;5.427832276;173.4682396;0.13209077
563;5.954573083;173.3178896;0.134203854
565;6.03400846;173.2781883;0.13033785
567;5.753475263;173.1718914;0.126179144
569;5.65499218;173.0996498;0.121304469
571;5.710730096;173.141983;0.117667817
573;5.862331692;173.0080114;0.113043519
575;6.019725211;172.9014262;0.121263079
577;5.964193811;172.8081176;0.127729743
579;5.67750645;172.7256187;0.126243813
581;5.839882346;172.732912;0.129326881
583;5.691389156;172.5279922;0.131069641
585;5.994918715;172.5044431;0.130137855
587;5.965412334;172.407236;0.135350265
589;5.84580474;172.2931703;0.136820855
591;5.723827071;172.2516383;0.136003703
593;5.69587318;172.2039752;0.124258976
595;5.7335592;172.039027;0.127368237
597;6.128495338;171.9303189;0.13363781
599;5.728434108;171.8520837;0.140920258
601;5.788323922;171.799444;0.141223132
603;5.733818613;171.7299948;0.145023394
605;5.707043103;171.7025414;0.139393167
607;6.128562671;171.5667391;0.139657937
609;6.157290996;171.4325901;0.15083732
611;5.973821899;171.3805028;0.15668845
613;5.893531678;171.3945754;0.151679503
615;5.921724024;171.347382;0.141175085
617;6.299358604;171.1348095;0.135826567
619;6.427140785;171.0727639;0.1335103
621;6.040336575;170.9490219;0.132624789
623;6.354127474;170.8363881;0.131706323
625;5.949137272;170.7814807;0.120537711
627;6.018022735;170.6087204;0.115211212
629;6.292368753;170.5802717;0.111192823
631;6.561933375;170.4861833;0.106529245
633;6.235445041;170.4804386;0.119884909
635;6.006173068;170.4371096;0.130828382
637;6.017576495;170.3515698;0.122178891
639;6.203253355;170.1909685;0.114664824
641;6.296298136;170.1075511;0.13027106
643;6.327122155;169.971196;0.11919856
645;6.300812101;169.7871895;0.11998785
647;6.138736179;169.7524928;0.123045057
649;6.368343311;169.669779;0.123733271
651;6.353186887;169.6684852;0.112889981
653;6.610481508;169.4158195;0.118378483
655;6.673892505;169.3935083;0.128340322
657;6.552961905;169.3421402;0.131243471
659;6.073997723;169.2902469;0.13411228
661;6.124646156;169.2030637;0.131122339
663;6.427910406;169.1039429;0.134488328
665;6.495669921;168.894827;0.129684387
667;6.266958266;168.8467491;0.136392238
669;6.022472297;168.7162335;0.12406018
671;6.088393997;168.6607855;0.121480621
673;6.047457964;168.5329242;0.110983
675;6.33002578;168.4128259;0.114058191
677;6.193155121;168.29485;0.121757973
679;6.446793156;168.2282758;0.136691027
681;6.293718779;168.1010169;0.135591008
683;6.472521048;168.0437597;0.132380756
685;6.115158297;168.0385348;0.128813524
687;6.308548249;167.8912806;0.118743857
689;6.639701758;167.7801331;0.11672398
691;6.689172317;167.6288827;0.123782567
693;6.343267025;167.6175752;0.130797824
695;6.230119073;167.4424587;0.119956263
697;6.269674914;167.5089498;0.116545227
699;6.423445964;167.2761836;0.110999982
701;6.64153489;167.1357365;0.11180218
703;6.61710977;167.0034735;0.11519372
705;6.716314589;166.8795103;0.121035798
707;6.508598085;166.8540202;0.115807644
709;6.489271439;166.7320198;0.116177472
711;6.662146434;166.6199116;0.118949767
713;6.917748107;166.4381601;0.115422457
715;6.783915339;166.3580325;0.120398086
717;6.460608489;166.4780972;0.119815374
719;6.478667726;166.176143;0.116440886
721;6.303629229;166.0690724;0.111084147
723;6.684671157;166.0947288;0.10919773
725;6.940922366;165.8827315;0.114200994
727;6.935202744;165.8085334;0.120276308
729;6.775828907;165.6403844;0.122674971
731;6.711695054;165.6547269;0.113397862
733;7.071555258;165.6040837;0.113007318
735;6.933724132;165.455862;0.113762752
737;6.946146844;165.1744427;0.120863751
739;7.124906088;165.2459102;0.132988967
741;6.82720031;164.9800782;0.137975178
743;6.859398851;165.0483172;0.140400691
745;7.05857354;164.9219919;0.130097537
747;7.206983964;164.8157718;0.131291562
749;7.259788238;164.6534565;0.134308183
751;7.189480427;164.4645994;0.136229698
753;7.403344124;164.3849211;0.137631936
755;6.993733396;164.3555938;0.137112348
757;7.15220918;164.1541091;0.129952014
759;7.439474928;164.1281974;0.128513314
761;7.565062393;163.9387389;0.136665179
763;7.161433024;163.8510491;0.138060628
765;7.157135307;163.8070627;0.138600154
767;7.602869299;163.6478714;0.136367981
769;7.483530694;163.5146957;0.129882884
771;7.671648242;163.3902774;0.133230557
773;7.633793241;163.2970243;0.130547984
775;7.333791621;163.2164119;0.128011166
777;7.207789834;163.1850605;0.127548819
779;7.699532367;163.0136976;0.113734897
781;7.538602148;162.9095789;0.111082583
783;7.734008727;162.6567129;0.111755283
785;7.355055865;162.6036517;0.116966542
787;7.376095787;162.6823143;0.119924863
789;7.381141879;162.4273469;0.128697614
791;7.469314411;162.2099098;0.133898436
793;7.698747369;162.1871284;0.138597955
795;7.805215918;162.0496123;0.13903726
797;7.631806201;161.9585365;0.134125253
799;7.782555253;161.9348498;0.135139882
801;7.437476299;161.8080883;0.118495908
803;8.168269274;161.6522908;0.12076454
805;8.017127572;161.4959604;0.128227519
807;7.862430202;161.3359327;0.138630783
809;7.581649364;161.2646587;0.141826765
811;7.668757177;161.1699192;0.142230785
813;7.863721523;161.0208466;0.132299092
815;7.94171675;160.8607635;0.13185399
817;8.229924139;160.7800894;0.128200633
819;7.831145162;160.6780168;0.132651724
821;7.873402922;160.5587475;0.128110191
823;7.809838381;160.5670419;0.126620922
825;7.816058579;160.4153496;0.125136896
827;8.270701467;160.2541608;0.120703409
829;7.894680526;160.1259889;0.111861732
831;7.593449825;160.1300809;0.119011368
833;7.850622948;159.9381207;0.122868022
835;8.054387152;159.7894142;0.118676592
837;8.146109226;159.7036533;0.132236278
839;8.249037891;159.5215216;0.13475246
841;8.208127904;159.3799966;0.132557402
843;7.94018398;159.2684203;0.133791708
845;7.86289726;159.1908983;0.121022089
847;8.687484718;159.0501474;0.10979013
849;8.242688424;158.9278091;0.1136667
851;8.078939688;158.8547385;0.110046199
853;7.847495039;158.6841491;0.107095741
855;7.796409441;158.6345022;0.124642177
857;8.008497292;158.4798726;0.135027637
859;8.409399922;158.3299636;0.138740298
861;7.982902933;158.2574454;0.140141394
863;8.05199946;158.1300203;0.143829354
865;8.15169785;157.9520219;0.137611356
867;8.186162323;157.8874937;0.132737211
869;8.179381974;157.7125158;0.126462362
871;8.486193569;157.6805838;0.132163483
873;7.771460812;157.5521079;0.127598694
875;8.408555188;157.4422737;0.119931922
877;8.472405875;157.2819485;0.121883953
879;8.080653701;157.1432854;0.116023373
881;8.04919457;157.0390009;0.112979499
883;8.0407243;156.907318;0.111059809
885;7.919156717;156.8390298;0.121786916
887;8.16302556;156.6838955;0.125853659
889;8.299370886;156.5172878;0.140361941
891;8.191918798;156.5049296;0.146831486
893;8.023258394;156.3892199;0.15426416
895;8.156196583;156.3163492;0.154109651
897;8.078954563;156.1691567;0.148974804
899;8.34945126;155.9644377;0.151477848
901;8.31870131;155.8344487;0.14873191
903;7.996083481;155.7032987;0.134822167
905;8.123224248;155.5989515;0.125957493
907;8.373229245;155.3777963;0.118689043
909;8.540251234;155.2854548;0.107238357
911;8.360494012;155.2296776;0.112217639
913;8.152293698;155.1899768;0.124661293
915;8.009902457;155.0297347;0.136386475
917;8.194546;154.7082071;0.14758477
919;8.550894435;154.6991245;0.153444197
921;8.307619687;154.5215614;0.152636745
923;8.159085708;154.5835253;0.149911115
925;8.146478531;154.492484;0.147650212
927;8.405641904;154.2123994;0.146701548
929;8.486778084;154.0371448;0.147972117
931;8.588690979;153.9787269;0.15151855
933;8.573659083;153.960535;0.147187462
935;8.502149015;153.7099148;0.137278364
937;8.64933511;153.7047448;0.118702414
939;8.741850022;153.473257;0.105917595
941;8.92192076;153.4483669;0.101694772
943;8.710692663;153.2649292;0.10764324
945;8.374914578;153.0801641;0.11345047
947;8.405256449;153.1337923;0.137035524
949;8.458029618;153.0551642;0.146252239
951;8.739094004;152.8402992;0.147118749
953;8.720310894;152.6738087;0.138871502
955;8.517171472;152.6064405;0.138412111
957;8.454807037;152.5222554;0.121303517
959;8.718313691;152.3487978;0.124744811
961;8.771685063;152.2154564;0.127674104
963;8.386673889;152.1094376;0.141403079
965;8.482610953;151.9645601;0.144310982
967;8.305100267;152.0167096;0.142960442
969;8.335314233;151.7749216;0.135442195
971;8.938603348;151.7088327;0.127691252
973;9.001641264;151.537655;0.12013665
975;8.487792388;151.5570985;0.108064927
977;8.158186927;151.310211;0.113928374
979;8.411867109;151.2183397;0.12522329
981;9.116978809;151.1314376;0.135458277
983;8.762318812;150.971603;0.138611378
985;8.551660337;150.8087694;0.147786173
987;8.17416705;150.7790492;0.144022026
989;8.661223747;150.6492538;0.140954787
991;8.944893447;150.4967606;0.135678104
993;8.938881218;150.3409699;0.134391858
995;8.772869307;150.3607653;0.126412056
997;8.772718047;150.1492582;0.125868514
999;8.822044535;149.9650109;0.122256534
1001;8.964877473;149.9119561;0.130551913
1003;8.600094314;149.7926241;0.136738753
1005;8.895422524;149.7152047;0.140386468
1007;8.758195879;149.6486383;0.143492783
1009;8.700483744;149.5137643;0.139450359
1011;8.963937472;149.3514208;0.129777535
1013;8.925645016;149.180037;0.122361076
1015;8.564568377;149.0615145;0.126423478
1017;8.834625197;149.0714397;0.116064738
1019;9.026107319;148.9490742;0.113464047
1021;8.977953711;148.7759765;0.118832898
1023;8.916933219;148.6398028;0.108845648
1025;9.034034652;148.557794;0.105301688
1027;9.096454898;148.4847307;0.110599298
1029;9.04567915;148.3112732;0.110442257
1031;9.176881195;148.2329772;0.108803144
1033;8.922787539;148.1517779;0.116193913
1035;9.106508078;148.0436426;0.117479911
1037;8.791042242;147.9582964;0.12372978
1039;8.88315994;147.8827295;0.125500218
1041;9.323343913;147.7023604;0.119034332
1043;9.331904203;147.6242297;0.12638312
1045;9.15374779;147.5299142;0.126830667
1047;9.343413376;147.4800188;0.117580397
1049;9.245047722;147.3372422;0.120923431
1051;9.372531157;147.195496;0.123580523
1053;9.201094077;147.0727711;0.126578164
1055;9.137564173;147.0450333;0.126583157
1057;9.228812496;146.8957316;0.129980003
1059;9.46533999;146.8248524;0.131426526
1061;9.390619622;146.7135538;0.133202565
1063;9.423484898;146.5274341;0.127707294
1065;9.043163022;146.4806831;0.127554777
1067;9.165751071;146.4232206;0.137426669
1069;9.011088268;146.318624;0.14306931
1071;9.449584307;146.1918625;0.14617004
1073;9.574676856;146.072657;0.149616586
1075;9.344506362;145.9407528;0.140617599
1077;8.923790482;145.8900206;0.138980091
1079;9.042547206;145.6860056;0.136715847
1081;9.337988498;145.6651322;0.137388161
1083;9.457960198;145.5331098;0.131984618
1085;9.278868691;145.5253604;0.141443907
1087;9.766021479;145.3127554;0.132462122
1089;9.489008731;145.0539599;0.125125963
1091;9.493213062;145.1660959;0.130758005
1093;9.727254421;145.0850075;0.132099805
1095;9.714161736;144.9175772;0.133235559
1097;9.362128229;144.8326812;0.126639105
1099;9.555142961;144.7569563;0.126834483
1101;9.335694896;144.5533362;0.116195614
1103;9.844799732;144.4109816;0.117484142
1105;9.907176884;144.3604984;0.121449523
1107;9.439363928;144.3070759;0.133254867
1109;9.673685754;144.2131319;0.122041695
1111;9.426990411;144.0937046;0.127053624
1113;9.685303254;144.0441335;0.125498862
1115;9.680916275;143.7775697;0.129119288
1117;9.748751155;143.719815;0.11670431
1119;9.452835592;143.6916425;0.121786228
1121;9.589047631;143.621585;0.113068028
1123;9.725146226;143.5498136;0.114644546
1125;9.96545509;143.2319205;0.114370632
1127;9.740624525;143.2374026;0.120014573
1129;10.01144062;143.0525909;0.112080421
1131;9.648763213;143.0645538;0.103746828
1133;10.11763007;142.8735958;0.107918552
1135;10.04182694;142.7598203;0.102997345
1137;9.908326854;142.7125437;0.107598578
1139;9.883541642;142.5491971;0.107530968
1141;9.602177936;142.4912217;0.10976599
1143;10.0462841;142.3404347;0.110977529
1145;9.857156516;142.2013427;0.107930376
1147;9.948093521;142.1113876;0.102866005
1149;9.370907011;142.0299672;0.111651203
1151;9.795691433;141.9208642;0.119621785
1153;10.07500132;141.7338679;0.112693236
1155;9.752977362;141.6458675;0.112365217
1157;9.794757168;141.5530291;0.11188554
1159;9.443492139;141.4591483;0.105627849
1161;9.380414167;141.3884548;0.098348286
1163;9.48386606;141.2523293;0.096036499
1165;9.744755616;141.0981256;0.088073227
1167;9.586624091;141.0334121;0.092343159
1169;9.104321621;140.9487486;0.095460628
1171;9.324886516;140.872996;0.083773576
1173;9.634445907;140.7039071;0.09044607
1175;9.823241705;140.5403943;0.095307913
1177;9.65132056;140.405228;0.087982126
1179;9.467072169;140.4228034;0.0853335
1181;9.519207365;140.2659702;0.099252672
1183;9.819764284;140.0132214;0.105351181
1185;9.88318836;140.0087234;0.111395717
1187;9.49096133;139.8001904;0.112567897
1189;9.759098484;139.8087887;0.114308806
1191;9.579537668;139.6803134;0.118866275
1193;10.04344933;139.5635321;0.106388101
1195;9.853318626;139.3608163;0.098747319
1197;9.800660248;139.3872273;0.10251471
1199;9.82255198;139.2818838;0.105327282
1201;9.651083722;139.1041777;0.098416227

File: data/rise_materials/Testdata-2346.txt
Keywords
Material1;Material2;Material3;Material4;Product;Object;Scenario;Method;Reference;Comment;Owner;IsPublic;ImportDate
Carpet;Glue;Aluminium plate;;IN1-8-1;Wall;;ISO 5660;TRANSFEU;;TRANSFEU;1;2011-11-08 12:46:47
Scalars
Flux (kW/m2);tig (s);qmax (kw/m2);qtotal (MJ/m2);q180 (kw/m2);q300 (kw/m2);Sample mass (g);Mass loss (g);DHc (MJ/kg);Peak smoke production (m2/m2s);Total smoke produced (m2/m2);Specific extinction area (avg) (m2/kg);MARHE (kW/m2);Area exposed (m2);Observations;Test date (YYYY-MM-DD);Test identifier;Product thickness (mm);Thickness1 (mm);Thickness2 (mm);Thickness3 (mm);Thickness4 (mm);Product density (kg/m3);Density1 (kg/m3);Density2 (kg/m3);Density3 (kg/m3);Density4 (kg/m3);Product area weight (kg/m2);Area weight1 (kg/m2);Area weight2 (kg/m2);Area weight3 (kg/m2);Area weight4 (kg/m2)
20;289;220.16;7.05;;;56.93;3.85;15.57;;498.26;;17.48;0.0088;Flashing from 280s. End flame at 373s.
;2011-09-19;c_LSFIRE_IN1-8-1_20a;5.0;;;;;;;;;;;;;;
VectorData
Time (s);HRR (kW/m2);Mass (g);SPR (m2/(m2*s))
1;5.350438531;56.93;0.05792287
3;6.288521144;56.92686385;0.066576894
5;6.932603045;56.92864768;0.074817122
7;6.211464326;57.06071018;0.084329653
9;6.154768693;57.02422631;0.08109003
11;5.866396968;57.11004381;0.081316822
13;5.411469846;57.08372238;0.087822271
15;4.59614975;57.16423682;0.082857587
17;3.230588577;57.06486438;0.082713042
19;2.577652073;57.13032777;0.080816629
21;2.127313603;57.13875986;0.085412104
23;1.616283529;57.15525051;0.082458974
25;1.130690985;57.1200543;0.079644866
27;1.060054051;56.92777544;0.075024817
29;1.104980803;57.10631915;0.076776312
31;1.022120264;57.1467629;0.079671915
33;0.434446773;57.15396285;0.075010449
35;0.334160129;57.15122148;0.084095804
37;0.102772545;57.20617617;0.082985225
39;0.468688486;57.25031681;0.08938765
41;0.451406623;57.15415668;0.094331757
43;0.136681316;57.14031099;0.089804819
45;-0.135482832;57.19696827;0.081262474
47;-0.053100893;57.18902076;0.078935379
49;0.150793851;57.21322369;0.077015354
51;0.340278451;57.27975364;0.077438338
53;0.230279334;57.02803376;0.081714437
55;0.312889388;57.19107009;0.089545365
57;0.104014857;57.25660313;0.097867141
59;0.330634179;57.16376588;0.095300453
61;0.288866231;57.22153111;0.090208597
63;0.369919409;57.20418235;0.087725574
65;0.803467421;57.22407866;0.084183765
67;1.316470257;57.20317132;0.083756264
69;1.174780322;57.19156879;0.083088472
71;1.025823017;57.14054622;0.087305454
73;0.970429539;57.12376483;0.089440236
75;0.945073066;57.18915955;0.087656356
77;0.746404239;57.2451248;0.089191197
79;0.613145487;57.14763513;0.088104293
81;0.270748696;57.17853933;0.076776978
83;0.329111476;57.29884687;0.077974957
85;0.520387483;57.26309693;0.084787537
87;0.89076079;57.17344423;0.076808
89;0.829463574;57.15237082;0.075995075
91;0.718065947;57.14921353;0.07444486
93;0.691599096;57.21513423;0.074496619
95;0.758538204;57.1060698;0.081754431
97;0.674464226;57.16479055;0.091222278
99;0.412299651;57.02907255;0.095360139
101;-0.017223314;57.20468056;0.095108587
103;0.237293913;57.22877246;0.091122135
105;0.600283526;57.28178886;0.088467501
107;1.099412394;57.18932562;0.097579867
109;0.646354466;57.13349869;0.098753483
111;0.410598812;57.14429863;0.110544865
113;0.45397796;57.21815272;0.126824767
115;0.98721127;57.23212358;0.130730619
117;1.039007509;57.15825536;0.133321512
119;0.738088583;57.06244101;0.132230686
121;0.695431358;57.16351653;0.132254589
123;0.812428492;57.23806315;0.12777219
125;0.807367561;57.1929256;0.138892213
127;0.441227435;57.1291234;0.134212282
129;0.271661584;57.12604939;0.138765788
131;0.286159705;57.14601534;0.146722073
133;0.406145121;57.16762884;0.158470311
135;0.552598434;57.18600227;0.15024112
137;-0.138061081;57.12537098;0.154765051
139;0.207233477;57.19886518;0.158762779
141;-0.031443472;57.20390524;0.168685963
143;0.243691641;57.25701855;0.181964626
145;0.397171602;57.1156376;0.194438239
147;0.593425064;57.08078717;0.210871251
149;0.427486819;57.12656172;0.225374604
151;0.742525556;57.20415459;0.236715079
153;1.232470143;57.13010618;0.263119632
155;0.987186102;57.0902298;0.296048655
157;0.939312845;57.04489843;0.313924192
159;1.232810245;57.1183371;0.330858969
161;1.21113424;57.1427475;0.332847891
163;1.46617366;57.14828627;0.349321213
165;0.91957842;57.0967236;0.356744874
167;0.739289278;57.10777288;0.371748801
169;0.6675134;57.09160074;0.396991657
171;0.972883455;57.14449246;0.45817939
173;0.708091996;57.13233571;0.453793514
175;0.028252658;57.05694413;0.480695035
177;0.13783456;57.04701643;0.498360181
179;0.1378767;57.01219424;0.506536637
181;0.711426996;57.15052895;0.494807168
183;0.683075104;57.03963677;0.524490137
185;0.640835886;57.02375537;0.517760681
187;0.526454976;57.1184759;0.525567136
189;0.861344402;57.0686577;0.555757739
191;0.939093041;57.04362441;0.55034344
193;0.691758226;56.99049746;0.557262297
195;0.845368288;57.05456265;0.575668454
197;0.553777384;57.07686868;0.586372066
199;0.611297304;57.07979026;0.579570419
201;0.937178508;57.0000789;0.614795917
203;0.852261614;56.90506811;0.642322156
205;0.415065719;56.97658212;0.617930092
207;0.483875483;57.03425044;0.628205092
209;0.645215312;57.04446888;0.621166775
211;0.772291728;56.96000869;0.631418179
213;0.535296429;56.93298158;0.59725575
215;0.29279564;56.97223459;0.625686867
217;0.317163732;57.01332946;0.631655723
219;0.47216152;57.154295;0.660774578
221;-0.05083549;57.00000974;0.646859622
223;-0.056269878;57.10792483;0.664743141
225;-0.250372947;56.88202816;0.671903152
227;-0.183031762;57.00694622;0.669290888
229;-0.217894323;56.76468359;0.716651135
231;-0.243248623;56.91687859;0.74259398
233;-0.247593423;56.97665128;0.740815908
235;-0.244984085;56.70943815;0.775084778
237;-0.245005823;56.99411108;0.856337139
239;-0.208720663;56.91453851;0.861376281
241;-0.248558246;56.93122299;0.861360967
243;-0.243559099;56.94641185;0.915390129
245;-0.140173985;56.92499218;0.941779167
247;0.069268062;56.90416763;0.915719953
249;-0.247543945;56.84787025;0.924554433
251;-0.248138085;56.87999294;0.97433159
253;-0.243558786;56.90953984;0.965580228
255;-0.177838348;56.82283648;0.989155383
257;-0.24595911;56.89039109;1.03614868
259;-0.245176762;56.92291508;1.032020814
261;-0.246919937;56.8283056;1.078568453
263;-0.245344952;56.82341797;1.147894522
265;0.052080495;56.89640031;1.195108558
267;-0.237928108;56.80118158;1.283053955
269;-0.241454017;57.40129332;1.382162213
271;-0.244428266;56.61246131;1.382407193
273;-0.015001467;56.65683766;1.402511606
275;-0.005688163;56.79521376;1.392818304
277;-0.245542208;56.66029884;1.272119921
279;0.317429343;56.82807037;1.227703132
281;1.762848258;56.69631225;1.297402237
283;2.021102653;57.24570629;1.300900617
285;2.045584099;56.47256135;1.40967572
287;-1.775671644;56.72235657;1.510861578
289;-6.163379584;56.52889584;3.393482369
291;25.25547927;56.5197346;5.467863419
293;74.49968045;56.44823374;7.597932624
295;117.985742;56.15017145;10.10079514
297;149.9916239;55.8375159;13.14357729
299;191.7393781;55.60674523;13.44245705
301;217.7550714;55.30786622;13.66653065
303;220.1589519;54.95570832;12.945342
305;202.4031374;54.64719235;11.82461424
307;180.6070681;54.46442578;9.961597853
309;159.8567006;54.32811217;8.665467469
311;145.8975826;54.15816711;7.087122258
313;131.9917943;54.03931329;6.166409397
315;119.0663256;53.77273668;4.959312528
317;107.3186621;53.78975378;3.924576407
319;98.77472471;53.83681551;3.038549061
321;90.87004447;53.68333333;2.267067635
323;80.56800352;53.59021897;1.730739112
325;73.66385993;53.53466914;1.379151069
327;66.67722352;53.53637173;1.132431162
329;59.729048;53.52990619;1.083838313
331;54.11801758;53.58544237;0.958263386
333;50.41691351;53.37016496;0.867140714
335;46.10760896;53.26511495;0.813640055
337;41.92851086;53.36869711;0.712247781
339;39.79040274;53.42264077;0.611857771
341;38.66367684;53.34240344;0.54848281
343;35.71494775;53.29394302;0.477532038
345;33.46940237;53.31403316;0.399454767
347;30.86345409;53.25689082;0.358116535
349;29.43845596;53.20093921;0.313034958
351;27.77778483;53.3077892;0.271028947
353;25.7366478;53.16744656;0.242503476
355;22.85124792;53.17414782;0.219889445
357;21.14923342;53.16725273;0.198096708
359;19.30600833;53.20686612;0.185172536
361;17.97288463;53.14915641;0.201423537
363;15.95719791;53.11521961;0.206463526
365;14.10390591;53.17554651;0.221875588
367;13.00249969;53.15600962;0.246007808
369;11.86049963;53.14278681;0.25959428
371;10.6621593;53.1346177;0.280778693
373;9.721349553;53.11794735;0.306379439
375;8.486249684;53.1390344;0.322300536
377;7.391903521;52.74461815;0.3172586
379;6.550375944;53.07506612;0.304986769
381;5.90749594;52.89217438;0.277819775
383;5.758442767;53.31570896;0.266804219
385;5.337200518;53.13593312;0.266134697
387;4.982314125;53.08337354;0.258140971
389;4.964074715;53.07827844;0.252135209
391;4.592070306;53.09787085;0.245008484
393;4.256333236;53.04877294;0.243770425
395;3.891431477;53.03974523;0.215315113
397;4.21901416;53.0450478;0.195507576
399;3.827042311;53.13558636;0.187236822
401;3.616078987;53.12966043;0.186536509
403;3.376431954;53.02346157;0.166539215
405;3.358464681;53.00233264;0.170593835
407;3.436046815;53.27857396;0.175094014
409;2.977591334;53.25398385;0.180553615
411;2.651867461;53.07729565;0.165760959
413;2.768287808;53.04489585;0.159438363
415;3.245181841;53.09971272;0.147396605
417;3.246244009;53.06303405;0.153179083
419;2.823114429;53.07732341;0.151180234
421;2.502354981;53.0375157;0.151100236
423;2.626990139;53.02342066;0.146061493
425;2.620727659;53.08695939;0.15326857
427;2.228076899;53.07642293;0.142163532
429;2.169352725;53.0352175;0.131976362
431;2.324260973;53.04322053;0.127499829
433;2.243465186;53.28242378;0.130303609
435;2.050074777;53.0999197;0.12595089
437;1.842357052;52.98821081;0.121422805
439;1.984219367;53.04143467;0.126410668
441;2.174954709;53.10752095;0.127932473
443;2.003869893;53.02162067;0.124366938
445;1.719773649;52.99276581;0.118952964
447;1.54081625;53.07262912;0.118767298
449;1.747965765;53.06691065;0.117949876
451;1.870930619;53.06073536;0.123696599
453;1.652475752;53.04182087;0.118559823
455;1.375216164;53.00834137;0.112052641
457;1.567913032;53.09622135;0.11347437
459;1.667909985;53.14743775;0.114380231
461;1.260432092;52.89348931;0.113681662
463;1.230685958;52.98563404;0.114359526
465;1.012004286;53.6134659;0.109329932
467;1.318003457;53.04373238;0.10866051
469;1.384984668;52.97768701;0.096387783
471;1.019758121;53.00464545;0.087853419
473;1.037881842;53.0248885;0.091321293
475;1.313803174;53.0381941;0.111258472
477;1.440298806;53.03247612;0.108181829
479;1.10827228;52.95081234;0.116735856
481;1.057747869;52.95421848;0.110872564
483;1.055099214;52.99838688;0.115400625
485;1.234285439;53.05136188;0.098170884
487;1.262811065;53.01338289;0.094339414
489;1.086905298;52.97318752;0.08666895
491;0.860112501;53.02639726;0.09186318
493;1.107397411;53.01818676;0.08962192
495;1.184411514;53.02101142;0.103822946
497;1.028938714;53.0536742;0.105099235
499;0.712509712;52.96299733;0.108829206
501;0.730625578;52.98600952;0.104874884
503;1.043371032;53.07038595;0.110893578
505;1.135437688;53.02739417;0.104693432
507;1.104020903;52.96796726;0.106266564
509;0.989086552;52.92206803;0.099747709
511;1.066163898;53.03300209;0.100532488
513;1.225459917;53.01242689;0.098456862
515;1.076598991;52.96737214;0.095873336
517;0.744106715;52.9738932;0.086803941
519;1.030497054;52.95154577;0.091272745
521;0.893578928;53.03855401;0.087278104
523;0.906651556;52.97000199;0.083018814
525;0.742925978;52.98166052;0.07681645
527;0.836986777;52.98982963;0.081604904
529;1.039249369;53.03820725;0.085174207
531;0.886246114;52.97711915;0.08557027
533;0.381520645;52.98424995;0.07898387
535;0.553270372;52.98606358;0.078441235
537;0.911894125;53.02139859;0.086410697
539;0.897771232;52.94027539;0.087191346
541;0.50012769;52.94949643;0.086332888
543;0.477345883;52.95917527;0.086752659
545;0.809373729;53.04711126;0.083664843
547;0.713664541;52.97713376;0.075505652
549;0.652580726;52.9291438;0.068145596
551;0.50197326;52.88702425;0.071325294
553;0.683910673;53.00633488;0.075675388
555;0.842025516;52.99586709;0.079121622
557;0.463688542;52.94088464;0.086528589
559;0.175534886;52.56558986;0.078548491
561;0.594415218;52.72581566;0.075187216
563;0.741607568;53.18833977;0.079399608
565;0.711599366;52.97099987;0.079386346
567;0.337101914;52.89999771;0.069752347
569;0.507981604;52.94970487;0.069466365
571;0.722745936;52.9884324;0.082027667
573;0.718002202;52.97086205;0.076257024
575;0.539302798;52.88793837;0.075475314
577;0.562097503;52.93142788;0.077048601
579;0.56553565;52.99074423;0.087463049
581;0.650515055;53.00597401;0.079499017
583;0.411304633;52.92573619;0.087072807
585;0.267057447;52.90816536;0.085574521
587;0.369034743;52.92664982;0.090653815
589;0.56270658;52.96454602;0.090761394
591;0.434007316;52.96512751;0.089409535
593;0.25698967;52.89120426;0.080242985
595;0.411773393;52.89701965;0.083548792
597;0.431555345;53.01782589;0.084471578
599;0.449603813;52.97412843;0.08612322
601;0.268057006;52.9146046;0.079353694
603;0.338525961;52.89301837;0.076466796
605;0.358350442;52.95488228;0.070713473
607;0.562263301;52.95075633;0.066647578
609;0.342892771;52.9697804;0.059413043
611;0.241930366;52.88799292;0.065648736
613;0.195991189;52.98717104;0.073028477
615;0.293624486;52.9687007;0.084478705
617;0.507366531;52.88970914;0.080778356
619;0.229182309;52.91684728;0.087999264
621;0.010565004;52.85786404;0.087775886
623;0.223718674;52.93596973;0.094650633
625;0.350972638;53.00704105;0.092173308
627;0.399111025;52.9090673;0.095891993
629;0.096393023;52.82262643;0.089437454
631;0.181152561;53.47158674;0.084312779
633;0.394724488;52.96258093;0.075365527
635;0.528824872;52.8515782;0.075304942
637;0.348939108;52.73308429;0.072541969
639;0.100184794;52.96453336;0.076070785
641;-0.011631004;52.97101351;0.078927346
643;0.471199285;52.97722971;0.073423545
645;0.56231777;52.86210005;0.082466765
647;0.455164783;52.85215872;0.084101383
649;0.137641459;52.85485919;0.085202846
651;0.14579301;52.96219279;0.093800638
653;0.417611144;52.92123671;0.092742835
655;0.480961915;52.90745968;0.084085666
657;0.242889197;52.88304879;0.079481052
659;0.178127721;52.86111678;0.077648011
661;0.017620438;53.03601912;0.076480962
663;0.319909008;52.85884683;0.074356953
665;0.475191924;52.83962941;0.071725703
667;0.283702479;52.9268305;0.078504835
669;0.357866001;52.85974634;0.074740645
671;0.400805003;52.84230018;0.072565975
673;0.370413837;52.93019477;0.077841321
675;0.550286112;52.88310431;0.075945342
677;0.189567081;52.8545402;0.071603261
679;0.256778478;52.8887809;0.073953615
681;0.385333028;52.93729732;0.080943255
683;0.338519658;52.94931575;0.086279772
685;0.504764165;52.83912925;0.090574505
687;0.509538252;52.90090988;0.09626838
689;0.555831178;52.87341184;0.099609323
691;0.588246939;52.91764939;0.099097454
693;0.441573007;52.95099107;0.103416066
695;0.711369142;52.88083338;0.094134225
697;0.882499767;52.84565129;0.088279563
699;0.572203792;52.83785621;0.085029737
701;0.427405758;52.93798936;0.082284141
703;0.45303454;52.33826625;0.068085065
705;0.626059988;52.78179357;0.080747543
707;0.657433754;52.89645179;0.085550064
709;0.370111307;52.86873216;0.088073077
711;0.340305558;52.90715432;0.08141738
713;0.542923874;52.90913451;0.088651266
715;0.775449148;52.88774308;0.089065561
717;0.592405563;52.8464271;0.078852522
719;0.221245778;52.90024706;0.076654602
721;0.126655419;52.89031888;0.069947039
723;0.399073175;52.90638047;0.071605433
725;0.488617229;52.89776721;0.067117399
727;0.441762066;52.81873474;0.068455462
729;0.226327352;52.78657016;0.06411227
731;0.232380263;52.87227662;0.07759835
733;0.496134136;52.89299013;0.082899847
735;0.693147239;52.84277063;0.086363859
737;0.17268321;52.79274545;0.092169981
739;0.173932934;52.83277426;0.09073807
741;0.594721882;52.6672045;0.091011067
743;0.83539269;52.86604678;0.093481049
745;0.369073582;52.76481835;0.087769745
747;0.241290698;52.76206284;0.083127796
749;0.477137244;52.91180722;0.092554116
751;0.557304264;52.91281825;0.090969403
753;0.442616255;52.91978298;0.079063893
755;0.48672193;52.77737785;0.074992324
757;0.563946067;52.84052892;0.081192935
759;0.810317642;52.89958132;0.087827862
761;0.700926341;52.89173072;0.077486972
763;0.519571467;52.8328853;0.081097451
765;0.305544901;52.79958599;0.079500024
767;0.507702955;52.91945035;0.077998678
769;0.751008346;52.85118957;0.07236255
771;0.465921721;52.87438099;0.073803223
773;0.014142205;52.83917114;0.069893671
775;0.11359108;52.87924135;0.079504778
777;0.367244444;52.88173289;0.083241741
779;0.404759283;52.8368856;0.076963605
781;0.324560264;52.84667499;0.084304254
783;0.128694819;52.88101309;0.084031853
785;0.328462604;52.87846554;0.081357917
787;0.482294534;52.88759016;0.080862891
789;0.514796027;52.81375019;0.082752353
791;0.177021739;52.80555332;0.072581497
793;-0.027050376;52.87939427;0.070782059
795;0.236862049;52.86957712;0.06032256
797;0.394031735;52.87953209;0.060318199
799;0.491612131;52.85704587;0.057336381
801;0.222492898;52.88822717;0.062709541
803;0.001949641;52.85424897;0.062664867
805;0.329714341;53.00209644;0.072447885
807;0.637489589;52.88984745;0.075501847
809;0.266881441;52.39384286;0.081031572
811;0.089657362;53.02591123;0.075716266
813;0.173288917;52.83212313;0.073375607
815;0.2054166;52.86745814;0.072459998
817;0.440464023;52.83929532;0.074202063
819;0.549174762;52.82616943;0.068153959
821;0.348949171;52.76779495;0.069216719
823;0.257859023;52.85458159;0.065894837
825;0.410657273;52.87712188;0.074884252
827;0.504911896;52.87745402;0.066000891
829;0.356713416;52.77229346;0.066673258
831;0.274071493;52.79123474;0.066520186
833;-0.024636067;52.87277434;0.073591108
835;0.402686455;52.90732039;0.073482695
837;0.399157771;52.80749065;0.070378127
839;0.145713239;52.82398178;0.062489003
841;0.218000885;52.85728158;0.064880652
843;0.394556461;52.85949699;0.07335483
845;0.278966205;52.85541195;0.067566623
847;0.238306184;52.82270776;0.066791328
849;0.197720788;52.83930896;0.067441888
851;0.287079803;52.85606259;0.077133402
853;0.414012598;52.83827066;0.077799288
855;0.456361827;52.76743505;0.062376695
857;0.172956687;52.7740954;0.061863891
859;0.336514863;52.76106593;0.066789689
861;0.543744381;52.89319759;0.069470768
863;0.59270476;52.80732458;0.057891301
865;0.25036224;52.75357475;0.063723741
867;0.147406548;52.80567654;0.06865816
869;0.29788838;52.85917848;0.0728178
871;0.566557013;52.87341135;0.071658391
873;0.471589005;52.70372927;0.071749009
875;0.348203739;52.80472151;0.07553478
877;0.059419616;52.75540249;0.071106291
879;0.52547749;52.87979508;0.075934181
881;0.585993094;52.87860434;0.065097497
883;0.227378196;52.79205389;0.064087632
885;0.222335029;52.76296284;0.062352327
887;0.428952779;52.87593211;0.067309236
889;0.520374485;52.90419136;0.052737712
891;0.581890237;52.73059031;0.055016773
893;0.319526378;52.7615359;0.050425191
895;0.450039092;52.85873433;0.058076462
897;0.395826143;52.84625957;0.061860969
899;0.390297777;52.83867293;0.071192964
901;0.216988129;52.74935188;0.063961153
903;0.293870487;52.80203565;0.077728386
905;0.656031759;52.83613853;0.07379051
907;0.631065008;52.78666659;0.06673994
909;0.221740931;52.75570688;0.062892383
911;0.240098683;52.80124621;0.058994993
913;0.616214368;52.82341393;0.064813234
915;0.709430502;52.81243331;0.069741784
917;0.486671555;52.7455985;0.071722304
919;0.21175981;52.70197019;0.067940281
921;0.294131712;52.83903185;0.078652211
923;0.511943909;52.85964845;0.065019126
925;0.637624901;52.7703839;0.057224781
927;0.283980916;52.75707732;0.05864299
929;0.304947677;52.77601763;0.066967192
931;0.395661529;52.80913723;0.067505554
933;0.573235807;52.78080835;0.066799818
935;0.209632177;52.77178113;0.064798382
937;0.268404718;52.76411121;0.069346248
939;0.398528783;52.87580598;0.075255353
941;0.403985616;52.77938287;0.077937526
943;0.329978352;52.77168421;0.084051995
945;0.246527351;52.76913764;0.078470292
947;0.478934304;52.87766246;0.07151738
949;0.694669555;52.81967515;0.068055899
951;0.501958403;52.75561045;0.064029084
953;0.097537968;52.69841161;0.056108959
955;0.17803092;52.81560375;0.059126992
957;0.507075452;52.80099686;0.070412263
959;0.626814674;52.77005127;0.072454108
961;0.299839685;52.7698852;0.071124079
963;0.41083204;52.76426364;0.070197762
965;0.401559418;52.78796788;0.06960826
967;0.497023477;52.83004554;0.064398346
969;0.366288815;52.75907114;0.0599036
971;0.074729071;52.77611503;0.055955887
973;0.263415395;52.78356434;0.067450876
975;0.516012914;52.79029335;0.077708833
977;0.323670738;52.76249093;0.070713549
979;0.288649221;52.72405415;0.069408819
981;0.377577939;52.80203565;0.069415694
983;0.505819145;52.78097539;0.073308446
985;0.582729831;52.7848666;0.075819924
987;0.37317948;52.71317191;0.074404372
989;-0.037219021;52.71000099;0.071142921
991;0.215951363;52.75349098;0.078247393
993;0.476080568;52.78062913;0.071776709
995;0.29267444;52.72887263;0.068144105
997;0.208280144;52.77045159;0.072391941
999;0.231386098;52.7253418;0.080218583
1001;0.505154183;52.80286552;0.078954173
1003;0.277295947;52.72089735;0.072539181
1005;0.174661307;52.72262867;0.068238894
1007;0.244527762;52.78939384;0.067261348
1009;0.562987686;52.80550998;0.074961645
1011;0.430905805;52.78883914;0.075749979
1013;0.295461704;52.71279691;0.072372978
1015;0.165149587;52.70605475;0.077193503
1017;0.230408175;52.79173344;0.078344514
1019;0.401868497;52.75919533;0.067243544
1021;0.294974365;52.77211327;0.069545596
1023;0.142378847;52.71880613;0.07883191
1025;0.156660251;52.80867993;0.080450261
1027;0.270703912;52.75595476;0.084262292
1029;0.464322439;52.75108077;0.080000219
1031;0.165191985;52.6712871;0.072894725
1033;0.181735034;52.77401066;0.067325495
1035;0.29157802;52.74957299;0.065261374
1037;0.548210199;52.7444774;0.069031119
1039;0.129519725;52.69672217;0.075725047
1041;0.162711055;52.68997903;0.077202085
1043;0.245298949;52.75236891;0.079729897
1045;0.483439837;52.78536335;0.076359051
1047;0.124744303;52.76705908;0.072423822
1049;0.062097131;52.75814241;0.065300247
1051;0.350814338;52.66213424;0.075757883
1053;0.442944684;52.82839701;0.082456039
1055;0.411406666;52.7125612;0.080957643
1057;0.012412257;52.65231806;0.074903281
1059;0.103520175;52.79095715;0.068088584
1061;0.149014743;52.76685113;0.06114131
1063;0.336346361;52.74946049;0.056570309
1065;0.110954694;52.67621516;0.063514074
1067;0.028134693;52.79293587;0.064642554
1069;0.271286938;52.7233738;0.079899698
1071;0.606277172;52.74984766;0.083281728
1073;0.208030649;52.65853377;0.079463224
1075;-0.030651357;52.69001994;0.07450129
1077;-0.008596739;52.7050705;0.077836663
1079;0.17197168;52.78328674;0.085599624
1081;0.328669256;52.73101839;0.093139186
1083;0.057037086;52.72327883;0.094702165
1085;0.130064602;52.67596678;0.093137075
1087;0.209865039;52.76775161;0.092111228
1089;0.307219457;52.7219902;0.077100593
1091;0.312891838;52.62199438;0.059562119
1093;-0.146895243;52.6383326;0.062326711
1095;-0.001552819;52.74202579;0.061892314
1097;0.131659975;52.75974857;0.065894993
1099;0.295445497;52.69733094;0.073277486
1101;0.069670638;52.65897744;0.097243653
1103;0.019515342;52.68460683;0.099786214
1105;0.249226522;52.74021217;0.107523651
1107;0.247876107;52.74570856;0.108776551
1109;0.128574463;52.73702761;0.113925087
1111;-0.059575458;52.70807535;0.099671997
1113;-0.059501969;52.82134949;0.089938203
1115;0.213865503;52.76143752;0.09015841
1117;0.226381218;52.71310178;0.086541859
1119;0.122364421;52.65396513;0.072446606
1121;-0.054078568;52.69746925;0.068347936
1123;0.216057578;52.77258323;0.086774175
1125;0.355559873;52.73256854;0.085102661
1127;-0.024423494;52.63316834;0.083882861
1129;0.031987664;52.6614831;0.090518955
1131;0.203839439;52.80956629;0.093778226
1133;0.209674325;52.76946832;0.079828994
1135;0.076875711;52.67499666;0.082921465
1137;0.115022702;52.69641682;0.079150448
1139;0.244798249;52.71258847;0.0796273
1141;0.155989482;52.77171051;0.080062614
1143;-0.055393387;52.7013176;0.086638495
1145;-0.119457726;52.66544249;0.084054197
1147;0.080316494;52.67862391;0.094497295
1149;0.254761793;52.68629431;0.101211355
1151;0.122606491;52.69151458;0.099357715
1153;-0.109852605;52.66333861;0.094319238
1155;0.210059825;52.67279586;0.093739023
1157;0.238318609;52.79099854;0.093355136
1159;-0.055642129;52.69532251;0.090379174
1161;-0.227006021;52.67312703;0.092027603
1163;-0.112816758;52.73108657;0.103323216
1165;0.289530189;52.68893927;0.111862721
1167;0.321234143;52.68797012;0.100330381
1169;0.161644203;52.70761805;0.0952303
1171;-0.074131125;52.67078743;0.094413517
1173;0.170131665;52.74774378;0.08139813
1175;0.100447266;52.65530782;0.070467868
1177;-0.075223696;52.71584267;0.073097426
1179;-0.244764843;52.69348015;0.070727517
1181;0.035612717;52.76113168;0.075003577
1183;0.035266045;52.71397207;0.079535048
1185;0.014149187;52.69123698;0.080537281
1187;-0.022469533;52.65879627;0.080119662
1189;0.118293636;52.6751486;0.08994775
1191;0.408670054;52.7296046;0.090752466
1193;-0.022177882;52.62555248;0.079116173
1195;-0.041380349;52.66674379;0.079476555
1197;0.227512373;52.70290964;0.086649507
1199;0.324591385;52.74711943;0.083241072
1201;0.133386644;52.6783317;0.081067865
