Repository: johodges/materials

## A Non-Dimensional Scaling Approach to Modeling Material Pyrolysis

This repository contains the data, scripts, and technical documents required to generate the SPyro cone validation cases.

## Instructions
* Clone this repository with submodules
  ```
  git clone --recurse-submodules https://github.com/johodges/materials
  ```
* Pre-process data
  ```
  python materials/scripts/initialize.py
  ```
* Build latest FDS (example for impi_intel_linux target, but use relevant make target for platform)
  ```
  git clone git@github.com:firemodels/fds.git && cd fds
  cd Build/impi_intel_linux
  ./make_fds.sh
  ln -s fds_impi_intel_linux fds
  cd ../..
  ```
* Run cases
  ```

File: data/rise_materials/Testdata-2348.txt
Keywords
Material1;Material2;Material3;Material4;Product;Object;Scenario;Method;Reference;Comment;Owner;IsPublic;ImportDate
Carpet;Glue;Aluminium plate;;IN1-8-1;Wall;;ISO 5660;TRANSFEU;;TRANSFEU;1;2011-11-08 12:52:45
Scalars
Flux (kW/m2);tig (s);qmax (kw/m2);qtotal (MJ/m2);q180 (kw/m2);q300 (kw/m2);Sample mass (g);Mass loss (g);DHc (MJ/kg);Peak smoke production (m2/m2s);Total smoke produced (m2/m2);Specific extinction area (avg) (m2/kg);MARHE (kW/m2);Area exposed (m2);Observations;Test date (YYYY-MM-DD);Test identifier;Product thickness (mm);Thickness1 (mm);Thickness2 (mm);Thickness3 (mm);Thickness4 (mm);Product density (kg/m3);Density1 (kg/m3);Density2 (kg/m3);Density3 (kg/m3);Density4 (kg/m3);Product area weight (kg/m2);Area weight1 (kg/m2);Area weight2 (kg/m2);Area weight3 (kg/m2);Area weight4 (kg/m2)
20;290;204.88;7.19;;;56.50;3.91;15.28;;667.89;;16.96;0.0088;Flashing from 280s. End flame at 356s.
;2011-09-19;c_LSFIRE_IN1-8-1_20c;5.0;;;;;;;;;;;;;;
VectorData
Time (s);HRR (kW/m2);Mass (g);SPR (m2/(m2*s))
1;10.22136455;56.5;0.147771115
3;10.77330946;56.49399078;0.146529643
5;10.61958872;56.60099321;0.144267664
7;9.80327669;56.44469904;0.158950107
9;8.75770605;56.24249103;0.169679334
11;7.274692832;56.45020956;0.162802044
13;5.946796173;56.52272145;0.156393843
15;4.982862388;56.50985806;0.155414495
17;3.774318795;56.48986435;0.149452388
19;3.145434981;56.53107026;0.135616288
21;2.6868577;56.52827336;0.135118248
23;2.99376037;56.52897953;0.13724142
25;2.639711407;56.51463514;0.145402301
27;2.295769664;56.52899365;0.141923099
29;1.826100296;56.53428258;0.138265224
31;1.697723738;56.46280948;0.137559438
33;1.722260626;56.55417937;0.136257411
35;1.587194595;56.49691236;0.140250096
37;1.720349254;56.46311386;0.136822662
39;1.232718843;56.47985386;0.1315783
41;1.14735203;56.51896904;0.126933586
43;1.478944751;56.50510922;0.131018923
45;0.97029911;56.52261041;0.132881092
47;1.00840131;56.46057995;0.131521225
49;1.171957636;56.49022473;0.139384492
51;2.013484179;56.51516111;0.148155544
53;2.051879358;56.57298234;0.148736752
55;1.693772314;56.45195403;0.13866361
57;1.134632326;56.49747972;0.139086726
59;1.224408513;56.66287124;0.133174397
61;1.251009058;56.49041808;0.133076539
63;0.856262159;56.54009797;0.141543631
65;0.756350666;56.50484575;0.139065233
67;0.614277354;56.56414847;0.126403059
69;0.665197714;56.4689984;0.132436267
71;0.75973236;56.48332916;0.130254052
73;0.991554019;56.51532718;0.12184594
75;1.012585218;56.42603389;0.118414886
77;0.725196498;56.5240919;0.132293273
79;0.882331186;56.53089056;0.125248212
81;1.02919571;56.56644716;0.121171266
83;0.777051988;56.43363563;0.121984478
85;0.139019809;56.43669552;0.12413097
87;0.173751312;56.52195977;0.121139257
89;0.459704369;56.50693648;0.133353454
91;0.688784594;56.51276599;0.136707269
93;0.122894621;56.42683697;0.141668151
95;-0.004384857;56.76577499;0.140476545
97;0.82662115;57.23771788;0.138582637
99;1.176847341;56.53940544;0.140121169
101;0.988494674;56.39758033;0.137468872
103;0.584941209;56.14286826;0.128988475
105;0.650092349;56.53709312;0.133547838
107;0.592494645;56.5354178;0.137646067
109;0.653691361;56.45540157;0.14294677
111;0.204237898;56.39103102;0.152365116
113;0.058874179;56.6704311;0.157705841
115;0.116770614;56.4544183;0.162170097
117;0.376081775;56.44318931;0.170450558
119;0.442726973;56.47869039;0.167882922
121;0.29713505;56.33512082;0.165569228
123;0.39209795;56.46826448;0.172129139
125;0.681187643;56.55336217;0.1770731
127;1.092309031;56.52931167;0.183025112
129;1.15599186;56.46333545;0.186337158
131;0.994758565;56.46869354;0.194186307
133;0.445480257;56.48476876;0.200782905
135;0.558303138;56.55041284;0.204963867
137;0.487527914;56.42189382;0.209653323
139;0.646490211;56.36026465;0.229715599
141;0.890561815;56.3805082;0.243391285
143;0.996782034;56.42787528;0.255556125
145;1.123497219;56.45761698;0.271855721
147;1.330657591;56.51369326;0.285065483
149;1.510813094;56.41731106;0.287099716
151;1.382164803;56.44982141;0.305558724
153;1.090702927;56.45357382;0.308478764
155;1.034910201;56.43969988;0.315472236
157;1.421851116;56.43495105;0.335675078
159;1.980830642;56.51661483;0.355394916
161;1.984509719;56.4360999;0.353999102
163;1.837656858;56.40903091;0.378363831
165;1.778910646;56.43789989;0.397134686
167;1.967661757;56.28973294;0.411014468
169;2.169095734;56.34580971;0.434488068
171;2.383803384;56.38779095;0.460672948
173;2.247630223;56.35904664;0.477771584
175;1.998820905;56.36702192;0.498124336
177;1.985328867;56.39557239;0.512192304
179;2.154477519;56.40878156;0.51509142
181;2.063932516;56.39339887;0.526675747
183;1.578610628;56.4101111;0.533679668
185;1.097124346;56.42329251;0.546017935
187;1.208643162;56.38848299;0.542498281
189;1.08383345;56.44343817;0.561089109
191;1.333323912;56.36081887;0.579754307
193;0.982079339;56.41636918;0.594676194
195;0.935343557;56.34233441;0.603379212
197;0.881850376;56.25941024;0.621780178
199;0.993236174;56.3807293;0.627414529
201;1.137958557;56.38658657;0.617168938
203;0.843816902;56.29106248;0.609795288
205;0.706166504;56.34385729;0.608936275
207;0.86980001;56.36412811;0.599582112
209;0.80746822;56.37074608;0.601112658
211;0.890660955;56.34567091;0.619114867
213;0.521695132;56.25612877;0.620847417
215;0.713498834;56.31184515;0.650891217
217;1.029621145;56.26191639;0.692865143
219;1.53881204;56.30298351;0.678297478
221;1.197141148;56.24290547;0.698199714
223;0.492740158;56.29672543;0.718713897
225;0.680497178;56.34769249;0.705736371
227;0.568418182;56.27362996;0.693758233
229;0.687424573;56.27681452;0.743717099
231;0.382590853;56.20766738;0.771210395
233;0.402513166;56.2957558;0.817801293
235;0.53393875;56.28606381;0.856006123
237;1.061074775;56.24257333;0.89359232
239;1.082322552;56.32736664;0.909025144
241;0.897877152;56.17296889;0.944029217
243;0.69037276;56.23065181;0.944866339
245;0.433647965;56.14011227;0.993006917
247;0.521233347;56.22169326;0.982480933
249;0.788337528;56.20104891;0.980105054
251;0.958991063;56.15775177;0.944244127
253;0.807193817;56.08082319;1.036157747
255;0.655889466;56.16492446;1.098943019
257;0.374073272;56.22710687;1.180121269
259;0.560837332;56.158943;1.282347234
261;0.859197253;56.08507381;1.327340215
263;0.952372889;56.10312922;1.31430299
265;0.812873254;56.08061572;1.291834823
267;0.54177642;56.08259542;1.328790202
269;0.389845953;56.12371805;1.351691593
271;0.504755532;56.11002479;1.410051198
273;1.079134869;56.0504586;1.405239422
275;1.902177353;56.03774813;1.437078388
277;2.122975613;56.05861407;1.522537623
279;1.974209412;56.09612309;1.55940494
281;2.290345907;55.85187832;1.509237875
283;2.786086842;56.01200819;1.505334671
285;3.634626524;55.94036853;1.546223772
287;2.7180779;55.96446091;1.375454809
289;1.1818488;56.02592352;1.695660024
291;0.299496443;56.02110505;3.780273252
293;32.43032392;55.87282755;5.984341039
295;85.65455478;55.67223933;8.388957103
297;128.1832997;55.50085272;10.940624
299;162.5076747;54.92759763;13.71641483
301;195.6057289;54.90635766;13.8393548
303;204.8786316;54.55596907;13.88116029
305;199.5512422;54.21168611;12.86840837
307;182.4854251;54.116744;11.61068206
309;161.3638584;53.8560641;9.354783786
311;148.1088123;53.7109848;8.132686098
313;132.7671244;53.56524121;6.66551281
315;121.3532016;53.58637014;5.580291361
317;110.0477434;53.41829276;4.535537423
319;101.3664909;53.27998387;3.673427946
321;93.59171612;53.14599525;2.683605512
323;84.25856235;53.14635515;1.901733002
325;76.16220801;52.93655952;1.440352955
327;67.28767425;52.9701223;1.196117429
329;60.81857192;53.07148905;1.023856438
331;54.80969932;52.99000448;0.932943827
333;50.97100028;52.95655225;0.788002256
335;46.94584208;52.90851992;0.688902497
337;41.97115438;52.79125765;0.552754208
339;38.47569671;52.7977378;0.46020366
341;34.99785272;52.67532492;0.37735108
343;31.40944196;52.78184326;0.32282958
345;28.73912775;52.86342425;0.29262594
347;26.71854387;52.80875933;0.276150422
349;24.72965105;52.81649889;0.278447565
351;22.23645625;52.73271612;0.277567916
353;20.07579574;52.82027857;0.359022064
355;17.05964923;52.8220508;0.440124302
357;14.43216374;52.76785731;0.49225467
359;12.58868753;52.56929115;0.536562176
361;11.19420656;52.57920473;0.590942223
363;10.00265354;52.76410538;0.545780805
365;9.095051501;52.75261243;0.503395008
367;8.878514172;52.74531507;0.489000733
369;8.017578628;52.67175124;0.465801083
371;7.136403512;52.70942633;0.433812564
373;6.811724979;52.72181879;0.414195795
375;6.639447582;52.80374653;0.395559716
377;6.492021195;52.66689185;0.376289348
379;5.971314202;52.65652049;0.362291853
381;5.561401505;52.77591489;0.347990432
383;5.124575808;52.70794485;0.349544451
385;5.203647945;52.59378386;0.339272753
387;5.083651624;52.70089684;0.332228854
389;5.021504925;52.66028605;0.332913939
391;4.448287553;52.67327363;0.320518498
393;4.240527273;52.67760705;0.300543216
395;4.692526452;52.77929279;0.286739513
397;4.387543183;52.62546289;0.277202877
399;4.001768317;52.61535499;0.275887851
401;3.664890001;52.74207451;0.286705994
403;3.667338296;52.70106242;0.291987467
405;3.545197304;52.69758663;0.2976076
407;3.376828769;52.65242084;0.297832876
409;3.187773482;52.60769774;0.291546601
411;2.848414148;52.39247438;0.279800143
413;2.958045729;52.77929181;0.277323433
415;3.09711129;52.6566851;0.280265168
417;2.938394857;52.68285458;0.269368555
419;2.585930775;52.527363;0.258490993
421;2.466560733;52.61229462;0.250333448
423;2.709335476;52.66918859;0.24789499
425;2.963554872;52.58915824;0.238670423
427;2.660252143;52.47429109;0.241296489
429;2.52294368;52.58496265;0.240030655
431;2.391736601;52.63789576;0.242885991
433;2.454381726;52.50199611;0.241587888
435;2.576152732;52.74567303;0.23076206
437;2.202080023;52.64503971;0.222607646
439;2.238550004;52.65536871;0.217878741
441;2.394270726;52.65837356;0.222128382
443;2.248676623;52.49782877;0.233702218
445;1.894892753;52.7859244;0.250703359
447;1.833618529;52.55076334;0.247637787
449;1.984369322;52.63475358;0.257762215
451;2.134283173;52.58636134;0.257619653
453;2.01545472;52.58986392;0.246193306
455;1.477364329;52.52416383;0.226392708
457;1.761138853;52.64956696;0.2415384
459;2.123555478;52.6599656;0.249038435
461;1.928696458;52.60290556;0.26235223
463;1.562893507;52.66371752;0.275473496
465;1.759631571;52.48770626;0.289958671
467;1.783908694;52.57535199;0.299196298
469;1.909228165;52.59747783;0.294563182
471;1.449128499;52.54682879;0.289991472
473;1.499226354;52.61071476;0.283784359
475;1.683959264;52.57924223;0.292462637
477;1.709853398;52.57806513;0.288224885
479;1.646672546;52.54282606;0.288496409
481;1.485429243;52.3884283;0.284852153
483;1.670065987;53.46962849;0.294318839
485;1.802878115;52.52002133;0.289370846
487;1.223841807;52.52063057;0.288276468
489;1.207564192;52.54516614;0.283111511
491;1.366558031;52.57179146;0.284210312
493;1.62726086;52.58399058;0.276829309
495;1.542682208;52.52953409;0.278114752
497;1.362424499;52.50491574;0.272118277
499;1.823097345;52.58399106;0.27495914
501;1.837851288;52.61133765;0.277801896
503;1.859278849;52.53389575;0.285064483
505;1.382740089;52.50319854;0.279645415
507;1.533333882;52.53395079;0.281435258
509;1.610027589;52.57925489;0.288828887
511;1.726013521;52.56794214;0.298608098
513;1.393802394;52.49322896;0.290594636
515;1.185640277;52.48744133;0.295413564
517;1.480255769;52.57705312;0.302335269
519;1.707879657;52.62257833;0.310460999
521;1.491786579;52.50750322;0.30133893
523;1.208375495;52.49787942;0.299294546
525;1.356809738;52.53019643;0.296927601
527;1.666714651;52.59039914;0.337900882
529;1.345230374;52.53037662;0.347892828
531;1.219847259;52.45821148;0.351002038
533;1.550945718;52.49555443;0.351417272
535;1.738586491;52.58376801;0.364232731
537;1.426141686;52.56056199;0.31842048
539;1.02561191;52.47810827;0.299198973
541;1.118432657;52.44282927;0.289115786
543;1.691958398;52.46430397;0.301299621
545;1.587522196;52.55676818;0.295228166
547;1.373021271;52.47169776;0.302833235
549;1.333965069;52.53885059;0.309489294
551;1.504155287;52.49635751;0.326110936
553;1.508897467;52.55214304;0.329001729
555;1.2647135;52.48964164;0.339137715
557;1.115664495;52.48656763;0.331502434
559;1.415922753;52.55453865;0.324079089
561;1.059083817;52.55844301;0.324424089
563;1.171917604;52.48025404;0.323433939
565;1.021439903;52.49563722;0.320427476
567;1.238703374;52.5102032;0.324609266
569;1.450210841;52.53716213;0.333380639
571;0.950847524;52.48370207;0.335631605
573;1.072634816;52.60954886;0.336400927
575;0.999019845;51.82228746;0.324398891
577;1.304029709;52.68847175;0.333288148
579;1.40875757;52.44586042;0.337567361
581;1.126856116;52.48518306;0.32577224
583;1.227433492;52.47547647;0.312355169
585;1.413056879;52.5052732;0.315290323
587;1.184636581;52.46300073;0.303198208
589;0.921086531;52.48271782;0.299614191
591;1.404111039;52.44966737;0.302400674
593;1.382473701;52.5401514;0.316000666
595;1.237759245;52.49491645;0.321012088
597;1.133900804;52.47974122;0.331211848
599;1.241714334;52.48154023;0.325410929
601;1.41545617;52.50276607;0.322901457
603;1.177344949;52.478231;0.321489685
605;0.992636019;52.51374571;0.313277877
607;1.081434824;52.46942488;0.304019118
609;1.27046893;52.51341406;0.29775277
611;1.230775854;52.53282628;0.300748848
613;0.807917195;52.49689517;0.295897604
615;0.886574441;52.37817966;0.2954587
617;1.121621349;52.49639744;0.297953176
619;1.007258206;52.55527111;0.303550432
621;0.790651826;52.45552416;0.298914553
623;0.946525913;52.4270555;0.298384368
625;1.184175641;52.55166967;0.299596304
627;1.23521378;52.44408575;0.300861188
629;1.008439512;52.4668072;0.303384001
631;0.883018063;52.38806499;0.302277465
633;1.119174948;52.51794131;0.298810552
635;1.221810227;52.43629116;0.309619451
637;1.007993577;52.45131493;0.315030524
639;0.805352112;52.41761335;0.315732522
641;1.020221863;52.48966794;0.312129147
643;1.127564908;52.51752589;0.31163418
645;0.737973472;52.48994407;0.302366289
647;0.808027208;52.46150415;0.292340964
649;0.876377016;52.46913268;0.281356754
651;0.875060672;52.46700055;0.288189713
653;0.96578642;52.42946425;0.289623273
655;0.684985261;52.43255141;0.282103404
657;0.890101177;52.36927566;0.281618282
659;1.078891015;52.43821485;0.291506461
661;0.968648141;52.46763756;0.295175648
663;0.812326846;52.52025314;0.295358195
665;0.936012457;52.45934378;0.297722481
667;0.802273752;52.49647926;0.302573707
669;0.699914123;52.4171127;0.301236117
671;0.631219855;52.40052514;0.293633216
673;0.750311178;52.42313507;0.295817033
675;1.040454975;52.50815046;0.300455809
677;1.02484912;52.40062206;0.293162002
679;0.902113666;52.47773084;0.28967164
681;1.03218868;52.42353734;0.287935588
683;1.050817599;52.36758476;0.293030989
685;1.221115403;52.40294753;0.301337668
687;0.746545972;52.43570821;0.311562845
689;0.870739277;52.41132556;0.306860147
691;1.0853483;52.46028565;0.300655201
693;0.803261252;52.43046116;0.290006371
695;0.566173251;52.37281914;0.273318508
697;0.769682572;52.36505133;0.258862131
699;1.023363712;52.46346875;0.257981374
701;0.940054443;52.44228479;0.266522346
703;0.85867452;52.3755878;0.262521011
705;1.016120793;52.41059067;0.26097914
707;1.193266449;52.45869264;0.272023649
709;0.760653692;52.42209774;0.286025797
711;0.703887411;52.42418847;0.285206555
713;0.829537044;52.34370033;0.280757758
715;0.888689639;52.4313743;0.28881886
717;0.698756547;52.37513098;0.287796662
719;0.63095484;52.38141731;0.267791644
721;0.952926606;52.35707606;0.262766604
723;1.303694246;52.44566269;0.268361194
725;1.121139454;52.41424519;0.26570432
727;0.927959272;52.35398695;0.258529901
729;1.074317911;52.37933875;0.271103027
731;0.856424921;52.33517035;0.279231334
733;0.871580239;52.40801536;0.270063432
735;0.851245239;52.40908093;0.26197178
737;0.995198073;52.34368572;0.252246331
739;1.06651383;52.45158863;0.242392598
741;0.971515227;52.37741457;0.238584319
743;0.600331383;52.38264847;0.245475163
745;0.722069237;52.37177986;0.253774814
747;0.941617143;52.42008833;0.268703974
749;0.61352687;52.41719403;0.271071694
751;0.392587481;52.32895318;0.270130771
753;0.405639648;52.39207747;0.268181018
755;0.94429135;52.37886829;0.269083145
757;0.74711254;52.42338393;0.257786843
759;0.589600113;52.34810193;0.255070468
761;0.63219476;52.34393409;0.250197126
763;0.867350976;52.38489066;0.258617547
765;0.398510087;52.41483934;0.262005559
767;0.259855055;52.34674414;0.264342511
769;0.533117565;52.34297809;0.263276437
771;0.788053388;52.40003862;0.25941902
773;0.642979637;52.39523329;0.251639291
775;0.559492693;52.29540306;0.239248128
777;0.877161045;52.35876257;0.231494104
779;1.082771563;52.37681798;0.241983463
781;0.789528724;52.39044257;0.252800743
783;0.510890237;52.2891031;0.244252336
785;0.548873381;52.41722082;0.243048528
787;0.952070244;52.39645179;0.251446685
789;0.843423406;52.43818416;0.248024978
791;0.644268632;52.3522683;0.240285213
793;0.569711836;52.25026356;0.243930335
795;0.769578603;52.34041642;0.249294916
797;0.770608407;52.34728375;0.251449139
799;0.657013333;52.30161926;0.246225546
801;0.562947316;52.32933938;0.245312921
803;0.730450351;52.39163283;0.251976903
805;0.813614684;52.35332024;0.25380587
807;0.633018893;52.33793754;0.25401658
809;0.669117679;52.32395305;0.247353255
811;1.045307619;52.36970033;0.248188163
813;1.030298078;52.33767407;0.250505714
815;0.809136332;52.29101266;0.251859841
817;0.393625338;52.32886795;0.249146784
819;0.531695354;52.3389476;0.258422188
821;0.775139112;52.414852;0.257498992
823;0.629378927;52.43492899;0.251755814
825;0.476669245;52.28748136;0.244342068
827;0.717377029;52.27326115;0.238057255
829;0.903789911;52.36551789;0.24446684
831;0.708079641;52.39071822;0.249558623
833;0.378331821;52.35855316;0.247152226
835;0.580962193;52.371306;0.242800312
837;0.992517419;52.36230557;0.252501585
839;0.690948952;52.35509247;0.245874466
841;0.570421061;52.28138983;0.246672041
843;0.864171998;52.36400913;0.25628368
845;0.754323708;52.32436798;0.275530759
847;0.669291826;52.24988954;0.286110977
849;0.724440583;52.33688414;0.281083765
851;0.874286879;52.27319199;0.276515358
853;1.009458911;52.34911004;0.276726592
855;0.986445173;52.34595324;0.269821033
857;0.775474701;52.26132551;0.258637463
859;0.769895138;52.3131385;0.261351378
861;1.011744674;52.29679932;0.273112724
863;0.715388735;52.32285776;0.27549145
865;0.579261735;52.26079954;0.277272777
867;0.715391962;52.30334814;0.274765133
869;1.151242773;52.33436337;0.287692737
871;0.989741158;52.34667304;0.280629555
873;0.621176821;52.28503023;0.279229095
875;0.643652697;52.26158898;0.273731159
877;0.805772642;52.34695063;0.275978101
879;0.993380026;52.31611511;0.272042233
881;0.556918069;52.29565046;0.281687311
883;0.601706783;52.25810004;0.284817134
885;0.785839158;52.33198287;0.297563222
887;1.065580684;52.28618006;0.312304259
889;0.984100637;52.25945685;0.320458936
891;0.779554692;52.29897284;0.322205545
893;0.83057359;52.29308781;0.335199239
895;0.835974053;52.29088604;0.338620273
897;0.89803211;52.31353834;0.342571231
899;0.6805954;52.30691987;0.334475594
901;0.61630124;52.32052985;0.330685969
903;0.672527012;52.32995983;0.321892224
905;0.980586491;52.30626874;0.312289954
907;0.854422073;52.22655592;0.298655645
909;0.779352338;52.22992116;0.306454824
911;0.653566898;52.30906564;0.304350251
913;0.766519479;52.31050573;0.30414533
915;0.791431688;52.29214545;0.312723637
917;0.808456402;52.26929932;0.315607192
919;0.645175254;52.24666164;0.311267683
921;0.57166144;52.30852506;0.31018221
923;0.836344992;52.30002381;0.308193173
925;0.739115469;52.31476999;0.310628193
927;0.744026525;52.2282176;0.311067498
929;0.560023185;52.2898604;0.306606429
931;0.849180417;52.34571655;0.299601777
933;0.854212873;52.34122973;0.301252005
935;0.982904856;52.27894991;0.296088722
937;0.633061922;52.18537776;0.289557127
939;0.53853831;52.26986572;0.292745519
941;0.791608762;52.24649362;0.310763583
943;0.964536677;52.22397963;0.310808337
945;0.711203273;52.24282497;0.316549682
947;0.626224861;52.29920612;0.310437226
949;0.581390836;52.29591101;0.299454162
951;0.636206054;52.25471922;0.28757497
953;0.409737955;52.21063313;0.276837118
955;0.43111835;52.20232522;0.255400407
957;0.541759456;52.24191183;0.258346256
959;0.485404288;52.32588794;0.281946411
961;0.826995384;52.24691001;0.274762482
963;0.692075765;52.27431114;0.279430285
965;0.413920835;52.26429968;0.277955411
967;0.615801635;52.40778744;0.274456535
969;0.980310633;52.50422564;0.257279336
971;0.922601943;52.15348883;0.255337966
973;0.690572423;52.1409717;0.250449315
975;0.735871982;52.21160081;0.253009321
977;1.324089608;52.24483145;0.260792189
979;0.78247673;52.22209588;0.246703454
981;0.484638568;52.23306188;0.249119669
983;0.62125235;52.19523436;0.246249507
985;0.831714711;52.2517543;0.248891995
987;0.738122862;52.2990118;0.246742255
989;0.551908668;52.29986943;0.256264793
991;0.528254319;52.20923346;0.247971241
993;0.746622978;52.28707616;0.242909337
995;0.81328004;52.26838423;0.240955322
997;0.847666957;52.23451658;0.234744683
999;0.556450298;52.30326291;0.235212405
1001;0.974342912;52.22802279;0.239465595
1003;0.990227175;52.28792113;0.242721654
1005;0.713276037;52.26103233;0.243702032
1007;0.476368865;52.17705476;0.250574635
1009;0.582671381;52.1373576;0.244971027
1011;1.16847953;52.27138811;0.249976224
1013;1.350978212;52.21360876;0.251484935
1015;1.010662428;52.25509178;0.248388748
1017;1.179932163;52.23628784;0.234597828
1019;1.248879997;52.26020052;0.231844796
1021;0.88244931;52.26194499;0.236395862
1023;0.752828012;52.20388804;0.240635001
1025;0.753769573;52.21661312;0.242664945
1027;0.961535687;52.20041273;0.251862258
1029;1.218367208;52.23858653;0.269453627
1031;0.989068488;52.15807062;0.26941326
1033;0.756719382;52.38786093;0.261876012
1035;0.903165877;52.23063804;0.259055628
1037;0.961644381;52.32538632;0.270474802
1039;0.62583959;52.05119092;0.260735362
1041;0.733618815;52.29709834;0.249250417
1043;0.628049888;52.16395419;0.248132159
1045;0.941516114;52.30152916;0.254342039
1047;0.56802549;52.25846773;0.244435999
1049;0.435779032;52.31334061;0.238206542
1051;0.949333203;52.12345444;0.236230546
1053;0.971135446;52.09746466;0.239867229
1055;0.577095765;52.36839271;0.232475018
1057;0.47493956;52.1309315;0.226420918
1059;0.690139431;52.01551013;0.228009295
1061;0.853579564;52.22566761;0.227838692
1063;0.812529202;52.15927549;0.228199197
1065;0.738536359;52.20604793;0.22446851
1067;0.767614082;52.21749899;0.216578073
1069;0.980777244;52.18605422;0.222633344
1071;0.846918542;52.21770646;0.221555214
1073;0.562226084;52.18003137;0.213435751
1075;0.594483213;52.14875266;0.216820061
1077;0.952326596;52.16419088;0.227300792
1079;0.646646087;52.18936199;0.220514548
1081;0.474049826;52.16765157;0.227405172
1083;0.664569673;52.13523716;0.226401854
1085;0.688793844;52.20129763;0.225018175
1087;0.859145174;52.20342976;0.221928581
1089;0.541202099;52.26487873;0.218820668
1091;0.356909122;52.18189856;0.215620558
1093;0.624102038;52.19298973;0.218323124
1095;0.736204151;52.48017222;0.219811905
1097;0.801423561;52.15188024;0.20424653
1099;0.523778616;52.165311;0.20234722
1101;0.708538384;52.24896909;0.192134092
1103;0.799197918;52.24344445;0.192503965
1105;0.701395067;52.19118876;0.184823472
1107;0.353799077;52.48111361;0.20106602
1109;0.710701414;52.17098808;0.200658693
1111;0.880438719;52.17518367;0.212849666
1113;0.81307197;52.12741432;0.210705701
1115;0.818541694;52.14880623;0.218677634
1117;0.700009969;52.01214489;0.21180023
1119;1.041843595;52.39109955;0.213434491
1121;1.001166298;52.18848878;0.213691247
1123;0.856395668;52.1883081;0.215479218
1125;0.77069868;52.18724252;0.211813182
1127;1.172099517;52.17925361;0.215283633
1129;1.378524596;52.15643524;0.224785597
1131;0.79014246;52.12310818;0.225430456
1133;0.791502171;52.08723307;0.224392383
1135;1.226869118;52.09194051;0.227344183
1137;1.110496126;52.12931122;0.241886966
1139;0.763414598;52.13907236;0.24003891
1141;0.720547863;52.1730642;0.23373944
1143;0.99790236;52.22007187;0.234122124
1145;1.005008437;51.95454427;0.237140704
1147;1.130123523;52.31842061;0.229964417
1149;0.961136627;52.16566993;0.220249535
1151;0.898200311;52.1973923;0.220667627
1153;1.139168866;51.73102665;0.23251692
1155;1.239393005;52.40005761;0.24256506
1157;0.77311074;52.22555511;0.241254038
1159;0.746698778;52.09686808;0.246250409
1161;1.293315096;52.18197989;0.245417885
1163;1.171903682;52.01186633;0.244560602
1165;1.034719643;51.94145929;0.233108487
1167;0.746267046;51.97019044;0.231190467
1169;0.899478429;52.21393798;0.231238256
1171;1.116875071;52.3467232;0.243004745
1173;1.037426401;52.21782919;0.248884517
1175;0.724014321;52.12400768;0.25146601
1177;0.984852015;51.9929679;0.25225097
1179;0.992767786;52.16515808;0.263973597
1181;1.09608822;52.19863807;0.268169511
1183;0.905869204;52.15084145;0.258160375
1185;0.698830145;52.11085306;0.259000201
1187;1.135913147;52.17958526;0.263323823
1189;1.101682019;52.25525444;0.258219604
1191;1.066091102;52.03337074;0.256173648
1193;0.850393881;52.16061671;0.256294973
1195;0.914946951;52.17356241;0.25402784
1197;1.092478573;52.21389609;0.257272043
1199;1.128073628;52.11122611;0.259880655
1201;0.797921252;52.1084706;0.258784257

File: data/rise_materials/Testdata-235.txt
Keywords
Material1;Material2;Material3;Material4;Product;Object;Scenario;Method;Reference;Comment;Owner;IsPublic;ImportDate
Wall paper;Particle board;;;(M24);;;ISO 5660;SBI Project;C990320_m24;;1;2003-08-12 10:38:58
Scalars
Flux (kW/m2);tig (s);qmax (kw/m2);qtotal (MJ/m2);q180 (kw/m2);q300 (kw/m2);Mass loss (g);DHc (MJ/kg);Peak smoke production (m2/m2s);Total smoke produced (m2/m2);Specific extinction area (avg) (m2/kg);Area (m2);Thickness (mm);Density (kg/m3)
50;28;203;127.08;140.53;115.82;16.6;46.99;NA;NA;221.62;0.0088;12;700
VectorData
Time (s);HRR (kW/m2);SEA (m2/kg);SPR (m2/s)
0; 1.7; 3; 0.0001
5; 3.0; 2; 0.0001
10; 0.0; 10; 0.0002
15; 0.0; 35; 0.0007
20; 0.0; 70; 0.0014
25; 0.0; 176; 0.0035
30; 0.0; 283; 0.0057
35; 0.0; 205; 0.0041
40; 124.1; 53; 0.0011
45; 125.8; 94; 0.0019
50; 127.8; 173; 0.0035
55; 130.5; 236; 0.0047
60; 161.4; 453; 0.0091
65; 177.1; 616; 0.0123
70; 186.4; 803; 0.0161
75; 189.8; 867; 0.0173
80; 189.0; 856; 0.0171
85; 190.3; 872; 0.0174
90; 180.8; 893; 0.0179
95; 178.1; 891; 0.0178
100; 171.0; 890; 0.0178
105; 144.5; 904; 0.0181
110; 162.8; 865; 0.0173
115; 158.3; 844; 0.0169
120; 155.6; 798; 0.0160
125; 150.8; 751; 0.0150
130; 147.1; 722; 0.0144
135; 143.4; 619; 0.0124
140; 143.5; 637; 0.0127
145; 136.3; 594; 0.0119
150; 132.6; 569; 0.0114
155; 128.5; 487; 0.0097
160; 143.7; 442; 0.0088
165; 126.7; 381; 0.0076
170; 123.3; 343; 0.0069
175; 118.5; 332; 0.0066
180; 115.2; 297; 0.0059
185; 113.0; 242; 0.0048
190; 111.5; 212; 0.0042
195; 111.2; 160; 0.0032
200; 105.5; 136; 0.0027
205; 103.4; 125; 0.0025
210; 102.3; 78; 0.0016
215; 98.2; 75; 0.0015
220; 103.5; 51; 0.0010
225; 63.7; 43; 0.0009
230; 91.6; 37; 0.0007
235; 88.2; 39; 0.0008
240; 87.0; 14; 0.0003
245; 85.8; 25; 0.0005
250; 85.1; 0; 0.0000
255; 83.2; 13; 0.0003
260; 81.8; 8; 0.0002
265; 79.9; 1; 0.0000
270; 78.9; 0; 0.0000
275; 77.8; 0; 0.0000
280; 75.9; 0; 0.0000
285; 75.3; 0; 0.0000
290; 74.7; 0; 0.0000
295; 73.7; 0; 0.0000
300; 72.8; 0; 0.0000
305; 72.4; 2; 0.0000
310; 72.0; 0; 0.0000
315; 71.7; 0; 0.0000
320; 70.9; 0; 0.0000
325; 70.3; 0; 0.0000
330; 70.1; 0; 0.0000
335; 69.3; 0; 0.0000
340; 69.7; 0; 0.0000
345; 69.5; 0; 0.0000
350; 69.2; 0; 0.0000
355; 68.6; 0; 0.0000
360; 68.5; 0; 0.0000
365; 68.4; 0; 0.0000
370; 68.6; 0; 0.0000
375; 68.3; 0; 0.0000
380; 68.6; 0; 0.0000
385; 69.1; 3; 0.0001
390; 68.6; 1; 0.0000
395; 68.9; 0; 0.0000
400; 69.0; 0; 0.0000
405; 69.5; 0; 0.0000
410; 69.1; 0; 0.0000
415; 69.0; 0; 0.0000
420; 70.2; 0; 0.0000
425; 71.5; 0; 0.0000
430; 70.9; 0; 0.0000
435; 72.0; 0; 0.0000
440; 72.7; 0; 0.0000
445; 73.9; 0; 0.0000
450; 74.9; 0; 0.0000
455; 75.3; 5; 0.0001
460; 76.3; 1; 0.0000
465; 77.5; 2; 0.0000
470; 79.5; 0; 0.0000
475; 80.0; 0; 0.0000
480; 81.1; 10; 0.0002
485; 83.7; 4; 0.0001
490; 84.3; 10; 0.0002
495; 86.5; 3; 0.0001
500; 88.5; 17; 0.0003
505; 89.6; 18; 0.0004
510; 93.1; 16; 0.0003
515; 94.5; 19; 0.0004
520; 96.8; 32; 0.0006
525; 99.8; 35; 0.0007
530; 103.2; 35; 0.0007
535; 105.5; 50; 0.0010
540; 109.1; 49; 0.0010
545; 112.1; 67; 0.0013
550; 117.5; 92; 0.0018
555; 121.8; 114; 0.0023
560; 125.6; 133; 0.0027
565; 131.2; 156; 0.0031
570; 137.8; 201; 0.0040
575; 141.5; 214; 0.0043
580; 146.5; 254; 0.0051
585; 150.5; 285; 0.0057
590; 154.1; 322; 0.0064
595; 157.6; 328; 0.0066
600; 162.4; 354; 0.0071
605; 166.2; 406; 0.0081
610; 170.0; 450; 0.0090
615; 173.7; 509; 0.0102
620; 180.8; 552; 0.0110
625; 183.9; 580; 0.0116
630; 189.1; 647; 0.0129
635; 191.4; 673; 0.0135
640; 195.5; 720; 0.0144
645; 199.1; 747; 0.0149
650; 199.5; 836; 0.0167
655; 201.8; 839; 0.0168
660; 202.7; 833; 0.0167
665; 200.7; 873; 0.0175
670; 198.1; 822; 0.0164
675; 196.0; 837; 0.0167
680; 189.7; 773; 0.0155
685; 182.8; 716; 0.0143
690; 176.1; 682; 0.0136
695; 167.3; 562; 0.0112
700; 158.4; 507; 0.0101
705; 148.0; 389; 0.0078
710; 136.6; 324; 0.0065
715; 126.2; 234; 0.0047
720; 116.5; 164; 0.0033
725; 107.6; 131; 0.0026
730; 99.5; 96; 0.0019
735; 92.9; 56; 0.0011
740; 86.6; 58; 0.0012
745; 80.6; 36; 0.0007
750; 74.5; 29; 0.0006
755; 70.6; 32; 0.0006
760; 66.3; 30; 0.0006
765; 62.3; 25; 0.0005
770; 59.5; 4; 0.0001
775; 56.9; 0; 0.0000
780; 53.9; 15; 0.0003
785; 51.5; 17; 0.0003
790; 49.9; 14; 0.0003
795; 47.8; 0; 0.0000
800; 46.6; 6; 0.0001
805; 45.7; 1; 0.0000
810; 44.7; 0; 0.0000
815; 43.7; 3; 0.0001
820; 42.9; 14; 0.0003
825; 42.1; 11; 0.0002
830; 40.8; 13; 0.0003
835; 40.7; 26; 0.0005
840; 40.6; 4; 0.0001
845; 39.9; 14; 0.0003
850; 39.5; 0; 0.0000
855; 39.4; 0; 0.0000
860; 38.4; 0; 0.0000
865; 38.3; 0; 0.0000
870; 37.8; 0; 0.0000
875; 37.5; 0; 0.0000
880; 37.5; 0; 0.0000
885; 37.2; 0; 0.0000
890; 36.7; 0; 0.0000
895; 36.7; 0; 0.0000
900; 36.1; 0; 0.0000
905; 35.9; 0; 0.0000
910; 35.6; 0; 0.0000
915; 35.8; 0; 0.0000
920; 35.4; 0; 0.0000
925; 35.7; 0; 0.0000
930; 34.8; 0; 0.0000
935; 34.6; 0; 0.0000
940; 34.1; 0; 0.0000
945; 34.8; 0; 0.0000
950; 34.5; 0; 0.0000
955; 34.2; 0; 0.0000
960; 34.2; 0; 0.0000
965; 34.0; 0; 0.0000
970; 33.8; 0; 0.0000
975; 33.4; 0; 0.0000
980; 33.7; 0; 0.0000
985; 33.8; 0; 0.0000
990; 34.2; 0; 0.0000
995; 33.4; 0; 0.0000
1000; 32.7; 0; 0.0000
1005; 32.6; 0; 0.0000
1010; 31.9; 0; 0.0000
1015; 31.3; 0; 0.0000
1020; 31.0; 0; 0.0000
1025; 31.6; 0; 0.0000
1030; 32.0; 0; 0.0000
1035; 31.4; 0; 0.0000
1040; 30.8; 0; 0.0000
1045; 29.8; 0; 0.0000
1050; 32.2; 0; 0.0000
1055; 31.3; 0; 0.0000
1060; 30.3; 0; 0.0000
1065; 30.4; 0; 0.0000
1070; 30.7; 0; 0.0000
1075; 30.6; 0; 0.0000
1080; 30.6; 0; 0.0000
1085; 31.1; 0; 0.0000
1090; 30.4; 0; 0.0000
1095; 31.0; 0; 0.0000
1100; 30.4; 0; 0.0000
1105; 30.5; 0; 0.0000
1110; 30.2; 0; 0.0000
1115; 30.1; 0; 0.0000
1120; 29.9; 0; 0.0000
1125; 29.5; 0; 0.0000
1130; 30.0; 0; 0.0000
1135; 29.7; 0; 0.0000
1140; 29.6; 0; 0.0000
1145; 29.6; 0; 0.0000
1150; 30.1; 0; 0.0000
1155; 30.1; 0; 0.0000
1160; 29.3; 0; 0.0000
1165; 28.9; 0; 0.0000
1170; 29.2; 0; 0.0000
1175; 28.9; 0; 0.0000
1180; 29.5; 0; 0.0000
1185; 29.2; 0; 0.0000
1190; 28.7; 0; 0.0000
1195; 29.2; 0; 0.0000
1200; 28.4; 0; 0.0000
1205; 28.2; 0; 0.0000
1210; 27.9; 0; 0.0000
1215; 28.6; 0; 0.0000
1220; 28.2; 0; 0.0000
1225; 28.5; 0; 0.0000
1230; 28.0; 0; 0.0000
1235; 27.7; 0; 0.0000
1240; 27.8; 0; 0.0000
1245; 28.0; 0; 0.0000
1250; 27.8; 0; 0.0000
1255; 27.7; 0; 0.0000
1260; 28.1; 0; 0.0000
1265; 27.7; 0; 0.0000
1270; 27.6; 0; 0.0000
1275; 27.6; 0; 0.0000
1280; 27.5; 0; 0.0000
1285; 27.4; 0; 0.0000
1290; 27.1; 0; 0.0000
1295; 27.3; 0; 0.0000
1300; 27.8; 0; 0.0000
1305; 27.4; 0; 0.0000
1310; 27.0; 0; 0.0000
1315; 27.0; 0; 0.0000
1320; 27.0; 0; 0.0000
1325; 27.8; 0; 0.0000
1330; 27.1; 0; 0.0000
1335; 27.0; 0; 0.0000
1340; 27.2; 0; 0.0000
1345; 26.7; 0; 0.0000
1350; 26.8; 0; 0.0000
1355; 26.9; 0; 0.0000
1360; 26.3; 0; 0.0000
1365; 26.3; 0; 0.0000
1370; 26.3; 0; 0.0000
1375; 26.3; 0; 0.0000
1380; 26.4; 0; 0.0000
1385; 26.4; 0; 0.0000
1390; 26.1; 0; 0.0000
1395; 26.3; 0; 0.0000
1400; 26.0; 0; 0.0000
1405; 26.2; 0; 0.0000
1410; 25.7; 0; 0.0000
1415; 26.1; 0; 0.0000
1420; 26.0; 0; 0.0000
1425; 25.6; 0; 0.0000
1430; 25.8; 0; 0.0000
1435; 25.5; 0; 0.0000
1440; 25.3; 0; 0.0000
1445; 25.5; 0; 0.0000
1450; 25.6; 0; 0.0000
1455; 25.5; 0; 0.0000
1460; 25.1; 0; 0.0000
1465; 25.2; 0; 0.0000
1470; 25.2; 0; 0.0000
1475; 24.8; 0; 0.0000
1480; 25.2; 0; 0.0000
1485; 24.8; 0; 0.0000
1490; 24.9; 0; 0.0000
1495; 24.9; 0; 0.0000
1500; 25.2; 0; 0.0000
1505; 24.4; 0; 0.0000
1510; 24.4; 0; 0.0000
1515; 24.7; 0; 0.0000
1520; 24.8; 0; 0.0000
1525; 24.4; 0; 0.0000
1530; 24.7; 0; 0.0000
1535; 24.1; 0; 0.0000
1540; 24.6; 0; 0.0000
1545; 24.5; 0; 0.0000
1550; 24.2; 0; 0.0000
1555; 24.2; 0; 0.0000
1560; 24.2; 0; 0.0000
1565; 24.4; 0; 0.0000
1570; 24.2; 0; 0.0000
1575; 24.3; 0; 0.0000
1580; 23.8; 0; 0.0000
1585; 24.3; 0; 0.0000
1590; 23.6; 0; 0.0000
1595; 24.0; 0; 0.0000
1600; 23.9; 0; 0.0000
1605; 23.6; 0; 0.0000
1610; 23.8; 0; 0.0000
1615; 23.1; 0; 0.0000
1620; 23.5; 0; 0.0000
1625; 23.4; 0; 0.0000
1630; 23.1; 0; 0.0000
1635; 23.4; 0; 0.0000
1640; 23.2; 0; 0.0000
1645; 23.0; 0; 0.0000
1650; 22.9; 0; 0.0000
1655; 22.9; 0; 0.0000
1660; 23.0; 0; 0.0000
1665; 23.2; 0; 0.0000
1670; 22.9; 0; 0.0000
1675; 22.9; 0; 0.0000
1680; 22.7; 0; 0.0000
1685; 23.3; 0; 0.0000
1690; 22.3; 0; 0.0000
1695; 23.0; 0; 0.0000
1700; 22.7; 0; 0.0000
1705; 22.6; 0; 0.0000
1710; 22.4; 0; 0.0000
1715; 22.0; 0; 0.0000
1720; 22.6; 0; 0.0000
1725; 22.4; 0; 0.0000
1730; 22.3; 0; 0.0000
1735; 21.9; 0; 0.0000
1740; 22.1; 0; 0.0000
1745; 22.2; 0; 0.0000
1750; 22.7; 0; 0.0000
1755; 22.0; 0; 0.0000
1760; 22.1; 0; 0.0000
1765; 22.0; 0; 0.0000
1770; 22.2; 0; 0.0000
1775; 22.1; 0; 0.0000
1780; 21.8; 0; 0.0000
1785; 21.7; 0; 0.0000
1790; 22.0; 0; 0.0000
1795; 21.8; 0; 0.0000
1800; 21.5; 0; 0.0000
1805; 21.6; 0; 0.0000
1810; 21.4; 0; 0.0000
1815; 21.2; 0; 0.0000
1820; 21.6; 0; 0.0000
1825; 21.6; 0; 0.0000
1830; 20.8; 0; 0.0000
1835; 21.5; 0; 0.0000
1840; 20.8; 0; 0.0000
1845; 21.3; 0; 0.0000
1850; 20.8; 0; 0.0000
1855; 20.8; 0; 0.0000
1860; 20.8; 0; 0.0000
1865; 21.0; 0; 0.0000
1870; 20.9; 0; 0.0000
1875; 20.5; 0; 0.0000
1880; 20.6; 0; 0.0000
1885; 20.8; 0; 0.0000
1890; 20.5; 0; 0.0000
1895; 20.8; 0; 0.0000
1900; 20.2; 0; 0.0000
1905; 20.1; 0; 0.0000
1910; 20.6; 0; 0.0000
1915; 19.9; 0; 0.0000
1920; 19.9; 0; 0.0000
1925; 20.0; 0; 0.0000
1930; 20.1; 0; 0.0000
1935; 19.8; 0; 0.0000
1940; 20.3; 0; 0.0000
1945; 20.8; 0; 0.0000
1950; 20.3; 0; 0.0000
1955; 19.8; 0; 0.0000
1960; 19.7; 0; 0.0000
1965; 19.6; 0; 0.0000
1970; 19.9; 0; 0.0000
1975; 19.9; 0; 0.0000
1980; 19.3; 0; 0.0000
1985; 19.2; 0; 0.0000
1990; 19.2; 0; 0.0000
1995; 19.6; 0; 0.0000
2000; 19.4; 0; 0.0000
2005; 19.1; 0; 0.0000
2010; 19.0; 0; 0.0000
2015; 19.1; 0; 0.0000
2020; 18.7; 0; 0.0000
2025; 19.0; 0; 0.0000
2030; 19.0; 0; 0.0000
2035; 19.3; 0; 0.0000
2040; 18.8; 0; 0.0000
2045; 18.5; 0; 0.0000
2050; 18.7; 0; 0.0000
2055; 18.9; 0; 0.0000
2060; 18.9; 0; 0.0000
2065; 18.7; 0; 0.0000
2070; 18.4; 0; 0.0000
2075; 18.5; 0; 0.0000
2080; 18.4; 0; 0.0000
2085; 18.7; 0; 0.0000
2090; 18.4; 0; 0.0000
2095; 18.2; 0; 0.0000
2100; 18.5; 0; 0.0000
2105; 18.1; 0; 0.0000
2110; 18.6; 0; 0.0000
2115; 18.3; 0; 0.0000
2120; 18.1; 0; 0.0000
2125; 18.0; 0; 0.0000
2130; 18.2; 0; 0.0000
2135; 18.3; 0; 0.0000
2140; 18.4; 0; 0.0000
2145; 18.1; 0; 0.0000
2150; 18.2; 0; 0.0000
2155; 18.1; 0; 0.0000
2160; 18.1; 0; 0.0000
2165; 17.8; 0; 0.0000
2170; 17.7; 0; 0.0000
2175; 17.7; 0; 0.0000
2180; 18.1; 0; 0.0000
2185; 17.8; 0; 0.0000
2190; 17.9; 0; 0.0000
2195; 17.7; 0; 0.0000
2200; 17.6; 0; 0.0000
2205; 17.5; 0; 0.0000
2210; 18.0; 0; 0.0000
2215; 17.3; 0; 0.0000
2220; 17.5; 0; 0.0000
2225; 17.0; 0; 0.0000
2230; 17.2; 0; 0.0000
2235; 17.4; 0; 0.0000
2240; 17.3; 0; 0.0000
2245; 17.6; 0; 0.0000
2250; 17.4; 0; 0.0000
2255; 17.4; 0; 0.0000
2260; 17.2; 0; 0.0000
2265; 17.5; 0; 0.0000
2270; 16.9; 0; 0.0000
2275; 17.2; 0; 0.0000
2280; 17.0; 0; 0.0000
2285; 16.7; 0; 0.0000
2290; 16.7; 0; 0.0000
2295; 16.9; 0; 0.0000
2300; 16.7; 0; 0.0000
2305; 16.6; 0; 0.0000
2310; 16.8; 0; 0.0000
2315; 16.6; 0; 0.0000
2320; 16.7; 0; 0.0000
2325; 17.0; 0; 0.0000
2330; 16.1; 0; 0.0000
2335; 16.3; 0; 0.0000
2340; 16.4; 0; 0.0000
2345; 16.4; 0; 0.0000
2350; 16.6; 0; 0.0000
2355; 16.7; 0; 0.0000
2360; 16.2; 0; 0.0000
2365; 16.1; 0; 0.0000
2370; 16.3; 0; 0.0000
2375; 16.1; 0; 0.0000
2380; 16.1; 0; 0.0000
2385; 16.3; 0; 0.0000
2390; 15.9; 0; 0.0000
2395; 16.1; 0; 0.0000
2400; 16.0; 0; 0.0000
2405; 16.0; 0; 0.0000
2410; 16.3; 0; 0.0000
2415; 15.4; 0; 0.0000
2420; 16.0; 0; 0.0000
2425; 15.4; 0; 0.0000
2430; 15.9; 0; 0.0000
2435; 15.4; 0; 0.0000
2440; 15.3; 0; 0.0000
2445; 15.4; 0; 0.0000
2450; 15.8; 0; 0.0000
2455; 15.1; 0; 0.0000
2460; 15.6; 0; 0.0000
2465; 15.3; 0; 0.0000
2470; 15.2; 0; 0.0000
2475; 15.5; 0; 0.0000
2480; 15.3; 0; 0.0000
2485; 15.1; 0; 0.0000
2490; 14.9; 0; 0.0000

File: data/rise_materials/Testdata-2353.txt
Keywords
Material1;Material2;Material3;Material4;Product;Object;Scenario;Method;Reference;Comment;Owner;IsPublic;ImportDate
Needle punched carpet;Glue;Recor sealing;;IN1-8-2;Ceiling;;ISO 5660;TRANSFEU;;TRANSFEU;1;2011-11-08 13:39:40
Scalars
Flux (kW/m2);tig (s);qmax (kw/m2);qtotal (MJ/m2);q180 (kw/m2);q300 (kw/m2);Sample mass (g);Mass loss (g);DHc (MJ/kg);Peak smoke production (m2/m2s);Total smoke produced (m2/m2);Specific extinction area (avg) (m2/kg);MARHE (kW/m2);Area exposed (m2);Observations;Test date (YYYY-MM-DD);Test identifier;Product thickness (mm);Thickness1 (mm);Thickness2 (mm);Thickness3 (mm);Thickness4 (mm);Product density (kg/m3);Density1 (kg/m3);Density2 (kg/m3);Density3 (kg/m3);Density4 (kg/m3);Product area weight (kg/m2);Area weight1 (kg/m2);Area weight2 (kg/m2);Area weight3 (kg/m2);Area weight4 (kg/m2)
20;105;213.55;29.77;;;18.87;12.13;22.74;;449.41;;36.57;0.0088;Flashing from 98s. End flame at 171s.
;2011-09-20;c_LSFIRE_IN1-8-2_20a;10.0;;;;;;;;;;;;;;
VectorData
Time (s);HRR (kW/m2);Mass (g);SPR (m2/(m2*s))
1;5.053867467;18.87;0.026238744
3;3.437697932;18.74374471;0.02089898
5;2.419816693;18.88160218;0.020489011
7;2.357866123;18.87553658;0.019979353
9;3.259634968;18.90202439;0.013065634
11;3.455627303;18.81946472;0.029813624
13;3.077783959;18.73738544;0.039696851
15;2.464794059;18.87813543;0.044076144
17;1.748753184;18.81272863;0.041986379
19;1.405983237;18.86783291;0.048318615
21;1.363984508;18.85777886;0.042128302
23;1.322469931;18.85499671;0.039305016
25;1.046062969;18.82203925;0.036151421
27;0.93426587;18.74527581;0.036511382
29;0.663143882;18.84338091;0.033759288
31;0.547588026;18.80854325;0.037875054
33;0.471651291;18.80242271;0.044451667
35;0.696524997;18.68234387;0.04931809
37;0.352180015;18.6580956;0.073197172
39;0.517655574;18.70841645;0.095130003
41;0.435801801;18.65719366;0.106901377
43;0.602930486;18.67165384;0.137351529
45;0.579379704;18.64045553;0.192250775
47;0.688660563;18.53396946;0.215296971
49;0.64358412;18.60110089;0.255362126
51;0.641961927;18.54631848;0.311329772
53;0.602456002;18.61914548;0.361338282
55;0.716278795;18.58722125;0.389829364
57;0.659581442;18.53933344;0.485224237
59;0.856404062;18.50887176;0.552062509
61;1.00297845;18.42042299;0.637919334
63;0.783723882;18.47373993;0.724835206
65;0.79879004;18.50258785;0.839622837
67;0.724575279;18.455972;0.877944649
69;1.104303311;18.26141738;1.033016999
71;1.186803525;18.39616013;1.155898262
73;1.292253096;18.29723284;1.283752367
75;1.08575559;18.29022738;1.430674655
77;0.901964234;18.31122284;1.692939381
79;1.088299572;18.29058669;1.777566875
81;1.138823754;18.21335308;1.866974987
83;1.320153534;18.20821033;1.99986329
85;1.483044687;18.09862801;2.058633795
87;1.506197958;18.12090272;2.077909421
89;1.493053875;18.11160231;2.14223938
91;1.493092542;18.01557775;2.274473149
93;1.614194396;17.97836247;2.360326377
95;1.817383064;17.94256744;2.330251351
97;1.76693704;17.85313359;2.533877114
99;2.064576542;17.82219444;2.518716587
101;-0.309945273;17.91294837;2.38804329
103;-3.159539609;17.77849152;2.75302303
105;0.014988883;17.73503513;4.472341905
107;32.63423605;17.64165463;6.405551172
109;85.91757175;17.44585238;9.246925635
111;127.2561307;17.0364284;12.69336793
113;164.2237702;16.55227872;14.6825773
115;199.7842454;16.15419047;15.76336445
117;206.8301056;16.01655472;15.50088117
119;213.5455547;15.66498168;14.17378511
121;198.245295;15.46107122;11.86793276
123;176.9222005;15.12204071;10.03941305
125;156.6213985;14.96697591;7.632572241
127;138.9417557;14.79090787;5.826792389
129;124.922507;14.66567608;4.371648154
131;113.0768149;14.5844715;3.215940723
133;105.7004787;14.58657295;2.375158919
135;98.81167123;14.42926084;1.733672624
137;91.19887578;14.36030415;1.307892631
139;84.65295218;14.27473089;0.882146291
141;76.3321384;14.10234061;0.545394411
143;72.23622457;14.109225;0.355334801
145;65.07100376;13.99901643;0.244031146
147;58.0581053;13.84316979;0.151418923
149;52.68746373;13.94573742;0.120921536
151;47.4672116;13.89631072;0.108406411
153;42.34296478;13.87659742;0.180118814
155;38.93086089;13.75796411;0.184742572
157;33.71887358;13.79387973;0.215342155
159;29.7480232;13.75906978;0.232045021
161;27.49089943;13.67945077;0.254176527
163;25.58649245;13.60025477;0.210134541
165;23.27838353;13.58310287;0.218612526
167;21.46189962;13.61415239;0.207561837
169;20.94610108;13.59227201;0.186122417
171;20.1333802;13.5575452;0.17829858
173;19.5971878;13.87874213;0.158555432
175;19.24835362;13.45668227;0.144207061
177;18.29756415;13.41320836;0.13424509
179;18.64693592;13.4068948;0.135260599
181;18.78019738;13.43725292;0.121706266
183;19.35031125;13.36473029;0.106152706
185;19.38303041;13.36607517;0.107154132
187;19.52080898;13.37413086;0.103179447
189;19.02394996;13.34551439;0.094609619
191;18.81312097;13.42903142;0.099448495
193;18.90575777;13.29478657;0.1114472
195;19.00877889;13.21927757;0.114096892
197;19.01067166;13.22685337;0.132927189
199;18.49324797;13.12307749;0.134520776
201;18.64285454;13.19643982;0.136826761
203;18.60290113;13.23622623;0.133141739
205;19.07239051;13.07616698;0.130353789
207;19.12009946;13.06375281;0.12138458
209;19.42204798;12.99998652;0.128673609
211;19.93501465;12.94054126;0.11513898
213;19.91604902;13.00548858;0.13616994
215;19.90215598;12.94405274;0.127134382
217;20.04411238;13.06548667;0.12205205
219;20.02067474;12.91596138;0.132848552
221;20.23988974;13.06873122;0.138975791
223;19.90079787;12.97841051;0.115353835
225;20.14864401;12.81743911;0.132312982
227;20.05191308;12.84887566;0.130033674
229;21.29131365;12.72483316;0.134930972
231;22.07450646;12.7207037;0.150589947
233;21.80032819;12.66959906;0.154125654
235;21.50671788;12.57866182;0.151290428
237;21.39954279;12.67370859;0.153158326
239;21.38522207;12.49861833;0.137301379
241;21.42580363;12.70936748;0.137875309
243;21.11897123;12.52468313;0.125687642
245;20.94708307;12.50511764;0.116824615
247;20.93984358;12.47981864;0.105926848
249;20.8330156;12.54337391;0.109584393
251;20.80909895;12.40851059;0.114267441
253;21.13609352;12.41548638;0.139178587
255;21.54454628;12.38911916;0.1437264
257;21.0674572;12.43815834;0.156775147
259;21.07126951;12.43837957;0.17081202
261;21.47090907;12.40869438;0.171780842
263;21.75713932;12.29619133;0.1845723
265;21.59607401;12.28913142;0.19164797
267;21.39825757;12.24234928;0.197608155
269;21.79463905;12.2515014;0.18323239
271;21.88653217;12.19958623;0.175037722
273;21.78613345;12.21982513;0.156391949
275;21.81739178;12.15066569;0.176704968
277;21.71772216;12.1168238;0.181730869
279;21.68577664;12.12165245;0.195556433
281;21.79699696;12.14096949;0.202048906
283;21.9233144;12.09122918;0.203799078
285;21.94242629;12.05071393;0.200433673
287;22.2236584;11.97663296;0.203667668
289;22.32939789;12.00712965;0.198930694
291;22.05414408;11.80742208;0.200544458
293;22.43663779;11.93889208;0.209293738
295;22.79534088;11.96779494;0.196459211
297;22.70225835;11.88675617;0.203672991
299;22.38917314;11.86641613;0.209330538
301;22.17397948;11.87650811;0.19645555
303;23.06049744;11.88914351;0.1995844
305;22.8766806;11.83836123;0.210302272
307;22.79135259;11.73504726;0.216499444
309;22.96737233;11.7401623;0.216269163
311;22.45992264;11.79274067;0.225479548
313;22.9970589;11.77737758;0.228888459
315;22.88159257;11.69338015;0.225281697
317;23.01050065;11.6544315;0.206691538
319;23.12373462;11.68223794;0.194538592
321;23.2419657;11.64167698;0.199011636
323;23.28716988;11.63248791;0.206203279
325;23.6031946;11.55694147;0.19795016
327;23.44729867;11.43669684;0.220495441
329;23.21878329;11.49881387;0.234375174
331;23.36352197;11.48322031;0.219632987
333;22.96553975;11.53837954;0.210193169
335;23.63031748;11.55890483;0.217441463
337;23.5990024;11.45984723;0.198666364
339;24.08596726;11.4222172;0.215504451
341;23.38587757;11.61739029;0.238229611
343;23.41383477;11.43388503;0.223244395
345;23.49279803;11.42320423;0.212733983
347;23.62804248;11.37168485;0.219091267
349;23.91905321;11.29749351;0.20914073
351;23.67648979;11.23980837;0.213033616
353;23.49509553;11.32599816;0.223722259
355;23.61217401;11.29100442;0.228519898
357;23.99824101;11.27178803;0.233114664
359;24.15244913;11.16674069;0.211173209
361;23.23406269;11.15090742;0.19935303
363;23.31073229;11.13163657;0.21409674
365;23.50975072;11.23812021;0.236586614
367;24.19100108;11.15398519;0.232958736
369;24.42928268;11.07010786;0.259292102
371;24.49141283;11.06684533;0.258350094
373;23.74132201;11.08285412;0.24026388
375;23.75020647;11.04730755;0.206234292
377;24.08347629;11.03214624;0.202849541
379;24.09676895;11.01380553;0.189142319
381;24.45481426;10.92917262;0.188867848
383;24.26470916;10.94649858;0.191669428
385;24.08616943;10.96809259;0.203013846
387;23.59259197;10.92576227;0.195634395
389;24.39530703;10.88304444;0.204020857
391;24.4667664;10.85598581;0.216301021
393;24.24083427;10.83400527;0.220344435
395;24.63235729;10.82598701;0.212738989
397;24.27995741;10.84930467;0.208146484
399;24.22414233;10.83851204;0.194879255
401;24.85047632;10.77594282;0.183142476
403;24.14518387;10.69564116;0.168227048
405;24.49459897;10.72398097;0.174300985
407;24.22905359;10.71941877;0.191195386
409;24.76636378;10.77800682;0.192499188
411;24.27772471;10.31509232;0.208104359
413;24.43000442;10.30685284;0.213672746
415;24.34885269;10.68673798;0.213506357
417;24.25592557;10.64910796;0.212088356
419;24.2619385;10.64194691;0.21855907
421;24.5758204;10.69765945;0.211305819
423;24.73405144;10.51047691;0.226761036
425;24.60735209;10.50324244;0.230644371
427;24.69328648;10.50983121;0.223967929
429;24.45296672;10.4857215;0.224225836
431;24.26326285;10.47323392;0.218450815
433;24.13153602;10.45939026;0.219129322
435;24.43955782;10.39392754;0.220701294
437;24.36770439;10.40882046;0.222491528
439;24.21373646;10.42460803;0.206551095
441;24.55275979;10.36123703;0.192588925
443;23.74005751;10.44972275;0.182407141
445;24.46861859;10.29418875;0.179133053
447;24.68029163;10.34333878;0.167347697
449;24.82187302;10.26057636;0.191020771
451;23.98224645;10.36050867;0.195447946
453;24.20643525;10.3558818;0.191787798
455;24.44243769;10.3111554;0.192945306
457;24.43822922;10.21387736;0.202139339
459;25.0110016;10.17115029;0.187394101
461;24.38842894;10.18050517;0.18320399
463;24.48762052;10.16610041;0.173316556
465;24.37468046;10.24213452;0.164530724
467;24.77608153;10.13411054;0.160536558
469;24.50697081;9.99671401;0.169200518
471;24.33227028;10.1664043;0.169647564
473;24.50970985;10.11035091;0.173006408
475;24.55716487;9.93378547;0.166499109
477;24.33230167;9.94425476;0.16289703
479;25.01056876;9.95881607;0.167465897
481;24.7589416;10.12505032;0.166116447
483;24.09566831;9.9682818;0.165996755
485;24.19555009;10.01345991;0.172591662
487;24.77043346;10.04814927;0.16553032
489;24.7286074;10.13665347;0.160233665
491;24.44172291;9.9812668;0.166576885
493;24.70561991;9.8725976;0.158394964
495;23.95941086;9.79925471;0.173341301
497;24.48543114;9.93615385;0.172190623
499;24.56496797;9.89793355;0.153900445
501;24.61884562;9.90803477;0.14880608
503;24.91361844;9.84423979;0.16163633
505;24.35945906;9.7969972;0.148687692
507;24.14633158;9.83397325;0.139900431
509;24.83515903;9.76921021;0.139814391
511;25.03030523;9.76926564;0.134143222
513;24.95518188;9.70757161;0.123708409
515;24.08135057;9.70991228;0.122745436
517;24.43713069;9.75209478;0.127203769
519;24.67551392;9.70855718;0.13716622
521;24.79774732;9.73064859;0.131512658
523;24.36112299;9.60131698;0.126998895
525;24.56454971;9.63810828;0.118571882
527;24.26289643;9.61601687;0.118508569
529;24.58167704;9.67839258;0.115322584
531;24.39372388;9.69873262;0.125881742
533;23.94332355;9.53378005;0.127814924
535;24.79700421;9.57223908;0.130356651
537;24.71016665;9.55022158;0.121338163
539;24.74507307;9.54042425;0.115715233
541;24.59146165;9.49268328;0.102721568
543;24.34290015;9.58340853;0.104286815
545;24.38318584;9.46230669;0.102804647
547;24.33028081;9.39721204;0.110082647
549;24.52012669;9.39547964;0.091826256
551;24.44688299;9.2440751;0.094745396
553;24.10732022;9.4855869;0.087883262
555;23.86703521;9.37848528;0.08104773
557;24.08973786;9.39324983;0.091390742
559;24.77927754;9.42147928;0.109408783
561;24.87117615;9.23920853;0.104950381
563;24.7545077;9.3884664;0.092893501
565;24.70356466;9.30320626;0.097995103
567;24.17817464;9.40321199;0.082348443
569;24.3748451;9.31476323;0.066348811
571;24.66432145;9.28846942;0.068313395
573;24.34815056;9.20976305;0.080422592
575;24.91506237;9.27747453;0.061669899
577;24.81182484;9.30481954;0.062932508
579;24.36690767;9.50285792;0.064505451
581;24.13429436;9.27530842;0.062412064
583;24.44077836;9.18696127;0.062588871
585;24.75361438;9.13161728;0.071766233
587;24.53636463;9.08263305;0.067446627
589;24.4848058;9.14508217;0.071646377
591;24.45559274;9.20422257;0.062868767
593;24.36103679;9.14072321;0.063344613
595;24.38706649;9.15108164;0.068265675
597;24.81358079;9.11890798;0.063320224
599;24.51309179;9.1081348;0.063890968
601;23.97070642;9.04466218;0.073842343
603;24.21237161;9.11232845;0.059816491
605;24.30991861;9.08960107;0.047464709
607;24.08910222;9.05918752;0.052986096
609;23.94769502;8.98823149;0.050043456
611;24.33946341;9.00482034;0.045929512
613;24.12720802;8.93870269;0.056818946
615;24.24447273;9.0403674;0.057066734
617;24.71290421;8.97406547;0.051266708
619;24.28441599;8.90762545;0.040580719
621;24.16173932;8.95313564;0.035735855
623;24.35689867;8.92521008;0.026310995
625;24.27877687;8.87128585;0.028079549
627;24.00193942;8.85919356;0.026594949
629;24.22909703;8.83151743;0.022903408
631;24.52392688;8.81049474;0.026964832
633;24.20989854;8.86182888;0.021257694
635;24.13499399;8.75669012;0.020424368
637;24.42295411;8.80316789;0.017064445
639;23.81792644;8.83618028;0.017205589
641;23.96875437;8.80969296;0.008570586
643;24.14721565;8.77144544;0.009699014
645;24.21042737;8.75633956;0.003744627
647;23.54137284;8.73245108;0.003744627
649;23.43059014;8.71924437;0.002921674
651;24.11165241;8.75339063;0.001296533
653;23.93152495;8.6592283;0.000168104
655;23.99969041;8.63990154;0.001246149
657;24.39988272;8.64297056;0.013554868
659;24.11758954;8.61290709;0.013554868
661;24.33533388;8.64951411;0.015688489
663;24.40674713;8.65438992;0.018297695
665;23.91212577;8.55891868;0.017051546
667;23.94201967;8.53830198;0.004742827
669;24.17559193;8.61123012;0.004742827
671;23.49811389;8.60734959;0.002609206
673;24.26504123;8.59073303;-1.26149E-15
675;23.82983335;8.54690029;-1.26149E-15
677;24.10133963;8.49663438;0.006764652
679;23.38517055;8.58745153;0.006764652
681;23.70118641;8.55527786;0.006764652
683;24.37678708;8.48571339;0.00773618
685;23.97549039;8.49670829;0.00773618
687;23.72139437;8.45098659;0.000971528
689;23.47428563;8.43422172;0.000971528
691;23.37485052;8.47415595;0.000971528
693;23.87175401;8.42175213;0.00444688
695;24.12270006;8.36910033;0.00444688
697;24.14641099;8.36462128;0.00444688
699;23.83341501;8.36295257;0.00444688
701;23.54241166;8.40901559;0.00444688
703;23.89737644;8.4372358;0.000737728
705;23.89064448;8.32221657;0.000737728
707;23.6380941;8.3301794;0.000737728
709;23.80466377;8.29360982;0.000737728
711;22.8983574;8.30724051;0.000737728
713;23.00292764;8.3097567;0.001577233
715;22.9441027;8.21135452;0.001577233
717;23.80431938;8.2668084;0.001577233
719;23.78879331;8.23174075;0.001577233
721;23.55991871;8.24970269;0.001577233
723;23.42663454;8.26058721;-1.26149E-15
725;23.08720978;8.24494746;-1.26149E-15
727;23.49916958;8.24183225;-1.26149E-15
729;23.6841576;8.16295035;-1.26149E-15
731;23.33032218;8.15740258;-1.26149E-15
733;23.06841865;8.20420223;-1.26149E-15
735;23.47989438;8.23856096;-1.26149E-15
737;23.53409765;8.1796875;0.000409638
739;23.76884415;8.0972664;0.000409638
741;23.77734702;8.13933853;0.000409638
743;23.27856857;8.08275954;0.000409638
745;23.38710577;8.13913529;0.000409638
747;23.25763468;8.1623698;-1.26149E-15
749;23.30088054;8.1132008;-1.26149E-15
751;23.73290995;8.00407116;-1.26149E-15
753;23.23544505;8.02620875;-1.26149E-15
755;23.15694017;8.04323083;-1.26149E-15
757;23.40717673;8.03700041;-1.26149E-15
759;23.37891196;8.02126827;-1.26149E-15
761;23.26287577;8.01756327;-1.26149E-15
763;23.71847858;7.94763074;-1.26149E-15
765;23.11714111;7.95328061;-1.26149E-15
767;23.13710564;7.98668004;-1.26149E-15
769;23.09606809;8.00515834;-1.26149E-15
771;23.55487923;7.9523495;-1.26149E-15
773;23.4015122;7.92809199;-1.26149E-15
775;23.85814181;7.89848022;-1.26149E-15
777;23.28083227;7.92825779;-1.26149E-15
779;23.50676095;7.89188124;-1.26149E-15
781;23.28821419;7.95362097;-1.26149E-15
783;22.96238292;7.89844375;-1.26149E-15
785;23.46286415;7.82860262;-1.26149E-15
787;23.41277846;7.83575443;-1.26149E-15
789;23.33571934;7.82309132;-1.26149E-15
791;23.28747069;7.87002079;-1.26149E-15
793;23.13153615;7.81706414;-1.26149E-15
795;23.79538737;8.17070118;-1.26149E-15
797;23.35198122;7.73670753;-1.26149E-15
799;23.03273961;7.76319534;-1.26149E-15
801;23.17298712;7.70191606;-1.26149E-15
803;22.85497169;7.81746041;-1.26149E-15
805;23.32806402;7.72070797;-1.26149E-15
807;23.6944555;7.71260706;0.016829321
809;23.25103587;7.68897677;0.016829321
811;23.08326718;7.65019441;0.016829321
813;23.39146103;7.70051526;0.016829321
815;23.1216456;7.70825685;0.016829321
817;23.40529683;7.70579609;-1.26288E-15
819;23.44214859;7.58979129;-1.26288E-15
821;22.822702;7.63519987;-1.26288E-15
823;22.98673431;7.68523482;-1.26288E-15
825;22.80098263;7.66518943;-1.26288E-15
827;23.1217243;7.63074804;-1.26288E-15
829;23.64464498;7.56776407;-1.26288E-15
831;23.1350342;7.54080657;-1.26288E-15
833;22.72550822;7.57016016;-1.26288E-15
835;23.28580871;7.567008;-1.26288E-15
837;23.42107218;7.59418672;-1.26288E-15
839;22.66927163;7.51071539;-1.26288E-15
841;23.10389878;7.48890016;-1.26288E-15
843;22.97963623;7.52637362;-1.26288E-15
845;23.22368723;7.54196767;-1.26288E-15
847;22.59752708;7.45015572;-1.26288E-15
849;23.24015875;7.46045921;-1.26288E-15
851;23.11798878;7.47160142;-1.26288E-15
853;23.00823151;7.41949274;-1.26288E-15
855;22.52264701;7.46316842;-1.26288E-15
857;23.01073049;7.46173991;-1.26288E-15
859;22.85424601;7.4925682;-1.26288E-15
861;22.38960875;7.37810229;-1.26288E-15
863;22.88283566;7.3823606;-1.26288E-15
865;23.04392178;7.44315075;-1.26288E-15
867;22.8825273;7.40956656;0.003315964
869;22.7088731;7.45421031;0.003315964
871;23.28340743;7.35533844;0.003315964
873;23.15807639;7.35660991;0.003315964
875;22.56366261;7.30571823;0.003315964
877;23.14779964;7.36733835;-1.26288E-15
879;23.21218266;7.37072974;-1.26288E-15
881;23.1343597;7.27386693;-1.26288E-15
883;22.98201707;7.25429123;-1.26288E-15
885;23.17035246;7.30391144;-1.26288E-15
887;22.88165599;7.29838166;-1.26288E-15
889;22.73222801;7.27316629;0.002610294
891;23.50678209;7.19771273;0.002610294
893;22.8164603;7.16957517;0.002610294
895;22.71050809;7.19942665;0.002610294
897;23.08008495;7.23040275;0.002610294
899;23.1953806;7.23669736;-1.26288E-15
901;23.08286983;7.23173013;-1.26288E-15
903;23.20585615;7.1735296;-1.26288E-15
905;23.25419781;7.14168754;-1.26288E-15
907;23.02536981;7.19275474;-1.26288E-15
909;22.87110752;7.19185134;-1.26288E-15
911;22.61027515;7.11771543;0.0021067
913;22.98703177;7.08720951;0.00696966
915;22.5465721;7.10601066;0.00696966
917;23.31327522;7.16460795;0.00696966
919;23.16944423;7.10782669;0.00696966
921;22.80905846;7.05664863;0.00486296
923;23.55639355;6.99960919;-1.26288E-15
925;22.7255266;7.08109918;-1.26288E-15
927;22.68129803;7.0832648;0.003248455
929;22.96438877;7.02064064;0.00519645
931;23.2710181;7.03807746;0.00519645
933;22.56495565;7.00684366;0.00519645
935;22.68008215;7.00408825;0.00519645
937;22.34827235;6.99406094;0.006897671
939;23.3482829;6.97969314;0.005513941
941;22.77684558;6.89785259;0.005513941
943;22.89847;6.93088394;0.005513941
945;23.16179548;6.96237544;0.005513941
947;22.67767854;6.9993972;0.001904621
949;22.76831428;6.96589616;0.001340356
951;22.84568648;6.89416607;0.008307797
953;22.94402495;6.87814803;0.008307797
955;22.39943888;6.93095736;0.008307797
957;22.79243615;6.88060879;0.014822443
959;23.06018746;6.88109744;0.017704382
961;23.24181531;6.78738632;0.011328813
963;22.37749995;6.81646373;0.011328813
965;22.32939764;6.85213964;0.011328813
967;22.78929771;6.86025951;0.003473812
969;23.29372881;6.81752369;0.000591873
971;23.29889393;6.77858525;-1.26253E-15
973;22.68490675;6.74516686;-1.26253E-15
975;22.80109457;6.82454665;-1.26253E-15
977;22.54367723;6.82662913;-1.26253E-15
979;22.99043667;6.74456784;-1.26253E-15
981;22.8599285;6.75639222;0.003636395
983;22.6471693;6.71836593;0.003636395
985;22.25738136;6.76230904;0.011274017
987;22.47429345;6.73392303;0.011274017
989;22.7689688;6.70250495;0.017270144
991;22.69901806;6.35805698;0.013633749
993;22.29519716;6.67230339;0.013633749
995;22.22421787;6.67563935;0.005996127
997;22.85703313;6.67175931;0.005996127
999;22.74250096;6.65861679;-1.26496E-15
1001;22.71398565;6.60250846;-1.26496E-15
1003;22.63773776;6.60649011;-1.26496E-15
1005;22.58749146;6.61619458;-1.26496E-15
1007;22.3680608;6.65528083;-1.26496E-15
1009;22.69255381;6.62564135;0.003013221
1011;22.43749269;6.57145893;0.003013221
1013;22.83577296;6.5343268;0.003013221
1015;22.4690023;6.58986382;0.003013221
1017;22.27490092;6.59113577;0.003013221
1019;22.73172231;6.60559595;0.001959872
1021;21.94434728;6.51612467;0.00293932
1023;22.03412311;6.53686098;0.00293932
1025;22.15296426;6.50365507;0.00756985
1027;22.99507258;6.50192218;0.007985992
1029;22.20300459;6.52306448;0.00602612
1031;22.56611122;6.49909287;0.012866331
1033;22.74435122;6.50655829;0.012866331
1035;22.30810038;6.48566493;0.010881441
1037;22.08119063;6.49053102;0.011556782
1039;22.798636;6.42969469;0.011556782
1041;22.86955854;6.41017441;0.003737123
1043;22.02338246;6.39902296;0.003737123
1045;22.16502709;6.41096695;0.001091483
1047;21.96823139;6.42186995;-1.26409E-15
1049;22.80636088;6.40039604;0.003634132
1051;22.47033658;6.37794532;0.011413319
1053;21.93032684;6.37024991;0.011413319
1055;21.94742744;6.38698658;0.011413319
1057;21.6953389;6.37671032;0.011800675
1059;22.04437856;6.33192849;0.012732802
1061;22.32530751;6.29562584;0.004953615
1063;22.29280522;6.31580008;0.004953615
1065;21.88129321;6.32806693;0.004953615
1067;22.16647212;6.33189202;0.004566259
1069;22.18767496;6.27358063;8.26707E-06
1071;22.25062158;6.18951027;8.26707E-06
1073;21.75210257;6.28185706;8.26707E-06
1075;22.06795372;6.30902655;8.26707E-06
1077;22.23031282;6.26570095;8.26707E-06
1079;22.14641112;6.33607594;-1.26357E-15
1081;21.44554307;6.19921474;-1.26357E-15
1083;21.97215689;6.20820057;-1.26357E-15
1085;21.82896656;6.18104032;-1.26357E-15
1087;22.41708073;6.19703064;0.002437569
1089;21.81539894;6.18916895;0.002437569
1091;21.99137786;6.22055056;0.002437569
1093;21.91682999;6.13881163;0.002437569
1095;21.88692958;6.1469033;0.002437569
1097;22.38557075;6.23357299;-1.26357E-15
1099;22.23288596;6.14192684;-1.26357E-15
1101;22.5179364;6.09236157;-1.26357E-15
1103;21.86736193;6.13352155;-1.26357E-15
1105;22.20578326;6.11616739;-1.26357E-15
1107;22.26527267;6.10601074;0.003582063
1109;22.11907541;6.05891596;0.004527156
1111;22.21768517;6.0298293;0.004527156
1113;22.16299853;6.05774562;0.004527156
1115;21.65402621;6.03673265;0.006846338
1117;21.98285217;6.06480505;0.003264275
1119;22.0462809;6.06078693;0.002319182
1121;21.73894259;6.00741553;0.002319182
1123;21.68427624;6.05184729;0.002319182
1125;22.06753455;6.0356265;-1.26427E-15
1127;21.61526107;5.95878138;0.001873983
1129;22.07053703;5.97242131;0.001873983
1131;21.45913624;6.00944307;0.001873983
1133;21.85194321;5.96351862;0.001873983
1135;22.2338477;5.94066239;0.001873983
1137;21.99017154;5.87884;-1.26427E-15
1139;21.98987693;5.92258035;-1.26427E-15
1141;21.37953038;5.95715011;-1.26427E-15
1143;21.54426102;5.94806314;-1.26427E-15
1145;22.00994353;5.86554091;-1.26427E-15
1147;21.74311506;5.86659163;-1.26427E-15
1149;21.73869694;5.91527149;-1.26427E-15
1151;22.01707224;5.9220917;-1.26427E-15
1153;21.87294877;5.88357724;-1.26427E-15
1155;21.55660563;5.82460216;-1.26427E-15
1157;22.14070313;5.88105182;-1.26427E-15
1159;22.0376485;5.84177205;-1.26427E-15
1161;22.07679386;5.84864769;-1.26427E-15
1163;22.14810418;5.78734118;5.97957E-05
1165;21.93069254;5.79449299;5.97957E-05
1167;21.72166843;5.82476845;5.97957E-05
1169;22.09068644;5.82767118;0.001773255
1171;21.93677407;5.80657556;0.002755486
1173;21.61366893;5.72391475;0.00269569
1175;21.24675432;5.74722268;0.00269569
1177;21.79601413;5.73616312;0.005432157
1179;22.18209132;5.7611947;0.003718698
1181;22.03997106;5.6801287;0.002736467
1183;21.82737419;5.68081086;0.002736467
1185;21.4756941;5.71259749;0.002736467
1187;21.98851868;5.73975774;0.002899205
1189;21.87726295;5.64848939;0.002899205
1191;21.59158955;5.64063693;0.002899205
1193;21.69157099;5.69704964;0.002899205
1195;21.88307929;5.67822077;0.002899205
1197;21.70033964;5.67092163;-1.26357E-15
1199;21.20659453;5.61083165;-1.26357E-15
1201;21.05246674;5.60039883;-1.26357E-15
