Repository: johodges/materials

## A Non-Dimensional Scaling Approach to Modeling Material Pyrolysis

This repository contains the data, scripts, and technical documents required to generate the SPyro cone validation cases.

## Instructions
* Clone this repository with submodules
  ```
  git clone --recurse-submodules https://github.com/johodges/materials
  ```
* Pre-process data
  ```
  python materials/scripts/initialize.py
  ```
* Build latest FDS (example for impi_intel_linux target, but use relevant make target for platform)
  ```
  git clone git@github.com:firemodels/fds.git && cd fds
  cd Build/impi_intel_linux
  ./make_fds.sh
  ln -s fds_impi_intel_linux fds
  cd ../..
  ```
* Run cases
  ```

File: data/rise_materials/Testdata-2354.txt
Keywords
Material1;Material2;Material3;Material4;Product;Object;Scenario;Method;Reference;Comment;Owner;IsPublic;ImportDate
Needle punched carpet;Glue;Recor sealing;;IN1-8-2;Ceiling;;ISO 5660;TRANSFEU;;TRANSFEU;1;2011-11-08 13:43:12
Scalars
Flux (kW/m2);tig (s);qmax (kw/m2);qtotal (MJ/m2);q180 (kw/m2);q300 (kw/m2);Sample mass (g);Mass loss (g);DHc (MJ/kg);Peak smoke production (m2/m2s);Total smoke produced (m2/m2);Specific extinction area (avg) (m2/kg);MARHE (kW/m2);Area exposed (m2);Observations;Test date (YYYY-MM-DD);Test identifier;Product thickness (mm);Thickness1 (mm);Thickness2 (mm);Thickness3 (mm);Thickness4 (mm);Product density (kg/m3);Density1 (kg/m3);Density2 (kg/m3);Density3 (kg/m3);Density4 (kg/m3);Product area weight (kg/m2);Area weight1 (kg/m2);Area weight2 (kg/m2);Area weight3 (kg/m2);Area weight4 (kg/m2)
20;116;296.25;29.87;;;20.95;12.07;22.92;;397.61;;34.59;0.0088;Flashing from 112s. End flame at 289s.
;2011-09-20;c_LSFIRE_IN1-8-2_20b;10.0;;;;;;;;;;;;;;
VectorData
Time (s);HRR (kW/m2);Mass (g);SPR (m2/(m2*s))
1;1.407254036;20.95;0
3;1.492360087;20.88274545;0
5;1.750910569;20.93324334;0
7;2.580315897;20.91425991;0
9;2.997276621;20.95009238;0
11;2.854013989;20.99125187;0
13;2.320796598;20.94518934;0
15;1.842326957;20.99426547;0
17;1.254792503;20.89784512;0
19;1.126940243;20.8374425;0
21;0.782993406;20.94350264;0
23;0.956710657;20.83196815;0
25;0.911704575;20.83691689;0
27;1.10578219;20.80955438;0
29;1.144824799;20.81828203;0
31;0.933738126;20.78977641;0
33;1.061568201;20.83664072;0
35;1.141846576;20.74171356;0.005006322
37;1.189226859;20.70771511;0.018033559
39;0.91860797;20.68706146;0.039791444
41;0.627950558;20.71092222;0.065151031
43;0.685844689;20.70848917;0.092456322
45;0.835085371;20.72977783;0.128592525
47;0.936753859;20.71360324;0.173268838
49;1.117453097;20.63806701;0.227004039
51;0.870834714;20.68800084;0.294925892
53;0.725289993;20.65837108;0.355382017
55;0.966527309;20.66771622;0.422374034
57;1.129286343;20.50140953;0.517539354
59;1.256956598;20.61646523;0.581648183
61;1.168509305;20.56429188;0.65875972
63;1.460575032;20.56607096;0.760288537
65;1.567944385;20.54358329;0.821142603
67;1.775549819;20.48963134;0.867766325
69;1.690521368;20.43942135;0.961186526
71;1.356738121;20.46352133;1.055915794
73;1.228269076;20.39614193;1.176785134
75;1.146496447;20.39080567;1.299715992
77;1.347368983;20.37300953;1.404164398
79;1.217748412;20.37999505;1.539708553
81;1.071832387;20.28524342;1.696484242
83;1.07875802;20.24429543;1.702805135
85;0.85786831;20.22040695;1.748411774
87;1.204624026;20.09585003;1.780962288
89;1.424849533;20.17169986;1.892808115
91;1.324605065;20.07754676;1.921179472
93;1.215138534;20.08581348;2.090268123
95;1.014134409;20.05951967;2.151508072
97;1.301182999;20.00495947;2.327191631
99;1.363506014;19.95033557;2.398669741
101;1.463008033;19.8133917;2.412443252
103;1.044503385;19.85350145;2.340265382
105;1.186063188;19.90262328;2.42797181
107;1.138022441;19.83000001;2.451916196
109;1.79115107;19.75307222;2.391233196
111;-0.923417711;19.64703882;2.534009238
113;1.29432014;19.62406298;2.740115393
115;-5.5074267;19.64771175;3.086925994
117;-12.69359394;19.59631295;5.310430909
119;10.02162956;19.49704579;8.518936862
121;77.77840258;19.27229011;11.72704071
123;191.1067709;19.1005645;14.66560128
125;280.9627366;18.26119853;16.26570095
127;296.245885;17.77154145;15.75296783
129;270.562863;17.35990857;13.64611759
131;236.6225336;17.0283464;10.88246941
133;193.2905322;16.87956016;8.102695118
135;163.5261883;16.73273679;6.19110613
137;138.617477;16.67845325;4.313376546
139;119.3483602;16.48960394;2.933196829
141;107.6688999;16.63675891;2.098656164
143;94.4737873;16.2695855;1.479342616
145;87.17871175;16.24134681;1.06399556
147;79.53644677;16.23198319;0.775234719
149;72.2342208;16.05667268;0.633856244
151;63.36029657;16.02254538;0.432626948
153;57.62162328;16.04001916;0.294374615
155;52.07074263;15.96771776;0.200964877
157;48.07932133;15.90340738;0.15444002
159;44.13676105;15.85370403;0.090066416
161;40.8904497;15.75718304;0.084359667
163;37.98968013;15.81437856;0.080685612
165;36.84573979;15.73699956;0.06907619
167;35.32087741;15.69678917;0.048810607
169;33.5380389;15.62277384;0.061780312
171;31.36445167;15.46603402;0.052955663
173;31.8078143;15.61085756;0.045815625
175;29.51573436;15.61562203;0.050508761
177;28.00191209;15.48943384;0.053138715
179;27.66722378;15.43136264;0.044377864
181;26.64186148;15.44728829;0.051183544
183;25.82628699;15.47435616;0.054124559
185;25.57782257;15.39317978;0.050200812
187;24.70745834;15.40832213;0.044044714
189;24.18178403;15.4021379;0.035558701
191;24.50198664;15.26395029;0.027779873
193;23.52514366;15.29046532;0.019915409
195;23.77117528;15.21002606;0.026479793
197;24.04487771;15.262549;0.032968471
199;23.28362898;15.12137551;0.035639351
201;23.18427185;15.14749428;0.03876117
203;23.44600382;15.19103187;0.043735383
205;22.9922346;15.15564138;0.045097842
207;22.40211005;15.05208819;0.037832746
209;22.88807449;14.980838;0.032968265
211;23.25395598;15.01793318;0.034043955
213;23.75888728;15.08821579;0.032471541
215;23.6884324;14.95711532;0.041784897
217;23.67625989;14.92343924;0.049737469
219;23.588039;14.93111665;0.056954936
221;24.30861405;14.92569773;0.059233299
223;24.26909488;14.89551465;0.066845359
225;23.83985101;14.80967494;0.067879226
227;23.72834993;14.78310448;0.068614373
229;23.64890882;14.80100224;0.078918653
231;24.1658163;14.75755702;0.081422678
233;24.40030451;14.75419286;0.080002458
235;24.38403458;14.58489106;0.075052223
237;24.51773934;14.58372997;0.067489633
239;24.58569196;14.64640032;0.059685874
241;23.81737596;14.65498113;0.05882946
243;24.5912979;14.58420063;0.052770577
245;24.88252911;14.5547921;0.045258528
247;24.24564122;14.48246347;0.047059881
249;23.91758484;14.551179;0.051816305
251;24.47540567;14.49837939;0.054228649
253;24.77670652;14.49435155;0.053473901
255;24.68561381;14.38616273;0.073500081
257;24.51059175;14.37276203;0.081360223
259;23.83154291;14.35021941;0.080927374
261;23.29635234;14.31634106;0.088473748
263;24.11502951;14.33148341;0.102196668
265;22.72493324;14.27683179;0.089710059
267;22.68510214;14.19751667;0.089086847
269;23.03240553;14.29961412;0.082127199
271;22.94681775;14.25993808;0.076904318
273;23.18297126;14.1209025;0.08115674
275;23.16308175;14.1723752;0.089338719
277;23.03507723;14.08750307;0.086530236
279;22.95568448;14.09494953;0.088925811
281;24.13867779;14.10084787;0.08844663
283;23.91052286;14.03348646;0.086316405
285;23.34885331;14.01120203;0.077250035
287;23.18293664;14.03305373;0.097238883
289;23.05036839;13.98880722;0.119386465
291;22.91760563;14.00359025;0.139725226
293;22.25697798;13.72874467;0.145985617
295;22.17564273;13.86048987;0.155107635
297;21.36809918;13.70599881;0.134993579
299;21.95455783;13.83803915;0.115143068
301;21.6444283;13.86740197;0.1093888
303;21.6130908;13.72190647;0.096238389
305;21.29315497;13.73244043;0.097200445
307;21.40934508;13.79216137;0.095383911
309;21.33648419;13.72470759;0.097177606
311;21.43928643;13.67107849;0.090988982
313;20.69639949;13.70751922;0.102955414
315;21.27187115;13.68526202;0.099649334
317;21.21149826;13.56050283;0.108125567
319;21.52370343;13.6755488;0.113051171
321;21.47198195;13.57155315;0.135915301
323;22.00647245;13.51426525;0.141267452
325;21.40444498;13.51347271;0.147778875
327;21.59084035;13.49751011;0.150506981
329;21.74934717;13.49988821;0.167701181
331;21.883145;13.43237024;0.156108508
333;21.78089431;13.456231;0.152070444
335;22.43501236;13.43167884;0.148267685
337;22.4861158;13.39909918;0.149173649
339;22.32081707;13.33936949;0.148043949
341;21.81576188;13.29590579;0.151648733
343;21.78460021;13.47941932;0.154512853
345;22.27324428;13.32792387;0.143516351
347;22.3010251;13.28278223;0.157905086
349;22.22488488;13.28386067;0.149777414
351;22.02654937;13.23218569;0.145145564
353;22.38190294;13.23922616;0.132877282
355;22.47972864;13.25237792;0.139526111
357;22.39160031;13.19369846;0.135735902
359;22.48503234;13.14213386;0.142508529
361;22.50502094;13.14465005;0.143205305
363;22.32472843;13.12200581;0.143856522
365;22.48271119;13.16487971;0.15316087
367;22.2490875;13.09277232;0.156393646
369;22.91675524;13.03211151;0.152246805
371;22.71227829;12.97549702;0.150025815
373;22.58326721;13.00764346;0.152333064
375;22.63123988;12.98925705;0.14905762
377;22.50022917;12.96771896;0.142183842
379;22.77287913;12.93344337;0.138226248
381;22.87266188;12.92987695;0.135416024
383;22.69662237;12.88472656;0.129924996
385;22.76714979;12.8410606;0.126396658
387;22.54547591;12.85266424;0.119212009
389;22.94005001;12.83130946;0.127081647
391;22.80608222;12.78063852;0.134033776
393;22.86425891;12.84707806;0.126275352
395;22.78869016;12.86947335;0.12382638
397;23.01168879;12.77632527;0.11153423
399;23.09971444;12.51004202;0.10853179
401;22.97889261;12.84341001;0.103771212
403;23.32898854;12.66383244;0.110515535
405;23.23594169;12.78097937;0.128460766
407;23.16311923;12.64036843;0.144038247
409;22.88667132;12.63480218;0.138227619
411;22.43216944;12.59781737;0.124391225
413;22.64918939;12.58315346;0.130174573
415;23.1465158;12.5823794;0.117831991
417;23.09686843;12.58361489;0.124773363
419;23.52736633;12.50653054;0.119797291
421;23.13028573;12.57658317;0.118159444
423;23.41766326;12.50690007;0.12179219
425;23.57335614;12.49023682;0.113451296
427;23.14594976;12.43820204;0.105009211
429;22.77335946;12.45309594;0.108722903
431;23.65618203;12.40130086;0.106616882
433;23.31662758;12.43500466;0.104841084
435;23.72409815;12.394398;0.094711551
437;23.69972383;12.33611432;0.086765352
439;23.5367352;12.36010442;0.078397216
441;23.26807053;12.367229;0.07590272
443;24.00555955;12.30817174;0.073647531
445;23.60039321;12.25270863;0.079185306
447;23.71770621;12.22878271;0.080839851
449;23.99452279;12.31800457;0.090348513
451;24.21274151;12.34194847;0.111823637
453;24.17028994;12.20121696;0.115381644
455;24.03886457;12.18073932;0.126158948
457;23.48669459;12.19347682;0.108491218
459;23.83380669;12.16448206;0.103087396
461;23.94268;12.19474829;0.08757221
463;23.61376861;12.09978466;0.088556542
465;24.2814733;12.1006793;0.086224342
467;24.26727408;12.14613358;0.094725925
469;24.11170118;12.17583676;0.091388766
471;24.13178866;11.98886815;0.090998954
473;24.02280584;12.03679194;0.078265403
475;24.07107659;11.98351341;0.06849798
477;24.30905466;12.09064275;0.068004716
479;23.81668452;11.96828889;0.066137966
481;24.50783199;11.95678736;0.064894444
483;23.98792015;11.88041192;0.067946571
485;24.0713373;11.95078643;0.069750496
487;24.11916152;11.92979194;0.070057237
489;24.14356612;11.83727108;0.071641955
491;24.41117061;11.89801503;0.076340002
493;25.03956852;11.853981;0.075224064
495;24.4273316;11.85150128;0.074996834
497;24.79122603;11.86767587;0.084904754
499;24.13178691;11.75912774;0.089056979
501;24.13210805;11.76615022;0.089673871
503;24.33627551;11.77408533;0.079940562
505;24.46354574;11.74197536;0.086415075
507;24.41691044;11.67578477;0.084495584
509;24.02129681;11.7164279;0.079693202
511;23.79909587;11.67042079;0.078035592
513;24.12546443;11.68512117;0.089247617
515;24.59441936;11.65667973;0.092066359
517;24.49171292;11.651307;0.082185203
519;24.24464117;11.60036087;0.080720667
521;24.13730645;11.65218268;0.078720794
523;24.84730826;11.60728172;0.085558816
525;24.82106224;11.54591055;0.080812651
527;24.49574032;11.53154323;0.089706174
529;24.20923481;11.61154928;0.091156054
531;24.63906386;11.56316455;0.09164399
533;24.54352648;11.50736983;0.08611363
535;24.33079367;11.44741891;0.087211893
537;24.24116105;11.49571077;0.088229769
539;24.77807109;11.48713968;0.091940973
541;24.2475062;11.45147301;0.097907751
543;24.38495283;11.37827842;0.09925817
545;24.37135626;11.40877512;0.098147445
547;24.52668715;11.44347372;0.093028108
549;24.68623009;11.44657921;0.094818783
551;24.60300697;11.38982566;0.091340808
553;24.58275042;11.31824338;0.085391412
555;24.46592116;11.31181021;0.082294526
557;24.49036661;11.34348647;0.08472567
559;24.41176122;11.31227114;0.087626332
561;24.1643794;11.25736135;0.079031594
563;24.43815095;11.22843223;0.077319566
565;24.26174779;11.30186652;0.073211737
567;24.65448272;11.2262666;0.062563921
569;24.46884894;11.19734624;0.046804326
571;24.56202241;11.16177292;0.043691573
573;24.03841892;11.20037879;0.040983393
575;24.56521483;11.19139296;0.040322033
577;24.11336949;11.22047961;0.041833924
579;24.28109012;11.1331827;0.044367832
581;24.08919042;11.09162694;0.041235867
583;24.32894859;11.15100753;0.036058774
585;24.06557285;11.12070435;0.027087984
587;24.71272466;11.07696449;0.018148954
589;24.12281994;11.06772096;0.008165966
591;24.86132477;10.99453561;0.010403837
593;24.68951765;11.02635871;0.009119127
595;24.50679864;11.05233988;0.008642509
597;24.37584203;10.99234227;0.008642509
599;24.63544854;10.96129324;0.018231405
601;23.60120672;10.99928209;0.013069433
603;24.19124826;10.96856466;0.009588896
605;24.65798093;11.00052633;0.009588896
607;24.49925123;10.93219783;0.009588896
609;24.20348218;10.9089818;1.15186E-15
611;23.84661836;10.88279885;1.15186E-15
613;24.13747351;10.95043594;1.15186E-15
615;24.74238419;10.89146135;0.001566833
617;24.12376246;10.86674387;0.006012629
619;24.24018457;10.8158979;0.006012629
621;24.0267065;10.85831087;0.006012629
623;24.3837745;10.83123425;0.006012629
625;24.64016577;10.7923138;0.004445796
627;24.05606685;10.78667364;1.15186E-15
629;24.09873344;10.71315572;1.15186E-15
631;23.91593008;10.7994836;1.15186E-15
633;24.57993609;10.80942825;1.15186E-15
635;24.31141434;10.7397539;1.15186E-15
637;24.17397509;10.68019876;1.15186E-15
639;24.49903668;10.70237428;1.15186E-15
641;24.5844716;10.71570108;1.15186E-15
643;23.9978717;10.66918587;1.15186E-15
645;24.29053821;10.70976531;1.15186E-15
647;23.98020086;10.62895749;1.15186E-15
649;23.68891149;10.64883659;1.15186E-15
651;23.8328609;10.63931689;1.15186E-15
653;23.82648899;10.64481896;1.15186E-15
655;24.01172549;10.57969806;1.15186E-15
657;23.73238854;10.59579972;1.15186E-15
659;23.95436753;10.61789939;1.15186E-15
661;23.93761417;10.61204822;1.15186E-15
663;23.74262965;10.53698217;1.15186E-15
665;24.26036968;10.48722339;1.15186E-15
667;23.89416454;10.50364693;1.15186E-15
669;23.49817995;10.51056778;1.15186E-15
671;24.22149915;10.50191355;1.15186E-15
673;24.17393353;10.46407154;1.15186E-15
675;24.46692521;10.43486576;1.15186E-15
677;24.03236361;10.44407282;1.15186E-15
679;23.36571005;10.45967562;1.15186E-15
681;23.54164704;10.42726274;1.15186E-15
683;23.55786599;10.39894042;1.15186E-15
685;23.71844918;10.35560606;1.15186E-15
687;23.74685612;10.36186517;1.15186E-15
689;23.47451073;10.42456324;1.15186E-15
691;23.73681142;10.41560513;1.15186E-15
693;24.15072488;10.28084634;1.15186E-15
695;24.29892472;10.27097558;1.15186E-15
697;23.85310247;10.26702164;1.15186E-15
699;23.4940162;10.26595244;1.15186E-15
701;23.76031913;10.28090128;1.15186E-15
703;23.56270869;10.28182267;1.15186E-15
705;24.02653823;10.23578784;1.15186E-15
707;24.20562648;10.22549359;1.15186E-15
709;23.67686682;10.13791176;1.15186E-15
711;23.63120273;10.22752064;1.15186E-15
713;23.92369266;10.3073886;1.15186E-15
715;23.8969846;10.20958545;1.15186E-15
717;24.21076773;10.1438096;0.000107718
719;23.5782714;10.13854627;0.000304881
721;23.22901219;10.16365954;0.000304881
723;23.43190121;10.16635174;0.000304881
725;24.04968877;10.11202249;0.000304881
727;23.94755612;10.11231811;0.000197163
729;24.19477848;10.08608994;1.15186E-15
731;23.47499798;9.67954536;1.15186E-15
733;23.68421327;10.28063386;1.15186E-15
735;23.65198096;10.258717;1.15186E-15
737;23.68830339;10.14789288;1.15186E-15
739;23.65396039;9.9943694;1.15186E-15
741;23.72247432;9.98073871;1.15186E-15
743;23.89363851;10.06306743;1.15186E-15
745;23.30026493;10.08558184;1.15186E-15
747;23.17321091;10.02204553;1.15186E-15
749;23.93646324;9.89541488;1.15186E-15
751;23.73316037;9.93817015;1.15186E-15
753;23.86178396;9.96085037;1.15186E-15
755;23.02893173;9.96745858;1.15186E-15
757;23.85131797;9.97974293;1.15186E-15
759;23.74904001;9.89594924;1.15186E-15
761;24.07458279;9.86967439;1.15186E-15
763;23.59894327;9.87235638;1.15186E-15
765;23.7499387;9.88318596;1.15186E-15
767;23.4943958;9.90888998;1.15186E-15
769;23.75961085;9.8451514;1.15186E-15
771;23.85530037;9.83638729;1.15186E-15
773;23.36168706;9.81542099;1.15186E-15
775;23.33775864;9.78439918;1.15186E-15
777;23.30103102;9.76488766;1.15186E-15
779;23.80965205;9.77138551;1.15186E-15
781;23.30354176;9.74144213;1.15186E-15
783;23.77544508;9.74614242;1.15186E-15
785;23.5738204;9.75849241;1.15186E-15
787;23.58492704;9.80556774;1.15186E-15
789;23.7867089;9.75354318;1.15186E-15
791;24.11692232;9.72254908;1.15186E-15
793;23.18511339;9.71166456;1.15186E-15
795;23.19667621;9.71726825;1.15186E-15
797;23.07968523;9.72214309;1.15186E-15
799;23.63196434;9.72673301;1.15186E-15
801;23.02785485;9.65854308;1.15186E-15
803;23.29296044;9.62307868;1.15186E-15
805;22.97850457;9.67608055;1.15186E-15
807;22.60824751;9.65468104;1.15186E-15
809;23.54199537;9.60662743;1.15186E-15
811;23.30694639;9.58688641;1.15186E-15
813;23.07121646;9.57151408;1.15186E-15
815;23.1876689;9.60751235;1.15186E-15
817;23.13620051;9.59651697;1.15186E-15
819;23.23875962;9.52042792;1.15186E-15
821;22.95352897;9.48027392;1.15186E-15
823;23.28616107;9.58089569;1.15186E-15
825;22.95047014;9.56310879;1.15186E-15
827;23.3250989;9.52761862;1.15186E-15
829;22.89194126;9.55866766;1.15186E-15
831;23.05464536;9.47772127;1.15186E-15
833;22.67793304;9.48103923;1.15186E-15
835;23.10995381;9.49467868;1.15186E-15
837;23.01337423;9.53825274;1.15186E-15
839;23.14454755;9.40110758;1.15186E-15
841;23.17176276;9.39150474;1.15186E-15
843;23.11392294;9.44009173;1.15186E-15
845;23.14812395;9.45212762;1.15186E-15
847;23.10581676;9.41917892;1.15186E-15
849;23.08650455;9.34408565;1.15186E-15
851;22.88719058;9.39846157;1.15186E-15
853;22.96289448;9.41339193;1.15186E-15
855;22.86087078;9.39870177;1.15186E-15
857;22.96037343;9.36685095;1.15186E-15
859;23.00423339;9.33614178;1.15186E-15
861;22.77579346;9.27022786;1.15186E-15
863;22.99904213;9.37178074;1.15186E-15
865;22.98763903;9.3849607;1.15186E-15
867;22.92731218;9.33216207;1.15186E-15
869;23.18083249;9.25211956;1.15186E-15
871;22.96277679;9.26901279;1.15186E-15
873;22.69963404;9.29141684;1.15186E-15
875;22.73847186;9.20798246;1.15186E-15
877;23.21951858;9.25343625;1.15186E-15
879;22.88853122;9.21552178;1.15186E-15
881;23.1704522;9.24341914;1.15186E-15
883;22.62761758;9.2716481;1.15186E-15
885;22.85793841;9.27788825;1.15186E-15
887;23.14130349;9.16827044;1.15186E-15
889;23.33186666;9.14348878;1.15186E-15
891;22.78528602;9.18359804;1.15186E-15
893;22.95466259;9.13757197;1.15186E-15
895;23.38586746;9.21695078;1.15186E-15
897;22.7254575;9.1407324;1.15186E-15
899;23.01693338;9.11010637;1.15186E-15
901;22.54423658;9.04812694;1.15186E-15
903;22.78544189;9.11724846;1.15186E-15
905;22.89983214;9.1191559;1.15186E-15
907;22.69857082;9.13218027;1.15186E-15
909;22.66049022;9.02959563;1.15186E-15
911;22.89742965;9.02201157;1.15186E-15
913;22.64213262;9.05772492;1.15186E-15
915;22.5320501;9.0868281;1.15186E-15
917;22.6164531;9.07229547;1.15186E-15
919;23.29797905;9.01023338;1.15186E-15
921;23.08998812;9.00934846;1.15186E-15
923;23.01372423;9.03962343;1.15186E-15
925;22.80170686;9.01890414;1.15186E-15
927;22.64593758;9.02012942;1.15186E-15
929;22.74906977;9.03157601;1.15186E-15
931;22.75326506;8.9121064;1.15186E-15
933;23.026047;8.89535175;1.15186E-15
935;22.84937038;8.83598137;1.15186E-15
937;23.02489678;8.93836423;1.15186E-15
939;22.60803554;9.03894078;1.15186E-15
941;23.09894705;8.82800153;1.15186E-15
943;22.76679918;8.89162098;1.15186E-15
945;22.7375231;8.87503164;1.15186E-15
947;22.82731865;8.89295663;1.15186E-15
949;23.03861452;8.91745337;1.15186E-15
951;22.58682591;8.87515952;1.15186E-15
953;23.53840128;8.82832292;1.15186E-15
955;23.17146763;8.81731879;1.15186E-15
957;22.93384446;8.800657;1.15186E-15
959;22.30447123;8.83441623;1.15186E-15
961;22.98276756;8.81703386;1.15186E-15
963;22.87877646;8.76695369;1.15186E-15
965;23.05770204;8.77582866;1.15186E-15
967;23.09705417;8.73419024;1.15186E-15
969;22.72477785;8.78966162;1.15186E-15
971;22.91560604;8.79917257;1.15186E-15
973;22.74927402;8.74409697;1.15186E-15
975;23.07905265;8.72371123;1.15186E-15
977;22.33036944;8.67897607;1.15186E-15
979;22.70684787;8.62325574;1.15186E-15
981;22.63592068;8.69041391;1.15186E-15
983;22.52033965;8.66248884;1.15186E-15
985;22.44809626;8.63904282;1.15186E-15
987;22.72105223;8.62275785;1.15186E-15
989;22.73883816;8.69749181;1.15186E-15
991;22.28891072;8.60963332;1.15186E-15
993;22.57513622;8.70685641;1.15186E-15
995;22.90993773;8.66825054;1.15186E-15
997;22.87686254;8.58305653;1.15186E-15
999;22.57749893;8.46386408;1.15186E-15
1001;22.63245376;8.38005044;1.15186E-15
1003;22.38539697;8.36429108;1.15186E-15
1005;22.40089603;8.74665109;1.15186E-15
1007;22.49399966;8.5564569;0.001871578
1009;22.43132166;8.49730823;0.001871578
1011;22.30364614;8.49902216;0.001871578
1013;22.65387029;8.429182;0.001871578
1015;22.3089178;8.55114835;0.001871578
1017;22.93580088;8.50220204;0.004105387
1019;22.53106816;8.49139969;0.004105387
1021;21.97079233;8.50980506;0.004105387
1023;22.86316341;8.51041332;0.004105387
1025;23.1179534;8.45988242;0.004105387
1027;22.95322165;8.47908957;1.15186E-15
1029;22.84369778;8.46490605;1.15186E-15
1031;22.2304203;8.39478097;1.15186E-15
1033;22.58279116;8.59070672;1.15186E-15
1035;22.76597316;8.40038271;1.15186E-15
1037;22.63190942;8.32047877;1.15186E-15
1039;22.61962608;8.25378203;1.15186E-15
1041;22.27061215;8.37424644;1.15186E-15
1043;22.58223639;8.42564524;1.15186E-15
1045;22.82059883;8.45441877;1.15186E-15
1047;22.47859921;8.39681823;1.15186E-15
1049;22.58737351;8.38764763;0.00529728
1051;22.3550561;8.33481108;0.00529728
1053;22.21510745;8.40437457;0.00529728
1055;22.07085887;8.4185863;0.00529728
1057;22.81168332;8.21055853;0.00529728
1059;22.70832672;8.32398344;1.15186E-15
1061;22.8745766;8.30010372;1.15186E-15
1063;22.4031242;8.27398447;1.15186E-15
1065;22.52768411;8.22964461;1.15186E-15
1067;22.45638083;8.30748357;1.15186E-15
1069;22.78346237;8.2661855;1.15186E-15
1071;22.67695954;8.21744097;1.15186E-15
1073;22.83827305;8.17732296;1.15186E-15
1075;22.04305946;8.23306274;1.15186E-15
1077;22.3369955;8.2233855;1.15186E-15
1079;22.48901742;8.23706287;1.15186E-15
1081;22.45856552;8.19205105;1.15186E-15
1083;22.50733681;8.20972709;1.15186E-15
1085;22.75590455;8.18153606;1.15186E-15
1087;22.40623538;8.19191296;1.15186E-15
1089;22.53119754;8.19877839;1.15186E-15
1091;22.51335407;8.2171648;1.15186E-15
1093;22.53404355;8.18283378;1.15186E-15
1095;22.6548906;8.11821903;1.15186E-15
1097;22.38004169;8.15009756;1.15186E-15
1099;21.53368261;8.12293828;1.15186E-15
1101;22.29775712;8.16524088;1.15186E-15
1103;22.02456486;8.0537448;1.15186E-15
1105;22.69250593;8.05977198;1.15186E-15
1107;21.9571876;8.1580351;1.15186E-15
1109;22.67788658;8.0001619;1.15186E-15
1111;22.29143066;8.0255985;1.15186E-15
1113;22.16578641;8.00987511;1.15186E-15
1115;21.92800737;8.00290758;1.15186E-15
1117;21.91095855;7.98685211;1.15186E-15
1119;22.55628222;7.96254938;1.15186E-15
1121;22.0295999;7.98734173;1.15186E-15
1123;22.06349883;8.00066805;1.15186E-15
1125;21.88156434;8.01341431;1.15186E-15
1127;22.42668909;8.09190821;1.15186E-15
1129;22.27218236;7.97896416;1.15186E-15
1131;22.26406309;7.94117709;1.15186E-15
1133;22.18779909;7.91022967;1.15186E-15
1135;22.0924714;7.97727747;1.15186E-15
1137;22.35836301;7.9114355;1.15186E-15
1139;22.31606929;7.95265966;1.15186E-15
1141;21.74610321;7.89247729;1.15186E-15
1143;21.92711049;7.85550269;1.15186E-15
1145;22.55207133;7.95484376;1.15186E-15
1147;21.8724526;7.89846023;1.15186E-15
1149;22.32259331;7.90136296;1.15186E-15
1151;22.24129998;7.81576345;1.15186E-15
1153;21.54297536;7.84081302;1.15186E-15
1155;21.92344796;7.84874813;1.15186E-15
1157;21.85370588;7.84264607;1.15186E-15
1159;21.97155618;7.83534693;1.15186E-15
1161;22.15419095;7.81665663;1.15186E-15
1163;22.03867545;7.75374755;1.15186E-15
1165;21.6186041;7.7964644;1.15186E-15
1167;21.36775686;7.76793107;1.15186E-15
1169;21.99238314;7.82175465;1.15186E-15
1171;22.07580607;7.81234532;1.15186E-15
1173;22.15733555;7.68886732;1.15186E-15
1175;21.67378056;7.56042307;1.15186E-15
1177;21.58640843;7.66480429;1.15186E-15
1179;21.25853042;7.87864677;1.15186E-15
1181;21.84261862;7.76249513;1.15186E-15
1183;22.19203908;7.75232924;1.15186E-15
1185;21.75637758;7.70858062;1.15186E-15
1187;21.94942496;7.62415047;1.15186E-15
1189;21.75141702;7.60028971;1.15186E-15
1191;21.5729317;7.70412928;1.15186E-15
1193;21.52785081;7.58557231;1.15186E-15
1195;21.87632381;7.66122717;1.15186E-15
1197;21.81302406;7.61914629;1.15186E-15
1199;21.88445506;7.59963477;1.15186E-15
1201;21.85961115;7.52501993;1.15186E-15
