Repository: johodges/materials

## A Non-Dimensional Scaling Approach to Modeling Material Pyrolysis

This repository contains the data, scripts, and technical documents required to generate the SPyro cone validation cases.

## Instructions
* Clone this repository with submodules
  ```
  git clone --recurse-submodules https://github.com/johodges/materials
  ```
* Pre-process data
  ```
  python materials/scripts/initialize.py
  ```
* Build latest FDS (example for impi_intel_linux target, but use relevant make target for platform)
  ```
  git clone git@github.com:firemodels/fds.git && cd fds
  cd Build/impi_intel_linux
  ./make_fds.sh
  ln -s fds_impi_intel_linux fds
  cd ../..
  ```
* Run cases
  ```

File: data/rise_materials/Testdata-2355.txt
Keywords
Material1;Material2;Material3;Material4;Product;Object;Scenario;Method;Reference;Comment;Owner;IsPublic;ImportDate
Needle punched carpet;Glue;Recor sealing;;IN1-8-2;Ceiling;;ISO 5660;TRANSFEU;;TRANSFEU;1;2011-11-08 13:45:25
Scalars
Flux (kW/m2);tig (s);qmax (kw/m2);qtotal (MJ/m2);q180 (kw/m2);q300 (kw/m2);Sample mass (g);Mass loss (g);DHc (MJ/kg);Peak smoke production (m2/m2s);Total smoke produced (m2/m2);Specific extinction area (avg) (m2/kg);MARHE (kW/m2);Area exposed (m2);Observations;Test date (YYYY-MM-DD);Test identifier;Product thickness (mm);Thickness1 (mm);Thickness2 (mm);Thickness3 (mm);Thickness4 (mm);Product density (kg/m3);Density1 (kg/m3);Density2 (kg/m3);Density3 (kg/m3);Density4 (kg/m3);Product area weight (kg/m2);Area weight1 (kg/m2);Area weight2 (kg/m2);Area weight3 (kg/m2);Area weight4 (kg/m2)
20;103;234.07;30.89;;;19.05;12.22;25.50;;431.61;;38.18;0.0088;Flashing from 95s. End flame at 296s.
;2011-09-20;c_LSFIRE_IN1-8-2_20c;10.0;;;;;;;;;;;;;;
VectorData
Time (s);HRR (kW/m2);Mass (g);SPR (m2/(m2*s))
1;3.577740384;19.05;0
3;3.624442152;19.06925042;0
5;3.531497375;19.10845628;0
7;3.441118648;19.28709302;0
9;3.360922113;19.1275161;0
11;3.353601349;19.06678285;0
13;3.062259902;18.92677045;0
15;2.389598515;19.00692382;0
17;1.730745517;19.08694883;0
19;1.213998773;19.19932983;0
21;1.231568282;19.09253355;0
23;1.245237432;18.96719284;0
25;0.897812337;19.02730081;0
27;1.053043019;18.95563588;0
29;0.875751747;19.00121074;0
31;0.868345564;18.96495331;0
33;1.009275215;18.94514665;0.009044605
35;0.680045543;18.86056966;0.012151391
37;0.451813801;18.97444384;0.022207044
39;0.483898168;18.91663082;0.034566865
41;0.59137886;19.05886476;0.060300779
43;0.780804917;18.92040146;0.088445622
45;0.584886762;18.83947403;0.14119768
47;0.713560481;18.83449757;0.184721736
49;0.653670755;18.88746151;0.246990943
51;0.966696817;18.85731441;0.305410052
53;1.314005419;18.79248913;0.352732168
55;1.808010462;18.80393572;0.396171393
57;1.65060579;18.71826327;0.458677346
59;1.442218976;18.77136579;0.510673132
61;1.313766197;18.7177931;0.540506174
63;1.217383599;18.70847566;0.637989843
65;1.661806268;18.68549934;0.779006804
67;1.42525326;18.5644996;0.892114688
69;1.148274285;18.5579191;1.007532711
71;0.982897972;18.52890587;1.121228809
73;1.006242702;18.53092416;1.204889418
75;1.262771907;18.50804119;1.289534481
77;1.134010443;18.25685459;1.413346071
79;0.902118024;18.36256514;1.519666234
81;1.105460694;18.3926466;1.743749823
83;1.329593061;18.34926605;1.860898355
85;1.703970768;18.29525819;2.01594912
87;1.491976703;18.21794581;2.055497611
89;1.431315814;18.14939511;2.15981784
91;1.27290084;18.17456526;2.216354001
93;1.434508165;18.09984881;2.256641011
95;1.15563118;18.05328887;2.2768365
97;2.247102325;17.99818555;2.258751736
99;1.153915572;17.950924;2.466429897
101;-5.139319787;18.04512231;2.761950298
103;-4.680829843;17.90863939;4.28507208
105;24.30428851;17.79180656;6.464400399
107;72.29319357;17.52323905;8.682949523
109;114.0627024;17.25285454;11.97250702
111;152.169961;16.93063898;15.40501224
113;196.0140866;16.63763746;17.6582399
115;225.527573;16.21154634;18.17318263
117;234.0682668;15.78312282;17.55316017
119;222.8315825;15.41512138;15.27329097
121;199.5446071;15.26255721;12.40543305
123;175.9277409;15.05448423;9.131630166
125;151.2311325;14.93070185;6.552569042
127;132.8715515;14.71888692;4.970699233
129;119.2016521;14.55475558;3.580818155
131;108.7706248;14.60536184;2.383680046
133;98.53701912;14.5180659;1.580839362
135;89.19630046;14.39752807;1.085517193
137;80.67182184;14.27345154;0.810903044
139;75.69020193;14.15330901;0.619378354
141;68.55751819;14.17621191;0.518507598
143;62.57311362;14.07663163;0.465072385
145;56.94428874;14.08453902;0.399016859
147;53.76002657;14.01944486;0.331189714
149;49.33902631;13.94177997;0.284379801
151;46.51274125;13.9499543;0.240794214
153;43.6979794;13.85544188;0.188473757
155;40.48053014;13.86450259;0.136366335
157;39.02069727;13.86054865;0.110452387
159;37.6223687;13.42552713;0.080705193
161;36.10674724;13.65958177;0.063294155
163;33.40116868;13.64989481;0.050855653
165;33.08248422;13.64071546;0.054311561
167;33.10914725;13.6480146;0.035355285
169;32.80552489;13.54663773;0.030719815
171;32.58409558;13.48460238;0.026904249
173;31.20655738;13.45186664;0.027531685
175;30.98499333;13.49629791;0.022144621
177;29.86493112;13.43819851;0.01833042
179;31.08046955;13.36423035;0.013409154
181;31.16859033;13.36767668;0.011880127
183;30.93398404;13.1922096;0.012995948
185;31.64469979;13.2688792;0.016531238
187;31.21189084;13.19267978;0.021722391
189;31.87295875;13.20335182;0.027016646
191;32.02327597;13.16439539;0.036623308
193;32.2303996;13.1148768;0.031486395
195;32.29635811;13.0646493;0.038637614
197;31.91345123;13.06509176;0.041484093
199;32.6236698;13.01449473;0.04021289
201;33.27368286;13.08996532;0.045010791
203;33.11017133;12.85122886;0.054352177
205;33.3914544;12.90079316;0.056968174
207;32.98798549;12.93668057;0.060873035
209;32.1242242;12.80989433;0.060985041
211;32.11763265;12.84886097;0.049480863
213;33.05706513;12.75993522;0.048112731
215;32.72371383;12.74739221;0.053262507
217;33.29411245;12.61193277;0.054977818
219;33.62593638;12.73102458;0.060851538
221;33.85572236;12.70564341;0.072189504
223;33.84840701;12.6482821;0.073667773
225;33.24436515;12.56764105;0.068279195
227;31.7541092;12.51175395;0.062678283
229;32.93412136;12.49551469;0.057758277
231;32.87571609;12.53993623;0.052997679
233;32.03035002;12.52135631;0.056849971
235;31.70202565;12.38433854;0.05884319
237;30.72381064;12.4413775;0.077000667
239;29.82369293;12.37060672;0.080215402
241;28.86479903;12.36211051;0.07975056
243;29.77664879;12.34666476;0.078623115
245;28.75562351;12.31105352;0.078958948
247;29.35770663;12.25923997;0.071529142
249;29.19869435;12.22666031;0.067753401
251;28.74707677;12.19419151;0.061315155
253;29.90869374;12.22090833;0.062550903
255;29.9512338;12.13427705;0.057962745
257;29.52848574;12.13866373;0.048632677
259;29.0720881;12.09622305;0.052183562
261;28.96338213;12.09288758;0.054651001
263;28.4553998;12.03452124;0.049554576
265;28.63754719;11.98963001;0.047143504
267;28.83373251;11.93498666;0.047525758
269;28.45740717;11.88200278;0.046666183
271;28.40573899;11.98059701;0.043066388
273;28.31890035;11.91944707;0.03488168
275;28.69824435;11.91609166;0.039446117
277;28.8261612;11.86832492;0.048703327
279;28.34753935;11.84726625;0.048063688
281;26.91255489;11.82434584;0.058012915
283;27.11995643;11.83600491;0.066417679
285;27.28513492;11.83154384;0.06716936
287;27.18287403;11.72861836;0.068228436
289;27.54367759;11.68906193;0.068510966
291;26.72409279;11.65225216;0.064590943
293;26.97970986;11.76204404;0.080403491
295;27.06312183;11.69742978;0.096156453
297;26.25612256;11.61463186;0.099788788
299;25.59899477;11.55423799;0.125737405
301;25.49417766;11.34657002;0.142052696
303;24.75060702;11.5565699;0.145051121
305;24.05083285;11.53005535;0.133467957
307;25.11606791;11.55518757;0.131398101
309;24.66115896;11.49566063;0.124086967
311;24.39019643;11.49261933;0.125393506
313;24.08355771;11.40134173;0.127792091
315;24.23122247;11.34711362;0.147371312
317;23.707705;11.36668883;0.154444162
319;23.96137207;11.35251455;0.147856291
321;23.92385491;11.44838157;0.150268314
323;24.02816316;11.30354052;0.138120368
325;24.57566254;11.17265253;0.119526063
327;23.85459817;11.34375967;0.108076182
329;23.83640619;11.27745871;0.110902631
331;24.29528984;11.30394603;0.109750877
333;24.07741531;11.19618995;0.12658884
335;23.69778315;11.18424596;0.137634128
337;24.47226639;11.15764778;0.135192717
339;24.19709738;11.27135665;0.135218895
341;23.68701702;11.08201043;0.139363004
343;24.07935489;11.12870845;0.149663961
345;23.90859016;10.93934375;0.151317755
347;23.78394762;11.10307007;0.167007471
349;23.73283507;11.13576837;0.1778256
351;23.94367798;11.09963201;0.177837116
353;23.44838187;10.95144577;0.158416889
355;24.13694302;11.01936827;0.154120418
357;23.94499436;11.03968984;0.161485848
359;23.89077833;11.04685089;0.165385678
361;24.04910086;11.02395819;0.176522095
363;23.84056183;10.91182516;0.190692083
365;23.65908891;10.85860206;0.193166189
367;24.20579539;10.94245021;0.194951717
369;24.03877537;10.94198004;0.184509945
371;24.29731074;10.85481392;0.187300626
373;24.75845734;10.84851008;0.18817341
375;24.23557536;10.79348991;0.192946235
377;23.70500864;10.80308352;0.183207112
379;23.68057089;10.77465132;0.199188696
381;24.68729969;10.87070213;0.18479978
383;24.45185339;11.07795535;0.175251879
385;24.45060967;10.71445096;0.17723625
387;24.99104254;10.7188566;0.182018558
389;24.07635833;10.70650661;0.164102815
391;24.2970175;10.71787978;0.154731429
393;24.24118271;10.66075768;0.168655483
395;24.39257365;10.61662106;0.162974623
397;24.81234253;10.60900005;0.154589061
399;24.62692227;10.54539032;0.156907459
401;23.78166308;10.62871335;0.161576306
403;24.25081284;10.62055701;0.15312543
405;24.29814893;10.57090958;0.14303011
407;24.24496761;10.47237029;0.146433487
409;24.51061254;10.45612276;0.131404749
411;24.24943927;10.51720804;0.136533747
413;24.3315795;10.46025174;0.112473761
415;24.49289857;10.50421283;0.111317161
417;24.40380908;10.44169953;0.109700509
419;24.52414493;10.40853009;0.12238056
421;24.42832556;10.35733452;0.102716934
423;24.51932553;10.38336042;0.101171847
425;23.80305599;10.38738778;0.110991071
427;24.23536856;10.32852404;0.099758889
429;24.51102829;10.39388514;0.095127108
431;23.98059674;10.27605653;0.094836344
433;24.24569085;10.30286621;0.092841523
435;24.61127848;10.24732968;0.083777244
437;23.89196725;10.29769575;0.081057493
439;24.51860999;10.18480714;0.085046903
441;23.93688287;10.21552457;0.085156481
443;23.83745367;10.24427914;0.091312566
445;25.01306395;10.20229064;0.088211171
447;24.68057437;10.1139537;0.094677049
449;24.47387996;10.11016556;0.085423691
451;24.70340861;10.11425759;0.079090571
453;24.41150503;10.13548206;0.075859214
455;24.42706768;10.1021935;0.06581791
457;24.83255387;10.11554753;0.060998531
459;24.66860174;10.02247335;0.065059402
461;24.41302227;10.0389708;0.071429595
463;24.56748893;9.96443035;0.076881277
465;23.92000305;10.06199234;0.08481872
467;24.1398845;10.05261024;0.088275099
469;24.80374862;10.00138696;0.086860617
471;24.40558823;9.91704043;0.094856602
473;24.18008203;9.86854485;0.082203321
475;24.35623408;9.99798537;0.070337587
477;24.48426202;9.91213691;0.05523998
479;24.31489387;9.94252274;0.046684058
481;24.63645318;9.88460859;0.038494663
483;24.47227458;9.91433997;0.053196898
485;23.89134647;9.7657667;0.06302503
487;23.86708091;9.84458296;0.068257136
489;23.97921457;9.82058411;0.070858675
491;23.78175447;9.79833663;0.057088937
493;23.96043599;9.76357287;0.05398377
495;24.01776926;9.70054369;0.045521025
497;23.5807237;9.78321276;0.037777716
499;24.44591238;9.82927529;0.035443379
501;24.5237222;9.72924282;0.049290603
503;23.33234153;9.67333773;0.04214891
505;24.46114066;9.73804486;0.041960043
507;23.72681975;9.73259774;0.045612366
509;23.64008517;9.68794573;0.038790749
511;24.17113644;9.65580853;0.031260462
513;24.40413594;9.61906391;0.030546359
515;24.06188927;9.62298965;0.026120396
517;24.19461515;9.6149996;0.022057888
519;23.79860742;9.59795905;0.024086021
521;24.12442323;9.5703471;0.021787964
523;23.95872746;9.59321257;0.019994277
525;23.98768637;9.47915313;0.021243556
527;23.78480679;9.53063459;0.020122461
529;23.71011874;9.51294883;0.015074626
531;24.11653271;9.53402646;0.01218269
533;23.6045307;9.49996335;0.00971593
535;23.85783264;9.4198659;0.012255374
537;24.35190176;9.46188211;0.012062426
539;24.06485395;9.45509011;0.010835784
541;23.59569666;9.47208447;0.008886309
543;24.21501531;9.43916446;0.003788724
545;24.03703567;9.37941628;1.04361E-15
547;24.02947224;9.31847882;1.04361E-15
549;23.86396549;9.41536788;0.002384963
551;23.575522;9.3628357;0.005420831
553;24.02957068;9.33084631;0.006737632
555;24.09442504;9.26697839;0.006737632
557;23.97408887;9.29829534;0.006737632
559;23.58982259;9.30200909;0.004352669
561;23.96818252;9.3054559;0.005492876
563;23.53499056;9.2587851;0.004176075
565;23.90973611;9.1940877;0.005967923
567;24.07478823;9.2066312;0.007676178
569;23.9973824;9.33588792;0.007676178
571;23.94022936;9.23143182;0.003500103
573;23.42590089;9.33985062;0.003500103
575;23.15374087;9.17296435;0.001708255
577;23.75661763;9.17896382;1.04326E-15
579;23.93185381;9.17301054;0.000401484
581;24.14376439;9.1106538;0.003079133
583;23.87466389;9.16126882;0.003079133
585;23.10449449;9.14370266;0.003079133
587;23.65672335;9.10360313;0.003079133
589;23.93212336;9.07464629;0.002677649
591;23.74237885;9.0569051;1.04326E-15
593;23.0993326;8.98930496;1.04326E-15
595;23.26338592;9.07087712;1.04326E-15
597;22.82739205;9.07953135;1.04326E-15
599;23.26905161;9.07248067;1.04326E-15
601;23.71947993;8.99769177;1.04326E-15
603;23.65511483;8.96698309;1.04326E-15
605;23.89349521;8.96595084;1.04326E-15
607;23.87219715;8.95535173;1.04326E-15
609;23.29369106;9.00254765;1.04326E-15
611;23.1774187;8.94778566;1.04326E-15
613;23.09230477;8.92633023;1.04326E-15
615;23.37532383;8.82557913;1.04326E-15
617;23.65238743;8.9197225;1.04326E-15
619;23.4890017;8.92900298;1.04326E-15
621;23.44788245;8.8541956;1.04326E-15
623;23.47191429;8.82517411;1.04326E-15
625;24.11699292;8.83107244;1.04326E-15
627;23.61448178;8.77494612;1.04326E-15
629;23.81750848;8.79332281;1.04326E-15
631;24.01932503;8.75494692;1.04326E-15
633;23.38617958;8.83482314;1.04326E-15
635;23.63245777;8.82658414;1.04326E-15
637;22.95410486;8.80334088;1.04326E-15
639;23.45990273;8.73293866;1.04326E-15
641;23.41159966;8.71889322;1.04326E-15
643;23.10822277;8.73440412;1.04326E-15
645;23.28681243;8.75619116;1.04326E-15
647;22.70239938;8.68586284;1.04326E-15
649;23.37133032;8.67542953;1.04326E-15
651;23.86321006;8.59958991;1.04326E-15
653;23.59546043;8.65563357;1.04326E-15
655;23.69871908;8.57834647;1.04326E-15
657;23.20722314;8.65671152;1.04326E-15
659;22.90582191;8.67698738;1.04326E-15
661;22.85445729;8.60720265;1.04326E-15
663;23.24574426;8.55664258;1.04326E-15
665;23.23797162;8.61551556;1.04326E-15
667;23.46035974;8.58333265;1.04326E-15
669;22.91162289;8.53548228;1.04326E-15
671;23.11405502;8.521308;1.04326E-15
673;23.361434;8.5568181;1.04326E-15
675;22.99648016;8.51740025;1.04326E-15
677;23.4707445;8.51562166;1.04326E-15
679;23.44899816;8.50829481;1.04326E-15
681;22.95226059;8.42083307;1.04326E-15
683;23.36954066;8.45011275;1.04326E-15
685;22.77238282;8.43830684;1.04326E-15
687;23.16875811;8.4695314;1.04326E-15
689;22.94889215;8.47002005;1.04326E-15
691;23.33641622;8.43725661;1.04326E-15
693;23.0409419;8.40160841;1.04326E-15
695;22.6909045;8.32438647;1.04326E-15
697;23.08170942;8.27683999;1.04326E-15
699;22.91702312;8.39465012;1.04326E-15
701;22.68298005;8.44691488;1.04326E-15
703;23.18266845;8.36137079;1.04326E-15
705;22.86690931;8.32680979;1.04326E-15
707;22.96189846;8.31736351;1.04326E-15
709;22.97953484;8.26503456;1.04326E-15
711;22.93573317;8.288554;1.04326E-15
713;22.66943153;8.28412064;1.04326E-15
715;22.96937209;8.3093822;1.04326E-15
717;22.61615652;8.2359202;0.000186632
719;22.87732956;8.23210483;0.001614019
721;22.9057248;8.21150661;0.001614019
723;23.09634658;8.22531234;0.001614019
725;22.63711037;8.20340569;0.001614019
727;22.92998277;8.24483212;0.001427387
729;23.21946332;8.16560987;1.04326E-15
731;23.13988468;8.09432272;1.04326E-15
733;22.62098742;8.12239561;1.04326E-15
735;22.47197485;8.17191371;1.04326E-15
737;22.62894471;8.21579215;0.006495631
739;23.18303676;8.14916834;0.006495631
741;23.0632815;8.08010273;0.006495631
743;22.79724389;8.05018707;0.006495631
745;22.61152004;8.11992561;0.010054824
747;22.72036044;8.15713116;0.003559193
749;22.86403832;8.10468213;0.003559193
751;22.7034914;8.065062;0.007895779
753;22.45410374;8.01460355;0.015319232
755;22.18461535;8.00948852;0.011760039
757;22.31094489;8.0048986;0.011760039
759;22.93866547;7.99323126;0.011760039
761;23.27428989;7.90552982;0.01264714
763;22.64742259;7.98952627;0.011303696
765;22.94320066;7.94978605;0.011303696
767;22.73083287;7.96638414;0.013691107
769;22.85200054;7.98872449;0.015889891
771;22.97839968;7.93031245;0.022125628
773;22.93254462;7.87449002;0.018577349
775;22.5274812;7.88519026;0.024675884
777;22.50929254;7.90655282;0.022288473
779;22.27173536;7.93646848;0.025207199
781;22.43742197;7.87681269;0.015485604
783;22.51855519;7.8386945;0.02226746
785;22.74699286;7.8210734;0.024125894
787;22.4136668;7.80743347;0.027765822
789;22.39072588;7.85685044;0.022648312
791;22.5169875;7.82284276;0.020910483
793;22.51752542;7.80481615;0.014710071
795;22.59689003;7.71277422;0.013639781
797;22.63871398;7.77404329;0.009999853
799;22.40368915;7.72913261;0.010307226
801;22.10091529;7.75506709;0.010948506
803;22.47533489;7.75015481;0.01495991
805;22.66464775;7.71056192;0.00807323
807;22.88660558;7.7160917;0.00807323
809;22.35759009;7.6869501;0.009662152
811;22.97383682;7.68767846;0.009020872
813;22.63447078;7.69033274;0.001896294
815;22.20233923;7.66357799;0.001896294
817;22.55701766;7.65102574;0.001896294
819;22.24351716;7.70017529;1.04916E-15
821;23.04363971;7.69662734;0.001491385
823;22.60763729;7.66610342;0.001491385
825;22.68433668;7.55850488;0.001491385
827;22.26442068;7.5449938;0.001491385
829;22.27422607;7.702673;0.001491385
831;22.32228269;7.60613402;1.04916E-15
833;22.20034502;7.62218852;1.04916E-15
835;22.08404369;7.51373277;1.04916E-15
837;22.20742019;7.51804603;1.04916E-15
839;22.40162298;7.56387761;1.04916E-15
841;22.71334286;7.48726392;0.002218293
843;22.26833245;7.49496857;0.002218293
845;22.36815188;7.49052646;0.002218293
847;22.20193314;7.4890148;0.002218293
849;22.14187675;7.55160201;0.002218293
851;22.2226047;7.55107641;1.04916E-15
853;22.44732304;7.42219748;1.04916E-15
855;22.80797089;7.43565313;1.04916E-15
857;21.72789767;7.4672832;1.04916E-15
859;22.06232068;7.49454458;1.04916E-15
861;22.53103318;7.43730288;1.04916E-15
863;22.30775589;7.35577691;1.04916E-15
865;21.94758166;7.34779561;1.04916E-15
867;21.5784679;7.36580422;1.04916E-15
869;21.65567079;7.41256643;1.04916E-15
871;22.14720366;7.40888964;0.004087404
873;22.54649605;7.40116652;0.004087404
875;22.10592885;7.35440334;0.004087404
877;21.69822407;7.35244971;0.004087404
879;22.16395621;7.35775826;0.004087404
881;22.39104702;7.30430469;1.04916E-15
883;22.1402655;7.3233543;1.04916E-15
885;21.66879016;7.25938477;1.04916E-15
887;21.97103119;7.24253773;1.04916E-15
889;22.27356386;7.27280347;1.04916E-15
891;22.22433485;7.27379876;0.002430941
893;22.1690168;7.22232654;0.004671743
895;21.93445037;7.26719054;0.004671743
897;21.99679206;7.23453795;0.004671743
899;22.22709496;7.27595563;0.004671743
901;22.30967918;7.25835252;0.002240801
903;22.69416393;7.18430997;0.001218809
905;22.18999835;7.15879022;0.001218809
907;22.0672238;7.16122327;0.001218809
909;22.30317835;7.20984819;0.001218809
911;22.489269;7.13790659;0.001218809
913;22.48773015;7.12961216;1.04881E-15
915;22.72581492;7.07140288;1.04881E-15
917;21.97859283;7.18185845;1.04881E-15
919;21.88683797;7.14999839;1.04881E-15
921;21.82049828;7.13733528;1.04881E-15
923;22.34677589;7.10271933;1.04881E-15
925;22.51332168;7.07114469;1.04881E-15
927;22.23153498;7.04053763;1.04881E-15
929;21.44996769;7.09412053;1.04881E-15
931;21.78432653;7.06044494;1.04881E-15
933;21.87125276;7.01875108;1.04881E-15
935;21.70961848;7.00745182;1.04881E-15
937;21.84095274;6.995978;1.04881E-15
939;21.97628106;6.96734304;0.000438551
941;21.87912448;6.95473536;0.000438551
943;21.5888077;7.02306386;0.000438551
945;21.56233962;6.98919474;0.001458257
947;22.13578777;6.92164955;0.001458257
949;22.08042668;6.98020891;0.001019706
951;21.62977443;6.96264276;0.001019706
953;21.65218353;6.98405199;0.001019706
955;21.40498987;6.93696645;0.003032765
957;22.32096614;6.88800118;0.003032765
959;21.72955813;6.85122885;0.003032765
961;21.74216468;6.87803853;0.003032765
963;21.95248747;6.93673647;0.003032765
965;21.51180016;6.90537382;1.04881E-15
967;21.93180916;6.83996653;0.000589303
969;21.90338068;6.81833606;0.000589303
971;21.84588286;6.83428019;0.000589303
973;21.78497251;6.82648317;0.000589303
975;21.62294148;6.81589378;0.000589303
977;22.44076366;6.8164471;1.04881E-15
979;21.94107486;6.82038208;1.04881E-15
981;21.97390848;6.69989919;1.04881E-15
983;21.28331052;6.74735329;1.04881E-15
985;21.49068608;6.77326007;1.04881E-15
987;21.78341226;6.82585643;0.001399557
989;21.57872915;6.76123293;0.001399557
991;21.72595856;6.70761356;0.001399557
993;21.72860545;6.73271807;0.001399557
995;21.87626232;6.72465411;0.001399557
997;21.8645827;6.85305363;1.04881E-15
999;21.89169623;6.70045251;1.04881E-15
1001;21.79022913;6.66126512;1.04881E-15
1003;21.57139846;6.66451842;1.04881E-15
1005;21.46051483;6.6897615;1.04881E-15
1007;21.45365847;6.6519754;1.04881E-15
1009;21.89846669;6.62577398;1.04881E-15
1011;21.80808856;6.62639148;1.04881E-15
1013;21.43350661;6.55783252;1.04881E-15
1015;21.19592253;6.69968769;1.04881E-15
1017;21.28873981;6.6387687;1.04881E-15
1019;21.66249492;6.62089865;1.36688E-05
1021;21.70311408;6.58022781;1.36688E-05
1023;21.68261461;6.54098499;1.36688E-05
1025;21.15491664;6.54341804;1.36688E-05
1027;21.14058287;6.60109297;1.36688E-05
1029;21.6862248;6.58693716;1.04881E-15
1031;21.50444788;6.53075541;1.04881E-15
1033;21.32929572;6.51927187;1.04881E-15
1035;21.07590188;6.51729052;1.04881E-15
1037;20.99788188;6.53986085;1.04881E-15
1039;20.80643645;6.50690389;1.04881E-15
1041;21.37986486;6.49466476;1.04881E-15
1043;21.41685247;6.37902949;1.04881E-15
1045;21.21264865;6.4956231;1.04881E-15
1047;21.23185733;6.45483264;1.04881E-15
1049;21.59082167;6.47436167;1.04881E-15
1051;21.16885122;6.44051978;1.04881E-15
1053;21.25413379;6.45015083;1.04881E-15
1055;21.19005715;6.51938272;1.04881E-15
1057;21.53004409;6.43367235;1.04881E-15
1059;21.50620279;6.42435491;1.04881E-15
1061;21.48892061;6.34275504;1.04881E-15
1063;21.30740708;6.32710605;1.04881E-15
1065;21.32341589;6.3573256;1.04881E-15
1067;21.20312377;6.37978556;1.04881E-15
1069;21.42375132;6.35264379;1.04881E-15
1071;21.35827963;6.32007385;1.04881E-15
1073;21.61491618;6.26728397;1.04881E-15
1075;21.46724982;6.23969974;1.04881E-15
1077;21.26524673;6.28551333;1.04881E-15
1079;20.85395405;6.33456175;1.04881E-15
1081;21.40391933;6.2923243;1.04881E-15
1083;21.39602713;6.24782837;1.04881E-15
1085;21.52379296;6.28320914;1.04881E-15
1087;20.72426974;6.267883;1.04881E-15
1089;21.22955753;6.31251653;1.04881E-15
1091;21.60683724;6.23378293;1.04881E-15
1093;21.02647511;6.19369263;1.04881E-15
1095;20.92223385;6.21528615;1.04881E-15
1097;21.13811953;6.22333212;1.04881E-15
1099;21.25699785;6.18668863;1.04881E-15
1101;21.37806775;6.11000104;1.04881E-15
1103;20.93008127;6.15787864;1.04881E-15
1105;20.8461377;6.1852324;1.04881E-15
1107;21.05225228;6.20457715;1.04881E-15
1109;21.27222675;6.16694762;1.04881E-15
1111;21.03362785;6.1224614;1.04881E-15
1113;21.24526997;6.11375174;1.04881E-15
1115;20.80708562;6.08744919;1.04881E-15
1117;20.95333304;6.12794499;1.04881E-15
1119;20.91811974;6.13409179;1.04881E-15
1121;21.29533294;6.0611831;1.04881E-15
1123;20.72735109;6.04786553;1.04881E-15
1125;20.59129436;6.04664901;1.04881E-15
1127;20.88374452;6.05303599;1.04881E-15
1129;21.13288792;6.04795791;1.04881E-15
1131;20.98927043;5.95167663;1.04881E-15
1133;20.9291632;6.02085309;1.04881E-15
1135;20.90499037;6.00474316;1.04881E-15
1137;21.00524757;6.08651808;1.04881E-15
1139;21.39279083;6.05945945;1.04881E-15
1141;21.11268384;5.96473601;1.04881E-15
1143;21.12955585;5.94300392;1.04881E-15
1145;21.13284384;5.97856946;1.04881E-15
1147;21.0449093;6.03000472;1.04881E-15
1149;21.13850948;5.92841489;1.04881E-15
1151;20.75406461;5.93565908;1.04881E-15
1153;20.72601497;5.88330194;1.04881E-15
1155;20.86553178;5.92590843;1.04881E-15
1157;20.89886402;5.91733734;1.04881E-15
1159;20.5786519;5.91697754;1.04881E-15
1161;21.20074391;5.88924647;1.04881E-15
1163;20.75037302;5.87023332;1.04881E-15
1165;20.54985793;5.87669372;1.04881E-15
1167;21.24501808;5.86216012;1.04881E-15
1169;20.86576222;5.8688048;1.04881E-15
1171;20.71514714;5.85325743;1.04881E-15
1173;20.67894864;5.85668577;1.04881E-15
1175;20.89344747;5.86333045;1.04881E-15
1177;21.23629609;5.8309448;1.04881E-15
1179;21.04571104;5.76766667;1.04881E-15
1181;20.90625952;5.7727817;1.04881E-15
1183;20.34118326;5.74534528;1.04881E-15
1185;20.3736945;5.79829221;1.04881E-15
1187;20.97825498;5.79596953;1.04881E-15
1189;21.02660012;5.68874003;1.04881E-15
1191;20.61723913;5.65081536;1.04881E-15
1193;20.77644237;6.34781465;1.04881E-15
1195;21.03337442;5.68271237;1.04881E-15
1197;20.58457574;5.77626596;1.04881E-15
1199;20.40351838;5.69976264;1.04881E-15
1201;20.35292105;5.68790131;1.04881E-15

File: data/rise_materials/Testdata-2356.txt
Keywords
Material1;Material2;Material3;Material4;Product;Object;Scenario;Method;Reference;Comment;Owner;IsPublic;ImportDate
Wool fabric Mixed fabric;;;;IN8-1;Curtains and sunblind in passenger and staff areas;;ISO 5660;TRANSFEU;;TRANSFEU;1;2011-11-08 13:50:06
Scalars
Flux (kW/m2);tig (s);qmax (kw/m2);qtotal (MJ/m2);q180 (kw/m2);q300 (kw/m2);Sample mass (g);Mass loss (g);DHc (MJ/kg);Peak smoke production (m2/m2s);Total smoke produced (m2/m2);Specific extinction area (avg) (m2/kg);MARHE (kW/m2);Area exposed (m2);Observations;Test date (YYYY-MM-DD);Test identifier;Product thickness (mm);Thickness1 (mm);Thickness2 (mm);Thickness3 (mm);Thickness4 (mm);Product density (kg/m3);Density1 (kg/m3);Density2 (kg/m3);Density3 (kg/m3);Density4 (kg/m3);Product area weight (kg/m2);Area weight1 (kg/m2);Area weight2 (kg/m2);Area weight3 (kg/m2);Area weight4 (kg/m2)
15;64;82.17;3.11;;;3.95;2.07;12.78;;67.04;;22.50;0.0088;Distortion. End flame at 162s.
;2011-10-03;c_LSFIRE_IN-8-1_15a;0.5;;;;;;;;;;;;;;
VectorData
Time (s);HRR (kW/m2);Mass (g);SPR (m2/(m2*s))
1;9.688116141;3.95;0
3;8.488257621;3.8861301;0.002870466
5;6.773687476;3.72687637;0.006466861
7;5.344655434;3.67517344;0.018003128
9;3.912571508;3.84851442;0.029048136
11;3.054095696;3.79633081;0.031299564
13;1.682297629;3.8393937;0.041573019
15;1.4063461;3.78859515;0.055163798
17;1.193969654;3.75338725;0.064843015
19;1.167746332;3.64980655;0.0821444
21;1.398023318;3.70726009;0.116487625
23;1.363595039;3.0531482;0.126989763
25;1.018732276;3.68900209;0.149941508
27;1.130382792;3.6396709;0.162529817
29;0.972255352;3.77107496;0.171106223
31;0.968357967;3.53428047;0.178360127
33;1.09874269;3.39216755;0.195937418
35;0.613932261;3.55960061;0.175157015
37;0.351272395;3.67127736;0.155791536
39;0.343839141;3.64466421;0.141500444
41;0.867054463;3.60659561;0.132001378
43;1.005668771;3.61304801;0.125553137
45;1.051038329;3.55733894;0.149848056
47;1.23765717;3.4778779;0.199578962
49;1.17345019;3.57205297;0.234539658
51;0.939690508;3.57793313;0.278298149
53;0.777039097;3.57730586;0.348426012
55;0.380376881;3.56415172;0.437315751
57;0.351202653;3.67681612;0.494091727
59;0.509430073;3.57064989;0.665654948
61;-0.200688754;3.43256259;0.671529444
63;6.809358001;3.42005471;0.896860628
65;29.36749922;3.4174794;1.101849379
67;50.95073259;3.28413704;1.341636681
69;67.18842333;2.989177;1.512337785
71;75.60140455;3.5166848;1.794919566
73;80.4778058;2.82785494;1.788058389
75;82.16972578;2.60218376;1.740842285
77;79.21859762;2.78928813;1.755743236
79;75.96608007;2.73813893;1.594471636
81;73.48148951;2.63599783;1.585972263
83;73.60044071;2.59425475;1.498511216
85;69.17979221;2.54680682;1.49588974
87;62.10355344;2.47519249;1.31596723
89;55.29108742;2.42877897;1.220194395
91;47.921959;2.28959298;1.050494474
93;40.96791614;2.29684894;0.911263744
95;34.30167448;2.20623683;0.686672558
97;29.07602248;2.19302717;0.52701231
99;24.77440283;2.21859763;0.423176004
101;22.55130166;2.24328174;0.271501351
103;19.93242903;2.27510979;0.200508198
105;17.34779398;2.1605889;0.149956123
107;15.94835713;2.17089111;0.128551578
109;13.99784734;2.0443513;0.108863288
111;12.95122483;1.94344721;0.09148348
113;11.95509147;2.09013754;0.074388546
115;10.89952188;1.87343904;0.070066845
117;9.709828074;2.15266865;0.078103837
119;8.762287639;2.16558319;0.07247841
121;8.159853719;2.16478985;0.068896881
123;7.658771311;2.05616762;0.069844437
125;6.978937622;2.0554936;0.063819736
127;6.507189217;2.01673248;0.05807027
129;6.276916704;2.05548435;0.063765034
131;6.158713661;2.04347468;0.058122466
133;5.868815375;2.09490099;0.056352406
135;5.493995508;2.13144622;0.061372894
137;5.359818696;2.39115258;0.044439222
139;5.282380006;2.01264305;0.044441944
141;4.900660242;1.63654228;0.04976659
143;4.955950508;2.00120562;0.05137565
145;4.680507943;2.04593019;0.049358853
147;4.702323342;2.03838786;0.056148523
149;4.386109058;1.80457485;0.036788769
151;3.928915432;2.05025873;0.024570423
153;3.528224426;2.0487451;0.019307583
155;3.444379433;2.0028673;0.024299566
157;3.451727898;1.96848196;0.024166936
159;3.346352709;1.97718678;0.046947603
161;3.070322074;1.94690888;0.050188943
163;2.836175396;2.0139911;0.068367617
165;1.970289896;2.01904967;0.06588729
167;1.960221485;2.04314254;0.065942539
169;1.536089872;1.86132758;0.045323684
171;1.472422602;2.03291436;0.04683304
173;1.130611466;1.9718511;0.034773113
175;1.041000989;1.96899868;0.050046096
177;1.042667745;1.92918512;0.058089562
179;1.121659154;1.97052156;0.061553778
181;1.037762809;1.95150577;0.06482754
183;0.968533126;1.96811232;0.064998636
185;0.665359709;1.92629569;0.054583501
187;0.560582023;2.02025843;0.046577536
189;0.425085156;2.04561606;0.040951508
191;0.624638421;1.94326215;0.042937268
193;0.493046837;1.90144552;0.047551141
195;0.42627733;1.89154948;0.040830747
197;0.249031643;1.95546516;0.044982459
199;0.603835286;1.97721405;0.05923509
201;0.592259388;1.95913965;0.053896745
203;0.538243086;2.00416859;0.043902853
205;0.267085501;1.89851956;0.038045369
207;0.18475322;1.94697316;0.032795411
209;0.179696076;1.90818379;0.025619208
211;0.065620234;1.8709548;0.025384802
213;-0.0209333;1.85425571;0.025527463
215;0.137156996;1.84509895;0.02628331
217;0.017035328;1.90343934;0.021888321
219;0.101133999;1.95191193;0.019780661
221;-0.007955338;1.91886441;0.012255984
223;-0.199562567;1.8943006;0.007086668
225;0.351542642;1.9333661;0.006330821
227;0.352065041;1.86401344;0.005074266
229;0.347373589;1.78345371;0.000218484
231;-0.149302518;1.85577908;0.004135049
233;-0.130313337;1.84986191;0.004135049
235;-0.155517166;1.9450709;0.004135049
237;0.346546869;1.9024512;0.004135049
239;0.345032208;1.91329837;0.004022062
241;0.349155195;1.87669713;-9.75608E-16
243;0.349360385;1.87017997;-9.75608E-16
245;-0.173143929;1.83595144;-9.75608E-16
247;0.356440439;1.83033914;-9.75608E-16
249;0.063026449;1.83996684;-9.75608E-16
251;-0.060901627;1.86960773;-9.75608E-16
253;-0.167245018;1.91207987;-9.75608E-16
255;0.347392259;1.88905745;-9.75608E-16
257;0.351561061;1.90098432;-9.75608E-16
259;0.344803724;1.85730245;-9.75608E-16
261;0.346127942;1.73146491;-9.75608E-16
263;-0.050314808;1.34268142;-9.75608E-16
265;-0.037515905;1.8447298;-9.75608E-16
267;-0.196656794;1.92732913;-9.75608E-16
269;0.35057026;1.923941;-9.75608E-16
271;0.34645414;1.8149506;-9.75608E-16
273;-0.142250778;1.85668394;-9.75608E-16
275;-0.020762468;1.75344416;-9.75608E-16
277;0.242381234;1.83962496;-9.75608E-16
279;-0.098157846;1.75654544;-9.75608E-16
281;-0.050914788;1.87335527;-9.75608E-16
283;0.350556761;1.91651945;-9.75608E-16
285;0.349573584;1.85294566;-9.75608E-16
287;0.345430553;1.83702189;-9.75608E-16
289;0.350874285;1.82880652;-9.75608E-16
291;0.34590015;1.80342112;-9.75608E-16
293;0.354161137;1.80225814;-9.75608E-16
295;0.347770603;1.83044044;-9.75608E-16
297;0.348333939;1.84232056;-9.75608E-16
299;0.349173516;1.86386588;-9.75608E-16
301;0.346762011;1.81459995;-9.75608E-16
303;0.347103121;1.78839297;-9.75608E-16
305;0.348235463;1.81015939;-9.75608E-16
307;0.347522479;1.82352587;-9.75608E-16
309;0.348610741;1.79644178;-9.75608E-16
311;0.352032469;1.76460448;-9.75608E-16
313;0.349800631;1.80896865;-9.75608E-16
315;0.347087655;1.8180246;-9.75608E-16
317;0.344803875;1.86775173;-9.75608E-16
319;0.348377954;1.8212827;-9.75608E-16
321;0.35076922;1.77584759;-9.75608E-16
323;0.350568676;1.75632433;-9.75608E-16
325;0.346251492;1.81252285;-9.75608E-16
327;0.343714897;1.75669349;-9.75608E-16
329;0.340919632;1.81307658;-9.75608E-16
331;0.344871924;1.85321351;-9.75608E-16
333;0.345076353;1.73622835;-9.75608E-16
335;0.347855515;1.99954394;-9.75608E-16
337;0.349763122;1.55977732;-9.75608E-16
339;0.351535445;1.77077976;-9.75608E-16
341;0.346966779;1.77050314;-9.75608E-16
343;0.345673234;1.76884146;-9.75608E-16
345;-0.03306715;1.7868696;-9.75608E-16
347;-0.139438448;1.83455713;-9.75608E-16
349;0.096717695;1.87177687;-9.75608E-16
351;-0.130041776;1.86102223;-9.75608E-16
353;0.345295937;1.79875897;-9.75608E-16
355;0.343766089;1.78737706;-9.75608E-16
357;0.348618675;1.7692564;-9.75608E-16
359;0.350172827;1.81281749;-9.75608E-16
361;0.346506403;1.49286069;-9.75608E-16
363;0.343744741;1.7218825;-9.75608E-16
365;0.345444606;1.8172673;-9.75608E-16
367;0.350673344;0.89153191;-9.75608E-16
369;0.356177685;1.75420048;-9.75608E-16
371;0.353337633;1.87737943;-9.75608E-16
373;0.343149776;1.76114232;-9.75608E-16
375;0.346535021;1.81456196;-9.75608E-16
377;0.350835067;1.73197188;-9.75608E-16
379;0.348720423;1.82374697;-9.75608E-16
381;0.356422257;1.79523254;-9.75608E-16
383;0.349413277;1.78950919;-9.75608E-16
385;0.345633383;1.68610333;-9.75608E-16
387;0.350701678;1.7470653;-9.75608E-16
389;0.349397208;1.75186527;-9.75608E-16
391;0.346165022;1.70179626;-9.75608E-16
393;0.343628639;1.75035115;-9.75608E-16
395;0.350003583;1.77983571;-9.75608E-16
397;0.348841324;1.86985659;-9.75608E-16
399;-0.159445882;1.75785598;-9.75608E-16
401;0.349467292;1.76508418;-9.75608E-16
403;0.351903276;1.75042469;-9.75608E-16
405;0.34707056;1.85742176;-9.75608E-16
407;0.342803461;1.54194156;-9.75608E-16
409;0.357397786;1.55972083;-9.75608E-16
411;0.354168208;1.70381735;-9.75608E-16
413;0.346032567;1.70281119;-9.75608E-16
415;0.354998539;1.70157418;-9.75608E-16
417;0.34516937;1.7598873;-9.75608E-16
419;0.341680365;1.71820898;-9.75608E-16
421;0.342715291;1.76912734;-9.75608E-16
423;0.352368192;1.7494648;-9.75608E-16
425;0.351306563;1.73494459;-9.75608E-16
427;0.353023646;1.71466355;-9.75608E-16
429;0.34800504;1.68630593;-9.75608E-16
431;0.345763264;1.68514295;-9.75608E-16
433;0.348761053;1.61455377;-9.75608E-16
435;0.351499802;1.62732951;-9.75608E-16
437;0.352633607;1.64611494;-9.75608E-16
439;0.350800926;1.67514658;-9.75608E-16
441;0.348124666;1.67098314;-9.75608E-16
443;0.349501582;1.67415844;-9.75608E-16
445;0.351252851;1.6801584;-9.75608E-16
447;0.348495155;1.70744509;-9.75608E-16
449;0.352905668;1.66041258;-9.75608E-16
451;0.343916507;1.64875405;-9.75608E-16
453;0.344011033;1.63659682;-9.75608E-16
455;0.35073862;1.61125769;-9.75608E-16
457;0.348311657;1.62592594;-9.75608E-16
459;0.345479615;1.60936566;-9.75608E-16
461;0.350456677;1.67026285;-9.75608E-16
463;0.349787577;1.66147475;-9.75608E-16
465;0.349469856;1.64416642;-9.75608E-16
467;0.34853572;1.66093027;-9.75608E-16
469;0.355632907;1.67801653;-9.75608E-16
471;0.346046039;1.62092289;-9.75608E-16
473;0.347616675;1.60425156;-9.75608E-16
475;0.347639677;1.60268242;-9.75608E-16
477;0.350147593;1.63674536;-9.75608E-16
479;0.345642257;1.60067009;-9.75608E-16
481;0.348232957;1.65107124;-9.75608E-16
483;0.347242506;1.68268745;-9.75608E-16
485;0.346095208;1.6572928;-9.75608E-16
487;0.34499604;1.67433376;-9.75608E-16
489;0.352174631;1.64508102;-9.75608E-16
491;0.350117848;1.58670362;-9.75608E-16
493;0.3471611;1.58403578;-9.75608E-16
495;0.348140712;1.6088767;-9.75608E-16
497;0.345437889;1.59122648;-9.75608E-16
499;0.349902601;1.66912714;-9.75608E-16
501;0.349459263;1.70211915;-9.75608E-16
503;0.347307685;1.69271303;-9.75608E-16
505;0.346841287;1.65874214;-9.75608E-16
507;0.343948236;1.64003121;-9.75608E-16
509;0.350997747;1.63731711;-9.75608E-16
511;0.340882773;1.59314676;-9.75608E-16
513;0.343135229;1.57863581;-9.75608E-16
515;0.348817234;1.55829925;-9.75608E-16
517;0.354110378;1.65117254;-9.75608E-16
519;0.342896561;1.68769975;-9.75608E-16
521;0.348597535;1.62335064;-9.75608E-16
523;0.345737417;1.5801772;-9.75608E-16
525;0.345766155;1.65692364;-9.75608E-16
527;0.348314776;1.68478256;-9.75608E-16
529;0.351164717;1.62898096;-9.75608E-16
531;0.347061477;1.59140132;-9.75608E-16
533;0.348932571;1.5770842;-9.75608E-16
535;0.348202022;1.58627846;-9.75608E-16
537;0.34827589;1.73177805;-9.75608E-16
539;0.347406406;1.60460172;-9.75608E-16
541;0.348265489;1.59807579;-9.75608E-16
543;0.352860605;1.63619065;-9.75608E-16
545;0.341554293;1.55889924;-9.75608E-16
547;0.344570667;1.57842299;-9.75608E-16
549;0.349207074;1.6032454;-9.75608E-16
551;0.348911928;1.52904602;-9.75608E-16
553;0.346472595;1.605285;-9.75608E-16
555;0.347979017;1.65304656;-9.75608E-16
557;0.348663967;1.63565494;-9.75608E-16
559;0.350083843;1.60729732;-9.75608E-16
561;0.345563083;1.55160676;-9.75608E-16
563;0.3476212;1.54369577;-9.75608E-16
565;0.348022425;1.51919673;-9.75608E-16
567;0.346778256;1.57953045;-9.75608E-16
569;0.341733637;1.55313889;-9.75608E-16
571;0.344274539;1.62659948;-9.75608E-16
573;0.347862014;1.5783027;-9.75608E-16
575;0.3495998;1.65907428;-9.75608E-16
577;0.348977907;1.61523607;-9.75608E-16
579;0.348489648;1.49083862;-9.75608E-16
581;0.348127553;1.5199438;-9.75608E-16
583;0.351138468;1.56544369;-9.75608E-16
585;0.348237656;1.66025528;-9.75608E-16
587;0.345304586;1.63878398;-9.75608E-16
589;0.34653692;1.6483659;-9.75608E-16
591;0.346467674;1.54205162;-9.75608E-16
593;0.346301582;1.52381164;-9.75608E-16
595;0.344441022;1.53314421;-9.75608E-16
597;0.352916996;1.53057815;-9.75608E-16
599;0.349029962;1.57527496;-9.75608E-16
601;-0.180619667;1.58553041;-9.75608E-16
603;0.348172955;1.65603729;-9.75608E-16
605;0.346905403;1.56536041;-9.75608E-16
607;0.344397922;1.53091955;-9.75608E-16
609;0.351778531;1.48684125;-9.75608E-16
611;0.351689845;1.54131331;-9.75608E-16
613;0.346485581;1.53378122;-9.75608E-16
615;0.347005499;1.58241014;-9.75608E-16
617;0.350187465;1.5294702;-9.75608E-16
619;0.349563372;1.56275734;-9.75608E-16
621;0.350992814;1.51777417;-9.75608E-16
623;0.351449586;1.49526944;-9.75608E-16
625;0.348494025;1.54018735;-9.75608E-16
627;0.351369474;1.53644906;-9.75608E-16
629;0.343253236;1.54712042;-9.75608E-16
631;0.347919324;1.58445071;-9.75608E-16
633;0.350118196;1.54803405;-9.75608E-16
635;0.350388173;1.51441478;-9.75608E-16
637;0.349102017;1.5085989;-9.75608E-16
639;0.352571536;1.56352389;-9.75608E-16
641;0.344621741;1.56417941;-9.75608E-16
643;0.35037658;1.58458902;-9.75608E-16
645;0.345453512;1.54707415;-9.75608E-16
647;0.345344072;1.48946331;-9.75608E-16
649;0.349397849;1.54288343;-9.75608E-16
651;0.35235845;1.56157585;-9.75608E-16
653;0.348378196;1.54658471;-9.75608E-16
655;0.348104463;1.60064185;-9.75608E-16
657;0.349147467;1.54342742;-9.75608E-16
659;0.347906479;1.5095588;-9.75608E-16
661;0.345997167;1.51520812;-9.75608E-16
663;0.349948892;1.50784209;-9.75608E-16
665;0.345172731;1.5667177;-9.75608E-16
667;0.344393963;1.57401896;-9.75608E-16
669;0.342097185;1.55123712;-9.75608E-16
671;0.347831905;1.47868091;-9.75608E-16
673;0.348245288;1.47258841;-9.75608E-16
675;0.34820306;1.53644906;-9.75608E-16
677;0.350986582;1.51880858;-9.75608E-16
679;0.3439875;1.55456047;-9.75608E-16
681;0.350218547;1.53079974;-9.75608E-16
683;0.352448816;1.50227557;-9.75608E-16
685;0.347672726;1.4841549;-9.75608E-16
687;0.345552679;1.44435985;-9.75608E-16
689;0.343690911;1.51478296;-9.75608E-16
691;0.340553451;1.54582692;-9.75608E-16
693;0.346637497;1.51265083;-9.75608E-16
695;0.347284877;1.4659602;-9.75608E-16
697;0.345193568;1.46476021;-9.75608E-16
699;0.347431385;1.44384265;-9.75608E-16
701;0.352614749;1.49985707;-9.75608E-16
703;0.345951009;1.54000277;-9.75608E-16
705;0.35024514;1.53288561;-9.75608E-16
707;0.346528242;1.48072099;-9.75608E-16
709;0.345100938;1.48032408;-9.75608E-16
711;0.348897865;1.49419802;-9.75608E-16
713;0.349439676;1.45852941;-9.75608E-16
715;0.342166412;1.49141037;-9.75608E-16
717;0.347445896;1.54291022;-9.75608E-16
719;0.34906984;1.51723895;-9.75608E-16
721;0.345818481;1.5559168;-9.75608E-16
723;0.34908194;1.46599722;-9.75608E-16
725;0.345391614;1.44245808;-9.75608E-16
727;0.345447345;1.47190514;-9.75608E-16
729;0.346233882;1.4454488;-9.75608E-16
731;0.35047874;1.51319579;-9.75608E-16
733;0.349772576;1.52294378;-9.75608E-16
735;0.351232759;1.49115177;-9.75608E-16
737;0.346522233;1.4720902;-9.75608E-16
739;0.347173745;1.43718765;-9.75608E-16
741;0.350586241;1.45792064;-9.75608E-16
743;0.349826531;1.43778765;-9.75608E-16
745;0.346006391;1.48481967;-9.75608E-16
747;0.345261703;1.52571341;-9.75608E-16
749;0.352124428;1.48160735;-9.75608E-16
751;0.342411035;1.45249243;-9.75608E-16
753;0.349373528;1.39610933;-9.75608E-16
755;0.343886457;1.45916641;-9.75608E-16
757;0.351249031;1.43355018;-9.75608E-16
759;0.347944514;1.47428661;-9.75608E-16
761;0.347688345;1.47060384;-9.75608E-16
763;0.349727315;1.54410096;-9.75608E-16
765;0.344971995;1.50611515;-9.75608E-16
767;0.345346189;1.43428848;-9.75608E-16
769;0.351187883;1.42844534;-9.75608E-16
771;0.346715555;1.42412507;-9.75608E-16
773;0.349156521;1.49830546;-9.75608E-16
775;0.35114307;1.47520025;-9.75608E-16
777;0.346354527;1.48868653;-9.75608E-16
779;0.348748073;1.41803209;-9.75608E-16
781;0.352640589;1.43596818;-9.75608E-16
783;0.346125825;1.45828882;-9.75608E-16
785;0.346155325;1.45019374;-9.75608E-16
787;0.346398878;1.48554872;-9.75608E-16
789;0.346026595;1.52274021;-9.75608E-16
791;0.353399075;1.47583774;-9.75608E-16
793;0.352113713;1.45512326;-9.75608E-16
795;0.346549452;1.44575367;-9.75608E-16
797;0.349649835;1.4530184;-9.75608E-16
799;0.342176513;1.48593638;-9.75608E-16
801;0.345541781;1.47357558;-9.75608E-16
803;0.341821996;1.47969583;-9.75608E-16
805;0.351086812;1.48637907;-9.75608E-16
807;0.348271796;1.4582708;-9.75608E-16
809;0.348671431;1.39654277;-9.75608E-16
811;0.350013685;1.42581451;-9.75608E-16
813;0.34934379;1.47147121;-9.75608E-16
815;0.345491332;1.53690977;-9.75608E-16
817;0.347578174;1.48752355;-9.75608E-16
819;0.349827736;1.44260515;-9.75608E-16
821;0.348933841;1.36418778;-9.75608E-16
823;0.347441638;1.41912202;-9.75608E-16
825;0.341317982;1.46750208;-9.75608E-16
827;0.350433488;1.51504156;-9.75608E-16
829;0.348291177;1.46727124;-9.75608E-16
831;0.348017826;1.44350076;-9.75608E-16
833;0.345836487;1.38722871;-9.75608E-16
835;0.346433732;1.45374745;-9.75608E-16
837;-0.143215193;1.46916327;-9.75608E-16
839;0.347268124;1.43670649;-9.75608E-16
841;0.344630778;1.42576776;-9.75608E-16
843;0.350882403;1.42504796;-9.75608E-16
845;0.349307251;1.44368534;-9.75608E-16
847;0.345590737;1.43255278;-9.75608E-16
849;0.34406935;1.44723029;-9.75608E-16
851;0.347644299;1.49031119;-9.75608E-16
853;0.346276773;1.44794083;-9.75608E-16
855;0.347144656;1.44378664;-9.75608E-16
857;0.344929557;1.38891717;-9.75608E-16
859;0.350643233;1.44468176;-9.75608E-16
861;0.347946651;1.45952534;-9.75608E-16
863;0.35313946;1.50735118;-9.75608E-16
865;0.346149587;1.30189628;-9.75608E-16
867;0.348480249;1.35482696;-9.75608E-16
869;0.339029342;1.4134167;-9.75608E-16
871;0.343961652;1.41266914;-9.75608E-16
873;0.345947405;1.44105451;-9.75608E-16
875;0.348125062;1.40484142;-9.75608E-16
877;0.351595687;1.43998407;-9.75608E-16
879;0.348553064;1.37687147;-9.75608E-16
881;0.345241224;1.3877089;-9.75608E-16
883;0.345542676;1.42029425;-9.75608E-16
885;0.349668302;1.42077396;-9.75608E-16
887;0.352399004;1.48419094;-9.75608E-16
889;0.346305673;1.41090567;-9.75608E-16
891;0.34795514;1.42114262;-9.75608E-16
893;0.345316297;1.41769946;-9.75608E-16
895;0.347864909;1.47208874;-9.75608E-16
897;0.349716931;1.47081472;-9.75608E-16
899;0.350970181;1.46981781;-9.75608E-16
901;0.34863456;1.37959385;-9.75608E-16
903;0.348360502;1.38272289;-9.75608E-16
905;0.343704789;1.43910599;-9.75608E-16
907;0.346115344;1.45186321;-9.75608E-16
909;0.343310474;1.42509325;-9.75608E-16
911;0.344014641;1.42066243;-9.75608E-16
913;0.348726109;1.40280036;-9.75608E-16
915;0.344230023;1.46456541;-9.75608E-16
917;0.349952971;1.44659279;-9.75608E-16
919;0.345339988;1.4459738;-9.75608E-16
921;0.34807527;1.40417568;-9.75608E-16
923;0.347935898;1.35717094;-9.75608E-16
925;0.348514544;1.38181803;-9.75608E-16
927;0.343203116;1.37172864;-9.75608E-16
929;0.341244447;1.39060612;-9.75608E-16
931;0.348462071;1.35435602;-9.75608E-16
933;0.348799792;1.38414399;-9.75608E-16
935;0.342056581;1.39255367;-9.75608E-16
937;0.346425331;1.37518982;-9.75608E-16
939;0.342413883;1.34081324;-9.75608E-16
941;0.350275944;1.30385259;-9.75608E-16
943;0.348166839;1.40232894;-9.75608E-16
945;0.344132483;1.42100382;-9.75608E-16
947;0.351245085;1.41733859;-9.75608E-16
949;0.348072512;1.36821145;-9.75608E-16
951;0.349172326;1.38549154;-9.75608E-16
953;0.342161875;1.36606082;-9.75608E-16
955;0.353442992;1.3568388;-9.75608E-16
957;0.34805241;1.33798859;-9.75608E-16
959;0.342833263;1.41130161;-9.75608E-16
961;0.351021446;1.44989667;-9.75608E-16
963;0.349663307;1.41497561;-9.75608E-16
965;0.351447265;1.34302865;-9.75608E-16
967;0.349805678;1.46098296;-9.75608E-16
969;0.349761684;1.38978405;-9.75608E-16
971;0.35008256;1.41108002;-9.75608E-16
973;0.351189484;1.39646777;-9.75608E-16
975;0.343439486;1.45101338;-9.75608E-16
977;0.347979285;1.43917904;-9.75608E-16
979;0.343144573;1.35332112;-9.75608E-16
981;0.350831036;1.33759167;-9.75608E-16
983;0.345732532;1.33730531;-9.75608E-16
985;0.343507005;1.40316903;-9.75608E-16
987;0.344390546;1.42306193;-9.75608E-16
989;0.345366135;1.3709616;-9.75608E-16
991;0.347825284;1.37049115;-9.75608E-16
993;0.351943912;1.32912695;-9.75608E-16
995;0.351032398;1.35468767;-9.75608E-16
997;0.35230543;1.3333917;-9.75608E-16
999;0.348141814;1.31398825;-9.75608E-16
1001;0.347805077;1.42347735;-9.75608E-16
1003;0.352226141;1.38484528;-9.75608E-16
1005;0.347124219;1.3649894;-9.75608E-16
1007;0.349160509;1.40386107;-9.75608E-16
1009;0.343745413;1.36453696;-9.75608E-16
1011;0.346547901;1.34961985;-9.75608E-16
1013;0.345042192;1.32893312;-9.75608E-16
1015;0.345750804;1.32574856;-9.75608E-16
1017;0.350683293;1.39549765;-9.75608E-16
1019;0.349560818;1.42608042;-9.75608E-16
1021;0.344490698;1.38459593;-9.75608E-16
1023;0.352394697;1.30273539;-9.75608E-16
1025;0.34616997;1.3238653;-9.75608E-16
1027;0.341826586;1.3651092;-9.75608E-16
1029;0.349725302;1.3391053;-9.75608E-16
1031;0.34971314;1.3620537;-9.75608E-16
1033;0.348792389;1.32776966;-9.75608E-16
1035;0.343881333;1.37908493;-9.75608E-16
1037;0.346636347;1.31005515;-9.75608E-16
1039;0.349887725;1.34040708;-9.75608E-16
1041;0.349072411;1.34924095;-9.75608E-16
1043;0.34527802;1.32246173;-9.75608E-16
1045;0.344726649;1.37801399;-9.75608E-16
1047;0.338854581;1.35328411;-9.75608E-16
1049;0.349812274;1.37629728;-9.75608E-16
1051;0.346819466;1.28787331;-9.75608E-16
1053;0.346793995;1.30018736;-9.75608E-16
1055;0.341812879;1.29761156;-9.75608E-16
1057;0.348322878;1.36124088;-9.75608E-16
1059;0.345931904;1.39054963;-9.75608E-16
1061;0.34524515;1.25978306;-9.75608E-16
1063;0.346683351;1.35659773;-9.75608E-16
1065;0.345979742;1.28427284;-9.75608E-16
1067;0.346404145;1.30087015;-9.75608E-16
1069;0.347003788;1.29539615;-9.75608E-16
1071;0.342409077;1.33995416;-9.75608E-16
1073;0.350155319;1.35196383;-9.75608E-16
1075;0.352785107;1.34577929;-9.75608E-16
1077;0.343955731;1.28869441;-9.75608E-16
1079;0.348594204;1.26891206;-9.75608E-16
1081;0.347941818;1.3432405;-9.75608E-16
1083;0.348012917;1.35901622;-9.75608E-16
1085;0.343872667;1.32666122;-9.75608E-16
1087;0.350071261;1.28334947;-9.75608E-16
1089;0.346825064;1.32883085;-9.75608E-16
1091;0.351171288;1.32545198;-9.75608E-16
1093;0.345564921;1.31073843;-9.75608E-16
1095;0.354312886;1.33028945;-9.75608E-16
1097;0.34514495;1.36643776;-9.75608E-16
1099;0.352604842;1.32783394;-9.75608E-16
1101;0.347205248;1.3075529;-9.75608E-16
1103;0.351681399;1.27347242;-9.75608E-16
1105;0.344188687;1.27051822;-9.75608E-16
1107;0.349797913;1.40288218;-9.75608E-16
1109;0.346975111;1.28043277;-9.75608E-16
1111;0.348601031;1.345059;-9.75608E-16
1113;0.345711844;1.25976407;-9.75608E-16
1115;0.347142607;1.30184806;-9.75608E-16
1117;0.344449617;1.34115415;-9.75608E-16
1119;0.345041679;1.34495721;-9.75608E-16
1121;0.344799037;1.30945516;-9.75608E-16
1123;0.350070793;1.20818143;-9.75608E-16
1125;0.343842985;1.23098226;-9.75608E-16
1127;0.349302434;1.27667549;-9.75608E-16
1129;0.350601951;1.36868142;-9.75608E-16
1131;0.345485785;1.39283906;-9.75608E-16
1133;0.352632146;1.3596167;-9.75608E-16
1135;0.346071103;1.34456955;-9.75608E-16
1137;0.350191673;1.32331059;-9.75608E-16
1139;0.345021539;1.2687455;-9.75608E-16
1141;0.347752511;1.28945999;-9.75608E-16
1143;0.349150608;1.36515449;-9.75608E-16
1145;0.347613905;1.34056292;-9.75608E-16
1147;0.354112435;1.31235335;-9.75608E-16
1149;0.350755893;1.32620002;-9.75608E-16
1151;0.34541863;1.28556488;-9.75608E-16
1153;0.350537563;1.26755525;-9.75608E-16
1155;0.348790831;1.38233377;-9.75608E-16
1157;0.342089985;1.28758646;-9.75608E-16
1159;0.343095285;1.25015487;-9.75608E-16
1161;0.349551353;1.24604646;-9.75608E-16
1163;0.348021104;1.30512515;-9.75608E-16
1165;0.346508423;1.27277016;-9.75608E-16
1167;0.348226212;1.33744265;-9.75608E-16
1169;0.345710986;1.37830814;-9.75608E-16
1171;0.342017114;1.26214506;-9.75608E-16
1173;0.342029103;1.33319641;-9.75608E-16
1175;0.35314649;1.35824966;-9.75608E-16
1177;0.350103459;1.26608692;-9.75608E-16
1179;0.349233718;1.35369856;-9.75608E-16
1181;0.346626841;1.3015617;-9.75608E-16
1183;0.345189797;1.28798289;-9.75608E-16
1185;0.348047659;1.25452968;-9.75608E-16
1187;0.347553813;1.22650421;-9.75608E-16
1189;0.349399759;0.97211599;-9.75608E-16
1191;0.346823811;1.1639731;-9.75608E-16
1193;0.343830349;1.41409705;-9.75608E-16
1195;0.349029363;1.41217677;-9.75608E-16
1197;0.350995283;1.56962077;-9.75608E-16
1199;0.345058027;1.17420079;-9.75608E-16
1201;0.352372595;1.35115977;-9.75608E-16
