Repository: johodges/materials

## A Non-Dimensional Scaling Approach to Modeling Material Pyrolysis

This repository contains the data, scripts, and technical documents required to generate the SPyro cone validation cases.

## Instructions
* Clone this repository with submodules
  ```
  git clone --recurse-submodules https://github.com/johodges/materials
  ```
* Pre-process data
  ```
  python materials/scripts/initialize.py
  ```
* Build latest FDS (example for impi_intel_linux target, but use relevant make target for platform)
  ```
  git clone git@github.com:firemodels/fds.git && cd fds
  cd Build/impi_intel_linux
  ./make_fds.sh
  ln -s fds_impi_intel_linux fds
  cd ../..
  ```
* Run cases
  ```

File: data/rise_materials/Testdata-2358.txt
Keywords
Material1;Material2;Material3;Material4;Product;Object;Scenario;Method;Reference;Comment;Owner;IsPublic;ImportDate
Wool fabric Mixed fabric;;;;IN8-1;Curtains and sunblind in passenger and staff areas;;ISO 5660;TRANSFEU;;TRANSFEU;1;2011-11-08 13:54:36
Scalars
Flux (kW/m2);tig (s);qmax (kw/m2);qtotal (MJ/m2);q180 (kw/m2);q300 (kw/m2);Sample mass (g);Mass loss (g);DHc (MJ/kg);Peak smoke production (m2/m2s);Total smoke produced (m2/m2);Specific extinction area (avg) (m2/kg);MARHE (kW/m2);Area exposed (m2);Observations;Test date (YYYY-MM-DD);Test identifier;Product thickness (mm);Thickness1 (mm);Thickness2 (mm);Thickness3 (mm);Thickness4 (mm);Product density (kg/m3);Density1 (kg/m3);Density2 (kg/m3);Density3 (kg/m3);Density4 (kg/m3);Product area weight (kg/m2);Area weight1 (kg/m2);Area weight2 (kg/m2);Area weight3 (kg/m2);Area weight4 (kg/m2)
15;86;57.93;2.65;;;4.01;1.47;14.91;;62.65;;13.57;0.0088;Distortion. End flame at 262s.
;2011-10-03;c_LSFIRE_IN-8-1_15c;0.5;;;;;;;;;;;;;;
VectorData
Time (s);HRR (kW/m2);Mass (g);SPR (m2/(m2*s))
1;9.720651422;4.01;0
3;8.910279463;3.90170115;0
5;7.295388871;3.97159829;0
7;6.567942945;3.8963382;0
9;5.525006507;4.01242726;0
11;4.620124883;4.07865916;0
13;3.60897917;3.91332365;0
15;2.611511544;3.84682292;0
17;2.214581001;3.82857319;0
19;1.974838923;3.72472464;0
21;2.011841618;3.85895239;0
23;1.932223535;3.81165301;0
25;1.514997745;3.7739073;0
27;1.109224352;3.87679644;0
29;0.608304708;3.75907346;0
31;0.788764085;3.79349581;0
33;0.788967807;3.74391576;0
35;0.963037133;3.66552663;0
37;1.24184336;3.73684437;0
39;1.314328181;3.76269145;0.007321026
41;1.284548799;4.07275222;0.008509929
43;1.433111571;3.73675282;0.008509929
45;1.264967501;3.87317795;0.013608899
47;1.019021658;3.61301185;0.028659258
49;1.169121834;3.63823069;0.070340422
51;1.238148901;3.67463761;0.147249484
53;1.290111975;3.6416646;0.256954333
55;1.069435374;3.62840819;0.368536199
57;0.886959856;3.70546827;0.501945444
59;0.626211557;3.65263937;0.618309001
61;0.509453773;3.64369494;0.704760658
63;0.545719058;3.60770344;0.796913144
65;0.571175207;3.57888463;0.861937548
67;0.211430142;3.5683058;0.95144385
69;0.899742556;3.49515884;0.979140769
71;1.103534181;3.45986864;1.068715217
73;1.21849218;3.48327872;1.027406746
75;0.901513629;3.45396121;1.123919728
77;0.547069684;3.48936148;1.261497836
79;0.779340119;3.46245369;1.372829693
81;0.565730365;3.52513236;1.424022616
83;-1.234456539;3.35445094;1.439352878
85;4.773036922;3.30646828;1.634495013
87;28.92496052;3.27470451;1.550041689
89;46.47101435;3.27522123;1.467671129
91;55.359697;3.20561922;1.424323021
93;57.93010262;3.22787461;1.436108005
95;56.95314363;3.0344206;1.247169145
97;57.6028181;2.88013339;1.175299991
99;57.73162325;2.87489073;1.189331432
101;55.17117186;2.8439578;1.095251044
103;50.29073132;2.8544256;1.057804295
105;45.1253075;2.72265287;0.865784719
107;39.43362896;2.78969758;0.724912948
109;34.78019836;2.71307094;0.519060796
111;30.83598776;2.70577846;0.37189568
113;27.96001476;2.62414876;0.22167832
115;25.06906756;2.65591253;0.149605023
117;22.31910297;2.60136692;0.071255259
119;20.97032991;2.48181619;0.041052005
121;18.96223584;2.57528023;0.020328625
123;16.92953265;2.61907217;0.020328625
125;15.70656308;2.60466252;-2.35922E-16
127;14.3070114;2.5819172;-2.35922E-16
129;13.51895468;2.56889261;-2.35922E-16
131;12.72386738;2.38693983;-2.35922E-16
133;11.83468783;2.47580698;-2.35922E-16
135;11.33940341;2.48502851;-2.35922E-16
137;10.71079375;2.52404824;-2.35922E-16
139;9.962821643;2.51867555;-2.35922E-16
141;9.120309907;2.39474952;-2.35922E-16
143;8.889935207;2.44368282;-2.35922E-16
145;8.572945775;2.2733988;-2.35922E-16
147;8.357384566;2.44664628;-2.35922E-16
149;7.780239283;2.41940586;-2.35922E-16
151;7.09737155;2.44528898;-2.35922E-16
153;6.693453078;2.4869298;-2.35922E-16
155;6.797104193;2.48859148;-2.35922E-16
157;6.463252458;2.43389782;-2.35922E-16
159;6.45249676;2.38532442;-2.35922E-16
161;6.517869733;2.31755016;-2.35922E-16
163;6.096798331;2.35583109;-2.35922E-16
165;5.900626652;2.42245114;-2.35922E-16
167;5.661979346;2.36996412;-2.35922E-16
169;5.639622412;2.33496028;-2.35922E-16
171;-0.250375514;2.25473366;-2.35922E-16
173;8.415257901;1.85504017;-2.35922E-16
175;7.904834503;2.26415876;-2.35922E-16
177;8.312925659;2.39447339;-2.35922E-16
179;7.843232192;2.32236035;-2.35922E-16
181;6.148387249;2.34538278;-2.35922E-16
183;5.322006243;2.31752386;-2.35922E-16
185;5.215766587;2.20505279;-2.35922E-16
187;4.742564243;2.28178073;-2.35922E-16
189;4.639157276;2.25281386;-2.35922E-16
191;4.30078542;2.36205362;-2.35922E-16
193;4.128056343;2.36865406;-2.35922E-16
195;4.590389661;2.23993683;-2.35922E-16
197;4.533494758;2.2070096;-2.35922E-16
199;4.142831418;2.30005822;-2.35922E-16
201;4.183731331;2.28213138;-2.35922E-16
203;3.851638612;2.29268245;-2.35922E-16
205;3.525322166;2.3167573;-2.35922E-16
207;3.369198246;2.20873605;-2.35922E-16
209;3.300110531;2.24675838;-2.35922E-16
211;3.367637271;2.19488938;-2.35922E-16
213;3.341585636;2.20267132;-2.35922E-16
215;3.025191794;2.29357806;-2.35922E-16
217;2.955684757;2.09224034;-2.35922E-16
219;2.411649266;2.36537649;-2.35922E-16
221;2.061763654;2.27530009;-2.35922E-16
223;2.141993864;2.23867158;-2.35922E-16
225;2.196369129;2.26176754;-2.35922E-16
227;2.432560846;2.26089093;-2.35922E-16
229;2.796778532;2.20828362;-2.35922E-16
231;2.777435086;2.14373093;-2.35922E-16
233;2.286198496;2.25295218;-2.35922E-16
235;2.116444937;2.85399216;-2.35922E-16
237;1.829662015;2.20640912;-2.35922E-16
239;1.977306685;2.24660984;-2.35922E-16
241;1.77901133;2.187818;-2.35922E-16
243;1.958905118;2.22211129;-2.35922E-16
245;2.177531692;2.17320526;-2.35922E-16
247;2.12226117;2.2341307;-2.35922E-16
249;2.018274949;2.26843276;-2.35922E-16
251;1.738048696;2.26865435;-2.35922E-16
253;1.546206689;2.26247858;-2.35922E-16
255;1.821678933;2.2242069;-2.35922E-16
257;1.736503855;2.29031023;-2.35922E-16
259;1.886328719;2.19892329;-2.35922E-16
261;1.794324042;2.16738111;-2.35922E-16
263;1.655820506;2.17162735;-2.35922E-16
265;1.279990473;2.13187857;-2.35922E-16
267;1.135916626;2.27397153;-2.35922E-16
269;1.192652441;2.1855198;-2.35922E-16
271;1.329856558;2.15288818;-2.35922E-16
273;1.02964377;2.1807846;-2.35922E-16
275;0.783794282;2.17599339;-2.35922E-16
277;0.667738727;2.34154222;-2.35922E-16
279;0.169801047;2.11102577;-2.35922E-16
281;-0.018650065;1.96510151;-2.35922E-16
283;-0.00787041;2.10392663;-2.35922E-16
285;0.253274836;2.11512348;-2.35922E-16
287;0.157036225;2.19923692;-2.35922E-16
289;0.158745764;2.06666062;-2.35922E-16
291;-0.220253531;2.12711464;-2.35922E-16
293;-0.198501269;2.31507663;-2.35922E-16
295;0.291611456;2.19962458;-2.35922E-16
297;0.291590969;2.17672245;-2.35922E-16
299;-0.10845154;2.18101495;-2.35922E-16
301;-0.106828901;2.14812473;-2.35922E-16
303;-0.030868721;2.20748931;-2.35922E-16
305;0.010709855;2.16574622;-2.35922E-16
307;0.297814866;2.21164301;-2.35922E-16
309;0.295053236;2.29184236;-2.35922E-16
311;0.288034368;2.18719901;-2.35922E-16
313;-0.04984602;2.16983564;-2.35922E-16
315;-0.167029804;2.10990809;-2.35922E-16
317;0.292227492;2.15605374;-2.35922E-16
319;-0.050492604;2.1501093;-2.35922E-16
321;-0.075332545;2.18197436;-2.35922E-16
323;-0.152037845;2.2180959;-2.35922E-16
325;0.288817289;2.18555632;-2.35922E-16
327;0.290461147;2.10997286;-2.35922E-16
329;0.293756117;2.16905155;-2.35922E-16
331;0.295956679;2.0979817;-2.35922E-16
333;0.292782017;2.2040554;-2.35922E-16
335;-0.160049047;2.09261874;-2.35922E-16
337;-0.01203445;2.13892122;-2.35922E-16
339;0.10808097;2.18321186;-2.35922E-16
341;-0.030349906;2.1891938;-2.35922E-16
343;0.290434036;2.10640015;-2.35922E-16
345;-0.185519099;2.09452928;-2.35922E-16
347;0.294939205;2.17064797;-2.35922E-16
349;0.289944889;2.01565022;-2.35922E-16
351;0.295221947;2.19522104;-2.35922E-16
353;-0.245935808;2.14578903;-2.35922E-16
355;-0.156819625;1.97633585;-2.35922E-16
357;-0.068465799;2.11589003;-2.35922E-16
359;0.28948763;2.14502345;-2.35922E-16
361;0.292792524;2.12150233;-2.35922E-16
363;0.293146613;2.03339248;-2.35922E-16
365;0.29508377;2.06800915;-2.35922E-16
367;0.293704514;2.10910549;-2.35922E-16
369;-0.216984296;2.07843993;-2.35922E-16
371;-0.205116668;2.11720983;-2.35922E-16
373;0.077509667;2.13312385;-2.35922E-16
375;-0.143157109;2.19313469;-2.35922E-16
377;-0.209980481;2.14891856;-2.35922E-16
379;0.296733638;2.14572524;-2.35922E-16
381;-0.141374716;2.14286308;-2.35922E-16
383;0.299763668;2.0771479;-2.35922E-16
385;0.294377395;2.00010584;-2.35922E-16
387;-0.111879985;2.04866999;-2.35922E-16
389;0.289612845;2.08436636;-2.35922E-16
391;-0.116392589;2.12864726;-2.35922E-16
393;0.298132345;2.14879827;-2.35922E-16
395;0.292034127;2.15210312;-2.35922E-16
397;0.295434555;2.1049698;-2.35922E-16
399;0.294642611;2.01885377;-2.35922E-16
401;0.293179861;2.0603105;-2.35922E-16
403;0.290849335;2.137786;-2.35922E-16
405;0.293146442;2.03018893;-2.35922E-16
407;-0.204537328;2.15531544;-2.35922E-16
409;-0.086889014;2.08095047;-2.35922E-16
411;0.294656332;2.13338294;-2.35922E-16
413;0.291396219;2.04973167;-2.35922E-16
415;0.293108628;2.01059214;-2.35922E-16
417;0.297182497;2.07281838;-2.35922E-16
419;-0.120669568;2.53961162;-2.35922E-16
421;-0.148285486;1.98149524;-2.35922E-16
423;-0.108088132;2.4112353;-2.35922E-16
425;0.297963835;2.0532211;-2.35922E-16
427;0.287137367;2.13078913;-2.35922E-16
429;0.294358388;2.06139994;-2.35922E-16
431;0.295163216;2.05215016;-2.35922E-16
433;0.204143539;2.07112943;-2.35922E-16
435;0.060482932;2.1345094;-2.35922E-16
437;0.330172892;1.98595479;-2.35922E-16
439;0.006075763;2.00381637;-2.35922E-16
441;-0.142365448;2.44621235;-2.35922E-16
443;-0.234486679;2.04995326;-2.35922E-16
445;-0.074840892;2.04968589;-2.35922E-16
447;0.126343512;2.7273155;-2.35922E-16
449;0.020368865;1.91368543;-2.35922E-16
451;0.172171815;2.04380524;-2.35922E-16
453;0.293943222;2.01029652;-2.35922E-16
455;0.293493511;2.06464879;-2.35922E-16
457;0.25596109;2.03643873;-2.35922E-16
459;-0.022301903;1.99614547;-2.35922E-16
461;0.155833278;2.00141687;-2.35922E-16
463;0.376140797;2.03232204;-2.35922E-16
465;0.432247844;2.031611;-2.35922E-16
467;0.348589178;2.05710744;-2.35922E-16
469;0.256877573;2.1507468;-2.35922E-16
471;0.298639536;1.99776137;-2.35922E-16
473;0.261002657;1.96281256;-2.35922E-16
475;0.812930568;2.02166041;-2.35922E-16
477;1.460523541;2.00363228;-2.35922E-16
479;1.752111062;1.97424999;-2.35922E-16
481;1.552376027;1.94831963;-2.35922E-16
483;1.125731962;2.00453665;-2.35922E-16
485;0.51819489;2.08263114;-2.35922E-16
487;0.400075754;2.09182492;-2.35922E-16
489;0.28422378;2.01783884;-2.35922E-16
491;0.110322325;2.02009127;-2.35922E-16
493;0.194905317;1.98504116;-2.35922E-16
495;0.300546959;1.87496131;-2.35922E-16
497;0.433771175;2.04599387;-2.35922E-16
499;0.570521632;2.04889206;-2.35922E-16
501;0.096463193;2.0538396;-2.35922E-16
503;0.288895113;2.13694639;-2.35922E-16
505;0.075031098;2.04574403;-2.35922E-16
507;0.139887075;2.01788462;-2.35922E-16
509;0.348668075;2.09291387;-2.35922E-16
511;0.306840439;1.96384599;-2.35922E-16
513;0.242025911;2.0035675;-2.35922E-16
515;0.368919884;1.93431663;-2.35922E-16
517;0.490311051;2.11785658;-2.35922E-16
519;0.428343662;2.12372748;-2.35922E-16
521;0.088814859;2.07238445;-2.35922E-16
523;-0.002998592;2.07538492;-2.35922E-16
525;-0.098828719;1.99220459;-2.35922E-16
527;0.014050394;2.00840497;-2.35922E-16
529;-0.163255338;1.94643733;-2.35922E-16
531;0.008353118;1.96299762;-2.35922E-16
533;-0.07043034;2.01346355;-2.35922E-16
535;0.154397743;2.01110057;-2.35922E-16
537;0.182758998;2.02554675;-2.35922E-16
539;0.196682395;2.01097103;-2.35922E-16
541;-0.073408093;2.04416514;-2.35922E-16
543;-0.064237387;1.99708735;-2.35922E-16
545;-0.226371533;2.02104142;-2.35922E-16
547;-0.106486021;1.99022879;-2.35922E-16
549;0.289478281;1.93776953;-2.35922E-16
551;0.289538381;1.95488355;-2.35922E-16
553;-0.03429003;2.01682343;-2.35922E-16
555;-0.048845349;1.94866151;-2.35922E-16
557;-0.223384384;2.00363228;-2.35922E-16
559;-0.070061084;2.0585933;-2.35922E-16
561;-0.215715917;2.03034672;-2.35922E-16
563;0.290441096;2.07955714;-2.35922E-16
565;0.294501461;1.9608465;-2.35922E-16
567;0.291162685;1.97862529;-2.35922E-16
569;-0.138372694;1.93151973;-2.35922E-16
571;0.291607549;1.97286542;-2.35922E-16
573;0.292074753;2.01742343;-2.35922E-16
575;0.296748162;1.99045038;-2.35922E-16
577;0.298334454;2.09909013;-2.35922E-16
579;0.293092117;2.0262573;-2.35922E-16
581;0.289965398;1.96202799;-2.35922E-16
583;0.293283498;1.99689352;-2.35922E-16
585;0.288928191;1.99971818;-2.35922E-16
587;0.295528174;1.92109772;-2.35922E-16
589;-0.179408137;1.96524956;-2.35922E-16
591;-0.252182622;2.00798955;-2.35922E-16
593;0.295441607;2.07098138;-2.35922E-16
595;0.294889137;2.04000267;-2.35922E-16
597;0.293161213;2.02166967;-2.35922E-16
599;0.288751911;1.99135524;-2.35922E-16
601;0.290334005;1.97660371;-2.35922E-16
603;0.290941891;1.9818376;-2.35922E-16
605;-0.231057352;1.940114;-2.35922E-16
607;-0.215874529;1.970013;-2.35922E-16
609;0.292382351;1.99790893;-2.35922E-16
611;0.297766948;2.0500643;-2.35922E-16
613;0.29556812;2.0255375;-2.35922E-16
615;0.292673556;1.95240029;-2.35922E-16
617;0.295094014;1.93821174;-2.35922E-16
619;0.292090831;1.92824215;-2.35922E-16
621;0.292262279;1.93622717;-2.35922E-16
623;0.291573256;2.00299527;-2.35922E-16
625;0.292595249;1.95280645;-2.35922E-16
627;0.293356193;2.03019916;-2.35922E-16
629;0.29419553;1.98167153;-2.35922E-16
631;0.293510102;2.0128728;-2.35922E-16
633;0.294161466;1.99825958;-2.35922E-16
635;0.293179134;1.97180325;-2.35922E-16
637;0.289409721;1.96079098;-2.35922E-16
639;0.290133177;1.9857517;-2.35922E-16
641;-0.113954636;2.01955556;-2.35922E-16
643;-0.116439635;1.94821833;-2.35922E-16
645;-0.128199927;1.97915174;-2.35922E-16
647;0.294275357;2.02299823;-2.35922E-16
649;0.293401894;1.9893512;-2.35922E-16
651;0.292699999;1.9926838;-2.35922E-16
653;0.29351534;2.01828154;-2.35922E-16
655;0.288241454;1.94813554;-2.35922E-16
657;0.294354609;1.95623111;-2.35922E-16
659;0.290921257;1.96195493;-2.35922E-16
661;0.29066618;2.01544811;-2.35922E-16
663;0.292874278;2.01798641;-2.35922E-16
665;0.295077213;1.95050825;-2.35922E-16
667;0.296047461;1.92662723;-2.35922E-16
669;0.296678248;1.8742045;-2.35922E-16
671;0.293852044;1.9508214;-2.35922E-16
673;0.293549102;1.93665233;-2.35922E-16
675;0.293905661;1.96346856;-2.35922E-16
677;0.29393801;2.02118071;-2.35922E-16
679;0.297265507;1.9782011;-2.35922E-16
681;0.294390429;1.92388585;-2.35922E-16
683;0.293430671;1.93387345;-2.35922E-16
685;0.292459749;1.95766194;-2.35922E-16
687;0.297124774;1.97220942;-2.35922E-16
689;0.291076316;2.02116171;-2.35922E-16
691;0.293676301;1.95454167;-2.35922E-16
693;0.293826067;1.96924694;-2.35922E-16
695;0.290590353;1.86199175;-2.35922E-16
697;0.29502578;1.86047812;-2.35922E-16
699;0.290832904;1.90265465;-2.35922E-16
701;0.295224797;1.94907742;-2.35922E-16
703;0.293485014;1.97037339;-2.35922E-16
705;0.291645898;1.97836717;-2.35922E-16
707;0.29002312;2.00599574;-2.35922E-16
709;0.297363886;1.8909216;-2.35922E-16
711;0.296848398;1.92170697;-2.35922E-16
713;0.292716554;1.93311615;-2.35922E-16
715;0.292573852;1.86991151;-2.35922E-16
717;0.300411345;1.91733118;-2.35922E-16
719;0.292049323;1.96079098;-2.35922E-16
721;0.300214826;1.99185297;-2.35922E-16
723;0.295907995;1.90053129;-2.35922E-16
725;0.296170328;1.97192354;-2.35922E-16
727;0.297026851;1.92011006;-2.35922E-16
729;0.294736498;1.95594474;-2.35922E-16
731;0.287670325;1.94770113;-2.35922E-16
733;0.28970863;1.93114084;-2.35922E-16
735;0.292483461;2.0051459;-2.35922E-16
737;0.296933981;1.94600292;-2.35922E-16
739;0.290468488;1.94196902;-2.35922E-16
741;0.285693208;1.90570966;-2.35922E-16
743;0.29261725;1.87974326;-2.35922E-16
745;0.290350885;1.92646116;-2.35922E-16
747;0.292372353;1.924255;-2.35922E-16
749;0.293720632;1.93890475;-2.35922E-16
751;0.293922804;2.01149749;-2.35922E-16
753;0.295888299;1.93008013;-2.35922E-16
755;0.291847443;1.89530664;-2.35922E-16
757;0.29616163;1.89890662;-2.35922E-16
759;0.295016636;1.94246772;-2.35922E-16
761;0.28793946;1.92336913;-2.35922E-16
763;0.293139991;1.94408313;-2.35922E-16
765;0.292616771;1.97009579;-2.35922E-16
767;0.289254629;2.00619833;-2.35922E-16
769;0.294084653;1.89777043;-2.35922E-16
771;0.294648574;1.92994036;-2.35922E-16
773;0.287721294;1.89093962;-2.35922E-16
775;0.289205209;1.90708498;-2.35922E-16
777;0.293597067;1.93064214;-2.35922E-16
779;0.29330212;1.90154621;-2.35922E-16
781;0.294522581;1.87882866;-2.35922E-16
783;0.293092349;1.92372855;-2.35922E-16
785;0.29193551;1.95355352;-2.35922E-16
787;0.294198354;1.95436634;-2.35922E-16
789;0.287761526;1.87711195;-2.35922E-16
791;0.29219076;1.85105302;-2.35922E-16
793;0.29585735;1.85753317;-2.35922E-16
795;0.294191933;1.94775713;-2.35922E-16
797;0.295688594;1.95476326;-2.35922E-16
799;0.288745236;1.91146076;-2.35922E-16
801;0.289787035;1.89678374;-2.35922E-16
803;0.290072313;1.86796444;-2.35922E-16
805;0.29659612;1.87590319;-2.35922E-16
807;0.289139626;1.84575484;-2.35922E-16
809;0.294697671;1.86792743;-2.35922E-16
811;0.295192436;1.91545765;-2.35922E-16
813;0.293085076;1.95519718;-2.35922E-16
815;0.29434952;1.96567423;-2.35922E-16
817;0.295438302;1.92772544;-2.35922E-16
819;0.300023122;1.94131399;-2.35922E-16
821;0.29613981;1.8448037;-2.35922E-16
823;0.291526728;1.88614939;-2.35922E-16
825;0.296615734;1.88053709;-2.35922E-16
827;0.290092579;1.90781501;-2.35922E-16
829;0.293941934;1.90148193;-2.35922E-16
831;0.291442909;1.92529818;-2.35922E-16
833;0.296569806;1.94617873;-2.35922E-16
835;0.297961395;1.92431929;-2.35922E-16
837;0.294291479;1.88682293;-2.35922E-16
839;0.292213921;1.8640781;-2.35922E-16
841;0.292470328;1.98886272;-2.35922E-16
843;0.293746785;1.91058415;-2.35922E-16
845;0.295323499;1.95199461;-2.35922E-16
847;0.295758326;1.90944893;-2.35922E-16
849;0.290663144;1.84782219;-2.35922E-16
851;0.296167019;1.84479445;-2.35922E-16
853;0.29367652;1.85227152;-2.35922E-16
855;0.296148136;1.84756359;-2.35922E-16
857;0.292605851;1.86494595;-2.35922E-16
859;0.29277494;1.96167783;-2.35922E-16
861;0.290924219;1.87946664;-2.35922E-16
863;0.291602133;1.96549063;-2.35922E-16
865;0.293510375;1.99062667;-2.35922E-16
867;0.287592806;1.8776574;-2.35922E-16
869;0.290004391;1.89919298;-2.35922E-16
871;0.288801074;1.90346649;-2.35922E-16
873;0.293619012;1.91458104;-2.35922E-16
875;0.292335918;1.8717675;-2.35922E-16
877;0.295255366;1.95576991;-2.35922E-16
879;0.290753192;1.96773331;-2.35922E-16
881;0.294274652;1.93904306;-2.35922E-16
883;0.291574059;1.89561102;-2.35922E-16
885;0.294948947;1.91765456;-2.35922E-16
887;0.295942921;1.8673737;-2.35922E-16
889;0.292404399;1.84437027;-2.35922E-16
891;0.290592279;1.83040331;-2.35922E-16
893;0.296966294;1.89167939;-2.35922E-16
895;0.293479112;1.94196999;-2.35922E-16
897;0.295270556;1.90992912;-2.35922E-16
899;0.295230767;1.92876959;-2.35922E-16
901;0.29186452;1.87285743;-2.35922E-16
903;0.29676709;1.8527707;-2.35922E-16
905;0.298088963;1.83668963;-2.35922E-16
907;0.292277495;1.83965309;-2.35922E-16
909;0.293600994;1.87731552;-2.35922E-16
911;0.293082622;1.97782269;-2.35922E-16
913;0.292919297;1.87445433;-2.35922E-16
915;0.293511515;1.88457148;-2.35922E-16
917;0.296080723;1.79837217;-2.35922E-16
919;0.297465512;1.87834944;-2.35922E-16
921;0.291534384;1.87615254;-2.35922E-16
923;0.287416554;1.8704477;-2.35922E-16
925;0.287315671;1.95970203;-2.35922E-16
927;0.296191711;1.91507925;-2.35922E-16
929;0.294440477;1.91170086;-2.35922E-16
931;0.291687227;1.90145417;-2.35922E-16
933;0.292801185;1.81091658;-2.35922E-16
935;0.298265946;1.82651697;-2.35922E-16
937;0.293737622;1.94695405;-2.35922E-16
939;0.295050003;1.94717564;-2.35922E-16
941;0.29501752;1.92997834;-2.35922E-16
943;0.293945378;1.85310236;-2.35922E-16
945;0.293488131;1.84699184;-2.35922E-16
947;0.295323001;1.89741101;-2.35922E-16
949;0.288893101;1.90289426;-2.35922E-16
951;0.291314814;1.92344267;-2.35922E-16
953;0.294992175;1.91467357;-2.35922E-16
955;0.297625945;1.89851019;-2.35922E-16
957;0.294695804;1.8539892;-2.35922E-16
959;0.293825132;1.85391566;-2.35922E-16
961;0.290128816;1.83393949;-2.35922E-16
963;0.294716468;1.87049397;-2.35922E-16
965;0.296384061;1.86129045;-2.35922E-16
967;0.297027892;1.87531293;-2.35922E-16
969;0.290564984;1.91651057;-2.35922E-16
971;0.289950745;1.85075789;-2.35922E-16
973;0.288880637;1.82431081;-2.35922E-16
975;0.285158526;1.78556868;-2.35922E-16
977;0.289529433;1.86155831;-2.35922E-16
979;0.292030092;1.88050982;-2.35922E-16
981;0.288037505;1.92588892;-2.35922E-16
983;0.29706335;1.87379833;-2.35922E-16
985;0.294703889;1.8727834;-2.35922E-16
987;0.295142782;1.87972476;-2.35922E-16
989;0.296822259;1.87173097;-2.35922E-16
991;0.291586272;1.81695404;-2.35922E-16
993;0.296364853;1.83988393;-2.35922E-16
995;0.294281044;1.87361424;-2.35922E-16
997;0.290389413;1.86739172;-2.35922E-16
999;0.293989378;1.87484151;-2.35922E-16
1001;0.290549024;1.86597939;-2.35922E-16
1003;0.296289046;1.89589739;-2.35922E-16
1005;0.296333422;1.92767089;-2.35922E-16
1007;0.293614469;1.88159926;-2.35922E-16
1009;0.29071695;1.83771479;-2.35922E-16
1011;0.293184667;1.86452177;-2.35922E-16
1013;0.296712688;1.89210406;-2.35922E-16
1015;0.291311147;1.8743618;-2.35922E-16
1017;0.290721664;1.86526007;-2.35922E-16
1019;0.294513988;1.94067698;-2.35922E-16
1021;0.292752366;1.89672822;-2.35922E-16
1023;0.295129473;1.78712857;-2.35922E-16
1025;0.29295838;1.81795095;-2.35922E-16
1027;0.290300199;1.83630197;-2.35922E-16
1029;0.289017866;1.8422469;-2.35922E-16
1031;0.290507267;1.83259047;-2.35922E-16
1033;0.294522783;1.87879165;-2.35922E-16
1035;0.29504057;1.86540666;-2.35922E-16
1037;0.294815701;1.9037436;-2.35922E-16
1039;0.293175198;1.92510435;-2.35922E-16
1041;0.295751725;1.91080574;-2.35922E-16
1043;0.293466936;1.81519983;-2.35922E-16
1045;0.295323057;1.83128966;-2.35922E-16
1047;0.294725974;1.87885691;-2.35922E-16
1049;0.287774613;1.82929585;-2.35922E-16
1051;0.293794657;1.80171355;-2.35922E-16
1053;0.292048059;1.8788384;-2.35922E-16
1055;0.293620857;1.86049614;-2.35922E-16
1057;0.298196552;1.89499252;-2.35922E-16
1059;0.294213159;1.90423256;-2.35922E-16
1061;0.294387066;1.84383407;-2.35922E-16
1063;0.291927895;1.88180137;-2.35922E-16
1065;0.289172018;1.90608807;-2.35922E-16
1067;0.299667416;1.82356276;-2.35922E-16
1069;0.291617866;1.86092081;-2.35922E-16
1071;0.292484061;1.80265445;-2.35922E-16
1073;0.293708386;1.76489072;-2.35922E-16
1075;0.293542154;1.84813583;-2.35922E-16
1077;0.296502424;1.95894521;-2.35922E-16
1079;0.291005511;1.86750275;-2.35922E-16
1081;0.289363645;1.98821646;-2.35922E-16
1083;0.29521307;1.98242883;-2.35922E-16
1085;0.297928743;1.89876831;-2.35922E-16
1087;0.292144315;1.77445414;-2.35922E-16
1089;0.293271115;1.88630621;-2.35922E-16
1091;0.294941054;1.69755087;-2.35922E-16
1093;0.291212367;1.764374;-2.35922E-16
1095;0.294174004;1.81420292;-2.35922E-16
1097;0.294979054;1.80711351;-2.35922E-16
1099;0.29357427;1.89598066;-2.35922E-16
1101;0.294624128;1.78242065;-2.35922E-16
1103;0.290602293;1.88134017;-2.35922E-16
1105;0.291279886;1.9079353;-2.35922E-16
1107;0.292407569;1.8736235;-2.35922E-16
1109;0.290285737;1.81421266;-2.35922E-16
1111;0.285449767;1.82432055;-2.35922E-16
1113;0.291176699;1.79949814;-2.35922E-16
1115;0.295161479;1.81483067;-2.35922E-16
1117;0.294086342;1.85803187;-2.35922E-16
1119;0.297457408;1.88063839;-2.35922E-16
1121;0.294914859;1.87421375;-2.35922E-16
1123;0.291693444;1.80251663;-2.35922E-16
1125;0.296340448;1.83727112;-2.35922E-16
1127;0.295612195;1.87428729;-2.35922E-16
1129;0.290570428;1.8146646;-2.35922E-16
1131;0.28921059;1.72661904;-2.35922E-16
1133;0.294053983;1.80446418;-2.35922E-16
1135;0.292216456;1.9065405;-2.35922E-16
1137;0.29035802;1.84904069;-2.35922E-16
1139;0.297293808;1.83599759;-2.35922E-16
1141;0.292394719;1.91466383;-2.35922E-16
1143;0.293671762;1.91854092;-2.35922E-16
1145;0.297005976;1.83066142;-2.35922E-16
1147;0.292872348;1.85347102;-2.35922E-16
1149;0.294616345;1.84702837;-2.35922E-16
1151;0.289607969;1.78269727;-2.35922E-16
1153;0.29362226;1.84522789;-2.35922E-16
1155;0.293820838;1.89922951;-2.35922E-16
1157;0.294530625;1.8283077;-2.35922E-16
1159;0.290189642;1.79536245;-2.35922E-16
1161;0.293219966;1.89841766;-2.35922E-16
1163;0.29696951;1.86796395;-2.35922E-16
1165;0.295458238;1.86719789;-2.35922E-16
1167;0.291923972;1.82615707;-2.35922E-16
1169;0.289747758;1.80225802;-2.35922E-16
1171;0.295377863;1.79038716;-2.35922E-16
1173;0.293134181;1.80949548;-2.35922E-16
1175;0.292243392;1.84894816;-2.35922E-16
1177;0.295212794;1.85372086;-2.35922E-16
1179;0.289428694;1.88686968;-2.35922E-16
1181;0.292070006;1.81226462;-2.35922E-16
1183;0.291311734;1.8680935;-2.35922E-16
1185;0.293432142;1.90561762;-2.35922E-16
1187;0.296191693;1.89096836;-2.35922E-16
1189;0.293793314;1.83073593;-2.35922E-16
1191;0.29812528;1.80055057;-2.35922E-16
1193;0.294115035;1.81090781;-2.35922E-16
1195;0.295540619;1.82760641;-2.35922E-16
1197;0.292701727;1.76055244;-2.35922E-16
1199;0.294938955;1.7815713;-2.35922E-16
1201;0.294428519;1.80328269;-2.35922E-16

File: data/rise_materials/Testdata-2359.txt
Keywords
Material1;Material2;Material3;Material4;Product;Object;Scenario;Method;Reference;Comment;Owner;IsPublic;ImportDate
Wool fabric Mixed fabric;;;;IN8-1;Curtains and sunblind in passenger and staff areas;;ISO 5660;TRANSFEU;;TRANSFEU;1;2011-11-08 13:56:22
Scalars
Flux (kW/m2);tig (s);qmax (kw/m2);qtotal (MJ/m2);q180 (kw/m2);q300 (kw/m2);Sample mass (g);Mass loss (g);DHc (MJ/kg);Peak smoke production (m2/m2s);Total smoke produced (m2/m2);Specific extinction area (avg) (m2/kg);MARHE (kW/m2);Area exposed (m2);Observations;Test date (YYYY-MM-DD);Test identifier;Product thickness (mm);Thickness1 (mm);Thickness2 (mm);Thickness3 (mm);Thickness4 (mm);Product density (kg/m3);Density1 (kg/m3);Density2 (kg/m3);Density3 (kg/m3);Density4 (kg/m3);Product area weight (kg/m2);Area weight1 (kg/m2);Area weight2 (kg/m2);Area weight3 (kg/m2);Area weight4 (kg/m2)
20;39;132.79;5.73;;;4.00;2.88;18.93;;79.65;;46.13;0.0088;Distortion. End flame at 156s.
;2011-09-20;c_LSFIRE_IN-8-1_20a;0.5;;;;;;;;;;;;;;
VectorData
Time (s);HRR (kW/m2);Mass (g);SPR (m2/(m2*s))
1;2.608241129;4;0
3;1.992650534;3.76438324;0
5;2.379545407;3.84387291;0
7;2.885660659;3.86951178;0
9;1.264996585;3.70229343;0
11;1.980559906;3.64116196;0
13;1.724832312;3.73653158;0.008400841
15;1.387697752;3.71381393;0.025796995
17;0.870032086;3.71686447;0.053744214
19;0.62376152;3.62627828;0.079684185
21;0.976183164;3.6388213;0.102429312
23;1.134563107;3.71938017;0.11483849
25;1.0400337;3.61125506;0.12644847
27;0.669911439;3.61340269;0.136366257
29;0.631005711;3.53883453;0.183012604
31;0.92271294;3.60020571;0.345223008
33;1.095215401;3.48317839;0.509249062
35;0.22844859;3.52303822;0.538643569
37;0.787831132;3.46445989;0.685510328
39;24.08190269;3.54148881;0.912834912
41;54.00306847;3.35490674;1.148107469
43;80.72956426;3.18894138;1.363123284
45;103.1801772;3.05667982;1.869562753
47;120.8068485;2.89091721;2.224530876
49;128.3897292;3.24716963;2.425841159
51;132.7865388;2.78589855;2.541638822
53;132.182593;2.4392587;2.736731036
55;131.550867;2.19038407;2.610176658
57;126.1269891;2.14385136;2.560624591
59;114.4001998;2.06116382;2.480198636
61;103.4497428;1.96672531;2.275826389
63;92.65813163;1.8934748;2.007607272
65;81.24544281;1.82952375;1.858109084
67;71.53162428;1.81155208;1.620544741
69;62.71303449;1.66238757;1.402600291
71;53.82465025;1.62185481;1.196763084
73;46.0641226;1.6884052;0.963534474
75;40.13057614;1.65953054;0.749615338
77;35.91952642;1.62410358;0.534587466
79;32.17010075;1.49910419;0.363516535
81;29.11874439;1.77755363;0.256979054
83;26.13308672;1.46902273;0.176635431
85;23.688094;1.51257832;0.111774083
87;21.90337742;1.54135136;0.080271441
89;21.13188544;1.49682771;0.057682818
91;18.11392701;1.46997184;0.047023952
93;17.0136136;1.49212742;0.037144504
95;16.00728953;1.54782101;0.035337881
97;14.72651596;1.44277463;0.029284918
99;13.77925603;1.47028496;0.030222229
101;12.67321729;1.40009473;0.023508712
103;11.38169954;1.45703206;0.025273342
105;11.09965227;1.48694821;0.017072907
107;10.63761011;1.4794186;0.017072907
109;9.817673654;1.4116055;0.013213171
111;9.214193315;1.41486804;0.01251594
113;8.585139357;1.34535948;0.007478005
115;8.348495259;1.43771503;0.00748371
117;7.992019628;1.47328056;0.00748371
119;7.446845545;1.43666431;0.001214908
121;6.816123849;1.41943024;5.705E-06
123;6.307322001;1.41589104;5.705E-06
125;6.149045972;1.42641576;2.59532E-16
127;6.319495459;1.41354114;2.59532E-16
129;6.09147985;1.4226743;2.59532E-16
131;5.837196217;1.43047084;2.59532E-16
133;6.123126464;1.47132644;2.59532E-16
135;6.409463015;1.34594927;2.59532E-16
137;6.367169292;1.37660252;2.59532E-16
139;6.057798018;1.37094389;2.59532E-16
141;6.057946056;1.36997583;2.59532E-16
143;5.886616299;1.35444645;2.59532E-16
145;5.772163448;1.43754923;2.59532E-16
147;5.71804274;1.41769735;2.59532E-16
149;5.173854219;1.30462397;2.59532E-16
151;4.624950063;1.30031071;0.001255043
153;4.073023553;1.40380848;0.001255043
155;3.766955851;1.37098036;0.001255043
157;3.5096137;1.40080412;0.001255043
159;3.14371963;1.26352866;0.001255043
161;2.918643331;1.29576699;2.59515E-16
163;2.651526387;1.38472191;2.59515E-16
165;2.454830497;1.42587217;2.59515E-16
167;2.27147182;1.36189339;2.59515E-16
169;2.161547199;1.37038134;2.59515E-16
171;2.616666241;1.33219848;2.59515E-16
173;1.771772324;1.26077325;2.59515E-16
175;1.363620146;1.35938644;2.59515E-16
177;1.849134273;1.28654145;2.59515E-16
179;1.908040881;1.08208011;2.59515E-16
181;1.631353579;1.65931854;2.59515E-16
183;1.388223461;1.33928611;2.59515E-16
185;1.460493986;1.33560883;2.59515E-16
187;1.336845821;1.36569953;2.59515E-16
189;1.481167379;1.24170467;2.59515E-16
191;1.338581698;1.33690801;2.59515E-16
193;1.386594276;1.30359173;2.59515E-16
195;1.220173243;1.3123009;2.59515E-16
197;1.308341623;1.38117348;2.59515E-16
199;1.388954832;1.31865093;2.59515E-16
201;1.508683213;1.32941536;2.59515E-16
203;1.286941851;1.28255104;2.59515E-16
205;1.104015939;1.11555344;2.59515E-16
207;1.286983946;1.21433243;2.59515E-16
209;1.268067414;1.37404014;2.59515E-16
211;1.457021556;1.23487571;2.59515E-16
213;1.322278813;1.3542437;2.59515E-16
215;1.152151083;0.95138466;2.59515E-16
217;1.074864681;1.14861153;2.59515E-16
219;1.223545729;1.35552489;2.59515E-16
221;1.536276097;1.34199533;2.59515E-16
223;1.472349724;1.26692928;2.59515E-16
225;0.871005868;1.33208811;2.59515E-16
227;1.132195435;1.36722966;2.59515E-16
229;0.93953624;1.34064996;2.59515E-16
231;1.398050757;1.31337934;2.59515E-16
233;1.436992098;1.31381207;2.59515E-16
235;1.241531287;1.34137783;2.59515E-16
237;1.15556758;1.42678432;2.59515E-16
239;0.903398366;1.29729664;2.59515E-16
241;1.178167021;1.49859707;2.59515E-16
243;1.349627559;1.25997099;2.59515E-16
245;1.282803958;1.27450507;2.59515E-16
247;0.996398401;1.2187653;2.59515E-16
249;0.969764287;1.29667914;2.59515E-16
251;1.110166054;1.2960067;2.59515E-16
253;1.305618326;1.27944507;2.59515E-16
255;1.229300334;1.24893039;2.59515E-16
257;0.876241898;1.1873657;2.59515E-16
259;0.968012865;1.42325485;2.59515E-16
261;1.138762593;1.31965546;2.59515E-16
263;1.247397678;1.3215172;2.59515E-16
265;1.081968198;1.19170667;2.59515E-16
267;1.017158566;1.21847065;2.59515E-16
269;0.975197061;1.27214593;2.59515E-16
271;1.046842184;1.26475442;2.59515E-16
273;1.224825767;1.2456309;2.59515E-16
275;1.090192073;1.39075833;2.59515E-16
277;1.026674409;1.26902149;2.59515E-16
279;0.946952906;1.27240363;2.59515E-16
281;1.125328845;1.14087918;2.59515E-16
283;1.319540952;1.24307776;2.59515E-16
285;1.20044353;1.19452675;2.59515E-16
287;1.028710598;1.23878298;2.59515E-16
289;0.960490371;1.2367462;2.59515E-16
291;1.051156677;1.23154851;2.59515E-16
293;1.489488678;1.28903916;2.59515E-16
295;1.360863309;1.25724329;2.59515E-16
297;1.246944988;1.20235148;2.59515E-16
299;1.421660625;1.25283765;2.59515E-16
301;1.250466442;1.26975859;2.59515E-16
303;1.489851206;1.25274576;2.59515E-16
305;1.609810277;1.18473914;2.59515E-16
307;1.433638623;1.21881149;2.59515E-16
309;1.214778743;1.25359324;2.59515E-16
311;1.103359711;1.2315208;2.59515E-16
313;1.310766497;1.26348247;2.59515E-16
315;1.460135036;1.2151804;2.59515E-16
317;1.214074088;1.18272084;2.59515E-16
319;1.17401449;1.19257311;0.004489549
321;1.102852633;1.26595246;0.004489549
323;1.372639242;1.24955664;0.004489549
325;1.353539351;1.18526474;0.004489549
327;1.188629255;1.1317645;0.004489549
329;1.027680133;1.21955784;2.59515E-16
331;1.209574646;1.23951133;2.59515E-16
333;1.510871635;1.22756685;2.59515E-16
335;1.392223998;1.15467616;2.59515E-16
337;1.14139618;1.17995619;2.59515E-16
339;1.011890704;1.19885848;2.59515E-16
341;0.988772171;1.27215517;2.59515E-16
343;1.223791878;1.22516152;2.59515E-16
345;1.0462171;1.18548597;2.59515E-16
347;1.080785952;1.18490494;2.59515E-16
349;0.831965783;1.22330903;2.59515E-16
351;0.980328419;1.23197201;2.59515E-16
353;1.032538255;1.06078124;2.59515E-16
355;1.123605579;1.19065595;2.59515E-16
357;0.997970697;1.17206679;2.59515E-16
359;0.816549862;1.19690485;2.59515E-16
361;0.940277937;1.22766847;2.59515E-16
363;1.035856898;1.17293323;2.59515E-16
365;1.016382195;1.1625466;2.59515E-16
367;0.989619799;1.14982806;2.59515E-16
369;0.869531089;1.15636237;2.59515E-16
371;0.695268298;1.13792977;2.59515E-16
373;0.997366567;1.21249841;2.59515E-16
375;1.113491328;1.17553208;2.59515E-16
377;0.852800242;1.15416854;0.000483353
379;0.764580493;1.12532208;0.000483353
381;0.491804225;1.22254372;0.000483353
383;0.696116112;1.21799124;0.000483353
385;0.89155928;0.92453753;0.000483353
387;0.884787846;0.85167455;2.59515E-16
389;0.523649576;1.22000954;2.59515E-16
391;0.659423905;1.17187327;2.59515E-16
393;0.73338994;1.16728335;2.59515E-16
395;1.023184718;1.16937556;2.59515E-16
397;1.039643091;1.103572;2.59515E-16
399;0.922573807;0.85279917;2.59515E-16
401;0.79170386;1.15961566;2.59515E-16
403;0.79809094;1.18288664;2.59515E-16
405;0.984227638;1.21438786;2.59515E-16
407;0.913575437;1.15705377;2.59515E-16
409;0.893528284;1.1395518;2.59515E-16
411;0.708512564;1.13700838;0.000664622
413;0.599998292;1.16679519;0.000664622
415;0.807153025;1.25734443;0.000664622
417;1.017875931;1.11603236;0.000664622
419;0.928435582;1.13540483;0.000664622
421;0.658828979;1.09915712;2.59515E-16
423;0.76596508;1.12201384;2.59515E-16
425;0.878673507;1.18879421;2.59515E-16
427;0.917945306;1.11737773;2.59515E-16
429;0.812248694;1.07832892;2.59515E-16
431;0.663178901;1.13017893;2.59515E-16
433;0.715896569;1.06397911;2.59515E-16
435;0.999673071;1.1501689;2.59515E-16
437;0.936865699;1.07947154;2.59515E-16
439;0.792217616;1.09184875;2.59515E-16
441;0.63987782;1.10982042;2.59515E-16
443;0.782797371;1.17280438;2.59515E-16
445;0.997712878;1.19094185;2.59515E-16
447;0.80708679;1.07940687;2.59515E-16
449;0.802391949;1.10371009;2.59515E-16
451;0.58409842;1.10597733;2.59515E-16
453;0.699593757;1.17659204;2.59515E-16
455;0.826375908;1.11197729;2.59515E-16
457;0.800879492;1.06031106;2.59515E-16
459;0.857652267;1.07836538;2.59515E-16
461;0.757901043;1.11238231;2.59515E-16
463;0.599770246;1.17263809;2.59515E-16
465;0.853255246;1.14998462;2.59515E-16
467;0.804557235;1.10967309;2.59515E-16
469;0.950402115;1.07656832;2.59515E-16
471;0.773107392;1.09335117;2.59515E-16
473;0.559106808;1.12730391;2.59515E-16
475;0.703604868;1.18150432;2.59515E-16
477;0.759056397;1.14645515;2.59515E-16
479;0.825442078;1.07983085;2.59515E-16
481;0.59053071;1.10338772;2.59515E-16
483;0.40257669;1.15224262;2.59515E-16
485;0.551303694;1.1216448;2.59515E-16
487;0.692691793;1.13419754;2.59515E-16
489;0.721204371;1.03377755;2.59515E-16
491;0.787309526;0.98413887;2.59515E-16
493;0.406262083;1.19993643;2.59515E-16
495;0.428104532;1.02847824;2.59515E-16
497;0.497470996;1.04085546;2.59515E-16
499;0.681863257;1.10336925;2.59515E-16
501;0.517506766;1.03712275;2.59515E-16
503;0.475148671;1.06476241;0.001218256
505;0.432261584;1.11046563;0.001218256
507;0.602106034;1.18802939;0.001218256
509;0.669438976;1.10591267;0.001218256
511;0.760620785;1.05070773;0.001218256
513;0.385098585;1.0585597;2.59515E-16
515;0.439494537;1.06141673;2.59515E-16
517;0.55222306;1.08367393;2.59515E-16
519;0.684148214;1.08159097;2.59515E-16
521;0.67184163;1.10174673;2.59515E-16
523;0.608604415;0.90493509;2.59515E-16
525;0.565693226;1.12967229;2.59515E-16
527;0.767659404;1.19213017;2.59515E-16
529;0.695664298;1.03421029;2.59515E-16
531;0.472130273;0.98278377;2.59515E-16
533;0.389083439;1.11147016;2.59515E-16
535;0.531756507;1.06392368;2.59515E-16
537;0.668048444;1.00698586;2.59515E-16
539;0.75576294;1.02395299;2.59515E-16
541;0.496968326;1.0388002;2.59515E-16
543;0.379523773;1.02765799;2.59515E-16
545;0.415537566;0.92121082;2.59515E-16
547;0.585709249;1.06780371;2.59515E-16
549;0.686988049;1.10048451;2.59515E-16
551;0.563714176;0.96558666;2.59515E-16
553;0.427896053;1.08577538;2.59515E-16
555;0.437992216;1.10076992;2.59515E-16
557;0.78896684;1.03773101;2.59515E-16
559;0.527003171;1.08337929;2.59515E-16
561;0.534739053;1.01372292;2.59515E-16
563;0.594834938;1.13393936;2.59515E-16
565;0.676607079;0.70051021;2.59515E-16
567;0.698635343;1.06368397;2.59515E-16
569;0.626982201;0.82646793;2.59515E-16
571;0.395136307;0.87595929;2.59515E-16
573;0.720799371;1.09623591;2.59515E-16
575;0.729217828;1.13906363;2.59515E-16
577;0.727965491;1.03247789;2.59515E-16
579;0.582328631;0.9958344;2.59515E-16
581;0.468815837;1.11811484;2.59515E-16
583;0.820522127;0.91727535;2.59515E-16
585;0.776026255;0.84325079;2.59515E-16
587;0.507866916;0.93609498;2.59515E-16
589;0.419734602;1.01634948;2.59515E-16
591;0.381978053;0.99650733;2.59515E-16
593;0.615461037;1.02506838;2.59515E-16
595;0.439495997;0.93477684;2.59515E-16
597;0.227757848;0.89015205;2.59515E-16
599;0.23686745;1.01711431;2.59515E-16
601;0.479519097;1.05558306;2.59515E-16
603;0.590005741;1.09953492;2.59515E-16
605;0.480817794;1.01091208;2.59515E-16
607;0.440399319;0.97933744;2.59515E-16
609;0.732889459;0.99280233;2.59515E-16
611;0.83122114;1.03280997;2.59515E-16
613;0.709006224;1.15358799;2.59515E-16
615;0.584747521;1.04742672;2.59515E-16
617;0.669829643;1.02743676;2.59515E-16
619;0.941206247;1.10994003;2.59515E-16
621;0.677466949;0.80613664;2.59515E-16
623;0.465741107;0.949873;2.59515E-16
625;0.477122933;0.96068361;2.59515E-16
627;0.567126605;1.02282885;2.59515E-16
629;0.637888268;1.05978595;2.59515E-16
631;0.428157066;0.96447127;2.59515E-16
633;0.309361705;0.96826865;2.59515E-16
635;0.53762647;1.05092896;2.59515E-16
637;0.665804765;1.04183227;2.59515E-16
639;0.512409715;0.96059172;2.59515E-16
641;0.411702845;0.99640571;2.59515E-16
643;0.467977866;1.0094189;2.59515E-16
645;0.74126507;1.01284724;2.59515E-16
647;0.757914818;0.98999101;2.59515E-16
649;0.44896267;0.95261042;2.59515E-16
651;0.411974021;0.8571946;2.59515E-16
653;0.467893997;1.01158453;2.59515E-16
655;0.597573138;1.05326039;2.59515E-16
657;0.729863445;0.97060931;2.59515E-16
659;0.470141052;0.94874886;2.59515E-16
661;0.414144684;0.5745063;2.59515E-16
663;0.438261817;1.04414571;2.59515E-16
665;0.709927504;0.65629093;2.59515E-16
667;0.732579378;0.88829956;2.59515E-16
669;0.383417765;1.04501215;2.59515E-16
671;0.415700882;0.99198208;2.59515E-16
673;0.551294876;0.97831444;2.59515E-16
675;0.570110891;0.95686825;2.59515E-16
677;0.480848374;0.92354224;2.59515E-16
679;0.258419667;0.95760535;2.59515E-16
681;0.315961533;1.02123405;2.59515E-16
683;0.554166682;0.97609338;2.59515E-16
685;0.697607823;0.95265661;2.59515E-16
687;0.739987047;1.00077391;2.59515E-16
689;0.555419849;0.95758688;2.59515E-16
691;0.364777859;1.00832199;2.59515E-16
693;0.485321549;0.9804893;2.59515E-16
695;0.600921881;0.93447295;2.59515E-16
697;0.486000828;0.89825297;2.59515E-16
699;0.301799439;0.94019576;2.59515E-16
701;0.226880017;0.98068281;2.59515E-16
703;0.145871205;0.99288499;2.59515E-16
705;0.487952781;1.02564893;2.59515E-16
707;0.662141223;0.88381126;2.59515E-16
709;0.554112574;0.93120118;2.59515E-16
711;0.326481818;0.95872074;2.59515E-16
713;0.483661418;0.99531804;2.59515E-16
715;0.449192322;0.96010307;2.59515E-16
717;0.369596327;0.91801246;2.59515E-16
719;0.68424084;0.92486962;2.59515E-16
721;0.621430269;0.93701637;2.59515E-16
723;0.462859114;0.97659079;2.59515E-16
725;0.357641249;0.92597528;2.59515E-16
727;0.297475197;1.09161828;2.59515E-16
729;0.44980142;0.93742188;2.59515E-16
731;0.462032836;0.9447672;2.59515E-16
733;0.378321207;0.97158612;2.59515E-16
735;0.181372037;0.96236059;2.59515E-16
737;0.171187698;0.96022268;2.59515E-16
739;0.269417254;0.97318093;2.59515E-16
741;0.485091079;0.89316565;2.59515E-16
743;0.676263777;0.88281597;2.59515E-16
745;0.460265775;0.88152554;2.59515E-16
747;0.474746587;0.98977902;2.59515E-16
749;0.483900288;0.96788161;2.59515E-16
751;0.512341674;0.95365141;2.59515E-16
753;0.567514726;0.93578137;2.59515E-16
755;0.664404238;0.87743351;0.002065555
757;0.312048132;0.87542445;0.002065555
759;0.171806422;0.92561597;0.002065555
761;0.21695204;1.05487318;0.002065555
763;0.501856256;0.9256432;0.002065555
765;0.434760529;0.98704209;2.59515E-16
767;0.539402899;1.13896201;2.59515E-16
769;0.22687616;1.29632906;2.59515E-16
771;0.133736363;0.96460984;2.59515E-16
773;0.467025884;0.9439382;2.59515E-16
775;0.37866685;0.94529281;2.59515E-16
777;0.494008201;0.83611745;2.59515E-16
779;0.517880413;0.86480735;2.59515E-16
781;0.106442056;0.97849823;2.59515E-16
783;0.260960934;0.95862836;2.59515E-16
785;0.324434932;0.89868619;2.59515E-16
787;0.361759365;0.90894348;2.59515E-16
789;0.403069599;0.90114695;2.59515E-16
791;0.265172117;0.90529392;2.59515E-16
793;0.147099289;0.89494424;2.59515E-16
795;-0.067132413;0.93896076;2.59515E-16
797;0.043229861;0.88938674;2.59515E-16
799;0.168369392;0.90487917;2.59515E-16
801;0.260885201;0.88248388;2.59515E-16
803;0.082964834;0.91499887;2.59515E-16
805;-0.114128764;0.94078555;2.59515E-16
807;0.054498098;0.86646633;2.59515E-16
809;0.123337243;0.92573558;2.59515E-16
811;0.290057834;0.86259505;2.59515E-16
813;0.236955023;0.83585878;2.59515E-16
815;0.201700334;0.84428255;2.59515E-16
817;0.119802337;0.90941366;2.59515E-16
819;0.193391474;0.91886043;2.59515E-16
821;0.384738679;0.85050373;2.59515E-16
823;0.225512923;0.86155405;2.59515E-16
825;0.209932388;0.82824652;2.59515E-16
827;0.138604475;0.87664049;2.59515E-16
829;0.055910446;0.90933975;2.59515E-16
831;0.062731556;0.92409507;2.59515E-16
833;0.213580265;0.88100917;2.59515E-16
835;0.115320568;0.85127779;2.59515E-16
837;-0.105256429;0.8406145;2.59515E-16
839;-0.310815272;0.90755192;2.59515E-16
841;-0.242273214;0.91663014;2.59515E-16
843;0.177025261;0.84207997;2.59515E-16
845;0.109870716;0.8846495;2.59515E-16
847;0.168402354;0.80481899;2.59515E-16
849;0.003577201;0.87487162;2.59515E-16
851;-0.111360821;0.87261313;2.59515E-16
853;0.059045828;0.87281637;2.59515E-16
855;0.087017903;0.82979513;2.59515E-16
857;0.082548573;0.80543648;2.59515E-16
859;-0.014372388;0.85155445;2.59515E-16
861;-0.249827931;0.8725859;2.59515E-16
863;-0.178788928;0.86660442;2.59515E-16
865;-0.045027999;0.85098314;2.59515E-16
867;0.034693813;0.87036484;2.59515E-16
869;-0.084197602;0.86990391;2.59515E-16
871;-0.087421004;0.84976662;2.59515E-16
873;-0.317590975;0.88970959;2.59515E-16
875;-0.231486977;0.89572803;2.59515E-16
877;0.093436174;0.87790369;2.59515E-16
879;0.178530041;0.67405012;2.59515E-16
881;-0.024392669;0.81769409;2.59515E-16
883;-0.107045644;0.81222849;2.59515E-16
885;-0.042365451;0.89899007;2.59515E-16
887;0.108863708;0.87766398;2.59515E-16
889;0.127546772;0.83222818;2.59515E-16
891;0.212458177;0.82276293;0.003582351
893;-0.191877113;0.82300264;0.003582351
895;-0.187006736;0.86511124;0.003582351
897;-0.201146639;0.83801566;0.003582351
899;-0.213857101;0.8268642;0.003582351
901;-0.009932034;0.74368752;2.59515E-16
903;2.430486324;0.83149058;2.59515E-16
905;2.418003287;0.87959914;2.59515E-16
907;2.414791683;0.88801366;2.59515E-16
909;2.556077478;0.8652221;2.59515E-16
911;2.763122298;0.81487401;2.59515E-16
913;2.760363151;0.77436849;2.59515E-16
915;2.667074928;0.79429427;2.59515E-16
917;2.393882325;0.87068721;2.59515E-16
919;2.638134968;0.82464315;2.59515E-16
921;2.650314523;0.81395214;0.001716156
923;2.716816442;0.79148294;0.001716156
925;2.653625612;0.79659798;0.001716156
927;2.470912107;0.85486269;0.001716156
929;2.436936349;0.83767482;0.001716156
931;2.412185775;0.85096467;2.59515E-16
933;2.638079214;0.76689431;2.59515E-16
935;2.766798371;0.77223058;2.59515E-16
937;2.694478689;0.79981432;2.59515E-16
939;2.502610721;0.82928801;2.59515E-16
941;2.380692671;0.84485385;2.59515E-16
943;2.423914829;0.83577613;2.59515E-16
945;2.416499016;0.80633988;2.59515E-16
947;2.523555212;0.78812851;2.59515E-16
949;2.621263298;0.79590706;2.59515E-16
951;2.410361839;0.81339007;2.59515E-16
953;2.419493094;0.80374979;2.59515E-16
955;2.4346671;0.88584803;2.59515E-16
957;2.401495785;0.80242289;2.59515E-16
959;2.780899293;0.78665381;2.59515E-16
961;2.790432311;0.74013033;2.59515E-16
963;2.593406228;0.8520149;2.59515E-16
965;2.450419447;0.82879012;2.59515E-16
967;2.414668862;0.785465;2.59515E-16
969;2.415657842;0.84955414;2.59515E-16
971;2.469542012;0.78681961;2.59515E-16
973;2.7247811;0.78227588;2.59515E-16
975;2.420209627;0.78804537;2.59515E-16
977;2.452491658;0.90544173;2.59515E-16
979;2.423324283;0.8491676;2.59515E-16
981;2.466823327;0.79329897;2.59515E-16
983;2.44127701;0.81597968;2.59515E-16
985;2.656521693;0.75242489;2.59515E-16
987;2.680839327;0.62870621;2.59515E-16
989;2.431436279;0.7950129;2.59515E-16
991;2.438984884;0.82152794;2.59515E-16
993;2.481784499;0.79562116;2.59515E-16
995;2.632340905;0.75483022;2.59515E-16
997;2.717123092;0.70864807;2.59515E-16
999;2.559590104;0.74637923;2.59515E-16
1001;2.564492907;0.77505065;2.59515E-16
1003;2.43042112;0.81174033;2.59515E-16
1005;2.450365868;0.79986051;2.59515E-16
1007;2.442518618;0.7152558;2.59515E-16
1009;2.493202319;0.77425811;2.59515E-16
1011;2.433730337;0.70472185;2.59515E-16
1013;2.559100074;0.77682924;2.59515E-16
1015;2.398213234;0.79335392;2.59515E-16
1017;2.387578564;0.84110315;2.59515E-16
1019;2.413668397;0.75626797;2.59515E-16
1021;2.426042374;0.73887734;2.59515E-16
1023;2.588311102;0.80157541;2.59515E-16
1025;2.420705219;0.90236347;2.59515E-16
1027;2.429411215;1.02282885;2.59515E-16
1029;2.436295918;1.06516792;2.59515E-16
1031;2.421962528;0.84835658;2.59515E-16
1033;2.454186468;0.75689471;2.59515E-16
1035;2.533857365;0.77613833;2.59515E-16
1037;2.461716105;0.72946704;2.59515E-16
1039;2.423722795;0.74168769;2.59515E-16
1041;2.481146318;0.81235783;2.59515E-16
1043;2.435054844;0.75457204;2.59515E-16
1045;2.631955215;0.71532971;2.59515E-16
1047;2.718286963;0.77350253;2.59515E-16
1049;2.729735061;0.66664061;2.59515E-16
1051;2.405243146;0.6354473;2.59515E-16
1053;2.42635705;0.80645949;2.59515E-16
1055;2.45731026;0.82250475;2.59515E-16
1057;2.43842986;0.87540396;2.59515E-16
1059;2.452346765;0.7260387;2.59515E-16
1061;2.514738179;0.6776073;2.59515E-16
1063;2.445301159;0.7779354;2.59515E-16
1065;2.475720139;0.83654144;2.59515E-16
1067;2.444548786;0.81890138;2.59515E-16
1069;2.401668845;0.76985296;2.59515E-16
1071;2.701724644;0.67745998;2.59515E-16
1073;2.625638591;0.74495023;2.59515E-16
1075;2.667802481;0.73250835;2.59515E-16
1077;2.590171957;0.77317968;2.59515E-16
1079;2.490385931;0.78445123;2.59515E-16
1081;2.642539198;0.75448014;2.59515E-16
1083;2.756143617;0.82306731;2.59515E-16
1085;2.713187459;0.74740224;2.59515E-16
1087;2.837705822;0.73062862;2.59515E-16
1089;2.440166993;0.69529355;2.59515E-16
1091;2.449116403;0.74880255;2.59515E-16
1093;2.444204037;0.7523787;2.59515E-16
1095;2.658370751;0.72807548;2.59515E-16
1097;2.57249699;0.67886078;2.59515E-16
1099;2.416786713;0.70662929;2.59515E-16
1101;2.426640069;0.77024874;2.59515E-16
1103;2.421775275;0.70996573;2.59515E-16
1105;2.495092231;0.78462627;2.59515E-16
1107;2.676904656;0.72517275;2.59515E-16
1109;2.611124311;0.7053763;2.59515E-16
1111;2.709620226;0.71085065;2.59515E-16
1113;2.553883877;0.73023235;2.59515E-16
1115;2.703663027;0.71140348;2.59515E-16
1117;3.094836692;0.72099709;2.59515E-16
1119;3.020537683;0.70591989;2.59515E-16
1121;2.947325682;0.72378994;2.59515E-16
1123;2.825251093;0.78463551;2.59515E-16
1125;2.628311405;0.73365145;2.59515E-16
1127;2.802050881;0.79284679;2.59515E-16
1129;2.898991928;0.7090351;2.59515E-16
1131;3.008490258;0.73500606;2.59515E-16
1133;2.883469155;0.66415165;2.59515E-16
1135;2.748342539;0.71767961;2.59515E-16
1137;2.761351103;0.76987095;2.59515E-16
1139;2.877316554;0.71924621;2.59515E-16
1141;3.116358273;0.70082333;2.59515E-16
1143;3.079735747;0.65636435;2.59515E-16
1145;2.938206571;0.70155121;2.59515E-16
1147;2.801807649;0.72494179;2.59515E-16
1149;3.039988739;0.74689511;2.59515E-16
1151;3.19448354;0.72601099;2.59515E-16
1153;3.385411948;0.6962057;2.59515E-16
1155;3.230157592;0.54701396;2.59515E-16
1157;3.151122101;0.81810884;2.59515E-16
1159;2.961608585;0.73731949;2.59515E-16
1161;2.93770624;0.74731909;2.59515E-16
1163;2.993933314;0.73622258;2.59515E-16
1165;3.080776195;0.71751332;2.59515E-16
1167;3.086266831;0.71748609;2.59515E-16
1169;2.830516586;0.75376102;2.59515E-16
1171;2.729900691;0.76968667;2.59515E-16
1173;2.873173178;0.72308929;2.59515E-16
1175;3.026790454;0.67301787;2.59515E-16
1177;3.215464441;0.65076066;2.59515E-16
1179;3.204757326;0.70047277;2.59515E-16
1181;3.091031503;0.74559544;2.59515E-16
1183;3.36457001;0.6813123;2.59515E-16
1185;3.277624894;0.72184506;2.59515E-16
1187;3.300243263;0.64770088;2.59515E-16
1189;3.366916793;0.7188407;2.59515E-16
1191;3.344005278;0.65704603;2.59515E-16
1193;3.11751262;0.72358718;2.59515E-16
1195;2.931142219;0.71060122;2.59515E-16
1197;2.884548443;0.71637071;2.59515E-16
1199;3.073281809;0.69654703;2.59515E-16
1201;3.010122527;0.66635471;2.59515E-16
