Repository: johodges/materials

## A Non-Dimensional Scaling Approach to Modeling Material Pyrolysis

This repository contains the data, scripts, and technical documents required to generate the SPyro cone validation cases.

## Instructions
* Clone this repository with submodules
  ```
  git clone --recurse-submodules https://github.com/johodges/materials
  ```
* Pre-process data
  ```
  python materials/scripts/initialize.py
  ```
* Build latest FDS (example for impi_intel_linux target, but use relevant make target for platform)
  ```
  git clone git@github.com:firemodels/fds.git && cd fds
  cd Build/impi_intel_linux
  ./make_fds.sh
  ln -s fds_impi_intel_linux fds
  cd ../..
  ```
* Run cases
  ```

File: data/rise_materials/Testdata-236.txt
Keywords
Material1;Material2;Material3;Material4;Product;Object;Scenario;Method;Reference;Comment;Owner;IsPublic;ImportDate
Intumescent paint;Particle board;;;(M15);;;ISO 5660;SBI Project;C990321_m15;;1;2003-08-12 10:43:35
Scalars
Flux (kW/m2);tig (s);qmax (kw/m2);qtotal (MJ/m2);q180 (kw/m2);q300 (kw/m2);Mass loss (g);DHc (MJ/kg);Peak smoke production (m2/m2s);Total smoke produced (m2/m2);Specific extinction area (avg) (m2/kg);Area (m2);Thickness (mm);Density (kg/m3)
50;20;142;75.36;1.23;0.84;24.9;23.26;NA;NA;130.33;0.0088;12;700
VectorData
Time (s);HRR (kW/m2);SEA (m2/kg);SPR (m2/s)
0; 0.0; 2; 0.0000
5; 0.0; 1; 0.0000
10; 0.0; 70; 0.0014
15; 0.0; 778; 0.0156
20; 7.9; 1097; 0.0219
25; 21.9; 230; 0.0046
30; 11.4; 146; 0.0029
35; 6.5; 37; 0.0007
40; 5.8; 97; 0.0019
45; 4.5; 13; 0.0003
50; 2.8; 11; 0.0002
55; 1.2; 13; 0.0003
60; 0.2; 17; 0.0003
65; 0.1; 15; 0.0003
70; 0.1; 21; 0.0004
75; 0.0; 16; 0.0003
80; 0.0; 19; 0.0004
85; 0.0; 26; 0.0005
90; 0.0; 29; 0.0006
95; 0.0; 33; 0.0007
100; 0.0; 21; 0.0004
105; 0.0; 27; 0.0005
110; 0.0; 24; 0.0005
115; 0.0; 20; 0.0004
120; 0.0; 32; 0.0006
125; 0.0; 26; 0.0005
130; 0.0; 29; 0.0006
135; 0.0; 31; 0.0006
140; 0.0; 21; 0.0004
145; 0.2; 21; 0.0004
150; 0.0; 29; 0.0006
155; 0.0; 21; 0.0004
160; 0.0; 26; 0.0005
165; 0.0; 27; 0.0005
170; 0.0; 31; 0.0006
175; 0.0; 24; 0.0005
180; 0.0; 13; 0.0003
185; 0.0; 11; 0.0002
190; 0.6; 8; 0.0002
195; 0.0; 3; 0.0001
200; 0.0; 15; 0.0003
205; 0.0; 8; 0.0002
210; 0.1; 4; 0.0001
215; 0.6; 3; 0.0001
220; 1.1; 0; 0.0000
225; 0.2; 15; 0.0003
230; 0.0; 17; 0.0003
235; 0.0; 18; 0.0004
240; 0.0; 16; 0.0003
245; 0.2; 27; 0.0005
250; 0.2; 14; 0.0003
255; 0.1; 14; 0.0003
260; 0.7; 11; 0.0002
265; 0.0; 13; 0.0003
270; 0.1; 13; 0.0003
275; 0.8; 17; 0.0003
280; 0.7; 5; 0.0001
285; 0.3; 12; 0.0002
290; 1.0; 3; 0.0001
295; 0.0; 3; 0.0001
300; 0.2; 9; 0.0002
305; 0.0; 8; 0.0002
310; 0.0; 5; 0.0001
315; 0.0; 5; 0.0001
320; 0.0; 8; 0.0002
325; 0.1; 15; 0.0003
330; 0.6; 7; 0.0001
335; 2.0; 17; 0.0003
340; 1.7; 25; 0.0005
345; 0.3; 4; 0.0001
350; 0.0; 2; 0.0000
355; 0.1; 0; 0.0000
360; 0.0; 3; 0.0001
365; 0.0; 10; 0.0002
370; 0.0; 5; 0.0001
375; 0.2; 14; 0.0003
380; 0.1; 16; 0.0003
385; 0.1; 13; 0.0003
390; 0.0; 12; 0.0002
395; 0.0; 25; 0.0005
400; 0.0; 22; 0.0004
405; 0.0; 23; 0.0005
410; 0.0; 22; 0.0004
415; 0.0; 28; 0.0006
420; 0.0; 41; 0.0008
425; 0.2; 23; 0.0005
430; 0.0; 40; 0.0008
435; 0.1; 48; 0.0010
440; 0.2; 50; 0.0010
445; 0.3; 50; 0.0010
450; 0.8; 47; 0.0009
455; 1.0; 60; 0.0012
460; 0.8; 53; 0.0011
465; 0.2; 63; 0.0013
470; 0.2; 60; 0.0012
475; 0.3; 67; 0.0013
480; 0.8; 74; 0.0015
485; 1.2; 89; 0.0018
490; 2.3; 104; 0.0021
495; 5.6; 30; 0.0006
500; 8.1; 15; 0.0003
505; 10.4; 10; 0.0002
510; 12.2; 26; 0.0005
515; 14.6; 21; 0.0004
520; 16.9; 19; 0.0004
525; 18.5; 38; 0.0008
530; 21.2; 47; 0.0009
535; 23.3; 60; 0.0012
540; 26.4; 56; 0.0011
545; 28.6; 53; 0.0011
550; 31.1; 67; 0.0013
555; 34.9; 70; 0.0014
560; 38.2; 66; 0.0013
565; 39.7; 77; 0.0015
570; 44.3; 63; 0.0013
575; 50.2; 63; 0.0013
580; 57.7; 69; 0.0014
585; 62.3; 85; 0.0017
590; 66.7; 104; 0.0021
595; 72.8; 82; 0.0016
600; 78.8; 106; 0.0021
605; 81.4; 127; 0.0025
610; 85.2; 126; 0.0025
615; 90.8; 160; 0.0032
620; 94.7; 164; 0.0033
625; 97.0; 159; 0.0032
630; 100.4; 203; 0.0041
635; 103.8; 206; 0.0041
640; 107.0; 210; 0.0042
645; 106.4; 210; 0.0042
650; 106.8; 220; 0.0044
655; 108.7; 223; 0.0045
660; 108.5; 199; 0.0040
665; 108.0; 194; 0.0039
670; 106.9; 181; 0.0036
675; 105.7; 173; 0.0035
680; 104.0; 162; 0.0032
685; 101.0; 150; 0.0030
690; 99.0; 157; 0.0031
695; 97.1; 103; 0.0021
700; 95.0; 85; 0.0017
705; 93.1; 105; 0.0021
710; 91.4; 91; 0.0018
715; 88.6; 97; 0.0019
720; 87.4; 65; 0.0013
725; 85.0; 65; 0.0013
730; 83.8; 49; 0.0010
735; 82.6; 44; 0.0009
740; 81.5; 53; 0.0011
745; 80.8; 42; 0.0008
750; 80.2; 59; 0.0012
755; 79.4; 46; 0.0009
760; 79.6; 22; 0.0004
765; 78.6; 26; 0.0005
770; 78.4; 15; 0.0003
775; 79.0; 15; 0.0003
780; 78.5; 17; 0.0003
785; 78.9; 14; 0.0003
790; 79.6; 13; 0.0003
795; 80.0; 0; 0.0000
800; 81.6; 2; 0.0000
805; 81.9; 20; 0.0004
810; 82.7; 24; 0.0005
815; 84.5; 33; 0.0007
820; 85.0; 28; 0.0006
825; 86.3; 28; 0.0006
830; 87.8; 37; 0.0007
835; 90.5; 61; 0.0012
840; 92.2; 60; 0.0012
845; 93.4; 76; 0.0015
850; 96.0; 79; 0.0016
855; 98.9; 91; 0.0018
860; 100.5; 115; 0.0023
865; 102.4; 129; 0.0026
870; 105.7; 151; 0.0030
875; 107.6; 169; 0.0034
880; 109.6; 174; 0.0035
885; 112.0; 168; 0.0034
890; 113.5; 190; 0.0038
895; 116.0; 186; 0.0037
900; 117.3; 204; 0.0041
905; 119.9; 211; 0.0042
910; 120.9; 244; 0.0049
915; 122.5; 277; 0.0055
920; 124.2; 276; 0.0055
925; 124.8; 287; 0.0057
930; 125.9; 292; 0.0059
935; 127.5; 293; 0.0059
940; 128.1; 310; 0.0062
945; 130.8; 295; 0.0059
950; 133.9; 360; 0.0072
955; 135.2; 365; 0.0073
960; 135.5; 406; 0.0081
965; 136.1; 424; 0.0085
970; 138.2; 444; 0.0089
975; 138.3; 461; 0.0092
980; 139.4; 450; 0.0090
985; 140.6; 499; 0.0100
990; 140.4; 523; 0.0105
995; 140.7; 534; 0.0107
1000; 142.1; 542; 0.0108
1005; 141.3; 547; 0.0109
1010; 140.9; 510; 0.0102
1015; 141.6; 583; 0.0117
1020; 140.7; 572; 0.0114
1025; 139.4; 590; 0.0118
1030; 139.2; 569; 0.0114
1035; 138.1; 555; 0.0111
1040; 137.3; 525; 0.0105
1045; 135.4; 583; 0.0117
1050; 131.9; 563; 0.0113
1055; 128.5; 563; 0.0113
1060; 126.5; 535; 0.0107
1065; 125.6; 505; 0.0101
1070; 123.5; 489; 0.0098
1075; 121.6; 506; 0.0101
1080; 120.9; 448; 0.0090
1085; 119.1; 503; 0.0101
1090; 117.5; 416; 0.0083
1095; 115.4; 472; 0.0094
1100; 113.2; 440; 0.0088
1105; 110.1; 378; 0.0076
1110; 107.2; 364; 0.0073
1115; 103.7; 359; 0.0072
1120; 99.1; 361; 0.0072
1125; 92.8; 325; 0.0065
1130; 85.6; 276; 0.0055
1135; 78.2; 182; 0.0036
1140; 70.3; 158; 0.0032
1145; 62.7; 127; 0.0025
1150; 56.3; 171; 0.0034
1155; 50.5; 180; 0.0036
1160; 46.6; 128; 0.0026
1165; 43.7; 138; 0.0028
1170; 38.3; 79; 0.0016
1175; 34.9; 61; 0.0012
1180; 32.7; 58; 0.0012
1185; 28.8; 68; 0.0014
1190; 26.0; 59; 0.0012
1195; 25.1; 64; 0.0013
1200; 24.0; 74; 0.0015
1205; 22.5; 58; 0.0012
1210; 21.8; 71; 0.0014
1215; 21.1; 57; 0.0011
1220; 19.9; 69; 0.0014
1225; 19.4; 84; 0.0017
1230; 19.2; 61; 0.0012
1235; 18.4; 71; 0.0014
1240; 18.4; 80; 0.0016
1245; 18.8; 74; 0.0015
1250; 18.4; 58; 0.0012
1255; 18.6; 68; 0.0014
1260; 18.4; 71; 0.0014
1265; 17.8; 68; 0.0014
1270; 17.8; 70; 0.0014
1275; 18.3; 56; 0.0011
1280; 18.5; 69; 0.0014
1285; 16.8; 63; 0.0013
1290; 16.1; 52; 0.0010
1295; 15.7; 68; 0.0014
1300; 15.7; 70; 0.0014
1305; 15.7; 70; 0.0014
1310; 15.7; 67; 0.0013
1315; 15.5; 62; 0.0012
1320; 15.8; 66; 0.0013
1325; 16.4; 68; 0.0014
1330; 16.4; 65; 0.0013
1335; 16.4; 52; 0.0010
1340; 16.3; 40; 0.0008
1345; 16.6; 50; 0.0010
1350; 16.7; 39; 0.0008
1355; 16.6; 29; 0.0006
1360; 16.4; 41; 0.0008
1365; 17.2; 43; 0.0009
1370; 17.2; 32; 0.0006
1375; 17.1; 51; 0.0010
1380; 17.2; 42; 0.0008
1385; 17.4; 43; 0.0009
1390; 17.1; 43; 0.0009
1395; 17.5; 36; 0.0007
1400; 17.5; 25; 0.0005
1405; 17.4; 1; 0.0000
1410; 18.2; 17; 0.0003
1415; 18.3; 20; 0.0004
1420; 18.7; 12; 0.0002
1425; 19.0; 6; 0.0001
1430; 18.9; 6; 0.0001
1435; 18.6; 0; 0.0000
1440; 18.8; 8; 0.0002
1445; 18.8; 0; 0.0000
1450; 19.3; 0; 0.0000
1455; 19.2; 0; 0.0000
1460; 19.3; 5; 0.0001
1465; 19.4; 8; 0.0002
1470; 19.4; 0; 0.0000
1475; 19.3; 2; 0.0000
1480; 19.8; 5; 0.0001
1485; 19.4; 4; 0.0001
1490; 19.5; 6; 0.0001
1495; 19.8; 4; 0.0001
1500; 19.6; 14; 0.0003
1505; 20.0; 20; 0.0004
1510; 19.6; 9; 0.0002
1515; 19.6; 17; 0.0003
1520; 20.4; 17; 0.0003
1525; 19.7; 17; 0.0003
1530; 20.0; 22; 0.0004
1535; 20.1; 25; 0.0005
1540; 19.9; 25; 0.0005
1545; 19.9; 24; 0.0005
1550; 20.2; 31; 0.0006
1555; 20.1; 24; 0.0005
1560; 20.6; 31; 0.0006
1565; 20.2; 25; 0.0005
1570; 19.6; 35; 0.0007
1575; 19.5; 32; 0.0006
1580; 19.7; 38; 0.0008
1585; 19.6; 28; 0.0006
1590; 19.8; 35; 0.0007
1595; 19.4; 41; 0.0008
1600; 20.2; 37; 0.0007
1605; 19.7; 40; 0.0008
1610; 19.6; 43; 0.0009
1615; 19.7; 35; 0.0007
1620; 19.5; 34; 0.0007
1625; 19.8; 29; 0.0006
1630; 19.6; 21; 0.0004
1635; 19.5; 28; 0.0006
1640; 19.8; 24; 0.0005
1645; 19.7; 26; 0.0005
1650; 20.5; 28; 0.0006
1655; 19.1; 19; 0.0004
1660; 19.3; 23; 0.0005
1665; 19.1; 22; 0.0004
1670; 20.1; 23; 0.0005
1675; 19.6; 21; 0.0004
1680; 19.7; 10; 0.0002
1685; 20.0; 10; 0.0002
1690; 19.4; 10; 0.0002
1695; 19.5; 12; 0.0002
1700; 19.3; 16; 0.0003
1705; 19.4; 11; 0.0002
1710; 19.3; 11; 0.0002
1715; 19.3; 8; 0.0002
1720; 19.9; 5; 0.0001
1725; 19.7; 5; 0.0001
1730; 19.4; 7; 0.0001
1735; 19.5; 16; 0.0003
1740; 19.2; 18; 0.0004
1745; 19.5; 13; 0.0003
1750; 19.6; 12; 0.0002
1755; 19.4; 10; 0.0002
1760; 19.4; 11; 0.0002
1765; 19.2; 10; 0.0003

File: data/rise_materials/Testdata-2360.txt
Keywords
Material1;Material2;Material3;Material4;Product;Object;Scenario;Method;Reference;Comment;Owner;IsPublic;ImportDate
Wool fabric Mixed fabric;;;;IN8-1;Curtains and sunblind in passenger and staff areas;;ISO 5660;TRANSFEU;;TRANSFEU;1;2011-11-08 13:58:18
Scalars
Flux (kW/m2);tig (s);qmax (kw/m2);qtotal (MJ/m2);q180 (kw/m2);q300 (kw/m2);Sample mass (g);Mass loss (g);DHc (MJ/kg);Peak smoke production (m2/m2s);Total smoke produced (m2/m2);Specific extinction area (avg) (m2/kg);MARHE (kW/m2);Area exposed (m2);Observations;Test date (YYYY-MM-DD);Test identifier;Product thickness (mm);Thickness1 (mm);Thickness2 (mm);Thickness3 (mm);Thickness4 (mm);Product density (kg/m3);Density1 (kg/m3);Density2 (kg/m3);Density3 (kg/m3);Density4 (kg/m3);Product area weight (kg/m2);Area weight1 (kg/m2);Area weight2 (kg/m2);Area weight3 (kg/m2);Area weight4 (kg/m2)
20;43;122.64;6.91;;;4.02;2.53;25.13;;81.17;;38.62;0.0088;Distortion. End flame at 151s.
;2011-09-20;c_LSFIRE_IN-8-1_20b;0.5;;;;;;;;;;;;;;
VectorData
Time (s);HRR (kW/m2);Mass (g);SPR (m2/(m2*s))
1;4.777591949;4.02;0
3;4.257116256;3.99607666;0
5;4.029340937;3.92995998;0
7;3.596291275;3.96011632;0
9;3.482186371;3.98874981;0
11;3.395786013;3.88727035;0
13;1.749441904;3.87410962;0
15;2.511317718;3.89246658;0.015045294
17;2.121760997;3.87118571;0.039120542
19;1.66537418;3.75118175;0.047265048
21;1.257923256;3.83740946;0.057843279
23;1.647493064;3.85081892;0.06634833
25;1.721482359;3.768039;0.08181583
27;0.920997903;3.76787319;0.100148861
29;1.687451174;3.69413404;0.160373426
31;1.680669108;3.752796;0.272748389
33;1.424827385;3.76271343;0.464966455
35;1.599286867;3.77427914;0.743929117
37;1.918950447;3.69021657;1.152913412
39;1.607668471;3.62001661;1.473314781
41;-6.227607425;3.56964081;1.637647982
43;6.386085094;3.60884668;1.823772393
45;49.82110369;3.54414879;2.096152132
47;84.73713453;3.33457192;2.092009219
49;111.6711027;3.15072776;2.19360695
51;122.6355368;3.13849641;2.368873317
53;122.0167486;2.82672194;2.449163123
55;121.1014293;2.73242297;2.312411625
57;114.1869436;2.54403363;2.275294036
59;109.4815162;2.41635226;2.075879048
61;101.0395034;2.35889807;2.006200276
63;91.74288818;2.23096775;1.793664054
65;82.48288487;2.19874644;1.629278434
67;71.02182466;2.17964091;1.428250662
69;63.56304495;2.14914471;1.354344484
71;56.7140985;2.05641088;1.102209961
73;50.93093814;1.97036842;1.00657264
75;46.15211359;1.96037077;0.846166405
77;42.65612543;1.99988878;0.733417248
79;38.55249224;1.97085756;0.583360765
81;35.72802569;1.88042745;0.525255557
83;33.30574444;1.81817086;0.419328896
85;30.14629599;1.91314422;0.340163868
87;28.27812981;2.00072654;0.272222246
89;26.29486786;1.84208948;0.219701158
91;24.6790603;1.7787744;0.146117294
93;23.23016694;1.7718623;0.093080162
95;21.51134599;1.77402695;0.051933348
97;20.48079648;1.75199097;0.023519828
99;18.99300247;1.69290601;0.009050395
101;17.97433271;1.7972989;1.85962E-16
103;16.7431785;1.6898647;1.85962E-16
105;15.28154082;1.75359453;1.85962E-16
107;14.55282038;1.76512426;1.85962E-16
109;13.65447928;1.72007598;1.85962E-16
111;12.89529447;1.66050187;1.85962E-16
113;11.59993355;1.6448524;1.85962E-16
115;10.31856972;1.622355;1.85962E-16
117;9.793056471;1.72233253;1.85962E-16
119;9.242787771;1.71980807;1.85962E-16
121;8.805750978;1.68606829;1.85962E-16
123;8.308720378;1.62607896;1.85962E-16
125;7.54677034;1.68593021;1.85962E-16
127;7.193952848;1.67969006;1.85962E-16
129;6.872192713;1.90513715;1.85962E-16
131;6.563376335;1.59314971;1.85962E-16
133;6.610384985;1.61515797;1.85962E-16
135;6.603178146;1.62693616;1.85962E-16
137;6.480593187;1.64446537;1.85962E-16
139;5.865458506;1.58486355;1.85962E-16
141;5.689336376;1.75448771;1.85962E-16
143;5.226293801;1.54611667;1.85962E-16
145;4.595940501;1.641532;1.85962E-16
147;4.588760401;1.61709069;1.85962E-16
149;4.822234434;1.6605821;1.85962E-16
151;4.97706478;1.6360771;1.85962E-16
153;4.831666923;1.58912137;1.85962E-16
155;4.672980297;1.42356103;1.85962E-16
157;4.289752682;1.59841936;1.85962E-16
159;4.126414074;1.70122572;1.85962E-16
161;3.596397468;1.48071911;1.85962E-16
163;3.235695994;1.53895563;1.85962E-16
165;2.968678162;1.51669015;1.85962E-16
167;2.639332862;1.57555438;1.85962E-16
169;2.11591539;1.5848441;1.85962E-16
171;2.367507915;1.53345356;1.85962E-16
173;2.101589765;1.74787755;1.85962E-16
175;2.01272765;1.13252044;1.85962E-16
177;1.977560109;1.57448421;1.85962E-16
179;1.840794441;1.57494612;1.85962E-16
181;2.014669635;1.44527367;1.85962E-16
183;2.044290663;1.50346594;1.85962E-16
185;1.783153116;1.54099337;1.85962E-16
187;1.713494822;1.5441645;1.85962E-16
189;1.596697218;1.57566475;1.85962E-16
191;1.970632304;1.60217152;1.85962E-16
193;1.954760883;1.58628185;1.85962E-16
195;2.005228418;1.56000701;1.85962E-16
197;1.56608376;1.53313265;1.85962E-16
199;1.36986485;1.59610787;1.85962E-16
201;1.523929007;1.53257982;1.85962E-16
203;1.559040239;1.52035917;1.85962E-16
205;1.66269222;1.46815859;1.85962E-16
207;1.444313242;1.5487904;1.85962E-16
209;1.268654128;2.10367098;1.85962E-16
211;1.695916972;1.56327829;1.85962E-16
213;1.774573137;1.76201683;1.85962E-16
215;1.821272012;1.47320701;1.85962E-16
217;1.522892143;1.47730779;1.85962E-16
219;1.683976215;1.54665054;1.85962E-16
221;1.476176228;1.53264109;1.85962E-16
223;1.52565404;1.53028243;1.85962E-16
225;1.606148377;1.46200937;1.85962E-16
227;1.533705387;1.47789077;1.85962E-16
229;1.30311713;1.54176744;1.85962E-16
231;1.324484731;1.58063295;1.85962E-16
233;1.613168638;1.6197367;1.85962E-16
235;1.83469082;1.49914977;1.85962E-16
237;1.441803752;1.48609136;1.85962E-16
239;1.426110869;1.55033852;1.85962E-16
241;1.556913043;1.54229304;1.85962E-16
243;1.520002858;1.47873679;1.85962E-16
245;1.659906282;1.49717863;1.85962E-16
247;1.938445424;1.68718028;1.85962E-16
249;1.681425922;1.35011556;1.85962E-16
251;1.470203679;1.8976056;1.85962E-16
253;1.507314634;1.51437623;1.85962E-16
255;1.514981596;1.56419871;1.85962E-16
257;1.869833269;1.47111432;1.85962E-16
259;1.583423634;1.41628718;1.85962E-16
261;1.563178065;1.56219743;1.85962E-16
263;1.450363693;1.48878161;1.85962E-16
265;1.567118811;1.52270664;1.85962E-16
267;1.620727572;1.47593325;1.85962E-16
269;1.642973638;1.46609896;1.85962E-16
271;1.859552812;1.49572143;1.85962E-16
273;1.585464616;1.45229372;1.85962E-16
275;1.636870063;1.52785765;1.85962E-16
277;1.653298573;1.46656038;1.85962E-16
279;1.981142453;1.45290198;1.85962E-16
281;1.834517914;1.42803523;1.85962E-16
283;1.89622617;1.43190603;1.85962E-16
285;1.664854123;1.48217096;1.85962E-16
287;1.571720117;1.51946063;1.85962E-16
289;1.804892777;1.42142701;1.85962E-16
291;1.860594017;1.4473615;1.85962E-16
293;1.577768786;1.44588777;1.85962E-16
295;1.314445162;1.49326942;1.85962E-16
297;1.497300503;1.52865117;1.85962E-16
299;1.576466885;1.37932085;1.85962E-16
301;1.906625464;1.4843857;1.85962E-16
303;1.821681309;1.40050788;1.85962E-16
305;1.774817265;1.46813671;1.85962E-16
307;1.808177098;1.44709603;1.85962E-16
309;2.06709281;1.47436567;1.85962E-16
311;2.117289185;1.46976798;1.85962E-16
313;2.069025412;1.46083709;1.85962E-16
315;1.777925496;1.48566591;1.85962E-16
317;1.881880477;1.44084713;1.85962E-16
319;1.868326816;1.49014497;1.85962E-16
321;1.80141587;1.44758516;1.85962E-16
323;1.914832437;1.42680169;1.85962E-16
325;1.798712874;1.39188137;1.85962E-16
327;1.677321762;1.47094852;1.85962E-16
329;1.533026997;1.47350895;1.85962E-16
331;1.784514818;1.50038331;1.85962E-16
333;1.913241519;1.44989665;1.85962E-16
335;2.057964582;1.43908604;1.85962E-16
337;1.98933925;1.42517869;1.85962E-16
339;1.851184382;1.43211024;1.85962E-16
341;1.778048781;1.42282879;1.85962E-16
343;1.789649644;1.44826538;1.85962E-16
345;2.296382376;1.41574213;1.85962E-16
347;2.140651186;1.37430549;1.85962E-16
349;1.842890539;1.43546418;1.85962E-16
351;1.789198022;1.40699455;1.85962E-16
353;1.967486743;1.51671252;1.85962E-16
355;2.06350224;1.41712202;1.85962E-16
357;2.073495833;1.40777687;1.85962E-16
359;2.048287031;1.39858683;1.85962E-16
361;1.931975148;1.49389178;1.85962E-16
363;1.66439482;1.4411656;1.85962E-16
365;1.756320073;1.45914796;1.85962E-16
367;2.16797556;1.44983296;1.85962E-16
369;2.090575246;1.39240697;1.85962E-16
371;2.129243702;1.40115213;1.85962E-16
373;2.129067157;1.37790789;1.85962E-16
375;2.115087191;1.43862461;1.85962E-16
377;1.934100129;1.42825646;1.85962E-16
379;2.095802906;1.38909727;1.85962E-16
381;2.250274458;1.34978104;1.85962E-16
383;2.204976059;1.34626956;1.85962E-16
385;2.27539192;1.39809137;1.85962E-16
387;1.999117113;1.43059566;1.85962E-16
389;1.86550225;1.47365288;1.85962E-16
391;1.93139704;1.46081521;1.85962E-16
393;1.882507818;1.42043999;1.85962E-16
395;2.013610451;1.36693974;1.85962E-16
397;1.780976918;1.38021112;1.85962E-16
399;1.738248369;1.40246832;1.85962E-16
401;1.630640181;1.42237563;1.85962E-16
403;1.799370215;1.42836683;1.85962E-16
405;1.990333645;1.38428661;1.85962E-16
407;2.065035843;1.357633;1.85962E-16
409;2.111843688;1.34918104;1.85962E-16
411;2.060739919;1.3968836;1.85962E-16
413;2.034430646;1.41063293;1.85962E-16
415;2.12039407;1.44000451;1.85962E-16
417;2.171854007;1.34992496;1.85962E-16
419;2.175149089;1.35907659;1.85962E-16
421;1.93338125;1.38957328;1.85962E-16
423;1.773006742;1.43638217;1.85962E-16
425;2.048482512;1.3547468;1.85962E-16
427;2.13005946;1.37199935;1.85962E-16
429;1.969559407;1.35789897;1.85962E-16
431;1.727923667;1.3165197;1.85962E-16
433;1.556056209;1.3275321;1.85962E-16
435;1.816735136;1.39986948;1.85962E-16
437;1.963843333;1.41136275;1.85962E-16
439;2.081320851;1.35816687;1.85962E-16
441;2.083761253;1.36818398;1.85962E-16
443;2.090095257;1.42560218;1.85962E-16
445;2.121361401;1.40428484;1.85962E-16
447;2.121238635;1.41156501;1.85962E-16
449;2.244016623;1.36182471;1.85962E-16
451;1.943780984;1.37850546;1.85962E-16
453;1.97992408;1.33249786;1.85962E-16
455;1.906528173;1.46129365;1.85962E-16
457;1.945288586;1.4003202;1.85962E-16
459;2.170934167;1.3423409;1.85962E-16
461;1.845321117;1.31678274;1.85962E-16
463;1.821916056;1.39193145;1.85962E-16
465;1.679112055;1.36168419;1.85962E-16
467;1.762808783;1.42983813;1.85962E-16
469;2.196946811;1.28288543;1.85962E-16
471;2.051365478;1.31580642;1.85962E-16
473;2.190057706;1.30435156;1.85962E-16
475;1.8060561;1.2972542;1.85962E-16
477;2.005146757;1.37175915;1.85962E-16
479;2.063918555;1.36311319;1.85962E-16
481;2.227323924;1.19075987;1.85962E-16
483;2.174043875;1.25738465;1.85962E-16
485;2.299051576;1.2266395;1.85962E-16
487;1.773995405;1.33755747;1.85962E-16
489;2.066928945;1.38010901;1.85962E-16
491;2.100970964;1.34506957;1.85962E-16
493;2.157198295;1.30730145;1.85962E-16
495;2.074340876;1.34343003;1.85962E-16
497;1.948360989;1.33846184;1.85962E-16
499;1.839827518;1.38013672;1.85962E-16
501;1.942952113;1.34845123;1.85962E-16
503;2.207597305;1.27077758;1.85962E-16
505;2.280630382;1.32259162;1.85962E-16
507;2.262538595;1.35518926;1.85962E-16
509;2.322302942;1.33978873;1.85962E-16
511;2.192457438;1.42937914;1.85962E-16
513;2.43574219;1.35859815;1.85962E-16
515;2.521506208;1.2842872;1.85962E-16
517;2.490748462;1.33895681;1.85962E-16
519;2.216248281;1.23856453;1.85962E-16
521;1.9341624;1.32831199;1.85962E-16
523;2.075905817;1.30104234;1.85962E-16
525;2.180534875;1.38504706;1.85962E-16
527;2.16958073;1.28175157;1.85962E-16
529;2.071840191;1.31506833;1.85962E-16
531;1.955564453;1.25631497;1.85962E-16
533;2.054263668;1.25059167;1.85962E-16
535;2.122011114;1.36640344;1.85962E-16
537;2.284767006;1.32524297;1.85962E-16
539;2.292744422;1.30872851;1.85962E-16
541;2.297792361;1.29283058;1.85962E-16
543;2.010417247;1.36590604;1.85962E-16
545;2.023143486;1.35343644;1.85962E-16
547;2.409145415;1.21422533;1.85962E-16
549;2.349624426;1.26812087;1.85962E-16
551;2.404024723;1.33069836;1.85962E-16
553;2.218951592;1.30414735;1.85962E-16
555;2.039318593;1.35065234;1.85962E-16
557;2.089495114;1.3755084;1.85962E-16
559;2.273667444;1.32188903;1.85962E-16
561;2.170016577;1.26520939;1.85962E-16
563;1.973608974;1.28609254;1.85962E-16
565;1.966959163;1.32835089;1.85962E-16
567;2.107104992;1.35902116;1.85962E-16
569;2.252879889;1.33141699;1.85962E-16
571;2.347869969;1.30318755;1.85962E-16
573;2.466457843;1.30655268;1.85962E-16
575;2.352893585;1.26908845;1.85962E-16
577;2.348363584;1.32199989;1.85962E-16
579;2.454812751;1.32577927;1.85962E-16
581;2.573624838;1.28610372;1.85962E-16
583;2.656449914;1.27618581;1.85962E-16
585;2.51471423;1.2901763;1.85962E-16
587;2.322811684;1.31362231;1.85962E-16
589;2.165737116;1.35316805;1.85962E-16
591;2.223684724;1.34323409;1.85962E-16
593;2.505883619;1.31264599;1.85962E-16
595;2.516157878;1.27055684;1.85962E-16
597;2.297455722;1.36391788;1.85962E-16
599;2.003521181;1.42262409;1.85962E-16
601;2.339942481;1.29159704;1.85962E-16
603;2.349310528;1.34112438;1.85962E-16
605;2.467539218;1.27076688;1.85962E-16
607;2.457060297;1.29249849;1.85962E-16
609;2.439433471;1.2764153;1.85962E-16
611;2.514675149;1.30071852;1.85962E-16
613;2.618060964;1.26896982;1.85962E-16
615;2.776467335;1.28430617;1.85962E-16
617;2.619364298;1.28970613;1.85962E-16
619;2.631382736;1.26162595;1.85962E-16
621;2.363978198;1.30365189;1.85962E-16
623;2.458525021;1.28589319;1.85962E-16
625;2.466297061;1.35097811;1.85962E-16
627;2.507433731;1.25025132;1.85962E-16
629;2.315018802;1.27663945;1.85962E-16
631;2.172867292;1.34143702;1.85962E-16
633;2.16757221;1.31849667;1.85962E-16
635;2.436119932;1.39466887;1.85962E-16
637;2.597754722;1.25811204;1.85962E-16
639;2.868540021;1.24014037;1.85962E-16
641;2.513209967;1.27599229;1.85962E-16
643;2.427512367;1.28567779;1.85962E-16
645;2.405220262;1.24100584;1.85962E-16
647;2.690978226;1.22801113;1.85962E-16
649;2.752362681;1.19414153;1.85962E-16
651;2.75421573;1.26010262;1.85962E-16
653;2.739575342;1.3139262;1.85962E-16
655;2.299017075;1.42937914;1.85962E-16
657;2.303859527;1.31284825;1.85962E-16
659;2.537265012;1.27786424;1.85962E-16
661;2.541785335;1.25522827;1.85962E-16
663;2.396818022;1.24539349;1.85962E-16
665;2.244553275;1.32271852;1.85962E-16
667;2.420499456;1.28354037;1.85962E-16
669;2.458678601;1.29780704;1.85962E-16
671;2.733246284;1.24066598;1.85962E-16
673;2.535836706;1.19134868;1.85962E-16
675;2.611675524;1.2136336;1.85962E-16
677;2.577221285;1.24559576;1.85962E-16
679;2.764541931;1.22475686;1.85962E-16
681;2.815018959;1.25169782;1.85962E-16
683;2.875774977;1.23914508;1.85962E-16
685;2.813189542;1.23188193;1.85962E-16
687;2.779160905;1.2916583;1.85962E-16
689;2.696086367;1.26148543;1.85962E-16
691;2.5657174;1.30618218;1.85962E-16
693;2.75916584;1.23386424;1.85962E-16
695;2.494367153;1.25396458;1.85962E-16
697;2.657133703;1.22989134;1.85962E-16
699;2.295470869;1.23391967;1.85962E-16
701;2.325186416;1.2564725;1.85962E-16
703;2.655729784;1.24773562;1.85962E-16
705;2.813369141;1.30424945;1.85962E-16
707;2.877271873;1.1638578;1.85962E-16
709;2.77733684;1.23660118;1.85962E-16
711;2.779547672;1.18759701;1.85962E-16
713;2.911574345;1.31226479;1.85962E-16
715;2.956414637;1.28847015;1.85962E-16
717;3.070244733;1.21949499;1.85962E-16
719;2.872502655;1.25574269;1.85962E-16
721;2.515224209;1.26691262;1.85962E-16
723;2.617799351;1.25235276;1.85962E-16
725;2.898326708;1.27837039;1.85962E-16
727;2.865561445;1.30806482;1.85962E-16
729;2.780091831;1.23287138;1.85962E-16
731;2.404026335;1.22917465;1.85962E-16
733;2.614644317;1.24380939;1.85962E-16
735;2.707902953;1.25713619;1.85962E-16
737;2.822026655;1.18191212;1.85962E-16
739;2.884728313;1.15149858;1.85962E-16
741;2.861842019;1.2401958;1.85962E-16
743;2.781280225;1.21315516;1.85962E-16
745;2.682250386;1.24873917;1.85962E-16
747;2.994281917;1.2328495;1.85962E-16
749;2.958812324;1.19942236;1.85962E-16
751;2.805011067;1.22673091;1.85962E-16
753;2.466765617;1.22275752;1.85962E-16
755;2.661223306;1.3008571;1.85962E-16
757;2.84662794;1.25648077;1.85962E-16
759;2.838558521;1.170308;1.85962E-16
761;2.695792417;1.25058049;1.85962E-16
763;2.456276342;1.2359545;1.85962E-16
765;2.548745334;1.27847007;1.85962E-16
767;2.770608682;1.22218524;1.85962E-16
769;3.007620309;1.18476867;1.85962E-16
771;2.886241188;1.21731915;1.85962E-16
773;2.864635771;1.29363819;1.85962E-16
775;2.772989848;1.25131906;1.85962E-16
777;3.069361335;1.19748672;1.85962E-16
779;3.185550828;1.21629614;1.85962E-16
781;3.17471994;1.14979292;1.85962E-16
783;3.040264181;1.17769028;1.85962E-16
785;2.938761562;1.21738576;1.85962E-16
787;2.949957606;1.21609436;1.85962E-16
789;2.873070515;1.19837164;1.85962E-16
791;3.024850732;1.21589258;1.85962E-16
793;2.994582079;1.21609436;1.85962E-16
795;2.546218023;1.24056338;1.85962E-16
797;2.817258162;1.24529139;1.85962E-16
799;3.13361069;1.18728437;1.85962E-16
801;3.008962204;1.19295272;1.85962E-16
803;2.941298095;1.16578226;1.85962E-16
805;3.073366767;1.17092501;1.85962E-16
807;2.930771345;1.22072026;1.85962E-16
809;3.132090749;1.24582526;1.85962E-16
811;3.334836949;1.14700056;1.85962E-16
813;3.246769391;1.14965483;1.85962E-16
815;3.085950855;1.24609316;1.85962E-16
817;2.882384248;1.21426958;1.85962E-16
819;2.869609812;1.25772501;1.85962E-16
821;3.140286046;1.19035339;1.85962E-16
823;3.008112203;1.20093451;1.85962E-16
825;2.828529921;1.21395694;1.85962E-16
827;2.793057987;1.23015925;1.85962E-16
829;3.080110997;1.25590022;1.85962E-16
831;3.084967094;1.23583538;1.85962E-16
833;3.169258065;1.19390085;1.85962E-16
835;3.208574954;1.1425215;1.85962E-16
837;3.08539874;1.21131142;1.85962E-16
839;3.316685589;1.21462063;1.85962E-16
841;3.403440244;1.21818754;1.85962E-16
843;3.257519342;1.17613389;1.85962E-16
845;2.959516705;1.19134042;1.85962E-16
847;3.038468426;1.23088663;1.85962E-16
849;3.047869216;1.21149618;1.85962E-16
851;3.227035424;1.19261237;1.85962E-16
853;3.222113492;1.20471438;1.85962E-16
855;2.796510305;1.18652149;1.85962E-16
857;2.947555543;1.16780299;1.85962E-16
859;3.160225053;1.23624186;1.85962E-16
861;3.383661793;1.26899753;1.85962E-16
863;3.206273936;1.17842009;1.85962E-16
865;3.368605978;1.15088205;1.85962E-16
867;3.22660668;1.20784661;1.85962E-16
869;3.2654611;1.19164479;1.85962E-16
871;3.587182807;1.19097283;1.85962E-16
873;3.499683041;1.12834867;1.85962E-16
875;3.270359579;1.16678874;1.85962E-16
877;3.028161183;1.22105429;1.85962E-16
879;3.256693559;1.20006904;1.85962E-16
881;3.39128271;1.23396635;1.85962E-16
883;3.255198591;1.128531;1.85962E-16
885;3.061505612;1.15686256;1.85962E-16
887;2.993468006;1.21133864;1.85962E-16
889;3.291919539;1.19428788;1.85962E-16
891;3.510914552;1.18908144;1.85962E-16
893;3.281645254;1.11859704;1.85962E-16
895;3.294960714;1.14930621;1.85962E-16
897;3.411562572;1.17041059;1.85962E-16
899;3.615455756;1.19076814;1.85962E-16
901;3.633835779;1.12291857;1.85962E-16
903;3.379409499;1.12966487;1.85962E-16
905;3.206193015;1.18388375;1.85962E-16
907;3.232707516;1.22532087;1.85962E-16
909;3.350950234;1.18638292;1.85962E-16
911;3.237240697;1.1148478;1.85962E-16
913;3.249599298;1.15656937;1.85962E-16
915;3.257226513;1.22541471;1.85962E-16
917;3.49264012;1.17029147;1.85962E-16
919;3.698321776;1.11364781;1.85962E-16
921;3.756686692;1.15840241;1.85962E-16
923;3.53292672;1.13524132;1.85962E-16
925;3.503885342;1.1697469;1.85962E-16
927;3.694988437;1.14893863;1.85962E-16
929;3.565185032;1.15527019;1.85962E-16
931;3.3775687;1.08253459;1.85962E-16
933;3.470626958;1.13191509;1.85962E-16
935;3.320626499;1.17618056;1.85962E-16
937;3.5012273;1.17011448;1.85962E-16
939;3.514116068;1.2012666;1.85962E-16
941;3.385358757;1.12315876;1.85962E-16
943;3.341223388;1.17817163;1.85962E-16
945;3.190378538;1.19951621;1.85962E-16
947;3.408667122;1.19603244;1.85962E-16
949;3.577478155;1.17071448;1.85962E-16
951;3.620236849;1.12095521;1.85962E-16
953;3.478614206;1.11393273;1.85962E-16
955;3.55500175;1.16945128;1.85962E-16
957;3.712097777;1.16520415;1.85962E-16
959;3.852455795;1.13342772;1.85962E-16
961;3.615114098;1.11624957;1.85962E-16
963;3.488050076;1.14735404;1.85962E-16
965;3.38243912;1.20495458;1.85962E-16
967;3.256540842;1.18083661;1.85962E-16
969;3.466767645;1.13607373;1.85962E-16
971;3.429443659;1.14304078;1.85962E-16
973;3.424463011;1.1188844;1.85962E-16
975;3.116210299;1.12323364;1.85962E-16
977;3.278936554;1.17166552;1.85962E-16
979;3.397760436;1.16762893;1.85962E-16
981;3.709000112;1.1067464;1.85962E-16
983;3.648978442;1.08661835;1.85962E-16
985;3.435104108;1.13539059;1.85962E-16
987;3.38954186;1.17392207;1.85962E-16
989;3.550851157;1.13314863;1.85962E-16
991;3.725152227;1.14228082;1.85962E-16
993;3.65684864;1.1309198;1.85962E-16
995;3.597008875;1.20848259;1.85962E-16
997;3.596305215;1.09272868;1.85962E-16
999;3.499713535;1.18315101;1.85962E-16
1001;3.529296776;1.14596053;1.85962E-16
1003;3.485899397;1.12038585;1.85962E-16
1005;3.687872699;1.19319291;1.85962E-16
1007;3.084425045;1.16835339;1.85962E-16
1009;3.19303878;1.15947015;1.85962E-16
1011;3.064035724;1.15581183;1.85962E-16
1013;3.629570032;1.11461539;1.85962E-16
1015;3.692734255;1.13281946;1.85962E-16
1017;3.658857272;1.06872157;1.85962E-16
1019;3.587520978;1.11221249;1.85962E-16
1021;3.716297058;1.13778766;1.85962E-16
1023;3.644270488;1.13576936;1.85962E-16
1025;3.878579942;1.1719062;1.85962E-16
1027;3.658484265;1.11463484;1.85962E-16
1029;3.497369672;0.94720255;1.85962E-16
1031;3.533780157;1.17864959;1.85962E-16
1033;3.581930463;1.09134344;1.85962E-16
1035;3.631953594;1.11388849;1.85962E-16
1037;3.369747304;1.06544785;1.85962E-16
1039;3.328333197;1.18245718;1.85962E-16
1041;3.404889082;1.13345544;1.85962E-16
1043;3.58375168;1.1327086;1.85962E-16
1045;3.658467682;1.16596168;1.85962E-16
1047;3.758025143;1.16403479;1.85962E-16
1049;3.788353269;1.12742777;1.85962E-16
1051;3.879416499;1.19393975;1.85962E-16
1053;3.840831514;1.14228325;1.85962E-16
1055;3.998803115;1.06395467;1.85962E-16
1057;3.804548738;1.05783607;1.85962E-16
1059;3.430580225;1.05946734;1.85962E-16
1061;3.70309144;1.17303958;1.85962E-16
1063;3.939801241;1.1599977;1.85962E-16
1065;3.751482991;1.03122963;1.85962E-16
1067;3.672934553;1.12305908;1.85962E-16
1069;3.50417311;1.08446197;1.85962E-16
1071;3.569671524;1.1312903;1.85962E-16
1073;3.761897869;1.12294045;1.85962E-16
1075;3.875689703;1.04204024;1.85962E-16
1077;3.808313389;1.07707142;1.85962E-16
1079;3.756210941;1.07542897;1.85962E-16
1081;3.518951114;1.10349213;1.85962E-16
1083;3.504275324;1.14988676;1.85962E-16
1085;3.898699375;1.06910568;1.85962E-16
1087;5.353088596;1.14300237;1.85962E-16
1089;3.847973654;0.91798899;1.85962E-16
1091;3.564155017;1.09880059;1.85962E-16
1093;3.686832992;0.95293411;1.85962E-16
1095;3.746825839;1.01805793;1.85962E-16
1097;4.005815877;1.06525433;1.85962E-16
1099;3.713843563;1.04759531;1.85962E-16
1101;3.637253966;1.02784554;1.85962E-16
1103;3.966575583;0.92241311;1.85962E-16
1105;3.885152143;1.25071323;1.85962E-16
1107;3.813756426;1.19643065;1.85962E-16
1109;3.558620347;1.07253694;1.85962E-16
1111;3.643167449;1.07405735;1.85962E-16
1113;3.777714939;1.11401831;1.85962E-16
1115;3.938362232;1.10513458;1.85962E-16
1117;3.949854485;1.06026912;1.85962E-16
1119;3.872356713;1.06886792;1.85962E-16
1121;3.740150206;1.10948382;1.85962E-16
1123;3.841744365;1.11820126;1.85962E-16
1125;3.902941186;1.09066322;1.85962E-16
1127;3.849079358;1.04854635;1.85962E-16
1129;3.864132497;1.07915342;1.85962E-16
1131;3.695573533;1.12324433;1.85962E-16
1133;4.104738805;1.10279295;1.85962E-16
1135;4.086539821;1.06743017;1.85962E-16
1137;3.806533691;1.07451634;1.85962E-16
1139;3.682135946;1.07490385;1.85962E-16
1141;3.82560374;1.12360122;1.85962E-16
1143;3.777876774;1.11356466;1.85962E-16
1145;4.222260672;1.11830093;1.85962E-16
1147;3.840392294;0.99721903;1.85962E-16
1149;3.73793503;1.04940508;1.85962E-16
1151;3.603869112;1.01671381;1.85962E-16
1153;3.741151877;1.04764198;1.85962E-16
1155;4.056834077;0.99017106;1.85962E-16
1157;3.982510284;1.03920072;1.85962E-16
1159;3.917636402;1.05922666;1.85962E-16
1161;3.868559066;1.06541187;1.85962E-16
1163;3.892594504;1.09740125;1.85962E-16
1165;3.99000541;0.9891675;1.85962E-16
1167;4.055306548;1.03157825;1.85962E-16
1169;3.856593843;1.05024083;1.85962E-16
1171;3.958221516;1.00344243;1.85962E-16
1173;4.035664688;1.11907791;1.85962E-16
1175;4.135969441;1.10569617;1.85962E-16
1177;4.034530173;0.99956115;1.85962E-16
1179;3.818398287;1.02456355;1.85962E-16
1181;3.817485712;1.08407202;1.85962E-16
1183;4.234572569;1.06794459;1.85962E-16
1185;4.02296991;1.06050688;1.85962E-16
1187;4.028240949;0.96890692;1.85962E-16
1189;3.859673881;0.99051989;1.85962E-16
1191;3.804019374;1.15149858;1.85962E-16
1193;4.250553374;1.16723071;1.85962E-16
1195;4.061917848;1.02790923;1.85962E-16
1197;3.936456579;1.06151336;1.85962E-16
1199;3.861222091;1.04705317;1.85962E-16
1201;4.178507168;1.08366019;1.85962E-16
