Repository: johodges/materials

## A Non-Dimensional Scaling Approach to Modeling Material Pyrolysis

This repository contains the data, scripts, and technical documents required to generate the SPyro cone validation cases.

## Instructions
* Clone this repository with submodules
  ```
  git clone --recurse-submodules https://github.com/johodges/materials
  ```
* Pre-process data
  ```
  python materials/scripts/initialize.py
  ```
* Build latest FDS (example for impi_intel_linux target, but use relevant make target for platform)
  ```
  git clone git@github.com:firemodels/fds.git && cd fds
  cd Build/impi_intel_linux
  ./make_fds.sh
  ln -s fds_impi_intel_linux fds
  cd ../..
  ```
* Run cases
  ```

File: data/rise_materials/Testdata-2361.txt
Keywords
Material1;Material2;Material3;Material4;Product;Object;Scenario;Method;Reference;Comment;Owner;IsPublic;ImportDate
Wool fabric Mixed fabric;;;;IN8-1;Curtains and sunblind in passenger and staff areas;;ISO 5660;TRANSFEU;;TRANSFEU;1;2011-11-08 14:00:29
Scalars
Flux (kW/m2);tig (s);qmax (kw/m2);qtotal (MJ/m2);q180 (kw/m2);q300 (kw/m2);Sample mass (g);Mass loss (g);DHc (MJ/kg);Peak smoke production (m2/m2s);Total smoke produced (m2/m2);Specific extinction area (avg) (m2/kg);MARHE (kW/m2);Area exposed (m2);Observations;Test date (YYYY-MM-DD);Test identifier;Product thickness (mm);Thickness1 (mm);Thickness2 (mm);Thickness3 (mm);Thickness4 (mm);Product density (kg/m3);Density1 (kg/m3);Density2 (kg/m3);Density3 (kg/m3);Density4 (kg/m3);Product area weight (kg/m2);Area weight1 (kg/m2);Area weight2 (kg/m2);Area weight3 (kg/m2);Area weight4 (kg/m2)
20;41;96.18;5.93;;;4.00;2.44;21.99;;46.63;;31.86;0.0088;Distortion. End flame at 353s.
;2011-09-20;c_LSFIRE_IN-8-1_20c;0.5;;;;;;;;;;;;;;
VectorData
Time (s);HRR (kW/m2);Mass (g);SPR (m2/(m2*s))
1;7.318516976;4;0
3;6.812872637;3.95549482;0
5;6.75973072;4.03163007;0
7;6.485689173;3.95795558;0
9;6.103083227;3.87745214;0
11;6.013159613;3.86796841;0
13;4.994802666;3.88870521;0
15;4.039027308;3.86551738;0.000909108
17;2.594448235;3.74485848;0.003750234
19;1.396002992;3.76699559;0.014454171
21;1.296381169;3.95696953;0.014454171
23;0.678524945;3.82763841;0.022548103
25;0.049038268;3.75194563;0.048637263
27;0.990076313;3.7495403;0.06632738
29;0.7909047;3.71372582;0.086839493
31;0.782326173;3.71709921;0.161481447
33;1.023819061;3.73037059;0.225211365
35;1.244623357;3.56760261;0.374108251
37;1.142895586;3.58618253;0.607442771
39;-2.833848963;3.54711475;0.700753838
41;5.061040069;3.6899482;0.816599831
43;33.34842998;3.63814389;0.974265377
45;56.25840121;3.52032355;1.028505445
47;71.58755764;3.41919368;1.067642719
49;85.73649658;3.33754713;1.26030389
51;95.4521659;3.10718776;1.388375678
53;96.17854034;3.00725594;1.378524183
55;94.04042458;2.92424554;1.524265675
57;89.70426632;2.80123626;1.531502823
59;85.35957196;2.91848529;1.4530751
61;76.82603466;2.47372867;1.363090132
63;66.71267722;2.62535395;1.271144451
65;60.30543873;2.57166943;0.987873213
67;53.48429033;2.53337571;0.827468954
69;47.65322656;2.289109;0.675884105
71;43.34810205;2.86005429;0.53468146
73;39.55785275;2.45128719;0.504872698
75;36.54890363;2.41358326;0.467451475
77;34.73138389;2.30593804;0.388671603
79;33.15558293;2.27939529;0.341697327
81;30.93373354;2.20316767;0.286384256
83;29.0902229;2.26651095;0.213284505
85;28.02348094;1.97064219;0.169525268
87;27.16733775;2.23866853;0.124474135
89;25.79334919;2.12193586;0.100769844
91;24.35635485;2.29667555;0.071670232
93;22.9275347;1.96239395;0.060622162
95;22.09632743;2.13007373;0.05432521
97;20.86338646;2.15945503;0.043541312
99;20.19715156;2.06853724;0.028780993
101;18.85410061;2.02767239;0.025821553
103;18.12731032;2.12597246;0.012085917
105;17.44979555;2.12094981;0.006957853
107;17.15321221;2.0676246;0.001736831
109;16.11389484;2.03688869;2.77903E-16
111;14.97903595;2.03727572;2.77903E-16
113;14.33779302;1.93856966;2.77903E-16
115;13.52517839;1.94353737;2.77903E-16
117;13.53723348;2.01843762;2.77903E-16
119;12.74808675;1.97481736;2.77903E-16
121;11.98938333;1.98410708;2.77903E-16
123;11.23847171;1.96711223;2.77903E-16
125;11.18898275;1.96783135;2.77903E-16
127;11.01334064;1.99265969;2.77903E-16
129;10.52430627;1.94250512;2.77903E-16
131;9.872029211;1.90514252;2.77903E-16
133;9.537588805;1.94371241;2.77903E-16
135;9.226288912;1.93447763;2.77903E-16
137;8.834874125;1.92822922;2.77903E-16
139;8.376044331;1.89349318;2.77903E-16
141;7.964516865;1.84397459;2.77903E-16
143;7.513237251;1.94144516;2.77903E-16
145;7.344539296;1.8879634;2.77903E-16
147;6.892152094;1.86340199;2.77903E-16
149;6.342868883;1.85466511;2.77903E-16
151;6.633453308;1.86407492;2.77903E-16
153;7.015748066;1.87742944;2.77903E-16
155;6.894740268;1.90620248;2.77903E-16
157;7.103965687;1.82971667;2.77903E-16
159;6.769291613;1.85760528;2.77903E-16
161;6.42305884;1.71670747;2.77903E-16
163;6.477671229;1.90939111;2.77903E-16
165;6.256588445;1.83377223;2.77903E-16
167;5.797989938;1.71002584;2.77903E-16
169;5.405699532;1.7880413;2.77903E-16
171;5.108487819;1.87636024;2.77903E-16
173;5.400284412;1.85952196;2.77903E-16
175;5.058136696;1.81783734;2.77903E-16
177;4.785611939;1.80263033;2.77903E-16
179;4.354094404;1.77513848;2.77903E-16
181;4.360403209;1.56972706;2.77903E-16
183;4.36652793;1.81748678;2.77903E-16
185;4.421658744;1.7845021;2.77903E-16
187;4.052282158;1.78543273;2.77903E-16
189;3.797747359;1.84369793;2.77903E-16
191;3.532730384;1.82733905;2.77903E-16
193;3.611608152;1.83441696;2.77903E-16
195;3.765910375;1.80846399;2.77903E-16
197;3.542153978;1.84105289;2.77903E-16
199;3.173825951;1.70338991;2.77903E-16
201;3.205095386;1.73836566;2.77903E-16
203;3.417049413;1.80928473;2.77903E-16
205;3.447207411;1.71755544;2.77903E-16
207;3.15823145;1.7531482;2.77903E-16
209;3.181656586;1.59364325;2.77903E-16
211;3.210052741;1.8792727;2.77903E-16
213;3.108173798;1.72095606;2.77903E-16
215;2.997763514;1.78750645;2.77903E-16
217;2.643535857;1.76794047;2.77903E-16
219;2.365192821;1.74717645;2.77903E-16
221;2.661480285;1.7525769;2.77903E-16
223;2.870489613;1.79436361;2.77903E-16
225;2.947192367;1.71058791;2.77903E-16
227;2.807237728;1.67656126;2.77903E-16
229;2.814277663;1.74534243;2.77903E-16
231;3.086137316;1.98704725;2.77903E-16
233;2.886117033;1.71773972;2.77903E-16
235;2.693803812;1.69045062;2.77903E-16
237;2.590978268;1.70498422;2.77903E-16
239;2.553218204;1.70895664;2.77903E-16
241;2.750725789;1.79136801;2.77903E-16
243;2.876574594;1.70418245;2.77903E-16
245;2.490810583;1.68768549;2.77903E-16
247;2.193946665;1.65862655;2.77903E-16
249;2.280573361;1.73949904;2.77903E-16
251;2.379185753;1.76427243;2.77903E-16
253;2.538321711;1.74555442;2.77903E-16
255;2.496612967;1.6742206;2.77903E-16
257;2.095499289;1.65287554;2.77903E-16
259;2.118074199;1.70583219;2.77903E-16
261;1.976345639;1.69392466;2.77903E-16
263;2.207280147;1.75225453;2.77903E-16
265;2.147519568;1.66497658;2.77903E-16
267;2.144389634;1.66865386;2.77903E-16
269;1.962411094;1.68280092;2.77903E-16
271;1.893742327;1.71976726;2.77903E-16
273;2.227755219;1.71320523;2.77903E-16
275;2.381458028;1.61195575;2.77903E-16
277;2.149234167;1.64940101;2.77903E-16
279;2.131237684;1.64160447;2.77903E-16
281;2.257656695;1.71111303;2.77903E-16
283;2.108052869;1.62475695;2.77903E-16
285;1.993639787;1.59835229;2.77903E-16
287;1.647696584;1.6957864;2.77903E-16
289;1.633749407;1.66143787;2.77903E-16
291;1.796265965;1.68195295;2.77903E-16
293;1.696771246;1.60766097;2.77903E-16
295;1.403465168;1.6788285;2.77903E-16
297;1.559256165;1.6561935;2.77903E-16
299;1.738321841;1.66252506;2.77903E-16
301;1.882598878;1.66314256;2.77903E-16
303;1.692769947;1.63328185;2.77903E-16
305;1.666841874;1.66388891;2.77903E-16
307;1.852498818;1.70846799;2.77903E-16
309;2.049493768;1.69228416;2.77903E-16
311;1.780555986;1.60405711;2.77903E-16
313;1.477244049;1.51989486;2.77903E-16
315;1.575588304;1.58455579;2.77903E-16
317;1.859458887;1.66799017;2.77903E-16
319;1.652308199;1.64184369;2.77903E-16
321;1.626266917;1.59737547;2.77903E-16
323;1.527686361;1.55521145;2.77903E-16
325;1.557333567;1.57053807;2.77903E-16
327;1.938629072;1.65964956;2.77903E-16
329;1.926753935;1.58519177;2.77903E-16
331;1.822113878;1.6052464;2.77903E-16
333;1.45884664;1.56152453;2.77903E-16
335;1.45946304;1.65188025;2.77903E-16
337;1.602203762;1.68563947;2.77903E-16
339;1.700289642;1.6302313;2.77903E-16
341;1.363326113;1.55060305;2.77903E-16
343;1.199420932;1.5515434;2.77903E-16
345;1.253531442;1.68613736;2.77903E-16
347;1.54737084;1.38270205;2.77903E-16
349;1.209047396;1.6384985;2.77903E-16
351;1.534520378;1.58274949;2.77903E-16
353;1.330715155;1.57834433;2.77903E-16
355;1.344863438;1.68426639;2.77903E-16
357;1.304248824;1.64883894;2.77903E-16
359;1.28072192;1.57323854;2.77903E-16
361;1.148177647;1.43163085;2.77903E-16
363;1.122410047;1.74583059;2.77903E-16
365;1.259044947;1.61449917;2.77903E-16
367;1.23604624;1.62999208;2.77903E-16
369;0.974000009;1.54103667;2.77903E-16
371;0.66586842;1.53770996;2.77903E-16
373;0.498785209;1.5760309;2.77903E-16
375;0.678275069;1.59974434;2.77903E-16
377;0.621424532;1.60107123;2.77903E-16
379;0.827183214;1.5742985;2.77903E-16
381;0.346480714;1.56888833;2.77903E-16
383;0.319562611;1.54664036;2.77903E-16
385;0.587488069;1.46778617;2.77903E-16
387;0.392213412;1.56440927;2.77903E-16
389;0.644545623;1.37818604;2.77903E-16
391;0.665200516;1.56783761;2.77903E-16
393;0.801461779;1.78655735;2.77903E-16
395;0.947888207;1.94417334;2.77903E-16
397;0.783891049;1.52775606;2.77903E-16
399;0.374228306;1.60021402;2.77903E-16
401;0.647681826;1.63639706;2.77903E-16
403;0.535281689;1.57239981;2.77903E-16
405;0.658492201;1.53847478;2.77903E-16
407;0.359788132;1.45093914;2.77903E-16
409;0.218819972;1.56215126;2.77903E-16
411;0.594824526;1.53371906;2.77903E-16
413;0.70295235;1.49535193;2.77903E-16
415;0.809745141;1.55429881;2.77903E-16
417;0.588714401;1.46542655;2.77903E-16
419;0.658509155;1.60073039;2.77903E-16
421;0.813367228;1.49518613;2.77903E-16
423;1.005285371;1.73463295;2.77903E-16
425;0.74697221;1.28948881;2.77903E-16
427;0.567115874;1.54008757;2.77903E-16
429;0.586637368;1.61847158;2.77903E-16
431;0.77810427;1.60556876;2.77903E-16
433;0.742570553;1.55423414;2.77903E-16
435;0.44819821;1.54444653;2.77903E-16
437;0.630477217;1.53711969;2.77903E-16
439;0.640906784;1.54355286;2.77903E-16
441;0.845265846;1.60966079;2.77903E-16
443;0.934888057;1.50744373;2.77903E-16
445;1.173583069;1.48757338;2.77903E-16
447;0.825858598;1.55789343;2.77903E-16
449;0.974641205;1.55584742;2.77903E-16
451;0.884790306;1.58790147;2.77903E-16
453;1.053571242;1.56052923;2.77903E-16
455;0.907193652;1.49431045;2.77903E-16
457;0.649996517;1.53716588;2.77903E-16
459;0.494237574;1.52625413;2.77903E-16
461;0.861243791;1.57815033;2.77903E-16
463;0.868870575;1.56847358;2.77903E-16
465;0.746448644;1.52422659;2.77903E-16
467;0.733495784;1.55537725;2.77903E-16
469;0.987230036;1.47025617;2.77903E-16
471;0.924327469;1.73013541;2.77903E-16
473;1.148755323;1.63908829;2.77903E-16
475;0.804387897;1.47999759;2.77903E-16
477;0.637025069;1.63544796;2.77903E-16
479;1.049460577;1.57309997;2.77903E-16
481;1.120091689;1.55106399;2.77903E-16
483;0.909894897;1.540143;2.77903E-16
485;0.879439065;1.46244067;2.77903E-16
487;1.015566416;1.6185732;2.77903E-16
489;1.056281583;1.55332199;2.77903E-16
491;1.185191686;1.52562739;2.77903E-16
493;1.169280016;1.53545195;2.77903E-16
495;0.886802141;1.45574056;2.77903E-16
497;0.986813656;1.62009361;2.77903E-16
499;1.360246488;1.56785608;2.77903E-16
501;1.300932348;1.53803232;2.77903E-16
503;0.992476665;1.48856867;2.77903E-16
505;1.027997438;1.51762761;2.77903E-16
507;1.056614243;1.53900914;2.77903E-16
509;1.21636143;1.52563663;2.77903E-16
511;1.231908565;1.51360949;2.77903E-16
513;1.266896485;1.50314895;2.77903E-16
515;1.036814354;1.56657489;2.77903E-16
517;1.048000371;1.55762601;2.77903E-16
519;1.411649128;1.52953514;2.77903E-16
521;1.406905996;1.5613033;2.77903E-16
523;1.292597107;1.5023287;2.77903E-16
525;1.27315036;1.51474287;2.77903E-16
527;1.267538603;1.54869561;2.77903E-16
529;1.441589031;1.54235482;2.77903E-16
531;1.406795199;1.50223632;2.77903E-16
533;1.231003071;1.47356441;2.77903E-16
535;1.314097221;1.4867716;2.77903E-16
537;1.112470865;1.50559124;2.77903E-16
539;1.283498848;1.54793954;2.77903E-16
541;1.629538179;1.50425462;2.77903E-16
543;1.453032153;1.49461482;2.77903E-16
545;1.085451171;1.49667931;2.77903E-16
547;1.478751279;1.51948935;2.77903E-16
549;1.348225207;1.55612359;2.77903E-16
551;1.339480839;1.51657689;2.77903E-16
553;1.596077244;1.46595215;2.77903E-16
555;1.523405748;1.46759266;2.77903E-16
557;1.395001676;1.75453101;2.77903E-16
559;1.351599621;1.37790014;2.77903E-16
561;1.187228093;0.88856444;2.77903E-16
563;1.566315424;1.52797729;2.77903E-16
565;1.608000028;1.5166046;2.77903E-16
567;1.354610783;1.254974;2.77903E-16
569;1.520750391;1.5907585;2.77903E-16
571;1.36983938;1.48920465;2.77903E-16
573;1.524238312;1.64301451;2.77903E-16
575;1.779350851;1.48781309;2.77903E-16
577;1.584231977;1.46960172;2.77903E-16
579;1.588590731;1.47720523;2.77903E-16
581;1.442460746;1.4992412;2.77903E-16
583;1.550636072;1.54358058;2.77903E-16
585;1.798366816;1.54416112;2.77903E-16
587;1.680308572;1.44208215;2.77903E-16
589;1.732062585;1.40223107;2.77903E-16
591;1.490224984;1.45583294;2.77903E-16
593;1.579038999;1.51068779;2.77903E-16
595;1.733082946;1.63263712;2.77903E-16
597;1.935352087;1.40895015;2.77903E-16
599;1.600035981;1.64532795;2.77903E-16
601;1.425392045;1.42787091;2.77903E-16
603;1.452692526;1.39495042;2.77903E-16
605;1.681420713;1.55764449;2.77903E-16
607;1.750862342;1.39408397;2.77903E-16
609;1.384732054;1.24210862;2.77903E-16
611;1.386354359;1.62001096;2.77903E-16
613;1.231317222;1.42824871;2.77903E-16
615;1.47753042;1.52485333;2.77903E-16
617;1.619622617;1.46516885;2.77903E-16
619;1.580396967;1.45468984;2.77903E-16
621;1.394808905;1.43940016;2.77903E-16
623;1.452283611;1.40572408;2.77903E-16
625;1.747108728;1.03738812;2.77903E-16
627;1.843171314;1.40243383;2.77903E-16
629;1.80227353;1.37745817;2.77903E-16
631;1.729836106;1.52531378;2.77903E-16
633;1.639784703;1.51079817;2.77903E-16
635;1.913904813;1.5204015;2.77903E-16
637;2.055610271;1.48803432;2.77903E-16
639;2.076138647;1.42412896;2.77903E-16
641;1.753578071;1.38884009;2.77903E-16
643;1.746727261;1.48573012;2.77903E-16
645;2.116758091;1.48036614;2.77903E-16
647;2.086587972;1.53663152;2.77903E-16
649;2.148075898;1.46149157;2.77903E-16
651;1.998433555;1.44354762;2.77903E-16
653;1.99977727;1.48756414;2.77903E-16
655;1.87492905;1.476984;2.77903E-16
657;1.738674467;1.46448668;2.77903E-16
659;1.902244708;1.49286345;2.77903E-16
661;2.017996229;1.44068135;2.77903E-16
663;1.686021088;1.46488295;2.77903E-16
665;1.739145867;1.48667047;2.77903E-16
667;1.773893398;1.50080829;2.77903E-16
669;1.989613848;1.49584058;2.77903E-16
671;1.993829757;1.40356769;2.77903E-16
673;1.833419644;1.42955761;2.77903E-16
675;1.602491093;1.44585182;2.77903E-16
677;1.656974152;1.47759226;2.77903E-16
679;1.798187031;1.51058617;2.77903E-16
681;2.079011319;1.48113145;2.77903E-16
683;1.942347313;1.39340181;2.77903E-16
685;2.000399386;1.40262734;2.77903E-16
687;1.699033235;1.53758062;2.77903E-16
689;1.899129523;1.47368451;2.77903E-16
691;1.882165844;1.50678928;2.77903E-16
693;2.069699584;1.46194327;2.77903E-16
695;1.938285329;1.42908744;2.77903E-16
697;1.6051946;1.37600194;2.77903E-16
699;1.799319767;1.48844906;2.77903E-16
701;1.77464564;1.4642567;2.77903E-16
703;2.138411597;1.51787656;2.77903E-16
705;1.919221542;1.44888388;2.77903E-16
707;1.798521456;1.42655277;2.77903E-16
709;1.881824422;1.41932754;2.77903E-16
711;1.796919964;1.51244791;2.77903E-16
713;1.644449153;1.48945359;2.77903E-16
715;2.099865848;1.39813905;2.77903E-16
717;2.140378311;1.43611915;2.77903E-16
719;1.987424141;1.3974666;2.77903E-16
721;2.010313854;1.44455215;2.77903E-16
723;1.734821352;1.45326132;2.77903E-16
725;2.013236826;1.44892959;2.77903E-16
727;1.926056446;1.44014651;2.77903E-16
729;2.203313666;1.38976148;2.77903E-16
731;2.181101233;1.40154016;2.77903E-16
733;2.18439904;1.46592444;2.77903E-16
735;1.950398701;1.47386878;2.77903E-16
737;1.815908704;1.50464213;2.77903E-16
739;2.114801749;1.45811817;2.77903E-16
741;2.037895966;1.3988674;2.77903E-16
743;2.220730464;1.39012079;2.77903E-16
745;2.156015007;1.41630423;2.77903E-16
747;1.848636434;1.4491231;2.77903E-16
749;1.973413208;1.43933549;2.77903E-16
751;1.995850757;1.38916245;2.77903E-16
753;2.125523222;1.42667287;2.77903E-16
755;2.201523146;1.41060864;2.77903E-16
757;2.105646628;1.43279243;2.77903E-16
759;2.003471705;1.42289397;2.77903E-16
761;1.752913296;1.4943474;2.77903E-16
763;1.831372;1.42144697;2.77903E-16
765;2.004686398;1.39799172;2.77903E-16
767;2.199299776;1.34745888;2.77903E-16
769;2.125976811;1.43919741;2.77903E-16
771;2.027206456;1.43943711;2.77903E-16
773;1.848788253;1.35950449;2.77903E-16
775;1.933112649;1.46118719;2.77903E-16
777;2.225842859;1.45214642;2.77903E-16
779;2.208991664;1.37476694;2.77903E-16
781;2.142091031;1.29838275;2.77903E-16
783;2.218379259;1.32849241;2.77903E-16
785;1.819462342;1.47280007;2.77903E-16
787;1.889296714;1.50307505;2.77903E-16
789;2.06366652;1.40479345;2.77903E-16
791;2.270990516;1.43152048;2.77903E-16
793;2.009371009;1.32485159;2.77903E-16
795;2.167358171;1.42070987;2.77903E-16
797;1.96167392;1.43300394;2.77903E-16
799;2.087897167;1.46281846;2.77903E-16
801;2.110263294;1.41358577;2.77903E-16
803;2.323314012;1.32257511;2.77903E-16
805;2.317321358;1.33921064;2.77903E-16
807;2.228883791;1.35638053;2.77903E-16
809;2.109541258;1.38644351;2.77903E-16
811;2.00282546;1.38363267;2.77903E-16
813;1.997483369;1.37674828;2.77903E-16
815;2.255456061;1.32034482;2.77903E-16
817;2.336058885;1.36667478;2.77903E-16
819;2.172719751;1.36279474;2.77903E-16
821;2.15130157;1.36779017;2.77903E-16
823;1.857055954;1.41653469;2.77903E-16
825;2.151260578;1.38959568;2.77903E-16
827;2.194564293;1.42639621;2.77903E-16
829;2.116316408;1.39543858;2.77903E-16
831;2.253378746;1.37065643;2.77903E-16
833;1.935818481;1.37997387;2.77903E-16
835;2.128414047;1.47921429;2.77903E-16
837;2.08031934;1.43182437;2.77903E-16
839;2.200810903;1.35341264;2.77903E-16
841;2.250488089;1.37670209;2.77903E-16
843;2.170606947;1.36291484;2.77903E-16
845;2.049418414;1.41562255;2.77903E-16
847;2.04070681;1.43581526;2.77903E-16
849;2.239372537;1.36408517;2.77903E-16
851;2.269551705;1.35162481;2.77903E-16
853;2.378600391;1.36590072;2.77903E-16
855;2.073205977;1.34532097;2.77903E-16
857;1.960494188;1.42033207;2.77903E-16
859;2.290037667;1.40182557;2.77903E-16
861;2.234236448;1.35258364;2.77903E-16
863;2.350144876;1.36237124;2.77903E-16
865;2.344806196;1.36407593;2.77903E-16
867;2.254155982;1.40596379;2.77903E-16
869;2.115060769;1.40962259;2.77903E-16
871;2.176494222;1.38233349;2.77903E-16
873;2.363182019;1.38791822;2.77903E-16
875;2.454665409;1.32137706;2.77903E-16
877;2.380322919;1.32919256;2.77903E-16
879;2.301887567;1.38528242;2.77903E-16
881;2.21213666;1.40074713;2.77903E-16
883;2.472086554;1.4020468;2.77903E-16
885;2.594373878;1.32613278;2.77903E-16
887;2.477921553;1.33405865;2.77903E-16
889;2.243894016;1.33693416;2.77903E-16
891;2.168084965;1.41869108;2.77903E-16
893;2.328430772;1.40702374;2.77903E-16
895;2.50728435;1.35096112;2.77903E-16
897;2.476465305;1.33149676;2.77903E-16
899;2.312297672;1.32928495;2.77903E-16
901;2.466889489;1.36058293;2.77903E-16
903;2.239254983;1.3936877;2.77903E-16
905;2.29020396;1.3778909;2.77903E-16
907;2.435584089;1.36740314;2.77903E-16
909;2.570485354;1.32097156;2.77903E-16
911;2.679480636;1.38695064;2.77903E-16
913;2.320101326;1.34097076;2.77903E-16
915;2.3052349;1.3712185;2.77903E-16
917;2.372444931;1.39202872;2.77903E-16
919;2.470293441;1.39273812;2.77903E-16
921;2.821697871;1.31293483;2.77903E-16
923;2.52866162;1.31805959;2.77903E-16
925;2.201058797;1.34168988;2.77903E-16
927;2.379666988;1.38246234;2.77903E-16
929;2.509353404;1.34886016;2.77903E-16
931;2.660275192;1.37591879;2.77903E-16
933;2.710462078;1.33117391;2.77903E-16
935;2.644814822;1.31713771;2.77903E-16
937;2.52163198;1.37672981;2.77903E-16
939;2.378773198;1.40208375;2.77903E-16
941;2.439531479;1.37634278;2.77903E-16
943;2.536224196;1.37825994;2.77903E-16
945;2.707296905;1.31730351;2.77903E-16
947;2.656145175;1.36377204;2.77903E-16
949;2.486314304;1.35330227;2.77903E-16
951;2.442032805;1.30288952;2.77903E-16
953;2.789000677;1.35944955;2.77903E-16
955;2.585702078;1.35324684;2.77903E-16
957;2.708715294;1.27616249;2.77903E-16
959;2.563587604;1.32595774;2.77903E-16
961;2.487138069;1.38516281;2.77903E-16
963;2.463802791;1.3680853;2.77903E-16
965;2.490013491;1.38668322;2.77903E-16
967;2.688951374;1.3194881;2.77903E-16
969;2.780567359;1.30535952;2.77903E-16
971;2.551108915;1.31717466;2.77903E-16
973;2.560869704;1.33782832;2.77903E-16
975;2.768261876;1.35769818;2.77903E-16
977;2.728593063;1.33994775;2.77903E-16
979;2.815213308;1.28934149;2.77903E-16
981;2.757236375;1.30143329;2.77903E-16
983;2.482536953;1.33551488;2.77903E-16
985;2.529159749;1.34068535;2.77903E-16
987;2.56202015;1.29182072;2.77903E-16
989;2.806687536;1.3399847;2.77903E-16
991;2.719695541;1.26860518;2.77903E-16
993;2.702850397;1.31787482;2.77903E-16
995;2.521923515;1.33614162;2.77903E-16
997;2.657759862;1.35751391;2.77903E-16
999;2.804505721;1.33282366;2.77903E-16
1001;2.838341636;1.27429152;2.77903E-16
1003;2.767190842;1.30339616;2.77903E-16
1005;2.749603512;1.34253784;2.77903E-16
1007;2.527137283;1.3569426;2.77903E-16
1009;2.800874091;1.35579998;2.77903E-16
1011;2.879615609;1.32862126;2.77903E-16
1013;2.919802559;1.30453927;2.77903E-16
1015;2.636563055;1.32777329;2.77903E-16
1017;2.629187257;1.32108241;2.77903E-16
1019;2.627511958;1.39402854;2.77903E-16
1021;2.667015597;1.32922028;2.77903E-16
1023;2.969253481;1.31956152;2.77903E-16
1025;2.982290638;1.28798688;2.77903E-16
1027;2.961408082;1.27678923;2.77903E-16
1029;2.697170717;1.34889663;2.77903E-16
1031;2.571508702;1.36061064;2.77903E-16
1033;2.89047848;1.33764355;2.77903E-16
1035;2.92194453;1.29282525;2.77903E-16
1037;2.849707705;1.26297378;2.77903E-16
1039;2.731714656;1.31648326;2.77903E-16
1041;2.61176802;1.34588304;2.77903E-16
1043;2.746594051;1.30405061;2.77903E-16
1045;2.838305142;1.27094584;2.77903E-16
1047;2.935077616;1.31008704;2.77903E-16
1049;2.873986444;1.28984813;2.77903E-16
1051;2.820846168;1.38369734;2.77903E-16
1053;2.792936954;1.29885244;2.77903E-16
1055;2.830737161;1.30666794;2.77903E-16
1057;2.953221721;1.30612386;2.77903E-16
1059;2.960466279;1.27456769;2.77903E-16
1061;2.851538491;1.32477769;2.77903E-16
1063;3.052509549;1.32838106;2.77903E-16
1065;2.762566938;1.3736146;2.77903E-16
1067;2.840357292;1.32879581;2.77903E-16
1069;2.986707247;1.22052385;2.77903E-16
1071;3.042631321;1.28630018;2.77903E-16
1073;3.005618344;1.32108193;2.77903E-16
1075;2.88722771;1.31404098;2.77903E-16
1077;2.878326341;1.35509934;2.77903E-16
1079;2.676272785;1.32350574;2.77903E-16
1081;2.930340775;1.32406829;2.77903E-16
1083;3.099934411;1.27987624;2.77903E-16
1085;2.869208445;1.24224622;2.77903E-16
1087;2.935530669;1.27013482;2.77903E-16
1089;2.809074659;1.30367282;2.77903E-16
1091;2.891438171;1.29255783;2.77903E-16
1093;3.002583192;1.29305572;2.77903E-16
1095;3.259222107;1.26069729;2.77903E-16
1097;3.156036823;1.26893678;2.77903E-16
1099;3.02823146;1.35454602;2.77903E-16
1101;3.011569572;1.3678174;2.77903E-16
1103;2.829502416;1.33331182;2.77903E-16
1105;3.280004368;1.33413207;2.77903E-16
1107;3.051250032;1.2682269;2.77903E-16
1109;3.080648629;1.23556458;2.77903E-16
1111;2.769996959;1.34693376;2.77903E-16
1113;2.652168261;1.30752514;2.77903E-16
1115;3.120581894;1.29425377;2.77903E-16
1117;3.303272427;1.22750062;2.77903E-16
1119;3.269014753;1.25186803;2.77903E-16
1121;3.306937401;1.28420798;2.77903E-16
1123;2.927777445;1.29492621;2.77903E-16
1125;2.994599481;1.30158986;2.77903E-16
1127;3.068147076;1.29766363;2.77903E-16
1129;3.127242309;1.27559994;2.77903E-16
1131;3.098993793;1.30809645;2.77903E-16
1133;2.963950187;1.26782139;2.77903E-16
1135;2.996439233;1.31882392;2.77903E-16
1137;2.996673596;1.31231733;2.77903E-16
1139;2.950289829;1.30041952;2.77903E-16
1141;3.131324616;1.2404861;2.77903E-16
1143;3.272112884;1.29173758;2.77903E-16
1145;3.35862071;1.30279714;2.77903E-16
1147;3.014000244;1.25017258;2.77903E-16
1149;3.023415537;1.34033478;2.77903E-16
1151;2.987347061;1.28382095;2.77903E-16
1153;3.103633381;1.26325967;2.77903E-16
1155;3.350778332;1.26425497;2.77903E-16
1157;3.414209828;1.27176609;2.77903E-16
1159;3.369790322;1.29900025;2.77903E-16
1161;3.189461788;1.27834659;2.77903E-16
1163;2.868157955;1.31229885;2.77903E-16
1165;3.170015811;1.31144213;2.77903E-16
1167;3.217766535;1.24345399;2.77903E-16
1169;3.382410969;1.22967549;2.77903E-16
1171;3.462384215;1.18605523;2.77903E-16
1173;3.180063475;1.32425257;2.77903E-16
1175;3.067431194;1.29836427;2.77903E-16
1177;3.18209871;1.24319581;2.77903E-16
1179;3.245335088;1.29586656;2.77903E-16
1181;3.363526166;1.23333429;2.77903E-16
1183;3.3520381;1.18504098;2.77903E-16
1185;3.264648071;1.24531524;2.77903E-16
1187;3.153764078;1.29896281;2.77903E-16
1189;3.243339139;1.37076681;2.77903E-16
1191;3.155284562;1.27863201;2.77903E-16
1193;3.431854364;1.20674535;2.77903E-16
1195;3.496296795;1.16584404;2.77903E-16
1197;3.351879308;1.3026221;2.77903E-16
1199;3.049796286;1.29933185;2.77903E-16
1201;3.217187171;1.25294646;2.77903E-16

File: data/rise_materials/Testdata-2362.txt
Keywords
Material1;Material2;Material3;Material4;Product;Object;Scenario;Method;Reference;Comment;Owner;IsPublic;ImportDate
Aluminium Honey comb coated with HPL;;;;IN10A-1;Table;;ISO 5660;TRANSFEU;;TRANSFEU;1;2011-11-08 14:39:25
Scalars
Flux (kW/m2);tig (s);qmax (kw/m2);qtotal (MJ/m2);q180 (kw/m2);q300 (kw/m2);Sample mass (g);Mass loss (g);DHc (MJ/kg);Peak smoke production (m2/m2s);Total smoke produced (m2/m2);Specific extinction area (avg) (m2/kg);MARHE (kW/m2);Area exposed (m2);Observations;Test date (YYYY-MM-DD);Test identifier;Product thickness (mm);Thickness1 (mm);Thickness2 (mm);Thickness3 (mm);Thickness4 (mm);Product density (kg/m3);Density1 (kg/m3);Density2 (kg/m3);Density3 (kg/m3);Density4 (kg/m3);Product area weight (kg/m2);Area weight1 (kg/m2);Area weight2 (kg/m2);Area weight3 (kg/m2);Area weight4 (kg/m2)
30;227;61.78;30.63;;;102.90;19.75;19.23;;243.45;;25.50;0.0088;Projection of particles. Raising of the surface. Glowing. End flame > 1200s.
;2011-08-29;c_LSFIRE_IN-10A-1_30a;22.7;;;;;;;;;;;;;;
VectorData
Time (s);HRR (kW/m2);Mass (g);SPR (m2/(m2*s))
1;4.535898343;102.9;0.00570984
3;3.57452212;102.7766776;0.00570984
5;2.826196683;102.9191041;0.00570984
7;3.0605727;102.9231732;0.00570984
9;3.687487836;102.8945198;0
11;4.419110713;102.8751673;0
13;4.742459173;102.9562557;0.001801816
15;4.347547265;102.8657341;0.001801816
17;3.747465065;103.3734932;0.001801816
19;2.663091163;102.7613335;0.001801816
21;2.206340933;103.014447;0.001801816
23;2.183216472;102.9600102;0.011376912
25;1.751170024;102.9444284;0.011376912
27;1.946269103;102.9406407;0.01476375
29;1.625209651;102.8663424;0.01476375
31;1.390719631;102.9456337;0.01476375
33;1.230804684;102.950334;0.003386838
35;1.119769901;102.9436762;0.008324084
37;1.248882899;102.9087695;0.011611538
39;1.368436285;102.9269055;0.019320543
41;1.375156443;102.9506821;0.019320543
43;0.997358493;102.8188285;0.019320543
45;0.825535076;102.8673819;0.073814396
47;1.196291983;102.9604415;0.129665171
49;1.003383823;102.7561139;0.162560779
51;1.028677387;102.8063039;0.191019489
53;1.128099405;102.7475268;0.220607354
55;1.19198015;102.7290971;0.184038035
57;1.445022066;102.7983693;0.148820469
59;1.68052806;102.7133552;0.141755647
61;1.695438273;102.6810911;0.146357107
63;1.473317975;102.7583369;0.133194451
65;1.207410047;102.7217595;0.119085367
67;1.203789025;102.7443031;0.121390097
69;1.502076709;102.6474447;0.153947331
71;1.757334706;102.7072614;0.205538732
73;1.784056719;102.5028949;0.258620217
75;2.082018469;102.5778462;0.296560355
77;2.222153904;102.5908842;0.315492271
79;2.510490306;102.5041557;0.308816495
81;2.28824897;102.3714225;0.314887081
83;2.175743307;102.3560506;0.325471732
85;1.6572411;102.397726;0.355132378
87;1.157495089;102.4794226;0.371349268
89;1.265170714;102.3393854;0.386799483
91;1.581271165;102.1286217;0.366847682
93;1.252424487;102.4771836;0.3448897
95;1.223880986;102.1208689;0.34962271
97;1.439185396;102.1703739;0.356336727
99;1.571310493;101.8666162;0.399373275
101;1.820173941;102.0335375;0.440420566
103;1.52682268;102.1538298;0.498696015
105;1.471609348;102.0049896;0.566725612
107;1.226164859;102.2634836;0.603854103
109;1.106127197;101.8183117;0.603904693
111;1.407785442;101.7584396;0.617530888
113;1.756803716;101.9035753;0.675031751
115;1.683472321;101.7148456;0.682497635
117;1.527763245;101.7275077;0.680020718
119;1.448272059;101.8583281;0.69818969
121;1.60762096;101.5820078;0.681373684
123;1.715009984;101.675858;0.693944533
125;1.679081595;101.4580942;0.710544421
127;1.215502069;101.3582445;0.717034119
129;1.412793124;101.3735721;0.746522373
131;1.753232322;101.2846595;0.788496238
133;2.052087486;101.1863356;0.7959428
135;2.237420154;101.1537841;0.806701147
137;2.177617696;101.1136681;0.851084319
139;1.915512271;101.0466684;0.855546733
141;1.926151492;101.1734576;0.89583581
143;2.390736063;101.0032461;0.880488432
145;2.500287768;100.6768626;0.819293414
147;2.468415046;100.7923992;0.814695858
149;2.501744432;100.8252715;0.790803076
151;2.187253201;100.6268213;0.7154189
153;2.529074041;100.8608254;0.634640969
155;2.787787;100.5808444;0.626390096
157;2.804674722;100.4348962;0.614169718
159;2.561653105;100.3278748;0.560939941
161;2.516449621;100.4360461;0.554818453
163;2.433870318;100.4690843;0.560871735
165;2.845730074;100.2460231;0.557163783
167;3.103913354;100.1325879;0.533979423
169;3.071778227;100.1848128;0.57609754
171;2.871016584;100.2547989;0.571584189
173;2.521599556;100.0510843;0.568564765
175;2.670872339;99.9452357;0.550504269
177;2.725791168;99.9493273;0.519486568
179;3.137740907;99.8012776;0.473514366
181;3.05309021;99.7321051;0.441255616
183;3.176017663;99.752133;0.404925009
185;3.04246838;99.6522167;0.387932092
187;3.313444196;99.7622517;0.376938323
189;3.497466139;99.5723006;0.357291668
191;3.537925729;99.4841231;0.339930675
193;3.151937964;99.4034101;0.333689958
195;3.21495439;99.4023322;0.314629217
197;3.021428552;99.3569795;0.320118856
199;3.167517904;99.2628138;0.342479613
201;3.200553825;99.162776;0.376282928
203;2.775952154;99.1327071;0.38742148
205;2.773688596;99.1574951;0.400001849
207;2.736058299;98.778826;0.367430585
209;2.701318267;99.0630206;0.335110234
211;3.098836607;98.8585;0.304653546
213;2.993440121;98.9157407;0.29034077
215;2.589385529;98.9898897;0.279559782
217;2.568015464;98.8611815;0.289922468
219;2.513742051;98.7827197;0.30425795
221;2.93075501;98.7627472;0.321807985
223;3.050302327;98.8078004;0.353546636
225;3.254940048;98.6745693;0.341546959
227;3.449027324;98.6311751;0.336560179
229;4.712131168;98.4174362;0.317736583
231;5.773663687;98.4404937;0.2773399
233;7.280520683;98.4778451;0.233265868
235;8.619704196;98.441876;0.213656163
237;9.581725216;98.3959108;0.184365725
239;10.38187022;98.435667;0.161127837
241;12.00438546;98.2624589;0.150853824
243;13.19995248;98.2567915;0.145075414
245;14.40136004;98.1347737;0.158685116
247;14.51225289;98.0687965;0.147040341
249;17.04378363;98.1565597;0.128785629
251;20.84214702;98.1041248;0.133809647
253;26.61406366;97.9272277;0.193030038
255;33.29809302;97.833892;0.247160159
257;38.94034689;97.7393946;0.321536609
259;42.84165338;97.6602409;0.385029892
261;45.12910979;97.5761506;0.42407866
263;48.47671473;97.527022;0.377836872
265;48.97525589;97.4033573;0.329994291
267;50.22342282;97.2990728;0.282796747
269;52.16615506;97.2527643;0.231302672
271;52.92272464;97.1334007;0.192156593
273;53.41315367;97.0368573;0.188894274
275;55.14525179;96.9761051;0.185272481
277;54.5531518;96.7892352;0.18861349
279;53.19327553;96.7011516;0.212391148
281;53.19308976;96.6464659;0.221367167
283;57.39893998;96.5790189;0.20996215
285;59.84641266;96.561657;0.205785633
287;60.83739136;96.3680452;0.212885117
289;61.78341805;96.3372626;0.192029574
291;60.30122834;96.3024434;0.185029478
293;59.65779683;96.1791492;0.174841288
295;58.8456766;96.094455;0.15814775
297;58.59627954;96.0495288;0.146136608
299;59.57051794;96.0367718;0.145384405
301;58.83035293;95.9745663;0.131856402
303;57.34114406;95.8357782;0.117590905
305;57.22668357;95.7929767;0.096383933
307;54.77668008;95.7391755;0.069110552
309;53.16792898;95.6761405;0.052686402
311;53.15348418;95.6085277;0.061368173
313;50.93963619;95.5670176;0.082047902
315;48.71238639;95.5422185;0.091279007
317;49.2921346;95.4695344;0.087846111
319;48.92469474;95.350641;0.081680864
321;48.21991547;95.2983723;0.073570876
323;47.0244152;95.4335819;0.056973459
325;47.1416415;95.1354094;0.063188654
327;46.47040812;95.3942403;0.072426645
329;44.31843983;95.1032557;0.07686812
331;44.01955001;95.0185615;0.06043946
333;41.55556196;94.9698315;0.049941752
335;41.08237529;94.9650053;0.038431938
337;40.32630856;94.9620744;0.034719505
339;39.08206564;95.0294343;0.029481743
341;38.46941144;94.6596718;0.04034389
343;37.92227251;94.7681154;0.035925408
345;37.45723537;94.7327268;0.035628507
347;37.41722634;94.6330756;0.035464582
349;37.96963304;94.6255557;0.047620656
351;37.06053227;94.5224761;0.044203427
353;37.47878962;94.3031524;0.054216627
355;36.96089147;94.3324739;0.06537212
357;36.08986623;94.3311038;0.052790209
359;36.37131075;94.2982431;0.040236692
361;34.84040218;94.1712881;0.031255505
363;33.24713622;94.2611688;0.029217002
365;32.89626795;94.1436412;0.027850203
367;31.00036935;94.0639191;0.044629352
369;29.92438215;94.0094269;0.05016623
371;29.18799928;93.9413445;0.061819791
373;29.00470713;93.9731107;0.073567465
375;27.77931398;93.884696;0.085281798
377;28.30776023;93.8796325;0.099707827
379;27.39691412;93.6997102;0.109136051
381;27.04323986;93.7679545;0.117020801
383;27.65778285;93.6174879;0.112568568
385;27.43477094;93.6860561;0.103532695
387;27.97230041;93.5940711;0.094495453
389;27.34092393;93.6503997;0.090020965
391;26.88342598;93.5176665;0.086143221
393;26.57981757;93.569252;0.084798695
395;26.02676471;93.4547263;0.08790727
397;26.43904702;93.4327511;0.091500076
399;26.02196472;93.3574404;0.102954751
401;25.02762488;93.2935759;0.113863015
403;24.73148678;93.2748594;0.113382305
405;25.0675784;93.2403402;0.117052363
407;24.34391102;93.1642438;0.112871688
409;23.50909987;93.1017339;0.119780851
411;23.36001591;93.1172162;0.115500892
413;22.71360666;93.0673173;0.111695761
415;23.09348276;93.0334497;0.091044576
417;23.42162746;92.9476732;0.085005496
419;24.28987945;93.0348991;0.059969892
421;24.65444754;92.9808494;0.050389831
423;25.83720164;92.8413665;0.048665788
425;26.63644613;92.8888367;0.063032244
427;27.13141331;92.8153509;0.070100104
429;28.50562324;92.6308352;0.083350282
431;29.72001093;92.6789409;0.082231772
433;30.04046461;92.5053336;0.077307621
435;30.45519781;92.6066477;0.066749015
437;31.61153219;92.6744657;0.056325939
439;32.18957798;92.4749652;0.045308827
441;32.32384387;92.3948561;0.050729524
443;32.40321307;92.5172771;0.05236364
445;32.20139451;92.4153741;0.053248136
447;32.08297052;92.2516609;0.059753639
449;32.85892779;92.2113397;0.065379672
451;32.15959616;92.0973391;0.055830872
453;32.19870748;92.6157196;0.058887302
455;31.0961995;92.1552873;0.05677298
457;30.17846911;92.0663037;0.048938903
459;29.93061352;91.8006992;0.047727841
461;28.67591788;91.9820476;0.055600417
463;29.33549213;91.9414895;0.057889136
465;28.83114402;91.926477;0.054313691
467;28.3213586;91.7444216;0.052319407
469;28.36803675;91.8628459;0.054795343
471;28.54742135;91.7361;0.057850537
473;28.24520469;91.7142434;0.062531691
475;27.85250593;91.6531868;0.112138394
477;26.98499718;91.6308324;0.110590988
479;26.60381344;91.6103615;0.101903843
481;26.25176976;91.5646214;0.103285015
483;26.52880797;91.5033008;0.106591261
485;26.6748057;91.4616609;0.064684794
487;26.92888826;91.3831864;0.063537157
489;26.573798;91.3043653;0.063578136
491;26.08660806;91.3283073;0.064944128
493;26.86751676;91.2022649;0.070337492
495;27.79667752;91.0234289;0.099691767
497;27.08484997;91.0663801;0.108667179
499;26.62778761;91.056187;0.113433076
501;26.26331367;90.9886058;0.103910405
503;25.75786303;90.8677052;0.102508871
505;26.13217466;90.8604221;0.096865183
507;26.43669267;90.7435033;0.151077347
509;25.88138156;90.7668647;0.155295065
511;25.89278772;90.5817009;0.19602525
513;25.5579163;90.48043;0.184425589
515;25.86077924;90.482796;0.164822662
517;25.95165194;90.4186981;0.121625886
519;26.92847374;90.3483207;0.122447206
521;26.86910721;90.1905549;0.089638933
523;27.10371728;90.12286;0.095754527
525;27.08914601;90.1065482;0.090592993
527;27.60298737;90.0875944;0.068505588
529;27.48082963;90.0076949;0.067100693
531;27.30141547;89.8190318;0.071004464
533;27.86603246;89.7014891;0.070598679
535;28.17665814;89.6320831;0.077308913
537;28.98100412;89.70763;0.089288297
539;28.47270465;89.4666988;0.088857608
541;28.57746573;89.5646522;0.085604247
543;28.9879342;89.5524198;0.09468041
545;28.96199395;89.2526283;0.103919337
547;30.62692454;88.9552026;0.105747603
549;29.82037051;89.082477;0.103931386
551;30.29502634;89.0409358;0.105582962
553;29.66079502;88.9531289;0.099130025
555;29.78199519;88.8668428;0.104395911
557;30.04959798;88.8311227;0.11830221
559;29.97806063;88.6528676;0.132688275
561;30.32695591;88.6139958;0.140544632
563;30.65116963;88.6358494;0.144954515
565;30.13179753;88.5070974;0.146635209
567;29.53159655;88.4425969;0.135879615
569;29.28734514;88.3106811;0.143436162
571;29.32079372;88.2952538;0.152058031
573;29.04957586;88.3674127;0.163585722
575;28.3527468;88.1745779;0.153598081
577;27.75541434;88.0582672;0.159984376
579;27.77748383;87.9950786;0.158903217
581;27.80193744;88.0491992;0.147706848
583;28.72993363;87.9563604;0.145230164
585;28.29306169;87.9443065;0.163545459
587;28.04980492;87.7821692;0.148500963
589;27.68502286;87.7570812;0.14512907
591;28.06263373;87.6845756;0.159777161
593;27.4822712;87.6876319;0.174576643
595;27.35566038;87.5503497;0.190429872
597;26.6661988;87.4346745;0.24383322
599;26.89440938;87.390854;0.265572757
601;25.73314302;87.4254806;0.282450831
603;25.70582826;87.3505847;0.290572658
605;25.77695697;87.3042611;0.310176015
607;25.7224882;87.1635656;0.287453657
609;25.94487926;87.1526023;0.29382759
611;25.92232439;87.265153;0.286080025
613;25.7478357;87.1902299;0.294315097
615;25.35855779;87.0192331;0.287624675
617;24.83247238;87.0677262;0.32283485
619;25.34517285;86.8921002;0.325997521
621;26.01196967;86.7920458;0.319939733
623;26.05212494;86.9285939;0.324901061
625;25.71398492;86.9187669;0.315953064
627;26.04547156;86.7407204;0.288437011
629;26.16684971;86.7303255;0.278031466
631;25.73245597;86.5987009;0.320329372
633;25.43854681;86.5321977;0.296664221
635;26.10959579;86.6382787;0.303719755
637;25.60915677;86.5962557;0.311964693
639;25.48436303;86.5602011;0.327087889
641;25.5349478;86.477039;0.291313612
643;24.75622203;86.403028;0.312062151
645;25.48923428;86.4104623;0.305355546
647;25.42309097;86.2961145;0.305350604
649;25.99236954;86.2873378;0.285557954
651;25.18568417;86.239451;0.285626121
653;24.87100977;86.2553353;0.271941618
655;24.40814465;86.2364247;0.273964709
657;24.41868436;86.1127197;0.255581831
659;24.51715924;86.0957875;0.2511463
661;24.63743928;86.0958026;0.243037304
663;24.52807423;86.0208917;0.231399863
665;23.98130083;86.1308591;0.245608607
667;23.64700886;85.9493264;0.253111758
669;23.87262612;85.9092784;0.263601096
671;24.27014182;85.8986467;0.251455854
673;23.83004753;85.8724803;0.250017006
675;24.2802805;85.8859316;0.209541411
677;24.08710869;85.869703;0.222182277
679;23.9982663;85.7921932;0.212368503
681;23.36787499;85.7639536;0.218134032
683;23.89078072;85.6442545;0.208088805
685;24.18881561;85.719992;0.203036274
687;23.9179698;85.7488277;0.168730536
689;24.18005407;85.6449182;0.165998454
691;24.73324537;85.5985265;0.178355452
693;24.57822391;85.5581619;0.191381259
695;24.80593742;85.4977258;0.206096717
697;24.1344031;85.5024533;0.210817166
699;24.31599609;85.4274042;0.193376042
701;24.59402216;85.4308049;0.182996224
703;24.29736682;85.4878681;0.177761829
705;25.0306317;85.3304063;0.165244688
707;24.84802703;85.395515;0.15623196
709;24.57262452;85.3032844;0.164848901
711;24.20093902;85.3939664;0.173156464
713;24.77867643;85.3109978;0.195369852
715;24.67031513;84.9977554;0.19990737
717;24.94197839;85.1395416;0.214739056
719;24.75839502;85.2065301;0.21304453
721;24.78412142;85.1407732;0.200702196
723;25.0703847;85.1323134;0.185372241
725;24.83702179;85.1017355;0.174430829
727;24.82371996;84.9823287;0.183374154
729;24.12487931;85.017938;0.198185322
731;24.2205017;85.0632789;0.214657128
733;24.08658324;84.9322198;0.223488952
735;25.05161594;84.8462931;0.222620518
737;24.94809143;84.8227654;0.207829768
739;24.16216192;84.947966;0.19915666
741;23.87438522;84.891953;0.172072042
743;24.58164147;84.8897538;0.135588974
745;26.50785797;84.7765244;0.155887254
747;27.17585899;84.6783755;0.135676074
749;27.96292006;84.7125193;0.105410241
751;28.9399202;84.6983791;0.09052401
753;29.42338238;84.6113214;0.093462805
755;29.09196457;84.6371309;0.062406738
757;29.9743871;84.5867182;0.068381821
759;30.04479778;84.5547157;0.075935605
761;28.97360726;84.5821813;0.080103458
763;30.22188859;84.5655934;0.075940231
765;30.59723614;84.4932662;0.091904504
767;30.21558558;84.4674693;0.095456394
769;29.04767294;84.4626188;0.08958531
771;28.77617903;84.3383881;0.083277518
773;29.46563248;84.4004279;0.085732159
775;30.67665822;84.3129681;0.071915745
777;30.70446602;84.3926065;0.065212376
779;30.55577474;84.2893023;0.083166535
781;30.99856091;84.2257694;0.082741837
783;30.78390972;84.282486;0.090375673
785;30.78644614;84.1909871;0.087761374
787;32.94405652;84.0985786;0.095401999
789;32.08490506;84.1763621;0.081703448
791;31.72172554;84.1442361;0.090076051
793;31.0940061;84.1222167;0.087750451
795;30.74255091;84.1278291;0.091630588
797;31.00592301;83.9762534;0.093701196
799;31.40378968;83.9851002;0.109161396
801;30.49782383;83.9233245;0.101514247
803;31.23964807;83.9664386;0.092288226
805;31.6471473;83.9776785;0.090399785
807;31.82413362;83.8921388;0.081326771
809;32.28099443;83.789913;0.077345093
811;32.38246445;83.8377148;0.086257224
813;32.36058506;83.8825024;0.092370462
815;31.27449875;83.5986914;0.099014014
817;30.77179982;83.6592813;0.11630822
819;31.70376861;83.6879935;0.121523046
821;31.82111559;83.6693168;0.114953777
823;31.54141527;83.6532818;0.121378469
825;31.63514827;83.5160997;0.109569251
827;30.96324206;83.6737555;0.099059753
829;32.32913317;83.5269502;0.095057545
831;32.07129539;83.4865983;0.092809454
833;32.78477892;83.5252489;0.090893426
835;32.24412431;83.4400408;0.105297097
837;32.67446379;83.3407454;0.109776184
839;32.23183295;83.2902899;0.101642346
841;31.09146625;83.4220001;0.11816186
843;30.9293514;83.3861292;0.126528921
845;31.07026311;83.250961;0.13022108
847;30.46547641;83.1520001;0.126530683
849;30.51698868;83.2445896;0.13256833
851;30.02649114;83.2485304;0.126307388
853;30.12223903;83.1810717;0.117827914
855;30.90762903;83.0970801;0.109348907
857;30.95216568;83.1163505;0.105412501
859;31.36043253;83.1407198;0.107146097
861;30.97545286;83.0508926;0.133130122
863;30.7916649;82.9883152;0.128565622
865;31.37057651;82.9685197;0.12227292
867;32.32703353;82.9894636;0.13029893
869;31.59017323;82.9736493;0.138056931
871;31.02498411;82.9448816;0.134262521
873;31.74569605;82.8358696;0.133669845
875;31.60684226;82.8165998;0.134282922
877;31.37596533;82.8900856;0.126900733
879;30.40028572;82.837252;0.12993322
881;30.84435483;82.8031358;0.129815646
883;30.73677247;82.6930454;0.132054019
885;30.65876057;82.7374465;0.13829929
887;31.04979004;82.721535;0.144862575
889;30.78332045;82.7259032;0.13233675
891;31.70310422;82.6937368;0.144266133
893;32.02388907;82.6699879;0.153954082
895;32.48984358;82.6352762;0.164303815
897;31.49790643;82.5744933;0.164206901
899;30.59051019;82.5462381;0.157694719
901;31.82561452;82.5010187;0.136995959
903;32.2185295;82.4369052;0.138182268
905;32.14650164;82.4530662;0.127464623
907;31.62353698;82.4070338;0.129273131
909;32.40368199;82.3695467;0.167084754
911;31.5770183;82.366784;0.162357366
913;31.12310735;82.3893291;0.163086721
915;30.12738935;82.280249;0.163089726
917;31.55268851;82.3091383;0.166467149
919;32.0887469;82.2754515;0.138016053
921;32.33671303;82.2785477;0.123383246
923;32.43452704;82.1761989;0.129782111
925;32.8653426;82.1425802;0.14093124
927;32.69518843;82.0892637;0.136938109
929;32.05345427;82.120835;0.145051624
931;32.02894206;82.1254925;0.167009326
933;31.59842819;82.0354591;0.168454555
935;31.16478089;82.0292511;0.160164686
937;31.37087817;82.0365225;0.149553389
939;31.60921824;82.038568;0.136678987
941;31.40316949;81.9611166;0.135006542
943;31.47536833;81.8620298;0.132499554
945;30.85720975;81.8645455;0.13891721
947;30.74801114;81.8216249;0.161147282
949;30.4875371;81.8022165;0.165175271
951;30.61903394;81.8081605;0.142918652
953;30.56404672;81.8269607;0.129085455
955;31.03199798;81.7693038;0.125239468
957;30.84389277;81.7387667;0.122584778
959;30.10811561;81.6951105;0.134755757
961;30.50505715;81.7096674;0.150029625
963;29.81419012;81.662736;0.157314463
965;30.12988608;81.6214034;0.160565534
967;31.52614271;81.4590332;0.159333107
969;31.10965388;81.5303072;0.148982909
971;29.88144325;81.5214896;0.138102266
973;30.52301369;81.4849108;0.133989475
975;30.91986853;81.3598083;0.13745802
977;31.10640469;81.4304721;0.142888386
979;30.0974523;81.4158024;0.155630327
981;30.17793526;81.3621543;0.172291876
983;29.93538761;81.4086438;0.162639525
985;30.6036862;81.3448624;0.173641234
987;30.52878705;81.2769763;0.170940336
989;30.12330953;81.2543608;0.157397333
991;30.46802899;81.2828227;0.154898597
993;30.16291694;81.2772934;0.164452095
995;29.87305118;81.2894727;0.142282037
997;30.18262088;81.2532828;0.139069162
999;30.11040108;81.1212007;0.149274055
1001;30.38356938;81.1505893;0.15086719
1003;31.38245488;81.1425715;0.151295901
1005;31.44573034;80.9501767;0.173242752
1007;31.22659042;81.0535889;0.170211204
1009;30.61937377;81.0388238;0.16824805
1011;30.03699327;80.9909667;0.163637194
1013;29.48629248;80.949303;0.166923983
1015;29.41954514;81.0231053;0.149014862
1017;29.73460839;80.9828385;0.16550688
1019;29.94260762;80.9011015;0.161781142
1021;29.72675463;80.9081221;0.179624281
1023;29.72358042;80.8546121;0.178943391
1025;29.68978692;80.8474924;0.179343341
1027;30.26921619;80.9467873;0.170340433
1029;29.89804279;80.8064384;0.186679234
1031;30.28192089;80.7793851;0.170814174
1033;30.07759953;80.6109045;0.176943622
1035;29.89121544;80.7774626;0.177755653
1037;29.22431216;80.6740076;0.165268089
1039;29.41427862;80.5444008;0.151346757
1041;29.43488913;80.6401419;0.171597298
1043;29.91309063;80.599986;0.169339718
1045;30.36090684;80.6244939;0.170538181
1047;30.06776782;80.6059004;0.182906974
1049;30.22410313;80.600163;0.184931455
1051;30.56193659;80.4902792;0.180863624
1053;30.36926183;80.4442473;0.178687995
1055;29.86553513;80.4772023;0.178900536
1057;29.92786048;80.4078231;0.175298817
1059;29.99943689;80.4176656;0.176592318
1061;30.13668674;80.3723947;0.177245739
1063;30.08499005;80.417002;0.17623225
1065;30.0050684;80.3603534;0.194157596
1067;29.88804098;80.312469;0.200956168
1069;30.15713383;80.3022249;0.216748983
1071;29.72162604;80.4679957;0.215845005
1073;29.76834989;80.1319326;0.233150966
1075;30.2212594;80.141305;0.222848709
1077;30.21378745;80.3067185;0.219730376
1079;30.41848224;80.2338818;0.204022123
1081;30.45330045;80.2010225;0.212305447
1083;30.29898452;79.842497;0.209056372
1085;30.91849173;80.1927267;0.224585614
1087;30.32423838;80.1134076;0.228536164
1089;29.89177484;80.0585985;0.241510846
1091;29.76960986;80.1347235;0.231620258
1093;30.76508572;79.893644;0.243368367
1095;30.58317403;80.0553914;0.234644021
1097;31.21890418;80.0651785;0.236591932
1099;31.24355183;79.9967377;0.22708578
1101;31.27038245;80.1386216;0.219481237
1103;31.19150001;79.8997246;0.24557254
1105;30.78746396;80.0758063;0.265299929
1107;30.59702281;79.9415527;0.267729823
1109;31.57785973;79.8346567;0.269217293
1111;32.13993269;79.8773157;0.288586106
1113;31.97067598;79.7587792;0.272877221
1115;32.11700617;79.7387625;0.265340649
1117;32.69699611;79.8731542;0.260394198
1119;32.76495769;80.0606299;0.270719396
1121;32.38723485;79.5518158;0.284246704
1123;32.18953281;79.7204767;0.268040144
1125;32.29919545;79.679325;0.282045947
1127;32.30890232;79.6407984;0.30430028
1129;31.76452181;79.5854082;0.305071305
1131;33.04301339;79.6232702;0.290269148
1133;33.12148759;79.5335135;0.301490072
1135;33.10103235;79.5443917;0.289117289
1137;33.43006166;79.6308289;0.279350591
1139;32.85633367;79.5928843;0.27839849
1141;33.93853469;79.5545104;0.282438675
1143;33.34485851;79.4841218;0.295255494
1145;33.57559331;79.4289382;0.307623763
1147;33.46671313;79.3453745;0.313454436
1149;34.00656903;79.3320764;0.329628203
1151;33.83982347;79.5439769;0.357516775
1153;32.88736308;79.3763832;0.351222735
1155;33.78965477;79.3820768;0.327939733
1157;32.91924636;79.3645486;0.329200992
1159;33.35822699;79.3213917;0.322614816
1161;34.4729413;79.260692;0.303033941
1163;33.87118723;79.3379101;0.298343995
1165;33.56368367;79.2865973;0.31730825
1167;32.90118339;79.0858386;0.311090929
1169;33.96744888;79.1658081;0.305059223
1171;34.15098917;79.2243218;0.308402853
1173;34.15174716;79.2333883;0.31914058
1175;34.7012066;79.0220003;0.315457475
1177;34.48388134;79.1644244;0.317725388
1179;33.44607637;79.1285953;0.322974716
1181;33.88890519;79.026897;0.313897102
1183;34.87630782;79.0988751;0.295703778
1185;35.06467346;78.9817612;0.307557969
1187;34.7812982;78.9324391;0.322815643
1189;34.91360053;78.9749045;0.332486373
1191;34.26573947;78.9825902;0.339546905
1193;34.84244311;78.7247974;0.364413321
1195;34.81403376;78.5459219;0.33689346
1197;34.45583889;78.7641116;0.318525453
1199;34.27445809;78.9079992;0.301962443
1201;35.29065344;78.8795636;0.288543438
