Repository: johodges/materials

## A Non-Dimensional Scaling Approach to Modeling Material Pyrolysis

This repository contains the data, scripts, and technical documents required to generate the SPyro cone validation cases.

## Instructions
* Clone this repository with submodules
  ```
  git clone --recurse-submodules https://github.com/johodges/materials
  ```
* Pre-process data
  ```
  python materials/scripts/initialize.py
  ```
* Build latest FDS (example for impi_intel_linux target, but use relevant make target for platform)
  ```
  git clone git@github.com:firemodels/fds.git && cd fds
  cd Build/impi_intel_linux
  ./make_fds.sh
  ln -s fds_impi_intel_linux fds
  cd ../..
  ```
* Run cases
  ```

File: data/rise_materials/Testdata-2363.txt
Keywords
Material1;Material2;Material3;Material4;Product;Object;Scenario;Method;Reference;Comment;Owner;IsPublic;ImportDate
Aluminium Honey comb coated with HPL;;;;IN10A-1;Table;;ISO 5660;TRANSFEU;;TRANSFEU;1;2011-11-08 14:44:14
Scalars
Flux (kW/m2);tig (s);qmax (kw/m2);qtotal (MJ/m2);q180 (kw/m2);q300 (kw/m2);Sample mass (g);Mass loss (g);DHc (MJ/kg);Peak smoke production (m2/m2s);Total smoke produced (m2/m2);Specific extinction area (avg) (m2/kg);MARHE (kW/m2);Area exposed (m2);Observations;Test date (YYYY-MM-DD);Test identifier;Product thickness (mm);Thickness1 (mm);Thickness2 (mm);Thickness3 (mm);Thickness4 (mm);Product density (kg/m3);Density1 (kg/m3);Density2 (kg/m3);Density3 (kg/m3);Density4 (kg/m3);Product area weight (kg/m2);Area weight1 (kg/m2);Area weight2 (kg/m2);Area weight3 (kg/m2);Area weight4 (kg/m2)
30;148;61.81;39.43;;;102.91;21.81;21.93;;262.15;;32.82;0.0088;Projection of particles. Raising of the surface. Glowing. End flame > 1200s.
;2011-08-29;c_LSFIRE_IN-10A-1_30b;22.7;;;;;;;;;;;;;;
VectorData
Time (s);HRR (kW/m2);Mass (g);SPR (m2/(m2*s))
1;7.597546351;102.91;0.02618229
3;7.348048913;103.856715;0.030263978
5;7.634861094;103.6495717;0.030030199
7;7.709862173;103.7018511;0.026364353
9;7.180332043;103.6441649;0.037235069
11;6.427348624;103.681389;0.040166913
13;5.302399884;103.689908;0.044367029
15;4.307984059;103.7217564;0.043532647
17;3.087822851;103.6720049;0.043532647
19;2.610144869;103.7115273;0.03192272
21;2.530886296;103.6710806;0.031468046
23;2.680808554;103.6724907;0.029782897
25;2.547409012;103.7152046;0.03183005
27;2.389287056;103.7011324;0.03773607
29;2.357007099;103.7126213;0.036756959
31;2.530422387;103.706776;0.036127774
33;2.404989669;103.4989845;0.038835782
35;2.060021667;103.6001431;0.047292024
37;1.916075076;103.5552971;0.043750162
39;1.49903344;103.638746;0.050673413
41;1.860912574;103.7168752;0.049450319
43;2.040876607;103.6546551;0.044703531
45;2.510287162;103.7428195;0.040483564
47;2.235737736;103.5510514;0.040862013
49;1.650594047;103.6790391;0.04403341
51;1.755474381;103.6764091;0.039427482
53;1.763086369;103.2649498;0.058593829
55;2.277168284;103.2201782;0.069773463
57;2.031250964;103.1775474;0.079027455
59;1.92719415;103.2217297;0.072129974
61;1.908694802;103.2399489;0.070927102
63;2.05777962;103.1937084;0.06128991
65;2.611332066;102.9628443;0.086211447
67;2.585635462;103.1826619;0.12115082
69;2.842535957;103.2049172;0.147404322
71;2.622637723;103.1779461;0.168582863
73;2.413805217;103.120789;0.186269626
75;2.625249329;103.4915993;0.167244348
77;2.575643478;103.0029472;0.149027122
79;2.772843893;102.9998111;0.158306131
81;3.068319343;102.6790688;0.174158546
83;3.436288295;102.9497713;0.176194691
85;3.301237786;102.8979738;0.204205312
87;3.299851268;102.8198567;0.226653489
89;3.307411869;102.7515973;0.226175902
91;3.006048011;102.6930856;0.247995146
93;2.923724454;102.724421;0.319445448
95;3.077421549;102.6821928;0.360000547
97;3.286571239;102.6192968;0.426438417
99;3.593053203;102.4251234;0.52175449
101;3.949566859;102.3625318;0.586155787
103;3.59163682;102.3432031;0.613610558
105;3.495997028;102.3105807;0.66357677
107;3.468090148;101.9715511;0.73705714
109;4.187371963;102.053717;0.838925327
111;4.229892459;102.1195186;0.966753113
113;3.462057506;101.8560753;1.126630579
115;3.584378765;101.6329524;1.265707288
117;4.182334855;101.8095027;1.390283717
119;4.486920637;101.8622921;1.432399977
121;4.686483233;101.6121742;1.437023341
123;3.911336867;101.6295795;1.351984042
125;4.783883319;101.5244519;1.289374502
127;5.746265782;101.3844658;1.190950976
129;6.164384389;101.308244;1.097034543
131;6.237802844;101.1896836;1.013294529
133;6.224860044;101.0960605;0.996332608
135;6.35241745;101.0056561;0.967913059
137;5.592219805;100.9210427;0.926608575
139;5.103229219;100.8257022;0.910581323
141;5.08438735;100.63946;0.840636056
143;5.737538467;100.680266;0.730151479
145;7.050943713;100.5416467;0.637633825
147;7.632485976;100.5568245;0.561951108
149;8.540328485;100.4131577;0.480096916
151;9.323290382;100.3551983;0.503688243
153;9.567416036;100.2493555;0.526275029
155;11.81818892;100.1923452;0.522527231
157;12.05543168;100.0734654;0.485371452
159;13.93989648;100.0341521;0.453194847
161;16.69663159;99.9607504;0.393768664
163;19.16389899;99.8727514;0.369571881
165;23.28242903;99.7399379;0.364847052
167;28.73783904;99.6577848;0.421182836
169;33.26264293;99.6287837;0.50561379
171;36.40729153;99.5305706;0.551997272
173;42.44507874;99.3405413;0.614575571
175;51.4297372;99.2421624;0.65798342
177;61.02293574;98.8861308;0.626363806
179;61.81262011;99.0110655;0.59766653
181;60.6829944;98.7956287;0.571628992
183;60.29609171;98.7442338;0.523334199
185;57.79101554;98.5990898;0.471116414
187;55.07573864;98.526628;0.488662782
189;54.48609385;98.4460939;0.456083896
191;52.49438601;98.416555;0.431494464
193;50.88126971;98.2394392;0.382962833
195;48.76044571;98.2285313;0.355263265
197;47.92981151;98.1611291;0.329202289
199;48.3492361;98.0062107;0.339512072
201;48.73490237;97.934023;0.344151432
203;49.44786395;97.9048279;0.332042451
205;47.26328566;98.0358171;0.325426684
207;43.87661348;97.8096689;0.28303079
209;41.04966836;97.6720171;0.251331165
211;37.61783576;97.5952979;0.247406583
213;34.9515869;97.5528455;0.281663721
215;32.17005369;97.7163744;0.285967586
217;31.91644019;97.5333019;0.290177678
219;32.06787966;97.4183075;0.256851726
221;32.97023573;97.3570982;0.218315329
223;33.68515255;96.7768233;0.180202875
225;35.38897791;97.2440618;0.156068524
227;38.36648455;97.1231787;0.139898027
229;39.61582186;97.0678304;0.138755248
231;40.80736148;97.0137539;0.141185965
233;41.0966933;96.9164681;0.144077952
235;42.47138215;96.8720126;0.141893279
237;41.95668898;96.7887391;0.150650102
239;42.18000894;96.7771;0.153078759
241;42.49075335;96.6894603;0.151623118
243;41.21421639;96.6716962;0.138161288
245;40.79971321;96.5517535;0.127432722
247;41.52440271;96.4357337;0.111955436
249;41.45266721;96.4646117;0.101000265
251;41.55904754;96.457298;0.095341
253;41.95339721;96.3319208;0.093644484
255;40.76609142;96.3297644;0.098048672
257;40.98860703;96.2718323;0.111675166
259;40.84059724;96.2219986;0.121250154
261;40.72189443;96.2214181;0.121756626
263;40.25269068;96.1068934;0.129952568
265;39.56891054;96.056715;0.13377393
267;39.43087587;96.0094675;0.129822222
269;37.97861397;95.9950083;0.121816587
271;38.03225419;95.9054738;0.119748166
273;38.39159428;95.9385941;0.106153721
275;39.76878122;95.7155572;0.091962343
277;39.32047899;95.69579;0.098591403
279;40.86899362;95.6909672;0.10151103
281;44.5094341;95.6222779;0.102775714
283;48.1101951;95.5856188;0.105073261
285;49.42134018;95.5027752;0.119433048
287;50.03030795;95.5271168;0.107124937
289;49.28109202;95.4377909;0.111735771
291;47.86246148;95.36692;0.110949564
293;45.70777079;95.2663293;0.108707392
295;45.74190088;95.2243345;0.114265971
297;46.0555405;95.1713638;0.107098847
299;43.91208835;95.0642612;0.109555058
301;43.5987831;95.1280673;0.117796023
303;42.81146784;95.0291075;0.130187854
305;41.00023389;95.0505313;0.125336628
307;40.50086934;94.9806007;0.128338893
309;39.78473359;94.9148297;0.123431175
311;39.73176097;94.8100751;0.115565702
313;39.01777553;94.7889128;0.109806672
315;38.55137549;94.7772309;0.100505067
317;37.94074968;94.7782262;0.108438887
319;38.66134327;94.6549782;0.12015398
321;37.38602525;94.629282;0.146206124
323;36.38527929;94.5261051;0.155390887
325;34.40595282;94.4361986;0.168911409
327;33.63744804;94.4980847;0.176035868
329;32.20409104;94.3720016;0.17353883
331;31.47130028;94.3031747;0.16837231
333;29.98666683;94.1792907;0.178885988
335;29.40619188;94.0769433;0.184221518
337;27.63724243;94.0821026;0.180175022
339;26.86937565;94.0355607;0.187028307
341;26.50872633;93.9648409;0.179541426
343;26.31234227;93.7142679;0.172538651
345;25.84272937;93.884073;0.170574331
347;25.07426772;93.7385527;0.173215223
349;25.02771354;93.7732085;0.155807277
351;25.1199811;93.6116551;0.154682105
353;24.64632791;93.5640459;0.147988472
355;24.46813765;93.5525619;0.141496485
357;24.20778626;93.5747748;0.135681687
359;24.00054133;93.4888918;0.140624287
361;24.61528693;93.4645483;0.143310628
363;24.50149304;93.4438538;0.146601843
365;24.63360534;93.3864176;0.151812391
367;24.27465223;93.325359;0.159578076
369;24.22598965;93.310417;0.159001682
371;23.66404223;93.2679117;0.143879182
373;23.84639356;93.1918435;0.150832656
375;24.31963721;93.0595679;0.159716021
377;24.50747774;93.1283797;0.15971888
379;24.03392905;93.0585025;0.160531822
381;24.23403015;93.0691464;0.163694351
383;24.0865487;93.0518122;0.162675447
385;24.31512154;92.9768477;0.154693582
387;24.61749082;92.9565276;0.158210373
389;24.30014564;92.9009449;0.166185197
391;24.22106269;92.9040693;0.179810367
393;24.69478881;92.8718057;0.184344493
395;25.41653577;92.7464694;0.186810962
397;24.47565148;92.847766;0.180980498
399;24.77962388;92.7340158;0.162845446
401;25.31720974;92.7000787;0.156302287
403;25.29220657;92.6962784;0.151944538
405;25.48237168;92.6488369;0.148104468
407;25.69262955;92.6091497;0.144419248
409;25.74656212;92.5950352;0.155857776
411;26.07103105;92.563463;0.153359151
413;26.22033517;92.5055858;0.14894512
415;26.69100993;92.3923311;0.150510221
417;26.66848623;92.3416421;0.145442091
419;25.93335921;92.3248885;0.145008747
421;26.22272499;92.357773;0.147423455
423;26.65367939;92.3422781;0.144043367
425;26.84833809;92.228015;0.136196748
427;27.06526577;92.1827984;0.133187223
429;26.84483128;92.1999392;0.130843565
431;27.1081286;92.2261756;0.140545439
433;27.62440917;92.1393659;0.152690795
435;27.62953388;92.0623851;0.162139107
437;27.54196546;92.0213982;0.174376997
439;27.46189723;92.0498187;0.174846429
441;27.82483099;91.9714133;0.163421893
443;27.93386386;91.9119603;0.148759832
445;27.68713374;91.856944;0.145256535
447;27.62780096;91.8412814;0.146728329
449;27.94754442;91.8177542;0.142364607
451;28.17197861;91.763899;0.144977715
453;28.87828202;91.7398321;0.157574301
455;28.30875325;91.6798534;0.163979034
457;28.65741352;91.6068538;0.160107763
459;28.72622547;91.635094;0.168625695
461;28.30308784;91.5917314;0.173588498
463;28.74569606;91.4679986;0.17669618
465;29.15584385;91.4756017;0.185844576
467;29.35109339;91.3083823;0.19909636
469;28.96890804;91.2681292;0.215237711
471;28.92998483;91.2952359;0.214241036
473;28.93354209;91.2864864;0.215723128
475;29.01321483;91.2241972;0.217875548
477;29.40559449;91.1847735;0.216492909
479;29.41927131;91.1784016;0.214719938
481;29.68181299;91.0388555;0.219843383
483;29.90254882;91.0072148;0.222406786
485;29.29495938;90.8879756;0.220819688
487;30.08700567;90.784121;0.223502052
489;29.86384809;90.7851163;0.217215978
491;29.84320624;90.7082867;0.210088149
493;29.5796521;90.6746831;0.214059126
495;29.88802673;90.6138331;0.210657532
497;30.00537776;90.5529963;0.208875638
499;30.15285041;90.4557635;0.207212256
501;30.68924943;90.4703335;0.208439555
503;30.4505964;90.3481635;0.196282194
505;30.50160996;90.3664381;0.192698054
507;31.22632781;90.2997967;0.193880891
509;31.83127765;90.1952784;0.190498937
511;32.01035166;90.0884248;0.185286526
513;31.55497708;90.0631967;0.175589459
515;31.86837314;89.9248686;0.164468025
517;31.75224765;89.8771359;0.162208215
519;32.55057642;89.8019245;0.16081255
521;32.68097098;89.8380584;0.152581826
523;33.01200486;89.8146143;0.158916585
525;33.78307437;89.6080399;0.17182663
527;33.16377241;89.5409143;0.17247959
529;34.08124214;89.444898;0.16876239
531;35.02264533;89.4246328;0.16825513
533;34.62636539;89.3800815;0.165108419
535;35.06247593;89.2227032;0.156603898
537;34.97344581;89.1952503;0.140207465
539;35.94026943;89.1254155;0.130020464
541;36.6852845;89.0499405;0.135351654
543;37.7717857;89.0164186;0.130506198
545;37.94910224;88.847955;0.127158695
547;37.68669509;88.8168253;0.132029226
549;36.92442757;88.8243033;0.13704026
551;37.3134551;88.7082708;0.143579222
553;37.77315997;88.5861708;0.15102462
555;38.59445765;88.5961368;0.158658654
557;37.95555047;88.5026362;0.161008323
559;37.76745042;88.440666;0.152886149
561;36.81675425;88.3213574;0.142171924
563;37.41228196;88.2171721;0.134976666
565;37.29924781;88.2080355;0.121609401
567;37.37962578;88.1297264;0.114642911
569;37.58693176;88.1099591;0.123001425
571;37.1761694;87.9202346;0.131593311
573;35.70621235;87.954889;0.12306088
575;37.07107488;87.8706781;0.123222744
577;36.63445244;87.7826937;0.117468329
579;36.888694;87.7773161;0.109913637
581;36.31009351;87.6337898;0.105783304
583;35.75332994;87.6301261;0.116093913
585;36.37274217;88.0251662;0.123374662
587;36.84489907;87.5067677;0.136439361
589;36.3510633;87.4345417;0.144705122
591;35.3391099;87.4193215;0.141719498
593;35.51415164;87.3359265;0.146266699
595;34.4007983;87.206873;0.147124493
597;34.54244188;87.4807797;0.144346709
599;34.25438461;87.1875891;0.147251658
601;34.07191142;87.1538605;0.154205699
603;33.85823006;87.1070414;0.147384683
605;33.57302047;87.0018331;0.143416606
607;33.13357734;87.0293692;0.147856918
609;33.40451792;86.8834512;0.149567398
611;32.91413214;86.8238732;0.148913856
613;32.71777908;86.7807722;0.155612027
615;33.08686593;86.8739961;0.157269819
617;33.36165429;86.7990876;0.149828933
619;33.85908952;86.6875196;0.151917025
621;33.32466755;86.6659411;0.151719564
623;32.4386132;86.6182921;0.142072677
625;31.47593554;86.6343271;0.134720844
627;32.2415006;86.6683324;0.143371489
629;32.72736552;86.4874002;0.142955668
631;31.92042004;86.4747658;0.141087332
633;31.99274855;86.4447694;0.137761758
635;31.16006101;86.3638483;0.141872099
637;32.19211021;86.3111274;0.131654807
639;31.67784794;86.307422;0.134951944
641;31.96675584;86.2450934;0.136626828
643;32.01332164;86.2277315;0.140395588
645;31.49968479;86.1619882;0.137128204
647;31.46252444;86.1241953;0.149418455
649;31.8970632;86.0780117;0.148263293
651;31.46652618;86.0949312;0.146294428
653;31.16201826;86.0415039;0.152991456
655;31.38970675;85.9624907;0.149275075
657;30.61916928;85.9083866;0.139774023
659;31.62187203;85.8562317;0.129564649
661;32.09209385;85.8472882;0.125850642
663;31.86045047;85.7476505;0.120629312
665;31.06244294;85.7702378;0.124246089
667;30.85680304;85.775172;0.130995048
669;31.1070345;85.7152206;0.146443866
671;31.04629965;85.6948592;0.152252388
673;30.92816699;85.6733639;0.160352546
675;29.99837786;85.658573;0.164428783
677;29.86712765;85.7419821;0.166500532
679;30.17738942;85.5563774;0.167349236
681;30.29149555;85.5848115;0.168567341
683;30.42229344;85.4996467;0.163916489
685;30.11246437;85.4329636;0.157624213
687;29.78368914;85.4380373;0.137467454
689;29.51203871;85.4017648;0.127302233
691;29.7231449;85.3749478;0.125876622
693;29.47220382;85.3126737;0.127669286
695;29.24833558;85.3646769;0.13351804
697;29.45182248;85.3563275;0.147895474
699;28.8615302;85.3408594;0.155991309
701;28.98096348;85.3888819;0.1543972
703;29.39280614;85.1699905;0.150565855
705;29.38102963;85.2593713;0.150085095
707;29.28409823;85.1444319;0.143537795
709;29.3509185;85.1107446;0.128803088
711;29.0102385;85.0490656;0.129633822
713;29.52921977;85.0277916;0.142826492
715;29.03482384;84.9724437;0.142555318
717;28.45004018;85.0206723;0.146047235
719;29.05947391;85.0030892;0.162614162
721;28.84272856;85.049812;0.165342693
723;28.5655698;84.9575138;0.157179597
725;29.05778691;84.860475;0.1617999
727;28.97013049;84.9369448;0.16473404
729;29.21936905;84.8118447;0.157028309
731;28.7375837;84.7121098;0.160183052
733;29.21085006;84.8205529;0.157976165
735;29.61620422;84.5540548;0.162313692
737;28.98028948;84.6911951;0.155428596
739;29.43154795;84.7149022;0.155457069
741;29.18298496;84.7440273;0.150287488
743;29.32495435;84.4812477;0.155601003
745;28.7200132;84.6324048;0.149164282
747;29.36449989;84.6020768;0.148986701
749;29.40759596;84.6288388;0.149076731
751;29.33174039;84.6200752;0.1555867
753;29.82988317;84.4624903;0.152745246
755;31.01601433;84.4873444;0.157221786
757;30.24639739;84.4472429;0.163889149
759;30.45802443;84.377007;0.15854833
761;30.26409452;84.4464139;0.149904934
763;30.11245245;84.4183804;0.149704883
765;30.55451728;84.3585394;0.143896312
767;30.88408219;84.3021131;0.133334456
769;30.0935145;84.2771758;0.13345914
771;30.42036535;84.3570049;0.136107468
773;30.47536139;84.2304666;0.140145688
775;30.7564443;84.2195879;0.142634956
777;31.14029642;84.1717735;0.153638487
779;31.52745921;84.1654148;0.155632678
781;31.69328984;84.1536371;0.146102971
783;31.45688849;84.109638;0.148826176
785;31.0585526;84.0575381;0.16840387
787;31.71151624;84.0240862;0.170568179
789;31.92206647;83.9810961;0.171776174
791;31.48631544;84.0021902;0.177174174
793;31.57981737;84.0073738;0.166002938
795;31.38457036;83.9371384;0.142538954
797;31.31316882;83.9144129;0.145659776
799;31.81986973;83.9662498;0.156415249
801;32.21585237;83.8631289;0.148894487
803;32.79198157;83.6588902;0.155939472
805;31.48309481;83.809121;0.168952172
807;31.33243062;83.7803825;0.17171016
809;31.7841661;83.679611;0.169019865
811;32.54453616;83.7505383;0.185873669
813;32.04923;83.4019857;0.187405842
815;31.93006557;83.6371465;0.171267955
817;32.03982364;83.7723103;0.160034636
819;32.0232038;83.1258803;0.154297523
821;31.81543733;83.5705737;0.149623278
823;31.64712598;83.4522885;0.154648113
825;32.97482546;83.5474748;0.164197702
827;31.22600182;83.493468;0.179881233
829;31.48060837;83.3698465;0.190889994
831;30.94640694;83.4421003;0.204142608
833;31.14254784;83.390913;0.203645297
835;31.25126423;82.8279485;0.213349541
837;31.61355057;83.4081782;0.20189593
839;31.03165237;83.3222115;0.191232621
841;31.39281043;83.2832303;0.194514282
843;31.90052746;83.3090938;0.193463222
845;32.03272658;83.3425735;0.1898446
847;32.2320956;83.2442763;0.198928304
849;32.53897623;83.1043855;0.204714011
851;32.11449427;83.1721607;0.209262571
853;31.78287448;83.1666591;0.209994816
855;31.99791958;83.0881569;0.214776135
857;33.11281483;83.2668082;0.220353689
859;33.01721444;83.1233228;0.211990443
861;32.95813768;83.0620858;0.196774216
863;32.9727249;83.0819221;0.192928254
865;33.23695652;83.029159;0.187947563
867;34.23717507;82.8227226;0.175858389
869;35.52728712;82.955025;0.168458296
871;35.95629305;82.98433;0.157285385
873;36.02649286;82.963457;0.148158677
875;36.34842579;82.8569904;0.141087835
877;35.2946448;82.68059272;0.135591415
879;36.50150253;82.8182027;0.131120696
881;38.54330262;82.8330767;0.124343552
883;38.16997616;82.53665118;0.113989372
885;38.54274344;82.61466955;0.096765204
887;38.84488832;82.840458;0.094160836
889;38.79744822;82.67274075;0.09763167
891;39.03547343;82.58510154;0.099986069
893;38.72246573;82.55102724;0.109296575
895;40.44795423;82.65284901;0.122475795
897;40.58477058;82.54909209;0.109815278
899;40.14389714;82.43464952;0.110932806
901;40.34818512;82.53330598;0.111043158
903;40.3469606;82.50108418;0.102256062
905;40.89934188;82.48869822;0.093363765
907;41.03373289;82.20855673;0.094369138
909;40.623341;82.41123267;0.096544378
911;41.24774691;82.41912597;0.089384565
913;40.8914242;82.33860599;0.095256034
915;42.17871896;82.30584498;0.10633526
917;42.50985627;82.30055053;0.109526002
919;42.03654269;82.25270842;0.102212436
921;42.56605872;82.21202639;0.108678013
923;42.49892923;82.20123037;0.113014122
925;43.341031;82.20756144;0.121984133
927;42.55046675;82.14765184;0.115864227
929;41.89988001;82.12227213;0.112013738
931;42.42992864;82.08996767;0.105495914
933;42.32897615;82.13219734;0.099267122
935;41.55958698;82.06591485;0.089558871
937;43.78354586;81.96407948;0.099597427
939;43.34057703;81.99613548;0.107219836
941;43.71697892;82.00471969;0.116854881
943;44.55346937;81.85341046;0.120160954
945;45.05799402;81.89150725;0.119705574
947;45.21486404;81.82910918;0.133603884
949;44.49038623;81.8086646;0.141240475
951;45.07171355;81.84683093;0.14242775
953;45.13913311;81.83931105;0.141931956
955;44.77704888;81.78101813;0.141187248
957;44.66619077;81.69705621;0.132732529
959;44.53193635;81.58655299;0.139749102
961;44.33878346;81.64516389;0.147602237
963;46.48542829;81.70684284;0.162204284
965;47.57396528;81.58366435;0.207933253
967;47.18240944;81.51114756;0.226723826
969;46.22986909;81.53439811;0.225032675
971;46.74087707;81.54287195;0.223577415
973;47.36267815;81.47314752;0.240108501
975;47.77157108;81.46445245;0.22364439
977;47.48093024;81.41210406;0.22385952
979;47.28127454;81.37668877;0.233314396
981;47.63173766;81.40819193;0.244532195
983;47.53676344;81.35940997;0.264199511
985;47.3435463;81.36299;0.243666049
987;45.80775798;81.31525876;0.249468576
989;44.97992237;81.2681489;0.266448162
991;46.09201515;81.18478114;0.272031535
993;48.66909856;81.08862675;0.241740528
995;47.78896453;81.16829001;0.259296039
997;47.82432118;81.24090356;0.259612222
999;48.3646759;81.28439157;0.262065233
1001;48.07001219;81.1356948;0.266804646
1003;47.49432261;81.07790025;0.282093842
1005;46.9775878;81.04751685;0.310748054
1007;46.93715053;81.01999437;0.320217178
1009;48.23313235;80.97956177;0.322724598
1011;49.22037419;80.97914703;0.340342019
1013;49.44435446;80.92345344;0.351944491
1015;48.56988137;80.89083051;0.322362269
1017;47.89848699;80.8281835;0.314126349
1019;49.44890994;80.83302187;0.296180333
1021;50.46425115;80.86333574;0.282157672
1023;49.76831741;80.84402503;0.276658013
1025;48.71956978;80.78047948;0.269191579
1027;48.57317315;80.76101609;0.277905833
1029;49.69393419;80.78997584;0.280909404
1031;50.08482552;80.69950294;0.300410538
1033;49.24154595;80.62071099;0.302725957
1035;49.71344562;80.56453362;0.309522731
1037;49.45771235;80.65023719;0.308440032
1039;48.18968228;80.52701688;0.324635716
1041;48.43694296;80.5146314;0.300868218
1043;50.26435638;80.48623859;0.319922556
1045;48.89779326;80.50972398;0.309682303
1047;49.02870651;80.48167687;0.31305408
1049;49.74422311;80.48423439;0.296005873
1051;50.85877238;80.43510623;0.314422973
1053;49.32075296;80.39383004;0.287298533
1055;49.50104396;80.28336864;0.308467216
1057;49.16757791;80.24412485;0.294933208
1059;48.94878686;80.29016988;0.323826494
1061;50.58486152;80.24113897;0.313835081
1063;49.950331;80.21115622;0.316004796
1065;50.42573325;80.11425549;0.305558899
1067;50.42489604;80.26425095;0.338634888
1069;49.7225367;80.18757406;0.321154027
1071;49.44873921;80.17333608;0.327393781
1073;50.33930153;80.03896043;0.342444332
1075;49.64780372;80.02143269;0.350661938
1077;49.10821043;80.10145526;0.307556773
1079;48.48164887;80.03460633;0.321774821
1081;49.70491793;80.00577105;0.337262755
1083;48.62459158;79.86159516;0.309618463
1085;48.62005723;79.9474232;0.301075451
1087;47.98438976;79.92265175;0.311871887
1089;47.33512203;79.91249169;0.272893326
1091;48.31103706;79.81360038;0.282140215
1093;48.47108292;79.79658414;0.330687093
1095;49.93431171;79.80819604;0.32970174
1097;48.96851842;79.77862803;0.323386639
1099;49.08169963;79.80125671;0.356902493
1101;48.06916966;79.67706883;0.323733112
1103;50.02310926;79.73493241;0.281902901
1105;48.84178431;79.67076499;0.290518788
1107;49.04329185;79.7418027;0.290506125
1109;49.92336766;79.58637421;0.262980674
1111;48.67366295;79.63367759;0.257912218
1113;48.10952783;79.57151484;0.240847104
1115;48.10860755;79.47979771;0.221370237
1117;47.92387075;79.47895412;0.2202645
1119;48.07018214;79.54031508;0.239686594
1121;47.97177406;79.47106082;0.232182485
1123;48.41336767;79.45316014;0.237511507
1125;47.30784586;79.42685467;0.242391989
1127;46.77873804;79.42106282;0.240766626
1129;45.39475235;79.43679349;0.216221802
1131;45.90442175;79.32763175;0.221641347
1133;46.96164487;79.44808741;0.230622998
1135;47.43340941;79.25250299;0.226723612
1137;46.35468259;79.27814477;0.221172685
1139;45.71354873;79.21466875;0.216911259
1141;45.23524229;79.29698579;0.20747618
1143;45.55563722;79.2034852;0.214410183
1145;46.50260798;79.21325822;0.224503636
1147;45.82866703;79.20058247;0.24680854
1149;46.54623398;79.1509574;0.2530459
1151;45.37211165;79.10314252;0.258480064
1153;45.46482398;79.07230256;0.244908696
1155;43.83061385;79.10814621;0.249213298
1157;45.28462706;79.06435384;0.237760123
1159;45.55829119;79.04168383;0.234177846
1161;45.2752859;78.92509945;0.233837237
1163;45.67270645;78.95365807;0.235627338
1165;44.88248108;78.88600737;0.211214798
1167;43.88771462;78.89380342;0.200314273
1169;43.51716786;78.94937302;0.193725403
1171;43.74971719;78.876511;0.193656892
1173;43.64084665;78.91702723;0.19147477
1175;46.21622104;78.80756063;0.197367947
1177;44.65638562;78.7947745;0.185787367
1179;43.6432686;78.80266731;0.189550004
1181;43.37895498;78.86066947;0.173044432
1183;42.1377535;78.81732004;0.154433149
1185;42.69247197;78.75414791;0.148374419
1187;43.08166401;78.65234025;0.14924716
1189;42.98359064;78.6784381;0.137286361
1191;41.62054756;78.68634453;0.138053216
1193;42.34047045;78.70691406;0.147906946
1195;41.75947303;78.61638574;0.168828
1197;40.85099781;78.58430202;0.178412099
1199;41.49051941;78.639664;0.194453152
1201;41.83201633;78.59932768;0.199291148

File: data/rise_materials/Testdata-2364.txt
Keywords
Material1;Material2;Material3;Material4;Product;Object;Scenario;Method;Reference;Comment;Owner;IsPublic;ImportDate
Aluminium Honey comb coated with HPL;;;;IN10A-1;Table;;ISO 5660;TRANSFEU;;TRANSFEU;1;2011-11-08 14:46:07
Scalars
Flux (kW/m2);tig (s);qmax (kw/m2);qtotal (MJ/m2);q180 (kw/m2);q300 (kw/m2);Sample mass (g);Mass loss (g);DHc (MJ/kg);Peak smoke production (m2/m2s);Total smoke produced (m2/m2);Specific extinction area (avg) (m2/kg);MARHE (kW/m2);Area exposed (m2);Observations;Test date (YYYY-MM-DD);Test identifier;Product thickness (mm);Thickness1 (mm);Thickness2 (mm);Thickness3 (mm);Thickness4 (mm);Product density (kg/m3);Density1 (kg/m3);Density2 (kg/m3);Density3 (kg/m3);Density4 (kg/m3);Product area weight (kg/m2);Area weight1 (kg/m2);Area weight2 (kg/m2);Area weight3 (kg/m2);Area weight4 (kg/m2)
30;295;37.76;20.12;;;102.76;18.43;12.96;;303.54;;16.73;0.0088;Projection of particles. Raising of the surface. Glowing. End flame > 1200s.
;2011-08-29;c_LSFIRE_IN-10A-1_30c;22.7;;;;;;;;;;;;;;
VectorData
Time (s);HRR (kW/m2);Mass (g);SPR (m2/(m2*s))
1;7.249482928;102.76;0.023986381
3;6.278212926;102.29804;0.017833756
5;5.888235268;102.4586379;0.014407618
7;6.077744217;102.4791127;0.014131736
9;5.887796096;102.6380906;0.015033551
11;5.222195258;102.4969613;0.018528064
13;3.627331102;102.4398324;0.022997151
15;2.53201744;102.6695855;0.030986062
17;1.860263327;102.5818908;0.030110103
19;1.483760395;102.5096619;0.036732456
21;0.891118842;102.4179311;0.035015824
23;0.530166773;102.5531776;0.036228897
25;0.587756479;102.3912576;0.025600912
27;0.801511821;102.5107734;0.027577855
29;0.780064287;102.5269742;0.028050349
31;0.006185702;102.6139386;0.026286795
33;-0.002957891;102.5144891;0.020604636
35;0.097673636;102.6085532;0.031096296
37;-0.089331024;102.1348208;0.036013686
39;-0.488413122;102.5138254;0.035049996
41;-0.438778203;102.5010918;0.038839058
43;-0.568168226;102.5311985;0.038839058
45;-0.61836988;102.5761072;0.038574324
47;-0.808100044;102.4686069;0.039192696
49;-0.817127314;102.4931737;0.031244073
51;-0.590919257;102.4681922;0.035161125
53;-0.591658026;102.2867212;0.041543137
55;-0.595207949;102.4109806;0.031228796
57;-0.546153629;101.9419592;0.025174286
59;-0.598025354;102.2363824;0.026989642
61;-0.762271022;102.3066597;0.039251306
63;-0.873070445;102.2598104;0.205925271
65;-0.431858772;102.2311687;0.36929875
67;0.195381616;102.2085536;0.488049
69;0.403530822;102.1230158;0.562211607
71;0.077448866;102.1467366;0.61507893
73;0.398363909;101.972785;0.530505431
75;0.820635641;102.0846589;0.452554289
77;1.117492605;101.6864953;0.388742846
79;0.572335482;101.969346;0.370868519
81;0.33963739;101.8834484;0.350168384
83;0.213010725;101.7585862;0.325316069
85;0.384131857;101.6776373;0.31783388
87;0.137514471;101.9423627;0.318273595
89;-0.278281507;101.8268894;0.31861025
91;-0.127565444;101.7897991;0.326665702
93;0.150729213;101.7825554;0.320878829
95;0.501554397;101.753195;0.312471808
97;0.087518367;101.6358803;0.30918328
99;0.243812111;101.6407347;0.322893436
101;0.276741923;101.5625063;0.332006474
103;0.285012887;101.5277547;0.356319863
105;-0.020640374;101.477726;0.364010252
107;0.011184051;101.4614207;0.386638796
109;0.238983755;101.394931;0.382596225
111;0.029610885;101.3916802;0.405000197
113;-0.146975478;101.232713;0.406436443
115;0.096524043;101.2890343;0.39917603
117;0.479559297;101.271014;0.408494757
119;0.337432027;101.2119334;0.433959542
121;0.508247529;101.0837921;0.449686314
123;0.705112495;101.0346094;0.462651811
125;0.49704235;101.03639;0.51354242
127;0.519416333;100.9739253;0.523927729
129;0.396521688;100.9730409;0.541702128
131;0.579769364;101.1293698;0.546100025
133;0.577438464;100.9193014;0.587139565
135;0.886387607;100.8533646;0.599322469
137;0.400306505;100.7929129;0.627503489
139;0.492847662;100.7707957;0.673102943
141;1.009880566;100.8066647;0.719313872
143;1.129290832;100.6905884;0.728105441
145;1.185293203;100.5492326;0.752695737
147;0.552980703;100.8934967;0.759636627
149;0.329985802;100.6114921;0.737739042
151;0.77228563;100.4606258;0.717645707
153;1.216839167;100.4112657;0.708254709
155;0.915863915;100.315791;0.672998697
157;0.746218257;100.2446128;0.681194531
159;0.715886661;100.2381879;0.663198375
161;0.735057117;100.1940639;0.632564904
163;0.88498281;100.0971194;0.609515097
165;0.940157327;100.5789022;0.57805541
167;1.033498378;100.0410135;0.547151683
169;1.215037101;100.0880286;0.533187974
171;1.15722948;99.9388325;0.530619971
173;1.105312491;99.849949;0.506256248
175;0.602158395;99.8272902;0.503990517
177;0.443237523;99.8174321;0.502594283
179;0.524276779;99.7673203;0.483543788
181;0.797139592;99.4116377;0.478757855
183;0.650103672;99.7084658;0.491793528
185;0.59133532;99.6565346;0.47650283
187;1.174484706;100.2135545;0.450449516
189;1.561733313;99.7986372;0.439521877
191;1.291985146;99.4843529;0.404810767
193;1.083701578;99.1609723;0.37830734
195;1.172199651;99.457464;0.377739001
197;1.549432219;99.2551755;0.371025803
199;1.465327472;99.2880581;0.375195491
201;0.875032781;99.271991;0.380465467
203;0.804420791;99.6869131;0.383393979
205;1.105389732;99.1423064;0.384186979
207;1.430147142;99.0491101;0.37024329
209;1.476041733;99.1122268;0.36236635
211;1.713318477;99.1168163;0.3525033
213;1.574957028;98.9757921;0.331910854
215;2.183665132;98.955101;0.32461546
217;2.065847649;98.9070678;0.321141625
219;1.492056903;99.0173493;0.318720012
221;0.821260817;98.7506168;0.316061159
223;0.795666989;98.8187328;0.309742733
225;0.85012161;98.7266262;0.299798031
227;1.166739344;98.7216497;0.286556373
229;1.46844096;98.3436244;0.260804394
231;1.053419348;98.580642;0.255110981
233;1.297503375;98.5325369;0.259887201
235;1.225503972;98.613723;0.262095573
237;0.810157818;98.5669063;0.26450177
239;0.585245187;98.000779;0.257515704
241;0.58811529;98.5359861;0.265159403
243;0.867181053;98.4901599;0.266971346
245;0.825674099;98.4383619;0.26591794
247;0.525862054;98.3680132;0.262261793
249;0.317930266;98.3387797;0.269117464
251;0.534427687;98.6640949;0.247813483
253;0.560391074;98.2980286;0.240020879
255;0.631886606;98.1940665;0.227183995
257;0.626426587;98.191385;0.224810199
259;0.661581004;98.1940393;0.228751644
261;0.668620846;98.2787476;0.240915788
263;0.502733389;98.1214948;0.243371259
265;0.270791117;98.0688167;0.25331099
267;0.352554514;98.0873514;0.263252164
269;0.673022036;97.9940725;0.271906988
271;0.668820042;97.9537041;0.291221471
273;0.315764147;97.8468899;0.30658637
275;0.515337883;97.8624547;0.309149763
277;0.480528262;97.8357481;0.33073722
279;0.371158393;97.8295163;0.367739845
281;0.125941266;97.7835563;0.394211781
283;0.003398687;97.8861687;0.425400508
285;0.187754411;97.7871991;0.460566772
287;0.659873891;97.6648914;0.467270831
289;0.471528343;97.652008;0.473276444
291;0.582007662;97.5647675;0.467878375
293;0.187925806;97.5123773;0.44734097
295;0.476522424;97.5340637;0.439036415
297;1.613506769;97.4879059;0.434818811
299;2.202141934;97.3463006;0.429361491
301;3.296861269;97.3853538;0.411990401
303;5.409846923;97.3402739;0.41670049
305;7.90515284;97.3229003;0.415766791
307;9.955509746;97.1994038;0.442118668
309;11.94481266;97.0952044;0.463867065
311;13.49562193;97.1039686;0.426206134
313;16.45383857;97.1785746;0.398875439
315;21.82660373;97.010484;0.374304424
317;26.07082025;96.8873862;0.353692977
319;28.74386551;96.81284;0.342168572
321;31.46628964;96.8404543;0.423043451
323;33.07200382;96.7511999;0.543787161
325;34.40499018;96.6147534;0.606982206
327;35.2938564;96.7608373;0.665106088
329;35.70173872;96.4791199;0.697238447
331;35.35953572;96.4830019;0.692773795
333;35.63984524;96.4467299;0.653731696
335;35.60467325;96.2793151;0.669985367
337;34.4640962;96.2242317;0.653710876
339;34.27298875;96.2273557;0.665554283
341;33.42367183;96.4065161;0.705895899
343;33.42097515;95.9660533;0.678033289
345;32.26135394;95.951705;0.648385859
347;31.76906486;95.9302515;0.577013707
349;30.82150569;95.8152303;0.497124715
351;30.50623208;95.8164862;0.418691127
353;29.77266371;95.7442971;0.365880614
355;28.59013169;95.6446595;0.308816665
357;27.23748536;95.6467055;0.299910382
359;26.63090151;95.5459777;0.2734255
361;25.16101009;95.4146181;0.233830899
363;24.2184339;95.3622993;0.209867226
365;22.74071582;95.3713557;0.185947329
367;20.75686074;95.2529854;0.186325923
369;19.51592858;95.2565752;0.187903459
371;18.36029841;95.0504198;0.199965074
373;17.06961782;95.0236145;0.203474002
375;15.78730103;95.0148942;0.221996119
377;15.2732345;95.0935801;0.198109427
379;14.85548603;95.0115966;0.187781061
381;13.97559089;94.934171;0.181102661
383;13.52672652;94.9136413;0.188685745
385;12.72454986;94.8962516;0.173542715
387;12.24200948;94.9075315;0.192701398
389;11.42103358;94.7872304;0.18682567
391;11.15037739;94.7284143;0.176061595
393;10.12757605;94.7449312;0.153424886
395;9.352975248;94.6641759;0.143665825
397;9.100564442;94.6721499;0.125735231
399;8.893896419;94.5645222;0.127483343
401;8.674984202;94.5954589;0.116592331
403;8.448510857;94.5466512;0.111926077
405;8.108143144;94.5586453;0.103473593
407;7.970254266;94.5099207;0.10548232
409;8.311799796;94.4040074;0.097268789
411;7.700520427;94.3623558;0.104220184
413;7.443357402;94.4387706;0.103468016
415;6.981415202;94.4314876;0.108001203
417;6.808153776;94.3799273;0.095074236
419;6.608578215;94.2923591;0.102441332
421;6.551033124;94.2301706;0.098022606
423;6.301357024;94.2331127;0.100485609
425;5.98771797;94.2768219;0.099737533
427;6.032392588;94.2425799;0.106389362
429;6.165025586;94.2157235;0.100491199
431;6.487628987;94.1933137;0.100539529
433;6.50492124;94.10652;0.105415899
435;6.379664953;94.0659624;0.105199612
437;5.854437963;94.0717013;0.104843556
439;6.078887598;94.0801333;0.099155644
441;6.041779124;94.029335;0.101808291
443;6.501161573;93.9425097;0.101179798
445;6.332070747;93.8983303;0.105140782
447;6.29729818;93.9235005;0.106602309
449;6.35076628;93.9336309;0.096953551
451;6.098162337;93.9350963;0.091817226
453;6.517693881;93.8769716;0.094504888
455;6.797196933;93.7798618;0.104795501
457;6.993023444;93.7941154;0.105888586
459;6.968828367;93.7925828;0.128353884
461;7.694487973;93.7514846;0.140201096
463;8.098365648;93.633849;0.150714974
465;9.160418404;93.6495126;0.156891674
467;9.211336006;93.6394493;0.161295309
469;9.294451621;93.6126445;0.143821596
471;10.95616233;93.5062765;0.125157213
473;13.22896951;93.4958816;0.110839248
475;15.35932324;93.4759996;0.105906597
477;17.47672272;93.4637128;0.107688841
479;20.11380733;93.4380414;0.127787615
481;23.44759441;93.341251;0.133463704
483;25.37942142;93.2863612;0.136492028
485;28.39625328;93.2161671;0.14609704
487;30.94698051;93.1639587;0.184976746
489;33.24218675;93.099554;0.220865563
491;34.87797924;93.085897;0.27875738
493;37.0109776;93.0670303;0.329855856
495;37.75626374;92.8921389;0.359701293
497;37.00569288;92.8287577;0.350122715
499;36.61174265;92.8506692;0.349486897
501;37.51993639;92.8551915;0.302581704
503;37.26297159;92.7674414;0.283590023
505;36.16812416;92.6913704;0.265147516
507;35.80714514;92.5955481;0.266988158
509;35.68073011;92.5924518;0.231237597
511;34.14105785;92.591263;0.256057159
513;34.83169404;92.5123874;0.242353133
515;34.337367;92.4324339;0.219272937
517;33.48048484;92.364949;0.197968417
519;34.31974841;92.3257621;0.186946246
521;33.29622215;92.2692925;0.154052696
523;32.76593702;92.2064797;0.141476922
525;32.97101561;92.2216575;0.135292262
527;32.54997778;92.4904915;0.135107377
529;31.52151963;91.927721;0.131849455
531;30.25935143;91.937176;0.131921887
533;30.46365157;92.0541479;0.126594756
535;28.97172939;91.8944188;0.138072132
537;28.82078491;91.7787894;0.133568059
539;28.39804434;91.8437902;0.162897839
541;28.90337186;91.7821973;0.161850971
543;29.47444368;91.7259922;0.159248961
545;27.91752378;91.6349801;0.146761216
547;27.35906431;91.5529217;0.143158907
549;27.01267231;91.5436446;0.120187462
551;27.13376904;91.4946551;0.123414108
553;27.07662399;91.4617282;0.119622926
555;26.55726282;91.3259289;0.129480987
557;26.42644384;91.2496405;0.127918585
559;25.61229281;91.2982154;0.118550529
561;25.57325277;91.1945256;0.115564742
563;24.96611802;91.0962824;0.125678989
565;24.34872322;91.0405509;0.125638674
567;24.79830223;91.0021375;0.117641972
569;25.08071378;90.945542;0.131175762
571;25.40934972;90.8741902;0.144643064
573;24.8335871;90.7768864;0.143248858
575;24.55306198;90.6855033;0.133340884
577;24.34761596;90.581691;0.136276121
579;24.28106857;90.5297155;0.13352601
581;24.06563432;90.5435786;0.125895406
583;24.20296252;90.4530085;0.130188622
585;24.05519377;90.4045999;0.130108401
587;24.71435749;90.3139194;0.142457488
589;25.25014742;90.2022833;0.153215472
591;25.35578166;90.1167606;0.162827679
593;25.58646091;90.0590472;0.152781576
595;25.74047058;90.0001757;0.155257704
597;25.76043424;89.9835169;0.14950913
599;24.97001627;89.8947564;0.14301021
601;24.49674174;89.8130335;0.137762442
603;25.39101589;89.6754372;0.138533671
605;25.65094749;89.650196;0.137136003
607;26.04363873;89.5757168;0.141859301
609;25.52470628;89.4928329;0.145354958
611;25.51096516;89.3086522;0.137822582
613;24.42208652;89.3903596;0.139102139
615;23.76961854;89.2656587;0.145536414
617;24.89273693;89.2249665;0.132442444
619;25.2545263;89.1187211;0.121404537
621;24.73084306;89.1184323;0.118152731
623;23.62848878;89.0094383;0.115870086
625;22.84026923;88.8737216;0.112651968
627;23.45926037;88.7513585;0.122316287
629;23.15890374;88.6695681;0.123891343
631;23.08084822;88.7095572;0.12266652
633;23.39121934;88.7876583;0.1243165
635;22.70185719;88.6256104;0.122876063
637;22.1854743;88.521147;0.106925757
639;22.14483629;88.3410856;0.104897686
641;21.55322306;88.423779;0.096475372
643;21.40378951;88.3964063;0.08342248
645;20.92556034;88.2673956;0.079824042
647;20.85781518;88.2523558;0.098472505
649;20.67378596;88.133848;0.09811687
651;19.77787822;88.064566;0.097983317
653;19.48066082;88.0094972;0.116089571
655;19.02656193;88.0051844;0.117692854
657;18.94379611;87.9184301;0.110142141
659;18.73221491;87.9602869;0.11041812
661;19.25693868;87.8651122;0.120688547
663;17.66043141;87.8213325;0.109434784
665;17.5502307;87.7252214;0.102723158
667;16.98288737;87.7252335;0.085315524
669;16.70988403;87.671655;0.075946265
671;16.42570973;87.6548459;0.070493824
673;16.23429046;87.5463182;0.0700312
675;16.43161431;87.4453536;0.063972563
677;16.41798071;87.5311987;0.070098751
679;16.42306827;87.4378921;0.078300795
681;15.78444328;87.3457894;0.080000459
683;15.63568056;87.3547869;0.075746307
685;15.7042282;87.3661892;0.092175145
687;16.05448748;87.2504212;0.115270742
689;15.51361766;87.1797846;0.12218536
691;14.97169926;87.2490389;0.111897005
693;15.06392729;87.1635838;0.105198801
695;14.90496294;87.2286235;0.100254785
697;15.36081321;86.9986453;0.073937376
699;15.27700641;87.0273148;0.071402091
701;15.02006643;87.023693;0.08317799
703;14.32978567;86.8794893;0.090128093
705;14.88038539;86.9156938;0.08663107
707;15.41000928;86.8483747;0.091995949
709;15.55337861;86.8747215;0.081409215
711;15.32793004;86.8726356;0.079454745
713;15.01011545;86.7943133;0.08047918
715;14.98783928;86.6509387;0.080612291
717;14.66721546;86.7774765;0.074970578
719;14.54649175;86.6753081;0.070197566
721;15.12059075;86.7771298;0.070914623
723;15.16231417;86.6246318;0.076883366
725;15.45478728;86.47657;0.090259908
727;14.77994039;86.4907555;0.102560612
729;14.88548163;86.5796788;0.109578873
731;15.25083651;86.494583;0.122986584
733;15.1249051;86.4677082;0.128939193
735;14.34848559;86.3952064;0.108439572
737;13.39954801;86.3970988;0.098155402
739;13.73977545;86.3741152;0.101141444
741;13.85128605;86.3357296;0.089042607
743;14.19446939;86.2895046;0.092423388
745;14.22750679;86.2623556;0.109427124
747;14.35319301;86.258513;0.114094351
749;14.3363304;86.3442569;0.117946957
751;14.55106396;86.1258226;0.123521045
753;14.94261705;86.0453007;0.123421614
755;14.51301771;86.2284738;0.114560979
757;14.75315551;86.1473009;0.120096906
759;14.73429144;86.079057;0.116300787
761;14.61596365;86.0452608;0.119868028
763;14.31351065;86.0096797;0.116253677
765;13.65067848;85.9801258;0.114924505
767;14.52901057;85.8537412;0.118806357
769;15.22372225;85.865795;0.123659498
771;15.65065043;85.8637495;0.117258069
773;15.3533365;85.8195978;0.106791935
775;15.65826052;85.7727928;0.115179405
777;16.03621029;85.775751;0.116683693
779;16.02116586;85.7086803;0.109206862
781;16.04206392;85.7042144;0.117320233
783;16.46670934;85.7269826;0.120645496
785;16.69534974;85.6821828;0.117912485
787;16.81715676;85.6318537;0.11870752
789;16.74948798;85.5482511;0.123889093
791;16.09917776;85.5543181;0.115338718
793;16.51499566;85.5759374;0.121458036
795;16.48675419;85.5502791;0.13332615
797;16.61660273;85.4273627;0.133618497
799;16.93758682;85.3296203;0.134129798
801;17.00255077;85.4364735;0.127827656
803;17.22061082;85.4289536;0.128376357
805;18.54234725;85.3779462;0.124449065
807;18.13697066;85.3740355;0.116586535
809;18.07255488;85.3107525;0.115737384
811;18.20805839;85.3170715;0.124217255
813;17.71632871;85.2188988;0.128587632
815;18.24723078;85.2325839;0.126138215
817;18.63431047;85.1933936;0.134829691
819;18.94457159;85.0929114;0.134086685
821;18.85128356;85.1645836;0.136560844
823;19.07957963;85.1638796;0.130399557
825;19.0861952;84.9766153;0.133552352
827;18.86420518;85.0293799;0.133475083
829;19.29416112;85.0089213;0.126221001
831;19.56038052;85.0167455;0.120772231
833;19.4403419;84.9867919;0.120489143
835;19.80169485;84.9357437;0.121647041
837;19.58333;84.8391473;0.117683352
839;19.83908006;84.8871538;0.131190759
841;20.62745123;84.8175956;0.135014675
843;20.48429542;84.8252964;0.145046267
845;20.39564558;84.7064871;0.134141689
847;20.47353191;84.757246;0.132082254
849;20.50158958;84.7183474;0.143370826
851;20.31275959;84.6857094;0.154035561
853;20.10152552;84.6555346;0.151095687
855;20.14087493;84.5790619;0.147848695
857;19.71544015;84.6171865;0.160888271
859;20.67268291;84.5367778;0.163352915
861;20.83681378;84.4955143;0.165102535
863;20.81419941;84.4368212;0.172306224
865;20.44049204;84.4507825;0.188874477
867;20.36392789;84.4601671;0.191385918
869;20.67474416;84.3491941;0.192906342
871;20.87280472;84.2728902;0.201198541
873;20.41567205;84.3637088;0.20522958
875;21.11118058;84.2994183;0.202546575
877;20.72085943;84.2800935;0.195860659
879;20.43485754;84.2218424;0.193704684
881;20.7715896;84.1790181;0.198363928
883;20.25116422;84.1971818;0.198745982
885;20.40467868;84.1586149;0.216009584
887;20.48663509;84.0631942;0.228914172
889;21.0818239;83.9893631;0.24713307
891;21.09119404;84.0451564;0.241202754
893;20.77010445;84.0529651;0.247393871
895;20.84087693;83.9918113;0.236051101
897;21.06023436;83.8896297;0.237688918
899;20.36296357;83.8881924;0.211786859
901;20.56628304;83.912853;0.212007489
903;20.83803475;83.8731804;0.219598453
905;20.74945133;83.7950516;0.241087286
907;21.17173052;83.7912363;0.228490508
909;21.58474997;83.742606;0.233673398
911;21.52766501;83.7245682;0.239339798
913;21.54348274;83.649121;0.239570769
915;21.72252914;83.5582596;0.238249573
917;21.99226151;83.6106347;0.233370014
919;22.49529355;83.597711;0.229704151
921;22.18204742;83.552758;0.22630191
923;22.43804752;83.4785122;0.205003252
925;22.50753857;83.4880377;0.187679511
927;22.63699703;83.4629221;0.19975476
929;22.80733245;83.4266223;0.220434011
931;22.61357091;83.3915518;0.223274519
933;22.21086265;83.3389277;0.241155731
935;22.3797126;83.3286986;0.244556674
937;23.69818205;83.3338258;0.228532268
939;24.59844986;83.1851708;0.21800283
941;24.10419096;83.2099569;0.244071625
943;23.94325851;83.1301691;0.240491976
945;23.2499549;83.2187764;0.228512029
947;24.38173717;83.1409938;0.248652018
949;24.57030284;83.0078615;0.244394321
951;25.3357608;82.9524581;0.222782632
953;25.17699719;83.0495927;0.236750526
955;24.7184586;83.0401377;0.274095356
957;25.81634997;82.9884112;0.286945331
959;25.79053106;82.8711904;0.275946386
961;25.69697617;82.8235126;0.265109732
963;25.5677615;82.7969465;0.266141422
965;25.33134332;82.860493;0.244112706
967;25.47653318;82.8320852;0.219746607
969;24.31384151;82.7685411;0.23994996
971;26.03587808;82.699121;0.241819964
973;27.54503817;82.5926947;0.226123536
975;26.56178434;82.7033783;0.235397507
977;25.44682297;82.6147993;0.26218738
979;25.20156437;82.6303515;0.272283268
981;26.05356614;82.5610695;0.275137232
983;26.69656069;82.5096216;0.279865914
985;26.90412865;82.5189789;0.279535336
987;26.63561665;82.5259309;0.296212578
989;25.62719785;82.3755615;0.282891566
991;26.10296945;82.355131;0.287083838
993;26.08905532;82.4657296;0.294033484
995;26.68028428;82.3403378;0.302348806
997;25.48815607;82.229061;0.277426912
999;25.41537543;82.2470035;0.288642911
1001;26.91157305;82.2294607;0.291839461
1003;25.92053342;82.2626389;0.277641247
1005;26.12627407;82.1590346;0.283702993
1007;25.77752053;82.0634331;0.281406577
1009;25.30891088;82.0848871;0.308682332
1011;24.96945412;82.1415769;0.333967297
1013;25.38310631;82.0316547;0.395707185
1015;25.34842359;81.9578387;0.374616138
1017;26.08414205;81.9325976;0.386679605
1019;26.02484801;82.008708;0.353058185
1021;26.60024235;81.8943073;0.334305677
1023;27.55095466;81.875369;0.314287168
1025;26.90728565;81.8434098;0.326208722
1027;25.86071215;81.8951937;0.31432034
1029;25.78146985;81.8219305;0.364180746
1031;26.1878093;81.6815549;0.376289696
1033;26.23923218;81.7028572;0.362132083
1035;26.3908181;81.7019728;0.363110828
1037;26.05029673;81.7913536;0.379985853
1039;26.18585329;81.6244795;0.355724938
1041;26.91924951;81.5340611;0.354158768
1043;26.36120487;81.5898791;0.352207957
1045;26.22780356;81.5689634;0.371047696
1047;25.73182509;81.3668957;0.353229023
1049;25.34982645;81.4359968;0.358053607
1051;25.50339996;81.4349738;0.347901471
1053;26.22521722;81.5143745;0.33704836
1055;27.08831626;81.4161746;0.327390846
1057;26.3107477;81.2579537;0.342954533
1059;25.77615678;81.1393083;0.311131278
1061;26.22523592;81.246687;0.33828257
1063;25.33265715;81.2382545;0.336589525
1065;26.54271209;81.2702434;0.32322145
1067;26.80158791;81.1876103;0.317708547
1069;26.48294005;81.2352857;0.309233878
1071;25.08773215;81.6963603;0.264854294
1073;25.25709931;81.2203971;0.278397028
1075;26.43192269;80.9725742;0.289404781
1077;28.06069021;81.0090378;0.294043925
1079;29.35983332;80.9221877;0.311135746
1081;29.01752645;81.0108922;0.377404772
1083;27.08372656;80.9578388;0.35696238
1085;27.85830737;80.8509978;0.348642503
1087;28.4175686;80.3622106;0.357196612
1089;26.52998965;80.8471149;0.377951332
1091;26.63939839;80.8499753;0.351720039
1093;26.86439721;80.8627755;0.372220063
1095;27.78187805;80.7152685;0.373520805
1097;28.09710777;80.7152282;0.382525607
1099;27.06078702;80.7014604;0.372510867
1101;26.6453438;80.7141774;0.372771913
1103;25.76774471;80.6784179;0.36703327
1105;25.18439306;80.582387;0.364813219
1107;25.85392909;80.4810627;0.358440457
1109;27.29826462;80.5537598;0.344556848
1111;26.268383;80.5255605;0.334037551
1113;27.44624443;80.5445387;0.356020971
1115;27.42318183;80.4286447;0.380057218
1117;27.37133611;80.2796305;0.381402293
1119;27.41231093;80.4290872;0.389811566
1121;28.84129511;80.4314225;0.392657891
1123;28.83890612;80.3353236;0.361344164
1125;28.39215638;80.274584;0.343443918
1127;28.38663789;80.2690824;0.332907626
1129;29.42546496;80.2650589;0.345892055
1131;29.73568161;80.2927351;0.360843839
1133;30.11317952;80.1692532;0.387746119
1135;31.00495517;80.1001642;0.425873562
1137;29.43393062;80.1265947;0.427594109
1139;28.67385646;80.1095366;0.421088464
1141;30.04132247;80.1252527;0.412331399
1143;30.0016099;80.0226695;0.437270387
1145;28.79890927;79.9965162;0.412708385
1147;27.78345585;80.1101706;0.436103544
1149;28.07575511;79.8686934;0.420862385
1151;28.78509172;79.9656904;0.410210858
1153;28.57851975;80.2079155;0.36822569
1155;29.31327138;79.9216641;0.371106676
1157;29.3610368;79.8735317;0.337046543
1159;30.47663785;79.8123648;0.355728633
1161;30.0049407;79.7375516;0.373767053
1163;29.22505432;79.7728288;0.363494058
1165;29.88007334;79.7932315;0.342769511
1167;29.18573565;79.7549967;0.367064143
1169;29.43637793;79.6677022;0.365248737
1171;29.36645992;79.6138747;0.343455886
1173;30.12656928;79.6090383;0.367972479
1175;28.97887369;79.5656884;0.365313873
1177;27.37290898;79.6018646;0.344359289
1179;28.43075424;79.5371312;0.353947666
1181;28.57762681;79.4170626;0.365072226
1183;28.10653704;79.4768069;0.376615861
1185;28.55809991;79.4530584;0.413222468
1187;29.52602033;79.4071524;0.439515311
1189;28.82387487;79.3802523;0.447196635
1191;28.86208836;79.3773642;0.461945478
1193;28.60461676;79.292351;0.444381058
1195;27.84152345;79.2839044;0.39683698
1197;28.17820547;79.2579719;0.39514881
1199;28.76596985;79.2217553;0.391383551
1201;29.67522008;79.1048238;0.384452696
