Repository: johodges/materials

## A Non-Dimensional Scaling Approach to Modeling Material Pyrolysis

This repository contains the data, scripts, and technical documents required to generate the SPyro cone validation cases.

## Instructions
* Clone this repository with submodules
  ```
  git clone --recurse-submodules https://github.com/johodges/materials
  ```
* Pre-process data
  ```
  python materials/scripts/initialize.py
  ```
* Build latest FDS (example for impi_intel_linux target, but use relevant make target for platform)
  ```
  git clone git@github.com:firemodels/fds.git && cd fds
  cd Build/impi_intel_linux
  ./make_fds.sh
  ln -s fds_impi_intel_linux fds
  cd ../..
  ```
* Run cases
  ```

File: data/rise_materials/Testdata-2365.txt
Keywords
Material1;Material2;Material3;Material4;Product;Object;Scenario;Method;Reference;Comment;Owner;IsPublic;ImportDate
Wood with HPL covers;;;;IN10A-3;Table;;ISO 5660;TRANSFEU;;TRANSFEU;1;2011-11-08 14:49:46
Scalars
Flux (kW/m2);tig (s);qmax (kw/m2);qtotal (MJ/m2);q180 (kw/m2);q300 (kw/m2);Sample mass (g);Mass loss (g);DHc (MJ/kg);Peak smoke production (m2/m2s);Total smoke produced (m2/m2);Specific extinction area (avg) (m2/kg);MARHE (kW/m2);Area exposed (m2);Observations;Test date (YYYY-MM-DD);Test identifier;Product thickness (mm);Thickness1 (mm);Thickness2 (mm);Thickness3 (mm);Thickness4 (mm);Product density (kg/m3);Density1 (kg/m3);Density2 (kg/m3);Density3 (kg/m3);Density4 (kg/m3);Product area weight (kg/m2);Area weight1 (kg/m2);Area weight2 (kg/m2);Area weight3 (kg/m2);Area weight4 (kg/m2)
50;90;163.42;178.96;;;175.14;125.06;12.64;;1.58;;111.82;0.008836;Areas of facing blown off  at approximately 25 s;2011-10-05;ISO 5660-1_BREG_IN10A-3_50a;22.81;;;;;;;;;;;;;;
VectorData
Time (s);HRR (kW/m2);Mass (g);SPR (m2/(m2*s))
0;0;175.14;0
2;3.98990039;175.14;0.000969386
4;4.622314062;175.14;0.000616833
6;2.283628449;175.14;0.000670229
8;3.012669845;175.14;0.001105531
10;0.802553907;175.14;0.000922103
12;0.367763641;174.957853;0.000599238
14;0.58911881;175.072798;0.000783949
16;1.988252316;174.868144;0.000209006
18;0.49184214;174.928307;0.000205324
20;3.374291079;174.849321;0.000264296
22;2.474895009;174.951984;0.000133671
24;3.213326657;174.847381;0.000289953
26;4.886803625;174.919501;0.000258766
28;3.156724142;174.860126;0.000135626
30;4.417122761;174.842913;0.028223166
32;5.482351136;174.688886;0.032175159
34;3.360583488;174.563531;0.015777736
36;2.102566321;174.451395;0.00727172
38;2.369915391;174.394939;0.005823577
40;3.287376714;174.167949;0.005674922
42;3.879073139;174.166551;0.007677908
44;3.771140631;174.054743;0.008003817
46;2.970531728;173.906784;0.008579424
48;3.629573374;173.844107;0.009387871
50;5.108288391;173.745309;0.009512571
52;4.45953154;173.598822;0.009423174
54;4.973326667;173.498065;0.009668399
56;4.664269216;173.391491;0.009196268
58;6.066414464;173.309958;0.009405268
60;4.917510638;173.298248;0.009049934
62;3.473817195;173.085983;0.00787696
64;3.588877703;173.102571;0.007977422
66;3.662896183;172.874546;0.007945717
68;3.593793148;173.000054;0.007870264
70;3.882827781;172.831409;0.007720843
72;3.20486214;172.762766;0.007517907
74;4.920718346;172.363875;0.007101876
76;5.623659903;172.453937;0.007247553
78;4.638890738;172.087973;0.006789452
80;4.617049698;172.106996;0.006225668
82;5.611297952;171.837055;0.005513308
84;5.734104931;171.821162;0.006260456
86;6.178320895;171.641309;0.005251053
88;8.0093432;171.542929;0.005529391
90;13.01384438;171.364549;0.004940085
92;24.63037643;171.31386;0.000206286
94;39.23104398;171.257203;0
96;49.52605768;171.08394;0
98;58.28420009;170.989711;0
100;68.46496554;170.750931;0
102;79.65010704;170.579866;0
104;96.35552742;170.309956;0.00E+00
106;108.2832829;170.252783;0.00E+00
108;117.0760329;169.995375;0.000386854
110;122.2916272;169.839409;0.001297365
112;123.5160291;169.549516;0.002107148
114;126.0529201;169.45819;0.002258943
116;128.7754149;168.761405;0.003021256
118;129.6936763;168.600062;0.003147605
120;130.7442423;168.371579;0.004880746
122;130.665302;168.428999;0.005782225
124;128.0134806;168.170324;0.005567743
126;126.3771539;167.983448;0.005600433
128;124.0527013;167.770392;0.00525123
130;123.8982547;167.622717;0.00464238
132;123.6870644;167.543208;0.005390699
134;124.6077042;166.752639;0.005166275
136;126.7133947;167.079814;0.0058676
138;127.3249093;166.86171;0.005353153
140;127.6028408;166.743234;0.004670744
142;130.8763366;166.539482;0.004612793
144;135.236146;166.439675;0.00398681
146;135.9278535;165.928876;0.005035616
148;134.712221;165.918435;0.005445
150;131.1692257;165.741443;0.004720802
152;130.2327428;165.642468;0.004780707
154;131.7115976;165.409061;0.004783869
156;133.3893006;165.18426;0.003909232
158;137.0753177;165.133915;0.005096623
160;141.361777;164.897509;0.003492052
162;145.6289362;164.658166;0.004116021
164;149.0794383;164.132354;0.003838366
166;150.3905672;164.188526;0.004139162
168;152.0985278;163.730356;0.00371893
170;156.6059339;163.835663;0.003956793
172;160.0236606;163.209323;0.003619933
174;163.4179332;163.229149;0.00410139
176;161.2291123;162.882835;0.003987435
178;157.0887557;162.840295;0.004015378
180;153.9129785;162.586577;0.003540643
182;152.2710776;162.259924;0.002839521
184;149.2303872;162.144779;0.003480341
186;145.5601995;161.846422;0.003710587
188;139.9816558;161.840745;0.003749141
190;134.6723457;161.1974;0.003394373
192;130.4312826;161.357021;0.002234414
194;124.7980031;161.047421;0.002406849
196;121.8304062;160.870079;0.002520729
198;121.0412516;160.633122;0.002434933
200;120.1361857;160.532397;0.002534828
202;117.0090254;160.358543;0.002241454
204;114.9218024;160.060628;0.002191038
206;113.5721886;159.857792;0.002308205
208;112.2396374;159.733207;0.002066675
210;112.5574681;159.614956;0.002008787
212;112.6251781;159.345068;0.002302432
214;113.1282296;159.307369;0.001434395
216;112.173813;158.810704;0.001893909
218;110.4710965;158.94771;0.002019013
220;108.97747;158.512722;0.001704262
222;109.8079627;158.416601;0.001586144
224;107.8906818;158.33515;0.001401288
226;107.0642038;157.987261;0.001616372
228;105.4871593;158.020577;0.001195563
230;104.0420677;157.729908;0.001323271
232;103.5899067;157.730693;0.001424466
234;104.1665913;157.548608;0.001293433
236;105.2890709;157.22348;0.001037178
238;105.7288268;157.227678;0.001125171
240;106.3775023;156.87805;0.001239272
242;107.9247659;156.898555;0.001520042
244;106.8419216;156.54657;0.001146868
246;106.2858799;156.46561;0.001136605
248;108.895923;156.202578;0.001000632
250;110.1907732;156.019385;0.001240624
252;112.4597047;155.908315;0.001221678
254;113.2562916;155.715727;0.000937804
256;112.2522797;155.653771;0.000961218
258;110.3029077;155.066667;0.000956192
260;111.1210788;155.371238;0.000586101
262;110.1136509;154.480873;0.000692123
264;111.5991647;154.688291;0.000530062
266;113.151825;154.597313;0.000515984
268;114.1303318;154.169213;0.000484494
270;115.2723421;154.130527;0.000272448
272;115.5907129;153.863078;0.000345392
274;115.4450851;153.689122;0.000592682
276;116.892522;153.40548;0.000327428
278;117.0865952;153.18953;9.28E-05
280;117.0473652;153.350738;0.000358868
282;118.9836966;153.075119;0.000242961
284;119.6940079;152.914922;0.000619318
286;119.5569971;152.688085;0.000527404
288;119.8892925;152.396999;0.000245721
290;123.1066699;152.418482;0.00020702
292;125.465843;152.145216;0.000275307
294;125.6677149;152.068073;0.000269493
296;125.1235705;151.682646;0.000385624
298;123.3146777;151.523543;0.000809825
300;124.2247286;151.442325;0.000485265
302;125.484714;150.866086;0.000271233
304;125.3424565;151.043864;0.00059836
306;126.3680124;150.521631;0.000776766
308;127.1986867;150.577252;0.000516754
310;127.6853726;150.285808;0.000580668
312;129.7806952;149.946346;0.000486845
314;126.4155618;149.852949;0.000505972
316;126.3511725;149.543817;0.000876362
318;127.4301903;149.608584;0.00086609
320;134.472412;149.114619;0.001038501
322;131.8011811;149.090611;0.001252739
324;132.4092056;148.859417;0.000978242
326;131.9170506;148.713206;0.001355637
328;131.6190576;148.574386;0.001054937
330;131.8310925;147.998227;0.001449076
332;132.3229887;148.000419;0.001831245
334;132.1851982;147.80463;0.001837573
336;131.2924535;147.650806;0.001911476
338;130.3791194;147.50524;0.001340088
340;128.653016;147.202836;0.001285224
342;128.6900558;147.023116;0.001194924
344;127.9251266;146.798043;0.001212893
346;126.8005703;146.294269;0.001552317
348;123.6504379;146.526279;0.001329344
350;124.1194263;145.832152;0.001804128
352;125.0669213;145.786695;0.001457714
354;124.5375038;145.744826;0.001199001
356;123.7036982;145.372633;0.00127203
358;123.755833;145.438809;0.001549649
360;125.0112179;144.825009;0.001686322
362;123.6164712;144.911359;0.001253731
364;124.9438297;144.871795;0.001412264
366;127.5618967;144.47513;0.001795655
368;127.800916;144.656754;0.001651878
370;126.7056361;143.772146;0.001796467
372;123.9418746;143.884053;0.001875955
374;120.5248217;143.763414;0.001443743
376;123.4791264;143.255106;0.001678743
378;123.0263845;143.343069;0.001900087
380;122.7386062;143.113091;0.001839374
382;123.145361;143.065217;0.00214524
384;122.8394706;142.787147;0.001817181
386;124.3843938;142.379183;0.001893886
388;123.0136732;142.343941;0.000922233
390;122.3963811;141.907861;0.001507932
392;121.3035003;142.130618;0.001186464
394;119.3425472;141.765232;0.001539618
396;119.3373111;141.442086;0.000764609
398;119.6097916;141.543668;0.000782401
400;118.1482601;140.984994;0.000963602
402;116.0703731;141.073257;0.000730417
404;117.2022797;140.876852;0.000848159
406;117.1059309;140.566835;0.000925685
408;117.3189536;140.611472;0.000986529
410;114.5380284;139.99072;0.000846183
412;113.4169852;140.053781;0.000998266
414;112.7623287;139.880765;0.00100974
416;112.0942925;139.565934;0.001002991
418;111.921968;139.586533;0.000815753
420;111.2770826;138.986496;0.000604908
422;110.401184;139.37139;0.000801551
424;109.8707377;138.986909;0.0009558
426;108.2939233;138.797857;0.001071716
428;105.1448246;138.854363;0.000642633
430;104.1417146;138.380926;0.000359136
432;104.2572189;138.483891;0.000987516
434;103.4776182;138.06238;0.000720629
436;103.5420303;138.039725;0.000459919
438;103.0030781;137.878992;0.000275814
440;101.9181295;137.540121;0.0006964
442;102.0147609;137.557782;0.000831649
444;100.8964566;137.145979;0.000458862
446;101.563465;137.207668;0.000252956
448;101.8749848;136.979668;0.000164423
450;103.7354653;136.512019;0.000247354
452;100.8428278;136.587347;0.000573845
454;99.57555544;136.201855;0.000390483
456;102.1967598;136.43992;0.000525418
458;102.8462102;135.836252;0.00023535
460;101.6005015;135.559009;0.00047025
462;101.5152011;135.794784;0.000454694
464;102.2178876;135.371447;0.000600471
466;102.5276285;135.484868;0.000359749
468;101.2530533;135.32756;0.000351735
470;101.997199;135.167727;0
472;102.1052478;135.158182;0.000110419
474;102.5761399;134.565785;0.000140458
476;102.2925044;134.903231;0.00027259
478;102.2674176;134.323514;6.68E-05
480;102.8812782;134.268647;0.000249673
482;102.9020916;134.242317;0.000371212
484;102.3451176;133.777094;0.000618626
486;101.0914445;133.946581;0.000284394
488;100.936395;133.560334;0.00040701
490;100.6301838;133.43095;0.000202698
492;100.5908416;133.446083;0.000106225
494;100.9538066;132.902613;0.00E+00
496;102.7883386;132.916948;9.59E-05
498;101.4730144;132.749733;0
500;102.0238025;132.3616;0.000205865
502;102.3504257;132.620883;0.000119762
504;102.9963863;131.992582;0
506;103.937955;132.108829;0
508;103.4397467;132.025939;0
510;102.8106544;131.701992;0
512;101.799071;131.845652;0
514;101.7887349;131.466874;0.00047032
516;102.0866597;131.189488;0.000227749
518;101.9629944;131.162488;0.000479339
520;101.9627636;130.929647;0.000650128
522;101.1319764;130.851583;0.000824869
524;101.8538597;130.601465;0.00097986
526;103.4948934;130.376839;0.000487105
528;104.6586419;130.175703;0.000115169
530;104.341573;129.849678;1.20E-06
532;102.7628837;129.84924;0.000232399
534;101.7125269;129.384069;0.00016834
536;101.5232759;129.563399;0.000390965
538;102.1614688;129.295628;0.000205248
540;103.078958;129.242262;0.000147296
542;103.0116406;128.973154;0.000586093
544;102.7681196;128.796799;0.000448859
546;102.5339724;128.783987;0.000227836
548;101.9665862;128.551838;0.000365624
550;101.3550107;128.546032;0.000315372
552;100.8652597;128.265996;0.000351624
554;101.6026814;128.248306;0.000287895
556;102.9270162;127.926496;0.00E+00
558;101.6515942;127.582038;0
560;100.6739275;127.622068;0
562;100.8846509;127.042137;5.32E-05
564;98.84180528;127.469686;0.000379227
566;99.40027542;126.616471;4.29E-05
568;97.94092462;126.497008;0.000209545
570;98.04021626;126.571745;0.00E+00
572;96.75328563;126.339401;0.000276834
574;97.61375904;126.41381;0.000102809
576;97.08676896;126.325863;0.000104713
578;98.61634678;126.035224;0.000150011
580;97.98738191;126.074326;0
582;97.95759291;125.954203;9.97E-05
584;97.24174196;125.510518;0.000172613
586;98.30037075;125.604485;8.20E-05
588;98.6910105;124.921728;0.000442198
590;99.51405465;125.06987;0.000589401
592;100.2298053;124.967815;0.000666396
594;100.5408554;124.715344;0.000631145
596;98.9664671;124.846198;0.000604871
598;97.52486344;124.203995;0.000668284
600;97.00865287;124.213474;3.91E-05
602;96.69063425;124.243488;0.00E+00
604;97.15666047;123.725181;9.51E-06
606;98.0625408;123.993268;0.000222463
608;95.64415883;123.533513;1.22E-05
610;95.44245636;123.117063;0.00E+00
612;96.4690762;123.196316;6.71E-05
614;95.7424815;122.755077;0.000234393
616;96.16637463;122.881633;0.00E+00
618;97.02178678;122.803631;3.58E-05
620;96.75286938;122.502219;0
622;95.19138512;122.603672;0
624;95.72804165;122.43021;0.000100352
626;95.94871695;122.04551;0.000540422
628;95.29650367;122.336527;0.000321361
630;94.29521686;121.780088;0
632;95.99405238;121.39214;0.00E+00
634;95.00431004;121.479288;0.00E+00
636;94.33978954;121.226713;0.00010489
638;94.91029468;121.119386;0
640;94.68734036;121.12719;0.000199669
642;96.353244;120.613301;5.93E-05
644;96.33800866;120.685982;2.35E-05
646;97.64255852;120.692496;9.62E-05
648;96.1614724;120.375391;0.000118202
650;96.1926534;120.584145;0
652;96.33474855;120.39417;0.00056728
654;95.89862481;120.056744;0.000660651
656;96.42654895;120.059027;0.000240401
658;96.69929033;119.725761;0.000102974
660;94.96157406;119.554947;8.85E-05
662;94.96330504;119.564365;0
664;96.48519216;118.869744;7.26E-05
666;95.6766639;119.018204;0.000431205
668;96.11510044;118.919714;0.000126711
670;96.76953249;118.308443;0.00E+00
672;97.34343475;118.626863;0.000172567
674;95.82834925;118.54236;0
676;96.05545452;118.173134;0.000392296
678;95.47218088;118.317225;0.00058759
680;94.5008677;117.947675;0.000254253
682;94.29512562;117.556366;0.00E+00
684;95.7091843;117.742776;0
686;96.56894464;117.29433;0.00E+00
688;97.93017403;117.266393;0.000102434
690;98.27157942;117.317351;2.22E-05
692;97.06975333;116.911014;0
694;95.93717869;116.765313;0.00E+00
696;95.09539189;116.922524;0
698;95.72367471;116.389891;0
700;99.19056044;116.726617;0.000613814
702;98.08175354;116.431568;6.02E-05
704;95.83398897;115.947909;0
706;96.87486394;115.872069;0
708;98.36114915;115.749663;0.00E+00
710;97.72490619;115.473969;0.00E+00
712;99.10480735;115.512805;0.00E+00
714;100.4989628;115.274334;0
716;99.12327446;115.089372;0
718;100.2124845;115.227717;0
720;99.21933001;114.979174;2.75E-05
722;99.22986184;114.757239;0.000531146
724;100.2719248;114.828943;0.000209983
726;99.05704041;114.230851;0
728;98.26188932;114.214617;0
730;98.57704665;114.0954;4.31E-05
732;99.09761205;113.43606;7.07E-05
734;100.9463655;113.611011;4.53E-06
736;100.8257676;113.433088;0
738;101.6392502;113.208952;6.01E-05
740;102.0176013;113.26822;0
742;103.2248735;113.015993;6.25E-05
744;102.9604055;112.956791;0
746;102.6917056;112.991289;0.000181753
748;102.0183648;112.716638;0.00E+00
750;103.1749139;112.642629;0.000305392
752;104.2421517;112.517117;0.000173839
754;102.1351254;112.026017;0.00E+00
756;101.607761;112.121574;0
758;101.1720092;111.807756;0
760;100.5145999;111.271109;0
762;101.584443;111.321646;0
764;103.2134868;111.2266;0.00E+00
766;103.8929676;111.012096;0.00E+00
768;105.6406421;111.029367;0.000207539
770;105.3155573;110.930661;9.89E-05
772;104.5753926;110.700321;0.000271032
774;104.7368077;110.637602;9.36E-05
776;104.0635653;110.422019;0.00E+00
778;103.279247;110.3842;0.000361794
780;103.0163073;110.232205;0.000736792
782;102.0272686;109.906939;0.000118806
784;102.7553529;109.9629;0.000205363
786;103.4146249;109.49093;0.000172191
788;103.7868834;108.891527;0
790;104.2771525;109.107931;0
792;105.3258582;108.914071;7.03E-05
794;105.4947412;108.69779;0.000393096
796;104.9324611;108.794418;0.000212284
798;105.0893513;108.360583;0
800;105.9586136;108.376223;0.000254147
802;105.8268324;108.408831;0.000467833
804;106.6235494;108.1206;0.000561319
806;106.1355213;108.101456;2.58E-05
808;105.6941187;107.918942;0.00E+00
810;106.2186919;107.150928;0
812;107.406455;107.277343;0
814;105.5556987;107.204574;0
816;107.4996343;107.033516;0.000255101
818;107.2593501;107.02462;0.00021778
820;108.7495243;106.861935;0.000393513
822;108.56334;106.621626;9.61E-06
824;108.9951721;106.746762;0
826;108.5599196;106.310557;0.000556539
828;107.6748122;106.239513;0.000229221
830;108.484711;106.099841;0.00E+00
832;108.8350932;105.674912;0
834;109.799863;105.528496;0
836;110.219163;105.540467;0.00E+00
838;110.6401627;105.144156;1.38E-05
840;109.298588;105.067414;0.000122817
842;109.8964088;105.213893;0
844;109.9470853;104.658452;0
846;111.2248755;104.694326;0.000184371
848;111.7693982;104.719665;0.000897076
850;111.9870054;104.263711;0.000193203
852;114.4229621;103.931674;9.13E-05
854;114.7429718;104.008974;0.000277331
856;116.5289304;103.563416;6.86E-05
858;115.8038923;103.490872;0.000190196
860;116.0188005;103.512882;7.78E-05
862;115.7643106;103.314821;0.000193949
864;113.8054608;103.224532;0.000313326
866;114.9279355;103.274577;0.000330292
868;116.2249704;102.863066;0.00019961
870;117.7037827;102.584924;0.000382873
872;119.8264253;102.504187;6.17E-05
874;120.8160617;102.314552;0.000295981
876;119.0607798;101.781626;0.000451871
878;117.9145283;101.89283;0.000373397
880;117.3772758;102.013504;0.000857168
882;117.4068576;101.727702;0.000864256
884;118.7154817;101.654777;0.000653546
886;121.7303857;101.535468;0.000342397
888;120.4392203;100.655552;0.000418608
890;119.5277313;100.658641;0.000729048
892;119.3596045;100.661611;0.000424515
894;118.7122524;100.447789;0.000450308
896;118.7396835;100.207844;0.000528136
898;120.7190191;100.387924;0.001022895
900;121.5687291;100.151941;0.000692202
902;121.7281217;99.886623;0.000415018
904;121.5556769;99.721668;0.000556679
906;120.5984063;99.153097;0.000484115
908;121.8420844;99.002489;0.000652768
910;122.5733013;99.08645;0.000937862
912;122.5350484;99.191061;0.001168935
914;123.6465959;98.723145;0.000961352
916;122.4794942;98.810164;0.000537201
918;122.5863931;98.44699;0.00039775
920;122.8453014;97.963989;0.000296716
922;123.563167;97.884219;8.23E-05
924;123.4299123;98.301314;0.000585115
926;123.5628625;97.936058;0.000823741
928;123.4739319;97.655042;0.00056969
930;123.8511328;97.56744;0.000569019
932;121.6801737;97.094104;0.000278506
934;123.4451471;96.704218;0.000690093
936;124.4704917;96.815118;0.001038201
938;124.4946442;96.897265;0.001114225
940;125.7313195;96.188409;0.001547923
942;126.5708506;96.376552;0.000864826
944;126.215907;96.197147;0.001027043
946;125.4726475;95.92685;0.000486345
948;123.0733215;95.308238;0.000667695
950;123.8781743;95.638771;0.000494557
952;125.0282663;95.547111;0.000969108
954;127.1514954;95.202104;0.00091077
956;127.3023977;95.111279;0.000924049
958;128.2849899;94.895973;0.000958785
960;127.5234721;94.313759;0.001334901
962;125.6979724;94.287401;0.001208379
964;127.3512857;94.564512;0.000538715
966;126.6387454;93.924183;0.001233047
968;127.2085355;93.866535;0.00098866
970;127.1990159;93.735635;0.000815387
972;127.4437092;93.608751;0.000976717
974;128.4469314;93.130707;0.000914998
976;128.8746338;93.425849;0.000594881
978;130.5739732;93.508293;0.001057888
980;131.8451827;93.043779;0.001230139
982;130.9801954;92.76194;0.001109799
984;131.1903455;92.504992;0.001170146
986;131.3143517;92.262861;0.001346472
988;132.7112532;91.791809;0.000777718
990;132.5897126;91.988102;0.000619439
992;132.0102082;91.950657;0.001122517
994;131.0485923;91.729824;0.001160906
996;129.9691376;91.552355;0.000609205
998;131.9193816;91.445455;0.000675492
1000;133.3434683;90.535421;0.000959606
1002;133.6723494;90.495534;0.000443533
1004;132.0949032;90.687255;0.000758994
1006;132.2796222;90.646465;0.000887151
1008;134.166703;90.25121;0.001138383
1010;135.2780493;90.20844;0.000797269
1012;135.4737361;90.022371;0.000895857
1014;135.5726215;89.196505;0.000726605
1016;136.8487868;89.468251;0.001116171
1018;137.0704316;89.480492;0.001398154
1020;137.7777917;89.42511;0.00109767
1022;137.9695871;88.322986;0.001223548
1024;138.8142152;88.301619;0.001215854
1026;138.7117417;88.855475;0.001599195
1028;139.6317649;88.349372;0.001362459
1030;139.8324932;88.215048;0.000956577
1032;139.444155;87.870594;0.00171607
1034;139.6788851;87.83318;0.000981926
1036;140.7679352;87.267311;0.001263369
1038;142.2105831;87.350161;0.00088614
1040;142.1207469;87.421498;0.001620727
1042;141.9359465;87.050911;0.001062863
1044;143.4388457;86.197572;0.001396075
1046;143.5906608;86.161057;0.001089067
1048;146.398245;86.376433;0.001248917
1050;148.6944198;86.198348;0.001129104
1052;148.5763385;85.78373;0.001364062
1054;147.3026149;85.638036;0.001003791
1056;147.650888;85.540662;0.000894825
1058;148.3343288;85.230967;0.000903668
1060;149.8949082;84.873306;0.000842794
1062;150.3574024;85.075068;0.001232842
1064;150.5419269;84.851255;0.001362549
1066;150.6244509;84.357892;0.001167346
1068;150.2954451;83.833128;0.001186882
1070;150.7678493;84.264219;0.001592961
1072;149.4145671;84.192447;0.001593181
1074;148.9169013;83.590593;0.001381868
1076;149.799861;83.34705;0.001397154
1078;150.5982563;83.241519;0.001533119
1080;152.4075213;83.098547;0.001016854
1082;149.9372918;82.91296;0.002497513
1084;147.8140587;82.574383;0.001367306
1086;148.462358;82.347069;0.001405665
1088;148.2751089;81.889425;0.001496812
1090;148.1610457;81.79893;0.001776927
1092;147.4479672;81.730443;0.002070143
1094;146.2962547;81.695273;0.000909713
1096;146.8004448;81.470959;0.00107293
1098;148.7843423;80.737957;0.000990369
1100;148.9479464;80.723795;0.001241794
1102;149.3155059;80.712666;0.001913549
1104;151.2006522;80.705159;0.001238931
1106;151.45746;79.915884;0.001110358
1108;151.4899821;79.482935;0.001092862
1110;151.1824927;79.651694;0.001223585
1112;153.7205218;79.638605;0.00157821
1114;155.271224;79.521654;0.001388531
1116;153.7961118;78.745161;0.001582228
1118;153.6328405;78.618047;0.001341312
1120;153.7818025;78.66425;0.00108228
1122;153.4994052;78.515818;0.001519535
1124;151.8831069;78.332331;0.001555086
1126;151.6385763;78.035174;0.001434923
1128;154.8338041;77.808179;0.001750295
1130;157.0488763;77.202526;0.001482503
1132;156.7103674;77.115539;0.002269029
1134;156.7826222;77.313561;0.001269134
1136;155.4444584;77.008031;0.000645194
1138;155.3066717;76.662973;0.001421382
1140;154.7684214;75.95676;0.001585756
1142;154.005556;76.140465;0.001974878
1144;152.7602405;76.324369;0.001080294
1146;151.2983049;75.696865;0.001131507
1148;149.944182;75.282735;0.001517251
1150;152.0627622;75.096802;0.001338342
1152;151.7947938;75.303484;0.00154283
1154;153.6054414;75.2028;0.001004477
1156;155.0592941;74.197073;0.001011985
1158;154.2266011;74.16827;0.001109222
1160;154.1160353;74.098743;0.000644559
1162;151.6372381;74.29515;0.000919733
1164;151.3441813;74.071357;0.001582252
1166;152.9603322;72.935712;0.002131111
1168;154.2375599;73.113452;0.002085986
1170;154.1963199;73.162332;0.001826252
1172;153.2676004;73.133097;0.001867044
1174;152.5761809;72.587501;0.001398025
1176;150.7904071;72.330777;0.001441576
1178;152.5882705;72.255543;0.00185529
1180;152.4289832;72.107304;0.001328709
1182;151.3031841;72.037514;0.001494493
1184;151.9599502;71.409942;0.001857558
1186;150.9558457;71.308613;0.001782621
1188;152.1909428;71.127026;0.001689377
1190;152.6557257;70.906366;0.001210948
1192;150.9988626;70.807321;0.002389283
1194;150.1382843;70.731037;0.001506438
1196;150.5575381;70.520583;0.001725378
1198;151.6749817;69.462382;0.001723477
1200;151.564009;69.504699;0.001556547
