Repository: johodges/materials

## A Non-Dimensional Scaling Approach to Modeling Material Pyrolysis

This repository contains the data, scripts, and technical documents required to generate the SPyro cone validation cases.

## Instructions
* Clone this repository with submodules
  ```
  git clone --recurse-submodules https://github.com/johodges/materials
  ```
* Pre-process data
  ```
  python materials/scripts/initialize.py
  ```
* Build latest FDS (example for impi_intel_linux target, but use relevant make target for platform)
  ```
  git clone git@github.com:firemodels/fds.git && cd fds
  cd Build/impi_intel_linux
  ./make_fds.sh
  ln -s fds_impi_intel_linux fds
  cd ../..
  ```
* Run cases
  ```

File: data/rise_materials/Testdata-2366.txt
Keywords
Material1;Material2;Material3;Material4;Product;Object;Scenario;Method;Reference;Comment;Owner;IsPublic;ImportDate
Wood with HPL covers;;;;IN10A-3;Table;;ISO 5660;TRANSFEU;;TRANSFEU;1;2011-11-08 14:53:41
Scalars
Flux (kW/m2);tig (s);qmax (kw/m2);qtotal (MJ/m2);q180 (kw/m2);q300 (kw/m2);Sample mass (g);Mass loss (g);DHc (MJ/kg);Peak smoke production (m2/m2s);Total smoke produced (m2/m2);Specific extinction area (avg) (m2/kg);MARHE (kW/m2);Area exposed (m2);Observations;Test date (YYYY-MM-DD);Test identifier;Product thickness (mm);Thickness1 (mm);Thickness2 (mm);Thickness3 (mm);Thickness4 (mm);Product density (kg/m3);Density1 (kg/m3);Density2 (kg/m3);Density3 (kg/m3);Density4 (kg/m3);Product area weight (kg/m2);Area weight1 (kg/m2);Area weight2 (kg/m2);Area weight3 (kg/m2);Area weight4 (kg/m2)
50;80;199.81;130.89;;;175.94;101.76;11.37;;106.53;;109.20;0.008836;Areas of facing blown off  at approximately 25 s;2011-10-05;ISO 5660-1_BREG_IN10A-3_50b;22.83;;;;;;;;;;;;;;
VectorData
Time (s);HRR (kW/m2);Mass (g);SPR (m2/(m2*s))
0;0;175.95;0
2;0.49375549;175.945815;0.468359648
4;1.141166584;175.866841;0.065018672
6;0.262276448;175.735333;0.009333574
8;0.225858203;175.886359;0.038312441
10;0.410296922;175.745783;0.041679369
12;-0.083108015;175.84091;0.021781601
14;1.288487371;175.895963;0
16;-0.43697308;175.920724;0
18;-0.210435012;175.914094;0
20;-0.302338692;175.842424;0.008866109
22;-1.251376576;175.892482;0.005692688
24;-0.242099352;175.944079;0
26;0.368909654;175.955052;0
28;0.243161472;176.100438;0
30;1.68665658;175.889033;5.011839163
32;2.055233074;175.741194;5.891753835
34;1.768849983;175.387307;4.286207229
36;2.350427194;175.316359;2.484875453
38;2.666308407;175.185822;1.506952387
40;3.770762921;175.065118;1.540467638
42;2.720111821;174.949765;1.377206035
44;2.615660841;174.797134;1.503385652
46;8.708039059;174.657579;1.397762337
48;1.888181812;174.663384;1.345010935
50;3.55303603;174.769584;1.227234494
52;1.981248823;174.592396;1.189315036
54;1.201953568;174.509827;1.105131873
56;2.535065137;174.221486;1.254149592
58;1.76860045;174.427161;1.125958967
60;2.956593271;174.263662;1.15900572
62;2.39215996;174.277109;1.130332029
64;3.763539484;174.076705;1.084587761
66;3.911790486;174.084959;1.090377029
68;2.075467039;173.898662;1.153931505
70;2.504809909;173.812331;1.054280587
72;3.077547775;173.620126;0.970173234
74;1.740999165;173.413141;0.8956969
76;1.805950399;173.318134;0.842843974
78;1.567328955;173.234519;0.871970967
80;3.542289247;173.141462;0.720789926
82;8.116652916;173.057711;0.25275986
84;16.910605;173.068699;0.004351991
86;29.29698099;172.925354;0
88;41.16465629;172.781813;0
90;54.51803927;172.580995;0
92;64.52560457;172.500484;0
94;69.53749962;172.443148;0
96;71.44157548;172.128443;0
98;70.93248829;172.046816;0
100;73.03383683;171.826257;0
102;69.2603538;171.743282;0
104;69.07855914;171.557428;0
106;70.38360309;171.345558;0
108;71.8341024;171.084869;0
110;76.81173117;171.008116;0
112;82.57070287;170.903761;0.001082548
114;92.08811867;170.595049;0.121730966
116;103.6898787;170.560461;0.200879766
118;114.3775309;170.426861;0.192192678
120;123.4496307;170.277917;0.370790176
122;127.3254632;170.125184;0.471405552
124;127.6920919;169.836529;0.565454669
126;125.3541246;169.702195;0.549686446
128;121.7943882;169.259596;0.590770544
130;119.120754;169.206456;0.677277702
132;120.1003709;168.872451;0.710897155
134;123.8930042;168.863052;0.834245456
136;125.4197526;168.456354;0.821088449
138;125.6961596;168.52136;0.794608357
140;126.0535604;168.30798;1.031225063
142;126.1014689;168.239651;1.143348727
144;127.4323874;168.177593;1.121517214
146;127.9663108;167.96268;1.146885309
148;128.4929178;167.882606;0.964655454
150;128.7538145;167.525059;0.897852037
152;128.9070402;167.331056;0.820010019
154;127.5258179;166.787574;0.919012358
156;128.990067;166.872624;0.767383104
158;127.0194833;166.632665;0.821594709
160;125.4382476;166.522863;0.65493399
162;126.1930511;166.448089;0.631363269
164;127.3224285;165.966739;0.717508231
166;127.4592378;165.860085;0.65065274
168;125.5105148;165.725808;0.555334304
170;126.3903483;165.605187;0.536887436
172;129.9114126;165.403523;0.54432401
174;133.7804437;165.021553;0.537039808
176;136.1512389;165.132685;0.555992438
178;139.9340304;164.612343;0.598377859
180;143.8428719;164.813978;0.538993689
182;143.2965299;164.213882;0.599332967
184;142.5126525;164.224073;0.691088256
186;142.9498365;163.71579;0.69008739
188;144.6487386;163.651341;0.567409541
190;143.900776;163.421896;0.60399647
192;143.2313696;163.327284;0.548982932
194;142.0256409;163.053995;0.495444795
196;140.998036;162.647654;0.686517555
198;139.4905466;162.735548;0.782834961
200;138.0397827;162.548648;0.857435505
202;135.8584008;162.564471;0.790539302
204;132.7027314;162.153675;0.866674002
206;126.456066;162.077528;0.880047132
208;121.5117975;161.888664;0.637600485
210;117.0376893;161.611529;0.57163774
212;113.2359481;161.318593;0.6070999
214;111.0439726;160.898657;0.466749776
216;109.5965871;160.998124;0.449804329
218;109.7058368;160.744715;0.39450111
220;108.2134026;160.770103;0.365528824
222;106.7838058;160.569082;0.283080771
224;106.2887172;160.570899;0.168605772
226;105.5862914;160.3183;0.126476839
228;105.4715087;160.106737;0.105483158
230;105.5354207;159.880302;0
232;104.3701954;159.592754;0
234;104.2641544;159.504574;0
236;102.4303178;159.210384;0.018343392
238;102.1619545;159.214772;0
240;104.8168254;158.786615;0
242;103.7895763;158.978216;0
244;105.4941859;158.572576;0
246;107.3184692;158.752828;0
248;107.4809483;158.450615;0.00085912
250;105.5925844;158.251332;0
252;106.9760066;158.085039;0.011668263
254;107.2170426;157.808282;0
256;108.8921124;157.642927;0
258;109.0991754;157.26776;0
260;108.9336324;157.253716;0
262;110.1508477;157.055206;0
264;114.8823351;157.045511;0
266;117.7193796;156.931022;0
268;118.3047217;156.774036;0
270;118.0595116;156.466786;0
272;123.4654446;155.831702;0
274;125.1544924;155.828587;0
276;124.8131193;155.493452;0
278;124.3544172;155.512218;0
280;126.3855841;155.236716;0
282;126.7895172;155.233491;0
284;128.7941518;155.026765;0
286;130.9812548;154.952663;0
288;131.1272053;154.735287;0
290;131.7364007;154.411704;0
292;130.7914227;154.346963;0
294;130.8708532;153.733561;0
296;131.317459;153.815355;0
298;131.6502852;153.240709;0
300;132.44736;153.583293;0
302;135.6789479;153.176825;0
304;137.8612451;153.358193;0.014174301
306;137.2095416;153.164253;0.042877144
308;136.5974907;152.623662;0.098124784
310;134.3053477;152.440255;0.03488563
312;135.3305733;151.907113;0.10140722
314;136.6365794;151.991026;0.077309375
316;140.4208109;151.537128;0.132339469
318;139.72213;151.637324;0.077089654
320;139.4458626;151.350962;0.211519102
322;139.3297915;151.345438;0.228307749
324;138.190823;150.916478;0.313946285
326;137.0391559;150.78147;0.053334504
328;135.8948177;150.314524;0.157980916
330;136.1982591;150.070125;0.178583672
332;137.5012684;149.958575;0.112153506
334;139.1012688;149.778159;0.072204492
336;139.278952;149.780053;0.099631426
338;139.3373146;149.48481;0.006570967
340;139.91052;149.359399;0.050210089
342;140.4170372;148.818946;0.041011186
344;139.5769398;148.783296;0.07260083
346;138.081242;148.329085;0.103203348
348;137.9624722;148.296916;0
350;137.5425121;147.940246;0
352;135.1268599;148.00238;0
354;133.2646766;147.766154;0
356;133.535433;147.702101;0
358;132.6574249;147.378915;0
360;133.4116146;147.136883;0
362;131.9874446;146.887911;0
364;127.4833083;146.386281;0
366;125.251118;146.338128;0
368;124.358824;146.133818;0
370;124.0585864;146.183247;0
372;120.993794;145.9345;0
374;118.654111;145.76617;0
376;115.9227706;145.690692;0
378;114.665168;145.185094;0
380;113.8837883;145.202983;0
382;114.0891603;144.680166;0
384;114.3606868;144.734169;0
386;115.2105903;144.262046;0
388;114.8800441;144.739368;0
390;113.7395183;143.528631;0
392;113.7327971;144.27107;0
394;114.6345467;143.347575;0
396;117.2089263;143.384392;0
398;118.3725339;143.201712;0
400;116.0748351;143.238913;0
402;114.9814993;143.181599;0
404;115.0255969;143.013977;0
406;118.8366735;142.7616;0
408;120.2385616;142.394207;0
410;118.7470452;142.159628;0
412;118.2595458;142.106137;0
414;117.1933709;142.064454;0
416;116.7171149;141.867003;0
418;117.9871835;141.704709;0
420;118.9436293;141.417952;0
422;117.9072385;141.325149;0
424;116.8243717;140.832458;0
426;116.9858492;140.622658;0
428;116.7340984;140.543065;0
430;115.3053963;140.556667;0
432;114.0371379;140.361692;0
434;112.9547427;140.346282;0
436;110.5827103;139.836884;0
438;110.1129115;139.348459;0
440;109.6222771;139.289271;0
442;108.2347375;139.28945;0
444;106.6727548;139.162034;0
446;105.7140523;139.081332;0
448;103.0864553;138.967576;0
450;102.5312174;138.651588;0
452;101.4933857;138.509849;0
454;100.9123777;138.133307;0
456;100.9003444;138.041496;0
458;99.99093178;137.857241;0
460;100.4572873;137.820589;0
462;99.86296524;137.698264;0
464;98.24152101;137.595353;0
466;98.67925089;137.587633;0
468;97.35206178;137.143894;0
470;97.0628345;137.183782;0
472;98.28409992;136.508415;0
474;97.21593551;136.667829;0
476;99.06848782;136.433025;0
478;97.90009022;136.482911;0
480;97.03798736;136.266485;0
482;98.38984259;136.188789;0.021089172
484;98.76118982;135.894068;0
486;98.63391687;135.534232;0
488;99.72058934;135.494722;0
490;100.0910712;135.050526;0
492;98.91319307;135.247818;0
494;100.790466;134.771698;0
496;101.7294333;135.324147;0
498;102.7058748;134.527546;0
500;104.1689351;134.677722;0
502;104.4060702;134.057272;0
504;104.0067484;134.265824;0
506;105.3108744;133.93448;0
508;105.3073833;133.848861;0
510;106.1591173;133.757696;0
512;106.1384666;133.535854;0
514;104.9183857;133.552731;0
516;105.2032263;132.944935;0.004873851
518;107.4115135;132.958037;0
520;108.1292753;132.672808;0
522;108.1311835;132.405409;0
524;107.2978059;132.417754;0
526;104.9013192;132.178998;0
528;105.7067937;132.300135;0
530;105.1698288;131.93961;0
532;104.1260724;132.115492;0
534;103.7225868;131.631784;0.037777248
536;101.7973408;131.629529;0
538;101.6579726;131.176378;0
540;101.8406542;130.945969;0
542;100.5425353;130.856745;0
544;100.1986273;130.577643;0
546;98.39925308;130.701801;0
548;97.59635345;130.221872;0
550;97.33112758;130.642535;0.019933586
552;96.4669751;129.930186;0
554;97.29093742;130.052914;0
556;96.06705416;129.496698;0
558;95.25218124;129.791782;0
560;95.1118143;129.642517;0
562;93.57708703;129.434747;0
564;93.38835595;129.4438;0
566;92.85438035;128.893818;0
568;93.17971547;129.015969;0
570;94.99045129;128.545988;0
572;94.08742078;128.388386;0
574;93.36678308;128.210155;0
576;93.90009584;128.276915;0
578;95.18615379;128.112669;0
580;94.61103128;128.089428;0
582;94.78661787;127.85975;0.010416964
584;94.6726898;127.519663;0
586;94.50948216;127.383248;0
588;94.73582076;126.938165;0
590;96.9623269;127.047324;0
592;96.12672192;126.977835;0
594;97.08507177;126.859915;0
596;98.15872785;126.886182;0
598;97.91605434;126.556393;0
600;97.84210589;126.543769;0.000742398
602;97.71997643;126.074161;0
604;97.01835589;126.110233;0
606;96.693311;125.586763;0
608;98.41026167;125.785394;0
610;97.71320152;125.512762;0
612;98.32983735;125.328359;0
614;98.96678327;125.370458;0
616;98.25109147;125.115513;0
618;98.09063323;125.077253;0
620;98.11134289;124.795793;0.03557477
622;98.00697798;124.462946;0
624;97.71767125;124.388861;0
626;96.84700746;123.871357;0
628;95.81987287;124.032242;0
630;95.0108093;123.78683;0
632;94.10471988;123.909707;0
634;94.26791808;123.528001;0
636;95.04607908;123.747539;0
638;93.37581288;123.284952;0.018109561
640;92.35475819;123.081045;0
642;90.14687847;123.093805;0
644;91.37681984;122.635991;0
646;92.44792105;122.598885;0
648;93.38078207;122.352364;0
650;93.09822052;122.397521;0
652;93.31699788;122.282411;0
654;94.01237661;122.235473;0
656;92.06174678;122.230573;0
658;92.42057799;121.717921;0
660;91.1170839;121.799203;0
662;92.07562146;121.197178;0
664;92.22861189;121.481549;0
666;91.21093778;121.081853;0
668;93.01123624;121.162552;0
670;93.50915387;121.07228;0
672;92.31977654;120.953372;0
674;91.94649989;120.865581;0.014348257
676;92.97389796;120.429857;0
678;90.98432029;120.342438;0
680;91.96698901;120.047986;0
682;93.75989511;119.941124;0
684;95.51738199;119.899053;0
686;96.19455333;119.663407;0
688;96.73459957;119.844012;0
690;96.64487471;119.384907;0
692;94.82429015;119.609873;0
694;96.7607258;118.719462;0.014163172
696;94.22192173;118.924971;0
698;95.11472883;118.615647;0
700;95.49051618;118.353884;0
702;97.12834316;118.538545;0
704;98.08227294;118.263767;0.013896658
706;98.99017433;118.341083;0.014530791
708;97.56659197;118.053318;0.049699345
710;97.31385822;117.912154;0.03563401
712;99.25362356;117.848915;0.061157293
714;97.77881299;117.336759;0.057290946
716;97.81790684;117.547726;0
718;98.58584315;116.74254;0.07439491
720;99.84235646;117.093087;0
722;100.9395551;116.858266;0
724;103.5199232;116.477988;0
726;103.1721418;116.768171;0
728;104.5386906;116.352173;0
730;102.4949393;116.498958;0
732;101.6831859;116.15188;0
734;101.1000626;115.798002;0
736;106.1002645;115.977509;0
738;102.9817348;115.635795;0
740;102.7149998;115.599924;0
742;102.8311349;115.303664;0.045528357
744;104.904747;115.063515;0.063604162
746;102.8359548;114.988662;0
748;101.3799758;114.298029;0
750;103.1148079;114.626527;0
752;105.2954234;114.152873;0
754;104.1923614;114.082226;0
756;104.1531665;114.115868;0.009373521
758;102.8040101;113.688066;0
760;101.680638;113.929609;0.007850506
762;101.5008318;113.512132;0
764;103.2983561;113.532705;0
766;105.9489457;113.352542;0
768;105.5278688;112.987175;0.103388474
770;105.866774;112.946789;0
772;105.7429518;112.578329;0.007676845
774;104.3719679;112.509708;0.043089411
776;103.917879;112.346024;0.028725429
778;103.1515074;112.131436;0
780;101.8110203;112.189104;0.008267568
782;102.7992786;111.827332;0
784;102.4443691;112.154152;0
786;102.3014477;111.504688;0
788;101.3964596;111.610886;0
790;101.7690401;111.440782;0.090901512
792;103.6255886;111.056281;0.101154789
794;103.9137533;111.222391;0
796;104.7935416;110.486812;0
798;101.9849877;110.841008;0.004723314
800;100.1282659;110.544425;0
802;99.30692084;110.164558;0
804;100.6246904;110.173389;0
806;100.7648062;109.821907;0
808;100.5977943;109.874383;0
810;104.092359;109.750899;0
812;102.3394447;109.42034;0
814;101.4095485;109.485795;0.011462025
816;101.1805041;109.250598;0
818;100.4595642;109.210112;0
820;100.2877236;109.188143;0.041623381
822;100.7762578;108.685954;0.029487637
824;100.4984941;108.707474;0
826;98.87805312;108.128735;0
828;96.79832572;108.30792;0
830;98.48046438;107.926331;0
832;101.0063222;108.006675;0
834;102.0405259;107.900171;0
836;102.7638667;107.699568;0
838;103.6438302;107.844047;0
840;102.5673911;107.266013;0.004595287
842;102.4986208;107.395795;0.023848473
844;102.6844435;107.156654;0
846;102.5379939;106.720817;0
848;101.614553;106.785288;0
850;103.2415732;106.213426;0
852;103.1023592;106.379012;0
854;102.487489;106.293555;0
856;101.8812463;106.227693;0
858;102.4924031;106.264532;0
860;103.1046867;105.90089;0.046636552
862;102.034096;106.012911;0.030435138
864;101.6648874;105.098575;0
866;102.3952308;105.417928;0
868;104.164864;105.057723;0
870;106.236366;105.088723;0
872;105.9485249;105.155853;0
874;104.9467157;104.692614;0
876;104.7612437;104.840488;0.021999339
878;106.5875316;104.306367;0
880;105.9413765;104.313309;0
882;105.4825512;103.881819;0
884;106.1871705;104.095641;0
886;106.2287709;103.776653;0
888;106.7528912;103.690384;0
890;105.6848573;103.657667;0.055408757
892;105.0353771;103.165038;0
894;105.7901859;103.0499;0
896;107.2951367;102.726079;0
898;107.1713443;102.743299;0
900;106.7893057;102.675503;0.004375361
902;106.9137041;102.59576;0
904;105.2292759;102.504181;0.031271337
906;104.4815246;102.114488;0
908;105.6504002;102.025881;0
910;108.5331705;101.731883;0
912;109.3305399;101.724436;0
914;107.6989149;101.699267;0
916;107.9450503;101.506662;0
918;107.3241168;101.394912;0.014517111
920;106.8474448;100.93799;0
922;107.4538017;100.975954;0
924;106.6521189;100.531228;0
926;106.5602369;100.647558;0
928;106.9337317;100.381141;0
930;109.2388404;100.425383;0
932;110.3916305;100.308566;0
934;110.2306754;99.625613;0.021392424
936;110.2224426;99.967684;0
938;110.2468392;99.507733;0
940;109.7420661;99.140283;0
942;107.5582636;99.22178;0
944;108.9665784;98.927248;0
946;108.7659298;99.060222;0
948;109.7580675;98.64138;0
950;110.8991997;99.082619;0
952;109.8083716;98.519752;0
954;109.323471;98.203348;0
956;107.9546291;98.277245;0
958;108.4122929;97.904231;0
960;111.0017295;97.800468;0
962;112.0377541;97.436937;0
964;112.7080632;97.41888;0
966;113.1150192;97.686306;0
968;112.9896694;96.986778;0
970;111.6297859;97.627517;0.005048268
972;109.927363;96.421127;0
974;109.8389301;96.640706;0
976;109.5123661;96.444244;0
978;109.0833649;96.360313;0
980;110.1696862;96.485105;0
982;111.2563959;96.16175;0
984;112.7872667;96.199468;0
986;113.6626837;95.979865;0.021986649
988;112.2814027;95.652906;0.022606372
990;112.123652;95.610018;0
992;112.552489;94.903603;0
994;112.694105;95.08142;0.018032084
996;111.5025529;94.828766;0
998;112.0763216;95.086717;0
1000;113.1119054;94.749705;0.002880878
1002;113.8467912;94.467896;0.068138062
1004;114.3384126;94.469273;0
1006;114.2163923;93.726806;0
1008;112.9781966;94.327501;0
1010;113.0268075;93.903597;0
1012;112.8313738;93.677611;0
1014;113.4758583;93.719479;0
1016;112.9828739;93.380193;0
1018;114.3617369;93.567602;0
1020;115.2374399;93.155219;0
1022;116.4334667;93.163594;0.044683494
1024;115.9021512;92.835057;0.047111402
1026;116.3677593;92.420284;0
1028;117.384923;92.465521;0
1030;116.6972511;92.173658;0
1032;117.6064477;91.947852;0
1034;118.9642375;92.109499;0
1036;119.9545472;91.521527;0
1038;120.803042;91.740616;0
1040;120.4335561;91.420078;0
1042;121.5509209;91.480475;0
1044;122.705548;91.197924;0
1046;123.5124672;90.949885;0
1048;123.3389334;90.871419;0
1050;124.4007799;90.190578;0
1052;126.1034561;90.400648;0
1054;127.5164101;89.895992;0
1056;126.4266357;89.790154;0
1058;128.9619886;90.041467;0.008268266
1060;130.0565009;89.566212;0
1062;131.1442377;89.572441;0
1064;132.0122877;89.028335;0.015538647
1066;131.704575;89.216282;0.024763355
1068;132.6401307;88.916475;0
1070;132.6274245;88.968584;0.089338026
1072;133.9962774;88.349134;0.009893865
1074;137.5389634;88.086464;0.039028971
1076;141.0904137;87.95539;0
1078;142.8076604;87.430592;0
1080;143.3416199;87.71734;0
1082;144.5791416;87.332758;0
1084;147.1105324;87.568153;0.092854799
1086;148.8062781;87.004464;0.119110926
1088;148.2442875;86.745709;0.054053585
1090;148.9281702;86.551888;0.022078798
1092;149.2875458;86.103205;0.005253443
1094;150.5846606;85.975954;0
1096;153.4671746;85.858098;0.04487253
1098;156.7687271;85.482773;0.021731044
1100;158.8871818;85.474054;0
1102;163.9932172;85.142855;0
1104;165.7158445;85.181116;0.06466528
1106;165.4067014;84.958709;0.013077084
1108;165.882255;84.126026;0.104887473
1110;168.75754;84.497284;0.025045929
1112;170.342372;83.767801;0
1114;170.8389205;83.696318;0.007826224
1116;175.0032174;83.425541;0
1118;176.573543;83.301389;0.056712367
1120;179.9430989;83.153032;0.005557517
1122;183.5248636;82.355306;0.0311858
1124;186.4858926;82.458798;0.087965675
1126;185.6749785;82.272982;0.076024337
1128;187.0649936;81.734731;0.102558605
1130;188.123444;81.643701;0
1132;189.5318263;80.395489;0.032503564
1134;190.0486653;81.053846;0
1136;193.8227931;80.256284;0.063612246
1138;196.2081384;80.017734;0.201998555
1140;197.455541;80.089216;0.152546457
1142;197.4745391;79.866213;0.118127585
1144;198.096318;79.724861;0.07799512
1146;198.5970993;79.467815;0.163199451
1148;198.9781239;78.861021;0.192623122
1150;199.8136563;78.818758;0.175733104
1152;199.4105901;77.92295;0.112654929
1154;198.3214493;77.793457;0.097997705
1156;197.123066;77.707589;0.120761652
1158;196.4225749;77.442663;0.112660076
1160;197.3554166;77.437804;0.186680222
1162;196.1728453;76.775886;0.239320046
1164;194.7896579;76.787271;0.227948754
1166;192.9087851;76.276754;0.307727669
1168;192.032719;75.674995;0.318779289
1170;187.7142928;75.699248;0.465003213
1172;188.8714142;75.440326;0.417656165
1174;189.8155281;75.141164;0.481887226
1176;187.7670485;74.997457;0.436912229
1178;187.6251619;74.425289;0.373367031
1180;189.8957032;74.414082;0.629594585
1182;191.3730961;73.788472;0.553499043
1184;192.0804423;73.633909;0.623299464
1186;192.8573095;73.608322;0.589104868
1188;193.0576209;73.264852;0.571547987
1190;190.8874989;73.04369;0.646254399
1192;190.1674891;72.626941;0.560905617
1194;189.5910471;71.82457;0.58233716
1196;185.7755884;71.885586;0.647712605
1198;181.0444229;71.631879;0.563085118
1200;182.2602582;71.380929;0.619655128

File: data/rise_materials/Testdata-2367.txt
Keywords
Material1;Material2;Material3;Material4;Product;Object;Scenario;Method;Reference;Comment;Owner;IsPublic;ImportDate
Wood with HPL covers;;;;IN10A-3;Table;;ISO 5660;TRANSFEU;;TRANSFEU;1;2011-11-08 14:57:14
Scalars
Flux (kW/m2);tig (s);qmax (kw/m2);qtotal (MJ/m2);q180 (kw/m2);q300 (kw/m2);Sample mass (g);Mass loss (g);DHc (MJ/kg);Peak smoke production (m2/m2s);Total smoke produced (m2/m2);Specific extinction area (avg) (m2/kg);MARHE (kW/m2);Area exposed (m2);Observations;Test date (YYYY-MM-DD);Test identifier;Product thickness (mm);Thickness1 (mm);Thickness2 (mm);Thickness3 (mm);Thickness4 (mm);Product density (kg/m3);Density1 (kg/m3);Density2 (kg/m3);Density3 (kg/m3);Density4 (kg/m3);Product area weight (kg/m2);Area weight1 (kg/m2);Area weight2 (kg/m2);Area weight3 (kg/m2);Area weight4 (kg/m2)
50;93;175.74;121.43;;;175.12;98.199;10.93;;526.37;;101.49;0.008836;Areas of facing blown off  at approximately 25 s;2011-10-06;ISO 5660-1_BREG_IN10A-3_50c;22.89;;;;;;;;;;;;;;
VectorData
Time (s);HRR (kW/m2);Mass (g);SPR (m2/(m2*s))
0;0;175.12;0
2;0.416361705;175.12;0.08357538
4;0.871172583;174.78705;0.098896636
6;1.871283818;175.146921;0.232225621
8;2.675527815;175.036592;0.13949529
10;1.728055162;174.984685;0.128222887
12;2.963390485;175.143273;0.12344015
14;3.529375915;174.98292;0.099061743
16;3.082892808;175.118224;0.083894104
18;2.325925868;175.014303;0.148354018
20;2.926165528;175.128035;0.250342203
22;1.254705955;174.959845;0.14052551
24;1.748389585;175.179597;0.106206529
26;3.35887228;175.035063;0.074570756
28;3.567912765;174.904688;0.409951422
30;4.984316672;174.830398;5.258110195
32;4.567648388;174.308587;4.96756244
34;3.749212231;174.641085;3.037207344
36;5.042189548;174.192968;2.430532339
38;3.976948857;174.122121;2.06892001
40;6.658197147;174.203867;1.882529292
42;5.408151796;174.074865;1.721710279
44;4.973745244;174.131968;1.771890311
46;5.087139777;173.968752;1.729588389
48;4.745235725;173.963131;1.799040659
50;2.416560611;173.834428;1.784523816
52;4.082039471;173.618491;1.879730966
54;3.569383541;173.599962;1.871478508
56;4.703762303;173.328436;1.746620675
58;4.454274633;173.313504;1.829767892
60;3.758444752;172.965956;1.579103947
62;5.469856544;172.983463;1.56848376
64;4.672032527;172.922455;1.680342277
66;5.704117018;172.816558;1.632033951
68;4.55747622;172.816137;1.567583579
70;6.119312532;172.610349;1.62113454
72;4.485666031;172.6545;1.473872121
74;6.184740593;172.57226;1.271185289
76;6.520876004;172.400164;1.261250296
78;5.422281699;172.368709;1.336552607
80;5.495393888;172.107536;1.235082858
82;5.703329098;172.124109;1.015934109
84;4.275158964;171.930187;1.07026614
86;2.81379123;171.892667;0.9296018
88;3.288801492;171.610694;0.936028407
90;3.058272989;171.688755;0.886358466
92;3.875049225;171.451208;0.943073927
94;11.14836191;171.476469;0.869234719
96;26.72903766;171.207667;0.188856413
98;45.24278535;171.111403;0.137439794
100;60.96841322;171.107439;0.181346327
102;74.81576045;170.836543;0.327246593
104;84.33952142;170.823933;0.283117664
106;90.04572578;170.412566;0.275728719
108;93.81298277;170.376902;0.27202759
110;97.9549284;170.248344;0.300593428
112;99.71853467;170.04212;0.295393236
114;99.1393152;169.858886;0.257936338
116;98.22388486;169.676775;0.308114655
118;99.30941595;169.428786;0.379340625
120;98.57969742;169.221826;0.427250473
122;98.99385135;169.123573;0.57373768
124;98.17403417;168.774778;0.527314236
126;98.72676395;168.807669;0.803481455
128;99.0550737;168.571584;0.842861327
130;97.89086601;168.566543;0.822197552
132;97.56219395;168.452269;0.825257868
134;97.14937301;168.428215;0.743308311
136;98.87342535;168.132563;0.762614265
138;96.76832269;167.944397;0.619317312
140;95.46410525;167.83032;0.627328171
142;94.36948712;167.708676;0.639653151
144;94.4943422;167.600052;0.554309431
146;94.37837783;167.231856;0.557054635
148;93.1357348;167.27572;0.446692494
150;92.95818832;167.055137;0.5066008
152;92.60524464;166.996584;0.599118202
154;91.74857064;166.850156;0.619199424
156;92.73616615;166.715886;0.626660217
158;93.41285923;166.626274;0.64963383
160;94.1519882;166.351895;0.666302109
162;94.0200981;166.288847;0.664996938
164;93.66036207;166.182911;0.607985371
166;92.82955475;166.147411;0.651754956
168;93.59418926;165.943151;0.565511566
170;94.32841131;165.684214;0.64221734
172;96.39695335;165.630081;0.667169327
174;98.08365953;165.234821;0.656037745
176;100.1381391;165.254363;0.70329781
178;99.75630261;164.995055;0.633389117
180;101.8011731;164.912326;0.739407403
182;105.8250877;164.782005;0.641189011
184;108.7153787;164.363449;0.625195495
186;109.7421452;164.398589;0.727724499
188;115.0464335;164.16279;0.623926291
190;113.5513975;163.971343;0.671012536
192;112.5736189;163.848227;0.5494644
194;116.1072334;163.42852;0.586282313
196;120.3909333;163.402934;0.645812892
198;126.0276242;163.043057;0.781243776
200;127.5982526;162.90583;0.873728616
202;128.1736248;162.864477;0.727614956
204;128.80915;162.626364;0.680521216
206;130.3618986;162.614244;0.883514956
208;131.4917545;162.260613;0.925028828
210;130.0116684;162.200832;0.967023084
212;127.9686166;162.080423;1.077172031
214;125.5863566;161.534366;1.006995208
216;122.7613539;161.615987;0.899109785
218;122.4561236;161.100787;1.066658896
220;123.5025626;160.776666;0.950753911
222;122.6277952;160.823557;0.877928406
224;120.3117117;160.459504;0.811734075
226;118.1177303;160.483327;0.928461702
228;115.4511497;160.38281;0.988199122
230;114.1373982;160.049266;1.073429214
232;114.0584973;160.215105;1.062502648
234;113.1882232;159.876833;0.949889312
236;113.4947455;159.598397;0.978757739
238;112.49055;159.529857;0.818999975
240;111.7956488;158.947647;0.891279694
242;110.496588;158.777251;0.824284156
244;109.7993837;158.752;0.925296431
246;110.3835354;158.357269;0.868957739
248;111.1305724;158.588207;0.79909146
250;111.085698;158.38236;0.887469769
252;112.5766834;158.257384;1.003097107
254;113.6343447;158.257409;0.920087441
256;113.2238319;157.733293;0.83214773
258;114.615471;157.316276;0.943823106
260;113.7188104;157.31911;0.849720985
262;113.5454524;156.90262;0.865062728
264;115.3824966;157.000258;0.963746255
266;116.4418139;156.977111;1.054757127
268;116.3334434;156.755425;0.895337589
270;116.8726262;156.539133;0.844964601
272;116.5130436;156.2341;0.681431432
274;113.9323577;155.841587;0.901716168
276;113.4940483;155.790555;0.872888985
278;113.1298514;155.749325;0.830298867
280;112.8520579;155.582118;0.876861292
282;111.8143534;155.624687;0.989959373
284;110.7086702;154.906906;0.802152553
286;110.0899068;154.753411;0.866952166
288;108.3943284;154.736435;0.793026223
290;109.0398318;154.398114;0.865283812
292;109.0662132;154.282909;0.626307495
294;108.6768048;154.327097;0.629600558
296;107.9434069;154.0176;0.599946326
298;109.6271535;154.208384;0.843548686
300;110.2812949;153.859439;0.763206263
302;113.8865204;153.334278;0.713865707
304;111.9289132;153.227917;0.576205335
306;112.1902533;153.07909;0.75778953
308;111.9583823;152.773759;0.632143131
310;112.6564579;152.997469;0.58586677
312;112.6318012;152.720934;0.662037216
314;114.0567002;152.644989;0.771032796
316;115.6020098;152.507238;0.71697829
318;116.4573295;151.817992;0.736119141
320;115.8431965;151.703874;0.673076973
322;116.6766705;151.651335;0.668007731
324;116.7758458;151.269632;0.838973676
326;116.8892274;151.322411;0.700949259
328;117.4228503;151.254877;0.814575516
330;117.6375423;150.971631;0.797278875
332;119.1730687;151.026823;0.806351242
334;120.6983801;150.743798;0.686439702
336;122.2027584;150.453457;0.652091764
338;123.8183716;150.238926;0.784675423
340;124.7893439;149.901846;0.661602341
342;122.1674858;149.831078;0.688461216
344;121.5175123;149.735598;0.632557849
346;122.4817427;149.356221;0.667831663
348;125.1065648;149.325465;0.699702285
350;124.7944514;149.212226;0.552895649
352;123.5292455;148.560268;0.637144572
354;123.3693288;148.412493;0.633542919
356;123.2025541;148.233369;0.614627097
358;124.5623299;147.749579;0.591879547
360;123.6476852;148.040104;0.667490503
362;123.2076481;147.910135;0.545679588
364;121.2812007;147.195869;0.596067114
366;119.8256047;147.277416;0.545066657
368;120.6883617;147.117996;0.491728417
370;120.5838135;146.764023;0.453446588
372;118.8930981;146.851561;0.486992093
374;119.3779953;146.768109;0.557380181
376;119.5558276;146.327918;0.526924334
378;118.712402;146.302046;0.52873576
380;117.5979713;145.910811;0.486847328
382;117.7595722;145.639998;0.514817121
384;116.9168849;145.634215;0.548703396
386;116.7719602;145.49257;0.61692413
388;117.9365052;145.297008;0.579520974
390;115.8074316;145.346021;0.589228913
392;115.8720226;144.870708;0.469833537
394;115.4851038;144.533143;0.498700538
396;116.0631863;144.508693;0.42725564
398;115.6714574;144.096638;0.596780638
400;116.5598595;144.097306;0.52361996
402;116.4804702;144.142736;0.580335325
404;117.7430203;143.69419;0.642457294
406;115.5292721;143.570527;0.607208199
408;115.2102669;143.486564;0.566631301
410;114.6059255;142.794215;0.551165164
412;115.1616893;142.990861;0.581432153
414;116.4308822;143.019784;0.560646672
416;114.4368477;142.51018;0.478834364
418;114.5799459;142.443211;0.554087529
420;114.3991713;142.322384;0.399993451
422;114.0406098;141.842678;0.435403994
424;113.6855526;141.680701;0.41165368
426;109.8894009;141.840406;0.482167522
428;110.1233109;141.532547;0.428882048
430;107.7386615;141.170229;0.344324471
432;107.6195788;141.07357;0.379861061
434;107.5181548;140.572299;0.399511395
436;112.1910177;140.576703;0.469295415
438;106.8712372;140.790567;0.450249706
440;106.5995704;140.535133;0.380783628
442;104.7225872;139.760654;0.353651597
444;106.4009362;139.88955;0.313642876
446;105.0554754;139.944878;0.407538026
448;103.942191;139.598257;0.348256241
450;102.4103853;139.631878;0.305056115
452;102.539218;139.29342;0.385821542
454;103.3608009;138.762954;0.308467605
456;102.3122476;139.008002;0.396263292
458;102.0200469;139.066679;0.439018384
460;100.8251326;138.477019;0.392474629
462;101.5426758;138.056304;0.366797795
464;100.724602;138.166084;0.330314296
466;99.02763212;138.089318;0.40418681
468;97.25844529;137.961003;0.421252106
470;99.64630916;137.909404;0.320515866
472;101.0238679;137.599838;0.352106789
474;99.35264223;137.120689;0.345774641
476;98.92580376;137.355151;0.44051974
478;98.67282877;137.241905;0.414625613
480;100.1400975;136.742509;0.374982886
482;100.0985797;136.388985;0.371055741
484;98.49007192;136.569925;0.414223287
486;99.97410911;136.43609;0.450645554
488;100.4149855;135.880221;0.477448281
490;98.92855388;135.968528;0.44295622
492;98.42742214;135.778052;0.432574661
494;96.33779086;135.601927;0.494624886
496;97.78659391;135.744924;0.425926395
498;99.68459967;135.358336;0.399711809
500;99.88877916;134.683688;0.36858543
502;98.73083357;134.845024;0.368444072
504;98.60954363;134.940647;0.453090976
506;97.92721575;134.768513;0.432696424
508;99.2573433;134.562436;0.439530339
510;100.3835194;134.377333;0.394522206
512;100.1798628;133.735909;0.378503213
514;97.01357786;133.891221;0.51260864
516;98.55164665;133.987655;0.38418109
518;101.5702669;133.071842;0.314712119
520;101.2882755;133.22904;0.367234851
522;99.54600508;133.293979;0.410676495
524;100.5077858;133.085324;0.329282688
526;101.5940757;132.96793;0.349088226
528;103.3954192;132.79421;0.270455119
530;103.3063784;132.423657;0.335762912
532;102.60937;132.216507;0.37479775
534;99.79546739;132.354246;0.445535763
536;102.1208904;132.126092;0.407466319
538;101.549674;131.46555;0.390270176
540;100.1678993;131.581394;0.359404363
542;98.62775044;131.67069;0.404275371
544;101.4132546;131.164534;0.356561648
546;100.6698127;130.995407;0.327854494
548;98.29744094;130.997822;0.33921299
550;97.98186732;130.837437;0.383694646
552;97.29036812;130.699481;0.295747764
554;97.53417258;130.488889;0.289745542
556;95.93570748;130.345821;0.36108864
558;96.88249659;130.194183;0.369009181
560;96.68090182;130.146332;0.284047149
562;97.50846273;130.027869;0.277605534
564;95.64211651;129.411972;0.231342123
566;94.24364586;129.284596;0.287102815
568;94.24958012;129.468647;0.300388214
570;93.5872619;129.121491;0.246903209
572;94.12914222;128.607186;0.404257534
574;94.07086225;128.990862;0.512193219
576;93.86392412;128.952222;0.297001828
578;92.73507075;128.28101;0.27631421
580;94.79436455;127.757538;0.31708587
582;95.01866591;128.208961;0.396546543
584;94.75705038;128.066271;0.371631985
586;92.79443219;127.151857;0.349826586
588;93.76113362;127.227419;0.372993658
590;94.7262916;127.868622;0.386362771
592;96.0909694;127.093349;0.430609627
594;95.20711628;126.772033;0.357193008
596;94.68458247;127.008267;0.478661147
598;94.73802846;127.070982;0.326861301
600;94.57762036;126.482992;0.34877612
602;94.2316486;126.171632;0.385625361
604;96.35692607;126.466062;0.4846652
606;97.05158999;126.417744;0.387717185
608;95.09093895;125.805612;0.420588577
610;94.83580335;125.474481;0.340111713
612;96.68722716;125.756747;0.37591515
614;95.6807538;125.609924;0.320951907
616;93.87680232;124.863676;0.316625715
618;93.68348099;125.115257;0.423831682
620;94.59610689;125.111913;0.407796303
622;94.79708342;124.626352;0.385044921
624;94.07384909;124.132087;0.368594548
626;92.21051144;124.385461;0.417434776
628;92.44644767;124.444496;0.358223629
630;94.21260914;123.910173;0.334573128
632;93.60280292;123.731142;0.281546982
634;93.21381901;123.772434;0.400120078
636;92.17578496;123.835454;0.301878269
638;93.47652912;123.157409;0.338333233
640;94.70018483;123.148205;0.308074975
642;94.5116071;123.293273;0.368535275
644;93.39309652;123.15414;0.334946506
646;92.87614773;122.938817;0.242277307
648;91.78630217;122.863567;0.300712167
650;91.5191123;122.398355;0.318757061
652;92.64482733;122.284792;0.322717386
654;93.47005207;122.43286;0.218812332
656;93.07246556;122.183072;0.217300053
658;94.00818019;121.356856;0.296291534
660;92.93415244;121.400334;0.374097121
662;92.12698352;121.820193;0.381538809
664;93.83142949;121.395095;0.368137265
666;94.66870797;120.793005;0.315098338
668;94.45966868;121.106187;0.368925963
670;92.85227407;121.217892;0.375279129
672;91.82995738;120.856354;0.342806907
674;91.8605999;120.107268;0.355835155
676;92.32830118;120.352471;0.395758362
678;93.73607226;120.50765;0.371630328
680;93.82798052;120.114184;0.342100703
682;93.30808858;119.598541;0.362949518
684;93.88174549;120.076383;0.299126691
686;93.61515645;120.045387;0.392208524
688;93.2248079;119.310599;0.381604366
690;94.56142872;119.16027;0.310352888
692;94.49889348;119.172625;0.335235266
694;94.53111421;118.808045;0.37809045
696;93.15694393;118.983082;0.389969639
698;94.33751856;118.971924;0.336394959
700;93.37068334;118.601126;0.376668378
702;93.47082647;117.910595;0.38596184
704;94.51960803;118.151771;0.406882149
706;94.98167092;118.338291;0.39229032
708;94.47827841;117.908073;0.348262073
710;95.93072207;117.328335;0.317056316
712;94.92175916;117.468133;0.323750308
714;94.60393699;117.54745;0.325350278
716;94.38867831;117.265678;0.367767296
718;96.02242064;116.788883;0.343956149
720;95.70073498;116.972427;0.350114663
722;94.47419735;116.869692;0.363404356
724;94.57912707;116.540047;0.252985513
726;94.71363791;116.538191;0.409939414
728;95.93707618;116.375972;0.367688734
730;95.52153849;116.158842;0.455401271
732;95.59810928;116.08384;0.356956802
734;95.85318199;115.870643;0.359226654
736;96.74200697;115.764414;0.411741794
738;96.11262882;115.47114;0.475036274
740;95.47084268;115.395975;0.471054788
742;95.51222929;115.395842;0.308065989
744;95.90258271;115.078684;0.394416462
746;96.5854348;114.301035;0.439549446
748;96.2905501;114.55486;0.509673194
750;95.65375157;114.663913;0.347242165
752;94.23186116;114.28462;0.355785586
754;98.077847;113.657798;0.36520774
756;95.96444135;113.93879;0.346871277
758;95.68458342;114.051084;0.348826897
760;96.05685875;113.562469;0.267671713
762;96.33918499;113.525625;0.282336008
764;96.74109899;113.378492;0.263716812
766;96.04223239;112.956826;0.244205927
768;95.17151784;112.946069;0.354320011
770;95.21313068;113.076151;0.248483416
772;95.2505463;112.962107;0.326101769
774;95.80189405;112.167661;0.307468097
776;96.29249161;112.372724;0.271354456
778;96.5605008;112.457232;0.358217022
780;96.14147889;112.272558;0.237982493
782;96.53103634;111.646859;0.250924042
784;96.68869438;111.551649;0.19653265
786;97.26573611;111.707546;0.293101811
788;97.1055368;111.424141;0.334669149
790;96.85362312;111.376204;0.27768463
792;94.91414795;111.28976;0.250792304
794;94.28238092;110.872408;0.233057943
796;95.75288019;110.436904;0.284577371
798;96.9672723;110.682625;0.312808954
800;97.24751603;110.767861;0.233829828
802;96.32068654;110.09591;0.258523904
804;96.64077746;109.969381;0.240463297
806;97.32909896;109.979005;0.228654872
808;97.16210916;109.837072;0.2903035
810;96.84504829;109.717155;0.397504718
812;96.79999162;109.754994;0.330968388
814;97.25328393;109.468696;0.347379395
816;97.30301328;109.043079;0.343192816
818;98.45698736;109.021155;0.318878177
820;98.58267724;109.169738;0.335229633
822;98.75772931;108.706813;0.264494184
824;97.1029349;108.238807;0.287803604
826;99.78414515;108.284578;0.295581864
828;97.5003216;108.240002;0.322553607
830;97.4390391;108.058519;0.287989154
832;96.71980408;108.134858;0.39154329
834;95.61264457;108.108666;0.290813712
836;96.42859855;107.157603;0.327528231
838;95.76446339;107.13504;0.331695178
840;96.5794589;107.168103;0.385115271
842;96.12715314;107.289318;0.372998732
844;94.945695;107.002638;0.382093741
846;95.0019773;107.035076;0.29166218
848;96.50210451;106.73405;0.276714288
850;96.4168673;105.940437;0.349895763
852;96.33138328;106.149785;0.330294608
854;96.85010659;106.422477;0.32707558
856;97.28279534;106.248947;0.302736281
858;96.91754685;105.910588;0.33768517
860;96.44786857;105.882655;0.257592489
862;96.86285617;105.317849;0.263627657
864;96.35915224;105.07134;0.307847943
866;97.20169515;105.278158;0.351045414
868;96.12937084;105.36308;0.317829081
870;96.45783864;104.556508;0.328130245
872;96.32518784;104.320471;0.302442194
874;97.80783972;104.581463;0.322184612
876;98.62264714;104.538563;0.326534181
878;96.97968794;104.356051;0.364725793
880;96.22513973;104.318447;0.340133458
882;95.58808135;104.13407;0.31101231
884;97.31549519;103.563121;0.37491548
886;96.38561383;103.446175;0.324860815
888;97.68966746;103.677451;0.381640865
890;97.89832366;103.620931;0.323765643
892;97.32972235;102.94423;0.329489365
894;97.44490915;102.819575;0.364935491
896;98.83495521;102.889434;0.331818602
898;98.58589454;102.866293;0.388991641
900;99.09985275;102.744556;0.358131468
902;98.42106192;102.693296;0.335661908
904;98.02673145;102.136382;0.28965451
906;98.2355188;101.75038;0.364244018
908;99.39778125;102.189627;0.346286952
910;99.98634488;102.236915;0.436129282
912;100.1548701;101.871801;0.342186278
914;101.0433853;101.38665;0.308150757
916;98.73835287;101.354511;0.301729164
918;98.52052028;100.947784;0.234958338
920;100.4678462;100.940331;0.346587765
922;100.6833969;101.099401;0.258108063
924;100.8464247;100.966119;0.269515694
926;100.0110966;100.544936;0.262538483
928;104.6654872;100.58351;0.28810206
930;101.6726768;100.287091;0.234872545
932;100.9243174;99.636272;0.220211321
934;101.5830565;99.795644;0.279868724
936;102.6053092;99.884923;0.273281543
938;103.0712828;99.683903;0.418789924
940;103.9265749;99.576307;0.321091819
942;102.7200535;99.522736;0.32165993
944;103.5857752;99.166227;0.316152059
946;103.2882847;98.775525;0.316036622
948;104.1550843;98.85277;0.347250654
950;106.330449;98.801761;0.339072559
952;107.1852323;98.455336;0.455634731
954;108.6453113;98.5037;0.331453825
956;107.1032021;98.334359;0.366581239
958;106.2245639;97.446521;0.31983103
960;105.014228;97.572599;0.407276409
962;105.9773818;97.851793;0.398550331
964;107.8475212;97.572961;0.441090681
966;108.7923147;97.345641;0.393478126
968;109.236791;97.388759;0.321735772
970;110.1586544;97.092193;0.299068464
972;109.0073116;96.497803;0.35807389
974;108.7240746;96.746975;0.343077788
976;108.8492105;96.71856;0.322115398
978;109.4187748;96.471203;0.431482072
980;107.5812492;96.418482;0.404637535
982;108.8497769;96.347626;0.372013468
984;110.2730239;95.804919;0.387850433
986;111.3230461;95.448175;0.391144899
988;111.7391798;95.632454;0.390542715
990;111.8419987;95.291381;0.26901012
992;110.4596168;95.200659;0.25912171
994;111.8945821;95.196835;0.251363573
996;110.0031996;94.98966;0.370087592
998;109.3838902;94.871544;0.470443643
1000;109.6212142;94.897858;0.332607394
1002;111.97396;94.232811;0.366239964
1004;111.4479568;94.128321;0.295584574
1006;110.750844;94.067293;0.414989386
1008;111.3202554;93.697365;0.363287846
1010;112.8556432;93.585076;0.30236463
1012;113.4452024;93.630113;0.275323916
1014;113.5600805;93.44146;0.252305315
1016;114.3244507;93.106372;0.207511267
1018;114.7111706;93.397604;0.25741886
1020;115.7548529;93.075878;0.406213538
1022;115.2925014;92.688616;0.438375642
1024;114.2121869;92.784025;0.443775125
1026;114.3845839;92.518029;0.34456479
1028;115.7467884;91.906718;0.361021825
1030;115.8505371;92.040906;0.383898368
1032;117.5180346;91.794432;0.402747842
1034;118.7564309;91.392473;0.342145081
1036;118.9726188;91.53913;0.344737508
1038;119.7035116;91.296807;0.403024881
1040;119.3806445;91.033874;0.391132111
1042;120.6279999;91.110175;0.397755722
1044;121.1188467;90.953353;0.360312826
1046;121.0548536;90.337941;0.423599802
1048;121.6238087;90.736548;0.466353602
1050;121.6058969;90.403673;0.42480526
1052;121.7729764;89.812419;0.411914117
1054;122.3033803;89.839051;0.44998602
1056;123.5792964;89.735283;0.322534333
1058;124.5310082;89.243029;0.39750822
1060;123.8236643;89.292408;0.435454833
1062;125.2932418;89.194241;0.41460852
1064;125.6957644;88.770835;0.394006367
1066;126.1903377;88.983585;0.499491904
1068;126.8967863;88.878356;0.437743008
1070;127.5373986;88.169954;0.463471525
1072;129.0819167;88.366097;0.564502957
1074;132.906921;88.250225;0.56644052
1076;129.9161706;87.530942;0.556897885
1078;130.4775276;87.632938;0.419423062
1080;131.771735;87.435993;0.489221545
1082;133.0936419;86.924894;0.505100235
1084;133.0057788;87.048611;0.494946187
1086;132.1380747;86.799457;0.471766261
1088;134.2123372;86.500368;0.325472149
1090;135.7598384;86.498301;0.446467885
1092;136.3117449;86.173564;0.462150405
1094;137.2817102;85.984032;0.445558925
1096;138.6366077;85.874053;0.484916771
1098;138.2165311;85.524169;0.435508028
1100;139.3172415;85.321983;0.437179652
1102;140.5705365;85.234755;0.436226158
1104;143.0123742;84.88072;0.428078894
1106;143.7152045;84.77323;0.70809134
1108;144.2630765;84.631271;0.490121766
1110;146.1451328;83.949471;0.545751685
1112;146.8809433;84.000069;0.522092467
1114;147.2251711;83.974182;0.618903677
1116;147.4837272;83.255526;0.484592081
1118;148.0983461;83.450831;0.554033564
1120;150.332674;83.440902;0.585039449
1122;151.470577;82.916142;0.586881307
1124;150.8745528;82.927215;0.701745895
1126;150.8839815;82.803984;0.655420933
1128;150.3016301;82.146905;0.687804781
1130;150.3038571;82.121178;0.538190058
1132;149.1552028;82.088696;0.52147074
1134;150.7862387;81.459037;0.429220351
1136;152.9259761;81.406546;0.467565448
1138;155.335989;81.317904;0.49254809
1140;155.9599307;80.7427;0.570097974
1142;160.3783254;80.443315;0.522082501
1144;160.0525985;80.544067;0.617370928
1146;157.1768951;80.231727;0.654751555
1148;157.0271957;80.038713;0.642287719
1150;159.4418853;79.999392;0.597283739
1152;161.2276764;79.522956;0.59653133
1154;161.8420751;79.34912;0.531792619
1156;163.3008015;79.183083;0.619294228
1158;164.2646375;78.714083;0.689153964
1160;166.329999;78.615399;0.623034143
1162;169.768883;78.4752;0.631040273
1164;170.3680745;77.59214;0.73346895
1166;171.5392776;77.804559;0.656795143
1168;174.4719751;77.677157;0.544598114
1170;174.1785871;76.888666;0.509016286
1172;174.9225026;77.092219;0.613509301
1174;173.6113067;76.859561;0.702837053
1176;172.7021602;76.130228;0.706363628
1178;172.2505005;76.299549;0.664864603
1180;172.7963271;76.049853;0.643865328
1182;174.7428717;75.499306;0.53789967
1184;175.7444268;75.650086;0.564829608
1186;175.625739;75.182919;0.589030654
1188;174.0865673;74.751014;0.498189591
1190;172.7354046;74.800831;0.506402515
1192;173.2022423;74.540096;0.535130082
1194;175.5902832;73.96992;0.592905538
1196;175.3502719;74.016106;0.839749147
1198;174.9377115;73.829386;0.88057066
1200;174.622174;73.251764;0.859911128
