Repository: johodges/materials

## A Non-Dimensional Scaling Approach to Modeling Material Pyrolysis

This repository contains the data, scripts, and technical documents required to generate the SPyro cone validation cases.

## Instructions
* Clone this repository with submodules
  ```
  git clone --recurse-submodules https://github.com/johodges/materials
  ```
* Pre-process data
  ```
  python materials/scripts/initialize.py
  ```
* Build latest FDS (example for impi_intel_linux target, but use relevant make target for platform)
  ```
  git clone git@github.com:firemodels/fds.git && cd fds
  cd Build/impi_intel_linux
  ./make_fds.sh
  ln -s fds_impi_intel_linux fds
  cd ../..
  ```
* Run cases
  ```

File: data/rise_materials/Testdata-237.txt
Keywords
Material1;Material2;Material3;Material4;Product;Object;Scenario;Method;Reference;Comment;Owner;IsPublic;ImportDate
Textile wall paper;Calcium silicate board;;;(M29);;;ISO 5660;SBI Project;C990322_m29;;1;2003-08-12 10:45:54
Scalars
Flux (kW/m2);tig (s);qmax (kw/m2);qtotal (MJ/m2);q180 (kw/m2);q300 (kw/m2);Mass loss (g);DHc (MJ/kg);Peak smoke production (m2/m2s);Total smoke produced (m2/m2);Specific extinction area (avg) (m2/kg);Area (m2);Thickness (mm);Density (kg/m3)
50;28;192;4.76;21.79;13.43;0.5;45.74;NA;NA;222.89;0.0088;;
VectorData
Time (s);HRR (kW/m2);SEA (m2/kg);SPR (m2/s)
0; 0.9; 3; 0.0001
5; 0.0; 2; 0.0001
10; 0.0; 3; 0.0001
15; 0.0; 18; 0.0004
20; 0.0; 58; 0.0012
25; 0.2; 142; 0.0028
30; 49.9; 156; 0.0031
35; 141.8; 76; 0.0015
40; 191.7; 389; 0.0078
45; 137.6; 325; 0.0065
50; 71.8; 109; 0.0022
55; 36.2; 216; 0.0043
60; 23.2; 77; 0.0015
65; 20.9; 37; 0.0007
70; 20.4; 12; 0.0002
75; 20.1; 17; 0.0003
80; 18.9; 3; 0.0001
85; 18.4; 9; 0.0002
90; 17.6; 2; 0.0000
95; 16.2; 0; 0.0000
100; 15.6; 0; 0.0000
105; 14.2; 0; 0.0000
110; 12.7; 0; 0.0000
115; 11.0; 0; 0.0000
120; 9.4; 0; 0.0000
125; 8.0; 0; 0.0000
130; 6.8; 0; 0.0000
135; 5.2; 0; 0.0000
140; 4.3; 0; 0.0000
145; 3.7; 0; 0.0000
150; 3.2; 0; 0.0000
155; 3.3; 0; 0.0000
160; 2.8; 10; 0.0002
165; 2.4; 0; 0.0000
170; 2.4; 0; 0.0000
175; 2.0; 0; 0.0000
180; 2.3; 8; 0.0002
185; 1.9; 3; 0.0001
190; 1.6; 17; 0.0003
195; 1.9; 4; 0.0001
200; 1.7; 6; 0.0001
205; 1.5; 4; 0.0001
210; 1.8; 0; 0.0000
215; 1.5; 1; 0.0000
220; 1.3; 0; 0.0000
225; 1.4; 1; 0.0000
230; 0.9; 0; 0.0000
235; 0.8; 2; 0.0000
240; 0.9; 0; 0.0000
245; 1.3; 0; 0.0000
250; 0.8; 0; 0.0000
255; 0.8; 1; 0.0000
260; 0.8; 4; 0.0001
265; 1.4; 2; 0.0000
270; 0.7; 0; 0.0000
275; 1.0; 0; 0.0000
280; 0.9; 0; 0.0000
285; 1.0; 1; 0.0000
290; 0.6; 0; 0.0000
295; 0.6; 0; 0.0000
300; 0.4; 0; 0.0000
305; 0.2; 0; 0.0000
310; 0.5; 0; 0.0000
315; 0.9; 0; 0.0000
320; 0.9; 0; 0.0000
325; 0.7; 0; 0.0000
330; 1.6; 0; 0.0000
335; 0.6; 0; 0.0000
340; 0.6; 0; 0.0000
345; 0.5; 0; 0.0000
350; 0.6; 0; 0.0000
355; 0.5; 0; 0.0000
360; 0.4; 0; 0.0000
365; 0.2; 0; 0.0000
370; 0.5; 6; 0.0001
375; 1.0; 0; 0.0000
380; 0.2; 0; 0.0000
385; 0.7; 0; 0.0000
390; 0.8; 8; 0.0002
395; 0.6; 8; 0.0002
400; 0.4; 5; 0.0001
405; 0.7; 1; 0.0000
410; 0.7; 7; 0.0001
415; 0.5; 8; 0.0002
420; 0.7; 3; 0.0001
425; 0.7; 7; 0.0001
430; 1.0; 3; 0.0001
435; 0.7; 2; 0.0000
440; 0.5; 11; 0.0002
445; 0.6; 17; 0.0003
450; 0.5; 0; 0.0000
455; 0.5; 5; 0.0001
460; 0.5; 3; 0.0001
465; 0.9; 1; 0.0000
470; 0.9; 3; 0.0001
475; 0.1; 0; 0.0000
480; 0.3; 0; 0.0000
485; 0.2; 0; 0.0000
490; 0.8; 0; 0.0000
495; 0.7; 0; 0.0000
500; 0.4; 0; 0.0000
505; 0.4; 0; 0.0000
510; 0.3; 0; 0.0000
515; 0.6; 0; 0.0000
520; 0.5; 0; 0.0000
525; 0.3; 0; 0.0000
530; 0.3; 0; 0.0000
535; 0.2; 0; 0.0000
540; 0.0; 0; 0.0000
545; 0.1; 0; 0.0000
550; 0.0; 0; 0.0000
555; 0.0; 0; 0.0000
560; 0.0; 0; 0.0000
565; 0.0; 0; 0.0000
570; 0.3; 0; 0.0000
575; 0.2; 0; 0.0000
580; 0.1; 0; 0.0000
585; 0.2; 0; 0.0000
590; 0.4; 0; 0.0000
595; 0.0; 1; 0.0000
600; 0.8; 0; 0.0000
605; 0.5; 2; 0.0000
610; 0.1; 0; 0.0000
615; 0.3; 0; 0.0000
620; 0.0; 0; 0.0000
625; 0.5; 0; 0.0000
630; 0.4; 0; 0.0000
635; 0.0; 4; 0.0001
640; 0.0; 7; 0.0001
645; 0.0; 4; 0.0001
650; 0.0; 0; 0.0000

File: data/rise_materials/Testdata-2372.txt
Keywords
Material1;Material2;Material3;Material4;Product;Object;Scenario;Method;Reference;Comment;Owner;IsPublic;ImportDate
Synthetic carpet "Varia" to plywood;;;;IN16-5;Floor composite;;ISO 5660;TRANSFEU;;TRANSFEU;1;2011-11-08 15:22:58
Scalars
Flux (kW/m2);tig (s);qmax (kw/m2);qtotal (MJ/m2);q180 (kw/m2);q300 (kw/m2);Sample mass (g);Mass loss (g);DHc (MJ/kg);Peak smoke production (m2/m2s);Total smoke produced (m2/m2);Specific extinction area (avg) (m2/kg);MARHE (kW/m2);Area exposed (m2);Observations;Test date (YYYY-MM-DD);Test identifier;Product thickness (mm);Thickness1 (mm);Thickness2 (mm);Thickness3 (mm);Thickness4 (mm);Product density (kg/m3);Density1 (kg/m3);Density2 (kg/m3);Density3 (kg/m3);Density4 (kg/m3);Product area weight (kg/m2);Area weight1 (kg/m2);Area weight2 (kg/m2);Area weight3 (kg/m2);Area weight4 (kg/m2)
25;197;149.52;74.88;;;128.34;43.69;15.14;;590.91;;75.48;0.008836;Transient flashes at 173s and 182s. Start of intermittent spalling: 247s;2011-10-05;ISO 5660-1_BREG_IN16-5_25a;26;;;;;;;;;;;;;;
VectorData
Time (s);HRR (kW/m2);Mass (g);SPR (m2/(m2*s))
0;0;128.34;0
2;0.248394145;128.385968;0.458045992
4;0.881555746;128.434309;0.091626349
6;0.230339944;128.615217;0.075603234
8;-0.370485699;128.619403;0.090590079
10;0.805365659;128.595906;0
12;2.062169311;128.40499;0.015504901
14;1.122467844;128.40663;0.019654642
16;1.02508377;128.318922;0.021768055
18;3.019622124;128.410561;0
20;1.89088032;128.406163;0
22;2.116926436;128.554247;0
24;2.27768425;128.553036;0.024361934
26;0.983316398;128.473975;0.066384144
28;0.337032743;128.457243;4.62E-05
30;1.209816557;128.326486;0
32;-0.327273251;128.395919;0.019260571
34;-0.151562612;128.329642;0.008887513
36;1.008319486;128.394701;0
38;1.018674607;128.402105;0
40;0.322350988;128.443435;0
42;2.257052157;128.470423;0
44;1.19376445;128.476342;0.01353247
46;1.493528037;128.474642;0.070589302
48;1.876318567;128.46267;0.028217338
50;2.607271495;128.404765;0.000717385
52;1.433453359;128.322842;0
54;1.820671769;128.297736;0.030104796
56;0.653929079;128.38611;0.016642461
58;1.94443887;128.402555;0.031939611
60;-0.03609543;128.399735;0.024560754
62;1.230519853;128.400759;0.0478385
64;1.068838046;128.425331;0.058850229
66;1.024091794;128.392763;0.049652512
68;0.9078685;128.377053;0.130904972
70;2.258532228;128.405166;0.152117619
72;1.60647185;128.33316;0.066915545
74;1.954693816;128.208983;0.072257845
76;2.020713983;128.290215;0.113548261
78;1.693407281;128.240465;0.105337733
80;0.90414835;128.257849;0.141576663
82;2.490184784;128.262934;0.147462755
84;1.561394265;128.281617;0.091255999
86;0.300382588;128.215267;0.129630051
88;0.873205405;128.173856;0.142962991
90;0.962308064;128.178766;0.134707432
92;1.71870936;128.299576;0.112621396
94;0.005034046;128.334295;0.14043203
96;1.756930405;128.398386;0.127566563
98;3.696867147;128.352341;0.216901474
100;4.134499046;128.319047;0.237226342
102;3.364459437;128.320471;0.180960526
104;4.268299972;128.188321;0.172026019
106;4.59365062;128.158167;0.151061553
108;3.76067811;128.093982;0.17109101
110;4.086858573;128.109082;0.208107387
112;2.881213186;128.107219;0.191189508
114;2.914926198;128.099296;0.155008537
116;1.894513274;128.180778;0.149342923
118;2.982275132;128.17966;0.16934454
120;1.937838882;128.177293;0.143842753
122;1.164066518;128.229511;0.166032075
124;2.137320944;128.326304;0.210483081
126;3.076495392;128.299865;0.219741026
128;3.180428426;128.177751;0.225651588
130;2.309976587;128.090038;0.127160815
132;2.334783371;128.109743;0.094734413
134;2.256502729;127.965269;0.179044651
136;3.445357024;127.961315;0.16282653
138;5.303800225;127.952955;0.133602225
140;1.931002273;128.01672;0.187635129
142;2.144772004;128.10113;0.132773077
144;4.023268984;128.081717;0.096603575
146;0.39385117;128.110222;0.157697492
148;1.493244117;128.166674;0.137442494
150;2.080727342;128.102675;0.198023291
152;3.615961879;128.104759;0.229666303
154;0.467989408;127.959861;0.196797286
156;2.052636777;127.960487;0.240024714
158;2.272395941;127.948154;0.225937259
160;2.348304208;127.88698;0.11434241
162;1.776868191;127.892352;0.104227745
164;1.897474151;127.813249;0.137529776
166;2.208428795;127.892872;0.145082891
168;0.796083398;127.887905;0.168892488
170;3.060091994;127.582196;0.141145449
172;3.676876998;127.896301;0.175305956
174;2.652874142;127.844882;0.170503833
176;2.373790188;127.817598;0.262632975
178;2.646792953;127.89345;0.207016022
180;3.709446158;127.848188;0.14590446
182;3.521210363;127.876298;0.132928809
184;2.861598588;127.882724;0.077160664
186;3.694862881;127.893696;0.257815356
188;1.353858375;127.89176;0.192189073
190;2.249252306;127.8173;0.490913895
192;2.655446459;127.775487;0.119379667
194;1.013305454;127.669332;0.166680549
196;0.869346332;127.589685;0.094019165
198;0.213747182;127.643893;0.029408149
200;7.046346414;127.501183;0.063914887
202;3.522602321;127.594513;0.065890348
204;4.617606324;127.603588;0.017579135
206;8.094775516;127.596504;0
208;13.09603585;127.665208;0
210;19.54422215;127.67307;0.060532187
212;23.74288937;127.677801;0
214;26.29021208;127.621672;0
216;27.42972645;127.6028;0.157623506
218;29.02476038;127.503738;0
220;27.20322707;127.45023;0.025983737
222;27.27085452;127.343023;0
224;27.46443267;127.359173;0.056884398
226;29.20069207;127.241204;0
228;31.97692907;127.314794;0.104743267
230;38.18797782;127.314403;0.240355498
232;42.91386006;127.250825;0.34318577
234;46.77621056;127.225184;0.297900473
236;60.31985132;127.267722;0.372401355
238;93.80390852;127.169254;1.246243828
240;125.0086371;127.152928;1.656551462
242;138.3592908;126.826593;1.643382713
244;149.0093734;126.786081;1.52358888
246;147.8089796;126.50573;1.355135282
248;143.0407169;126.514656;1.568058978
250;139.402203;126.388975;1.739904067
252;138.5884939;126.317432;1.930081087
254;140.7980617;126.30903;1.961829524
256;142.9369281;126.154211;2.321490728
258;143.7244943;126.096062;2.109921505
260;146.3948475;126.030878;2.422032885
262;149.0605462;126.00322;2.281996287
264;149.5236938;125.918702;2.222014051
266;148.5117441;125.801437;2.089597866
268;144.4957963;125.608115;2.314531429
270;141.7727448;125.528657;2.240395143
272;137.561969;125.315061;1.946949552
274;135.9794965;125.220191;2.347670695
276;131.9596025;124.980557;2.255258678
278;130.4080025;124.883209;2.290461498
280;134.2839777;124.844029;2.507339397
282;135.5433355;124.847162;2.3315589
284;129.5322542;124.809954;2.28621873
286;121.9173273;124.595149;1.819469819
288;117.9089653;124.599902;1.952647855
290;120.6485041;124.526326;1.879582028
292;116.2997002;124.413914;1.777467722
294;116.1101517;124.35835;1.659851851
296;118.7444848;124.294653;1.733590843
298;123.673283;124.215095;2.141224622
300;123.7508136;124.078675;1.859193277
302;119.1551669;124.025028;1.490799198
304;121.5221251;123.874016;1.623560664
306;130.982222;123.573929;1.632816911
308;136.6314033;123.587995;1.434815214
310;138.4497454;123.380469;1.672207318
312;131.8623436;123.30552;1.604255996
314;123.8647126;123.219306;1.31825422
316;120.3740067;123.097385;1.3507954
318;123.7786298;123.066687;1.5871501
320;126.0266792;123.005464;1.79165662
322;125.1384012;122.998391;1.807768128
324;122.2462168;122.896227;2.202166121
326;121.6226465;122.77442;2.153232916
328;121.364735;122.778888;2.306380314
330;124.5890455;122.623486;2.178451998
332;129.0384592;122.447343;1.895997645
334;128.7971891;122.461071;1.978778245
336;128.7639335;122.279577;2.079395858
338;130.250669;122.208826;2.069534185
340;134.5804991;122.139778;2.132659038
342;135.6043625;121.774427;2.005295781
344;134.2974486;121.872305;1.818564769
346;128.8177758;121.710337;1.757455624
348;124.3675556;121.555913;2.034225306
350;121.6624248;121.481826;2.070809941
352;119.5379895;121.277258;1.600560276
354;117.5844508;121.276539;1.727265814
356;116.3890054;121.1743;1.617432032
358;115.8602983;121.040264;1.287005959
360;122.3618451;120.978737;1.299416547
362;133.2390204;120.915563;1.764858927
364;130.6252471;120.763088;1.735436454
366;121.0953989;120.713049;1.249473537
368;112.636721;120.602813;1.376032708
370;108.6111221;120.515282;1.051004347
372;109.0932567;120.410345;1.298965562
374;112.6000096;120.4166;1.433726534
376;113.3244969;120.265192;1.381992153
378;108.045867;120.163218;1.25823875
380;103.7701503;120.12884;1.379576949
382;102.0661747;119.906862;1.360940681
384;99.6477143;119.726841;1.555485041
386;97.45418744;119.695884;1.399121606
388;96.88816458;119.570259;1.341006405
390;96.21312245;119.478491;1.140889767
392;93.64455605;119.262637;1.098183325
394;92.60379905;119.188126;0.947013312
396;91.10934746;119.168809;0.984182959
398;90.25136683;119.120095;1.091947929
400;89.75289197;119.114071;0.99084076
402;89.06409313;119.116232;1.060858256
404;88.02724799;118.959949;1.211391902
406;91.21370421;118.872124;1.204882123
408;92.32588098;118.67136;1.380936271
410;92.49854057;118.600207;1.163207398
412;93.30047589;118.403612;1.242217963
414;94.59204907;118.397506;1.333242379
416;96.90241244;118.327219;1.340267776
418;97.2599814;118.323445;1.188739652
420;97.21856694;118.337207;1.162102726
422;96.13526105;118.169144;1.397912582
424;95.83439969;118.003317;1.242921876
426;94.82766622;117.835566;1.315297998
428;94.58138292;117.732938;1.210459732
430;93.97600405;117.608279;1.249332558
432;92.5037706;117.591941;1.319139949
434;91.79787351;117.460767;1.220310218
436;88.71851065;117.464839;0.961885424
438;87.00470574;117.422836;1.034250376
440;86.75983005;117.363068;1.144249206
442;87.31771763;117.262667;1.093497791
444;88.57225808;117.051705;1.093495823
446;87.43227861;116.879243;0.98838625
448;86.94665851;116.86313;0.953966932
450;87.06281224;116.670658;1.060297991
452;87.42864335;116.661498;1.023550569
454;87.11893867;116.593934;1.041256016
456;87.43881447;116.589644;1.05790013
458;86.09121838;116.583315;0.990372144
460;86.48878185;116.376116;1.04974045
462;87.12853337;116.389038;0.970356973
464;87.7569627;116.317357;1.010670221
466;88.28602229;116.11104;1.187634571
468;91.04480526;116.109569;1.211359673
470;94.61692132;115.915321;1.220551597
472;100.2133266;115.825495;1.433687364
474;106.7748688;115.615237;1.528971862
476;113.2660861;115.53489;1.854506636
478;116.8697082;115.5296;1.971095477
480;119.2005534;115.446739;1.922521054
482;120.214404;115.50231;2.156697216
484;120.755691;115.234283;1.960831231
486;119.6794261;115.176013;1.763806979
488;119.8530826;115.063544;1.819570086
490;120.1460224;114.845611;1.696690009
492;119.811917;114.753205;1.692435865
494;123.7385408;114.525086;1.842755034
496;127.2004872;114.41936;1.796756937
498;129.5703653;114.352479;1.935098293
500;131.2895454;114.304855;1.675793752
502;129.9639325;114.284648;1.794442181
504;127.714724;114.086968;1.777440379
506;128.751277;114.015182;1.767770306
508;130.2625547;113.803417;1.979941994
510;131.1184843;113.728735;1.645976931
512;129.5403335;113.225508;1.569294391
514;127.7522197;113.216873;1.338680625
516;126.259747;113.222993;1.363036785
518;127.8935568;113.214886;1.707328058
520;130.2703761;113.226996;1.577755214
522;131.3389771;113.085994;1.59311725
524;131.1555689;112.882968;1.651861131
526;128.8292463;112.806752;1.51068982
528;123.8536911;112.422365;1.361593381
530;122.3318692;112.361173;1.235241614
532;123.6271895;112.297136;1.420778431
534;124.0244242;112.281803;1.574972552
536;123.6951556;112.212733;1.413183245
538;123.0087827;112.074842;1.346553489
540;122.1412251;112.111272;1.220137357
542;120.7322374;111.895733;1.206202012
544;119.224323;111.814084;1.220770158
546;118.5459393;111.610351;1.125429976
548;120.2224371;111.499537;1.131364634
550;121.2664086;111.293315;1.204291733
552;121.4991752;110.796929;1.092680994
554;122.5949965;110.943563;1.155570639
556;123.9312389;110.84851;1.149218974
558;121.5837815;110.899614;1.106807826
560;119.6977955;110.791986;1.069988395
562;120.5308558;110.716996;1.16284809
564;122.2510111;110.566054;1.245453752
566;122.2779075;110.458165;1.182507086
568;119.3564886;110.153671;1.10065625
570;116.7198837;110.019792;0.99533807
572;115.1337152;109.712704;1.042188305
574;114.3591084;109.711754;0.893706717
576;114.8385539;109.591364;0.967612583
578;110.1382226;109.551917;0.837316256
580;109.3724851;109.526673;0.805068336
582;108.1053716;109.482932;0.687981821
584;106.5015775;109.458473;0.854586592
586;106.3421892;109.279379;0.843300043
588;105.1616751;109.16686;0.803120336
590;105.8412272;109.037457;0.798532987
592;108.2918392;108.775726;0.789773446
594;109.373204;108.695792;0.73495866
596;108.6839987;108.621924;0.74903688
598;107.3968035;108.616119;0.576742691
600;104.4720772;108.473489;0.760725947
602;103.2528797;108.45387;0.739776327
604;103.6471164;108.240568;0.583823162
606;104.427272;108.071676;0.617128862
608;104.0077822;107.94261;0.591806666
610;102.6437888;107.858514;0.626816313
612;102.8589282;107.759284;0.540758876
614;100.2717389;107.689281;0.572191809
616;99.97534636;107.669429;0.485129542
618;102.7320387;107.591402;0.845901748
620;103.5748708;107.395011;0.858007036
622;105.8227108;107.238951;0.801732652
624;106.2551094;107.073835;0.709975619
626;105.5559445;106.904648;0.733220479
628;106.34568;106.808495;0.799016609
630;104.1566153;106.6186;0.627990811
632;108.7828168;106.612357;0.72886548
634;107.7388116;106.448607;0.720563809
636;107.4374074;106.409352;0.696128945
638;107.0288228;106.396419;0.651053816
640;105.0272527;106.196699;0.63729233
642;103.7906342;106.184721;0.530673915
644;103.4197675;106.094723;0.648197124
646;102.8372068;105.902822;0.631097818
648;102.6080644;105.869203;0.695171063
650;102.8816819;105.613436;0.652357567
652;101.8366804;105.462158;0.53001219
654;100.5707515;105.373867;0.577258105
656;100.0432731;105.180914;0.453367196
658;96.41877099;105.169664;0.459717355
660;93.17554923;104.888946;0.408669973
662;88.22384521;104.891283;0.353246742
664;86.39912429;104.793755;0.442862309
666;84.6434043;104.669042;0.325208412
668;83.83731566;104.65895;0.235186401
670;82.11140542;104.592505;0.263101804
672;79.26281758;104.527159;0.188840547
674;78.18406352;104.472069;0.206673736
676;77.31824442;104.165392;0.231289856
678;74.19170565;104.153157;0.132294989
680;70.84681464;104.001973;0.051723622
682;70.5955643;103.800461;0.044264365
684;69.97074561;103.664664;0.007089645
686;71.72045033;103.647945;0
688;69.81367603;103.652252;0.003863906
690;67.52895447;103.585514;0
692;67.0071433;103.514542;0.070503752
694;66.9741185;103.500742;0.020158664
696;69.67338846;103.35431;0.014493644
698;67.99942835;103.374139;0.033539502
700;67.54257247;103.28042;0.077416065
702;67.32795658;103.095024;0.079009828
704;67.46540852;103.065004;0.112326319
706;69.52393849;102.865042;0.155013484
708;67.75469428;102.79451;0.131755785
710;66.3657234;102.65105;0.102705175
712;65.70281291;102.516074;0.094462461
714;68.7037137;102.528204;0
716;68.65323168;102.366355;0.042495875
718;69.9310991;102.089997;0.01807235
720;71.96680431;102.087193;0.0406549
722;71.45999153;102.008552;0
724;69.27628056;102.01763;0
726;68.89856759;101.883329;0.052689323
728;68.1516326;101.814443;0
730;67.64038503;101.813208;0
732;66.45577437;101.73612;0
734;66.69978831;101.590983;0
736;67.09007278;101.529857;0
738;66.402224;101.385447;0
740;66.34372823;101.383341;0
742;64.78150543;101.303355;0
744;63.34908632;101.021701;0.031504196
746;64.46089033;101.086386;0.00190552
748;64.40635351;100.851927;0
750;65.64445829;100.794485;0
752;63.54949416;100.728474;0
754;65.3141859;100.289043;0
756;64.85830895;100.368253;0
758;62.90427528;100.36554;0
760;61.18044789;100.364958;0
762;60.66076063;100.295377;0
764;61.48090622;100.223643;0
766;60.06314576;100.216071;0
768;60.38157319;100.075989;0
770;58.94482152;100.005732;0
772;59.53845441;100.005652;0
774;59.34585516;99.773032;0
776;58.68391278;99.723326;0.016534881
778;56.37626537;99.717883;0.039985505
780;57.6610087;99.497466;0
782;57.96387106;99.505501;0
784;57.2525665;99.428533;0
786;57.36352728;99.219959;0
788;57.40072094;99.217823;0
790;55.4845672;98.941759;0
792;55.43959643;98.929544;0
794;53.90838074;98.786209;0
796;54.08027852;98.704583;0
798;53.92493616;98.704693;0
800;54.15335406;98.622567;0
802;60.46350215;98.57499;0
804;53.34608402;98.563646;0
806;53.49490989;98.431531;0
808;53.05237264;98.427837;0
810;52.89050394;98.301929;0
812;51.46640524;98.208622;0
814;50.56243522;98.190843;0
816;49.93040982;98.064042;0
818;50.603853;97.995157;0
820;50.27903942;98.001517;0.001358368
822;51.16265041;97.725866;0.017098607
824;50.55095585;97.711831;0.036079464
826;51.21096884;97.670381;0
828;47.09595715;97.506242;0
830;47.69920638;97.509598;0
832;48.49203908;97.229892;0
834;48.42568014;97.212835;0
836;47.02031727;97.218856;0
838;47.77088603;97.140082;0
840;48.1300985;97.016286;0
842;48.83772234;96.939639;0
844;47.18869002;96.783735;0
846;47.74288262;96.781983;0
848;46.74251324;96.721306;0
850;46.40610082;96.713052;0
852;46.37339963;96.643113;0
854;46.54902435;96.507255;0
856;46.79602227;96.488971;0
858;46.32649731;96.434186;0
860;45.62039715;96.283781;0
862;47.03646763;96.402974;0
864;46.66773929;96.140931;0
866;48.10010058;96.191699;0
868;45.69792479;95.98342;0.007120047
870;42.13464983;95.915568;0.042464132
872;43.3948577;95.903391;0
874;44.7212337;95.705027;0
876;45.35340243;95.628572;0
878;44.18012626;95.494417;0
880;42.74684954;95.398103;0
882;40.28597648;95.398036;0
884;40.45990739;95.347923;0
886;41.13001484;95.18853;0
888;42.31077401;95.327668;0
890;41.31954785;95.1365;0
892;41.30230807;95.124185;0
894;41.84767397;95.136533;0
896;40.44581534;94.947549;0
898;39.66458447;94.975554;0
900;38.00876192;94.907922;0
902;38.63105698;94.812775;0
904;39.41442123;94.682297;0
906;40.7738775;94.618794;0.010813948
908;41.20738454;94.460084;0.023779954
910;40.09370703;94.466291;0.031785765
912;39.4801417;94.331258;0.069728997
914;38.75016859;94.307109;0
916;39.53127768;94.205971;0
918;39.27461945;93.957091;0
920;38.85542564;93.996157;0
922;38.5458127;93.900672;0
924;38.4604276;93.817726;0
926;38.15424103;93.81895;0
928;39.13179126;93.673801;0
930;39.74390386;93.671756;0
932;39.36689505;93.618942;0
934;39.95018555;93.39863;0
936;38.99287819;93.446127;0
938;38.22812594;93.388199;0
940;38.50788569;93.30734;0
942;38.47541021;93.309228;0
944;38.48081206;93.175869;0
946;37.79381678;93.102184;0
948;38.66343048;93.105476;0
950;38.81488445;93.039754;0
952;39.56707098;92.887091;0
954;37.90626756;92.894286;0
956;38.55811451;92.70362;0
958;37.92219516;92.684223;0
960;37.87614727;92.617055;0
962;37.37413018;92.54547;0
964;39.11311709;92.543489;0
966;38.83591634;92.383452;0
968;38.49868428;92.212246;0
970;37.72856227;92.310683;0.010029442
972;37.6127691;92.171873;0
974;38.55173689;92.04006;0
976;39.08893975;92.028913;0
978;38.92669974;91.845853;0
980;39.32602188;91.80277;0
982;40.6394842;91.684536;0
984;38.38545673;91.58388;0
986;39.22538139;91.50939;0
988;38.88800079;91.388705;0
990;39.30354887;91.369874;0
992;40.60170873;91.369227;0
994;40.13587033;91.316602;0
996;40.35334282;91.295453;0
998;38.89166816;91.169364;0
1000;38.75340084;91.082763;0
1002;40.70219464;91.091218;0
1004;42.58893033;91.015967;0
1006;41.45424128;90.86058;0
1008;40.79634636;90.792941;0
1010;41.35773512;90.728;0
1012;40.96513438;90.586905;0.001072119
1014;41.3659219;90.582758;0
1016;41.25583369;90.324964;0
1018;42.5673373;90.290914;0
1020;42.10137143;90.28588;0
1022;42.12690406;90.010964;0
1024;42.07551298;90.01731;0
1026;41.71739682;90.003139;0
1028;39.88904817;89.997875;0
1030;42.32878371;90.011986;0
1032;40.35938732;89.800079;0
1034;42.04052472;89.792265;0
1036;42.30483083;89.794521;0
1038;42.15260036;89.713531;0.002729068
1040;41.35176129;89.57839;0.002121736
1042;41.0765268;89.504443;0
1044;41.56813566;89.278757;0
1046;41.34750015;89.29088;0
1048;41.31040078;89.095039;0
1050;40.26386408;89.004896;0
1052;40.02621564;89.012018;0
1054;39.08687941;88.881901;0
1056;38.08083046;88.996609;0
1058;41.1242391;88.851348;0
1060;42.04742569;88.783963;0
1062;40.54093566;88.78782;0
1064;43.11338945;88.722617;0
1066;42.50827628;88.571788;0
1068;43.72389942;88.510419;0.013932796
1070;42.43337549;88.425008;0
1072;40.50519491;88.29515;0
1074;38.96174676;88.233695;0
1076;39.01680963;88.081199;0
1078;40.68262505;88.013402;0
1080;39.92446911;87.944883;0
1082;39.27708764;87.93778;0
1084;38.98937327;87.945807;0
1086;39.84435563;87.797182;0
1088;39.85604242;87.790837;0
1090;39.41271306;87.725871;0
1092;40.63787711;87.708389;0
1094;37.77595371;87.590024;0.017773638
1096;37.88190423;86.997609;0.072380115
1098;39.11477794;87.287103;0
1100;37.90425614;87.287746;0
1102;39.2348657;87.073655;0
1104;38.10868582;87.079327;0
1106;37.29149485;86.936267;0
1108;36.24611322;86.939919;0
1110;37.65898592;86.787561;0
1112;37.95880366;86.779278;0
1114;38.35318572;86.780038;0
1116;36.35018556;86.784162;0
1118;35.99157826;86.715658;0
1120;34.88502748;86.71035;0
1122;35.40631427;86.559518;0
1124;35.1509001;86.493516;0
1126;35.51515988;86.492785;0.035120141
1128;35.54160979;86.26727;0.015425132
1130;35.77315818;86.206137;0
1132;36.62034113;86.204386;0
1134;35.53697137;85.992503;0
1136;36.25904876;85.921667;0
1138;35.54154256;85.766553;0
1140;35.18047251;85.780094;0
1142;42.10372082;85.775721;0
1144;34.03321759;85.632104;0
1146;32.50121096;85.691242;0
1148;32.91611397;85.699911;0
1150;34.42960945;85.631818;0
1152;34.78005617;85.624872;0
1154;34.62611696;85.484812;0
1156;36.93980667;85.413063;0.010762563
1158;34.98663829;85.260579;0.005916356
1160;34.77655228;85.18928;0.054271999
1162;34.03018117;84.964525;0
1164;34.27571767;85.09403;0
1166;33.51930537;84.904733;0
1168;34.19403841;84.905486;0
1170;33.6929679;84.899241;0
1172;33.16950192;84.682654;0
1174;33.94042238;84.691608;0
1176;36.14949518;84.616214;0
1178;36.17221711;84.478537;0
1180;36.96367773;84.415249;0
1182;34.47396985;84.394601;0
1184;33.15350231;84.201355;0
1186;33.39109188;84.267339;0
1188;34.18805407;84.189169;0
1190;37.0953738;83.984034;0
1192;36.23875595;84.10782;0
1194;36.50827961;83.986135;0
1196;36.61209015;83.983766;0
1198;37.79630277;83.974619;0
1200;38.07184597;83.896891;0
;;;
;;;
;;;
;;;
;;;
;;;
;;;
;;;
;;;
;;;
;;;
;;;
;;;
;;;
;;;
;;;
;;;
;;;
;;;
;;;
;;;
;;;
;;;
;;;
;;;
;;;
;;;
;;;
;;;
;;;
;;;
;;;
;;;
;;;
;;;
;;;
;;;
;;;
;;;
;;;
;;;
;;;
;;;
;;;
;;;
;;;
;;;
;;;
;;;
;;;
;;;
;;;
;;;
;;;
;;;
;;;
;;;
;;;
;;;
;;;
;;;
;;;
;;;
;;;
;;;
;;;
;;;
;;;
;;;
;;;
;;;
;;;
;;;
;;;
;;;
;;;
;;;
;;;
;;;
;;;
;;;
;;;
;;;
;;;
;;;
;;;
;;;
;;;
;;;
;;;
;;;
;;;
;;;
;;;
;;;
;;;
;;;
;;;
;;;
;;;
;;;
;;;
;;;
;;;
;;;
;;;
;;;
;;;
;;;
;;;
;;;
;;;
;;;
;;;
;;;
;;;
;;;
;;;
;;;
;;;
;;;
;;;
;;;
;;;
;;;
;;;
;;;
;;;
;;;
;;;
;;;
;;;
;;;
;;;
;;;
;;;
;;;
;;;
;;;
;;;
;;;
;;;
;;;
;;;
;;;
;;;
;;;
;;;
;;;
;;;
;;;
;;;
;;;
;;;
;;;
;;;
;;;
;;;
;;;
;;;
;;;
;;;
;;;
;;;
;;;
;;;
;;;
;;;
;;;
;;;
;;;
;;;
;;;
;;;
;;;
;;;
;;;
;;;
;;;

File: data/rise_materials/Testdata-2373.txt
Keywords
Material1;Material2;Material3;Material4;Product;Object;Scenario;Method;Reference;Comment;Owner;IsPublic;ImportDate
Synthetic carpet "Varia" to plywood;;;;IN16-5;Floor composite;;ISO 5660;TRANSFEU;;TRANSFEU;1;2011-11-08 15:28:02
Scalars
Flux (kW/m2);tig (s);qmax (kw/m2);qtotal (MJ/m2);q180 (kw/m2);q300 (kw/m2);Sample mass (g);Mass loss (g);DHc (MJ/kg);Peak smoke production (m2/m2s);Total smoke produced (m2/m2);Specific extinction area (avg) (m2/kg);MARHE (kW/m2);Area exposed (m2);Observations;Test date (YYYY-MM-DD);Test identifier;Product thickness (mm);Thickness1 (mm);Thickness2 (mm);Thickness3 (mm);Thickness4 (mm);Product density (kg/m3);Density1 (kg/m3);Density2 (kg/m3);Density3 (kg/m3);Density4 (kg/m3);Product area weight (kg/m2);Area weight1 (kg/m2);Area weight2 (kg/m2);Area weight3 (kg/m2);Area weight4 (kg/m2)
25;177;250.03;85.26;;;127.75;47.59;15.83;;526.69;;86.65;0.008836;Transient flash at 155s. Start of intermittent spalling: 222s;2011-10-06;ISO 5660-1_BREG_IN16-5_25b;26;;;;;;;;;;;;;;
VectorData
Time (s);HRR (kW/m2);Mass (g);SPR (m2/(m2*s))
0;0;127.75;0
2;2.518902564;127.63699;0.11294404
4;1.885263781;127.831798;0.21086342
6;1.525929264;127.83153;0.12415098
8;0.473042004;127.745548;0.071466976
10;0.901928172;127.598873;0.015461689
12;1.143612612;127.596431;0
14;1.761649049;127.594734;0
16;1.826365389;127.598255;0
18;1.621435435;127.604696;0
20;1.058169365;127.601031;0
22;3.774928431;127.612391;0
24;1.123937562;127.604061;0
26;1.867394133;127.540229;0
28;1.635016217;127.585417;0
30;0.941972567;127.538613;0.028861531
32;0.036425474;127.525574;0
34;-0.844410044;127.602464;0
36;-1.025717362;127.537273;0
38;-1.881929846;127.58889;0
40;-1.775208565;127.518974;0
42;-0.210422606;127.511634;0
44;2.48230571;127.394898;0
46;0.10084453;127.531914;0
48;0.477447816;127.409057;0
50;3.05636067;127.505957;0.013597958
52;-1.351155589;127.532911;0.000598808
54;-1.365011774;127.512505;0.004923168
56;0.257264917;127.715876;0.105514374
58;2.254650199;127.532725;0.143907884
60;2.606371567;127.523106;0.132380363
62;3.472773462;127.5286;0.085955204
64;2.734215;127.514154;0.069796381
66;0.861698777;127.371397;0.132862648
68;2.695278209;127.382931;0.083409593
70;3.095976128;127.323192;0.095060295
72;3.216131828;127.300742;0.125855413
74;3.172542864;127.373129;0.126180551
76;1.516025019;127.375154;0.14062329
78;0.074913163;127.386094;0.22135448
80;0.163233288;127.341825;0.17111564
82;1.529438346;127.381315;0.116325885
84;1.016117394;127.388982;0.14419341
86;1.509642525;127.37566;0.12721968
88;3.363545287;127.309558;0.134456998
90;1.78679633;127.320484;0.145219502
92;1.666032044;127.394871;0.152045695
94;1.175956074;127.261608;0.15846716
96;1.655825718;127.31805;0.179115171
98;0.640267411;127.322223;0.155581544
100;0.330032729;127.30606;0.163316601
102;0.278647907;127.382861;0.269283847
104;1.238691265;127.390702;0.242927477
106;1.401468501;127.316995;0.145125065
108;1.814197248;127.323066;0.155961153
110;0.661844038;127.318481;0.179142104
112;-1.181871501;127.234448;0.156352636
114;-2.137850704;127.312156;0.206578406
116;-1.536584811;127.322357;0.157008883
118;2.543765486;127.309162;0.224634667
120;1.471819247;127.319881;0.219036029
122;2.701019879;127.382467;0.132086786
124;2.766317017;127.25932;0.132889211
126;1.884162097;127.234627;0.123222764
128;1.497741672;127.248385;0.168641864
130;2.282225682;127.09648;0.130709135
132;1.764242307;127.102954;0.132037214
134;1.306394771;127.244571;0.160734081
136;0.712176642;127.244285;0.185360418
138;-1.731150241;127.226304;0.145372877
140;-0.304834379;127.240659;0.082476291
142;2.376370022;127.092313;0.369602096
144;2.14623712;127.024097;0.105934794
146;0.703542698;127.092232;0.10579418
148;1.31418602;127.024834;0.106483434
150;5.777651639;127.02857;0.072757987
152;2.795913477;127.101195;0.098638783
154;1.871380266;127.095855;0.157197776
156;3.355616948;127.094915;0.213870054
158;4.743840705;127.089235;0.21045334
160;2.442201622;127.026541;0.251767881
162;4.073234452;127.09174;0.129800993
164;2.148009803;127.022026;0.176954016
166;-0.572587242;126.953426;0.176682347
168;3.824904835;126.953691;0.195320085
170;1.641908069;126.951728;0.25728676
172;1.158630674;126.949101;0.125697561
174;0.200375663;126.95426;0.310539155
176;0.584389618;126.82452;0.148988435
178;4.425601615;126.942802;0.118837414
180;6.368514833;126.953334;0
182;10.48395043;126.821707;0
184;13.33736068;126.782689;0.165902434
186;15.93121858;126.937629;0
188;20.04647242;126.811989;0.016316901
190;26.08164306;126.606695;0
192;31.20334339;126.607668;0.030334257
194;38.41874208;126.716139;0.073020831
196;46.35566774;126.742062;0.171759951
198;59.27534938;126.598942;0.28925206
200;70.49282198;126.593785;0.465703154
202;79.42571968;126.538301;0.556286304
204;84.75053946;126.451978;0.824027141
206;86.4052257;126.465542;0.595976747
208;83.01058687;126.250998;0.728024338
210;83.36986109;126.302844;0.75999067
212;85.09887265;126.242116;0.79079916
214;85.10932622;126.08378;0.843484038
216;88.8596633;126.024916;0.995292356
218;91.65593616;125.948389;1.037282238
220;93.18887323;125.924608;1.098614259
222;89.44370283;125.747142;1.006096272
224;87.66678246;125.728038;0.968163077
226;87.94058653;125.725264;1.080057417
228;89.46347814;125.589479;1.199715277
230;90.51018228;125.574906;1.410187184
232;91.17851254;125.511755;1.185081908
234;90.68830221;125.435668;1.241071646
236;88.8106856;125.307483;1.319067135
238;87.5026012;125.237019;1.353994619
240;87.0772255;125.090109;1.221190647
242;84.83034597;125.02046;1.186960881
244;81.36029624;125.024129;1.208388069
246;80.22771749;125.022251;1.290494982
248;81.7114235;124.959743;1.535680356
250;83.80056904;124.805801;1.513296737
252;85.36039299;124.807501;1.471698339
254;89.26609022;124.734768;1.520733877
256;95.34015381;124.650316;1.693989966
258;105.1018657;124.539892;2.16179757
260;112.2720207;124.523096;2.120016114
262;117.784575;124.458058;2.050945389
264;123.7098869;124.308876;2.394562657
266;124.6287554;124.239395;2.425085287
268;124.8856109;124.158215;2.215981471
270;128.5631045;124.007281;2.386693179
272;133.8906858;123.942059;2.739549763
274;138.77659;123.724146;2.742901798
276;151.6201953;123.717678;2.741768154
278;161.0414569;123.647458;2.808359891
280;169.1790224;123.434239;3.205833439
282;176.586045;123.42192;3.145325287
284;188.4681869;123.220321;3.283639036
286;203.8978444;123.13673;3.631797729
288;218.7811001;122.99148;3.423300018
290;229.6247966;122.77743;3.567792784
292;237.6170051;122.683702;3.920937702
294;245.1265398;122.431551;4.067757656
296;247.3535619;122.198137;4.160838146
298;248.7261599;121.989029;3.88178491
300;250.0257474;121.851119;4.063207535
302;248.2139985;121.698495;3.472107588
304;241.7175162;121.496032;3.388268063
306;234.8807838;121.130896;3.486541449
308;225.6190993;121.107642;3.119690191
310;220.5247846;120.970551;4.092709447
312;219.1951773;120.83691;3.567701418
314;219.5845794;120.687356;3.496143815
316;222.1728486;120.556003;3.683955256
318;220.2787173;120.414681;3.29217747
320;211.987051;120.343559;3.332275869
322;203.6158815;120.136803;2.86821955
324;195.5774845;119.930857;3.324921764
326;188.7479219;119.69772;2.896898404
328;183.4474422;119.622574;3.119005662
330;179.5968245;119.632347;2.801156346
332;174.2398271;119.540809;2.62159018
334;171.7074781;119.33902;2.572121305
336;168.5969802;119.331987;2.506648155
338;166.258666;119.114816;2.702532069
340;164.2490301;119.052529;2.453909522
342;161.8892236;118.900254;2.438746452
344;164.9409294;118.830036;2.147122616
346;167.1417829;118.677906;1.897773871
348;167.926397;118.539837;2.129986289
350;166.6887084;118.389279;2.198985198
352;163.6480755;118.254969;1.910946348
354;158.9117664;118.089485;2.025442463
356;155.8910425;118.023594;2.215361586
358;155.2715678;117.889047;1.824979493
360;153.4173886;117.748925;1.68380653
362;152.7817522;117.739861;1.761940849
364;155.939822;117.59421;2.071911325
366;157.6322206;117.308812;1.678113415
368;159.0538899;117.310133;2.039045581
370;161.8458836;117.247128;2.039960906
372;163.8053515;116.899405;1.816919959
374;164.6269586;116.807001;1.835802217
376;166.7319249;116.751638;2.095381466
378;168.7053422;116.607168;1.954381989
380;168.992695;116.526916;1.948939171
382;164.7192078;116.380389;1.725602543
384;159.4420983;116.246868;1.673411366
386;154.88495;115.834989;1.534724753
388;150.8932337;115.814;1.744939327
390;149.8262841;115.794519;1.880118867
392;154.6403287;115.739292;1.75423849
394;159.7577409;115.590988;1.46440438
396;162.8789756;115.529564;1.831376582
398;164.6443618;115.316539;1.638068825
400;164.8815932;115.247444;1.739370545
402;167.6296683;115.026423;1.562844947
404;166.4652233;114.950053;1.916436511
406;167.0789991;114.807617;1.788539187
408;167.3708236;114.739648;1.932307774
410;165.2761923;114.519458;2.033507968
412;163.8603316;114.304354;1.733446203
414;161.9692021;114.094037;1.604003101
416;163.3190753;113.996691;1.312970227
418;164.0524755;113.935143;1.58735977
420;158.6891126;113.7802;1.705571266
422;150.1566435;113.65302;1.412773553
424;142.8105062;113.512187;1.252561052
426;136.4418485;113.424461;1.160762551
428;132.5423006;113.293081;1.134663113
430;123.8536852;113.209082;1.043220431
432;124.0306002;112.997859;0.906714696
434;122.0401826;112.928851;0.891039598
436;120.5662237;112.793374;0.848653592
438;121.748456;112.709012;1.163206906
440;122.4388428;112.64377;1.052856427
442;123.1823415;112.499522;0.98518936
444;119.3124721;112.430817;0.892409899
446;116.0209629;112.292327;0.96682153
448;112.8423196;112.138302;0.793476411
450;108.8260982;112.137101;0.739236432
452;109.5182827;111.98027;0.701121109
454;110.3602806;111.91806;0.675531774
456;111.3776216;111.773481;0.882911752
458;113.1168487;111.639281;0.909141418
460;114.2146775;111.636958;0.930928714
462;116.1576415;111.430875;0.738137891
464;113.0225816;111.358998;0.674379922
466;109.7880353;111.149946;0.723914667
468;107.4160468;111.150332;0.66419198
470;105.7237908;111.009476;0.470396576
472;101.8352888;110.932073;0.484484139
474;102.3633983;110.933353;0.420075705
476;101.0334096;110.858414;0.492342602
478;98.1396823;110.668277;0.547679829
480;96.60003898;110.516011;0.217774435
482;95.95803207;110.431823;0.326839791
484;94.45699755;110.362965;0.268948387
486;93.76598012;110.20561;0.345075919
488;92.50916968;110.137222;0.184211924
490;92.952825;109.999686;0.116090902
492;91.77843362;109.918821;0.113718178
494;89.96743144;109.925513;0.092507094
496;89.65943509;109.845114;0.061131099
498;89.86251113;109.700391;0.114757523
500;90.24189195;109.484585;0.020891985
502;89.2381998;109.406265;0.02100192
504;89.83219474;109.330916;0
506;92.08541979;109.199794;0
508;90.92732341;109.128277;0
510;89.34112912;109.052115;0
512;86.75293572;108.912599;0
514;85.13922454;108.888543;0
516;84.4930818;108.844938;0.018155542
518;85.36048886;108.61411;0
520;83.4676893;108.616994;0
522;82.45907213;108.547514;0
524;81.78887765;108.396077;0
526;84.70925712;108.401478;0
528;85.38808224;108.182493;0
530;85.26088152;108.181103;0
532;84.10060549;108.118766;0
534;83.59029034;107.891184;0
536;82.32752512;107.819977;0
538;79.25113826;107.677567;0.025956528
540;78.77140406;107.589732;0
542;78.74776334;107.543939;0
544;79.38771278;107.399408;0
546;80.2331619;107.320325;0
548;79.55307542;107.177516;0
550;78.85168979;107.100938;0
552;78.56004302;107.110499;0
554;77.06398001;106.551922;0
556;74.35946029;106.820892;0
558;75.27620147;106.822252;0
560;75.13077369;106.758175;0
562;76.48339646;106.597963;0
564;74.3356122;106.534045;0
566;72.6517947;106.541868;0
568;72.50158435;106.401252;0
570;70.34738693;106.318892;0
572;68.56474456;106.260513;0
574;69.29992925;106.108389;0
576;70.50922982;106.028311;0
578;70.23103282;105.894885;0
580;71.24143568;105.816843;0
582;71.30672112;105.751921;0
584;69.44082511;105.62372;0
586;70.34618674;105.312379;0
588;70.07970002;105.320647;0
590;70.48649358;105.312956;0
592;70.75635408;105.247649;0
594;72.70923915;105.231174;0
596;73.91014343;105.098595;0
598;74.73836171;105.03018;0
600;75.24115863;105.013418;0
602;75.80207352;104.793257;0
604;74.21595561;104.736937;0
606;74.01319618;104.728079;0
608;73.55015603;104.512773;0
610;72.93118594;104.516339;0
612;73.24795959;104.44548;0
614;73.63790498;104.231678;0
616;73.55275889;104.237048;0
618;72.71973608;104.019143;0
620;72.80309232;103.952516;0
622;73.22510113;103.942341;0
624;70.83190145;103.720318;0
626;69.91820425;103.723524;0
628;71.84874677;103.575643;0
630;69.64070939;103.520246;0
632;67.46942382;103.429515;0
634;67.56117278;103.292184;0
636;67.76023756;103.229707;0
638;66.80833354;103.077658;0
640;66.90999917;103.013104;0
642;65.88931361;102.940492;0
644;66.39408479;102.931763;0
646;67.29582823;102.794334;0
648;66.96188779;102.725471;0
650;65.51618851;102.567874;0
652;66.04271226;102.503453;0
654;65.91007052;102.50445;0
656;66.63340115;102.441974;0
658;67.82213511;102.29334;0
660;68.89498466;102.288782;0
662;67.4070215;102.227725;0
664;64.78968764;102.005693;0
666;64.47402616;101.94024;0
668;63.77208843;101.803613;0
670;62.07438813;101.728996;0
672;61.46250392;101.65976;0
674;62.00592358;101.518693;0
676;62.86408909;101.521915;0
678;61.36121448;101.452687;0
680;61.04445661;101.296789;0
682;60.20268643;101.232611;0
684;61.1360164;101.150671;0
686;61.47195308;101.014232;0
688;61.46764956;100.938796;0
690;61.3155894;100.781787;0
692;60.53781556;100.804965;0
694;60.32868055;100.723411;0
696;61.86501659;100.642314;0
698;60.22536324;100.50568;0
700;58.66592349;100.427129;0
702;57.51830824;100.282608;0
704;58.84228488;100.285258;0
706;59.39592028;100.144702;0
708;60.27033535;100.137692;0
710;60.50573675;100.003493;0
712;59.98498426;99.993011;0
714;59.26099127;99.991895;0
716;58.8327414;99.908724;0
718;60.25300292;99.712735;0
720;60.37722142;99.699054;0
722;60.15259875;99.640938;0
724;59.79683973;99.491769;0
726;62.26543261;99.201828;0
728;59.06407789;99.203353;0
730;61.15354181;99.131402;0
732;60.72659479;99.125971;0
734;61.0524424;98.990573;0
736;60.7768699;98.917075;0
738;62.61530207;98.91251;0
740;62.60864161;98.712323;0
742;62.91546965;98.694092;0
744;61.29629973;98.630469;0
746;60.52170136;98.485369;0
748;62.96434098;98.421681;0
750;62.74703838;98.419022;0
752;62.94464581;98.345034;0
754;62.69472499;98.123674;0
756;62.07071381;98.127127;0
758;63.66010416;97.982453;0
760;66.29899645;97.84763;0
762;64.30942978;97.848108;0
764;63.84001109;97.848237;0
766;62.74114781;97.632991;0
768;61.48968128;97.551194;0
770;63.38136347;97.423067;0
772;64.23458031;97.418644;0
774;64.15940564;97.351764;0
776;63.76438033;97.136815;0
778;63.15699027;97.131572;0
780;64.42937671;96.928185;0
782;63.94658309;96.630889;0
784;64.83232178;96.846569;0
786;64.33705918;96.854707;0
788;62.31147306;96.707533;0
790;62.73473614;96.633569;0
792;63.1894809;96.558879;0
794;62.97051402;96.337899;0
796;62.12339098;96.128157;0
798;63.8187298;96.122866;0
800;62.05326683;96.055668;0
802;63.4046463;95.91754;0
804;62.46510096;95.905496;0
806;62.75581437;95.836464;0
808;61.73456832;95.628467;0
810;60.43509049;95.631227;0
812;61.05815199;95.618747;0
814;60.55689671;95.545154;0
816;59.82343912;95.407243;0
818;61.1020976;95.392219;0
820;60.10560928;95.25862;0
822;60.16035895;94.89434;0
824;59.19552535;94.904175;0
826;57.30784938;94.902982;0
828;57.9963161;94.82694;0
830;58.1178876;94.814106;0
832;56.70537084;94.825849;0
834;55.57802694;94.602167;0
836;58.79950787;94.53323;0
838;57.34673075;94.526764;0
840;57.73444932;94.39226;0
842;57.40189424;94.256185;0
844;56.30079622;94.111905;0
846;54.58501393;94.106926;0
848;55.08426282;94.110188;0
850;56.62839668;94.030068;0
852;57.5689068;93.818736;0
854;56.30904196;93.83239;0
856;54.88993023;93.727587;0
858;52.90539407;93.323728;0
860;51.89472215;93.387144;0
862;53.77364863;93.329084;0
864;53.24906134;93.246619;0
866;53.76658839;93.243647;0
868;51.89191064;93.23366;0
870;50.27464747;93.100528;0
872;51.12849633;92.962008;0
874;52.39958651;92.947293;0
876;53.13628612;92.813204;0
878;52.64269382;92.604314;0
880;52.64388416;92.531891;0
882;51.13706356;92.524673;0
884;52.72927536;92.459102;0
886;53.33007215;92.250708;0
888;52.39448579;92.252996;0
890;52.70733276;92.255084;0
892;51.21115839;92.103927;0
894;51.60572454;92.038311;0
896;55.4670034;92.035006;0
898;54.33682402;91.952625;0
900;53.17161614;91.805717;0
902;53.98356502;91.739199;0
904;53.66139382;91.518571;0
906;53.98253082;91.45351;0
908;54.16581248;91.430545;0
910;55.8420889;91.308184;0
912;55.50545249;91.024811;0
914;55.7914041;91.092017;0
916;55.42935184;91.087851;0
918;55.25794946;91.010516;0
920;55.37363384;90.948305;0
922;57.68747515;90.799155;0
924;57.65293728;90.798274;0
926;59.86096026;90.65355;0
928;57.95569175;90.658509;0
930;55.80420298;90.519346;0
932;56.11561819;90.437859;0
934;55.79590453;90.380478;0
936;57.29334155;90.2136;0
938;56.50649288;90.156571;0
940;55.56432624;90.009602;0
942;58.67705305;89.92976;0
944;57.50681457;89.79201;0
946;57.04300467;89.724096;0
948;54.36788159;89.647906;0
950;56.51962499;89.505512;0
952;56.43394916;89.426192;0
954;53.80432858;89.443135;0
956;55.83142184;89.291919;0
958;56.54456361;89.21242;0
960;56.83108243;89.125842;0
962;56.82244718;89.01066;0
964;59.06948304;88.792042;0
966;58.44150147;88.798467;0
968;59.18514854;88.715779;0
970;59.54050725;88.649308;0
972;59.87459024;88.644738;0
974;59.64875187;88.507212;0
976;59.76745912;88.435598;0
978;60.20989601;88.430291;0
980;60.62002387;88.437678;0
982;60.50595994;88.222198;0
984;59.1624305;88.143817;0
986;58.81458111;87.997904;0
988;59.51185651;87.93239;0
990;59.44966127;87.929218;0
992;58.10106469;87.938739;0
994;57.65068856;87.510854;0
996;57.21527742;87.50755;0
998;55.21818028;87.441879;0
1000;55.22935098;87.438707;0
1002;56.14982898;87.366909;0
1004;56.34345827;87.210501;0
1006;55.52273471;87.140732;0
1008;54.80867574;87.005414;0
1010;55.13357262;86.995932;0
1012;55.37060009;86.905919;0
1014;55.68173837;86.720004;0
1016;55.72909634;86.632144;0
1018;55.00383049;86.643849;0
1020;55.5262275;86.506422;0
1022;55.02339151;86.42179;0
1024;58.22784892;86.427219;0
1026;55.83045648;86.417222;0
1028;56.19177547;86.211497;0
1030;56.07064593;86.201856;0
1032;55.29780936;86.141737;0
1034;55.26785571;86.061367;0
1036;54.40094484;85.916528;0
1038;54.18815178;85.833974;0
1040;54.73858221;85.711371;0
1042;53.89108869;85.625748;0
1044;57.49301991;85.566626;0
1046;54.60697822;85.415462;0
1048;54.33987711;85.347741;0
1050;54.66630945;85.329674;0
1052;54.94237228;85.186716;0
1054;54.90824424;85.13309;0
1056;53.79387046;85.120418;0
1058;52.63621014;85.053744;0
1060;51.7385485;85.044275;0
1062;52.61985063;84.696419;0
1064;52.76040353;84.677605;0
1066;52.42042211;84.692299;0
1068;52.76556564;84.551455;0
1070;52.0923905;84.400326;0
1072;51.75275224;84.405806;0
1074;53.71789289;84.341284;0
1076;51.24410398;84.122655;0
1078;50.06219815;84.124497;0
1080;50.18673533;84.128861;0
1082;48.7508728;84.062248;0
1084;48.37054154;83.897415;0
1086;49.75960238;83.912335;0
1088;50.99703144;83.842524;0
1090;50.17781077;83.61289;0
1092;48.12420126;83.556219;0
1094;47.82270897;83.41431;0
1096;46.34662716;83.336195;0
1098;47.33270225;83.333007;0
1100;48.25986398;83.261038;0
1102;48.28904287;83.124769;0
1104;47.72422668;82.909924;0
1106;46.91715876;83.066768;0
1108;47.54897745;82.911225;0
1110;47.40070628;82.899549;0
1112;47.18091284;82.839386;0
1114;47.16343789;82.827614;0
1116;48.39431319;82.753584;0
1118;47.87510378;82.550721;0
1120;48.58028705;82.556235;0
1122;49.60892101;82.405842;0
1124;50.38316732;82.261965;0
1126;50.3116221;82.12029;0
1128;50.41549692;82.114043;0
1130;48.67858852;82.040869;0
1132;49.087664;81.895131;0
1134;49.58205641;81.903718;0
1136;49.23868825;81.897282;0
1138;48.50292012;81.745042;0
1140;47.23360137;81.738786;0
1142;48.04680148;81.597982;0
1144;48.99289822;81.533516;0
1146;49.95862163;81.45534;0
1148;50.1499918;81.322029;0
1150;49.02781142;81.242903;0
1152;48.33958187;81.110791;0
1154;48.19161391;80.956324;0
1156;49.10724207;80.959642;0
1158;49.78653024;80.955403;0
1160;48.57454144;80.813534;0
1162;47.865157;80.816796;0
1164;49.18268958;80.740679;0
1166;47.97483904;80.58951;0
1168;50.01974217;80.529431;0
1170;50.30224439;80.460636;0
1172;49.67751308;80.313626;0
1174;50.12182164;80.240881;0
1176;49.01876677;80.09808;0
1178;49.0877179;80.094917;0
1180;48.54947909;80.035745;0
1182;49.40756715;79.958462;0
1184;47.92564208;79.833859;0
1186;47.7980236;79.820956;0
1188;48.80601462;79.738747;0
1190;49.8856275;79.733157;0
1192;49.55086634;79.663526;0
1194;48.42101621;79.512331;0
1196;47.23749568;79.447794;0
1198;48.14229427;79.441032;0
1200;48.73657666;79.23851;0
;;;
;;;
;;;
;;;
;;;
;;;
;;;
;;;
;;;
;;;
;;;
;;;
;;;
;;;
;;;
;;;
;;;
;;;
;;;
;;;
;;;
;;;
;;;
;;;
;;;
;;;
;;;
;;;
;;;
;;;
;;;
;;;
;;;
;;;
;;;
;;;
;;;
;;;
;;;
;;;
;;;
;;;
;;;
;;;
;;;
;;;
;;;
;;;
;;;
;;;
;;;
;;;
;;;
;;;
;;;
;;;
;;;
;;;
;;;
;;;
;;;
;;;
;;;
;;;
;;;
;;;
;;;
;;;
;;;
;;;
;;;
;;;
;;;
;;;
;;;
;;;
;;;
;;;
;;;
;;;
;;;
;;;
;;;
;;;
;;;
;;;
;;;
;;;
;;;
;;;
;;;
;;;
;;;
;;;
;;;
;;;
;;;
;;;
;;;
;;;
;;;
;;;
;;;
;;;
;;;
;;;
;;;
;;;
;;;
;;;
;;;
;;;
;;;
;;;
;;;
;;;
;;;
;;;
;;;
;;;
;;;
;;;
;;;
;;;
;;;
;;;
;;;
;;;
;;;
;;;
;;;
;;;
;;;
;;;
;;;
;;;
;;;
;;;
;;;
;;;
;;;
;;;
;;;
;;;
;;;
;;;
;;;
;;;
;;;
;;;
;;;
;;;
;;;
;;;
;;;
;;;
;;;
;;;
;;;
;;;
;;;
;;;
;;;
;;;
;;;
;;;
;;;
;;;
;;;
;;;
;;;
;;;
;;;
;;;
;;;
;;;
;;;
;;;
