Repository: johodges/materials

## A Non-Dimensional Scaling Approach to Modeling Material Pyrolysis

This repository contains the data, scripts, and technical documents required to generate the SPyro cone validation cases.

## Instructions
* Clone this repository with submodules
  ```
  git clone --recurse-submodules https://github.com/johodges/materials
  ```
* Pre-process data
  ```
  python materials/scripts/initialize.py
  ```
* Build latest FDS (example for impi_intel_linux target, but use relevant make target for platform)
  ```
  git clone git@github.com:firemodels/fds.git && cd fds
  cd Build/impi_intel_linux
  ./make_fds.sh
  ln -s fds_impi_intel_linux fds
  cd ../..
  ```
* Run cases
  ```

File: data/rise_materials/Testdata-2380.txt
Keywords
Material1;Material2;Material3;Material4;Product;Object;Scenario;Method;Reference;Comment;Owner;IsPublic;ImportDate
Synthetic rubber;Glue;Plywood;;IN16-6;;;ISO 5660;TRANSFEU;;TRANSFEU;1;2011-11-09 08:51:36
Scalars
Flux (kW/m2);tig (s);qmax (kw/m2);qtotal (MJ/m2);q180 (kw/m2);q300 (kw/m2);Sample mass (g);Mass loss (g);DHc (MJ/kg);Peak smoke production (m2/m2s);Total smoke produced (m2/m2);Specific extinction area (avg) (m2/kg);MARHE (kW/m2);Area exposed (m2);Observations;Test date (YYYY-MM-DD);Test identifier;Product thickness (mm);Thickness1 (mm);Thickness2 (mm);Thickness3 (mm);Thickness4 (mm);Product density (kg/m3);Density1 (kg/m3);Density2 (kg/m3);Density3 (kg/m3);Density4 (kg/m3);Product area weight (kg/m2);Area weight1 (kg/m2);Area weight2 (kg/m2);Area weight3 (kg/m2);Area weight4 (kg/m2)
20;184;217.33;36.21;;;149.65;30.81;10.57;;1136.40;;60.22;0.0088;Projection of particles. Intumescence after ignition. End flame at 463s.
;2011-09-14;c_LSFIRE_IN-16-6_20a;15.0;;;;;;;;;;;;;;
VectorData
Time (s);HRR (kW/m2);Mass (g);SPR (m2/(m2*s))
1;4.138475478;149.65;0
3;4.208693491;149.5696246;0
5;4.821514661;149.5961317;0
7;5.184360304;149.5864156;0
9;5.028949131;149.5923501;0
11;4.710465665;149.7064684;0
13;4.136114114;149.6529258;0
15;3.058954072;149.4632377;0
17;2.530540856;149.5546315;0
19;2.065374647;149.5951526;0
21;1.657358549;149.6170974;0
23;1.23248741;149.9054662;0
25;0.86360457;149.7527866;0
27;0.60739046;149.7387642;0
29;0.532671805;149.6825643;0
31;0.570116843;149.7092014;0
33;0.493516489;149.6376466;0
35;0.515705684;149.6308086;0
37;0.230177014;149.640131;0
39;0.00373954;149.7218359;0
41;-0.109386897;149.7084485;0
43;0.038701272;149.7078616;0
45;0.110498191;149.671757;0
47;-0.102830823;149.6510267;0
49;-0.102349526;149.6828954;0
51;-0.161087785;149.6765468;0
53;-0.195374923;149.7346384;0
55;-0.202266743;149.8167375;0
57;0.102912619;149.7135495;0
59;0.247269495;149.704413;0
61;0.03611903;149.6230042;0
63;0.04804524;149.9467534;0
65;-0.199122522;149.832173;0
67;-0.202678491;149.9486927;0
69;-0.200558758;149.6724138;0
71;0.021564886;149.6425121;0
73;-0.001099021;149.7322773;0
75;-0.130272148;149.7952752;0
77;-0.021879054;149.708097;0
79;-0.200501947;149.7157432;0
81;-0.199616791;149.76106;0
83;-0.197748214;149.6433607;0
85;-0.127937192;149.6205678;0
87;-0.166602473;149.6621103;0
89;-0.200241347;149.6980698;0
91;-0.201224507;149.6797138;0
93;-0.200650812;149.8036238;0
95;-0.203409248;149.6863182;0.003440227
97;-0.163463007;149.5666039;0.003440227
99;0.197638719;149.6681278;0.006220565
101;0.157316559;149.6242042;0.008986473
103;-0.201936418;149.6222168;0.008986473
105;-0.175999222;149.6288412;0.005546246
107;-0.201339768;149.4842291;0.005546246
109;-0.200492219;150.0296583;0.008485492
111;-0.038060723;149.1673455;0.013312614
113;-0.006163649;149.5389382;0.017698262
115;-0.199071358;149.5332245;0.025465081
117;-0.200555768;149.6170547;0.029397562
119;-0.201448224;149.7141699;0.030991995
121;-0.20217;149.6187037;0.032419094
123;-0.198875211;149.5292221;0.036076923
125;-0.156713964;149.5486193;0.043271145
127;-0.201542629;149.571151;0.046858083
129;-0.198183049;149.5157312;0.056176897
131;0.025989046;149.5569354;0.0487348
133;0.470690975;149.367538;0.051780464
135;0.712422938;149.4939874;0.037578032
137;0.444746276;149.4916966;0.038125906
139;0.203514516;149.5709927;0.03677812
141;-0.12363257;149.4353365;0.044613044
143;-0.015936218;149.5310638;0.056722775
145;0.32797123;149.5383513;0.080356408
147;0.263257658;149.55543;0.092920932
149;0.273357617;149.4448118;0.086782563
151;0.18168643;149.4604901;0.083979991
153;0.103712028;149.4657275;0.075235903
155;0.096073217;149.5395935;0.07128284
157;0.328031945;149.38806;0.073375756
159;0.289997966;149.3231649;0.10104602
161;-0.101717047;149.3958164;0.123506818
163;0.037473464;149.3945188;0.151997646
165;0.077298262;149.295873;0.176795131
167;0.417478541;149.3956028;0.207630206
169;0.073397703;149.3573525;0.228826937
171;0.051641768;149.3161134;0.2609179
173;-0.141710337;149.363804;0.284543468
175;0.072612388;149.324063;0.315003573
177;0.03715182;149.3832643;0.341269122
179;0.30698156;149.2692709;0.355266947
181;0.514814279;149.2364085;0.333473265
183;2.22811658;149.2633913;0.499389026
185;7.234722927;149.1858734;0.823092866
187;16.97866565;149.0774148;1.489630126
189;28.57173643;149.2486645;2.340704638
191;41.68270477;149.0553399;3.435972334
193;55.32335099;148.9607238;4.615409789
195;71.16697872;148.7682201;5.773803607
197;89.26179001;148.9245085;6.97003693
199;112.0925554;148.8141291;8.002023443
201;134.6200371;148.5234967;8.974684383
203;151.9328279;148.3316756;9.440194954
205;167.4379178;148.2725296;9.853426979
207;176.7031342;148.1649881;9.794293404
209;184.2333016;147.9808277;9.787224903
211;194.4630528;147.8047402;9.427969677
213;200.3273433;147.6243541;8.993091603
215;217.3275629;147.4872022;8.745128336
217;215.9893892;147.2884752;8.446074524
219;212.490857;147.3011801;7.903409624
221;210.9158115;147.1773726;7.512245363
223;207.5262346;146.4191439;7.36630525
225;199.1612451;146.737262;6.971314978
227;192.1666868;146.611432;6.478395453
229;188.2099065;146.109691;6.180072414
231;179.8856453;146.1210512;5.849538264
233;171.3255164;146.1094851;5.458822803
235;166.1757179;145.9702202;4.911594145
237;164.743673;145.8842842;4.691397325
239;157.2502302;145.7347857;4.275344786
241;150.003402;145.6224966;3.978900577
243;147.0425568;145.4894972;3.802794974
245;141.356314;145.3699008;3.563323889
247;139.6923146;145.3673615;3.308185029
249;135.7448554;145.1273604;3.244325733
251;132.6475501;145.022469;3.137678358
253;129.7251933;145.1646403;3.054739703
255;127.3911984;144.8451071;3.130062064
257;125.2350208;144.7777674;3.072209447
259;125.1842135;144.6069323;2.970452747
261;120.8635843;144.5956148;2.95261954
263;119.7823157;144.9883513;2.926144726
265;117.5859308;144.3138508;2.875383336
267;116.8221699;143.9780594;2.959674777
269;113.7540324;144.5456256;2.999575496
271;114.2736947;144.1012713;2.969552212
273;113.0200566;144.0017425;2.920095242
275;112.7150715;143.9970226;2.896570543
277;112.604057;144.0797488;2.745641696
279;110.3588628;143.6755492;2.750013068
281;108.9742642;143.4874067;2.714936367
283;109.7251405;143.606873;2.670137524
285;107.3064127;143.6072871;2.715419916
287;106.4784463;143.4660342;2.757874703
289;106.7268697;143.429184;2.728966303
291;106.581505;143.305475;2.721410143
293;104.7991069;143.2399731;2.681131241
295;105.0213788;143.1370685;2.691577983
297;104.5723804;143.1462487;2.703023988
299;104.7189863;142.9795263;2.697481424
301;102.4591466;142.8660144;2.694761876
303;101.4447116;142.835919;2.64351423
305;101.228459;142.7902362;2.468415403
307;100.458554;142.6444091;2.368982383
309;97.86625987;142.5792189;2.277118013
311;96.41099956;142.5548925;2.196548625
313;95.8538474;142.6092506;2.22226052
315;95.41932317;142.4998125;2.218583653
317;94.13454973;142.3894555;2.16762711
319;92.07095177;142.3740059;2.146946222
321;91.79306637;142.290617;2.207279837
323;91.49966927;142.238605;2.174610942
325;92.57997765;142.1394903;2.174484118
327;92.46570413;142.0040972;2.178565177
329;92.86433251;141.9331492;2.216933795
331;91.73790011;141.5670109;2.193833857
333;91.0480992;141.8220077;2.262462657
335;91.39214424;141.7650821;2.342055981
337;90.74852404;141.5855324;2.441735222
339;91.90454511;141.5450385;2.40930424
341;91.8071907;141.6086558;2.415771539
343;91.26970074;141.5216233;2.353073382
345;91.70560156;141.4952624;2.365464747
347;90.99485295;141.4413261;2.292719983
349;92.38572447;141.2973757;2.299176789
351;92.75016726;141.2522094;2.420956292
353;90.35754644;141.200978;2.353382553
355;88.44819324;141.1478422;2.258489749
357;90.38981457;141.1103099;2.214546854
359;88.20591037;141.0477615;2.179592282
361;88.0895347;140.9846805;2.037717293
363;87.38550398;140.9381807;2.003722449
365;86.1615903;140.8061716;1.967444439
367;84.80725409;140.8957906;2.009424229
369;83.69942776;140.7680791;2.026606352
371;82.01898608;140.4311172;1.885313113
373;80.55391707;140.5577797;1.900359545
375;76.89843793;140.5396801;1.82277782
377;74.73257563;140.5177712;1.664023085
379;75.76966757;140.4758617;1.505129589
381;73.87899491;140.4427659;1.47216284
383;71.55577926;140.3213675;1.405965083
385;70.1499539;140.2408767;1.296895596
387;67.6188011;140.2561137;1.244652306
389;66.69767333;140.3056174;1.198787702
391;64.82879699;140.1901181;1.078048939
393;62.82517205;140.0744256;0.964618899
395;60.3051754;140.1204949;0.941315131
397;59.4425127;140.0098145;0.87234814
399;57.91875752;140.0527537;0.81510547
401;56.90817397;139.9312728;0.815951857
403;55.33530792;139.9114979;0.780754938
405;52.53720765;139.8929288;0.749299626
407;50.96235126;139.9104377;0.733982087
409;50.28355782;139.8823929;0.697443254
411;48.01379828;139.7841728;0.59695811
413;47.43494415;139.6541268;0.582773436
415;45.20069883;139.697215;0.520744899
417;44.61198574;139.7297399;0.453912239
419;44.37014629;139.6407947;0.41016316
421;42.3744385;139.7829699;0.386425531
423;40.74105498;139.7102908;0.325492141
425;39.69512605;139.4966982;0.280902329
427;39.19072724;139.4133093;0.242017563
429;38.62677412;139.4829961;0.199604448
431;37.97168809;139.4318832;0.180380388
433;36.57194684;139.3823994;0.164641352
435;35.88232691;139.3448511;0.175226624
437;35.43427096;139.3937635;0.185523328
439;35.55388466;139.6164844;0.154435286
441;34.45557168;139.3135407;0.124955764
443;33.86906519;139.2131488;0.121575095
445;32.88359083;139.1553756;0.094357144
447;32.04011556;139.1133472;0.060833435
449;32.3887063;139.02555;0.059377863
451;31.4570083;139.1920515;0.053377505
453;31.56439696;139.0582594;0.01538861
455;30.04965415;138.943348;-3.33344E-15
457;30.81561082;138.9828012;0.077872673
459;28.37785003;139.0259641;0.15433685
461;26.38634172;138.9977814;0.212814876
463;24.54576908;138.8712849;0.271619477
465;23.48120616;139.0826965;0.33272182
467;22.89166158;138.881103;0.291235637
469;21.78871643;138.4926811;0.254848733
471;21.20983295;138.8758942;0.242255029
473;21.23186194;138.6902721;0.217318514
475;21.25963143;138.6987824;0.205584358
477;21.24609079;138.6685016;0.205620688
479;21.50153369;138.6891294;0.210600845
481;21.1999643;138.7196141;0.206950557
483;20.48610708;138.6283504;0.210981411
485;20.06690645;138.6554204;0.210254377
487;20.75891194;138.5261555;0.215995703
489;20.20299936;138.5077248;0.201256389
491;19.89503876;138.4360671;0.188245826
493;20.07714446;138.1602852;0.200704229
495;19.36170984;138.6419228;0.163841623
497;19.77876677;138.4320015;0.143947995
499;19.90310781;138.379023;0.131078839
501;19.61099693;138.3270547;0.130104719
503;19.73318508;138.3889212;0.108947362
505;20.25735582;138.3275873;0.124520887
507;18.90039973;138.3264363;0.131588671
509;19.41757992;138.2530591;0.12956865
511;19.24500081;138.2295964;0.133130772
513;19.11105822;138.1820446;0.11533576
515;18.77576879;138.1556284;0.1030331
517;19.03685896;138.1430774;0.085385916
519;18.64824139;138.1884568;0.088612959
521;18.73500947;138.0555676;0.090534157
523;18.94274591;137.9968007;0.090176619
525;18.74047667;137.9934609;0.093204147
527;18.5754943;137.9542286;0.104718781
529;18.57770824;137.9888424;0.10802047
531;18.44161873;137.7914062;0.09844985
533;17.92329751;137.9407664;0.107524715
535;18.59181375;137.8220816;0.107655966
537;18.35554506;137.8060995;0.104991358
539;17.75367384;137.7548598;0.108746528
541;18.08556712;137.8060636;0.103528651
543;17.40452133;137.830437;0.105046731
545;17.67623329;137.6856506;0.109264355
547;18.14362114;137.6176837;0.117174287
549;17.76642623;137.5381206;0.109383685
551;18.06884285;137.5700849;0.106179346
553;17.75394838;137.624408;0.095834599
555;16.9720495;137.5646198;0.084923381
557;17.19837805;137.4813222;0.068156189
559;17.24843128;137.363283;0.073864379
561;17.04479249;137.3303969;0.083263199
563;17.19182724;137.3894672;0.094289726
565;17.2511589;137.3337008;0.09897923
567;16.7736424;137.3084079;0.110538463
569;17.03531482;137.4694167;0.115376638
571;17.22152463;136.7240707;0.115027596
573;16.5335601;137.3120157;0.11860997
575;16.84753354;137.2427318;0.122778097
577;17.27907639;137.0984508;0.110820252
579;16.85171298;137.1495802;0.103348512
581;16.51855349;137.1156009;0.091230284
583;16.40327838;137.0722089;0.072760221
585;15.9924032;137.031163;0.073025432
587;16.19510901;137.0286149;0.079843493
589;16.66822543;136.9151112;0.078893407
591;16.57788898;136.8895616;0.097686936
593;16.31372284;136.88578;0.117954571
595;16.45723393;136.8782528;0.116303971
597;16.12077545;136.8659226;0.114577171
599;15.81143749;136.7984692;0.112077428
601;16.26952075;136.7572389;0.102114418
603;16.22962846;136.5958519;0.09283962
605;15.74136165;136.7599991;0.090457336
607;15.56362061;136.6773194;0.075284621
609;15.6176336;136.615922;0.080275808
611;15.73502133;136.5194131;0.074773568
613;15.93272795;136.483576;0.088060693
615;15.42530369;136.5452409;0.080016978
617;15.66897712;136.521566;0.101715877
619;15.78414299;136.489842;0.105476217
621;14.98390737;136.3980147;0.117532413
623;15.65640002;136.2894713;0.118667026
625;15.69100235;136.3232468;0.135158435
627;15.3638638;136.2597789;0.13405503
629;15.13401351;136.2999219;0.128120929
631;15.30213338;136.2245573;0.125937281
633;14.7824848;136.1388582;0.129018542
635;15.36096759;136.1193979;0.129618367
637;15.47398791;136.0566286;0.143323358
639;15.05411071;136.0943429;0.161008903
641;14.66504321;136.0122516;0.163416198
643;15.0800492;136.0141011;0.142951133
645;14.51357475;135.9610391;0.14685677
647;14.71588115;135.8832265;0.132778002
649;15.25807769;135.8468646;0.129610293
651;14.64484468;135.7754001;0.128395395
653;14.62957065;135.7593907;0.141323064
655;14.64950533;135.7959284;0.150278208
657;14.51063255;135.7638539;0.151352057
659;14.50951499;135.6934384;0.150202654
661;14.85199308;135.5878926;0.147921649
663;14.31341911;135.6128461;0.145539267
665;14.32375226;135.5573996;0.123624399
667;14.28495296;135.5729954;0.134629526
669;14.03194503;135.4583602;0.129716578
671;14.33553491;135.4306105;0.135134439
673;14.33761029;135.3705737;0.137215743
675;14.16771963;135.3790757;0.139699127
677;14.18652647;135.3700305;0.12420338
679;13.95459743;135.2713493;0.119872083
681;13.82914489;135.2418884;0.119409584
683;14.37027304;135.2025818;0.121657935
685;14.2369956;135.1300134;0.135968146
687;14.03365371;135.1418358;0.148222145
689;13.44460933;135.1073599;0.152546824
691;14.0887022;135.0441294;0.152713939
693;13.71826716;134.9905329;0.151773251
695;13.75663419;134.9496443;0.148469544
697;13.78850754;134.8135716;0.144936811
699;13.53431776;134.8823774;0.157136482
701;13.74261704;134.860019;0.164446874
703;13.73239166;134.7719737;0.162926055
705;13.24481248;134.7207788;0.161910636
707;13.43650126;134.6915111;0.160105745
709;13.75489601;134.6451103;0.169172924
711;13.30924376;134.6072751;0.162681186
713;13.10693861;134.5851478;0.158914595
715;12.93323106;134.5746035;0.145833956
717;13.21461547;134.4834583;0.157476598
719;12.96586565;134.3924597;0.146930253
721;13.01105133;134.391916;0.158131835
723;12.75322188;134.3255117;0.174509469
725;12.57879205;134.353289;0.195789928
727;12.60082834;134.2568166;0.213414145
729;12.53167197;134.1658917;0.208163322
731;12.69604374;134.1170982;0.184713315
733;12.77986799;134.1143846;0.168357176
735;11.98515574;134.1081739;0.165949964
737;12.37670508;133.9854318;0.158815389
739;12.66433816;133.9696618;0.14718049
741;12.58649511;133.9292319;0.154760987
743;12.12762289;133.8519984;0.172260625
745;12.35932441;133.9550598;0.177153096
747;12.26606434;133.7796043;0.17521573
749;12.44846634;133.8336512;0.200307271
751;12.36339137;133.6402092;0.208545508
753;12.03970422;133.6149799;0.222436502
755;11.76191845;133.6080517;0.217675282
757;12.44599088;133.5873045;0.205718228
759;11.85186699;133.5169444;0.193305381
761;11.63040796;133.41335;0.186236265
763;11.71103454;133.3997693;0.1645927
765;11.39772893;133.5313804;0.158166297
767;11.53388689;133.3098848;0.16111146
769;11.99256941;133.3055047;0.156443129
771;11.49958509;133.2222075;0.181840172
773;11.09840821;133.1551683;0.203949489
775;11.7234544;133.1166345;0.208208855
777;11.48449902;133.1157049;0.211886578
779;11.5243594;133.0237868;0.222662502
781;11.802595;132.9478417;0.204381067
783;11.16721847;132.9488995;0.197137936
785;11.11480976;132.877932;0.211463515
787;11.52185856;132.8396468;0.243633922
789;11.74477989;132.791231;0.248368096
791;11.51177277;132.6875813;0.262392184
793;11.30386628;132.6495359;0.260731002
795;11.31320926;132.653566;0.272264547
797;11.1468678;132.6356601;0.280936981
799;11.57443693;132.5042233;0.288261217
801;10.99637319;132.3537592;0.275674692
803;11.48885684;132.3288698;0.285657259
805;11.12220358;132.3474742;0.287642353
807;10.84975754;132.2851569;0.262979513
809;11.2304795;132.1643105;0.268915349
811;11.75941735;132.1508502;0.32271611
813;10.91875124;132.0181712;0.32022292
815;11.21534735;131.8982636;0.313260708
817;11.36542395;132.1041722;0.329817967
819;11.01445059;131.9569654;0.32997187
821;11.23277964;131.8557075;0.299902015
823;11.33853217;131.7847954;0.312024536
825;10.80675291;131.7926168;0.310958535
827;11.06509959;131.7476238;0.302054601
829;11.13057108;131.6519795;0.311224955
831;10.85085574;131.5484225;0.324886164
833;10.82092037;131.4892969;0.314968576
835;10.79653049;131.5094286;0.319846489
837;10.70852402;131.4740322;0.313321293
839;10.74463266;131.401473;0.318902309
841;10.99951039;131.2923578;0.324849951
843;10.72720127;131.1271451;0.337401815
845;10.50666657;131.1606827;0.381018129
847;11.08687659;131.0862924;0.390905113
849;10.79242779;131.0045875;0.385556393
851;10.90822561;130.961729;0.403110763
853;10.76527903;130.8390243;0.430226105
855;10.78774452;130.8281301;0.413032064
857;10.70824318;130.7671272;0.430854156
859;10.90930239;130.6857534;0.465260706
861;10.85687764;130.6152554;0.451853086
863;10.96957375;130.5062324;0.433552894
865;10.6532214;130.4799264;0.438830838
867;10.38979722;130.423276;0.427161842
869;10.62184796;130.2951616;0.404367284
871;10.74111453;130.2061329;0.404780536
873;10.2674424;130.1442189;0.458248374
875;10.70851081;130.0255623;0.457753552
877;10.82592462;129.9829067;0.485717814
879;11.13268503;129.8742613;0.502162014
881;10.68245075;129.776252;0.52956976
883;10.74269919;129.6869096;0.494020611
885;10.53088379;129.6154543;0.527021996
887;10.33390117;129.576074;0.540392732
889;10.40283385;129.4650636;0.616185048
891;10.45436171;129.3284559;0.645525036
893;10.54533759;129.2590346;0.686790655
895;10.67594069;129.173934;0.672262064
897;10.65377443;129.1175599;0.647358162
899;10.85345768;128.9979281;0.625036952
901;10.95054113;128.8607044;0.639452544
903;10.86249427;128.7618304;0.647542271
905;10.43701735;128.7824684;0.692837484
907;10.41637516;128.6545006;0.769701293
909;10.23155788;128.4824786;0.802002876
911;10.33714134;128.3896402;0.801898436
913;10.43017471;128.3320602;0.817361452
915;10.27185422;128.2000166;0.845348723
917;10.79307742;128.1087792;0.875487573
919;11.03347701;127.9844366;0.854627658
921;10.75796544;127.804235;0.85319793
923;10.91247105;127.7336078;0.893646753
925;11.165833;127.6772147;0.905185348
927;10.632219;127.5904676;0.928379604
929;10.60589821;127.4833955;0.910089498
931;11.28206621;127.366322;0.935439995
933;10.86813534;127.2665553;0.89820933
935;10.61676756;127.1747751;0.930390065
937;10.88004075;127.1060805;0.865301301
939;10.94997051;126.955616;0.885635766
941;10.96186308;126.833905;0.87222835
943;11.05425198;126.8090718;0.857041495
945;10.86086072;126.6991376;0.791086745
947;11.23284319;126.6390644;0.772358401
949;11.74774469;126.4468918;0.736006874
951;11.60002184;126.3599515;0.705821049
953;11.30881753;126.3348697;0.747056622
955;11.23059325;126.2637829;0.749099679
957;11.10535117;126.1194281;0.782755561
959;11.55179657;126.0301508;0.821851481
961;11.91876708;125.9995666;0.795541465
963;11.57326098;125.8746998;0.746870477
965;11.09865725;125.8227873;0.692431413
967;11.50003663;125.742214;0.675199867
969;11.48232593;125.6396046;0.616048859
971;11.54799483;125.569594;0.621215298
973;11.8212422;125.445831;0.596849952
975;11.37900287;125.3827122;0.605180725
977;11.30611286;125.3863006;0.594461342
979;11.58195685;125.2036329;0.62521272
981;11.55546496;125.1560729;0.646197848
983;11.62837818;125.0902768;0.647225264
985;11.8691562;125.043977;0.671847642
987;11.50858221;125.0005394;0.677778437
989;11.66830913;124.8941202;0.667799425
991;11.85053749;124.7917773;0.658344275
993;11.58006187;124.7719214;0.639173478
995;11.35696;124.7399848;0.638594393
997;11.73962272;124.629002;0.675579998
999;11.84151729;124.5332194;0.667898584
1001;11.95839466;124.4592432;0.662103791
1003;12.19072271;124.3897845;0.699719651
1005;11.45425797;124.3610042;0.696147607
1007;11.85825698;124.288528;0.600941471
1009;11.9147679;124.2008425;0.67244928
1011;11.64134766;124.1809035;0.694851797
1013;11.55111278;124.0852039;0.677408425
1015;11.88171319;124.0292429;0.697031365
1017;11.33243238;124.024422;0.745760495
1019;11.48021295;123.9382452;0.679323506
1021;11.78143153;123.7411595;0.699670903
1023;11.41662399;123.7077418;0.736562745
1025;11.18753275;123.7183967;0.718207323
1027;11.20134383;123.673928;0.7540047
1029;11.27574833;123.5981207;0.769959736
1031;11.14864624;123.5103153;0.784654539
1033;11.68337433;123.4434978;0.85510808
1035;11.15351883;123.3350083;0.852491444
1037;11.00710983;123.3384865;0.793905967
1039;10.75928927;123.3143062;0.804551541
1041;11.14909917;123.1613208;0.771961814
1043;11.28283314;123.0981097;0.701517937
1045;11.35076657;123.0145456;0.72062921
1047;11.18356528;123.024952;0.744293957
1049;11.0422941;123.0450016;0.763582172
1051;11.4941796;122.9144945;0.81547378
1053;11.23135687;122.8420639;0.805245322
1055;11.13303728;122.7076276;0.810069741
1057;11.57745322;122.7483793;0.808481843
1059;11.13583862;122.7484895;0.818249072
1061;11.03091439;122.6704652;0.821365601
1063;11.34450728;122.5570538;0.816908824
1065;11.1932298;122.4438817;0.857902151
1067;11.1818281;122.44609;0.877657073
1069;11.5595492;122.3522394;0.881846558
1071;10.80382357;122.3825658;0.909341674
1073;10.95802779;122.2889084;0.952101424
1075;11.71183403;122.1779897;0.928301035
1077;11.37199502;122.1286632;0.944452801
1079;11.11111325;122.0738711;0.97175757
1081;11.11910382;122.0439869;0.886174468
1083;11.0219228;122.0160154;0.860494427
1085;11.3096355;121.9314396;0.88993508
1087;11.48446848;121.8272657;0.938823314
1089;11.06863893;121.7495176;0.882316481
1091;11.03737912;121.7703027;0.963937904
1093;11.29980194;121.685222;1.026472011
1095;10.95258316;121.5961923;1.037741526
1097;11.51862814;121.4717949;0.967120055
1099;11.55002286;121.4636522;1.000380614
1101;11.19679144;121.4469802;0.956333918
1103;10.84167654;121.3317552;0.956907155
1105;11.22122684;121.3023123;0.933859079
1107;11.12734184;121.2633368;1.021950699
1109;11.17771979;121.1114004;1.05440311
1111;11.31970148;121.0907906;1.097110276
1113;11.05952774;121.0681559;1.068566647
1115;10.9604871;121.0460364;1.029690143
1117;11.0447041;120.9586174;0.972991447
1119;11.14544474;120.8585468;0.975486881
1121;11.21774502;120.8092557;0.925964732
1123;11.3949648;120.7850478;0.899948968
1125;10.69125414;120.7274678;0.950649121
1127;10.72751439;120.6730903;1.029689052
1129;11.24592079;120.5848431;1.025913786
1131;10.92268467;120.5563032;1.070115383
1133;10.94591036;120.4355674;1.091466861
1135;11.26354245;120.4386592;1.119423559
1137;10.58824476;120.3868759;1.112129957
1139;10.83956393;120.3079035;1.165425556
1141;11.01071844;120.18311;1.148782528
1143;10.93890758;120.1340417;1.15565448
1145;11.1412242;120.0976332;1.112714228
1147;11.33375932;120.0581412;1.089268587
1149;11.00023462;120.0730374;1.05287485
1151;10.75970704;119.9501488;1.029966878
1153;11.15213976;119.8824382;1.033713802
1155;11.06881501;119.7038841;1.045343448
1157;11.29141147;119.7475892;1.069558003
1159;11.50594431;119.6805597;1.012027183
1161;10.96446276;119.6851869;1.05946659
1163;10.6597622;119.668864;1.117084494
1165;11.14867081;119.516781;1.119022767
1167;11.12976475;119.4210891;1.125079855
1169;11.03040527;119.4308702;1.137271764
1171;11.08326204;119.3982161;1.13992105
1173;10.40035201;119.2375209;1.238985298
1175;10.24080809;119.253706;1.243323834
1177;10.92997693;119.1363106;1.236467837
1179;11.01339148;119.0280434;1.286859083
1181;10.97693922;118.9839237;1.32417971
1183;11.09765709;118.9312199;1.181985724
1185;10.60420175;118.8890425;1.187947678
1187;10.7449864;118.8397237;1.209842967
1189;11.18782411;118.6830489;1.193274064
1191;11.05310551;118.6215592;1.160553842
1193;10.8739099;118.5899163;1.252521335
1195;10.97007637;118.5326222;1.27769013
1197;10.60965622;118.5138144;1.242325476
1199;11.01688745;118.4707816;1.257301334
1201;11.36749576;118.3754955;1.266961314

File: data/rise_materials/Testdata-2381.txt
Keywords
Material1;Material2;Material3;Material4;Product;Object;Scenario;Method;Reference;Comment;Owner;IsPublic;ImportDate
Synthetic rubber;Glue;Plywood;;IN16-6;Floor composite;;ISO 5660;TRANSFEU;;TRANSFEU;1;2011-11-09 09:37:28
Scalars
Flux (kW/m2);tig (s);qmax (kw/m2);qtotal (MJ/m2);q180 (kw/m2);q300 (kw/m2);Sample mass (g);Mass loss (g);DHc (MJ/kg);Peak smoke production (m2/m2s);Total smoke produced (m2/m2);Specific extinction area (avg) (m2/kg);MARHE (kW/m2);Area exposed (m2);Observations;Test date (YYYY-MM-DD);Test identifier;Product thickness (mm);Thickness1 (mm);Thickness2 (mm);Thickness3 (mm);Thickness4 (mm);Product density (kg/m3);Density1 (kg/m3);Density2 (kg/m3);Density3 (kg/m3);Density4 (kg/m3);Product area weight (kg/m2);Area weight1 (kg/m2);Area weight2 (kg/m2);Area weight3 (kg/m2);Area weight4 (kg/m2)
20;185;245.39;41.39;;;147.14;29.86;12.58;;937.21;;61.48;0.0088;Projection of particles. Intumescence after ignition. End flame at 519s.
;2011-09-14;c_LSFIRE_IN-16-6_20b;15.0;;;;;;;;;;;;;;
VectorData
Time (s);HRR (kW/m2);Mass (g);SPR (m2/(m2*s))
1;8.309739595;147.14;0
3;8.274130472;147.1241427;0
5;7.087572076;147.036077;0
7;5.93981054;147.1058298;0
9;5.265463526;147.1186736;0
11;4.844632089;147.2436409;0
13;4.054129836;147.0998458;0
15;2.898745474;147.1084935;0
17;2.486853961;147.0906623;0
19;2.060349131;146.9889092;0
21;1.481322383;147.3082486;0
23;0.999588141;147.0357046;0
25;0.844302845;147.1441568;0
27;0.708016373;147.144267;0
29;0.63391202;147.5271408;0
31;0.625954142;147.0757952;0
33;0.559388484;147.0949793;0
35;0.437764888;147.1484267;0
37;0.230207905;147.1817988;0
39;0.205696461;147.1384072;0
41;0.593839484;147.0734214;0
43;0.159237479;147.1116512;0
45;0.100260983;147.1571879;0
47;0.220477181;147.2003484;0
49;0.568114668;146.9851359;0
51;0.303150685;147.1365936;0
53;0.303207653;147.0927681;0
55;0.248066376;147.1688613;0
57;0.292271319;147.1140338;0
59;0.53578593;147.1657341;0
61;0.826430856;147.1471767;0
63;0.788380359;147.0954759;0
65;0.652960187;147.101375;0
67;0.541732533;147.1591564;0
69;0.796061623;147.2416618;0
71;1.095464536;147.1908804;0
73;0.902195613;147.0589655;0
75;0.581226309;147.1185964;0
77;0.508827179;147.1709511;0
79;0.776546385;147.1680526;0
81;0.73889686;147.1698191;0
83;1.007203583;147.211914;0
85;0.780919012;147.1019988;0
87;0.752948639;147.1546015;0
89;0.441345177;147.1428704;0
91;0.653865318;147.1403864;0
93;0.727658361;147.0812879;0.001503653
95;0.323041686;147.1114775;0.001503653
97;0.449012433;146.9528318;0.001503653
99;0.850341373;147.1642904;0.001503653
101;0.943744224;147.0810399;0.001503653
103;0.747332242;147.036193;0
105;0.746081568;147.0266619;0
107;0.755258158;147.1658637;0
109;1.088519421;147.076935;0
111;1.226471658;147.1124959;0.004347593
113;0.824107172;147.0510878;0.004347593
115;0.661803089;146.9885116;0.004347593
117;0.992611748;147.0950041;0.005608231
119;1.636640966;147.0744039;0.006024172
121;1.508387595;147.0005743;0.012454027
123;1.257833766;146.8782206;0.014982822
125;1.033034999;147.0900467;0.018034696
127;1.237316022;147.1049522;0.016774058
129;1.430888992;147.0442256;0.019531132
131;1.023106016;146.9849616;0.019423494
133;1.100551974;146.6603309;0.0168947
135;1.120971984;146.9790742;0.024328655
137;1.381635908;146.9668265;0.024328655
139;1.284752513;146.9223583;0.035227331
141;1.145448449;146.9435575;0.042698718
143;0.820403584;146.9275476;0.055014834
145;0.80985952;146.9805922;0.044529004
147;1.03893691;147.1068566;0.050646439
149;1.250256092;146.5709439;0.045383926
151;0.791732799;146.8834017;0.043351591
153;1.010044994;146.9423429;0.037355374
155;1.122892122;146.8796478;0.059025905
157;1.106006444;146.8350305;0.066184508
159;1.429936362;146.7280134;0.08159574
161;0.903504099;146.7974157;0.090874007
163;1.184265145;146.6546061;0.113805237
165;1.29795149;146.8976508;0.102302766
167;1.530044367;146.8290849;0.122793735
169;1.226938737;146.7844229;0.136304653
171;1.246583694;146.8190013;0.146192227
173;1.365074738;146.7552024;0.15945002
175;0.510780038;146.7719214;0.233895428
177;1.774137058;146.6322778;0.296592982
179;1.578308781;146.6645265;0.347583914
181;1.602319569;146.6239583;0.413236961
183;2.571085018;146.7023234;0.426601393
185;4.159201476;146.6560333;0.49936201
187;6.883454849;146.6273093;0.616757154
189;9.477870903;146.646623;0.846559321
191;15.07652648;146.6290399;1.488527339
193;26.21318428;146.5293266;2.326687761
195;44.13335369;146.4780957;3.313764868
197;66.48755056;146.3220365;4.399643154
199;88.26768939;146.2256276;5.595646133
201;111.0678313;146.1854929;6.689325147
203;136.4638036;146.0468702;7.470682088
205;158.509621;145.8243983;8.290340187
207;181.3763719;145.630349;9.005934663
209;201.3812378;145.5002837;9.675175441
211;220.8143939;145.3328161;9.786834404
213;232.8939923;145.0950073;10.26180734
215;235.6076748;144.9029094;10.33505155
217;244.5153104;144.3111751;10.44088237
219;245.3908442;144.6038498;10.10282488
221;242.2017345;144.3434617;10.14410517
223;239.3387839;144.1547401;9.491166856
225;229.9245151;144.0751051;8.952020644
227;215.8436098;143.9419844;8.093241793
229;207.3054504;143.7715716;7.63986972
231;198.6823816;143.5666004;6.916335429
233;190.0981592;143.460539;6.47494705
235;182.7270201;143.3828366;6.092127053
237;172.328324;143.255247;5.744598639
239;166.5910707;143.0738948;5.253600026
241;162.691147;142.9419716;4.725764861
243;155.0390656;142.8254039;4.429543979
245;150.388977;142.7518418;4.004722883
247;145.2167964;142.7065366;3.763695308
249;141.7400149;142.5390865;3.406247238
251;135.8677038;142.4246717;3.320283197
253;130.881593;142.3927264;3.171106881
255;125.4612296;142.323691;3.06640423
257;125.5566483;142.139367;2.91196582
259;120.7389663;142.1358713;2.90969319
261;117.4299771;141.9698115;2.715010922
263;113.4822171;141.9537469;2.617831929
265;113.1600615;141.8601259;2.470914968
267;110.082793;141.7674175;2.407277062
269;108.1120183;141.6466541;2.338891851
271;105.5553416;141.6276448;2.3770964
273;104.0530379;141.5792289;2.263505284
275;106.3987334;141.4812846;2.3163792
277;104.5371196;141.3422104;2.380642345
279;103.2587022;141.2380641;2.430148258
281;102.5742724;141.2115188;2.444240558
283;102.149499;141.2118965;2.647086171
285;101.9161898;141.0381541;2.741003885
287;100.6582874;140.9272728;2.761053126
289;102.4860199;140.9393996;2.803569012
291;99.9846104;140.8981882;2.946331108
293;102.6218281;140.8125998;2.846605757
295;100.5039877;140.7227244;2.8337268
297;99.18834178;140.5791886;2.869512346
299;98.94521441;140.494889;2.866646374
301;98.30092882;140.5080833;2.890626638
303;96.30718974;140.4217963;3.067985756
305;98.49425151;140.3121208;3.100613587
307;95.25408091;140.1596781;3.176615858
309;93.87469155;140.1258832;3.182975904
311;94.9335013;140.1769763;3.110097374
313;96.2427128;140.0400555;3.038190386
315;92.80881035;139.9448161;2.984823693
317;92.01850987;139.7286016;2.87887823
319;91.44297712;139.7657275;2.893008208
321;89.37855905;139.7846359;2.868201178
323;90.16333684;139.673442;2.894156737
325;91.31938366;139.38326;2.957577984
327;91.65317494;139.4516605;3.179020542
329;90.68738299;139.5309362;3.276726017
331;91.25865608;139.4497833;3.450871187
333;92.21010877;139.3251281;3.555267329
335;94.1961966;139.2178629;3.635010838
337;93.68919357;139.1774709;3.68947047
339;95.65533744;139.1693742;3.890573143
341;97.45743287;139.0111256;4.026278519
343;98.16493433;138.9790424;4.0904779
345;98.2335148;138.9797686;4.337580201
347;97.47328284;138.8831583;4.248647013
349;98.57046336;138.7914145;4.186472519
351;97.99743457;138.8062374;3.944560408
353;97.75239279;138.7160674;3.979945067
355;98.11715963;138.6934881;3.887657431
357;96.57931405;138.4321792;3.833762659
359;95.2567542;138.4848824;3.732644735
361;95.15684153;138.4403496;3.745658981
363;91.11770753;138.1694629;3.559195047
365;91.12048011;138.1976364;3.249691344
367;88.12667341;138.191417;3.103258119
369;88.01443048;138.1157204;2.893978784
371;85.84129141;138.1164014;2.643449693
373;84.23324805;137.9880749;2.500112369
375;79.47563931;137.9396037;2.40802411
377;79.95835189;137.896635;2.29571656
379;78.15313544;137.9001316;2.102048981
381;76.75314876;137.8588372;1.991032175
383;74.11655967;137.8673299;1.789870907
385;71.10337955;137.6668403;1.574304806
387;69.02237926;138.057303;1.402843126
389;67.41752827;137.6716889;1.299560152
391;66.12016988;137.5003019;1.167235106
393;63.54171104;137.9356746;1.017170818
395;61.73085314;137.5363968;0.979034308
397;60.16803721;137.3582563;0.854525758
399;59.8897657;137.2716101;0.776030063
401;57.73377667;137.3558548;0.730902621
403;57.19693268;137.2192472;0.671060388
405;55.41373449;137.1904761;0.590061847
407;53.98180479;137.2431425;0.534839261
409;53.85861749;137.1984902;0.471767854
411;50.93238323;137.123833;0.420352182
413;48.80586697;137.0677617;0.36804777
415;47.94243184;137.0048181;0.360178907
417;43.34304128;136.9496212;0.435341972
419;39.23220604;137.0094279;0.484005589
421;35.71075997;136.9684742;0.525584373
423;33.7636448;136.9340254;0.568788761
425;32.36226521;136.9211996;0.561252035
427;31.1706593;136.862957;0.500806297
429;30.4732958;136.7916124;0.454107303
431;29.93133556;136.8034819;0.404255156
433;29.81502959;136.7152255;0.393587743
435;29.36195615;136.6404211;0.358342407
437;29.05485285;136.6695242;0.321429274
439;28.95147281;136.6342565;0.294117301
441;28.46130265;136.6073894;0.271571241
443;28.53227043;136.6717048;0.226162512
445;27.58010494;136.6136554;0.198616996
447;27.3205444;136.7088031;0.184843066
449;27.64402173;136.5119567;0.16664997
451;27.7240513;136.4885216;0.160272093
453;27.60996969;136.3631674;0.155428324
455;27.38121271;136.3666087;0.138575601
457;27.27676211;136.4356252;0.121725357
459;26.22421921;136.3491173;0.108722175
461;26.22180076;136.271277;0.094555508
463;26.97314549;136.3290958;0.082231285
465;26.51706078;136.2900927;0.082227973
467;26.10640372;136.2143592;0.073127285
469;26.13600764;136.1601287;0.066211949
471;26.10054599;136.1954882;0.0573516
473;25.89165782;135.9319802;0.057575137
475;26.2710882;136.0757923;0.040069533
477;26.02879193;136.064567;0.033126174
479;26.06495832;135.8198018;0.025986455
481;25.88736068;135.9810587;0.016820218
483;25.3088059;135.9513852;0.00143211
485;25.19234306;136.0303944;0.002747464
487;25.91996082;135.9816383;0.015134231
489;25.31234096;135.8839328;0.015134231
491;25.10905637;135.8428961;0.015134231
493;25.09594843;135.7587344;0.015134231
495;25.02838064;135.7871011;0.014449942
497;25.37480926;135.7652213;0.00187969
499;25.50956329;135.7326682;0.00187969
501;24.46988005;135.7552383;0.00187969
503;24.60692224;135.9276559;0.002596285
505;24.91800402;135.6978976;0.000716595
507;24.94826649;135.8041876;0.000716595
509;24.84525715;135.7925667;0.000716595
511;24.29837138;135.557472;0.000716595
513;24.98052142;136.3691849;2.02078E-15
515;25.00551608;135.520511;2.02078E-15
517;24.78925757;135.5296019;2.02078E-15
519;25.2771475;135.4138992;2.02078E-15
521;24.32464512;135.4878201;2.02078E-15
523;25.08325997;135.4220696;2.02078E-15
525;23.87825218;135.3238671;2.02078E-15
527;24.67980389;135.2562676;2.02078E-15
529;25.02748972;135.2938999;2.02078E-15
531;24.38557379;135.3135253;2.02078E-15
533;24.11777657;135.2288762;2.02078E-15
535;24.46686787;135.2110722;2.02078E-15
537;24.03062347;135.1627209;0.000900295
539;24.37443814;135.156998;0.000900295
541;24.35157691;135.1013321;0.000900295
543;23.6859368;135.1685544;0.000900295
545;23.76995795;135.056928;0.000900295
547;23.70168059;134.9862644;2.02078E-15
549;23.35147653;134.9398083;2.02078E-15
551;24.50813572;134.9612007;2.02078E-15
553;23.63258584;134.913613;2.02078E-15
555;23.01012533;134.8940978;2.02078E-15
557;23.39076119;134.905912;2.02078E-15
559;23.797595;134.8774807;0.000886549
561;22.65910065;134.8036332;0.001742032
563;22.74764859;134.791451;0.001742032
565;23.4961572;134.8038817;0.001742032
567;23.15238127;134.7654766;0.001742032
569;22.98678574;134.6519914;0.000855482
571;23.44478662;134.6290714;2.02061E-15
573;23.00095794;134.6321539;2.02061E-15
575;22.51841819;134.5356353;2.02061E-15
577;22.72736272;134.4759024;2.02061E-15
579;22.92138501;134.5379635;2.02061E-15
581;22.84531335;134.4871554;2.02061E-15
583;22.51878757;134.3895053;2.02061E-15
585;22.68016083;134.3800557;2.02061E-15
587;22.62483312;134.4134093;2.02061E-15
589;22.84559036;134.3774979;0.005564432
591;22.44828616;134.2809521;0.005564432
593;22.71141773;134.2801148;0.005564432
595;22.32289362;134.2503218;0.005564432
597;22.11927194;134.1770267;0.005564432
599;22.23506014;134.117505;0.000473835
601;22.34891276;134.1500397;0.000473835
603;22.12983021;134.1152783;0.000679738
605;21.86280849;134.0376952;0.000923828
607;22.07819717;134.0217777;0.000923828
609;22.03631144;134.038588;0.000449993
611;21.6748278;133.965836;0.000449993
613;22.17009932;133.904373;0.00024409
615;21.87757607;133.9219377;0.007732827
617;21.60550861;133.8801287;0.007732827
619;21.97499366;133.8111025;0.010057006
621;21.81192712;133.7165349;0.012404135
623;22.07343861;133.7914675;0.014664205
625;21.40823479;133.7462812;0.007029224
627;21.29206772;133.6203566;0.011478462
629;21.15128002;133.6465243;0.012754957
631;21.69416906;133.6822425;0.022140383
633;21.50624399;133.6115692;0.019880313
635;21.37645755;133.5293954;0.024296448
637;21.52389288;133.5103025;0.023795395
639;21.66120688;133.5269662;0.02183609
641;21.93864557;133.480731;0.011172959
643;21.58884453;133.3448597;0.014978451
645;21.02714238;133.3094818;0.012301302
647;21.32018801;133.3318126;0.008353118
649;21.16689774;133.2051977;0.018401726
651;20.90800351;133.1829495;0.017332302
653;21.05427322;133.1839893;0.01761575
655;21.80027741;133.0669065;0.01796059
657;20.6757108;132.974188;0.025678519
659;21.12564025;133.0574293;0.018665329
661;21.39899125;133.1299147;0.025733819
663;20.58486486;132.9766171;0.024623786
665;20.43142912;132.9204726;0.027728997
667;20.95760308;132.8752873;0.020804716
669;20.61802409;132.8857762;0.016127928
671;20.12804262;132.8339657;0.010579674
673;20.62159326;132.7526011;0.007943288
675;20.28014365;132.7750881;0.006226574
677;20.27740319;132.7352753;0.005432926
679;20.58395784;132.7106256;0.008841702
681;20.26310033;132.6646573;0.009261716
683;20.0189803;132.6190934;0.017512723
685;20.16323619;132.6393081;0.014366374
687;19.89320107;132.6192959;0.016707345
689;19.94775423;132.5156467;0.019370486
691;20.15607222;132.4757518;0.020517386
693;20.04532363;132.406744;0.015977341
695;19.97069132;132.4400705;0.019820791
697;20.25981043;132.3011351;0.032935474
699;19.90912957;132.3088361;0.026863558
701;19.59907315;132.2438129;0.029400873
703;19.54219392;132.1911825;0.030390099
705;19.63874378;132.0262547;0.032856723
707;19.66375989;132.1945597;0.017401069
709;19.82300359;132.1417637;0.025710688
711;19.62803462;131.6639281;0.021881934
713;19.44123433;132.1137009;0.025076403
715;19.00232779;131.9485615;0.021632115
717;19.55781224;131.888764;0.024284296
719;19.98643085;131.9185943;0.016396477
721;19.95168817;131.8624221;0.020985483
723;19.22239829;131.7170639;0.012748306
725;19.20415657;131.7448694;0.010055795
727;19.43748317;131.6974473;0.007403614
729;18.98004266;131.6220264;0.006981814
731;19.46514716;131.5925286;0.000597096
733;19.26824308;131.5992636;0.000597096
735;18.97904613;131.5051829;0.001278848
737;19.41627329;131.461653;0.002818633
739;19.16277622;131.4971503;0.006631114
741;18.81925442;131.4070818;0.007637176
743;18.95084721;131.369652;0.008796786
745;19.29958637;131.3485275;0.021777036
747;19.14213387;131.2787193;0.021219083
749;19.32652228;131.1972353;0.017406601
751;19.34702612;131.199646;0.02135921
753;18.48664479;131.1652987;0.021697786
755;19.33334399;131.0476363;0.008434151
757;19.41181577;131.0617044;0.00745232
759;18.93548744;131.0421712;0.014845772
761;18.79543924;130.935356;0.011977768
763;19.41355903;130.9599503;0.010479582
765;19.0275698;130.903916;0.015230321
767;18.75976093;130.7471499;0.02065539
769;19.58735022;130.7693981;0.024101166
771;18.39703926;130.7505271;0.023045836
773;19.02714801;130.6429128;0.023045836
775;19.31160769;130.5372486;0.017299635
777;18.51035556;130.6025199;0.014069897
779;18.39352353;130.5221771;0.009037757
781;18.71483382;130.4443824;0.008310003
783;18.46450274;130.4171837;0.015758997
785;18.16719011;130.4547238;0.018821863
787;18.63328623;130.3691999;0.018520763
789;18.43276527;130.3242166;0.018656936
791;18.37121351;130.3312278;0.020167196
793;18.45252508;130.1850701;0.02032136
795;18.58394301;130.1061351;0.023611113
797;18.55032016;130.1378052;0.027331345
799;18.4046297;130.0644819;0.026014753
801;18.32631586;129.9266228;0.024196909
803;18.6893336;129.8831109;0.016593751
805;18.88268094;129.8546699;0.020455802
807;18.14281985;129.8334256;0.01484134
809;18.35969286;129.7853782;0.011497684
811;18.61965527;129.7953705;0.023511999
813;18.58733264;129.7286084;0.029004954
815;18.19991175;129.634437;0.019079119
817;19.02646435;129.6187485;0.027550452
819;18.14554989;129.5799017;0.026267437
821;18.07398949;129.439108;0.015315521
823;18.37864052;129.3459754;0.014033784
825;18.61240213;129.4191788;0.018837696
827;17.77258139;129.4120948;0.015827067
829;18.3870257;129.1909298;0.029282067
831;18.31304984;129.2323892;0.028219669
833;17.74294407;129.1818855;0.02997714
835;18.12569087;129.0875009;0.024884395
837;18.0687728;129.0537978;0.01942369
839;17.86858793;129.0563925;0.007506363
841;18.01180125;128.9279557;0.018895758
843;17.93988188;128.8693918;0.013674924
845;17.60113202;128.8546616;0.019254863
847;17.61027663;128.7877699;0.019254863
849;17.63401714;128.7195073;0.031544219
851;17.76135282;128.6562317;0.020154824
853;17.80717704;128.5667602;0.019406967
855;17.95698501;128.5314838;0.013827028
857;17.85263537;128.5554708;0.015335389
859;17.84062917;128.4581624;0.00430289
861;18.12882887;128.3909669;0.010809734
863;17.61994861;128.3866979;0.015025798
865;17.97594396;128.3204786;0.015025798
867;18.37948829;128.2765797;0.013517437
869;18.04620608;128.2996105;0.015306935
871;18.16315578;128.1731334;0.009931712
873;17.78712161;128.0101377;0.005715648
875;17.90764681;127.9968333;0.005715648
877;17.70024051;127.9400358;0.005715648
879;17.97485828;127.8812966;0.00834104
881;17.79573726;127.857513;0.007209419
883;17.96078447;127.812437;0.007269654
885;18.03242537;127.7575803;0.007269654
887;17.64816279;127.6758754;0.007269654
889;18.37133544;127.7386821;6.02347E-05
891;17.63555429;127.5888054;6.02347E-05
893;18.11602424;127.5330949;2.0261E-15
895;17.74055891;127.518272;0.002561922
897;17.36116742;127.396028;0.008923638
899;17.74772813;127.3586889;0.008923638
901;18.09767845;127.3444835;0.008923638
903;17.65372102;127.2823117;0.008923638
905;18.0570766;127.117015;0.006361716
907;18.03022717;127.2052617;2.02754E-15
909;17.35990689;127.1636085;2.02754E-15
911;17.78798316;126.9953409;2.02754E-15
913;18.17009935;126.9540567;2.02754E-15
915;17.70757551;126.9553839;0.00194884
917;17.41920697;126.8856407;0.00194884
919;17.86486346;126.8738819;0.00194884
921;17.76435888;126.8168267;0.01384538
923;17.54162216;126.6601422;0.01384538
925;18.36861126;126.6786263;0.01189654
927;17.812953;126.6058647;0.01189654
929;18.03365174;126.4734255;0.01189654
931;18.42445291;126.4769964;2.02754E-15
933;17.83205028;126.4611244;2.02754E-15
935;17.79510808;126.385106;0.005492238
937;17.98203696;126.2948991;0.005492238
939;18.06230741;126.2855243;0.005492238
941;17.76102746;126.1812954;0.005492238
943;17.91401188;126.0786851;0.014102122
945;17.44763113;126.0994702;0.008609884
947;17.97945656;126.0746448;0.008609884
949;18.06071932;125.9718237;0.008668779
951;17.7380295;125.847472;0.008668779
953;17.92510262;125.8396603;5.88949E-05
955;18.48090266;125.8554492;0.004808695
957;17.94380435;125.7203804;0.007865298
959;17.25053017;125.6233933;0.008208943
961;18.06447815;125.6179933;0.008208943
963;17.83529225;125.5787969;0.025335891
965;17.54305801;125.5393146;0.026768427
967;17.95288086;125.4487844;0.025034571
969;17.81243919;125.366214;0.040504177
971;18.04861742;125.2961024;0.040504177
973;17.70656872;125.1958027;0.023622027
975;17.80683714;125.1878634;0.01743969
977;17.7835886;125.1531864;0.032117056
979;17.85177367;125.0517455;0.019490608
981;17.5231189;124.9861786;0.026274421
983;17.67840388;124.9792222;0.026029623
985;17.71312956;124.8607778;0.027731269
987;17.31207816;124.7794044;0.021791118
989;17.31463969;124.7095137;0.032462925
991;18.15423859;124.71659;0.032242862
993;17.89669631;124.6206971;0.040237986
995;17.39721806;124.5248494;0.041822716
997;18.02257268;124.4911463;0.048304089
999;17.71377291;124.4296469;0.041076434
1001;17.2411225;124.3171646;0.052321526
1003;17.65073456;124.2586011;0.066779598
1005;17.82617359;124.2204086;0.086904959
1007;17.52818626;124.1509596;0.081833294
1009;17.30753737;124.0122821;0.109710184
1011;17.55204842;124.0827529;0.105607344
1013;18.04505391;124.0019485;0.087589107
1015;17.49578012;123.8537932;0.096581527
1017;17.74686843;123.806923;0.112107309
1019;17.84451462;123.7575964;0.094945504
1021;17.68136334;123.6759571;0.098043634
1023;17.55926124;123.6015673;0.117073854
1025;17.58299819;123.5554252;0.088821536
1027;18.26070154;123.4270608;0.086633348
1029;17.13333096;123.2755103;0.083674818
1031;17.37699301;123.275355;0.128509883
1033;17.65149482;123.2250071;0.134308427
1035;17.47312963;123.1550164;0.168289103
1037;17.49717717;123.0633847;0.174283764
1039;17.63488429;123.015897;0.18746693
1041;17.50530009;122.8581116;0.167617515
1043;17.60573927;122.73052;0.166683971
1045;17.86638177;122.8239837;0.158060431
1047;17.78697873;122.773729;0.160629992
1049;17.49787873;122.7442113;0.160552149
1051;17.52039571;122.5851802;0.141481723
1053;17.72456993;122.4632644;0.121678227
1055;17.60393739;122.4315763;0.109857562
1057;17.32431535;122.3574622;0.102269159
1059;17.55041911;122.3070595;0.081652357
1061;17.15126557;122.1647207;0.083925758
1063;17.81872881;122.1804096;0.101524527
1065;16.86973702;122.0881052;0.132514705
1067;16.96851914;121.9653549;0.124523245
1069;17.81690857;121.9038453;0.150240246
1071;17.38301209;121.8073276;0.155246602
1073;17.28949483;121.826788;0.161258465
1075;17.97706299;121.5434429;0.145741965
1077;17.49151711;121.5754349;0.165069086
1079;17.65777681;121.5510513;0.176311841
1081;17.85623865;121.4402253;0.164360379
1083;18.13465827;121.3460334;0.147838571
1085;17.79022246;121.2199807;0.17339185
1087;18.48290349;121.172476;0.168057475
1089;17.93308303;121.1357641;0.145170097
1091;18.17795157;120.6984502;0.146364585
1093;18.05785203;120.9084709;0.16303615
1095;17.46719341;120.9063175;0.139004238
1097;17.7883422;120.8639197;0.14668669
1099;18.14202786;120.7886187;0.153839784
1101;17.83475568;120.7437568;0.168522157
1103;17.86737195;120.6383134;0.167116531
1105;18.15440063;120.6110142;0.139920119
1107;18.20735059;120.503014;0.124936327
1109;17.52174581;120.4112619;0.14121349
1111;18.06212908;120.3217623;0.156073816
1113;17.7084753;120.2415205;0.191470044
1115;17.82261571;120.2425142;0.220303774
1117;18.01152027;120.0790768;0.265274038
1119;17.52899768;120.0320032;0.267709447
1121;18.22032968;120.0397324;0.262698586
1123;18.45255055;119.8676172;0.272701767
1125;17.96430703;119.805476;0.285885537
1127;18.47115902;119.7768244;0.282132538
1129;18.84149713;119.703052;0.317304689
1131;17.89091396;119.599199;0.354682553
1133;18.10806385;119.4594068;0.362512649
1135;18.81511984;119.328403;0.414637663
1137;18.49184867;119.6178034;0.426861079
1139;18.30247888;119.295031;0.452551394
1141;18.72726675;119.1770831;0.44486169
1143;18.72638338;119.1488116;0.434304855
1145;18.1896253;119.1117405;0.454286345
1147;18.88870527;118.9635124;0.492509082
1149;18.79310733;118.9073513;0.466055292
1151;18.62629043;118.8915454;0.523318113
1153;18.81502624;118.7349983;0.530878144
1155;19.05297315;118.2647428;0.485168343
1157;18.9225633;118.6070475;0.485397199
1159;18.5627037;118.4944273;0.495102455
1161;18.72631654;118.3650415;0.492622806
1163;18.72974411;118.3714008;0.534416619
1165;19.30388328;118.3061475;0.585030207
1167;18.47316741;118.2160789;0.613041654
1169;19.07453637;118.2186843;0.635934966
1171;18.95212362;118.146027;0.623849272
1173;18.94118499;118.0003936;0.646160706
1175;19.17005091;117.9643885;0.685563111
1177;19.36137089;118.0020222;0.674802967
1179;18.65893074;117.7728344;0.713052881
1181;18.71395023;117.6698924;0.690628729
1183;19.28123467;117.6338704;0.674399499
1185;18.99236206;117.5511718;0.630641067
1187;18.74601231;117.2380605;0.619526651
1189;18.85939739;117.4491129;0.652513783
1191;18.49205594;117.1492173;0.743654716
1193;18.81054312;117.2060793;0.817695911
1195;19.12497862;117.1902627;0.838740451
1197;18.83506983;117.0507744;0.905590213
1199;18.64132151;116.9297794;0.909834905
1201;19.37102642;116.797164;0.91432046
