Repository: johodges/materials

## A Non-Dimensional Scaling Approach to Modeling Material Pyrolysis

This repository contains the data, scripts, and technical documents required to generate the SPyro cone validation cases.

## Instructions
* Clone this repository with submodules
  ```
  git clone --recurse-submodules https://github.com/johodges/materials
  ```
* Pre-process data
  ```
  python materials/scripts/initialize.py
  ```
* Build latest FDS (example for impi_intel_linux target, but use relevant make target for platform)
  ```
  git clone git@github.com:firemodels/fds.git && cd fds
  cd Build/impi_intel_linux
  ./make_fds.sh
  ln -s fds_impi_intel_linux fds
  cd ../..
  ```
* Run cases
  ```

File: data/rise_materials/Testdata-2385.txt
Keywords
Material1;Material2;Material3;Material4;Product;Object;Scenario;Method;Reference;Comment;Owner;IsPublic;ImportDate
fabric, vandalize protected;foam;;;F1A-1-1;upholstery for passenger seats vandalise protected;;ISO 5660;TRANSFEU;;TRANSFEU;1;2011-11-09 09:58:19
Scalars
Flux (kW/m2);tig (s);qmax (kw/m2);qtotal (MJ/m2);q180 (kw/m2);q300 (kw/m2);Sample mass (g);Mass loss (g);DHc (MJ/kg);Peak smoke production (m2/m2s);Total smoke produced (m2/m2);Specific extinction area (avg) (m2/kg);MARHE (kW/m2);Area exposed (m2);Observations;Test date (YYYY-MM-DD);Test identifier;Product thickness (mm);Thickness1 (mm);Thickness2 (mm);Thickness3 (mm);Thickness4 (mm);Product density (kg/m3);Density1 (kg/m3);Density2 (kg/m3);Density3 (kg/m3);Density4 (kg/m3);Product area weight (kg/m2);Area weight1 (kg/m2);Area weight2 (kg/m2);Area weight3 (kg/m2);Area weight4 (kg/m2)
15;85;145.31;5.31;;;32.18;3.91;11.58;;261.09;;31.64;0.0088;Shrinkage. End flame at 238s.
;2011-09-29;c_LSFIRE_F1A-1-1_15a;42.0;;;;;;;;;;;;;;
VectorData
Time (s);HRR (kW/m2);Mass (g);SPR (m2/(m2*s))
1;10.29360698;32.18;0.052122174
3;8.365070539;32.01280158;0.039299055
5;6.903909731;32.11609562;0.040520571
7;6.404952626;32.07841114;0.051783503
9;5.737405004;31.9615326;0.05961328
11;4.735248039;32.05529721;0.073919051
13;3.870605986;32.03659767;0.085341937
15;2.877821843;32.13308074;0.081539662
17;2.74938365;32.10196704;0.075985441
19;2.223953858;31.98902396;0.079709842
21;1.971159377;31.97728272;0.079933815
23;1.795455645;32.01801775;0.087883623
25;1.785733146;32.01669085;0.097992203
27;1.68741824;31.96258332;0.089965337
29;1.545023326;31.86533494;0.087844976
31;1.29051811;31.87997017;0.08962735
33;0.675100392;31.95143187;0.089044123
35;0.779672547;31.96603013;0.082241025
37;0.769457606;31.94588361;0.093929823
39;0.705993589;31.86398957;0.104224731
41;0.672775599;31.88218198;0.114886676
43;0.264140438;31.84330869;0.122667992
45;0.463116147;31.86271762;0.127144692
47;0.627619014;31.82169719;0.141938939
49;0.734462164;31.81029679;0.142928786
51;0.942680006;31.85625722;0.147329345
53;1.300143086;31.84635;0.146235726
55;1.420131808;31.86954658;0.149756611
57;1.714557339;31.84115182;0.150782684
59;1.408873112;31.82427756;0.152640779
61;0.890864187;31.82754933;0.153117605
63;0.791057921;31.81022288;0.167789234
65;1.185402273;31.75733187;0.186895556
67;1.177002627;31.76496261;0.193968472
69;1.200689669;31.6721753;0.217113796
71;1.183494932;31.7167996;0.264516328
73;1.345548234;31.76387542;0.310960866
75;1.430099386;31.65383508;0.392769945
77;1.09336493;31.65775207;0.525410106
79;0.973649087;31.67560364;0.62443531
81;0.655961281;31.62794727;0.717565121
83;0.629312035;31.62900674;0.750418358
85;4.374132419;31.62320079;0.807293736
87;31.37658621;31.5935895;0.856695586
89;70.23164797;31.34691162;0.91343867
91;105.4409647;31.29699774;0.963919657
93;130.4446773;31.26284273;1.052758923
95;144.5152021;30.93407729;1.069852417
97;145.3088361;30.77456504;1.132104042
99;140.289466;30.75021612;1.094008901
101;134.4642077;30.98468307;1.027466472
103;128.8792369;30.5265238;0.989790952
105;120.3845899;30.31652587;0.956590739
107;112.2085067;30.42050158;0.81389207
109;97.76684925;30.19224658;0.787983756
111;88.95561641;30.17492061;0.783003049
113;81.4114007;30.0481723;0.803807565
115;74.76086932;30.06148014;0.803073509
117;70.6169924;30.02584118;0.793003238
119;62.36890303;29.92067666;0.738550186
121;54.89089057;30.00898491;0.666433141
123;49.08913664;29.81492187;0.596441281
125;41.29537464;29.77101669;0.525040657
127;35.9154899;29.80816681;0.43937466
129;32.31816003;29.74547895;0.394290872
131;28.77701708;29.82847914;0.369225446
133;26.08403467;29.71937915;0.317904841
135;24.26924258;29.71134242;0.27217144
137;21.84837475;29.71549863;0.282877911
139;19.82816419;29.74557085;0.273292954
141;18.33115225;29.71113043;0.25712602
143;17.00771678;29.66999865;0.227230061
145;15.72057856;29.59504443;0.220781151
147;14.91397208;29.61555951;0.193798429
149;13.78981786;29.76391107;0.193267584
151;13.21311291;29.61160606;0.195552117
153;12.51369157;29.51104944;0.199365239
155;11.91978458;29.58163546;0.204789429
157;10.80679112;29.61110865;0.206118351
159;10.20803362;29.57619806;0.208562894
161;9.733831724;29.53667955;0.198240634
163;8.942423769;29.53168413;0.186260571
165;8.529408094;29.45018588;0.174906405
167;8.056202619;29.51799801;0.159018757
169;7.884519023;29.47847999;0.14118238
171;7.931331487;29.520045;0.133622798
173;7.371231277;29.50442372;0.135293979
175;6.969502062;29.48432338;0.137037709
177;6.944330662;29.48916127;0.139746114
179;7.143364509;29.47780658;0.137974105
181;7.09534285;29.44163375;0.138666602
183;6.794974542;29.41575518;0.127009309
185;6.374052012;29.45199267;0.119115052
187;5.964505441;29.39548905;0.103061744
189;5.93764224;29.43501679;0.113128102
191;5.762316386;29.45106205;0.112996001
193;5.338808276;29.36244894;0.121401234
195;5.279879727;29.38616237;0.114096199
197;5.449235434;29.40720257;0.12487694
199;5.441544935;29.33435904;0.116488016
201;5.707779217;29.36225639;0.117057655
203;4.920133776;29.34977804;0.10799682
205;4.967995638;29.39125018;0.106076413
207;4.965828352;29.38846706;0.121884735
209;4.880318306;29.29711702;0.122476324
211;4.680092409;29.29309841;0.116528022
213;4.28339222;29.27052856;0.124866303
215;4.241483341;29.35156539;0.134997296
217;4.135357856;29.27793807;0.131877361
219;4.112476794;29.248778;0.135713177
221;3.529683696;29.29247167;0.143501357
223;3.538043891;29.24157076;0.143186321
225;3.746135405;29.47653463;0.144535591
227;3.503215486;29.30859035;0.149480666
229;3.16379618;29.18887326;0.153296988
231;3.312100311;29.24417009;0.150712693
233;3.21586739;29.29567878;0.150171056
235;3.237955914;29.46498739;0.182477408
237;2.94413624;29.21688099;0.221039326
239;2.150422401;29.33316974;0.233002336
241;2.205816024;29.23191297;0.265932717
243;2.311247154;29.4049081;0.296699876
245;2.543613134;29.2271485;0.292203587
247;2.048373273;29.0784561;0.273828591
249;1.949477891;29.19383222;0.28133926
251;1.785531844;29.19381326;0.26423396
253;1.944105861;29.16599953;0.244871142
255;1.553571592;29.15911514;0.236510157
257;1.451918217;29.08060374;0.219308825
259;1.262172931;29.1081233;0.215588929
261;1.136469742;29.10279627;0.210050519
263;1.140196134;29.16287605;0.223011225
265;1.078583638;29.11391953;0.223763231
267;0.826980457;29.10742217;0.235896524
269;0.867200423;29.107146;0.242682388
271;0.922591605;29.15249817;0.246613928
273;0.819471535;29.12315431;0.2498175
275;0.723406805;29.03581364;0.249780639
277;0.451164879;29.04230175;0.240571352
279;0.52572349;29.12382772;0.227002071
281;0.687906963;29.09477802;0.235443575
283;0.716104845;29.04517726;0.229283511
285;0.391198897;29.02335376;0.226171759
287;0.4387718;28.97331929;0.226887031
289;0.411656295;29.03397086;0.219622412
291;0.560090185;29.05925041;0.20865089
293;0.447023936;28.94541318;0.191980394
295;0.327847912;28.93004085;0.186012044
297;0.197053734;29.01619271;0.182139092
299;0.3689416;28.99210246;0.173743936
301;0.366663962;29.00133675;0.17597652
303;0.091454996;28.95486919;0.189864761
305;0.077633465;28.93850156;0.195123788
307;-0.003600651;28.94889695;0.172860016
309;0.373168003;28.97986333;0.172463061
311;0.272360375;28.89544387;0.168633385
313;0.028005114;28.81650848;0.15003655
315;-0.073936446;28.83617511;0.140979837
317;0.0480021;28.96867443;0.147381535
319;0.107266741;28.96385502;0.150824102
321;-0.022833131;28.89951742;0.154274793
323;-0.257855752;28.87978564;0.156909373
325;-0.098335048;28.92519372;0.144669587
327;0.06337125;28.9600766;0.150710307
329;-0.183409597;28.9559204;0.158128042
331;-0.192579523;28.91649427;0.148251224
333;-0.183662873;28.91243871;0.140370562
335;0.019607383;28.87256089;0.154078024
337;-0.1982878;28.86907761;0.159853357
339;-0.262273257;28.88140864;0.170196374
341;-0.311883375;28.86454313;0.177770509
343;-0.271409195;28.8734181;0.181861518
345;-0.213313922;28.90704751;0.172458362
347;0.235403974;28.80619575;0.17485089
349;0.230979002;28.83172474;0.164663949
351;0.229078566;28.82021396;0.159829994
353;0.230441745;28.88770324;0.172415682
355;0.229381542;28.82213064;0.188611083
357;0.229064108;28.82692283;0.179786391
359;0.233855469;28.81843488;0.179098815
361;0.234043863;28.85829471;0.177638682
363;0.230153223;28.87592505;0.174547742
365;0.230613959;28.80416919;0.173646742
367;0.230176075;28.75464233;0.179560298
369;0.233099257;28.82622364;0.178035189
371;0.23326636;28.80113663;0.184015827
373;0.230085318;28.80588311;0.191089728
375;0.232250587;28.72444078;0.178119468
377;0.232800866;28.72962923;0.18157687
379;0.230224432;28.80790141;0.192649505
381;0.232216098;28.84585283;0.197951636
383;0.235061973;28.75358189;0.198230165
385;0.232851975;28.72750931;0.212239548
387;0.23344534;28.80452851;0.211297288
389;0.234315727;28.81821463;0.203705308
391;0.233311217;28.76596834;0.21326111
393;0.233620528;28.74647627;0.21327192
395;0.232501233;28.74366494;0.211779737
397;0.229928182;28.86102289;0.213386262
399;0.232666354;28.74530594;0.221948621
401;0.232295474;28.68821253;0.226367479
403;0.232481227;28.68085796;0.223801964
405;0.231985988;28.81447316;0.226185077
407;0.232018869;28.7801893;0.237775263
409;0.23496763;28.76011668;0.242055321
411;0.232013323;28.70128115;0.235881034
413;0.233858044;28.7715166;0.237999481
415;0.230708807;28.74087356;0.233251585
417;0.232688874;28.73408106;0.230480795
419;0.229812123;28.68039703;0.230949083
421;0.23051554;28.68362261;0.230185097
423;0.232659291;28.71684699;0.230666584
425;0.231360374;28.70161275;0.240942947
427;0.23136857;28.64501674;0.249930066
429;0.233458776;28.628124;0.241522893
431;0.232877486;28.66273946;0.234401411
433;0.231872827;28.67800142;0.245722855
435;0.228397737;28.57306736;0.243667613
437;0.23387385;28.65927466;0.235725049
439;0.232922568;28.64393879;0.227832343
441;0.233285529;28.70107839;0.217683466
443;0.237874157;28.68727315;0.196408593
445;0.232792447;28.60167412;0.172300873
447;0.231901506;28.64576455;0.161727481
449;0.234186664;28.73111415;0.1600807
451;0.232943159;28.68796455;0.180028295
453;0.235332232;28.65746835;0.195077536
455;0.230580836;28.60471542;0.216400074
457;0.233463459;28.644796;0.216980672
459;0.232857212;28.65032529;0.234467212
461;0.233180375;28.61100954;0.232930051
463;0.234108245;28.55723361;0.226364744
465;0.233347679;28.65545929;0.223251054
467;0.231547566;28.66812192;0.235960053
469;0.234695789;28.63422509;0.232839759
471;0.231016589;28.39719673;0.226099954
473;0.234126112;28.59490934;0.227349156
475;0.232511626;28.62522078;0.223685395
477;0.229865178;28.58998782;0.214249047
479;0.230712927;28.52902361;0.215502708
481;0.232789494;28.64235371;0.210086231
483;0.232984747;28.64876841;0.204389027
485;0.235520787;28.5942369;0.209503115
487;0.232603044;28.57209979;0.198979436
489;0.229672508;28.59455877;0.18803549
491;0.231074146;28.59713039;0.191409564
493;0.231526124;28.58919528;0.200571005
495;0.231628696;28.54963059;0.198610261
497;0.22971001;28.56644067;0.209061718
499;0.231207986;28.58802495;0.210209478
501;0.230162487;28.57063432;0.207679002
503;0.230587366;28.55107806;0.200065614
505;0.233762331;28.56410925;0.200801798
507;0.234439634;28.52754939;0.194562953
509;0.230037298;28.52225981;0.197727546
511;0.228304404;28.54718928;0.197231945
513;0.235460987;28.50131199;0.18568537
515;0.229932747;28.59656929;0.174388249
517;0.235089286;28.608541;0.172554288
519;0.230796599;28.52948503;0.177774201
521;0.232415293;28.50881291;0.190546578
523;0.235162479;28.48453789;0.196269262
525;0.234675113;28.18452702;0.200733611
527;0.233347166;28.36481205;0.217578155
529;0.229536866;28.33779961;0.208883295
531;0.234252948;28.44983004;0.196622927
533;0.23400762;28.53689454;0.205149081
535;0.232530765;28.55686554;0.214443505
537;0.23289998;28.47480571;0.21122626
539;0.230159164;28.52859039;0.211497937
541;0.227599121;28.5082873;0.216263621
543;0.232493611;28.56716028;0.212046033
545;0.234239445;28.50863787;0.210330587
547;0.232147141;28.48448343;0.211183107
549;0.233784905;28.47995769;0.216394715
551;0.23291085;28.56123471;0.210888119
553;0.232850636;28.52936542;0.224586298
555;0.229844031;28.47005096;0.235784811
557;0.234374607;28.45541622;0.233131878
559;0.229792921;28.54456272;0.238943099
561;0.229839353;28.52096986;0.249096065
563;0.231841822;28.50218816;0.239862223
565;0.230457142;28.41893903;0.231954823
567;0.229563722;28.43603452;0.230634628
569;0.228567484;28.4803914;0.225381588
571;0.230693123;28.51317235;0.235238143
573;0.233049577;28.4018518;0.249624812
575;0.233780944;28.40743652;0.256855008
577;0.233099164;28.46443852;0.260181578
579;0.230832638;28.53167886;0.268678247
581;0.23517954;28.51008534;0.261181788
583;0.234303219;28.44945322;0.239908888
585;0.236272158;28.35786347;0.237053642
587;0.231188646;28.49547832;0.229010775
589;0.22872185;28.46407872;0.224700583
591;0.231710384;28.45361916;0.223581643
593;0.233443105;28.44396088;0.246404944
595;0.233232209;28.41010052;0.239949311
597;0.231650789;28.44455018;0.248273526
599;0.231056764;28.42153836;0.252773184
601;0.229520908;28.41198949;0.261123815
603;0.231111824;28.3834756;0.249327435
605;0.229793621;28.37029612;0.252583053
607;0.234870587;28.68600217;0.262993119
609;0.226616157;28.3875861;0.27714793
611;0.230846311;28.42437691;0.276046072
613;0.23124383;28.34741315;0.282308119
615;0.22411661;28.41452415;0.282475992
617;0.232517301;28.43418251;0.269912991
619;0.234218927;28.4075571;0.258326549
621;0.231431073;28.33539525;0.256256927
623;0.23538515;28.4286892;0.253838167
625;0.232915094;28.37524535;0.261964068
627;0.234580818;28.39094929;0.281866785
629;0.230181362;28.34854701;0.289244554
631;0.232230943;28.30861376;0.279121787
633;0.234031378;28.38372503;0.282389657
635;0.228394574;28.41964016;0.274746333
637;0.229311289;28.14031941;0.257557193
639;0.230955882;28.30958183;0.243467182
641;0.229961238;28.366472;0.242850137
643;0.228036626;28.39146565;0.232753717
645;0.228129597;28.38980667;0.226131006
647;0.233670988;28.34086085;0.223179209
649;0.232449158;28.31140661;0.221863362
651;0.233917693;28.3608688;0.215168459
653;0.231420809;28.35437193;0.221529008
655;0.228099398;28.35766169;0.229559717
657;0.231660252;28.3118024;0.230293066
659;0.234184571;28.34228936;0.228554884
661;0.23109786;28.36755092;0.23403011
663;0.23380879;28.71618622;0.231475919
665;0.231661631;28.31499151;0.21589318
667;0.235010431;28.31450286;0.214929477
669;0.232214438;28.34546875;0.204439727
671;0.230469814;28.35594777;0.199064052
673;0.231770321;28.36802985;0.189976536
675;0.229287433;28.23488482;0.202368803
677;0.232781368;28.25702242;0.207733309
679;0.235828977;28.29691872;0.211006049
681;0.236126683;28.28866173;0.206950637
683;0.233012231;28.40154937;0.203378034
685;0.237576152;28.22687678;0.197460021
687;0.232371811;28.19098062;0.187137315
689;0.233089608;28.34362647;0.178766123
691;0.228744367;28.30251365;0.191869375
693;0.234535556;28.32365547;0.192591783
695;0.2367898;28.25958577;0.194218316
697;0.22958208;28.24825004;0.17804876
699;0.231878312;28.4038628;0.178169067
701;0.233641902;28.29528842;0.165820861
703;0.230736988;28.22908859;0.168368035
705;0.230864811;28.28126972;0.151989754
707;0.230899242;28.19354202;0.163118515
709;0.229896544;28.3630811;0.162216598
711;0.235673791;28.42172264;0.165909187
713;0.233681922;28.27547252;0.161180633
715;0.231790872;28.25563086;0.156018965
717;0.234193009;28.31886231;0.149034271
719;0.230320188;28.29126981;0.158025593
721;0.233329489;28.2482126;0.16425772
723;0.231632375;28.20892408;0.162418084
725;0.229962446;28.26522495;0.166310223
727;0.234515047;28.55794641;0.176602197
729;0.232899217;28.40353995;0.166536114
731;0.228099153;28.3196743;0.161818595
733;0.234155558;28.28149193;0.15843625
735;0.226420018;28.24083907;0.16568811
737;0.234759137;28.19477751;0.163271118
739;0.229061782;28.15120393;0.157274003
741;0.234420137;28.26676432;0.145173439
743;0.23153782;28.20426171;0.150148503
745;0.2309932;28.23693181;0.151988798
747;0.234192429;28.14308503;0.148610983
749;0.230714408;28.2528385;0.162593017
751;0.233198421;28.24562251;0.177504599
753;0.234797958;28.13130586;0.167355966
755;0.233607519;28.19930276;0.164136528
757;0.231869349;28.4231424;0.162209991
759;0.23596916;28.1648531;0.159378456
761;0.230227935;28.15975703;0.149073636
763;0.230475845;28.13067086;0.153310239
765;0.232599414;28.2200663;0.15132422
767;0.229299588;28.27295779;0.157783497
769;0.233692026;28.19689743;0.158001579
771;0.228916818;28.1828797;0.166750473
773;0.233672095;28.23982628;0.178939086
775;0.230694339;28.16873362;0.184631421
777;0.235561144;28.15666904;0.189121256
779;0.231382622;28.3348254;0.201037061
781;0.230253862;28.08413912;0.199149849
783;0.23086768;28.13920548;0.196004752
785;0.234688642;28.166568;0.192470918
787;0.23071528;28.11991665;0.180235099
789;0.229268604;28.22211328;0.166747612
791;0.231306943;28.1575914;0.158750831
793;0.234329366;28.13428396;0.161715777
795;0.229861746;28.1435552;0.160097269
797;0.233721223;28.23713554;0.172917809
799;0.231342968;28.14387805;0.182303787
801;0.230745105;28.11619317;0.180551058
803;0.233038934;28.13223795;0.181428715
805;0.233511975;28.23171613;0.19514795
807;0.232237375;28.20070404;0.19295711
809;0.233619042;28.14913117;0.183152938
811;0.23306097;28.09427729;0.201668369
813;0.230964768;28.20813251;0.189457374
815;0.228191879;28.21682369;0.175370488
817;0.234410383;28.11853432;0.176155844
819;0.230227805;28.14626539;0.171294691
821;0.233975636;28.06925641;0.161971015
823;0.228546106;28.13569497;0.175372951
825;0.232090129;28.12195391;0.1867432
827;0.233642292;28.12188;0.182166494
829;0.233090626;28.3327614;0.185633089
831;0.22870978;28.22267535;0.179775842
833;0.231273006;28.08882142;0.171028472
835;0.230257671;28.09027813;0.161969131
837;0.231506697;28.06049181;0.165888199
839;0.233729714;28.26912541;0.170847388
841;0.231677104;28.129078;0.184079699
843;0.227956684;28.01058716;0.190210895
845;0.230441423;28.08896048;0.190882824
847;0.236313793;28.16707561;0.188130066
849;0.230843269;28.08006703;0.188115381
851;0.231400091;28.0551006;0.173839622
853;0.228086651;28.11675622;0.185445545
855;0.228415671;28.10108923;0.180354944
857;0.234371679;28.08038064;0.174029724
859;0.231405012;28.05864952;0.177193704
861;0.229234262;28.04338756;0.167594741
863;0.232276369;28.12197287;0.14582608
865;0.232551722;28.11871909;0.152567276
867;0.228680433;28.12192619;0.154374996
869;0.23121214;28.08929256;0.163323048
871;0.232702643;28.07761599;0.182918841
873;0.232067831;28.14058975;0.180679363
875;0.230046386;28.0859571;0.18539598
877;0.229708426;28.0272047;0.181810343
879;0.231671708;28.01479928;0.180369761
881;0.230939098;28.12146623;0.159739086
883;0.233319011;28.07408701;0.173074618
885;0.233489464;28.00187896;0.171127505
887;0.232226366;28.03653089;0.184792016
889;0.232028952;28.06409616;0.167527012
891;0.233817527;27.99682811;0.191895879
893;0.231444522;28.04899125;0.195551071
895;0.230881535;28.02698347;0.200367809
897;0.235156296;28.06985689;0.180069947
899;0.232840323;28.0745105;0.187052681
901;0.230635762;27.98042402;0.193530189
903;0.234360915;27.97788011;0.197319064
905;0.231752918;28.0019339;0.190356207
907;0.234943092;28.03407985;0.190354892
909;0.230909521;28.08409585;0.195092275
911;0.231892173;27.9549597;0.183120196
913;0.232275772;28.0011788;0.17126319
915;0.229238415;28.01853297;0.174025939
917;0.230954789;28.03057858;0.1847354
919;0.233435346;28.02850485;0.19033584
921;0.231170107;27.96507989;0.185784419
923;0.23142621;28.03501096;0.190464857
925;0.232238348;28.06086231;0.184921813
927;0.232882587;28.02548154;0.188228793
929;0.230043387;27.94873025;0.173699607
931;0.231755506;28.02501136;0.171191942
933;0.234872632;28.03583073;0.162323929
935;0.229946791;27.94335655;0.166152001
937;0.231387261;28.21649307;0.16459568
939;0.231841799;27.86184955;0.165929944
941;0.231771169;28.00008141;0.168353318
943;0.235871388;27.97765013;0.181588893
945;0.232917879;27.9964508;0.178034775
947;0.233638658;27.95872013;0.170075651
949;0.235247235;28.01375877;0.170161073
951;0.231640317;28.00842251;0.170768883
953;0.230973582;27.99066332;0.161050785
955;0.231996226;27.94603027;0.158394944
957;0.232106971;27.96735588;0.158841557
959;0.233593535;27.99917898;0.147948934
961;0.232006155;27.91887002;0.157185268
963;0.232069607;27.95213088;0.157207263
965;0.230892658;27.98408331;0.154140633
967;0.230684083;28.03027469;0.160264993
969;0.231507311;28.03632959;0.18340196
971;0.234587871;27.96505217;0.179538835
973;0.234423091;27.94473109;0.184471395
975;0.23142259;27.96355072;0.194687441
977;0.231418245;27.92899896;0.193594272
979;0.233527464;27.91635529;0.1801766
981;0.228083309;27.9315064;0.171352967
983;0.233166572;28.04014496;0.175457989
985;0.232250081;27.81651731;0.163407356
987;0.229299165;28.01290254;0.167421199
989;0.23392876;27.8825139;0.179628255
991;0.235750275;27.98704244;0.178826979
993;0.233160193;27.96854615;0.168122903
995;0.232612558;27.94004977;0.183567149
997;0.229947395;27.90997706;0.188358855
999;0.227175979;27.9117469;0.167663513
1001;0.233258285;27.91514752;0.168591183
1003;0.233586513;28.01219266;0.178278483
1005;0.228949755;27.8957206;0.165247717
1007;0.226335182;27.9117012;0.1516079
1009;0.234029567;28.05625489;0.156974044
1011;0.231437456;27.81665588;0.167919435
1013;0.229745451;27.87731572;0.158317247
1015;0.231459029;27.92882441;0.173053133
1017;0.231170494;27.94809525;0.185439269
1019;0.23316056;27.89132469;0.193426069
1021;0.232605537;27.90434712;0.174240198
1023;0.236487139;27.69007337;0.162131715
1025;0.231078611;27.96439869;0.146391217
1027;0.232727744;28.00612852;0.129406541
1029;0.232178797;27.87459726;0.127260259
1031;0.233018292;27.87319646;0.13893524
1033;0.23002127;27.94931177;0.144217405
1035;0.233410597;27.90601485;0.15222505
1037;0.232095088;27.86056981;0.161079689
1039;0.233427085;27.79579024;0.162516291
1041;0.230753017;27.85818345;0.15238247
1043;0.22971921;27.89952722;0.17220274
1045;0.232011009;27.84263608;0.172485378
1047;0.235738312;27.85702187;0.175059151
1049;0.23232688;27.93252016;0.168562149
1051;0.23333094;27.90960899;0.181194373
1053;0.232053401;27.87750923;0.161724905
1055;0.228940972;27.84048844;0.169369787
1057;0.230453255;27.79213192;0.158589804
1059;0.228601969;27.86564838;0.162198257
1061;0.230134517;27.90380304;0.165691363
1063;0.234245116;27.80264691;0.172535145
1065;0.232023356;27.81303403;0.163429787
1067;0.230374831;27.90924967;0.178255024
1069;0.232389588;27.88566557;0.177285977
1071;0.232906365;27.88138003;0.175455317
1073;0.230463568;27.84182555;0.181789931
1075;0.229769039;27.84082004;0.178778046
1077;0.231448561;27.86719651;0.178877158
1079;0.23406025;27.83083017;0.19682029
1081;0.230833253;27.77782878;0.205101747
1083;0.231428114;27.83355883;0.204373374
1085;0.228728748;27.84201906;0.214224238
1087;0.231498772;27.85805508;0.219141155
1089;0.229603272;27.81608506;0.209555991
1091;0.232015604;27.82494156;0.204985515
1093;0.233849165;27.85142839;0.19973833
1095;0.231515765;27.85396306;0.185956454
1097;0.232802389;27.78129456;0.183841552
1099;0.231251036;27.77430855;0.176522826
1101;0.234683398;27.82103429;0.160938305
1103;0.234691833;27.84194516;0.159910067
1105;0.228502162;27.78957926;0.174366258
1107;0.233098688;27.81410323;0.172338316
1109;0.229850385;27.80724655;0.185576644
1111;0.230858666;27.81006663;0.190577741
1113;0.230942334;27.84920734;0.205521791
1115;0.235831271;27.82680378;0.193060136
1117;0.234645933;27.75211698;0.197547348
1119;0.230683045;27.78464997;0.182294671
1121;0.228732869;27.81220551;0.183142016
1123;0.233861391;27.79989296;0.173984794
1125;0.231369471;27.76289989;0.184699719
1127;0.230339968;27.77501843;0.177171794
1129;0.231547567;27.80657411;0.184449114
1131;0.233274869;27.80175421;0.189199911
1133;0.228349718;27.81403029;0.184160224
1135;0.233226677;27.75481648;0.196463776
1137;0.227667075;27.76752578;0.202729148
1139;0.231140128;27.76854879;0.216103608
1141;0.230861736;27.76061417;0.231683777
1143;0.234164967;27.73617286;0.236523429
1145;0.228696576;27.82473005;0.224375966
1147;0.230488186;27.78597637;0.221200057
1149;0.229899992;27.84318891;0.212625103
1151;0.235117992;27.77501746;0.213355872
1153;0.227101886;27.69529877;0.225279043
1155;0.228210862;27.70541847;0.226370405
1157;0.228774112;27.76728608;0.227282432
1159;0.234231628;27.72307652;0.233165369
1161;0.230853266;27.78048403;0.224221424
1163;0.232168015;27.76942496;0.213017
1165;0.233444048;27.82544869;0.209423747
1167;0.231123017;27.79300857;0.210350259
1169;0.23387384;27.79654777;0.201562583
1171;0.227572609;27.73965662;0.199138843
1173;0.234704786;27.77218961;0.20577972
1175;0.227080237;27.73350108;0.206460764
1177;0.233601696;27.71857121;0.218034997
1179;0.232230092;27.72770388;0.221618943
1181;0.23151069;27.74091934;0.216498547
1183;0.231241543;27.68607421;0.231840139
1185;0.233387827;27.78025308;0.239662148
1187;0.234105337;27.80396651;0.233609221
1189;0.229445947;27.78599485;0.235637979
1191;0.230580087;27.71816521;0.246615356
1193;0.233329696;27.71849682;0.245494624
1195;0.232019096;27.70206501;0.247319569
1197;0.234864772;27.73712293;0.248794457
1199;0.235401136;27.76236553;0.250272838
1201;0.228589087;27.71000012;0.249343608

File: data/rise_materials/Testdata-2386.txt
Keywords
Material1;Material2;Material3;Material4;Product;Object;Scenario;Method;Reference;Comment;Owner;IsPublic;ImportDate
fabric, vandalize protected;foam;;;F1A-1-1;upholstery for passenger seats vandalise protected;;ISO 5660;TRANSFEU;;TRANSFEU;1;2011-11-09 10:00:59
Scalars
Flux (kW/m2);tig (s);qmax (kw/m2);qtotal (MJ/m2);q180 (kw/m2);q300 (kw/m2);Sample mass (g);Mass loss (g);DHc (MJ/kg);Peak smoke production (m2/m2s);Total smoke produced (m2/m2);Specific extinction area (avg) (m2/kg);MARHE (kW/m2);Area exposed (m2);Observations;Test date (YYYY-MM-DD);Test identifier;Product thickness (mm);Thickness1 (mm);Thickness2 (mm);Thickness3 (mm);Thickness4 (mm);Product density (kg/m3);Density1 (kg/m3);Density2 (kg/m3);Density3 (kg/m3);Density4 (kg/m3);Product area weight (kg/m2);Area weight1 (kg/m2);Area weight2 (kg/m2);Area weight3 (kg/m2);Area weight4 (kg/m2)
15;94;147.39;5.96;;;32.37;4.76;11.19;;254.96;;31.50;0.0088;Shrinkage. End flame at 237s.
;2011-09-29;c_LSFIRE_F1A-1-1_15b;42.0;;;;;;;;;;;;;;
VectorData
Time (s);HRR (kW/m2);Mass (g);SPR (m2/(m2*s))
1;4.900472341;32.37;0.016671534
3;5.15617534;32.70711772;0.028427592
5;5.309906726;32.851774;0.043728126
7;5.470878997;32.89509912;0.047400262
9;5.565791458;32.89288731;0.049201224
11;5.285344852;32.91482167;0.047296238
13;4.535221813;32.84122157;0.041767946
15;3.775641641;32.83184871;0.046829149
17;3.255987667;32.81213541;0.057871163
19;2.252757743;32.76952892;0.070093037
21;2.017574731;32.79367509;0.06508034
23;1.851876534;32.82339723;0.066603066
25;1.302053066;32.72724528;0.058813319
27;1.284717382;32.72346638;0.053355085
29;1.17230183;32.5862196;0.060628564
31;0.826676899;32.70493265;0.065120579
33;0.632585371;32.65523027;0.07075948
35;0.576918227;32.66655676;0.069160682
37;0.695521228;32.65267713;0.082289963
39;0.683593742;32.48807707;0.082554505
41;0.664132953;32.82220843;0.095374313
43;0.445418789;32.63351714;0.104880465
45;0.288650662;32.59292895;0.097914717
47;0.193755519;32.63242023;0.095102299
49;0.583907351;32.64543342;0.097780715
51;0.420337637;32.55633166;0.1056209
53;0.352863128;32.584459;0.107492725
55;0.198560743;32.5357242;0.12812225
57;0.312247811;32.53988041;0.131208254
59;0.27758856;32.59747219;0.128941099
61;0.287918358;32.52557727;0.120036413
63;0.395652688;32.74216592;0.131872078
65;0.572452923;32.48890607;0.157125845
67;0.659506513;32.41293712;0.160476788
69;0.721759805;32.45305513;0.188519037
71;0.6474822;32.61084519;0.239741015
73;0.714038123;32.51225047;0.300837278
75;0.906919738;32.42583994;0.353771575
77;1.451073748;32.47199437;0.455756062
79;1.372858388;32.3296418;0.588513316
81;1.266583966;32.40913099;0.693209109
83;1.28182341;32.33603753;0.814763287
85;1.076276801;32.37376869;0.92138239
87;1.400219066;32.39499365;1.12962501
89;1.930080314;32.26508248;1.205475165
91;0.501185689;32.21566551;1.113043874
93;-2.48082276;32.1838604;1.132111475
95;22.99747708;32.26957077;1.202437179
97;69.00383289;32.11093275;1.204670717
99;119.9944529;31.93846176;1.200904998
101;142.0066936;31.57365867;1.364303594
103;147.3940865;31.5855662;1.425522049
105;145.6878205;31.48251139;1.368306921
107;137.0968078;31.38175153;1.23218837
109;129.6865421;31.21533544;1.226622859
111;123.6566772;31.06764612;1.291514801
113;122.7119958;31.02860654;1.226868683
115;119.9582476;30.94535741;1.190069763
117;116.5468354;30.8262199;1.161470014
119;105.3481728;30.70890765;1.076532493
121;93.1113787;30.73861083;0.92569088
123;86.42250133;30.59478355;0.843367976
125;79.66676619;30.58666416;0.812170023
127;74.36178292;30.37515312;0.777231595
129;66.75843759;30.433059;0.690443427
131;58.17083961;30.42308663;0.582899502
133;49.3492389;30.34897017;0.512359042
135;42.32705893;30.0688914;0.431520647
137;35.5377281;30.20081116;0.343679039
139;30.27822286;30.29228129;0.321371287
141;26.78884242;30.2886502;0.335107703
143;23.20486378;30.36519922;0.319047445
145;20.42453289;30.2214546;0.295893571
147;17.77714096;29.88256752;0.314581097
149;15.30954794;30.15498784;0.307212483
151;13.80506482;30.21266228;0.277013374
153;13.05715483;30.24996022;0.24587432
155;11.84246876;30.13692379;0.23097302
157;11.10115688;30.10828884;0.204112553
159;10.19634381;30.13190065;0.194358453
161;9.48752419;30.22809831;0.184564592
163;8.777912182;30.18154809;0.17449443
165;8.551419487;30.18243301;0.160238156
167;8.181738958;30.20250563;0.146989821
169;7.621404137;30.11993867;0.134308538
171;7.094203317;30.12074045;0.133736929
173;6.753423744;30.1942112;0.120913428
175;6.698604038;30.13586383;0.12458492
177;6.519493255;30.08608706;0.11991245
179;6.055752247;30.08117429;0.122025234
181;5.860957311;30.10185566;0.119248801
183;5.494063123;30.10820569;0.12280843
185;5.400354999;30.12299748;0.117994692
187;5.446794737;30.0620605;0.120624013
189;5.313603558;30.03908466;0.11819075
191;5.22178494;29.97897668;0.110066475
193;4.877147591;30.08124868;0.115656241
195;4.620258802;30.03576669;0.116006794
197;4.445380206;30.02377602;0.103783113
199;4.532620884;30.00829332;0.098422184
201;4.570252139;29.94394551;0.111852297
203;4.130415845;29.94345637;0.112837263
205;4.142389946;30.01473428;0.11677691
207;4.045925369;30.02059566;0.121578313
209;3.892288201;29.93178903;0.11904436
211;3.753927193;29.93833258;0.110455745
213;4.077944085;29.92576136;0.114797279
215;4.125543328;29.91528284;0.123841501
217;3.780178264;29.90345797;0.12060796
219;3.567257209;29.92995452;0.118931698
221;3.407063466;29.93588009;0.118874359
223;3.536015372;29.90731904;0.122612495
225;3.600949752;29.8282266;0.112729018
227;3.416613093;29.81816234;0.123516974
229;3.343080568;29.89024202;0.121820828
231;3.130865022;29.93301431;0.122847582
233;3.199515598;29.93700471;0.111351716
235;2.99168379;29.84018859;0.120845569
237;3.005519132;29.81306529;0.143212884
239;2.604042656;29.82160866;0.180543095
241;2.306195041;29.81262283;0.190763128
243;1.863175216;29.81794062;0.205111284
245;1.776242702;29.84858464;0.19982047
247;1.860368002;29.77834773;0.180582147
249;1.677116252;29.74671814;0.170441867
251;1.444250107;29.80953533;0.171529783
253;1.290372751;29.84326636;0.158971996
255;1.355944598;29.7684585;0.170511605
257;1.57562807;30.00615249;0.175818359
259;1.591519751;29.80813405;0.157989156
261;1.56842602;29.77170256;0.162205933
263;1.258905386;29.66030664;0.174832949
265;1.468748206;29.73398015;0.160751975
267;1.463447832;29.74597034;0.15665953
269;1.405898906;29.62247337;0.173790112
271;1.329014846;29.67675643;0.164203748
273;1.133689169;29.70885619;0.162268047
275;1.248708783;29.653043;0.156690943
277;1.501373508;29.69798042;0.162142398
279;1.448695689;29.68385233;0.165386231
281;1.307439947;29.59047426;0.168952466
283;1.114240723;29.65637944;0.169245067
285;1.129122631;29.67858122;0.173775761
287;1.187128707;29.66321861;0.17285531
289;1.164043611;29.62684206;0.161981161
291;0.878639407;29.55394164;0.157487299
293;0.890816111;29.59795816;0.155624551
295;0.889812547;29.80546032;0.150199807
297;1.039957874;29.64677562;0.136995897
299;0.887859843;29.5529551;0.135096738
301;0.993703858;29.54934248;0.131239526
303;1.07140254;29.57968164;0.121223633
305;1.110586697;29.62483154;0.12133006
307;1.243749366;29.59393031;0.127007299
309;1.113077933;29.5261177;0.12797956
311;1.096884109;29.53057779;0.131989711
313;1.130326618;29.58980085;0.144591144
315;1.181443433;29.5495535;0.157362257
317;1.018306508;29.54011548;0.152548953
319;0.939913865;29.52488124;0.15078963
321;0.731385333;29.50030185;0.149135757
323;0.961326928;29.57573596;0.146425164
325;0.940862106;29.53536025;0.132138007
327;0.86884651;29.47249638;0.144649888
329;0.573008651;29.49583154;0.134820281
331;0.751481561;29.53290825;0.125297006
333;0.69325479;29.53074262;0.11279174
335;0.864409113;29.51749021;0.125480377
337;0.667089836;29.4607002;0.111233632
339;0.674864411;29.48975865;0.103787166
341;0.709898848;29.56626196;0.108264864
343;0.780912351;29.49048652;0.114198929
345;0.962585972;29.41385387;0.109339702
347;0.689958339;29.4160934;0.121307396
349;0.561280582;29.45478242;0.123271934
351;0.632658861;29.51513885;0.128542805
353;0.573936255;29.42760369;0.130658931
355;0.889390949;29.37109034;0.140209682
357;0.98047902;29.34672294;0.127806031
359;0.609830097;29.428369;0.129681938
361;0.59822917;29.4347837;0.123497669
363;0.527566044;29.45922501;0.11930919
365;0.527202949;29.42632299;0.109065682
367;0.817179013;29.36393804;0.105100594
369;0.802222008;29.39343896;0.117924058
371;0.636341899;29.44502252;0.123748023
373;0.705424843;29.39819467;0.114147577
375;0.466165547;29.44890207;0.105469596
377;0.475822585;29.42272885;0.108907764
379;0.708089684;29.35991117;0.099965711
381;0.801000613;29.38082252;0.091173063
383;0.649001829;29.36634386;0.106123872
385;0.694873654;29.35460165;0.09926954
387;0.610833417;29.40310647;0.095339839
389;0.532136723;29.41842337;0.095697483
391;0.671944751;29.36500675;0.0959886
393;0.722355882;29.34898046;0.089453046
395;0.769470129;29.30038325;0.101885443
397;0.408550648;29.32617917;0.095616378
399;0.451006325;29.3941571;0.089761238
401;0.415535897;29.40682897;0.082485842
403;0.458886414;29.30567187;0.086101177
405;0.663006433;29.30735857;0.087834054
407;0.336977275;29.34157824;0.096837399
409;0.367429952;29.36710674;0.100468022
411;0.250453397;29.40548311;0.100653291
413;0.4275912;29.34871158;0.103249955
415;0.369334265;29.77562392;0.096544069
417;0.545909141;29.31429936;0.095890515
419;0.35084172;29.35459192;0.089265849
421;0.339761666;29.31710047;0.097708858
423;0.382873049;29.33059308;0.085370462
425;0.559477133;29.3678808;0.082004885
427;0.465568206;29.34974382;0.08280836
429;0.46226354;29.22811783;0.08667811
431;0.17354216;29.27889914;0.077037361
433;0.285909487;29.30851091;0.07543687
435;0.454058689;29.33771766;0.083899577
437;0.523584037;29.26434706;0.080374002
439;0.268998495;29.30327626;0.081039188
441;0.279481656;29.2322473;0.086843559
443;0.135703732;29.32639943;0.089796903
445;0.383226992;29.30334044;0.075863173
447;0.359409819;29.23324259;0.085409119
449;0.37318142;29.17400933;0.090599701
451;0.515003523;29.3826828;0.099314374
453;0.31147718;29.23767497;0.097096925
455;0.215934824;29.27289821;0.106788396
457;0.246631057;29.30780978;0.094713794
459;0.38204005;29.36771403;0.100745586
461;0.419222259;29.24149861;0.095015904
463;0.573030646;29.41993357;0.105251819
465;0.323586751;29.19573121;0.112513111
467;0.155781696;29.21901142;0.112438965
469;0.262674673;29.24245743;0.108698152
471;0.265418886;29.1939706;0.110198466
473;0.445636046;29.19966619;0.115552794
475;0.284884854;29.19400707;0.116997523
477;0.24257506;29.21738793;0.126135976
479;0.092581476;29.20698234;0.127320101
481;0.11989804;29.22711039;0.137513505
483;0.445735824;29.21023564;0.146720308
485;0.357015267;29.15659779;0.143479144
487;0.304341272;29.17935337;0.155356576
489;0.290991838;29.18675461;0.161051142
491;0.297323766;29.22505659;0.173117377
493;0.376761308;29.20538851;0.171132159
495;0.58045502;29.06237127;0.189665064
497;0.522410348;29.10112446;0.201684167
499;0.351307234;29.13880992;0.217705819
501;0.332800806;29.18241121;0.219584967
503;0.422594129;29.14135333;0.222565453
505;0.637397283;29.11560361;0.226586083
507;0.510880436;29.15352877;0.220099631
509;0.431244119;29.12207325;0.198434547
511;0.173908928;29.1285711;0.192835228
513;0.18994047;29.19131438;0.186584111
515;0.184303478;29.11573197;0.165072578
517;0.414140796;29.12928876;0.156473283
519;0.243417;29.06171536;0.163685819
521;0.15051578;29.10352882;0.155988018
523;0.140474132;29.10873575;0.148770273
525;0.351205263;29.12658781;0.159169009
527;0.346189966;29.10028525;0.161089226
529;0.322964578;29.09622094;0.164019063
531;0.13797863;28.82816834;0.164955125
533;0.065761362;28.98260299;0.169181075
535;0.36467423;29.1885298;0.166186187
537;0.29700615;28.86996283;0.163338327
539;0.216572205;29.06096804;0.156893636
541;0.050915175;29.06183497;0.155973759
543;0.118905263;29.10493011;0.155643262
545;0.385567653;29.08361325;0.149476345
547;0.235261781;29.03815022;0.148081578
549;0.400906361;29.05437101;0.15832156
551;0.26297892;29.01451069;0.153466698
553;0.14892605;29.07929999;0.16188362
555;0.062071354;29.05919966;0.172170886
557;0.193622692;29.04928272;0.179556336
559;0.202616167;29.04181729;0.173579394
561;0.211508205;28.99210519;0.187407816
563;0.350716645;28.9380526;0.183362352
565;0.268332096;29.05916319;0.173186617
567;0.282391848;29.08587174;0.163747013
569;0.311102381;29.02999388;0.175470054
571;0.470244649;29.02667592;0.181598163
573;0.316358126;28.98865935;0.192664698
575;0.207747724;29.00484269;0.202882577
577;0.152691516;29.03879495;0.216476108
579;0.256580972;29.04991869;0.213873892
581;0.205153573;29.01966219;0.214239503
583;0.351239844;28.94973889;0.21611931
585;0.409629762;29.00381969;0.225622044
587;0.396657142;29.02630639;0.226993653
589;0.319611406;29.02603897;0.234277732
591;0.180955759;29.08493042;0.237134827
593;0.169395604;29.2755131;0.240021014
595;0.220411756;29.13854201;0.251924428
597;0.415251861;28.97032837;0.256982478
599;0.053361887;28.91043238;0.254311868
601;0.187664665;29.04800201;0.24705784
603;0.355709232;28.96856776;0.246382826
605;0.187401529;29.0211826;0.233324251
607;0.28543788;29.0033957;0.223432773
609;0.26857856;28.93908533;0.21803064
611;0.146637324;28.9815722;0.210742841
613;0.056856071;28.97500969;0.194092588
615;0.075202839;28.98582031;0.182998756
617;0.259700838;29.01763514;0.180944321
619;0.284452868;28.97031961;0.179096026
621;0.353333406;28.90720777;0.180508041
623;0.073906348;28.95766623;0.180123244
625;0.15626862;28.93903136;0.173030536
627;0.113143437;29.00805077;0.174413464
629;0.195932333;28.94778575;0.181639106
631;0.162314894;28.89998157;0.182079824
633;0.28031288;28.82996638;0.188416644
635;0.19431255;28.94456065;0.208041627
637;0.089512579;28.94891038;0.19454619
639;0.04919849;28.96211757;0.192718556
641;0.199669329;28.93135394;0.190510499
643;0.362272021;28.84555119;0.191244375
645;0.241604322;28.96268936;0.184337252
647;0.128098086;28.93266333;0.189311125
649;0.19729782;28.94959303;0.171106094
651;0.113509965;28.90768767;0.1739547
653;0.055837711;28.86610419;0.171248941
655;0.183521343;28.8891729;0.176323718
657;0.266787631;28.87581887;0.180109341
659;-0.006323763;28.87171809;0.199437658
661;0.235735819;28.8704826;0.20209681
663;0.174854303;28.86324765;0.197779108
665;0.259921853;28.8725928;0.190394274
667;0.190321417;28.84040114;0.193336126
669;0.242865582;28.83541544;0.184198246
671;0.250279426;28.87481482;0.18264221
673;0.134304897;28.87826212;0.180776848
675;0.071239942;28.91296948;0.176849694
677;0.230723755;28.8825287;0.174551401
679;0.362319024;28.86883383;0.17707656
681;0.322623467;28.91387336;0.18903913
683;0.421465021;28.82580385;0.20742981
685;0.135570709;28.87676019;0.2119851
687;0.127693728;28.86421669;0.207007067
689;0.087231344;28.80860527;0.208455354
691;0.266049544;28.81214447;0.193679885
693;0.370342939;28.86863011;0.182950561
695;0.310021663;28.79041238;0.186549427
697;0.140926329;28.86165382;0.187771933
699;0.129193684;28.8770456;0.180669117
701;0.006723245;28.86824307;0.176451096
703;0.239286421;28.84818893;0.173023195
705;0.493975339;28.81505741;0.170588158
707;0.403359508;28.75181624;0.167243942
709;0.288228688;28.77956676;0.170758016
711;0.094389816;28.84689072;0.17087957
713;0.10082189;28.82086337;0.166628483
715;0.312352446;28.78140904;0.154709345
717;0.386062546;28.73875734;0.159846553
719;0.302737051;28.7429048;0.156792215
721;0.191384281;28.75236032;0.151899301
723;0.211667084;28.7788666;0.139911723
725;0.221090026;28.78048766;0.1455111
727;0.145854618;28.84601504;0.150590346
729;0.452481005;28.74241712;0.153204185
731;0.308549286;28.72681432;0.168157919
733;0.398064737;28.75646255;0.179019839
735;0.269491218;28.66664119;0.17352236
737;0.226809878;28.79479225;0.171746186
739;0.263090008;28.75552123;0.175768755
741;0.323018345;28.70749582;0.167101703
743;0.287303313;28.69031719;0.181659671
745;0.252229064;28.72403946;0.19246294
747;0.113414716;28.74960539;0.198892997
749;0.193536212;28.81227623;0.197058814
751;0.185558998;28.75651798;0.213326468
753;0.413516222;28.7359747;0.219386424
755;0.360659692;28.7012761;0.230355039
757;0.213373092;28.7793465;0.234957319
759;0.338019515;28.73139548;0.243906682
761;0.170575556;28.74416897;0.233509391
763;0.212379772;28.74082329;0.228794157
765;0.251567737;28.72972775;0.232684349
767;0.412214346;28.66575773;0.245246416
769;0.462485485;28.70122213;0.254163694
771;0.394093006;28.71119401;0.266658499
773;0.252541932;28.71468799;0.270058558
775;0.204779472;28.7345846;0.259243482
777;0.430627287;28.73167311;0.249827368
779;0.483003479;28.64510553;0.238923437
781;0.43022609;28.60075741;0.230750137
783;0.322501334;28.66913209;0.210437765
785;0.255911394;28.71053081;0.205499112
787;0.249933276;28.72006072;0.197915893
789;0.501052728;28.6811038;0.195720566
791;0.488174057;28.66802594;0.19796267
793;0.41590566;28.64468204;0.203485926
795;0.33693393;28.70955545;0.203560324
797;0.169854105;28.72538921;0.19633845
799;0.216687334;28.65145702;0.190372868
801;0.405445186;28.62690486;0.185404027
803;0.466118411;28.6049423;0.199581842
805;0.17881849;28.62360488;0.194633339
807;0.205333361;28.65023029;0.192433595
809;0.269881185;28.69434844;0.186208892
811;0.310520235;28.62183553;0.181119359
813;0.372879872;28.58862087;0.171910864
815;0.350655201;28.59857428;0.180370287
817;0.241887365;28.59830783;0.194072982
819;0.15415369;28.61950508;0.189120067
821;0.194286827;28.54573918;0.190153011
823;0.354416885;28.68600004;0.19723448
825;0.483111612;28.53496503;0.191179953
827;0.247521818;28.67378814;0.180698932
829;0.272706053;28.7213069;0.188931299
831;0.382482221;28.44938399;0.189145352
833;0.518602546;30.07962277;0.185810336
835;0.564842366;28.49833176;0.202150505
837;0.57162804;28.50952941;0.19750171
839;0.360083452;28.56011768;0.206991846
841;0.393793305;28.45073131;0.203792743
843;0.413694706;28.64740389;0.215164627
845;0.383673824;28.50344679;0.214975687
847;0.498861668;28.53015535;0.225049042
849;0.316877607;28.53095712;0.212453388
851;0.294872564;28.61130352;0.214387548
853;0.566993168;28.56896494;0.214166579
855;0.58281424;28.54116045;0.209492252
857;0.437578076;28.54304066;0.200525297
859;0.355765049;28.49147654;0.210047321
861;0.377262159;28.52763186;0.206252757
863;0.456721176;28.54205558;0.198436182
865;0.675418054;28.45090732;0.200507777
867;0.461484192;28.7086929;0.205048017
869;0.424588859;28.50806686;0.207027755
871;0.46363882;28.49461947;0.206409402
873;0.610093127;28.54941014;0.185345706
875;0.770039656;28.50992811;0.180648138
877;0.664151336;28.47716466;0.182501101
879;0.519827934;28.48495244;0.178897624
881;0.436518408;28.47088804;0.179727758
883;0.580304575;28.52361374;0.178651626
885;0.859533578;28.45963546;0.172133462
887;0.745859786;28.45191234;0.172998175
889;0.654151592;28.44829924;0.16574212
891;0.509570016;28.39491034;0.162556741
893;0.591788545;28.50895129;0.167637712
895;0.752454948;28.49808573;0.161998284
897;0.871738384;28.42664202;0.163275539
899;0.723473052;28.37739134;0.171269352
901;0.608287421;28.44206979;0.180189138
903;0.593909608;28.45010652;0.183699794
905;0.797071874;28.51661995;0.188225
907;1.049683951;28.41684664;0.197480624
909;0.761244732;28.3546377;0.194842877
911;0.845424866;28.34404832;0.18890423
913;0.517344525;28.43261621;0.198758867
915;0.80642186;28.42493004;0.206419578
917;0.888693239;28.40551236;0.199968262
919;0.910083755;28.2882361;0.213752493
921;0.892628484;28.36752302;0.237358601
923;0.846739444;28.37081327;0.242654589
925;0.790826058;28.3837618;0.251617933
927;0.778128269;28.38452711;0.26320466
929;0.984749901;28.33445569;0.264852079
931;0.889344271;28.27188695;0.263766396
933;0.828154209;28.37341212;0.274182037
935;0.901852978;28.27285453;0.276461044
937;0.911872222;28.31018893;0.270756813
939;1.153978556;28.28873399;0.272743969
941;0.994011706;28.28709397;0.266780602
943;0.973049914;28.25039554;0.243461609
945;0.780413891;28.37872213;0.234509759
947;0.769446289;28.3364662;0.226385724
949;0.807826816;28.33238342;0.217010731
951;1.119173274;28.22517142;0.21255662
953;0.983543117;28.27825643;0.221436504
955;0.853306428;28.15849315;0.202144156
957;0.786428612;28.23909725;0.184338603
959;0.911055471;28.2619175;0.1637051
961;1.051284247;28.25538367;0.155884825
963;1.18448074;28.2426097;0.1552566
965;1.114456358;28.19669595;0.167266236
967;0.998059436;28.24501649;0.179337029
969;1.129534692;28.27453636;0.187975384
971;1.080189908;28.21354395;0.188354411
973;1.229163086;28.20407822;0.17030103
975;0.920620506;28.19733192;0.170541879
977;1.067384348;28.14496554;0.173663846
979;1.042555558;28.2569245;0.173564686
981;1.193677094;28.23030785;0.164012009
983;1.31375032;28.12654315;0.181790816
985;1.154512874;28.17405171;0.182201941
987;1.07467148;28.18744269;0.176981548
989;1.130791534;28.15429221;0.170233362
991;1.393172841;28.1799408;0.173000533
993;1.262313017;28.1055579;0.173943966
995;1.266721934;28.07746702;0.178857509
997;1.160163997;28.16737104;0.175306817
999;1.232957677;28.08523779;0.183389066
1001;1.166138624;28.14231418;0.185737483
1003;1.42229282;28.15832249;0.188041786
1005;1.459360752;28.05701855;0.204289148
1007;1.42189896;28.09316366;0.212646746
1009;1.248211749;28.14752063;0.200509151
1011;1.102755281;28.03833701;0.203501691
1013;1.309046478;28.01082668;0.200068269
1015;1.480891707;28.08972657;0.183128427
1017;1.475018879;28.01121371;0.188963882
1019;1.343822182;28.02301087;0.201212197
1021;1.361015152;28.04547909;0.188916587
1023;1.279251352;28.08033523;0.17957748
1025;1.400645072;28.03634642;0.181107106
1027;1.674581392;28.04179306;0.180130809
1029;1.468516533;28.00645994;0.181256938
1031;1.403685528;27.98851599;0.19029995
1033;1.460338606;28.02223826;0.200319549
1035;1.572978067;28.05535228;0.1860153
1037;1.657664773;28.00972345;0.184431099
1039;1.743033428;27.90892615;0.199526677
1041;1.845765037;28.00501343;0.220298347
1043;1.717396232;28.04137102;0.216390449
1045;1.699477026;27.95781752;0.220457752
1047;1.546851914;28.03400771;0.213642842
1049;1.640517462;27.97994636;0.197613322
1051;1.992265851;27.90832664;0.180973783
1053;1.552114207;27.91758038;0.176780743
1055;1.749045767;27.91055742;0.174797114
1057;1.629602938;28.09368197;0.170070066
1059;1.660963537;27.92427126;0.172447193
1061;1.88443741;27.91859415;0.177951897
1063;1.912385752;27.8697587;0.189615423
1065;1.856023987;27.88226574;0.178841603
1067;2.014676903;27.91692787;0.185458065
1069;1.737462401;27.94580205;0.182773007
1071;1.96647714;27.96868599;0.165822001
1073;1.862072384;27.91636629;0.146782927
1075;2.075183943;27.88963926;0.161616126
1077;2.010245683;27.82814896;0.155136624
1079;2.269253185;27.82517184;0.158508583
1081;2.256419748;27.89515008;0.170706676
1083;2.070633764;27.92979326;0.175836586
1085;2.113009958;27.87634893;0.16320239
1087;2.440902192;27.78816953;0.172252444
1089;2.340830597;27.80531121;0.173616595
1091;2.289633327;27.68885617;0.174239443
1093;2.186502332;27.87402674;0.176639556
1095;2.174366686;27.72873399;0.181005102
1097;2.119305818;27.93105646;0.17340813
1099;2.297938171;27.78993888;0.179787785
1101;2.479216949;27.81774434;0.192959031
1103;2.415812251;27.78661216;0.203531303
1105;2.457740012;27.72485444;0.217765126
1107;2.429861773;27.78221625;0.224920014
1109;2.204549607;27.7997542;0.21118659
1111;2.21257718;27.83323774;0.184192585
1113;2.425232667;27.77793216;0.18287887
1115;2.470680713;27.79537822;0.191420884
1117;2.442529693;27.73007256;0.186992895
1119;2.417441396;27.79446607;0.203120845
1121;2.289669157;27.76101122;0.231032865
1123;2.364232459;27.74885475;0.223729127
1125;2.650051747;27.70906007;0.205607821
1127;2.786163978;27.74981357;0.209577195
1129;2.47993067;27.72876462;0.201771843
1131;2.379883165;27.6170371;0.198243886
1133;2.348539371;27.75311258;0.198320192
1135;2.584392537;27.87294101;0.214665142
1137;2.572685512;27.5994515;0.230387408
1139;2.636540985;27.65589192;0.252659522
1141;2.433506164;27.66043661;0.249787707
1143;2.448505012;27.71498709;0.256665139
1145;2.349884166;27.71399132;0.268413444
1147;2.69431711;27.65116586;0.27452641
1149;2.730798625;27.76654246;0.274666109
1151;2.844414723;27.62153658;0.278221127
1153;2.438346976;27.68392007;0.27242602
1155;2.628398775;27.66081489;0.264805695
1157;2.711593522;27.53540174;0.25585424
1159;2.843543091;27.57122545;0.250030405
1161;2.720808099;27.58376896;0.24991123
1163;2.604355619;27.66199641;0.239927699
1165;2.628889669;27.66476154;0.224868874
1167;2.765372014;27.60888417;0.219508189
1169;2.795095561;27.62577691;0.212815861
1171;2.768531854;27.55796429;0.206595371
1173;2.454355921;27.6776454;0.213934555
1175;2.472283899;27.66807902;0.207946537
1177;2.618901347;27.31053034;0.199375714
1179;2.606055424;27.70963478;0.198696987
1181;2.414899276;27.5558541;0.195568277
1183;2.341884188;27.59383468;0.198976293
1185;2.711634538;27.61501297;0.198738892
1187;2.694081358;27.61432205;0.20464456
1189;2.827810502;27.45390592;0.192430283
1191;2.636608026;27.52321172;0.187854668
1193;2.749465638;27.60653524;0.182960172
1195;2.857721518;27.60200075;0.174958015
1197;2.885875276;27.53154407;0.16159663
1199;2.734133974;27.48296583;0.153802086
1201;2.765954996;27.51249445;0.149007894
