Repository: johodges/materials

## A Non-Dimensional Scaling Approach to Modeling Material Pyrolysis

This repository contains the data, scripts, and technical documents required to generate the SPyro cone validation cases.

## Instructions
* Clone this repository with submodules
  ```
  git clone --recurse-submodules https://github.com/johodges/materials
  ```
* Pre-process data
  ```
  python materials/scripts/initialize.py
  ```
* Build latest FDS (example for impi_intel_linux target, but use relevant make target for platform)
  ```
  git clone git@github.com:firemodels/fds.git && cd fds
  cd Build/impi_intel_linux
  ./make_fds.sh
  ln -s fds_impi_intel_linux fds
  cd ../..
  ```
* Run cases
  ```

File: data/rise_materials/Testdata-2387.txt
Keywords
Material1;Material2;Material3;Material4;Product;Object;Scenario;Method;Reference;Comment;Owner;IsPublic;ImportDate
fabric, vandalize protected;foam;;;F1A-1-1;upholstery for passenger seats vandalise protected;;ISO 5660;TRANSFEU;;TRANSFEU;1;2011-11-09 10:03:03
Scalars
Flux (kW/m2);tig (s);qmax (kw/m2);qtotal (MJ/m2);q180 (kw/m2);q300 (kw/m2);Sample mass (g);Mass loss (g);DHc (MJ/kg);Peak smoke production (m2/m2s);Total smoke produced (m2/m2);Specific extinction area (avg) (m2/kg);MARHE (kW/m2);Area exposed (m2);Observations;Test date (YYYY-MM-DD);Test identifier;Product thickness (mm);Thickness1 (mm);Thickness2 (mm);Thickness3 (mm);Thickness4 (mm);Product density (kg/m3);Density1 (kg/m3);Density2 (kg/m3);Density3 (kg/m3);Density4 (kg/m3);Product area weight (kg/m2);Area weight1 (kg/m2);Area weight2 (kg/m2);Area weight3 (kg/m2);Area weight4 (kg/m2)
15;92;145.90;5.26;;;32.27;3.83;12.11;;57.06;;30.64;0.0088;Shrinkage. End flame at 171s.
;2011-09-29;c_LSFIRE_F1A-1-1_15c;42.0;;;;;;;;;;;;;;
VectorData
Time (s);HRR (kW/m2);Mass (g);SPR (m2/(m2*s))
1;9.232688984;32.27;0
3;7.887063256;32.32946227;0
5;6.596918072;32.06290528;0
7;4.894347449;32.24132858;0
9;3.811176397;32.18006923;0
11;2.949666953;32.19830783;0
13;1.752625964;32.18302788;0
15;0.532816392;32.11545546;0
17;-0.19586282;32.17371969;0
19;-0.367547919;32.11700407;0
21;-0.484888965;32.02435485;0
23;-0.584385488;31.98782222;0
25;-0.931143464;32.02335955;0
27;-1.041008305;32.00699193;0
29;-1.142187687;32.0469986;0
31;-1.117662425;32.0495425;0
33;-1.034137476;31.99397874;0
35;-0.935764532;31.94482044;0
37;-1.113808605;31.97935275;0
39;-0.905169646;31.98446779;0
41;-0.582729142;32.03564487;0
43;-0.415613637;31.96290199;0
45;-0.52681245;31.97558358;0
47;-0.802685655;31.89767995;0
49;-0.49794715;31.96134462;0
51;-0.181952286;32.02128631;0
53;-0.432448932;31.95141893;0
55;-0.461759284;31.5431468;0
57;-0.618862915;31.97028426;0
59;-0.692728991;31.95399055;0
61;-0.507960786;31.93004713;0
63;-0.377299975;31.82179511;0
65;-0.549774002;31.86747888;0.001910397
67;-0.752673508;31.77695882;0.005024997
69;-1.149319476;31.85821688;0.00557118
71;-1.000111427;31.93646134;0.044502733
73;-0.532328257;31.86702767;0.080673786
75;0.002762206;31.75571586;0.142571794
77;0.528236087;31.82342638;0.229063827
79;0.490348425;31.73758764;0.343274648
81;0.362966007;31.74401109;0.439343531
83;0.438513866;31.72911817;0.571615763
85;0.366941244;31.81123344;0.710331481
87;0.484759118;31.61426766;0.797704596
89;0.248644451;31.56237194;0.881928501
91;-4.537475641;31.60315316;0.887430357
93;-1.934694722;31.62227619;0.912918676
95;32.93507719;31.50146316;1.053498484
97;81.72154406;31.48671757;1.158136112
99;129.0524629;31.1904856;1.199486679
101;144.5910645;30.78531021;1.274124773
103;145.896222;30.95999155;1.241484248
105;137.8988608;30.80992607;1.072998347
107;130.973335;30.7180514;0.974023137
109;121.26461;30.53432879;0.946329436
111;117.6416185;30.4515688;0.890518427
113;110.1997087;30.37321348;0.880342943
115;104.9836035;30.29908875;0.892763687
117;101.1625589;30.20422771;0.837268935
119;96.85109334;30.16037796;0.741475123
121;92.36736498;30.00227624;0.790804348
123;88.7149504;29.94941294;0.79730212
125;81.67255175;29.92540534;0.728766919
127;75.24412156;29.91063203;0.719517067
129;69.30682374;29.76888869;0.670089393
131;64.96835407;29.75951632;0.522598826
133;58.23443355;29.73655944;0.391227322
135;51.99112612;29.73369269;0.27272375
137;44.00302568;29.66698719;0.15852507
139;37.55274432;29.73802442;0.091108781
141;31.61409446;29.43613383;0.056062355
143;27.05191188;29.61870457;0.050385479
145;23.12581643;29.61405096;0.06106872
147;19.90856344;29.54762115;0.080470506
149;17.93065376;29.4823714;0.103572481
151;15.80345869;29.5129138;0.086099917
153;13.69249244;29.58740708;0.083203888
155;12.20921263;29.55864376;0.09380706
157;10.96108194;29.47309141;0.075431182
159;10.21092424;29.42933307;0.070781943
161;9.047490744;29.3483152;0.062132896
163;8.328649139;29.39824756;0.061066107
165;7.646137524;29.48124775;0.063432859
167;7.098179981;29.42884539;0.095009261
169;6.135330723;29.39551063;0.12744696
171;5.053957235;29.35060092;0.177036726
173;4.536236112;29.4497475;0.187838192
175;3.852455312;29.3469601;0.194673585
177;3.323594799;29.55815608;0.183334482
179;2.563528293;29.27178466;0.178873414
181;2.292361519;29.29138759;0.161823297
183;2.105728324;29.35479457;0.160399023
185;2.020730665;29.35886763;0.169406103
187;1.805959098;29.27842108;0.16562131
189;1.384686049;29.2854348;0.127927971
191;1.209850403;29.31762645;0.109153891
193;1.092679651;29.32000407;0.087489443
195;1.097728226;29.20378971;0.05065935
197;1.164239885;29.09776798;0.040132023
199;0.837432051;29.16495337;0.042437893
201;0.762042737;29.23749302;0.034533236
203;0.789669651;29.36500665;0.036603702
205;0.697530764;29.317572;0.039402542
207;0.798820684;29.15582994;0.028752572
209;0.286609885;29.14031952;0.017710675
211;0.296743385;29.24687561;0.014007956
213;0.585509083;29.28796995;0.007622578
215;0.649686409;29.33982872;0.007775655
217;0.465488397;29.22474822;0.010764006
219;0.305385604;29.15527711;0.010764006
221;0.217119581;29.24827689;0.009280315
223;0.335846103;29.23428689;0.009280315
225;0.467097198;29.17072335;0.003662854
227;0.237047233;29.1251869;0.000674503
229;0.181210724;29.2310331;0.000674503
231;0.08781525;29.24920703;8.25728E-17
233;0.27321085;29.27843129;8.25728E-17
235;0.22957348;29.08853466;0.003152319
237;-0.09642543;29.13860511;0.003152319
239;-0.185858279;29.1136489;0.003152319
241;0.26497473;29.19990238;0.003152319
243;0.265437431;29.16134173;0.003872332
245;0.128192505;29.13173093;0.000720013
247;-0.033506606;29.12912285;0.003310484
249;0.050401871;29.13519671;0.003310484
251;0.041208962;29.15995941;0.003310484
253;0.133685145;29.1040548;0.008154452
255;0.074280195;29.06945831;0.008154452
257;-0.059862174;29.08891343;0.005563981
259;-0.071582435;29.12689304;0.005563981
261;-0.024400765;29.08777081;0.005563981
263;-0.005130391;29.12681039;8.25728E-17
265;-0.183699195;28.99605221;8.25728E-17
267;-0.26496498;28.99199665;8.25728E-17
269;-0.165549485;29.06392853;8.25728E-17
271;0.099489074;29.06009419;8.25728E-17
273;-0.112349547;28.95466274;0.003885211
275;-0.090483364;29.01477022;0.008835067
277;-0.400043376;29.03632679;0.011668799
279;-0.300802191;29.01079878;0.011668799
281;-0.329204066;29.03734056;0.011668799
283;-0.262699224;28.97297573;0.008531206
285;-0.305222739;28.91026988;0.00358135
287;-0.478917986;28.90944039;0.000747618
289;-0.350251603;28.90908982;0.000747618
291;-0.201858681;28.92885904;0.006283313
293;-0.396616436;28.9266939;0.018688851
295;-0.539906155;28.87683447;0.023447986
297;-0.513961259;28.93879397;0.026520085
299;-0.398589351;28.96953864;0.029287602
301;-0.258171398;28.95589919;0.023751907
303;-0.253258592;28.39938831;0.011576557
305;-0.426034454;28.85455101;0.006817421
307;-0.317763037;29.08781846;0.007175868
309;-0.185677796;28.86126911;0.012051699
311;-0.24861294;28.9018291;0.019298387
313;-0.369743891;28.88941493;0.018320581
315;-0.243113016;28.88197771;0.018320581
317;0.028315663;28.95726353;0.029358216
319;-0.104515412;28.8604863;0.038422393
321;-0.194080492;28.84404428;0.031868643
323;-0.241129043;28.85087373;0.038934826
325;-0.026523865;28.89650304;0.038934826
327;-0.048972568;28.87273418;0.036481873
329;-0.077901094;28.82476469;0.023204248
331;-0.332552721;28.81633217;0.02251131
333;-0.119316728;28.86424624;0.015445127
335;0.11179258;28.92680525;0.019055376
337;0.068250063;28.85858858;0.014542607
339;-0.14444746;28.81761385;0.011112706
341;-0.225401642;28.83176966;0.011112706
343;-0.132494906;28.89771033;0.011112706
345;0.232557235;28.87292867;0.007502457
347;-0.012552722;28.78874016;7.77156E-17
349;-0.058696152;28.76361717;7.77156E-17
351;-0.178818155;28.79017791;9.94203E-05
353;0.106244247;28.8215673;0.000369429
355;0.151692142;28.78064849;0.000369429
357;0.028202158;28.38037711;0.000369429
359;-0.092432269;28.77703636;0.000369429
361;0.040394925;28.76965408;0.000270009
363;0.142250192;28.81634287;7.77156E-17
365;0.021403146;28.73937035;0.005322596
367;-0.025809192;28.74354553;0.005322596
369;0.120402016;28.7157036;0.005322596
371;0.180479418;28.78957938;0.005322596
373;0.12282631;28.77232732;0.005322596
375;-0.063964878;28.74595961;7.77156E-17
377;-0.012838783;28.72695667;7.77156E-17
379;0.099515463;28.76655735;7.77156E-17
381;0.240960194;28.6470999;7.77156E-17
383;0.132926261;28.71681072;7.77156E-17
385;-0.050131798;28.74892895;7.77156E-17
387;0.040138408;28.80621588;7.77156E-17
389;0.058868999;28.69348529;7.77156E-17
391;0.118378877;28.69082129;7.77156E-17
393;-0.03383493;28.68089559;7.77156E-17
395;0.060452834;28.75286393;7.77156E-17
397;0.235757225;28.71011985;7.77156E-17
399;0.215079475;28.71569582;7.77156E-17
401;0.146249712;28.62135163;7.77156E-17
403;-0.075932991;28.66336785;7.77156E-17
405;0.155066368;28.73522533;7.77156E-17
407;0.385468525;28.71696874;7.77156E-17
409;0.266555489;28.68152379;7.77156E-17
411;0.053025125;28.70970607;7.77156E-17
413;0.078637738;28.7095957;7.77156E-17
415;0.290437396;28.72159464;7.77156E-17
417;0.234795682;28.73425775;7.77156E-17
419;0.267154725;28.68236203;7.77156E-17
421;0.020225686;28.68742164;7.77156E-17
423;0.287703064;28.76275413;7.77156E-17
425;0.484873825;28.6686764;7.77156E-17
427;0.293078429;28.64300982;7.77156E-17
429;0.169176581;28.70383594;7.77156E-17
431;0.07886659;28.73268143;7.77156E-17
433;0.243489461;28.66319281;7.77156E-17
435;0.347273157;28.66865841;7.77156E-17
437;0.285468845;28.64603362;7.77156E-17
439;0.14364709;28.67299014;7.77156E-17
441;0.320746946;28.74623043;7.77156E-17
443;0.444894976;28.66089931;7.77156E-17
445;0.298975824;28.67870469;7.77156E-17
447;0.174275535;28.6315924;7.77156E-17
449;0.13230261;28.65780257;7.77156E-17
451;0.342288032;28.64735176;7.77156E-17
453;0.332906309;28.62605387;7.77156E-17
455;0.161635714;28.59334585;7.77156E-17
457;-0.002900113;28.54959772;7.77156E-17
459;0.24166959;28.59010227;7.77156E-17
461;0.322110453;28.62485582;7.77156E-17
463;0.269499054;28.61876446;7.77156E-17
465;0.033614046;28.583743;7.77156E-17
467;0.096709341;28.61663579;7.77156E-17
469;0.16014302;28.61680159;7.77156E-17
471;0.369189159;28.62123397;7.77156E-17
473;0.323422005;28.61873674;7.77156E-17
475;0.160128572;28.59201117;7.77156E-17
477;0.141047832;28.57152381;7.77156E-17
479;0.334685237;28.58498821;7.77156E-17
481;0.265433316;28.56685221;7.77156E-17
483;0.048072304;28.56134917;7.77156E-17
485;0.194135231;28.52950759;7.77156E-17
487;0.137396168;28.56665772;7.77156E-17
489;0.357544079;28.54188481;7.77156E-17
491;0.253015911;28.557368;7.77156E-17
493;0.162944019;28.57063013;7.77156E-17
495;0.309662969;28.59884986;7.77156E-17
497;0.377375037;28.53691807;7.77156E-17
499;0.395255562;28.55311114;7.77156E-17
501;0.120109126;28.55396835;7.77156E-17
503;0.162807326;28.63431377;7.77156E-17
505;0.257242487;28.5012796;7.77156E-17
507;0.373260841;28.54608867;7.77156E-17
509;0.444786791;28.55446575;7.77156E-17
511;0.267623331;28.48822995;7.77156E-17
513;0.222222457;28.57675894;7.77156E-17
515;0.363323169;28.55533171;7.77156E-17
517;0.468992076;28.47780636;7.77156E-17
519;0.451741378;28.46415817;7.77156E-17
521;0.36362316;28.50246987;7.77156E-17
523;0.321877294;28.51222053;7.77156E-17
525;0.375224201;28.57224487;7.77156E-17
527;0.499036435;28.38267061;7.77156E-17
529;0.402123614;28.45833471;7.77156E-17
531;0.087455905;28.4467865;7.77156E-17
533;0.2801208;28.51176834;7.77156E-17
535;0.439523924;28.57728551;7.77156E-17
537;0.366274273;28.47932823;7.77156E-17
539;0.326649595;28.38195149;7.77156E-17
541;0.313427678;28.48840596;7.77156E-17
543;0.542398081;28.51117904;7.77156E-17
545;0.383895431;28.53227418;7.77156E-17
547;0.434490394;28.4716056;7.77156E-17
549;0.444323449;28.46762443;7.77156E-17
551;0.395183638;28.51055279;7.77156E-17
553;0.428543333;28.53133529;7.77156E-17
555;0.650685927;28.43116619;7.77156E-17
557;0.410121518;28.46439933;7.77156E-17
559;0.293270393;28.45957992;7.77156E-17
561;0.558809632;28.4925364;7.77156E-17
563;0.516868862;28.48272982;7.77156E-17
565;0.576600123;28.41515789;7.77156E-17
567;0.176461069;28.40212719;7.77156E-17
569;0.30494243;28.49233364;7.77156E-17
571;0.470681826;28.49027888;7.77156E-17
573;0.544779629;28.44322202;7.77156E-17
575;0.37358213;28.42987674;7.77156E-17
577;0.277695951;28.2956455;7.77156E-17
579;0.32622446;28.47120203;7.77156E-17
581;0.441538837;28.47801203;7.77156E-17
583;0.554131571;28.42071635;7.77156E-17
585;0.429764346;28.34230657;7.77156E-17
587;0.435976995;28.41026554;7.77156E-17
589;0.326839924;28.40267224;7.77156E-17
591;0.540332465;28.41107704;7.77156E-17
593;0.618031956;28.37061916;7.77156E-17
595;0.589639532;28.41991555;7.77156E-17
597;0.383365655;28.40928872;7.77156E-17
599;0.381833705;28.43762806;7.77156E-17
601;0.583412546;28.46070454;7.77156E-17
603;0.78292006;28.44042966;7.77156E-17
605;0.716060136;28.39508672;7.77156E-17
607;0.54030798;28.44075251;7.77156E-17
609;0.666814605;28.47828091;7.77156E-17
611;0.836728826;28.42636672;7.77156E-17
613;0.954118703;28.41601752;7.77156E-17
615;0.85657977;28.40965825;7.77156E-17
617;0.759595241;28.30087285;7.77156E-17
619;0.801717169;28.43443213;7.77156E-17
621;0.772392513;28.44680935;7.77156E-17
623;0.957378969;28.3731548;7.77156E-17
625;0.691370925;28.36497998;7.77156E-17
627;0.548810797;28.36271274;7.77156E-17
629;0.853858338;28.38094161;7.77156E-17
631;0.756009242;28.39004705;7.77156E-17
633;0.894261285;28.37307117;7.77156E-17
635;0.45355974;28.30129635;7.77156E-17
637;0.559010641;28.35521036;7.77156E-17
639;0.53618213;28.40870915;7.77156E-17
641;0.650088213;28.36237093;7.77156E-17
643;0.70762437;28.34395777;7.77156E-17
645;0.542531392;28.32329537;7.77156E-17
647;0.369300474;28.33624487;7.77156E-17
649;0.40804108;28.3830907;7.77156E-17
651;0.59464367;28.36030838;7.77156E-17
653;0.49657636;28.27892147;7.77156E-17
655;0.474469914;28.29230322;7.77156E-17
657;0.427656005;28.35837322;7.77156E-17
659;0.409790373;28.33153583;7.77156E-17
661;0.57090493;28.27548438;7.77156E-17
663;0.680972459;28.28690277;7.77156E-17
665;0.517677475;28.29499396;7.77156E-17
667;0.327459281;28.34492632;7.77156E-17
669;0.520163777;28.37866708;7.77156E-17
671;0.541202139;28.31839427;7.77156E-17
673;0.637564923;28.29159431;7.77156E-17
675;0.617739414;28.28946515;7.77156E-17
677;0.464561842;28.34550784;7.77156E-17
679;0.406570153;28.33102043;7.77156E-17
681;0.654574692;28.31304926;7.77156E-17
683;0.64211876;28.30375954;7.77156E-17
685;0.471879114;28.28211983;7.77156E-17
687;0.340535535;28.32584024;7.77156E-17
689;0.533680474;28.34374724;7.77156E-17
691;0.564654675;28.31529754;7.77156E-17
693;0.698090933;28.22841829;7.77156E-17
695;0.602147407;28.26003912;7.77156E-17
697;0.435480099;28.31879103;7.77156E-17
699;0.492020389;28.31544583;7.77156E-17
701;0.535619394;28.29440564;7.77156E-17
703;0.538811565;28.26097023;7.77156E-17
705;0.580748829;28.29077454;7.77156E-17
707;0.331569608;28.28355855;7.77156E-17
709;0.540852509;28.31856105;7.77156E-17
711;0.614124578;28.30896695;7.77156E-17
713;0.4937737;28.23379199;7.77156E-17
715;0.506385751;28.24877729;7.77156E-17
717;0.44662926;28.21476134;7.77156E-17
719;0.620343586;28.31766737;7.77156E-17
721;0.622482486;28.28063783;7.77156E-17
723;0.756313422;28.24923871;7.77156E-17
725;0.822601724;28.24562561;7.77156E-17
727;0.661025937;28.22458542;7.77156E-17
729;0.611024224;28.22914713;7.77156E-17
731;0.446538975;28.29659071;7.77156E-17
733;0.672433238;28.30644347;7.77156E-17
735;0.701331132;28.21308485;7.77156E-17
737;0.820703124;28.20965652;7.77156E-17
739;0.445607734;28.26590147;7.77156E-17
741;0.552487172;28.25029916;7.77156E-17
743;0.757254499;28.29456366;7.77156E-17
745;0.790063848;28.27041797;1.37733E-05
747;0.827245285;28.17372389;1.37733E-05
749;0.598670595;28.20997937;1.37733E-05
751;0.586593204;28.26731248;1.37733E-05
753;0.496521325;28.25711062;1.37733E-05
755;0.773952971;28.26096245;7.77156E-17
757;0.67943501;28.18348281;7.77156E-17
759;0.604168672;28.16707823;7.77156E-17
761;0.530982065;28.23384839;7.77156E-17
763;0.824395344;28.24452967;7.77156E-17
765;0.807830847;28.26127558;7.77156E-17
767;0.797374056;28.15413019;7.77156E-17
769;0.638316806;28.17321627;7.77156E-17
771;0.609900399;28.24030928;7.77156E-17
773;0.760094163;28.28852772;7.77156E-17
775;0.937714358;28.22181299;0.000235049
777;0.550667066;28.20247796;0.000235049
779;0.510794351;28.16777061;0.000235049
781;0.761283517;28.2636916;0.000235049
783;0.789056409;28.19952077;0.000235049
785;0.822062049;28.16061977;7.77156E-17
787;0.511530788;28.13238109;7.77156E-17
789;0.685068641;28.19965789;7.77156E-17
791;0.820329437;28.17614818;7.77156E-17
793;0.669439943;28.19700361;7.77156E-17
795;0.781148039;28.14736639;7.77156E-17
797;0.566370216;28.16063776;7.77156E-17
799;0.726482287;28.20274539;7.77156E-17
801;0.761284557;28.21822858;0.001816499
803;0.577700344;28.18490354;0.001816499
805;0.361570431;28.15800196;0.001816499
807;0.627676306;28.22665234;0.001816499
809;0.847237331;28.20917856;0.001816499
811;0.876113636;28.13423504;7.77156E-17
813;0.65538966;28.16891566;7.77156E-17
815;0.626630863;28.1650998;7.77156E-17
817;0.652807195;28.16937659;7.77156E-17
819;0.699311721;28.1886839;7.77156E-17
821;0.920663782;28.18974338;7.77156E-17
823;0.594300522;28.08573119;7.77156E-17
825;0.670354636;28.17899694;7.77156E-17
827;0.94257487;28.20350194;7.77156E-17
829;0.771529596;28.10217175;7.77156E-17
831;0.689506954;28.12476056;7.77156E-17
833;0.543187244;28.1708406;7.77156E-17
835;0.61328086;28.1656152;7.77156E-17
837;0.988551191;28.1644366;7.77156E-17
839;0.647019835;28.14032738;7.77156E-17
841;0.657090631;28.12200564;7.77156E-17
843;0.572429164;28.12872423;7.77156E-17
845;0.65172315;28.18592801;7.77156E-17
847;0.947970477;28.10417255;7.77156E-17
849;0.852455699;28.14146076;7.77156E-17
851;0.547192386;28.08221096;7.77156E-17
853;0.799310568;28.12003353;7.77156E-17
855;0.790560046;28.12395976;7.77156E-17
857;0.850106674;28.09415496;7.77156E-17
859;0.829186;28.06766812;7.77156E-17
861;0.724791414;28.12783055;7.77156E-17
863;0.784862988;28.15958899;7.77156E-17
865;0.964101266;28.09083748;7.77156E-17
867;0.999361032;28.0516603;7.77156E-17
869;0.722531575;28.11519515;7.77156E-17
871;0.85856641;28.12951676;7.77156E-17
873;0.722805626;28.18836203;7.77156E-17
875;0.943874122;28.1276103;7.77156E-17
877;0.757138153;28.06511693;7.77156E-17
879;0.738642395;28.07955912;7.77156E-17
881;0.675080067;28.13783258;7.77156E-17
883;0.974740219;28.09168788;7.77156E-17
885;0.873753166;28.05397617;7.77156E-17
887;0.671009817;28.06666651;7.77156E-17
889;0.708029231;28.06946762;7.77156E-17
891;0.620454793;28.1110229;7.77156E-17
893;0.946748352;28.1415828;7.77156E-17
895;0.778926303;28.054123;7.77156E-17
897;0.66028943;28.00981232;7.77156E-17
899;0.747330416;28.09746514;7.77156E-17
901;0.90982534;28.08037013;7.77156E-17
903;0.96204013;28.09936432;7.77156E-17
905;0.901672403;28.09471946;7.77156E-17
907;0.685612964;28.04193055;7.77156E-17
909;0.793406345;28.05337666;7.77156E-17
911;0.839112504;28.10244306;7.77156E-17
913;0.882804779;28.0751632;7.77156E-17
915;0.850081107;28.03310177;7.77156E-17
917;0.618726118;28.08631514;7.77156E-17
919;0.709585095;28.10592683;7.77156E-17
921;0.810449093;28.04546926;7.77156E-17
923;0.68460758;28.09674748;7.77156E-17
925;0.823727978;28.03819784;7.77156E-17
927;0.523602414;28.07819576;7.77156E-17
929;0.92389928;28.08666571;7.77156E-17
931;1.041810692;28.09261024;7.77156E-17
933;0.720799819;28.05632704;7.77156E-17
935;0.602056576;28.01258815;7.77156E-17
937;0.708410547;28.06614236;7.77156E-17
939;0.795839775;28.06688871;7.77156E-17
941;0.782337415;28.07541312;7.77156E-17
943;0.755320767;27.94823255;7.77156E-17
945;0.48625719;27.99851548;7.77156E-17
947;0.695706108;28.10310772;7.77156E-17
949;0.817398866;28.04792224;7.77156E-17
951;0.792126332;28.01935293;7.77156E-17
953;0.657556421;27.95713622;7.77156E-17
955;0.783672869;28.04317673;7.77156E-17
957;0.74845065;28.01414648;7.77156E-17
959;0.915847954;28.01883753;7.77156E-17
961;0.635117459;27.97068376;7.77156E-17
963;0.492482783;27.89505759;7.77156E-17
965;0.645092828;28.02339974;7.77156E-17
967;0.838260667;28.04964638;7.77156E-17
969;0.784749282;27.99094066;7.77156E-17
971;0.69512999;27.9878167;7.77156E-17
973;0.609500777;28.0714796;7.77156E-17
975;0.729347231;28.08148795;7.77156E-17
977;0.941281095;28.00418432;7.77156E-17
979;0.528094645;27.99057259;7.77156E-17
981;0.690642064;27.97004876;7.77156E-17
983;0.592448494;28.07909283;7.77156E-17
985;0.68455823;28.00097819;7.77156E-17
987;0.756789016;28.00255403;7.77156E-17
989;0.681811664;27.97364338;7.77156E-17
991;0.540054083;28.06578499;7.77156E-17
993;0.621385829;28.04514106;7.77156E-17
995;0.815014074;27.99601048;7.77156E-17
997;0.647267142;27.96569952;7.77156E-17
999;0.67749531;27.97157063;7.77156E-17
1001;0.355566022;27.98909935;7.77156E-17
1003;0.578360389;28.01538391;7.77156E-17
1005;0.90885371;28.04387008;7.77156E-17
1007;0.953482916;27.95570965;7.77156E-17
1009;0.615046146;27.93391435;7.77156E-17
1011;0.657410725;28.06854089;7.77156E-17
1013;0.784356663;28.04320688;7.77156E-17
1015;0.860386165;27.94640242;7.77156E-17
1017;0.780049864;27.99814061;7.77156E-17
1019;0.657680069;27.94616223;7.77156E-17
1021;0.641968305;27.96197702;7.77156E-17
1023;0.791671477;28.00134771;7.77156E-17
1025;0.795259797;27.96382952;7.77156E-17
1027;0.813917989;27.90817386;7.77156E-17
1029;0.755584269;27.94601539;7.77156E-17
1031;0.460638472;27.96972834;7.77156E-17
1033;0.760758706;28.01507127;7.77156E-17
1035;0.935826968;27.95728694;7.77156E-17
1037;0.804858304;27.90839606;7.77156E-17
1039;0.642539854;27.89659939;7.77156E-17
1041;0.562803986;27.98482401;7.77156E-17
1043;0.828615609;27.99116529;7.77156E-17
1045;0.863103935;28.1052962;7.77156E-17
1047;0.706742852;27.9346252;7.77156E-17
1049;0.723141547;27.94661587;7.77156E-17
1051;0.665628582;27.9609652;7.77156E-17
1053;0.865888373;27.91373233;7.77156E-17
1055;0.804192615;27.96058692;7.77156E-17
1057;0.66161587;27.87377234;7.77156E-17
1059;0.65498156;27.89641609;7.77156E-17
1061;0.43833567;27.99146092;7.77156E-17
1063;0.852833565;27.92186193;7.77156E-17
1065;0.634334238;27.85246569;7.77156E-17
1067;0.475850836;27.92839575;7.77156E-17
1069;0.444717484;28.16420516;7.77156E-17
1071;0.582572636;27.80011779;7.77156E-17
1073;0.602715807;27.93882809;7.77156E-17
1075;0.687493077;27.93419198;7.77156E-17
1077;0.621128743;27.92680095;7.77156E-17
1079;0.514798082;28.03110778;7.77156E-17
1081;0.770034753;27.93628418;7.77156E-17
1083;0.919931314;27.92975036;7.77156E-17
1085;0.872847253;27.92446952;7.77156E-17
1087;0.714426234;27.87328466;7.77156E-17
1089;0.637444238;27.93000952;7.77156E-17
1091;0.871330787;27.93435875;7.77156E-17
1093;0.738777791;27.87240995;7.77156E-17
1095;0.702347707;27.85410668;7.77156E-17
1097;0.601872741;27.8906573;7.77156E-17
1099;0.54810602;27.90168915;7.77156E-17
1101;0.761488392;27.97039398;7.77156E-17
1103;0.763719743;27.93478371;7.77156E-17
1105;0.622809969;27.91284011;7.77156E-17
1107;0.759036568;27.8380624;7.77156E-17
1109;0.738766742;27.98255045;7.77156E-17
1111;0.811872765;27.92798246;7.77156E-17
1113;0.602959692;27.8434536;7.77156E-17
1115;0.54015938;27.96092095;7.77156E-17
1117;0.76291706;27.92167959;7.77156E-17
1119;0.726905426;27.97106788;7.77156E-17
1121;0.724763981;27.83456988;7.77156E-17
1123;0.434573218;27.8392512;7.77156E-17
1125;0.64933279;27.90687808;7.77156E-17
1127;0.693379355;27.9382772;7.77156E-17
1129;0.593533439;27.97022963;7.77156E-17
1131;0.290936359;28.19403962;7.77156E-17
1133;0.459569849;27.854025;7.77156E-17
1135;0.67810412;27.87975673;7.77156E-17
1137;0.816622219;27.88536042;7.77156E-17
1139;0.679626387;27.91987377;7.77156E-17
1141;0.505935949;27.80679359;7.77156E-17
1143;0.61243753;27.9161503;7.77156E-17
1145;1.17033718;27.99071651;7.77156E-17
1147;0.8816343;27.82767674;7.77156E-17
1149;0.662679366;27.85803388;7.77156E-17
1151;0.571803083;27.92951308;7.77156E-17
1153;0.738586128;27.85712173;7.77156E-17
1155;0.973635858;27.85938898;7.77156E-17
1157;0.780694067;27.79162352;7.77156E-17
1159;0.679245957;27.83386097;7.77156E-17
1161;0.713024762;27.86190468;7.77156E-17
1163;0.75004299;27.92112676;7.77156E-17
1165;0.745574367;27.85117721;7.77156E-17
1167;0.768414811;27.82039656;7.77156E-17
1169;0.631496906;27.86020923;7.77156E-17
1171;0.789913686;27.8807705;7.77156E-17
1173;0.784053731;27.84339963;7.77156E-17
1175;0.647584635;27.7633863;7.77156E-17
1177;0.573238179;27.80561353;7.77156E-17
1179;0.653721773;27.89851072;7.77156E-17
1181;0.772149038;27.87088176;7.77156E-17
1183;0.720662024;27.8123506;7.77156E-17
1185;0.713763111;27.80078488;7.77156E-17
1187;0.68429539;27.80840735;7.77156E-17
1189;0.773823847;27.83359452;7.77156E-17
1191;0.785812221;27.81351315;7.77156E-17
1193;0.42081043;27.79379158;7.77156E-17
1195;0.685708111;27.83274753;7.77156E-17
1197;0.752151941;27.89389601;7.77156E-17
1199;0.786896032;27.8417708;7.77156E-17
1201;0.537633245;27.79186615;7.77156E-17

File: data/rise_materials/Testdata-2388.txt
Keywords
Material1;Material2;Material3;Material4;Product;Object;Scenario;Method;Reference;Comment;Owner;IsPublic;ImportDate
fabric, vandalize protected;foam;;;F1A-1-1;upholstery for passenger seats vandalise protected;;ISO 5660;TRANSFEU;;TRANSFEU;1;2011-11-09 10:05:18
Scalars
Flux (kW/m2);tig (s);qmax (kw/m2);qtotal (MJ/m2);q180 (kw/m2);q300 (kw/m2);Sample mass (g);Mass loss (g);DHc (MJ/kg);Peak smoke production (m2/m2s);Total smoke produced (m2/m2);Specific extinction area (avg) (m2/kg);MARHE (kW/m2);Area exposed (m2);Observations;Test date (YYYY-MM-DD);Test identifier;Product thickness (mm);Thickness1 (mm);Thickness2 (mm);Thickness3 (mm);Thickness4 (mm);Product density (kg/m3);Density1 (kg/m3);Density2 (kg/m3);Density3 (kg/m3);Density4 (kg/m3);Product area weight (kg/m2);Area weight1 (kg/m2);Area weight2 (kg/m2);Area weight3 (kg/m2);Area weight4 (kg/m2)
20;59;200.72;11.39;;;31.56;5.95;17.57;;366.97;;45.90;0.0088;Shrinkage. End flame at 228s.
;2011-09-15;c_LSFIRE_F1A-1-1_20a;42.0;;;;;;;;;;;;;;
VectorData
Time (s);HRR (kW/m2);Mass (g);SPR (m2/(m2*s))
1;7.804324817;31.56;0.026117793
3;7.423567719;31.45873947;0.042256262
5;6.088691595;31.39990529;0.059114718
7;4.963509325;31.42206368;0.076586058
9;4.261327741;31.41848793;0.073977957
11;3.702520005;31.46524842;0.073205138
13;3.140578564;31.42166222;0.088278664
15;2.822976753;31.21579246;0.10228265
17;1.931650683;31.32366111;0.115094863
19;1.750848605;31.28451134;0.134740341
21;1.334923114;31.33973888;0.151659181
23;1.169469272;31.29647598;0.143897204
25;1.555668119;31.25509028;0.153134529
27;1.565543983;31.21984782;0.163925279
29;1.554824854;31.30506099;0.176558635
31;1.135316901;31.23809406;0.187870958
33;0.886195276;31.18762674;0.214757745
35;0.744284918;31.22706486;0.223965507
37;0.739042065;31.05442298;0.237202537
39;0.571655283;30.80629226;0.260258973
41;0.147791892;31.06342206;0.27720526
43;0.090393765;31.128105;0.274366121
45;0.29058715;31.12134962;0.312172669
47;0.523193141;31.1554479;0.367982528
49;0.780671767;31.0667017;0.452138107
51;0.894576721;30.99286142;0.598420163
53;0.636896311;31.0067183;0.784045772
55;0.951658982;31.03833744;0.959293227
57;-4.291592874;30.93772126;1.123474673
59;-12.79291699;30.87172084;1.103987453
61;24.57452287;30.63738439;1.184307126
63;95.62648154;30.6596054;1.224543601
65;153.2791755;30.56740093;1.185972539
67;183.2309654;30.29392976;1.108916698
69;200.7187934;30.0780677;1.162952119
71;197.5963379;30.09979211;1.045953653
73;187.0114446;29.44138498;0.936605937
75;169.8480222;29.60692536;0.879106383
77;146.1622876;29.51906218;0.830555559
79;129.6404825;29.42913636;0.781732016
81;113.6285747;29.33826442;0.755252128
83;99.79769729;29.2677295;0.722928908
85;88.5531233;29.10563963;0.677200528
87;78.33630291;29.13364272;0.712609484
89;71.18772911;29.18994745;0.710180954
91;67.77425369;29.0824856;0.710218707
93;61.57662001;29.05869127;0.725661483
95;58.15764358;29.02290172;0.749093694
97;53.99974714;29.09370558;0.713228984
99;51.4586119;28.94138761;0.708865242
101;47.41733522;28.84913556;0.673890757
103;45.94577252;28.82594124;0.657278002
105;44.55203346;28.71345557;0.631994007
107;42.10614893;28.82746649;0.620028961
109;40.54046973;28.63096232;0.607168341
111;41.28992543;28.6736859;0.640720205
113;40.07153643;28.61551708;0.658616285
115;39.28854848;28.51238923;0.689333355
117;40.4681246;28.49717215;0.712162488
119;39.31759554;28.50024352;0.739876725
121;38.60392789;28.48762111;0.723217539
123;38.44262975;28.48352885;0.67632887
125;37.60844113;28.37244368;0.620010028
127;36.0341789;28.28342126;0.55896602
129;34.34760468;28.36102273;0.53086886
131;33.62774946;28.25452011;0.506244642
133;30.8353232;28.24539044;0.489379538
135;30.1929411;28.1272256;0.478743041
137;27.85742214;28.1192207;0.469186964
139;26.41704016;27.65069391;0.417517484
141;25.27796386;28.17960312;0.37371163
143;24.00665163;28.16547002;0.357380138
145;23.20831204;28.07118835;0.322104195
147;21.99444218;28.06218247;0.272240134
149;20.98745079;27.98406352;0.275759379
151;20.01345693;28.05541932;0.271856933
153;19.19131133;28.03080411;0.238169103
155;19.1618959;28.04676635;0.222962217
157;18.70249912;27.94452201;0.229412289
159;18.1414582;27.92548839;0.206605794
161;16.99783802;27.94332054;0.176686104
163;16.60541588;27.95291187;0.182560742
165;15.7558072;28.00834766;0.182285515
167;14.52590511;27.98751403;0.167046161
169;14.49176791;27.87099095;0.160633037
171;13.82597972;27.80590122;0.169840635
173;12.81700471;27.82235326;0.163045979
175;13.0325915;27.91684125;0.166286276
177;12.91376528;28.15417869;0.169055551
179;12.54240241;27.81669449;0.185072998
181;12.40984791;27.78246563;0.195108431
183;12.02914249;27.79300308;0.192286782
185;11.52939768;27.79490066;0.188722744
187;11.36153468;27.79583902;0.193718555
189;11.18249037;27.82164112;0.183335827
191;11.24179502;27.71003895;0.187537709
193;11.06144503;27.72772596;0.192479919
195;10.38641522;27.70560786;0.208709057
197;10.15777059;27.68095042;0.207983094
199;9.831617221;27.69831315;0.227110427
201;9.669843248;27.64476184;0.227382048
203;9.192335447;27.65645269;0.246014311
205;8.859580743;27.59177703;0.240174195
207;8.643483466;27.64979294;0.248441745
209;8.188112766;27.62688211;0.245382982
211;8.47445598;27.54333837;0.248603007
213;7.664639376;27.53669901;0.24314765
215;7.303909764;27.56916815;0.252531561
217;6.917487454;27.55780303;0.253692768
219;6.848344892;27.55277144;0.252382433
221;6.792887099;27.51575519;0.269027982
223;4.493214349;27.49521039;0.285126426
225;7.865961722;27.46380485;0.360927431
227;6.258918107;27.48100205;0.4356993
229;6.547742623;27.47180976;0.461716211
231;5.410556545;27.69315729;0.476111008
233;4.449833248;27.45078875;0.501906988
235;3.662777458;27.34359583;0.464292067
237;3.213321062;27.19544634;0.415425304
239;3.040737071;27.48987589;0.41110528
241;2.969605335;27.40981179;0.429403426
243;2.734066106;27.32401172;0.433899754
245;2.90502972;27.25133116;0.439623311
247;2.723936129;27.39369712;0.481366986
249;2.623713953;27.30323198;0.475880547
251;2.702058935;27.41742883;0.458568044
253;2.538400434;27.46732915;0.432710466
255;2.744720593;27.10398071;0.408443895
257;2.764686454;27.42119633;0.381193369
259;2.29821681;27.31926267;0.390068893
261;2.323274757;27.26660165;0.399628454
263;2.171728961;27.65710512;0.418274931
265;2.375775197;27.19855121;0.434278097
267;2.335543041;27.45019457;0.451484829
269;2.026468766;27.21597657;0.448020816
271;2.232925473;27.29414309;0.445852897
273;2.086805625;27.11282105;0.432376501
275;2.36938567;27.26540747;0.442798067
277;2.383689697;27.2469889;0.418960406
279;2.222993168;27.17931128;0.400697305
281;2.119825818;27.18701279;0.386894586
283;1.673925622;27.20436144;0.382621122
285;2.077141206;27.12796144;0.357983604
287;2.016940775;27.08784565;0.356610857
289;2.048438086;27.07714849;0.361670537
291;2.34617042;27.17488067;0.353788513
293;2.048783696;27.0538032;0.364457445
295;1.849994422;27.0736708;0.377561998
297;2.045350083;27.06707319;0.371323504
299;1.930644719;27.06044839;0.39182877
301;2.144512552;27.04390653;0.385599557
303;2.033085257;27.03269967;0.369292059
305;2.154630152;27.11741526;0.343432748
307;2.159987347;27.03202976;0.333825665
309;1.919929121;27.02029085;0.315194085
311;1.912631869;27.03191956;0.346837799
313;1.771326388;26.96818226;0.350069058
315;1.792832046;26.89121575;0.352930945
317;2.157902848;26.93810149;0.357808093
319;1.944336728;26.96939683;0.354233848
321;2.065074582;26.88205113;0.326545264
323;1.897816958;27.0850568;0.312576416
325;1.90028163;26.93433302;0.312406509
327;1.712410587;26.87236223;0.315867809
329;1.639844431;26.89120847;0.321389479
331;1.670838079;26.81555362;0.317325088
333;2.017034669;26.81487691;0.329549549
335;1.90233162;26.86428791;0.330324798
337;1.875109652;26.85004413;0.330234148
339;1.958623002;26.92456694;0.334729888
341;1.866113934;26.8735001;0.369930752
343;1.828305389;26.82041821;0.360218433
345;1.650325574;26.80452539;0.378528766
347;1.918890969;27.05683137;0.372173479
349;1.838613964;26.83515229;0.360323902
351;1.856198463;26.81275166;0.323724106
353;1.879663721;26.70511747;0.323895238
355;1.891984473;26.84190718;0.299728311
357;1.933727829;26.77448442;0.297987746
359;1.806199185;26.90011629;0.294259887
361;1.62019795;26.75975811;0.296298
363;1.702647415;26.76340183;0.317334469
365;1.749400419;26.68275082;0.326420464
367;1.894901342;26.65523706;0.31964139
369;1.935392578;26.77287033;0.332031393
371;2.02971198;26.68333675;0.319225934
373;1.901924255;26.73738516;0.299887767
375;1.733819155;26.76653437;0.293877414
377;1.729964896;26.71646123;0.303619345
379;1.660112173;26.68731153;0.292127752
381;1.626340415;26.64980547;0.311111068
383;1.831528298;26.62550677;0.307326791
385;2.009800463;26.61299552;0.300035092
387;1.840649044;26.70896653;0.282637807
389;1.957132659;26.63910103;0.276215428
391;1.57921922;26.63990201;0.253215966
393;1.709344945;26.61169066;0.25393613
395;0.391047336;26.58290019;0.268281319
397;1.626185228;26.58212737;0.26865977
399;1.844256584;26.63274516;0.271796667
401;1.920079398;26.79341949;0.280540894
403;1.844130194;26.57832394;0.282214388
405;1.670397354;26.59911679;0.255788397
407;1.58928455;26.60527946;0.261760331
409;1.708163981;26.52973528;0.256989509
411;1.6662866;26.55833661;0.27181918
413;1.908120344;26.52705682;0.266044487
415;2.032270838;26.56787498;0.270661399
417;2.040676492;26.52028037;0.27515487
419;1.948824313;26.53479988;0.273978527
421;1.874320269;26.44597956;0.255651815
423;1.862355018;26.42480758;0.263117342
425;1.538108352;26.53747982;0.264011448
427;1.926110671;26.57557759;0.254796813
429;1.82359392;26.55446587;0.251100742
431;1.866191562;26.50119077;0.258510057
433;2.009882079;26.48979154;0.257629296
435;2.168414678;26.55185921;0.252221742
437;1.967469569;26.56960835;0.252064823
439;1.726412408;26.51435897;0.256520824
441;1.724962955;26.50885845;0.241152527
443;1.978266796;26.48411849;0.226200426
445;2.051350173;26.54109992;0.249751312
447;2.227773452;26.46728003;0.248754933
449;2.324169036;26.44735757;0.251932797
451;2.143584767;26.50786475;0.256390412
453;2.103736919;26.49086076;0.278797779
455;2.16138047;26.47821117;0.260802371
457;1.952321541;26.43766139;0.279081212
459;1.82868175;26.40825635;0.276500904
461;2.075140688;26.373227;0.281073234
463;2.076330744;26.41245201;0.257815258
465;2.170761351;26.41143064;0.250973358
467;2.504629303;26.50247491;0.226641391
469;2.373732538;26.42563316;0.216672333
471;2.123742944;26.40674517;0.205706616
473;2.195212393;26.33169809;0.218611512
475;2.230745501;26.50192297;0.23131948
477;2.026031425;26.36023274;0.254210042
479;2.081064825;26.34678266;0.247417869
481;2.406192726;26.38235667;0.254435683
483;2.693814569;26.35340066;0.25529014
485;2.524676771;26.38771932;0.242186918
487;2.352340384;26.42655064;0.229178671
489;2.4009436;26.3348787;0.248776283
491;2.214818269;26.39888444;0.237342296
493;2.169804951;26.44665902;0.233803309
495;2.295533871;26.27490161;0.240009564
497;2.416397403;26.34129573;0.226298047
499;2.622651585;26.3704731;0.213867858
501;2.756213282;26.46921888;0.219513928
503;2.646449185;26.4404352;0.207235197
505;2.493310165;26.45563772;0.208334047
507;2.390059748;26.3604876;0.217319053
509;2.435833174;26.35047346;0.227284457
511;2.450368105;26.33269664;0.238871988
513;2.493672292;26.26672389;0.239350773
515;2.613967858;26.36855415;0.249102296
517;2.57353984;26.35572543;0.254716173
519;2.487548213;26.34844529;0.251385701
521;2.598723196;26.24685922;0.234402468
523;2.381770813;26.02969042;0.237578812
525;2.475605392;26.2047601;0.23141399
527;2.81535176;26.298544;0.215870052
529;2.984669894;26.25611703;0.219475442
531;2.900762744;26.26329377;0.224055781
533;2.817995525;26.35242638;0.207104831
535;2.763252633;26.35988662;0.181918731
537;2.663258458;26.30126343;0.181543218
539;2.72153798;26.25303254;0.169416076
541;2.777470927;26.20858323;0.168283849
543;2.89443956;26.26111317;0.182593775
545;2.77760812;26.28180894;0.195356724
547;2.685539944;26.33478015;0.209423511
549;2.524094061;26.32307619;0.210403406
551;2.702709297;26.30143528;0.206518088
553;2.777021494;26.2331363;0.198566235
555;2.803180582;26.2861978;0.192771887
557;2.85153017;26.25355584;0.184028488
559;2.855511135;26.22540032;0.182614428
561;2.564969887;26.27042877;0.182425549
563;2.586441369;26.24394996;0.195210716
565;2.825894787;26.17629321;0.199587722
567;3.132956463;26.15926155;0.200945264
569;3.009525145;26.14396194;0.204106847
571;2.86141813;26.15040082;0.209290292
573;2.778396401;26.24629609;0.194160845
575;2.706405334;26.19713412;0.191451009
577;2.930439889;26.18536754;0.18788189
579;3.111958479;26.17220096;0.194785731
581;2.969765637;26.11378408;0.192947296
583;2.835351843;26.17899129;0.20558178
585;2.863110477;26.23858779;0.204770033
587;2.956932688;26.20240649;0.208205352
589;3.014957897;26.17524418;0.201099243
591;3.180620094;26.11152775;0.201137594
593;3.286211105;26.23168677;0.190476574
595;2.927477777;26.17266989;0.20264665
597;2.755475938;26.17650001;0.189820117
599;2.820602874;26.22549644;0.188783732
601;2.77942751;26.10155584;0.202873836
603;3.193838584;26.14712944;0.227872517
605;3.335690817;26.16755627;0.242651359
607;3.193553575;26.09901602;0.258019262
609;3.096064988;26.10706947;0.255588125
611;3.032109278;26.17852818;0.254722377
613;3.087248112;26.11352145;0.243066222
615;3.284750255;26.0547735;0.223192948
617;3.206060542;26.05795508;0.218463807
619;3.258184331;26.03983991;0.215411077
621;2.945653121;26.11958023;0.200998333
623;3.04645778;26.12303753;0.181455058
625;3.121780589;26.03569231;0.196849779
627;3.17155861;26.06497988;0.196094238
629;3.552872167;26.06486969;0.209101599
631;3.158486648;26.04695452;0.215753652
633;3.009542497;26.14596195;0.238222245
635;3.146496183;26.05725071;0.219300271
637;3.413303024;26.02812916;0.218356705
639;3.284237128;26.00472124;0.213779518
641;3.392299488;26.01170478;0.202725149
643;3.456878446;26.05869343;0.181783449
645;3.40287298;26.0997403;0.183656424
647;3.330484139;26.01352664;0.191827597
649;3.429723511;26.0157485;0.219930866
651;3.57989882;26.01318829;0.239677646
653;3.562245634;25.98002934;0.258137596
655;3.433939;26.02160727;0.271219856
657;3.218136926;26.07507558;0.277619518
659;3.316416058;26.04783802;0.256726814
661;3.48612279;26.00426541;0.253722524
663;3.715763577;25.96181806;0.250379314
665;3.59488707;25.92235809;0.235829393
667;3.609842863;26.01380916;0.223543988
669;3.53491716;26.03336657;0.215517096
671;3.559009737;25.99943432;0.214598325
673;3.676973449;26.0135747;0.227117917
675;3.760536319;25.94315046;0.254354208
677;3.892308389;25.93384118;0.259491517
679;3.724982811;25.98155362;0.265521018
681;3.605965234;25.98002837;0.264781356
683;3.758341169;26.00177996;0.273849584
685;3.918243116;25.9669443;0.256131459
687;4.111187874;25.90012252;0.261651189
689;4.109304233;25.92046682;0.267279877
691;3.935743216;25.94387474;0.25488882
693;3.602135189;25.96849722;0.23865515
695;3.869111127;25.90847936;0.243448278
697;4.121685248;25.95744133;0.246901852
699;4.144979472;25.84726781;0.24878172
701;4.250145615;25.84521828;0.267553431
703;3.979402517;25.87976462;0.273266498
705;3.904332795;25.94697961;0.278977297
707;4.01512837;25.90883131;0.275271003
709;4.101771598;25.90963908;0.274079908
711;4.089430107;25.84546051;0.261648609
713;4.075541351;25.84938724;0.253188873
715;4.052499602;25.91028083;0.253622168
717;4.022008756;25.88015103;0.256668843
719;4.247916032;25.89414626;0.256231896
721;4.260410508;25.85783292;0.265069127
723;4.335761313;25.86723881;0.274958164
725;4.121259607;25.85851594;0.266581995
727;4.031580982;25.92963047;0.260721355
729;4.106561524;25.8796952;0.259459429
731;4.121740457;25.84015951;0.255303135
733;4.023669792;25.84409983;0.24588878
735;4.267102382;25.81771082;0.242168805
737;4.280189134;25.84227797;0.251673011
739;4.153062157;25.96597002;0.254791268
741;4.274960284;25.81740694;0.260012098
743;4.451214938;25.80708308;0.267787808
745;4.543483374;25.84846102;0.284075342
747;4.496623537;25.81047874;0.262761829
749;4.203389492;25.83129198;0.259050048
751;4.347676155;25.84753626;0.25925157
753;4.316566515;25.8075661;0.255871057
755;4.531781321;25.76414543;0.243514102
757;4.609634018;25.77306151;0.252977902
759;4.371446611;25.76698865;0.242256647
761;4.348128967;25.80216995;0.238429315
763;4.611812532;25.80437093;0.243592102
765;4.612222968;25.76475272;0.255401781
767;4.64293145;25.76478039;0.288049429
769;4.607761379;25.74578172;0.309017114
771;4.57235407;25.75642985;0.319601242
773;4.435552024;25.79665535;0.31637933
775;4.608807705;25.79704176;0.30452917
777;4.637393584;25.71167713;0.2863397
779;4.925113014;25.76534592;0.271764084
781;4.921075398;25.73897003;0.260651489
783;4.763768582;25.71120771;0.260378811
785;4.715394165;25.78297759;0.264680412
787;4.61336996;25.80166509;0.257558378
789;4.921137612;25.73477437;0.260138467
791;4.923017706;25.73816274;0.264952411
793;4.652054922;25.72281507;0.256249959
795;4.639624671;25.76890566;0.252683905
797;4.551085887;25.75673956;0.248313599
799;4.717993469;25.65259132;0.250277551
801;4.8922838;25.67009192;0.241943257
803;5.041555806;25.6921474;0.25312572
805;4.792419019;25.6948246;0.25611917
807;4.578090465;25.74221325;0.260229893
809;4.788561664;25.73930789;0.270900796
811;4.972334975;25.63628393;0.281259302
813;5.243615118;25.66055448;0.295805739
815;5.065643902;25.67261718;0.297101024
817;4.811721555;25.69304401;0.297035178
819;4.780636149;25.68999399;0.286043948
821;5.0375394;25.67560554;0.291839433
823;5.194340683;25.65009276;0.274666401
825;5.243461302;25.71035868;0.258636318
827;5.120433236;25.63448975;0.247667826
829;4.857325595;25.67140989;0.259977837
831;4.915287905;25.66207245;0.242820321
833;5.041954579;25.67608807;0.246961886
835;4.969042519;25.5566543;0.272033661
837;5.006402403;25.58955062;0.275815437
839;5.194747233;25.59339482;0.283826901
841;5.190403835;25.71296646;0.296584472
843;4.96051865;25.65893942;0.290868672
845;5.059287729;25.63605578;0.268475462
847;5.237271132;25.56401745;0.269252749
849;5.442787448;25.61707167;0.242204032
851;5.438986492;25.61958334;0.222279681
853;5.207054426;25.57702579;0.219124991
855;5.064236367;25.62154355;0.224179413
857;5.009395938;25.62053529;0.221315978
859;5.116624279;25.56753641;0.224153792
861;5.277621508;25.57757725;0.234861842
863;5.548735816;25.52965704;0.230605981
865;5.353887895;25.5721811;0.24205255
867;5.344755021;25.60902502;0.238963345
869;5.287422619;25.55724751;0.224933901
871;5.482075348;25.58151125;0.222822493
873;5.555192741;25.5309619;0.220411194
875;5.614306015;25.53856001;0.202346269
877;5.512428224;25.53607552;0.221283887
879;5.315286192;25.5727811;0.241236357
881;5.429950413;25.65272821;0.246514229
883;5.367160303;25.60168954;0.271707569
885;5.645585491;25.57056604;0.290441529
887;5.688098174;25.46331875;0.270495294
889;5.719653892;25.49856121;0.26731331
891;5.477635573;25.54343771;0.250771951
893;5.577163405;25.50070734;0.230522682
895;5.549371546;25.4643605;0.209075537
897;5.686533019;25.45114537;0.238546355
899;5.958893887;25.4203743;0.227554015
901;5.768722161;25.497768;0.241750143
903;5.564783468;25.52697984;0.246912827
905;5.527521916;25.51692492;0.264819022
907;5.981744469;25.51628996;0.244877738
909;5.916796838;25.46217991;0.254549223
911;6.037794939;25.45411966;0.251921289
913;6.008842561;25.4700052;0.255715297
915;5.974250542;25.5205196;0.259891873
917;5.933441442;25.52355603;0.256265555
919;5.860395769;25.44935749;0.259596158
921;5.984831671;25.49209515;0.277123854
923;6.216721487;25.46515371;0.293915825
925;6.094438939;25.45246334;0.315373194
927;5.922870903;25.45411966;0.330646787
929;5.771439855;25.46543721;0.350291936
931;5.98186093;25.40829024;0.349733282
933;6.142809728;25.40045087;0.340615912
935;6.107664507;25.52084387;0.307863935
937;5.932197687;25.45149634;0.305029696
939;6.093615486;25.45389781;0.298109931
941;6.062875629;25.38891924;0.292562169
943;6.005426071;25.41246503;0.301523864
945;6.222132664;25.3765046;0.31808415
947;6.040930232;25.37607013;0.313465241
949;6.07605324;25.41161648;0.329317614
951;6.301879456;25.37696674;0.329584879
953;5.997901154;25.4342239;0.31950732
955;6.228595836;25.39392219;0.312783781
957;6.277575712;25.3277839;0.308951395
959;6.216889991;25.39446734;0.289394587
961;6.201859724;25.39349403;0.285750198
963;6.223964363;25.38965711;0.280358551
965;6.162314172;25.41039462;0.281700165
967;6.185391709;25.39397073;0.284947488
969;6.431740928;25.36147392;0.296832027
971;6.351007495;25.34209613;0.307560979
973;6.34546215;25.32674846;0.316567125
975;6.14600704;25.38720079;0.312564573
977;6.402462348;25.35885158;0.303867211
979;6.334598292;25.396779;0.260688051
981;6.525329423;25.33966699;0.247817535
983;6.549577393;25.39028527;0.225776002
985;6.622030062;25.38526825;0.229258493
987;6.796761049;25.24103237;0.234313118
989;6.465731899;25.33427035;0.267392842
991;6.481713661;25.35042531;0.265939501
993;6.392871868;25.30594881;0.275889819
995;6.351467868;25.1568964;0.271661389
997;6.41827297;25.31083476;0.261463452
999;6.602433289;25.22250313;0.264438485
1001;6.615727262;25.35400688;0.261063968
1003;6.753967429;25.26782818;0.253944753
1005;6.436975072;25.29634292;0.228976292
1007;6.70990532;25.28740646;0.243577267
1009;6.701499894;25.25102467;0.227872113
1011;6.770856805;25.20095202;0.249817473
1013;6.762029068;25.2492101;0.257666044
1015;6.465520458;25.31890229;0.27991898
1017;6.677246946;25.30921339;0.299964488
1019;6.572168667;25.19320246;0.309124638
1021;6.623748574;25.24126005;0.301318159
1023;6.800239515;25.20073115;0.31255283
1025;6.738489737;25.17336883;0.319540746
1027;6.914422631;25.25145234;0.306544719
1029;6.565355426;25.28746083;0.290688643
1031;6.584843939;25.25982958;0.286132155
1033;6.435115009;25.23077017;0.284096706
1035;6.814480728;25.24754601;0.286911854
1037;6.775756734;25.26953256;0.289663733
1039;6.986409839;25.17758488;0.319112199
1041;6.900659403;25.25245332;0.326244183
1043;6.821353355;25.24731882;0.321781906
1045;6.648850099;25.16412169;0.319574482
1047;6.448396103;25.21593367;0.303529414
1049;6.824758467;25.24204646;0.294264965
1051;6.686112931;25.13828463;0.294426844
1053;6.742144158;25.10584316;0.292424458
1055;6.791831462;25.23433816;0.289837546
1057;6.672549586;25.15871777;0.314195192
1059;6.603989356;25.12361318;0.303886061
1061;6.776965112;25.14580652;0.295514411
1063;6.687214452;25.14688274;0.315227762
1065;6.936629339;25.11204708;0.311274754
1067;6.906338445;25.17283048;0.291185654
1069;6.747021004;25.13183896;0.291113063
1071;6.450640687;25.19479567;0.299302837
1073;6.669064325;25.11590439;0.270434475
1075;6.613210189;25.12200491;0.272635157
1077;7.023716448;25.15468765;0.264329644
1079;6.958247861;25.11328932;0.254669943
1081;6.828678867;25.0665565;0.252044246
1083;6.68050147;25.16751637;0.278328245
1085;6.574362993;25.13897395;0.29156001
1087;6.570922292;25.09997031;0.304606244
1089;6.943017776;25.06792253;0.323325744
1091;6.96271941;25.09720281;0.318890261
1093;7.258410632;25.02190039;0.288860454
1095;7.182855889;25.11111504;0.259299914
1097;6.867386635;25.19569228;0.255791172
1099;6.894693846;25.06132491;0.246161811
1101;7.184242437;25.10224071;0.243817362
1103;7.225310984;25.10268926;0.262767343
1105;6.947832932;25.05719867;0.280475602
1107;7.065310496;25.10930726;0.279816164
1109;6.998293394;25.09437367;0.29556613
1111;7.089579741;25.12988555;0.290066615
1113;7.221135421;25.05635644;0.291275528
1115;7.286451277;24.98500112;0.300265406
1117;7.027175356;25.02345283;0.293474133
1119;6.796687282;25.0528234;0.27257259
1121;6.976849387;25.09331056;0.29129168
1123;6.936283136;24.82953071;0.298670302
1125;7.071398175;25.05121514;0.291556445
1127;7.029038332;24.98783706;0.318014492
1129;6.900002807;25.0454185;0.345847457
1131;7.040520127;25.07138663;0.339870962
1133;7.137267507;25.07881192;0.328766182
1135;7.312584616;25.01504743;0.323111462
1137;7.259550864;25.00610369;0.304599358
1139;6.979524207;25.01863581;0.276054262
1141;6.967439104;24.9994585;0.266139949
1143;7.063850999;25.02024407;0.251136007
1145;7.298414646;24.93404497;0.252076673
1147;7.297534414;24.96145534;0.252565614
1149;7.045284212;24.93904112;0.249099709
1151;6.911423117;25.0616288;0.253480422
1153;7.022632143;25.02692421;0.265767472
1155;7.055215294;24.96909423;0.276870271
1157;7.150413322;24.90032;0.28610566
1159;7.037970703;24.87767762;0.297950419
1161;7.148242266;25.03695049;0.290906824
1163;6.856086624;24.96098544;0.287278537
1165;7.028929715;25.0566943;0.263339089
1167;7.337858345;25.00518572;0.259619804
1169;7.294725085;24.88960974;0.260104976
1171;7.262147159;24.93742606;0.282945703
1173;6.985317189;24.96342186;0.289812471
1175;7.078255573;24.99623518;0.307955904
1177;7.032597608;24.97914186;0.335179784
1179;7.399872327;24.93732218;0.336191609
1181;7.390803778;24.8888709;0.319182268
1183;7.180323354;24.93657703;0.301973545
1185;7.009904951;24.95388442;0.298823972
1187;7.028955895;24.9270192;0.261925439
1189;7.454342726;24.92547307;0.254647196
1191;7.263775818;24.87410284;0.263629041
1193;7.482512553;24.898753;0.276836479
1195;7.280742847;24.93935083;0.279149898
1197;7.210704876;24.88969906;0.258771455
1199;7.314038574;24.87118389;0.240101948
1201;7.370322218;24.91896575;0.207598407
