Repository: johodges/materials

## A Non-Dimensional Scaling Approach to Modeling Material Pyrolysis

This repository contains the data, scripts, and technical documents required to generate the SPyro cone validation cases.

## Instructions
* Clone this repository with submodules
  ```
  git clone --recurse-submodules https://github.com/johodges/materials
  ```
* Pre-process data
  ```
  python materials/scripts/initialize.py
  ```
* Build latest FDS (example for impi_intel_linux target, but use relevant make target for platform)
  ```
  git clone git@github.com:firemodels/fds.git && cd fds
  cd Build/impi_intel_linux
  ./make_fds.sh
  ln -s fds_impi_intel_linux fds
  cd ../..
  ```
* Run cases
  ```

File: data/rise_materials/Testdata-2389.txt
Keywords
Material1;Material2;Material3;Material4;Product;Object;Scenario;Method;Reference;Comment;Owner;IsPublic;ImportDate
fabric, vandalize protected;foam;;;F1A-1-1;upholstery for passenger seats vandalise protected;;ISO 5660;TRANSFEU;;TRANSFEU;1;2011-11-09 10:07:49
Scalars
Flux (kW/m2);tig (s);qmax (kw/m2);qtotal (MJ/m2);q180 (kw/m2);q300 (kw/m2);Sample mass (g);Mass loss (g);DHc (MJ/kg);Peak smoke production (m2/m2s);Total smoke produced (m2/m2);Specific extinction area (avg) (m2/kg);MARHE (kW/m2);Area exposed (m2);Observations;Test date (YYYY-MM-DD);Test identifier;Product thickness (mm);Thickness1 (mm);Thickness2 (mm);Thickness3 (mm);Thickness4 (mm);Product density (kg/m3);Density1 (kg/m3);Density2 (kg/m3);Density3 (kg/m3);Density4 (kg/m3);Product area weight (kg/m2);Area weight1 (kg/m2);Area weight2 (kg/m2);Area weight3 (kg/m2);Area weight4 (kg/m2)
20;54;186.98;10.29;;;32.71;6.68;13.68;;368.53;;46.83;0.0088;Shrinkage. End flame at 259s.
;2011-09-15;c_LSFIRE_F1A-1-1_20b;42.0;;;;;;;;;;;;;;
VectorData
Time (s);HRR (kW/m2);Mass (g);SPR (m2/(m2*s))
1;5.830209049;32.71;0
3;5.315022946;32.47000672;0
5;5.436447247;32.63780876;0
7;5.990621934;32.75013521;0
9;5.872864045;32.60640371;0
11;5.694490074;32.6441656;0
13;4.61440388;32.58513706;0.00398646
15;3.397415746;32.418136;0.010364629
17;2.31061194;32.37220366;0.010364629
19;1.991123575;32.51620313;0.02038374
21;1.949005363;32.49202239;0.022538155
23;1.83768501;32.53019836;0.022500187
25;1.644243289;32.3486972;0.016927485
27;0.964849472;32.47032614;0.025819768
29;0.839776703;32.57928509;0.022250229
31;1.056012421;32.426121;0.04400965
33;1.033344681;32.3549987;0.065716606
35;0.933500658;32.32052178;0.08750424
37;0.628483194;32.23469453;0.1132699
39;0.782646275;32.30636538;0.158301756
41;0.923312053;32.35040061;0.171024368
43;1.072307951;32.31440572;0.17271927
45;0.665851876;32.27747199;0.207907206
47;0.803850531;32.32320335;0.259404022
49;1.025843207;32.29766241;0.353460074
51;1.033860435;32.23462366;0.491328875
53;-7.998468223;32.25438786;0.544104407
55;-1.832381628;32.15420664;0.596845061
57;46.35876421;32.06621433;0.69237954
59;112.9920264;31.9325858;0.729176705
61;157.8831046;31.72415922;0.739115625
63;174.8423312;31.39622946;0.856765959
65;183.8816571;31.25548681;0.862002022
67;186.9761416;31.14139336;0.796183804
69;172.1383244;30.96715972;0.742294934
71;160.2060916;30.91736328;0.690198654
73;144.5441226;30.6408586;0.649316699
75;125.950143;30.63696634;0.685090899
77;110.1089185;30.53846911;0.75121542
79;96.46999406;30.51426119;0.785721924
81;83.54139701;30.45780403;0.850377768
83;76.23003337;30.40671778;0.86241868
85;69.75016865;30.37842391;0.869999298
87;62.32268396;30.30176905;0.86822924
89;57.12922;30.24377402;0.844064602
91;53.37926051;30.21599715;0.813079854
93;51.01852217;30.21154518;0.811558445
95;48.10385028;30.03132169;0.823834183
97;46.3193261;30.08752254;0.754299977
99;44.95754098;30.06221024;0.756775739
101;44.18103915;29.97111839;0.756052484
103;43.3940131;29.9427221;0.726730997
105;42.66439034;29.96570816;0.704679847
107;42.49986146;29.87966829;0.77396478
109;43.75564148;29.8262398;0.840440116
111;43.82844919;29.84098018;0.830095721
113;44.9838811;29.7262877;0.871989865
115;46.03907613;29.66303535;0.948220763
117;46.90509445;29.64634301;0.917748186
119;46.23011008;29.61114861;0.905553229
121;47.75264475;29.58829264;0.905004863
123;46.91797954;29.59675969;0.914300188
125;46.89396798;29.5670027;0.867459644
127;45.98805652;29.36821454;0.898209961
129;45.92870958;29.43650575;0.868014472
131;45.23508528;29.56961;0.842643328
133;45.30299371;29.41207647;0.864191025
135;45.17121193;29.19284934;0.869164261
137;43.91472238;29.2979437;0.799129729
139;42.76583387;29.23046074;0.740755008
141;40.48049819;29.21309801;0.743247213
143;39.58741288;29.26052113;0.643140725
145;37.29392018;29.14842284;0.568248703
147;35.95766116;29.06450046;0.519869087
149;34.47044628;29.02242543;0.473476612
151;33.9465789;28.98996357;0.372909541
153;31.71706255;28.99770003;0.287216119
155;30.35098821;29.00354473;0.208293185
157;28.90307739;28.9528643;0.158731107
159;27.0268614;28.94483173;0.112812591
161;26.22593169;28.82372756;0.092678169
163;25.76221667;28.82541883;0.0718604
165;23.99283134;28.84325098;0.0476669
167;22.68790084;28.8358053;0.035389175
169;21.72942731;28.80515802;0.028795288
171;20.98934109;28.84457575;0.020812701
173;20.2274565;28.82488679;0.018821212
175;19.20127214;28.76545679;0.018993675
177;18.50812263;28.72617693;0.03064404
179;17.42188372;28.69128593;0.029737362
181;17.08119271;28.79972012;0.031005511
183;16.37661926;28.71879921;0.034821212
185;15.86793209;28.66091438;0.03827144
187;15.63021803;28.61147668;0.038253459
189;14.68100414;28.61560195;0.043932175
191;14.00722096;28.6363948;0.047771781
193;14.18748672;28.62050295;0.050782172
195;13.66425461;28.62818407;0.050506241
197;13.44992757;28.6654013;0.049986243
199;13.02335984;28.50851049;0.045299308
201;12.15732238;28.6240787;0.04399083
203;11.79989792;28.52880382;0.049074651
205;11.41357889;28.56416424;0.053971285
207;11.07461132;28.53996846;0.067899262
209;10.80353496;28.40344914;0.081209981
211;10.69262526;28.4836647;0.096920613
213;10.05725721;28.36681881;0.106314658
215;9.827477148;28.59772223;0.103412963
217;9.475883746;28.44974021;0.089391613
219;9.38603467;28.61150435;0.080697698
221;9.223885546;28.35608136;0.075836664
223;9.155143736;28.35623913;0.070280226
225;8.990141985;28.14319553;0.072039353
227;8.941301987;28.342907;0.07718804
229;8.557831537;28.38500242;0.074633494
231;8.422753733;28.34317011;0.075288583
233;7.993437587;28.35824205;0.073853974
235;8.000688997;28.26938614;0.075294173
237;7.769371143;28.30179266;0.084832576
239;7.700604893;28.24824183;0.110556415
241;7.257319558;28.30990048;0.144339893
243;6.448086442;28.26405116;0.186904846
245;5.577226777;28.28117263;0.207068176
247;5.47473894;28.23578496;0.249943577
249;5.059128301;28.1735666;0.253254959
251;4.962530998;28.20304737;0.26515298
253;4.862239277;28.17254523;0.271640411
255;4.785468176;28.15330579;0.288906926
257;4.523712161;28.16305003;0.298726552
259;4.232458568;28.18343365;0.343203981
261;3.886953342;28.13935085;0.340223947
263;3.506637307;28.15872864;0.34047444
265;3.39029205;28.14432709;0.344417741
267;3.369652585;28.10585549;0.339299776
269;3.146960845;28.10693171;0.331173265
271;2.900561569;28.11579244;0.329391668
273;3.24451989;28.11196329;0.336488471
275;2.90152612;28.12651047;0.360805144
277;2.814101332;28.0335691;0.362022107
279;2.635295788;28.02704721;0.347587805
281;2.655332578;27.88301231;0.370770557
283;2.668488838;27.98490957;0.373966244
285;2.304677709;27.9740061;0.360603845
287;2.4908735;28.04870124;0.35322759
289;2.204602785;28.01035973;0.346385506
291;2.220168765;28.00234706;0.326125239
293;1.88353766;27.98470859;0.32796829
295;1.939145129;27.9107387;0.321333836
297;2.078338926;27.89818668;0.33046279
299;1.995429463;27.93846752;0.334977218
301;1.94000998;27.87613897;0.344261702
303;1.803262494;28.01804085;0.310442823
305;1.810590527;27.8968192;0.309972211
307;1.765581654;27.97209395;0.296500843
309;1.888077122;27.96734586;0.293653576
311;2.064226429;27.79689428;0.293109718
313;1.913900346;27.85906507;0.305408159
315;1.725778166;27.84407614;0.308646056
317;1.577519915;27.89393568;0.30166791
319;1.642358986;27.83801105;0.312439702
321;1.742037628;27.79708264;0.288510454
323;1.765688658;27.76238484;0.299977513
325;1.911671836;27.73254533;0.29357678
327;1.701523037;28.00010626;0.30042506
329;1.706217769;27.87464818;0.285964958
331;1.654935269;27.71521027;0.279157353
333;1.79344781;27.81864054;0.263469127
335;1.793609486;27.70097425;0.264398944
337;2.004493446;27.69677131;0.258612701
339;1.892438565;27.70266358;0.265657311
341;1.882114573;27.7199836;0.281074069
343;1.811044526;27.75642024;0.27843074
345;1.605890754;27.72598849;0.266073975
347;1.894492933;27.70540389;0.265914263
349;1.880518399;27.74569735;0.258320572
351;1.920239184;27.69518295;0.255429804
353;1.82365113;27.65443269;0.276961712
355;1.797807637;27.64380544;0.27611928
357;1.667926011;27.70163445;0.248757003
359;1.781035444;27.64129329;0.238115997
361;1.782154514;27.61340622;0.23753247
363;1.710596101;27.65133364;0.207600078
365;1.561180768;27.57013167;0.21082802
367;1.532108261;27.61385525;0.224619575
369;1.38765599;27.62816165;0.222630805
371;1.575120806;27.55667576;0.225862452
373;1.680506986;27.54838735;0.234546557
375;1.460224272;27.55358447;0.226384828
377;1.295387097;27.55305243;0.217656369
379;1.329201782;27.5950095;0.214596446
381;1.634817998;27.55021649;0.199097693
383;1.497632507;27.46339603;0.190522951
385;1.616909795;27.49271127;0.198665888
387;1.54239908;27.51036478;0.207032711
389;1.548833672;27.54615918;0.215969677
391;1.294248894;27.5772055;0.242764812
393;1.562037684;27.57022196;0.244739807
395;1.66140767;27.50136375;0.258141102
397;1.70340847;27.42063071;0.291606808
399;1.78228433;27.41348892;0.297505237
401;1.589949869;27.4398153;0.294880613
403;1.589516524;27.50671864;0.308964834
405;1.573416638;27.43711043;0.295205421
407;1.767000103;27.44718525;0.269032225
409;1.925203161;27.43229972;0.271547253
411;2.021615066;27.32079658;0.276673388
413;1.822632646;27.37099253;0.252448559
415;1.810229852;27.47817671;0.266668422
417;1.636323065;27.392365;0.269019074
419;1.830493711;27.40662091;0.271259285
421;1.88136869;27.33325103;0.253300255
423;1.895028714;27.24097228;0.276335369
425;1.964212786;27.42342393;0.279581223
427;1.752420389;27.39949951;0.290470027
429;1.701223469;27.4166137;0.293733519
431;1.728010564;27.39577279;0.295851695
433;1.876696973;27.47082666;0.293389546
435;1.902986753;27.30619211;0.283741184
437;1.852882948;27.38148677;0.27324898
439;1.692943105;27.33456851;0.254895012
441;1.734981751;27.39797377;0.275348106
443;1.785392289;27.36032256;0.290907782
445;1.7710204;27.32723351;0.300449966
447;1.679348794;27.26968023;0.311126039
449;1.747568491;27.33089713;0.345511385
451;1.498375252;27.31685432;0.368265387
453;1.674121871;27.33392627;0.383273429
455;1.78222302;27.37028719;0.404729432
457;2.034316179;27.30263093;0.432307808
459;2.087509952;27.29067891;0.468075701
461;1.890168737;27.29655856;0.426809532
463;1.644002563;27.47285435;0.45735466
465;1.780025857;27.26408165;0.413550511
467;1.641865277;27.29648817;0.387990449
469;1.7911974;27.22392605;0.359509082
471;1.590813406;27.21516823;0.385733442
473;1.620646911;27.39341161;0.35545882
475;1.51306581;27.10142915;0.380417908
477;1.587483582;27.05168029;0.396747456
479;1.511156736;27.25544956;0.373867999
481;1.607553315;27.20120843;0.370351397
483;1.503757633;27.14346195;0.347719614
485;1.386967257;27.24997622;0.347112899
487;1.565582761;27.23338679;0.321402268
489;1.415607143;27.11071659;0.318607709
491;1.704126922;27.17064416;0.320795932
493;1.547638646;27.13816191;0.318699088
495;1.360928542;27.11425739;0.330555881
497;1.394355832;27.26524865;0.329270611
499;1.596512543;27.15206686;0.332241121
501;1.818426944;27.19805404;0.312259306
503;1.552406142;27.14860907;0.309848317
505;1.503729254;27.14648333;0.302053197
507;1.365591007;27.2525709;0.309396471
509;1.371203717;27.15124598;0.304212064
511;1.237389071;26.71660873;0.312164801
513;1.668460006;27.06774544;0.32233129
515;1.439326366;26.46010952;0.307776254
517;1.476843597;26.99861879;0.305634057
519;1.366613855;27.1374721;0.312277766
521;1.563714198;27.09454125;0.303397348
523;1.783095652;26.9904833;0.290128657
525;1.751755469;26.91165512;0.281864359
527;1.734740416;27.12334628;0.275285024
529;1.640940906;27.07853338;0.259667272
531;1.515491634;27.07162508;0.277584098
533;1.392256393;27.08870383;0.259183753
535;1.732355323;27.06421969;0.254058073
537;1.810975909;27.0592085;0.273950218
539;1.919541958;27.00251105;0.301786794
541;1.932936057;27.07060905;0.276490917
543;1.85006295;27.06493717;0.311847869
545;1.603665125;27.06601388;0.327976621
547;1.720437746;27.03371804;0.309946522
549;1.787087074;27.02431264;0.307380598
551;2.097826302;27.01798396;0.328095918
553;1.843113552;27.01970776;0.300205397
555;1.962043384;26.97579097;0.296769633
557;1.858556558;27.02553255;0.286656797
559;1.827859673;27.02147476;0.261148872
561;2.045871518;26.97924148;0.267705174
563;2.135832246;26.95938698;0.287734721
565;2.004364663;26.92444841;0.300864959
567;1.853345581;26.99615469;0.313524392
569;1.812887228;27.00496009;0.318208676
571;1.721537111;26.99521634;0.292467724
573;1.944032894;26.95094033;0.297071283
575;1.880917374;26.88583117;0.288231185
577;1.840720363;26.92461394;0.285566175
579;1.651864248;26.97184337;0.289072251
581;1.80566388;26.9675448;0.286455176
583;1.880945346;26.90780364;0.302447945
585;2.106686647;26.90975608;0.311139824
587;2.006236619;26.86876456;0.298625028
589;1.884351336;26.82397689;0.326550501
591;1.76514106;26.94421795;0.323693513
593;1.803979306;26.87452625;0.291271945
595;1.924816351;27.03094812;0.278953042
597;1.969673385;26.84120904;0.300859705
599;1.688416688;26.84195419;0.274598715
601;1.787953144;27.12332395;0.26614643
603;1.792099252;27.42850115;0.272726099
605;2.038215912;27.32645826;0.28093583
607;1.936954152;26.43995162;0.275151489
609;2.063371616;26.91555272;0.268717824
611;2.112872424;26.89727882;0.284470688
613;2.107954832;26.8168351;0.2916875
615;2.165824821;26.96614237;0.272911988
617;2.095574129;26.92675231;0.253574035
619;2.035298065;26.81526907;0.24983054
621;2.130593763;26.73433554;0.240265661
623;1.886384072;26.77665183;0.219561955
625;1.620166002;26.83141723;0.225266507
627;1.681681939;26.81976861;0.237799029
629;1.571688759;26.85907566;0.252872497
631;1.665304673;26.74104335;0.257476454
633;1.642942597;26.76844595;0.25889354
635;1.561222099;26.79546263;0.291568032
637;1.252876822;26.76507118;0.274440982
639;1.345012807;26.81806229;0.246832224
641;1.394721467;26.72063691;0.241580786
643;1.561707632;26.72535684;0.256117851
645;1.680318598;26.68828573;0.243434384
647;1.680794644;26.79031551;0.243377638
649;1.552570514;26.75305071;0.274063378
651;1.482177125;26.85898537;0.264378743
653;1.740989052;26.67554002;0.255065489
655;1.768114731;26.69894794;0.256587695
657;1.701008688;26.70350234;0.271695619
659;1.819834955;26.71570338;0.255525368
661;1.490046336;26.72646122;0.285361459
663;1.661115441;26.71583397;0.297240646
665;1.761943975;26.70876742;0.291294803
667;1.87766545;26.59385406;0.286995807
669;1.9194638;26.65108355;0.303746851
671;1.71921891;26.73267922;0.288149704
673;1.642328526;26.7124587;0.271881328
675;1.600267919;26.6302907;0.235169311
677;1.771575587;26.6652016;0.250682462
679;1.822099477;26.57444132;0.224578174
681;1.935309304;26.76049639;0.22175746
683;1.956662982;26.71964322;0.218891791
685;1.841280181;26.70566837;0.234389171
687;1.754721304;26.59555796;0.22565622
689;1.922314418;26.64571362;0.245366726
691;2.097967867;26.66233071;0.247661959
693;2.073297336;26.62430086;0.256836928
695;2.116135413;26.71429561;0.27424061
697;2.287091146;26.6053721;0.28537139
699;1.950991641;26.63551501;0.287743117
701;1.966991868;26.71406745;0.276158659
703;1.8368759;26.59290794;0.258083808
705;1.923668683;26.61644644;0.232336002
707;1.813927398;26.5508533;0.231354256
709;2.040767223;26.56608301;0.219852663
711;2.242179196;26.60271286;0.228781711
713;2.171297385;26.56512427;0.229499685
715;1.812437953;26.64640925;0.245642195
717;1.825240251;26.59417591;0.24209423
719;1.826757794;26.58918704;0.247310115
721;1.870717075;26.61481051;0.240490106
723;2.096526659;26.56915439;0.251967069
725;2.167751598;26.5857108;0.250900746
727;1.889616081;26.54526443;0.265145347
729;2.036783467;26.61926199;0.251459973
731;1.64793942;26.5202832;0.266523651
733;1.796747063;26.56581456;0.273374655
735;1.876715914;26.53550563;0.291101945
737;2.136580286;26.47769652;0.280718786
739;1.92037681;26.4116893;0.315074844
741;1.813273365;26.56988498;0.31200262
743;1.703756707;26.54816105;0.318202188
745;1.610869838;26.572818;0.309968885
747;1.596042197;26.48725483;0.308606543
749;1.733137779;26.49065;0.287957378
751;1.726002468;26.51748076;0.292578566
753;1.971441279;26.49768888;0.277507229
755;1.642697375;26.48619852;0.287447909
757;1.546892535;26.53233134;0.295368224
759;1.583880573;26.50676321;0.29477139
761;1.769381572;26.50759137;0.280185093
763;1.784213462;26.49085049;0.300056258
765;1.99180121;26.46360614;0.289293274
767;1.871166906;26.52912937;0.269265979
769;1.82476115;26.56495145;0.285107024
771;1.614884566;26.46981492;0.313296112
773;1.64207562;26.54840183;0.304408202
775;1.70449935;26.47399019;0.291161422
777;1.933989663;26.50247726;0.28388587
779;2.132987049;26.38699157;0.275313945
781;1.900161529;26.61143573;0.286941563
783;1.88962647;26.43468314;0.276617811
785;2.132407983;26.48373442;0.288230215
787;2.124948932;26.43987977;0.286561561
789;2.178658928;26.31456004;0.263716333
791;2.181731585;26.40066253;0.240036611
793;2.264387776;26.48410821;0.245841732
795;1.99291621;26.42567871;0.24445198
797;1.991478776;26.41703157;0.262251701
799;1.919096479;26.40438197;0.259269871
801;1.93508926;26.3541433;0.258585798
803;1.909275111;26.30881097;0.274128972
805;2.11239212;26.39610085;0.283420336
807;2.051558819;26.36945602;0.280636544
809;1.998829661;26.40998541;0.298698257
811;1.754355838;26.38158134;0.306046114
813;1.709925271;26.35811809;0.286314525
815;1.731903236;26.29405069;0.278170588
817;2.192286983;26.27810301;0.267533209
819;2.044860476;26.37586723;0.283686566
821;2.101493804;26.31392508;0.279423476
823;2.030366338;26.40606548;0.284782488
825;2.033388056;26.34345343;0.272870041
827;1.972792978;26.3905246;0.285860815
829;1.96491342;26.34560636;0.256182941
831;1.783095513;26.29690653;0.260330919
833;2.03526784;26.27005587;0.268746888
835;1.72655964;26.28934337;0.287010716
837;1.767933581;26.31206828;0.280228793
839;1.772504506;26.34053496;0.294237718
841;1.779805172;26.29424389;0.312698353
843;2.085449061;26.20597536;0.302682264
845;2.115167404;26.31618141;0.280193767
847;2.104563799;26.2938502;0.270532921
849;2.095795729;26.33690387;0.273043873
851;2.181756925;26.30011626;0.260360645
853;2.226763415;26.26550147;0.275320966
855;2.37792295;26.28897153;0.275242054
857;2.507500585;26.28080109;0.312460051
859;2.588993523;26.23406098;0.325843545
861;2.689884019;26.24537853;0.309848182
863;2.541884282;26.26978694;0.315472986
865;2.4042444;26.23776732;0.323630394
867;2.292356619;26.24995477;0.296262054
869;2.405336867;26.23042455;0.268524929
871;2.583550089;26.24973972;0.263781605
873;2.653316156;26.17198049;0.270445936
875;2.809513162;26.16598336;0.267931597
877;2.535154359;26.28302197;0.287496914
879;2.343770255;26.23107213;0.325610975
881;2.492637712;26.15101482;0.344688756
883;2.573160357;26.13461132;0.32368572
885;2.676525573;26.10812668;0.319503736
887;2.763110792;26.13510792;0.32749696
889;2.684207648;26.12065103;0.336242448
891;2.555446943;26.15000073;0.338477852
893;2.401713801;26.16744648;0.340426498
895;2.564658501;26.04843504;0.350410892
897;2.721404086;26.1362487;0.376621447
899;2.839708802;26.1089694;0.367294449
901;2.933126694;26.15539106;0.381165337
903;2.95654647;26.21498707;0.399648105
905;2.603296589;26.24462561;0.387129627
907;2.458091242;26.18055821;0.38422162
909;2.455785968;26.09425669;0.368759721
911;2.688451052;26.04060829;0.341918222
913;2.933951866;26.11951947;0.346211651
915;2.631259762;26.10909999;0.369618601
917;2.463891105;26.1044752;0.33803842
919;2.445258688;26.15579786;0.342949371
921;2.504844697;26.08282895;0.35122156
923;2.625451669;26.06433417;0.35080213
925;2.573454753;26.05030447;0.350432293
927;2.576400207;25.95643251;0.330071364
929;2.443584077;26.04845494;0.311052377
931;2.364839803;26.09152366;0.317685012
933;2.350789706;26.12440688;0.280574691
935;2.717175238;26.02571693;0.286547866
937;2.639467761;26.03405339;0.298400264
939;2.652204218;26.00768478;0.316848074
941;2.796296664;26.06804633;0.319191339
943;2.715015385;26.097547;0.339001718
945;2.589925402;26.09691933;0.332868723
947;2.817564996;26.02538392;0.350782921
949;2.627306968;26.05542392;0.356668466
951;2.684895867;25.98899;0.336620894
953;2.571953957;25.99299245;0.31358632
955;2.646699309;26.0625327;0.331880359
957;2.237266744;25.93059545;0.288700966
959;2.190703628;25.98970748;0.28695878
961;2.127807897;26.07464346;0.297185206
963;2.451117945;25.97050298;0.329366762
965;2.301070472;25.98808611;0.300126137
967;2.054824713;25.9641612;0.337307694
969;1.918869891;26.00152891;0.298520186
971;2.051304997;26.07452549;0.276075104
973;2.220340406;25.94808682;0.280767565
975;2.123394945;25.90010496;0.267171773
977;2.148412317;25.95925194;0.251445768
979;1.972225888;26.03911604;0.268757911
981;2.147720518;25.89463939;0.277106861
983;2.41815719;25.98553221;0.240944173
985;2.398685659;25.95881941;0.280557133
987;2.101731366;25.90780792;0.283050645
989;2.270818046;25.95665872;0.302614012
991;2.152442663;25.91629536;0.29951106
993;2.566169578;25.96069467;0.318069877
995;2.406681651;25.93663141;0.298910672
997;2.504249166;25.91392884;0.299304188
999;2.049052894;25.95948155;0.285823701
1001;2.007495169;25.90678656;0.299120925
1003;2.19077266;25.91459826;0.289166754
1005;2.329529898;25.86456638;0.288144495
1007;2.458090425;25.9284333;0.282687543
1009;2.290885937;25.86431056;0.275504505
1011;2.359043605;25.92640561;0.282757216
1013;2.373408108;25.95300773;0.272382914
1015;2.403250478;25.80806942;0.320055542
1017;2.713868922;25.84469927;0.31507185
1019;2.480986097;25.86330375;0.328511732
1021;2.565731076;25.70475662;0.315633783
1023;2.212380245;25.91537156;0.338306789
1025;2.62902018;25.84215944;0.28731367
1027;2.633267807;25.81855104;0.30535338
1029;2.682382148;25.82343699;0.288178845
1031;2.401990544;25.76769829;0.309278265
1033;2.654298868;25.84546481;0.305411961
1035;2.521791487;25.85952946;0.300297744
1037;2.483433215;25.81417674;0.269978252
1039;2.853862203;25.79651789;0.282200407
1041;2.708337178;25.86920525;0.262483701
1043;2.588351076;25.82776518;0.268231733
1045;2.498536769;25.81810395;0.257554068
1047;2.516309343;25.86731349;0.263608153
1049;2.646894023;25.7570856;0.26452717
1051;2.876859259;25.76546963;0.25509149
1053;2.710753448;25.79633779;0.237148697
1055;2.582273709;25.73323642;0.23895908
1057;2.604411117;25.82344428;0.24198125
1059;2.460209073;25.81464616;0.237058006
1061;2.63713794;25.75591326;0.250030188
1063;2.587637941;25.72151207;0.256260033
1065;2.720828813;25.76664391;0.261844515
1067;2.707956663;25.72906794;0.274270124
1069;2.516021154;25.73841849;0.271246545
1071;2.465078756;25.81575588;0.264004716
1073;2.516273407;25.7262655;0.259499419
1075;2.799022733;25.65864419;0.268431328
1077;2.724083049;25.69884251;0.281158241
1079;2.840823051;25.72010429;0.301852882
1081;2.730349799;25.72984853;0.314507116
1083;2.452894162;25.73238059;0.318117738
1085;2.451057198;25.75424966;0.320458141
1087;2.664795284;25.7276325;0.301167998
1089;2.822354156;25.65639563;0.275363959
1091;2.642250227;25.79944946;0.237709118
1093;2.442291835;25.74065443;0.246484725
1095;2.485695735;25.71537659;0.228066163
1097;2.570963428;25.69753764;0.219499766
1099;2.547092919;25.80724126;0.211612762
1101;2.598663338;25.61605945;0.252400767
1103;2.680111409;25.69187887;0.246008366
1105;2.383519061;25.69909639;0.279104255
1107;2.344708427;25.72040624;0.282106356
1109;2.390660872;25.65989954;0.327843162
1111;2.410775007;25.66450928;0.305517032
1113;2.507558303;25.55807753;0.292927525
1115;2.598348974;25.58652965;0.261819989
1117;2.279651372;25.6289008;0.267078947
1119;2.201336768;25.59680545;0.236734217
1121;2.03183281;25.64142564;0.274210336
1123;2.484010904;25.57123004;0.291589034
1125;2.346676088;25.58539033;0.301124349
1127;2.263863972;25.57045673;0.330657291
1129;2.337613021;25.58456945;0.343969472
1131;1.930537462;25.61527207;0.324806625
1133;2.287925748;25.68152007;0.321429187
1135;2.168635745;25.57122422;0.341113628
1137;2.543140589;25.62518912;0.316797199
1139;2.484857225;25.57367375;0.294490089
1141;2.231312495;25.55428867;0.303197714
1143;2.172180773;25.59578942;0.331083605
1145;2.10508771;25.58571411;0.299811749
1147;2.384692258;25.57793008;0.318234521
1149;2.454887134;25.48355375;0.346034951
1151;2.475317152;25.53565603;0.348997203
1153;2.249324956;25.53827109;0.321596042
1155;2.029562792;25.58991754;0.341046803
1157;2.22941372;25.57363151;0.326622428
1159;2.282773504;25.40759647;0.302211525
1161;2.379596758;25.53675312;0.292583705
1163;1.94567335;25.49296643;0.307727999
1165;2.384460897;25.57240238;0.310949529
1167;2.242407502;25.53880896;0.287548772
1169;2.32958215;25.47946877;0.292992554
1171;2.524689172;25.56799313;0.271743853
1173;2.507429387;25.5362837;0.238074897
1175;2.547891009;25.45891864;0.223763145
1177;2.277322058;25.46639199;0.255762283
1179;2.178964191;25.5374706;0.282119762
1181;2.054172037;25.57076062;0.275475321
1183;2.323122013;25.48278093;0.314788172
1185;2.389194079;25.61215846;0.34259157
1187;2.338229817;25.4505749;0.33835304
1189;2.195328443;25.49084846;0.305724392
1191;2.273051579;25.50462282;0.31295231
1193;2.210418181;25.46917987;0.296618854
1195;2.414514895;25.43919521;0.272331569
1197;2.46122412;25.45131325;0.292972112
1199;2.477504956;25.35845489;0.33397825
1201;2.458478084;25.47386485;0.375005581
