Repository: johodges/materials

## A Non-Dimensional Scaling Approach to Modeling Material Pyrolysis

This repository contains the data, scripts, and technical documents required to generate the SPyro cone validation cases.

## Instructions
* Clone this repository with submodules
  ```
  git clone --recurse-submodules https://github.com/johodges/materials
  ```
* Pre-process data
  ```
  python materials/scripts/initialize.py
  ```
* Build latest FDS (example for impi_intel_linux target, but use relevant make target for platform)
  ```
  git clone git@github.com:firemodels/fds.git && cd fds
  cd Build/impi_intel_linux
  ./make_fds.sh
  ln -s fds_impi_intel_linux fds
  cd ../..
  ```
* Run cases
  ```

File: data/rise_materials/Testdata-239.txt
Keywords
Material1;Material2;Material3;Material4;Product;Object;Scenario;Method;Reference;Comment;Owner;IsPublic;ImportDate
Plywood (birch);;;;(M23);;;ISO 5660;SBI Project;C990325_m23;;1;2003-08-12 10:50:27
Scalars
Flux (kW/m2);tig (s);qmax (kw/m2);qtotal (MJ/m2);q180 (kw/m2);q300 (kw/m2);Mass loss (g);DHc (MJ/kg);Peak smoke production (m2/m2s);Total smoke produced (m2/m2);Specific extinction area (avg) (m2/kg);Area (m2);Thickness (mm);Density (kg/m3)
50;22;407;130.02;130.96;142.70;12.1;57.68;NA;NA;376.35;0.0088;12;650
VectorData
Time (s);HRR (kW/m2);SEA (m2/kg);SPR (m2/s)
0; 1.7; 3; 0.0001
5; 0.1; 2; 0.0001
10; 0.0; 14; 0.0003
15; 0.0; 35; 0.0007
20; 6.1; 140; 0.0028
25; 92.3; 247; 0.0049
30; 174.7; 510; 0.0102
35; 195.8; 628; 0.0126
40; 199.1; 679; 0.0136
45; 198.9; 855; 0.0171
50; 211.6; 935; 0.0187
55; 217.7; 761; 0.0152
60; 199.5; 722; 0.0144
65; 171.8; 522; 0.0104
70; 152.6; 402; 0.0080
75; 146.3; 377; 0.0075
80; 140.7; 413; 0.0083
85; 133.0; 417; 0.0083
90; 134.5; 339; 0.0068
95; 136.6; 259; 0.0052
100; 135.1; 233; 0.0047
105; 130.9; 271; 0.0054
110; 126.0; 220; 0.0044
115; 119.6; 223; 0.0045
120; 113.6; 209; 0.0042
125; 108.5; 171; 0.0034
130; 104.7; 159; 0.0032
135; 102.3; 121; 0.0024
140; 100.9; 80; 0.0016
145; 98.6; 49; 0.0010
150; 95.8; 52; 0.0010
155; 94.5; 44; 0.0009
160; 93.7; 50; 0.0010
165; 92.0; 55; 0.0011
170; 92.3; 57; 0.0011
175; 93.3; 97; 0.0019
180; 93.9; 129; 0.0026
185; 95.1; 120; 0.0024
190; 97.7; 149; 0.0030
195; 103.1; 155; 0.0031
200; 107.2; 164; 0.0033
205; 113.4; 171; 0.0034
210; 118.7; 191; 0.0038
215; 124.5; 209; 0.0042
220; 127.9; 238; 0.0048
225; 134.9; 246; 0.0049
230; 139.6; 241; 0.0048
235; 144.5; 286; 0.0057
240; 145.7; 328; 0.0066
245; 145.7; 324; 0.0065
250; 146.1; 380; 0.0076
255; 144.6; 421; 0.0084
260; 142.7; 424; 0.0085
265; 138.8; 434; 0.0087
270; 137.6; 406; 0.0081
275; 136.4; 398; 0.0080
280; 139.6; 424; 0.0085
285; 143.6; 428; 0.0086
290; 148.7; 451; 0.0090
295; 160.5; 578; 0.0116
300; 174.5; 646; 0.0129
305; 194.1; 762; 0.0152
310; 217.9; 863; 0.0173
315; 247.6; 872; 0.0175
320; 280.7; 935; 0.0187
325; 311.5; 1176; 0.0235
330; 332.1; 1303; 0.0261
335; 340.2; 1301; 0.0260
340; 358.6; 1335; 0.0267
345; 380.8; 1330; 0.0266
350; 396.8; 1483; 0.0297
355; 402.3; 1676; 0.0335
360; 407.2; 1772; 0.0354
365; 405.3; 1797; 0.0359
370; 394.4; 1957; 0.0391
375; 334.0; 2039; 0.0408
380; 248.5; 1377; 0.0275
385; 190.8; 704; 0.0141
390; 154.3; 345; 0.0069
395; 127.6; 101; 0.0020
400; 108.9; 15; 0.0003
405; 96.9; 42; 0.0008
410; 88.2; 39; 0.0008
415; 81.0; 36; 0.0007
420; 76.5; 47; 0.0009
425; 72.1; 41; 0.0008
430; 69.2; 61; 0.0012
435; 66.9; 72; 0.0014
440; 64.4; 95; 0.0019
445; 63.2; 163; 0.0033
450; 61.6; 212; 0.0042
455; 60.8; 204; 0.0041
460; 59.3; 215; 0.0043
465; 58.0; 177; 0.0035
470; 57.9; 135; 0.0027
475; 56.5; 99; 0.0020
480; 56.7; 75; 0.0015
485; 55.6; 53; 0.0011
490; 54.7; 51; 0.0010
495; 53.9; 62; 0.0012
500; 53.7; 84; 0.0017
505; 53.2; 82; 0.0016
510; 52.1; 116; 0.0023
515; 51.4; 95; 0.0019
520; 51.5; 99; 0.0020
525; 51.4; 87; 0.0017
530; 51.4; 100; 0.0020
535; 51.1; 96; 0.0019
540; 49.9; 91; 0.0018
545; 50.4; 86; 0.0017
550; 49.3; 93; 0.0019
555; 49.6; 88; 0.0018
560; 48.6; 95; 0.0019
565; 48.5; 103; 0.0021
570; 49.2; 109; 0.0022
575; 49.3; 91; 0.0018
580; 49.1; 100; 0.0020
585; 48.6; 99; 0.0020
590; 48.2; 79; 0.0016
595; 47.6; 102; 0.0020
600; 47.8; 94; 0.0019
605; 48.3; 107; 0.0021
610; 47.2; 98; 0.0020
615; 47.1; 112; 0.0022
620; 47.6; 96; 0.0019
625; 45.9; 83; 0.0017
630; 46.3; 123; 0.0025
635; 46.5; 114; 0.0023
640; 46.3; 114; 0.0023
645; 46.1; 104; 0.0021
650; 45.9; 81; 0.0016
655; 45.5; 84; 0.0017
660; 45.3; 80; 0.0016
665; 45.1; 85; 0.0017
670; 44.7; 100; 0.0020
675; 44.8; 97; 0.0019
680; 45.1; 107; 0.0021
685; 44.5; 109; 0.0022
690; 44.9; 126; 0.0025
695; 44.3; 81; 0.0016
700; 44.2; 79; 0.0016
705; 43.9; 92; 0.0018
710; 44.7; 89; 0.0018
715; 44.4; 110; 0.0022
720; 43.8; 91; 0.0018
725; 44.0; 110; 0.0022
730; 44.0; 86; 0.0017
735; 44.4; 80; 0.0016
740; 43.8; 82; 0.0016
745; 43.6; 84; 0.0017
750; 43.6; 87; 0.0017
755; 43.5; 82; 0.0016
760; 43.3; 67; 0.0013
765; 43.9; 77; 0.0015
770; 42.9; 81; 0.0016
775; 43.1; 79; 0.0016
780; 42.5; 87; 0.0017
785; 42.7; 88; 0.0018
790; 42.2; 81; 0.0016
795; 42.4; 87; 0.0017
800; 42.8; 81; 0.0016
805; 42.2; 80; 0.0016
810; 42.6; 68; 0.0014
815; 42.6; 81; 0.0016
820; 41.9; 86; 0.0017
825; 41.7; 85; 0.0017
830; 41.2; 77; 0.0015
835; 41.6; 66; 0.0013
840; 41.8; 71; 0.0014
845; 41.4; 71; 0.0014
850; 41.6; 90; 0.0018
855; 40.7; 86; 0.0017
860; 41.0; 106; 0.0021
865; 41.0; 104; 0.0021
870; 40.1; 149; 0.0030
875; 40.0; 162; 0.0032
880; 39.9; 171; 0.0034
885; 39.7; 175; 0.0035
890; 40.0; 187; 0.0037
895; 39.6; 198; 0.0040
900; 39.8; 184; 0.0037
905; 39.9; 198; 0.0040
910; 39.7; 175; 0.0035
915; 39.2; 178; 0.0036
920; 39.5; 168; 0.0034
925; 39.4; 164; 0.0033
930; 39.4; 154; 0.0031
935; 38.6; 173; 0.0035
940; 38.3; 172; 0.0034
945; 39.1; 194; 0.0039
950; 38.5; 176; 0.0035
955; 38.2; 170; 0.0034
960; 38.2; 177; 0.0035
965; 38.5; 146; 0.0029
970; 38.3; 143; 0.0029
975; 37.9; 168; 0.0034
980; 38.3; 166; 0.0033
985; 37.8; 165; 0.0033
990; 38.4; 153; 0.0031
995; 37.7; 144; 0.0029
1000; 37.0; 158; 0.0032
1005; 37.5; 177; 0.0035
1010; 36.9; 179; 0.0036
1015; 37.5; 186; 0.0037
1020; 37.2; 189; 0.0038
1025; 37.2; 169; 0.0034
1030; 37.4; 164; 0.0033
1035; 36.8; 162; 0.0032
1040; 37.0; 177; 0.0035
1045; 36.8; 180; 0.0036
1050; 36.3; 194; 0.0039
1055; 36.7; 212; 0.0042
1060; 36.4; 219; 0.0044
1065; 36.4; 216; 0.0043
1070; 36.0; 213; 0.0043
1075; 36.4; 209; 0.0042
1080; 36.1; 211; 0.0042
1085; 36.1; 207; 0.0041
1090; 35.5; 210; 0.0042
1095; 35.4; 215; 0.0043
1100; 35.4; 213; 0.0043
1105; 34.5; 221; 0.0044
1110; 35.4; 212; 0.0042
1115; 35.2; 216; 0.0043
1120; 35.4; 209; 0.0042
1125; 35.0; 194; 0.0039
1130; 35.1; 156; 0.0031
1135; 35.0; 139; 0.0028
1140; 34.6; 154; 0.0031
1145; 34.3; 165; 0.0033
1150; 33.4; 140; 0.0028
1155; 34.1; 136; 0.0027
1160; 34.3; 117; 0.0023
1165; 33.6; 96; 0.0019
1170; 33.4; 102; 0.0020
1175; 32.9; 142; 0.0028
1180; 33.0; 168; 0.0034
1185; 32.7; 174; 0.0035
1190; 33.5; 152; 0.0030
1195; 33.7; 153; 0.0031
1200; 33.0; 148; 0.0030
1205; 32.8; 128; 0.0026
1210; 32.9; 117; 0.0023
1215; 32.7; 102; 0.0020
1220; 32.4; 119; 0.0024
1225; 32.2; 128; 0.0026
1230; 32.6; 146; 0.0029
1235; 32.5; 159; 0.0032
1240; 31.8; 164; 0.0033
1245; 32.1; 147; 0.0029
1250; 32.3; 163; 0.0033
1255; 31.6; 184; 0.0037
1260; 31.4; 190; 0.0038
1265; 31.8; 175; 0.0035
1270; 31.5; 174; 0.0035
1275; 30.7; 176; 0.0035
1280; 30.5; 170; 0.0034
1285; 30.4; 153; 0.0031
1290; 30.3; 140; 0.0028
1295; 31.4; 136; 0.0027
1300; 31.2; 153; 0.0031
1305; 30.7; 158; 0.0032
1310; 30.7; 157; 0.0031
1315; 31.0; 154; 0.0031
1320; 30.9; 151; 0.0030
1325; 30.9; 154; 0.0031
1330; 30.8; 140; 0.0028
1335; 30.9; 155; 0.0031
1340; 29.9; 181; 0.0036
1345; 30.4; 177; 0.0035
1350; 30.2; 181; 0.0036
1355; 29.5; 181; 0.0036
1360; 29.8; 180; 0.0036
1365; 29.8; 179; 0.0036
1370; 29.5; 192; 0.0038
1375; 30.0; 197; 0.0039
1380; 30.1; 215; 0.0043
1385; 30.0; 206; 0.0041
1390; 29.8; 206; 0.0041
1395; 29.7; 208; 0.0042
1400; 29.6; 197; 0.0039
1405; 30.1; 181; 0.0036
1410; 29.6; 172; 0.0034
1415; 29.4; 173; 0.0035
1420; 29.1; 173; 0.0035
1425; 28.9; 154; 0.0031
1430; 29.2; 138; 0.0028
1435; 29.4; 151; 0.0030
1440; 29.3; 144; 0.0029
1445; 28.9; 147; 0.0029
1450; 28.8; 139; 0.0028
1455; 28.3; 152; 0.0030
1460; 28.6; 157; 0.0031
1465; 28.1; 174; 0.0035
1470; 27.8; 166; 0.0033
1475; 27.7; 173; 0.0035
1480; 27.6; 167; 0.0033
1485; 27.4; 153; 0.0031
1490; 26.9; 156; 0.0031
1495; 27.4; 156; 0.0031
1500; 26.8; 134; 0.0027
1505; 27.0; 138; 0.0028
1510; 27.3; 138; 0.0028
1515; 26.6; 137; 0.0027
1520; 26.5; 137; 0.0027
1525; 26.4; 148; 0.0030
1530; 26.2; 142; 0.0028
1535; 26.3; 141; 0.0028
1540; 26.9; 149; 0.0030
1545; 26.6; 154; 0.0031
1550; 26.7; 154; 0.0031
1555; 27.0; 165; 0.0033
1560; 27.0; 176; 0.0035
1565; 26.1; 174; 0.0035
1570; 26.1; 185; 0.0037
1575; 26.2; 180; 0.0036
1580; 26.8; 185; 0.0037
1585; 26.3; 192; 0.0038
1590; 26.0; 191; 0.0038
1595; 25.8; 202; 0.0040
1600; 25.7; 200; 0.0040
1605; 25.8; 203; 0.0041
1610; 26.0; 201; 0.0040
1615; 25.8; 202; 0.0040
1620; 25.4; 207; 0.0041
1625; 25.3; 217; 0.0043
1630; 25.2; 203; 0.0041
1635; 25.3; 224; 0.0045
1640; 25.6; 210; 0.0042
1645; 24.9; 212; 0.0042
1650; 24.8; 222; 0.0044
1655; 24.7; 218; 0.0044
1660; 24.0; 224; 0.0045
1665; 24.0; 220; 0.0044
1670; 23.7; 208; 0.0042
1675; 24.5; 209; 0.0042
1680; 24.2; 215; 0.0043
1685; 24.7; 224; 0.0045
1690; 23.9; 216; 0.0043
1695; 23.5; 215; 0.0043
1700; 23.6; 211; 0.0042
1705; 23.7; 215; 0.0043
1710; 23.3; 207; 0.0041
1715; 23.1; 220; 0.0044
1720; 23.9; 204; 0.0041
1725; 23.7; 208; 0.0042
1730; 23.5; 214; 0.0043
1735; 23.2; 197; 0.0039
1740; 23.2; 202; 0.0040
1745; 23.6; 203; 0.0041
1750; 23.5; 203; 0.0041
1755; 23.3; 200; 0.0040
1760; 22.8; 202; 0.0040
1765; 22.9; 204; 0.0041
1770; 22.5; 196; 0.0039
1775; 22.1; 207; 0.0041
1780; 23.0; 204; 0.0041
1785; 22.7; 209; 0.0042
1790; 22.2; 200; 0.0040
1795; 22.6; 210; 0.0042
1800; 22.4; 204; 0.0041
1805; 22.3; 209; 0.0042
1810; 21.7; 200; 0.0040
1815; 22.0; 217; 0.0043
1820; 22.1; 205; 0.0041
1825; 21.8; 195; 0.0039
1830; 21.2; 194; 0.0039
1835; 21.1; 200; 0.0040
1840; 21.6; 200; 0.0040
1845; 21.3; 204; 0.0041
1850; 21.0; 203; 0.0041
1855; 20.8; 203; 0.0041
1860; 20.9; 211; 0.0042
1865; 21.6; 215; 0.0043
1870; 21.9; 204; 0.0041
1875; 22.1; 201; 0.0040
1880; 21.9; 202; 0.0040
1885; 22.3; 201; 0.0040
1890; 21.5; 202; 0.0040
1895; 21.8; 199; 0.0040
1900; 21.3; 191; 0.0038
1905; 21.1; 200; 0.0040
1910; 21.1; 197; 0.0039
1915; 21.4; 195; 0.0039
1920; 21.3; 201; 0.0040
1925; 20.7; 203; 0.0041
1930; 20.4; 200; 0.0040
1935; 20.3; 213; 0.0043
1940; 20.8; 210; 0.0042
1945; 20.6; 223; 0.0045
1950; 20.3; 218; 0.0044
1955; 20.2; 205; 0.0041
1960; 20.3; 212; 0.0042
1965; 19.9; 200; 0.0040
1970; 20.2; 213; 0.0043
1975; 20.2; 201; 0.0040
1980; 19.8; 206; 0.0041
1985; 19.5; 207; 0.0041
1990; 19.6; 195; 0.0039
1995; 19.3; 201; 0.0040
2000; 19.7; 196; 0.0039
2005; 19.5; 196; 0.0039
2010; 19.2; 185; 0.0037
2015; 19.0; 192; 0.0038
2020; 18.5; 174; 0.0035
2025; 18.6; 183; 0.0037
2030; 19.0; 177; 0.0035
2035; 18.9; 187; 0.0037
2040; 18.6; 177; 0.0035
2045; 18.9; 172; 0.0034
2050; 18.5; 171; 0.0034
2055; 18.0; 167; 0.0033
2060; 18.2; 168; 0.0034
2065; 18.5; 160; 0.0032
2070; 18.1; 165; 0.0033
2075; 17.7; 158; 0.0032
2080; 17.8; 166; 0.0033
2085; 17.4; 161; 0.0032
2090; 17.9; 157; 0.0031
2095; 17.7; 144; 0.0029
2100; 17.4; 138; 0.0028
2105; 17.3; 142; 0.0028
2110; 17.3; 138; 0.0028
2115; 17.2; 137; 0.0027
2120; 16.9; 136; 0.0027
2125; 17.2; 136; 0.0027
2130; 16.8; 123; 0.0025
2135; 16.4; 118; 0.0024
2140; 17.0; 120; 0.0024
2145; 16.6; 125; 0.0025
2150; 16.3; 114; 0.0023
2155; 16.4; 108; 0.0022
2160; 16.2; 107; 0.0021
2165; 16.9; 105; 0.0021
2170; 16.4; 124; 0.0025
2175; 16.0; 113; 0.0023
2180; 16.2; 114; 0.0023
2185; 15.8; 113; 0.0023
2190; 16.4; 117; 0.0023
2195; 15.9; 111; 0.0022
2200; 15.8; 117; 0.0023
2205; 15.6; 114; 0.0023
2210; 15.4; 116; 0.0023
2215; 15.6; 115; 0.0023
2220; 15.4; 113; 0.0023
2225; 15.1; 124; 0.0025
2230; 14.9; 136; 0.0027
2235; 14.8; 137; 0.0027
2240; 15.5; 136; 0.0027
2245; 14.5; 135; 0.0027
2250; 14.7; 136; 0.0027
2255; 14.2; 145; 0.0029
2260; 14.2; 152; 0.0030
2265; 14.6; 146; 0.0029
2270; 14.1; 158; 0.0032
2275; 14.5; 154; 0.0031
2280; 14.1; 159; 0.0032
2285; 14.2; 156; 0.0031
2290; 14.2; 168; 0.0034
2295; 13.6; 170; 0.0034
2300; 14.1; 167; 0.0033
2305; 13.4; 161; 0.0032
2310; 13.3; 162; 0.0032
2315; 13.2; 158; 0.0032
2320; 13.2; 162; 0.0032
2325; 12.9; 148; 0.0030
2330; 12.7; 144; 0.0029
2335; 12.8; 148; 0.0030
2340; 12.4; 156; 0.0031
2345; 13.1; 161; 0.0032
2350; 12.6; 161; 0.0032
2355; 12.2; 165; 0.0033
2360; 12.0; 165; 0.0033
2365; 12.0; 170; 0.0034
2370; 11.9; 165; 0.0033
2375; 12.0; 173; 0.0035
2380; 11.4; 167; 0.0033
2385; 11.8; 162; 0.0032
2390; 12.0; 160; 0.0032
2395; 12.1; 165; 0.0033
2400; 11.5; 158; 0.0032
2405; 11.6; 157; 0.0031
2410; 11.1; 162; 0.0032
2415; 11.4; 156; 0.0031
2420; 11.0; 170; 0.0034
2425; 11.0; 166; 0.0033
2430; 11.3; 161; 0.0032
2435; 10.7; 163; 0.0033
2440; 10.8; 162; 0.0032
2445; 10.7; 159; 0.0032
2450; 11.3; 167; 0.0033
2455; 10.7; 181; 0.0036
2460; 10.6; 171; 0.0034
2465; 10.4; 163; 0.0033
2470; 10.8; 165; 0.0033
2475; 10.4; 165; 0.0033
2480; 10.2; 105; 0.0033

File: data/rise_materials/Testdata-2390.txt
Keywords
Material1;Material2;Material3;Material4;Product;Object;Scenario;Method;Reference;Comment;Owner;IsPublic;ImportDate
fabric, vandalize protected;foam;;;F1A-1-1;upholstery for passenger seats vandalise protected;;ISO 5660;TRANSFEU;;TRANSFEU;1;2011-11-09 10:10:38
Scalars
Flux (kW/m2);tig (s);qmax (kw/m2);qtotal (MJ/m2);q180 (kw/m2);q300 (kw/m2);Sample mass (g);Mass loss (g);DHc (MJ/kg);Peak smoke production (m2/m2s);Total smoke produced (m2/m2);Specific extinction area (avg) (m2/kg);MARHE (kW/m2);Area exposed (m2);Observations;Test date (YYYY-MM-DD);Test identifier;Product thickness (mm);Thickness1 (mm);Thickness2 (mm);Thickness3 (mm);Thickness4 (mm);Product density (kg/m3);Density1 (kg/m3);Density2 (kg/m3);Density3 (kg/m3);Density4 (kg/m3);Product area weight (kg/m2);Area weight1 (kg/m2);Area weight2 (kg/m2);Area weight3 (kg/m2);Area weight4 (kg/m2)
20;56;166.83;7.64;;;33.21;5.61;11.74;;151.66;;41.58;0.0088;Shrinkage. End flame at 263s.
;2011-09-15;c_LSFIRE_F1A-1-1_20c;42.0;;;;;;;;;;;;;;
VectorData
Time (s);HRR (kW/m2);Mass (g);SPR (m2/(m2*s))
1;6.006943791;33.21;0
3;5.071586095;33.23076533;0
5;4.130438548;33.20378895;0
7;3.300392319;33.10214558;0
9;3.240021179;33.25644122;0
11;3.14083058;33.21026083;0
13;2.880925284;33.02779413;0
15;2.594876662;32.88502186;0
17;1.820460983;33.0065872;0
19;1.361056502;33.17381642;0
21;1.289259731;33.21937739;0
23;1.099692713;33.01299404;0
25;1.545167243;33.00521729;0
27;1.719655697;32.96958114;0.00602674
29;1.558393524;32.91820362;0.006897168
31;1.113629185;32.91706429;0.01040414
33;1.295328847;32.99777695;0.023851315
35;1.204350021;32.94849702;0.039860985
37;1.074552444;32.88687866;0.061658248
39;1.188969319;32.87914949;0.083402024
41;1.190861459;32.91699391;0.111038596
43;1.284020819;32.94512176;0.118952882
45;1.498270591;32.89936273;0.14389326
47;1.973188151;32.87851453;0.176641275
49;2.434871289;32.82740061;0.30558688
51;2.549937769;32.78056536;0.434272012
53;2.275739212;32.6507388;0.645390648
55;-1.498330303;32.8406706;0.655127699
57;11.18683411;32.74703942;0.713066612
59;60.95349927;32.64685917;0.794033662
61;118.43735;32.65566456;0.828597375
63;151.9356086;32.36202676;0.763929725
65;164.0822862;32.13452676;0.839123979
67;166.8294585;32.3024657;0.835448677
69;159.9670144;31.70565169;0.777540655
71;147.1046245;31.6625553;0.717416796
73;129.5597034;31.47940655;0.692212316
75;111.1333965;31.70893666;0.746597398
77;98.94654385;31.11853385;0.758975479
79;86.06178822;31.34711784;0.68609908
81;76.78831901;31.26663383;0.673796639
83;68.63577809;31.54073607;0.685279387
85;63.37153405;31.03629546;0.613390996
87;59.64497725;31.09233077;0.59493591
89;53.72695217;31.03303088;0.599656178
91;49.88180721;30.98756068;0.572146123
93;47.51897016;31.09670459;0.535718529
95;46.11195479;31.00299088;0.529741647
97;44.48684411;30.87099149;0.51613975
99;42.98163384;30.82738539;0.536827051
101;40.9489685;30.83799225;0.544988223
103;42.24675224;30.86390455;0.539056941
105;41.1588532;30.84292626;0.528250341
107;42.24364139;30.44239991;0.554298483
109;42.11246279;30.63230453;0.585116169
111;42.32166661;30.72044975;0.63018866
113;41.70483932;30.5943572;0.677224327
115;42.82063628;30.57617359;0.789992444
117;42.6023763;30.55135838;0.83219
119;43.66324777;30.55841716;0.801804543
121;43.07722735;30.42573476;0.817468551
123;44.28380971;30.41872355;0.81772076
125;44.75927736;30.43948873;0.757350695
127;45.39517043;30.33856333;0.740858676
129;46.12469032;30.28964991;0.802558937
131;46.86782843;30.25994875;0.840532412
133;47.26051757;30.17050594;0.863756257
135;46.23575803;30.16476464;0.844436909
137;45.30648305;30.1550204;0.838889924
139;44.00950036;30.01259425;0.789319297
141;42.02511799;30.07092763;0.695819839
143;40.15181871;29.99073197;0.612628604
145;38.57766736;29.93851368;0.570511103
147;36.73499836;29.93368307;0.501269289
149;35.22927125;30.1066667;0.424588853
151;32.3330366;29.85234856;0.361137865
153;30.64152031;29.79949531;0.304936452
155;28.7634285;29.81417308;0.259077718
157;27.1661308;29.84842912;0.209132372
159;27.35455798;29.71427632;0.151915493
161;25.49262019;29.82388964;0.124618517
163;23.58667288;29.52889892;0.085991378
165;22.72544746;29.7672621;0.05272783
167;21.36024895;29.74998238;0.030551568
169;20.4171541;29.70219323;0.030609856
171;19.51397886;29.6401409;0.01400506
173;18.45638135;29.57795749;0.011706485
175;17.65765611;29.57265745;0.012055662
177;17.25099681;29.67437655;0.015758919
179;16.6305887;29.5659977;0.015529706
181;15.86347331;29.52266053;0.031206243
183;15.23729572;29.49290403;0.035668499
185;14.42366714;29.59237942;0.031885841
187;13.91026269;29.51771196;0.034743741
189;13.39069601;29.52571007;0.029100111
191;12.72620578;29.40577289;0.027728226
193;11.80797486;29.38885191;0.024977391
195;11.95958515;29.44399644;0.033301952
197;11.33006114;29.44521829;0.030686364
199;11.02532101;29.49131616;0.031605963
201;10.98511268;29.51170172;0.03092778
203;10.56703605;29.36802605;0.039451598
205;10.1093944;29.40213646;0.039341495
207;9.501941708;29.42062347;0.039616551
209;9.390492784;29.37827271;0.043145196
211;8.737705435;29.43834494;0.039826194
213;8.691774375;29.31443299;0.046224798
215;8.471588939;29.08770581;0.048449628
217;8.307092149;29.28849301;0.056109576
219;7.857579393;29.14746687;0.057382321
221;8.007822949;29.17247577;0.061033819
223;7.815088005;29.21058912;0.05154002
225;7.647588153;29.23810968;0.047344015
227;7.24474632;29.15507857;0.04319667
229;7.016760998;29.23474898;0.037475681
231;7.078094579;29.28253084;0.023041754
233;6.951358814;29.37014402;0.024625451
235;6.821993424;29.36638283;0.034776577
237;6.604983884;29.14877756;0.041017503
239;6.308498759;29.13298814;0.060995743
241;5.818510633;29.23298246;0.075214715
243;5.739554932;29.14909552;0.077659523
245;5.757901097;29.08393103;0.072318961
247;5.658287191;28.97813423;0.076376002
249;5.553897442;29.10537194;0.057489177
251;5.281653096;29.06625033;0.054928744
253;4.873090273;29.09597236;0.059429985
255;4.631754227;29.06890035;0.068602578
257;4.898180519;29.05386384;0.068539525
259;4.788074978;29.01773837;0.085572094
261;4.872567549;28.99181102;0.119749405
263;4.078983151;29.07801691;0.153359152
265;3.315280122;28.98702846;0.194110569
267;2.711536396;29.03499625;0.248883077
269;2.327977404;29.04027541;0.299056932
271;2.226416311;28.89233562;0.295639354
273;2.070338793;28.87104617;0.292197004
275;1.634668596;28.88872686;0.297128264
277;1.207504877;29.26545889;0.263140882
279;1.141547869;28.96015014;0.227285399
281;0.93955712;28.51159387;0.236002404
283;1.123808415;29.30440574;0.230080578
285;0.857207145;29.02550055;0.204451083
287;0.870422193;28.83987461;0.209070133
289;0.772993218;28.9095935;0.214075539
291;0.676291745;28.88936764;0.213013495
293;0.78805349;28.9101804;0.211908708
295;0.612501493;28.82643909;0.209843224
297;0.693335857;28.84739019;0.203244757
299;0.378959314;28.7918243;0.195211567
301;0.255231135;28.85205478;0.184451343
303;0.148147665;28.81325745;0.169092283
305;0.277346972;28.89694391;0.159832903
307;0.491253548;28.76393043;0.172625115
309;0.404213094;28.79103692;0.180010157
311;0.26985184;28.7571401;0.161920402
313;0.089355071;28.77500672;0.159296888
315;0.080490065;28.74485653;0.159695104
317;0.228900627;28.70755677;0.144945025
319;0.166563819;28.6595618;0.13274451
321;0.090848316;28.82868085;0.133456221
323;0.040779908;28.68886927;0.143543719
325;-0.179520333;28.73625016;0.134349182
327;-0.192884241;28.77852519;0.13498669
329;-0.126680501;28.66466815;0.133334717
331;-0.024843176;28.59880656;0.149224249
333;-0.206677976;28.6148921;0.157834458
335;-0.289969453;28.6331728;0.170763693
337;-0.137885754;28.70848202;0.151594615
339;-0.113132174;28.68184496;0.14922724
341;-0.235164826;28.65981715;0.138259136
343;0.036792713;28.76534549;0.110230935
345;-0.030768605;28.60921294;0.109885941
347;-0.027901377;28.56476411;0.12568012
349;-0.029514303;28.67780027;0.125536437
351;-0.023974492;28.64572531;0.101203583
353;-0.021934221;28.57733118;0.099638811
355;-0.009727624;28.53847268;0.087746148
357;-0.024225809;28.49986272;0.078386999
359;-0.022046595;28.61449987;0.073293135
361;-0.023311439;28.53832753;0.078331584
363;-0.02368435;28.58042246;0.081699876
365;-0.021365396;28.54154988;0.083385025
367;-0.031854525;28.5667515;0.081178854
369;-0.025065661;28.59974492;0.074771188
371;-0.026905829;28.58794533;0.077786345
373;-0.03111646;28.59443178;0.086233385
375;-0.024239831;28.49745397;0.08409735
377;-0.021107296;28.49623212;0.077920612
379;-0.029859237;28.58585308;0.090876862
381;-0.024651422;28.49929622;0.095842342
383;-0.027043833;28.5729695;0.078999651
385;-0.02330426;28.55740144;0.073544038
387;-0.030170722;28.48383835;0.072343276
389;-0.021506073;28.46082995;0.068056109
391;-0.02638761;28.4702703;0.061313601
393;-0.029884295;28.49523017;0.069672146
395;-0.03365327;28.51518709;0.079677821
397;-0.024808115;28.41433888;0.070008849
399;-0.030223513;28.51867255;0.064634506
401;-0.026820728;28.48896411;0.066708515
403;-0.0365884;28.53650422;0.07027026
405;-0.035076284;28.52283326;0.068501161
407;-0.033056254;28.45517749;0.081955441
409;-0.023233534;28.52229588;0.078309838
411;-0.030912153;28.48663206;0.071841314
413;-0.040789634;28.47732957;0.060945811
415;-0.026427997;28.42178455;0.049791437
417;-0.039868232;28.48527234;0.039831626
419;-0.033845541;28.47500383;0.036719533
421;-0.035454738;28.40384949;0.032836857
423;-0.029628853;28.48191212;0.037741834
425;-0.021051677;28.43390939;0.033437577
427;-0.029417058;28.43767058;0.03664549
429;-0.02967064;28.42077727;0.055465518
431;-0.026935736;28.41206216;0.06122644
433;-0.035203285;28.43025257;0.048466104
435;-0.030210366;28.35768317;0.044791047
437;-0.02711008;28.41067477;0.042984437
439;-0.020109983;28.39446399;0.028848014
441;-0.023853217;28.39633391;0.036380804
443;-0.022046374;28.48478253;0.04342131
445;-0.030004483;28.40876263;0.048831873
447;-0.024269896;28.30089592;0.044708668
449;-0.020892927;28.35836619;0.047043716
451;-0.029366299;28.32379946;0.045390748
453;-0.029951626;28.18780442;0.038350242
455;-0.02625807;28.3888125;0.035404475
457;-0.025797937;28.42516661;0.035147347
459;-0.030059767;28.39866693;0.029990551
461;-0.033063637;28.40816262;0.022529475
463;-0.026031613;28.01097707;0.030904485
465;-0.030623152;29.17398549;0.047458467
467;-0.032768686;28.35192731;0.059878443
469;-0.019117355;28.41734763;0.059086531
471;-0.024392301;28.44334294;0.057282346
473;-0.021062716;28.38854259;0.054776059
475;-0.029034203;28.33105193;0.036190513
477;-0.023599517;28.30772703;0.033655436
479;-0.027550335;28.43125937;0.027113911
481;-0.028940931;28.23381199;0.037600671
483;-0.030080231;28.26210586;0.032721639
485;-0.021522471;28.30845179;0.037859495
487;-0.02849054;28.30116437;0.026669488
489;-0.024387235;28.36498371;0.033072031
491;-0.02656095;28.18010922;0.027116883
493;-0.034858871;28.30007358;0.033379712
495;-0.030494975;28.2640583;0.031864174
497;-0.033687646;28.36661236;0.036184659
499;-0.035506665;28.29876289;0.030739725
501;-0.031064243;28.32288829;0.027081138
503;-0.033885946;28.23783532;0.027587819
505;-0.034577642;28.3021367;0.019485863
507;-0.024106981;28.20115013;0.02086595
509;-0.033264937;28.25786215;0.02313916
511;-0.030762977;28.31509115;0.024606352
513;-0.035392475;28.31310376;0.027104001
515;-0.03279345;28.20233703;0.027104001
517;-0.031570693;28.30092941;0.018726297
519;-0.035808691;28.29148178;0.015495478
521;-0.032679029;28.13910362;0.015807733
523;-0.039584164;28.23982854;0.023651199
525;-0.024839279;28.29333859;0.02417609
527;-0.032643554;28.28329095;0.02417609
529;-0.031820126;28.27573459;0.029446169
531;-0.024700259;28.25545339;0.023895286
533;-0.027816802;28.20642978;0.010516181
535;-0.023186397;28.36683323;0.016298224
537;-0.029676064;28.18974375;0.028421488
539;-0.02685741;28.24087854;0.027714742
541;-0.025271902;28.2614913;0.032967029
543;-0.030201092;28.21999588;0.02942045
545;-0.026948548;28.22152745;0.023113516
547;-0.025159921;28.21965753;0.010990252
549;-0.030572145;28.1808267;0.010183016
551;-0.032354567;28.19046026;0.00493073
553;-0.02579479;28.21163224;0.005611105
555;-0.030258935;28.18122039;0.012929374
557;-0.026225488;28.23758677;0.012929374
559;-0.029647954;28.20216422;0.009173276
561;-0.024805971;28.21368225;0.009173276
563;-0.027416621;28.03470149;0.007318269
565;-0.029307853;28.17258053;0.002202141
567;-0.024385527;28.14139587;0.00626972
569;-0.032247735;29.01652089;0.010955021
571;-0.031649303;27.90352299;0.014652088
573;-0.035104982;28.18689227;0.021676488
575;-0.022559314;28.09323391;0.020165419
577;-0.034774235;28.24946937;0.01609784
579;-0.029855353;28.13735167;0.013927201
581;-0.031928372;28.11461317;0.019186767
583;-0.021668097;28.35989775;0.016188414
585;-0.020029215;28.28281425;0.017067677
587;-0.0274443;28.11554473;0.017067677
589;-0.023755493;28.16734943;0.014553015
591;-0.030114881;28.14911048;0.006299313
593;-0.032741799;28.46897903;0.013218882
595;-0.02195043;28.04026998;0.011648547
597;-0.024180825;28.63484077;0.015631765
599;-0.027512136;28.1989409;0.021173922
601;-0.021168458;28.04020056;0.020470991
603;-0.023542124;28.12919385;0.012025614
605;-0.026878099;28.15368527;0.017636544
607;-0.025404154;28.11810446;0.022590812
609;-0.019557402;28.10713885;0.019319445
611;-0.022914056;28.11878747;0.028672275
613;-0.023292767;28.11945738;0.02781752
615;-0.023832753;28.16290523;0.02220659
617;-0.019971019;28.12239041;0.013593852
619;-0.029299006;28.10494515;0.030114921
621;-0.023853072;28.08024693;0.024177675
623;-0.021023316;28.07846634;0.024127574
625;-0.020645242;28.12713121;0.032977511
627;-0.023521809;28.16281494;0.036641533
629;-0.027683199;28.09639412;0.017849675
631;-0.029746351;28.10998207;0.014434092
633;-0.023794823;28.08801688;0.022400554
635;-0.032224775;28.04379621;0.015282717
637;-0.026477842;28.04962052;0.018402919
639;-0.029870401;28.05651426;0.018728398
641;-0.027059891;28.10724953;0.028963725
643;-0.02593211;28.0571696;0.019401879
645;-0.02977196;28.0725998;0.023232273
647;-0.02082782;28.02484609;0.020337487
649;-0.029018086;28.05485793;0.02747144
651;-0.02466968;27.9882512;0.019786895
653;-0.022449943;28.04218795;0.019786895
655;-0.023497905;28.10626263;0.015762534
657;-0.02951865;28.10126648;0.011548346
659;-0.020534651;28.0405593;0.004088914
661;-0.029492464;28.03515635;0.003036229
663;-0.020829931;28.0196912;0.005305725
665;-0.027278965;27.99584202;0.008835676
667;-0.019376844;28.12414964;0.020696729
669;-0.020085876;28.13262397;0.020696729
671;-0.019302605;28.05224287;0.019198633
673;-0.01964406;28.01633099;0.023434233
675;-0.019220739;28.01635866;0.02791789
677;-0.019511717;27.9899216;0.022286702
679;-0.01958007;27.93192657;0.032187709
681;-0.019536118;27.95935732;0.032187709
683;-0.022940842;28.08195131;0.025682613
685;-0.023407568;28.03755782;0.016130872
687;-0.029975033;27.94441694;0.01694548
689;-0.025305459;27.99339249;0.007044472
691;-0.02812216;27.98932742;0.016901746
693;-0.034814602;28.07226873;0.024643829
695;-0.020366816;27.99001771;0.029847899
697;-0.028983818;27.87571164;0.025848127
699;-0.029557342;27.99222598;0.031688011
701;-0.025582826;28.09054942;0.027582097
703;-0.020763833;27.98101911;0.02558163
705;-0.02433214;27.8680514;0.027414479
707;-0.027894768;27.9399305;0.025801649
709;-0.023366935;27.92757168;0.021257544
711;-0.01992272;27.99538571;0.015506184
713;-0.019382595;27.99955418;0.010058919
715;-0.01967804;27.91387305;0.013910779
717;-0.0202576;28.00510956;0.029001732
719;-0.020854816;27.93727466;0.035362283
721;-0.022864684;27.84532747;0.041752628
723;-0.019729702;28.51537302;0.049428523
725;-0.02542954;28.04432049;0.044681032
727;-0.021059794;27.95352573;0.028158209
729;-0.023251754;27.93867515;0.021165233
731;-0.029122885;27.88391703;0.017343732
733;-0.023116295;27.9016589;0.016186829
735;-0.030146656;27.9191391;0.017917115
737;-0.025689564;27.9506563;0.017917115
739;-0.025209927;27.91838036;0.019129591
741;-0.030313784;27.85839842;0.024336992
743;-0.028701765;27.88110876;0.031489485
745;-0.028816891;27.8841515;0.028070823
747;-0.024941309;27.90655796;0.042022165
749;-0.025944884;27.95516798;0.047254504
751;-0.023082126;27.89493701;0.055682934
753;-0.023167103;27.89480642;0.041717097
755;-0.032285519;27.88136313;0.038772124
757;-0.029139336;27.84037938;0.027966456
759;-0.030916329;27.95324272;0.020858287
761;-0.025539619;27.97824434;0.017430383
763;-0.025773812;27.88411655;0.017430383
765;-0.030841916;27.82954436;0.025735738
767;-0.031222707;27.88520005;0.031231219
769;-0.032036726;27.85690667;0.039409731
771;-0.02091464;27.85387752;0.030847941
773;-0.033466949;27.86912179;0.036028584
775;-0.035085001;28.00203964;0.04180498
777;-0.030884885;27.83878568;0.036862021
779;-0.043470019;27.82062974;0.03495941
781;-0.036663958;27.8203608;0.041980934
783;-0.031882168;27.84714932;0.050126217
785;-0.03340849;27.85609307;0.048052146
787;-0.028619263;27.83977937;0.052242036
789;-0.0349778;27.88885105;0.063857085
791;-0.031065818;27.80225195;0.066686674
793;-0.027111076;27.80015388;0.062865224
795;-0.023688462;27.87436649;0.049349606
797;-0.029314415;27.81283114;0.051759366
799;-0.028781292;27.8359075;0.047868897
801;-0.029850829;27.81773748;0.043320204
803;-0.024959726;27.83262884;0.03921479
805;-0.034210184;27.78246007;0.055050831
807;-0.035671143;27.82489384;0.054757651
809;-0.024461373;27.82713706;0.049220816
811;-0.02679125;27.82875212;0.068079602
813;-0.030564592;27.78541495;0.085006065
815;-0.034855075;27.80760101;0.08491202
817;-0.026383373;27.80216894;0.101819866
819;-0.029667987;27.82546617;0.101533254
821;-0.031607256;27.74770063;0.074546045
823;-0.025964619;27.88031458;0.056287276
825;-0.029941114;27.79221839;0.054887246
827;-0.03488991;27.71570916;0.042032582
829;-0.034294961;27.75471281;0.062740442
831;-0.040049749;27.81571611;0.076717491
833;-0.025235982;27.82902105;0.094725061
835;-0.021137809;27.81163696;0.097477641
837;-0.034943958;27.73719085;0.099521691
839;-0.031387445;27.69386048;0.084847791
841;-0.032861571;27.81835205;0.078702349
843;-0.029751845;27.75426378;0.075140392
845;-0.036575098;27.71249992;0.069995131
847;-0.02894133;27.74612101;0.063905018
849;-0.034964862;27.67566959;0.079406125
851;-0.0299538;27.6858279;0.084456358
853;-0.028779631;27.7077727;0.083488942
855;-0.024304512;27.77658771;0.082076387
857;-0.031550835;27.74918462;0.079178448
859;-0.021571684;27.71423876;0.062259538
861;-0.024822355;27.63626642;0.059618333
863;-0.031242709;27.7294277;0.04794539
865;-0.026610576;27.76716192;0.050800489
867;-0.020050078;27.7624415;0.057485576
869;-0.025783238;27.64286355;0.059031798
871;-0.022798199;27.77636101;0.071258504
873;-0.023715444;27.60303902;0.082709665
875;-0.025017292;27.72260969;0.083877253
877;-0.026462569;27.7160679;0.084376981
879;-0.030170605;27.8106855;0.083203415
881;-0.023924806;27.70972611;0.09129285
883;-0.025527302;27.71040913;0.099014829
885;-0.023571841;27.62594985;0.093050487
887;-0.020072555;27.64748785;0.114238738
889;-0.028648414;27.62898628;0.112004589
891;-0.031600853;27.69626292;0.097248453
893;-0.035169919;27.70316394;0.077946728
895;-0.026127336;27.73258209;0.07391763
897;-0.023374233;27.70801494;0.049170565
899;-0.030867712;27.67375161;0.060523714
901;-0.031698864;27.66028114;0.047942283
903;-0.034756145;27.71700626;0.064272658
905;-0.039473226;27.66874867;0.079157427
907;-0.034560371;27.67876135;0.077422306
909;-0.024146368;27.7174684;0.07132932
911;-0.03001013;27.65372527;0.075743397
913;-0.034521701;27.59167245;0.073434782
915;-0.030893341;27.61452793;0.077712563
917;-0.035523396;27.73521026;0.085049238
919;-0.034277216;27.62432751;0.081952801
921;-0.031205824;27.66746419;0.096075624
923;-0.035206825;27.66152969;0.089925724
925;-0.038040142;27.6285989;0.085126642
927;-0.036676395;27.5543659;0.094182598
929;-0.03172239;27.59303847;0.111469729
931;-0.03915344;27.69429495;0.111677815
933;-0.035659542;27.68468906;0.107469885
935;-0.030334393;27.6130653;0.103771598
937;-0.032142672;27.55504988;0.086334564
939;-0.035009497;27.55287657;0.0746322
941;-0.031090218;27.56068827;0.065616563
943;-0.039309106;27.60954635;0.07504625
945;-0.025207977;27.64811553;0.08229003
947;-0.030581778;27.63144891;0.097746216
949;-0.028464944;27.61675707;0.100076317
951;-0.024449563;27.57520681;0.092262208
953;-0.030320508;27.59383896;0.102148103
955;-0.028165149;27.55806495;0.094169291
957;-0.034347615;27.62526586;0.089377648
959;-0.030890709;27.73695639;0.082773308
961;-0.028692123;27.64889466;0.08915847
963;-0.02327006;27.53158711;0.083271831
965;-0.029749124;27.5580033;0.080811524
967;-0.027743934;27.58027965;0.073684583
969;-0.034456095;27.51935888;0.070679751
971;-0.030797048;27.56757472;0.079733093
973;-0.03185111;27.58228015;0.070716658
975;-0.024653986;27.57862964;0.079145566
977;-0.030155796;27.57504807;0.081558136
979;-0.028328916;27.54974985;0.090290996
981;-0.035966248;27.54315272;0.083852595
983;-0.024758839;27.53144876;0.090735951
985;-0.025923066;27.46657359;0.096558416
987;-0.030177445;27.51423797;0.114335782
989;-0.035606427;27.53375363;0.105424928
991;-0.034291245;27.56161934;0.112191087
993;-0.034687471;27.51341661;0.107693928
995;-0.031652084;27.42302282;0.091111499
997;-0.032153057;27.48393632;0.078807735
999;-0.025054823;27.46446872;0.083518511
1001;-0.030269908;27.51563846;0.070946727
1003;-0.032359678;27.52395405;0.079083594
1005;-0.035242803;27.49406697;0.092503
1007;-0.024481838;27.40719893;0.091603149
1009;-0.026336903;27.4311452;0.094355035
1011;-0.031316549;27.48019649;0.109112524
1013;-0.035375107;27.53064827;0.107056853
1015;-0.026845118;27.57488981;0.115608274
1017;-0.029616696;27.50421752;0.11865748
1019;-0.024477397;27.58635833;0.12146011
1021;-0.026798515;27.44803755;0.125428548
1023;-0.029318279;27.4439249;0.135785938
1025;-0.035144847;27.47600714;0.132891063
1027;-0.026896168;27.50163012;0.137635126
1029;-0.029691816;27.42801897;0.133959755
1031;-0.024764033;27.46978283;0.132284603
1033;-0.033359504;27.46409639;0.124012792
1035;-0.03083099;27.45472497;0.131956112
1037;-0.024779387;27.47821541;0.135087489
1039;-0.026637694;27.49521212;0.138378172
1041;-0.029968398;27.37334289;0.136913482
1043;-0.024412751;27.4747649;0.150259049
1045;-0.03312033;27.39174107;0.143367524
1047;-0.031159635;27.35005973;0.140367649
1049;-0.024275187;27.4292816;0.154807742
1051;-0.033829572;27.41540433;0.163832357
1053;-0.039526693;27.4148451;0.161817156
1055;-0.030683657;27.46464882;0.169075491
1057;-0.027639029;27.3590729;0.178994483
1059;-0.025005574;27.33404992;0.194846932
1061;-0.030280641;27.37608951;0.198831005
1063;-0.037715603;27.38906338;0.18921926
1065;-0.039906833;27.31340222;0.191257696
1067;-0.030122021;27.30605994;0.176399292
1069;-0.027822793;27.39684741;0.164329701
1071;-0.025070715;27.36597974;0.149853406
1073;-0.030215174;27.4118844;0.157663565
1075;-0.03296174;27.29858659;0.155598877
1077;-0.035732675;27.36671858;0.176269984
1079;-0.030415257;27.36308215;0.171506094
1081;-0.038801093;27.40647466;0.173917289
1083;-0.025529663;27.42618304;0.172162668
1085;-0.040100022;27.37166618;0.167530332
1087;-0.037911315;27.40034598;0.159988306
1089;-0.048736099;27.3364645;0.153700218
1091;-0.024337463;27.4176257;0.147320436
1093;-0.034029406;27.38920125;0.134765603
1095;-0.036489669;27.41934416;0.119126563
1097;-0.040153253;27.39287263;0.10860248
1099;-0.034151892;27.42353982;0.10028685
1101;-0.035308931;27.35373112;0.106215117
1103;-0.030680545;27.2329386;0.122858204
1105;-0.033268042;27.34540873;0.131705773
1107;-0.034649988;27.26637328;0.155341957
1109;-0.030997241;27.32660376;0.157552108
1111;-0.03284823;27.36496565;0.156326671
1113;-0.035243537;27.31859157;0.136163578
1115;-0.041180082;27.306108;0.111057981
1117;-0.021115459;27.27903598;0.07816692
1119;-0.031124176;27.22897061;0.082601784
1121;-0.035085054;27.30189875;0.063559783
1123;-0.038485901;27.24780325;0.076365512
1125;-0.035440998;27.35798891;0.096083961
1127;-0.040822447;27.30316138;0.10637803
1129;-0.033083564;27.28223114;0.098124533
1131;-0.031030691;27.22912207;0.122370878
1133;-0.024740668;27.23978379;0.11819679
1135;-0.028179586;27.31859157;0.127274922
1137;-0.02909567;27.2799122;0.11278925
1139;-0.024369193;27.30968909;0.116545347
1141;-0.02737684;27.30717742;0.100393713
1143;-0.031957421;27.25638729;0.083987697
1145;-0.035182908;27.24758141;0.070195574
1147;-0.039002676;27.22878372;0.091892185
1149;-0.035373307;27.23400802;0.092738594
1151;-0.035754679;27.29458414;0.090314062
1153;-0.051933603;27.26586939;0.113238012
1155;-0.041473192;27.22796963;0.128405515
1157;-0.035624877;27.25160522;0.123961216
1159;-0.038510621;27.14606328;0.129346362
1161;-0.04004803;27.20136024;0.13706955
1163;-0.036249524;27.21541713;0.123214628
1165;-0.043044858;27.27680732;0.113361886
1167;-0.036369622;27.21224283;0.122080511
1169;-0.036568927;27.26425482;0.11937646
1171;-0.03393382;27.25417271;0.119757999
1173;-0.035144572;26.98820645;0.120427394
1175;-0.030605162;27.2178118;0.119552395
1177;-0.042491964;27.58288744;0.106973162
1179;-0.031193414;27.30000747;0.113288211
1181;-0.035190542;27.25278533;0.114323939
1183;-0.045990388;27.0990824;0.115368371
1185;-0.053079619;27.10623876;0.124364537
1187;-0.046308449;27.25797468;0.11352676
1189;-0.042265283;27.18158875;0.107096376
1191;-0.031461507;27.22106182;0.114520788
1193;-0.031647614;27.19800585;0.109136831
1195;-0.033466509;27.15417887;0.101074479
1197;-0.035134819;27.11297375;0.130635726
1199;-0.031063664;27.13442874;0.147860165
1201;-0.037880908;27.13335252;0.162839787
