Repository: johodges/materials

## A Non-Dimensional Scaling Approach to Modeling Material Pyrolysis

This repository contains the data, scripts, and technical documents required to generate the SPyro cone validation cases.

## Instructions
* Clone this repository with submodules
  ```
  git clone --recurse-submodules https://github.com/johodges/materials
  ```
* Pre-process data
  ```
  python materials/scripts/initialize.py
  ```
* Build latest FDS (example for impi_intel_linux target, but use relevant make target for platform)
  ```
  git clone git@github.com:firemodels/fds.git && cd fds
  cd Build/impi_intel_linux
  ./make_fds.sh
  ln -s fds_impi_intel_linux fds
  cd ../..
  ```
* Run cases
  ```

File: data/rise_materials/Testdata-2392.txt
Keywords
Material1;Material2;Material3;Material4;Product;Object;Scenario;Method;Reference;Comment;Owner;IsPublic;ImportDate
Fabric;Protection layer;Foam;;F1A-1-2;Upholstery for seat, vandalise protected;;ISO 5660;TRANSFEU;;TRANSFEU;1;2011-11-09 10:33:50
Scalars
Flux (kW/m2);tig (s);qmax (kw/m2);qtotal (MJ/m2);q180 (kw/m2);q300 (kw/m2);Sample mass (g);Mass loss (g);DHc (MJ/kg);Peak smoke production (m2/m2s);Total smoke produced (m2/m2);Specific extinction area (avg) (m2/kg);MARHE (kW/m2);Area exposed (m2);Observations;Test date (YYYY-MM-DD);Test identifier;Product thickness (mm);Thickness1 (mm);Thickness2 (mm);Thickness3 (mm);Thickness4 (mm);Product density (kg/m3);Density1 (kg/m3);Density2 (kg/m3);Density3 (kg/m3);Density4 (kg/m3);Product area weight (kg/m2);Area weight1 (kg/m2);Area weight2 (kg/m2);Area weight3 (kg/m2);Area weight4 (kg/m2)
15;140;100.52;3.36;;;35.26;5.35;4.83;;163.77;;13.22;0.0088;End flame at 288s.
;2011-09-29;c_LSFIRE_F1A-1-2_15a;32.0;;;;;;;;;;;;;;
VectorData
Time (s);HRR (kW/m2);Mass (g);SPR (m2/(m2*s))
1;6.392881258;35.26;0.014736369
3;7.186247282;35.13879168;0.022085984
5;7.278746493;35.04643857;0.04715938
7;7.656015466;35.23043491;0.070000521
9;7.547662989;35.23021368;0.089591011
11;6.482771635;35.21466582;0.107619809
13;5.099656163;35.13560256;0.111417619
15;3.706746197;35.16070707;0.098288427
17;3.105136848;35.23763145;0.096742804
19;0.615244699;35.13884614;0.090094517
21;4.001652486;35.08871053;0.084060332
23;3.774187534;35.08670196;0.085786995
25;4.861516266;35.08301641;0.08642102
27;5.178324902;35.10102503;0.075644725
29;3.8246876;35.00718797;0.068544804
31;2.893713034;35.00834955;0.06579342
33;2.788477516;35.07194761;0.067815392
35;2.679329542;34.99157545;0.069782325
37;2.567915564;34.92772698;0.090099225
39;2.685929505;34.9341412;0.100913011
41;2.46376591;34.95433391;0.117373556
43;2.634896547;34.98058104;0.130471207
45;2.929925379;34.88930588;0.1465027
47;2.847195789;34.86617445;0.14611277
49;2.757442554;34.83236125;0.167666694
51;2.480970097;34.86927118;0.175773318
53;2.563223869;34.84028664;0.190871572
55;2.550554147;34.82741202;0.227402126
57;2.52943797;34.7396566;0.25395039
59;2.148811288;34.66348683;0.263466519
61;2.553269457;34.81230565;0.270049522
63;3.010198188;34.93960582;0.281821324
65;2.858244023;34.72533499;0.291411755
67;2.636875425;34.69830505;0.298089293
69;2.460499708;34.70157731;0.321852082
71;2.172777593;34.78045629;0.362880689
73;2.21345563;34.81272136;0.391427852
75;2.28264624;34.64953426;0.431339515
77;2.105174271;34.63105596;0.463668447
79;2.013448425;34.63260408;0.503520842
81;1.732358504;34.66624224;0.558876929
83;2.050826931;34.6416079;0.591023609
85;1.96409851;34.62226413;0.596194581
87;1.784280565;34.57549365;0.609602137
89;2.334821242;34.24441041;0.65813867
91;2.858631978;34.67848186;0.639556984
93;3.158809133;34.57314327;0.653886682
95;3.223596037;34.51602311;0.688063773
97;2.946937914;34.39052001;0.712017979
99;2.69625521;34.4367746;0.689464962
101;2.49566021;34.4342589;0.727549681
103;2.554866905;34.42590904;0.753047716
105;2.620722583;34.39052925;0.718825291
107;2.955416139;34.33714132;0.738207037
109;2.931604115;34.34758289;0.730482164
111;2.870240745;34.31342788;0.729122163
113;2.880607588;34.32688402;0.718279648
115;2.941206883;34.35374816;0.801510998
117;3.003154823;34.25783786;0.811040007
119;3.329374032;34.22074414;0.871128176
121;3.572183294;34.16057247;0.949535237
123;3.920363807;34.11099067;1.025817292
125;4.339693723;34.18016568;0.996902022
127;4.189650094;34.17377869;1.063089554
129;3.969853326;33.98145097;1.117488451
131;3.257742153;33.97885212;1.096799056
133;2.587030077;34.06877219;1.144237778
135;3.528420741;34.27889605;1.14260764
137;4.53436872;33.8213888;1.097211152
139;5.506829254;33.91063643;0.85868846
141;7.957148904;33.93365748;0.716749935
143;20.06250045;33.89778855;0.632746733
145;44.48877322;33.81277152;0.57217979
147;76.06935447;33.66192469;0.444699949
149;100.5228509;33.50896765;0.508894884
151;99.35722104;33.33621417;0.513340027
153;84.29534453;33.24219333;0.391200385
155;66.07646568;33.19552399;0.35308794
157;51.23985133;33.10851637;0.32549019
159;41.48092488;32.94741224;0.30429008
161;34.11818437;32.9394499;0.269081273
163;29.24171425;32.8744773;0.246575083
165;28.61123383;32.85656155;0.185021249
167;27.8648386;32.77426346;0.17081114
169;27.89317177;32.82258255;0.124289012
171;28.20969793;32.8110533;0.098536712
173;27.56697871;32.68760545;0.087727178
175;27.52915403;32.70800043;0.094093964
177;27.86670379;32.53196642;0.100516301
179;27.64613499;32.6640583;0.106429967
181;27.36133918;32.64070564;0.09346097
183;25.95705858;32.53134017;0.073624691
185;24.56599065;32.42172576;0.075751452
187;23.05031899;32.49642082;0.064161453
189;21.46539378;32.46465364;0.063277055
191;19.35084531;32.41667491;0.059604389
193;17.99894391;32.30940165;0.056108443
195;17.10238886;32.35717714;0.047663807
197;15.55435237;32.38158976;0.0508699
199;14.6408939;32.39395774;0.050334298
201;13.88862817;32.3094386;0.062569827
203;12.30639192;32.22524134;0.078932033
205;11.03759984;32.29511699;0.077891195
207;10.03179611;32.29455444;0.077769942
209;9.127138916;32.22983077;0.082490768
211;8.411768294;32.29170664;0.082219878
213;7.47892732;32.16422268;0.078954653
215;6.815051787;32.2015104;0.077030037
217;6.941348478;32.24421657;0.078244618
219;6.597044626;32.10565505;0.081147237
221;6.032896714;32.10130484;0.088704149
223;5.439457301;32.0497237;0.094749641
225;5.041211516;32.07016488;0.112207289
227;4.346060598;32.10615294;0.125604905
229;3.9132529;32.01771681;0.136588948
231;3.557899622;31.99984677;0.146173137
233;3.134870872;32.07606273;0.133311439
235;2.750402594;32.02165179;0.129212074
237;2.979016912;32.04290349;0.13688726
239;2.653770148;32.02552259;0.12815341
241;2.543394952;31.92704067;0.124215621
243;2.808675075;31.96179422;0.120584787
245;3.164695858;31.95306657;0.124240238
247;3.23257032;31.93691094;0.120361027
249;2.79596227;31.86473158;0.129232526
251;2.723085752;31.91229508;0.125257463
253;2.552316087;31.87827913;0.151847407
255;2.561202541;31.9420532;0.169461791
257;2.394268344;31.84088978;0.172701894
259;2.267564476;31.74795612;0.168916233
261;2.082185193;31.84715619;0.168507366
263;2.009526154;31.80690106;0.151280025
265;1.644283556;31.75054622;0.129076518
267;1.242900614;31.72418823;0.114924376
269;1.402146754;31.75513565;0.09647811
271;1.687753292;31.78888418;0.095046883
273;2.036033702;31.75968812;0.103595814
275;1.771746087;31.70267834;0.101764238
277;1.694033577;31.74306232;0.098412608
279;1.612980334;31.77188058;0.110734042
281;1.572487988;31.66774052;0.116026096
283;1.410850595;31.65012914;0.112275579
285;1.099207058;31.59660313;0.125104022
287;0.990160131;31.67689215;0.129033514
289;1.367320839;31.83304705;0.139387478
291;1.277582666;31.6274392;0.146896283
293;1.116281695;31.48874835;0.155782055
295;1.084424538;31.62535624;0.147560873
297;0.98938611;31.54761063;0.16453453
299;1.092214489;31.59449245;0.150828659
301;1.131107752;31.56193224;0.149828204
303;0.391312836;31.54902067;0.139596834
305;0.400425873;31.52166739;0.144153088
307;0.332329216;31.55466082;0.142050046
309;0.409455767;31.51153943;0.139769737
311;0.264219945;31.48952241;0.134876114
313;0.258244766;31.46224353;0.137070636
315;0.164860908;31.42897392;0.122421363
317;0.592109949;31.53847747;0.118702976
319;0.470156684;31.50532748;0.132469064
321;0.441432904;31.40080088;0.1319802
323;0.123090247;31.41481811;0.136488171
325;0.234007669;31.50332814;0.14878936
327;0.326508015;31.66820146;0.164444499
329;0.204193739;31.26980543;0.168003194
331;0.005058376;31.33945012;0.169998901
333;0.392739614;31.28989604;0.161136352
335;0.044661711;31.41305751;0.180213331
337;0.179077576;31.37354873;0.165297783
339;0.083755854;31.32292594;0.153958871
341;-0.150733734;31.32603142;0.154924374
343;-0.008490748;31.34504408;0.175272146
345;0.075114442;31.33453784;0.161715861
347;0.386902294;31.31572794;0.161088841
349;0.389680311;31.26375005;0.172783311
351;0.381121509;31.26306836;0.168491189
353;0.387838155;31.29928689;0.158741294
355;-0.126670123;31.24819392;0.166393479
357;0.389653825;31.21291526;0.169973144
359;0.388085932;31.18281581;0.170766599
361;0.512626418;31.23919885;0.169597919
363;1.254001965;31.28241214;0.177732085
365;1.26692049;31.19448314;0.166730983
367;1.44317001;31.12785156;0.162625887
369;0.573074365;31.1834513;0.152575124
371;0.329319292;31.20759747;0.155417428
373;0.099702875;31.15089158;0.137774957
375;0.394441628;31.13699444;0.147410237
377;0.390772853;31.09936538;0.14989176
379;0.390028832;31.13710481;0.157281153
381;0.392633597;31.19082434;0.164099056
383;0.391464836;31.0963056;0.174214203
385;0.389842175;31.04941503;0.155207439
387;0.389308594;31.09421388;0.14211673
389;0.39523352;31.0703079;0.132068181
391;0.39187828;31.07210497;0.119623031
393;0.385738774;30.97794555;0.120943675
395;0.392546131;30.91226355;0.118072467
397;0.390524238;31.04580242;0.117618604
399;0.394457225;31.05592163;0.117148784
401;0.388635637;30.96856394;0.124618108
403;0.391845399;30.95025143;0.113494326
405;0.382268582;30.9239586;0.113031627
407;0.39254395;30.99456164;0.113084341
409;0.389372533;31.01178647;0.112404294
411;0.388385017;30.86704995;0.095673154
413;0.38785514;30.86251595;0.092095438
415;0.387679544;30.91640128;0.090573711
417;0.392252645;30.91377472;0.087782899
419;0.391607161;30.89991405;0.082892891
421;0.396207141;30.82977147;0.090648147
423;0.387405891;30.80546922;0.085195128
425;0.386955244;30.85908762;0.085709573
427;0.392747733;30.82463844;0.097660523
429;0.396475833;30.81814108;0.097242454
431;0.391426898;30.79793962;0.108343276
433;0.392244149;30.74009111;0.119650123
435;0.385722221;30.80562578;0.117539482
437;0.387969315;30.82552288;0.105500627
439;0.390320588;30.76082693;0.108989579
441;0.389720143;30.798032;0.104179181
443;0.386969397;30.63727843;0.095690391
445;0.388166045;30.67924748;0.10147851
447;0.383445457;30.73718789;0.092595882
449;0.387428655;30.69909887;0.089126739
451;0.386032625;30.65700924;0.074107839
453;0.393973423;30.79303657;0.087315715
455;0.386779642;30.56666567;0.089020981
457;0.39711616;30.70268377;0.086658498
459;0.386817771;30.68471259;0.084618957
461;0.390723877;30.62600736;0.091023897
463;0.392841053;30.62742615;0.07995963
465;0.391598199;30.68611339;0.071430679
467;0.385133771;30.57963267;0.081253636
469;0.388300981;30.6612763;0.081937154
471;0.388982805;30.66406915;0.087398306
473;0.389385069;30.55576316;0.086926311
475;0.388906175;30.55308117;0.086596088
477;0.395170978;30.67050135;0.079687526
479;0.384918979;30.59679235;0.080833855
481;0.383392353;30.51517643;0.083557006
483;0.388788798;30.48059792;0.079331087
485;0.389512943;30.46461782;0.078053888
487;0.38965957;30.51042995;0.08244202
489;0.390420437;30.50536111;0.075185694
491;0.383135837;30.44031508;0.063879291
493;0.384961847;30.302832;0.061523379
495;0.387545862;30.50903839;0.059637812
497;0.383805833;30.49327903;0.058320437
499;0.382839883;30.42752361;0.057256714
501;0.392122221;30.35790614;0.045349981
503;0.387258133;30.40735909;0.048448206
505;0.391246484;30.63043974;0.038845005
507;0.392923985;30.38076188;0.042274391
509;0.392494754;30.30144044;0.044006545
511;0.379353789;30.35750987;0.050905478
513;0.392946336;30.41272258;0.03875045
515;0.385692573;30.12933266;0.062149134
517;0.387512717;30.45288581;0.05649392
519;0.393937501;30.28642742;0.05896627
521;0.393962303;30.35939932;0.06065034
523;0.387222499;30.38041181;0.067641908
525;0.39429807;30.30910813;0.049835921
527;0.386931538;30.31816738;0.055636075
529;0.384756943;30.28327575;0.059234664
531;0.386936053;30.20240569;0.047135286
533;0.39094011;30.33368704;0.046888693
535;0.384207518;30.16046387;0.050637667
537;0.392216542;30.29724679;0.041438192
539;0.386394001;30.08387984;0.034439244
541;0.384471249;30.21615599;0.038265424
543;0.383572289;30.29460175;0.053844286
545;0.392659207;30.22550989;0.057107579
547;0.396478231;29.87434625;0.052514079
549;0.390769542;30.20307862;0.052620854
551;0.390635043;30.39428123;0.055841989
553;0.389496888;30.20426743;0.05150926
555;0.392304363;30.22538104;0.052321193
557;0.38923958;30.219437;0.055532927
559;0.383193972;30.30294237;0.045262142
561;0.388059357;30.19872841;0.047927211
563;0.388809616;30.09690179;0.038730277
565;0.385429877;30.10975793;0.028095478
567;0.388638374;30.18978002;0.0242902
569;0.3861032;30.16329318;0.036024087
571;0.381246897;30.1663622;0.026705411
573;0.384952544;30.08491209;0.025520086
575;0.382256633;30.10762002;0.027024514
577;0.389841715;30.16971663;0.03233429
579;0.390008702;30.15227106;0.027415687
581;0.389670262;30.12478942;0.034770076
583;0.390525991;30.05669285;0.040943596
585;0.389999819;30.0367588;0.046879391
587;0.392493432;30.0793084;0.046089297
589;0.391927029;30.09201722;0.044823169
591;0.392900376;30.08913296;0.042682824
593;0.389878877;30.0044383;0.038183061
595;0.396709906;30.00468725;0.028136312
597;0.387933699;30.05426904;0.023072685
599;0.394043032;30.07229516;0.025899778
601;0.390661568;30.02841818;0.022793966
603;0.392570946;30.01613335;0.018148084
605;0.387787648;29.96147347;0.01918311
607;0.388693704;30.03302609;0.019769493
609;0.386801506;30.04356929;0.016730493
611;0.384364171;30.01542396;0.026041721
613;0.395277053;29.97088329;0.029508152
615;0.389873967;29.96496647;0.03135824
617;0.390260491;30.03801179;0.038549157
619;0.388968911;30.03646367;0.035463002
621;0.386437411;29.92276695;0.022331498
623;0.389237464;29.96490181;0.024203089
625;0.389001026;29.83891102;0.026379559
627;0.397121998;29.91185521;0.023696977
629;0.389401573;29.93510673;0.024007175
631;0.391477616;29.94449807;0.030715498
633;0.387477216;29.88615167;0.034109606
635;0.384264619;29.93767835;0.034422631
637;0.392218106;29.90305414;0.037807577
639;0.38806919;29.94468235;0.03730241
641;0.393743238;30.01361765;0.031664191
643;0.392293885;29.89561643;0.035557326
645;0.390552261;29.87764574;0.047536831
647;0.387082942;29.85475304;0.051248587
649;0.387456296;29.85533359;0.052186864
651;0.382452196;29.92946658;0.052033133
653;0.39128544;29.84113208;0.044751616
655;0.389197295;29.86982149;0.032176651
657;0.386095718;29.83368562;0.027678893
659;0.384044083;29.77926544;0.024443697
661;0.382627376;29.8749268;0.033053446
663;0.390283756;29.90091574;0.030347356
665;0.383399214;29.81765008;0.036303281
667;0.392039727;29.93777025;0.03200698
669;0.390123385;29.85744427;0.041166898
671;0.38582887;29.81866385;0.042438963
673;0.385466346;29.92558703;0.046820054
675;0.391460114;29.84754629;0.043987444
677;0.387650313;29.72690976;0.049792557
679;0.381892214;29.78030693;0.067247097
681;0.390198133;29.73846672;0.066356779
683;0.392411116;29.7952368;0.059559256
685;0.386077988;29.82208295;0.067909669
687;0.382656584;29.7659576;0.066425451
689;0.390273073;29.76222538;0.050943995
691;0.386291333;29.73876137;0.057401309
693;0.387459869;29.70373165;0.052543357
695;0.386876616;29.79068432;0.051216782
697;0.38230325;29.79566078;0.046792353
699;0.385059789;29.76971803;0.045368603
701;0.382641496;29.80743849;0.041308824
703;0.389365971;29.73837434;0.058271551
705;0.387617518;29.74246637;0.051876246
707;0.385883836;29.73738829;0.058555072
709;0.386456014;29.696433;0.055106111
711;0.38824768;29.73540694;0.044527492
713;0.385682069;29.70199925;0.041622416
715;0.386591887;29.65695194;0.051460617
717;0.388789186;29.67749425;0.048619426
719;0.387756628;29.67305214;0.05061961
721;0.390941817;29.67855372;0.059293244
723;0.382855778;29.75069613;0.064481391
725;0.39319961;29.65889633;0.056935931
727;0.384326;29.63922047;0.069737685
729;0.391230329;29.65636215;0.070923356
731;0.38958214;29.64233519;0.061860396
733;0.385005692;29.6246222;0.051288568
735;0.386875273;29.68174235;0.046947951
737;0.388644324;29.72443052;0.042649636
739;0.39472015;29.63451094;0.041113203
741;0.390580637;29.61998658;0.058387744
743;0.391480477;29.56735472;0.065965227
745;0.391707352;29.67648048;0.067453058
747;0.382243437;29.77120148;0.056097878
749;0.391567328;29.61995011;0.066731674
751;0.389317962;29.62293599;0.067987622
753;0.379973011;29.55150298;0.065409079
755;0.392052938;29.55772416;0.072955555
757;0.380218213;29.60032919;0.084864557
759;0.392879397;29.58546399;0.082604054
761;0.387042266;29.58394309;0.07943256
763;0.390659676;29.57777782;0.092657559
765;0.38785172;29.56554841;0.095267275
767;0.388358901;29.56283871;0.094241448
769;0.385151374;29.56072852;0.089806689
771;0.386217856;29.57173216;0.091200948
773;0.393918594;29.56074651;0.080728675
775;0.391425653;29.53859189;0.088704436
777;0.390396941;29.54713478;0.085672878
779;0.385048162;29.55404688;0.082098434
781;0.384531024;29.58063485;0.074981246
783;0.389932357;29.53931976;0.072659941
785;0.388187224;29.57775934;0.070959689
787;0.390703132;29.51284217;0.083117817
789;0.390090687;29.63196752;0.088386974
791;0.389623212;29.50381063;0.101740882
793;0.389459594;29.59149117;0.109913129
795;0.38761458;29.42728155;0.114376823
797;0.38479472;29.44535434;0.107537253
799;0.385792152;29.46703003;0.121149703
801;0.385579195;29.46773991;0.120049818
803;0.394318195;29.52497968;0.112153379
805;0.39345549;29.51372709;0.102287874
807;0.386303889;29.44186134;0.106853925
809;0.390815302;29.46041306;0.097669864
811;0.386825145;29.46519601;0.090186154
813;0.388567005;29.46357398;0.095705047
815;0.388634391;29.46753667;0.093757253
817;0.382940073;29.43931744;0.094615709
819;0.388212892;29.42601932;0.093617714
821;0.39159363;29.3949061;0.091815664
823;0.384563854;29.45697549;0.08616992
825;0.381195121;29.49936852;0.089676648
827;0.385051227;29.45298508;0.085826099
829;0.392343407;29.37691693;0.089822947
831;0.38359172;29.39837139;0.097173459
833;0.389059074;29.37531338;0.099733239
835;0.385872324;29.40002114;0.101428624
837;0.392744528;29.46926032;0.113602688
839;0.383711623;29.37119364;0.121110343
841;0.390675236;29.33874429;0.128869917
843;0.388036504;29.39033515;0.143814691
845;0.386867195;29.37414256;0.139088363
847;0.38595236;29.43489381;0.12986612
849;0.391450593;29.35147158;0.134148037
851;0.390841025;29.31253411;0.14112207
853;0.390781774;29.38850113;0.134136687
855;0.389937374;29.36367327;0.137008377
857;0.390653619;29.38776402;0.139635205
859;0.384219248;29.3746035;0.130457012
861;0.386759595;29.30199092;0.123658537
863;0.388752016;29.2471842;0.123899215
865;0.382023051;29.35984867;0.119440451
867;0.38826836;29.39202184;0.114667269
869;0.392438063;29.36833661;0.110351851
871;0.391331029;29.29395516;0.106476923
873;0.394116595;29.29311643;0.108585604
875;0.391780136;29.34189597;0.108648448
877;0.388820063;29.33841269;0.10815622
879;0.386799387;29.35107531;0.12201951
881;0.385612439;29.24589377;0.133506566
883;0.386503581;29.2101177;0.141644507
885;0.386438679;29.24991238;0.146604142
887;0.392343132;29.32861633;0.143173993
889;0.389580656;29.26807659;0.141126987
891;0.388641158;29.30606496;0.132399702
893;0.386145025;29.21115919;0.123169952
895;0.386904086;29.15202997;0.131538801
897;0.383789245;29.27846322;0.127571422
899;0.390009072;29.28169804;0.116903395
901;0.385608877;29.23066925;0.118721139
903;0.390166042;29.26021538;0.115346783
905;0.394826805;29.23807876;0.110676436
907;0.385989579;29.19259823;0.116407479
909;0.3913416;29.29784395;0.104792373
911;0.387676711;29.25223457;0.098446825
913;0.39147055;29.24416137;0.100018719
915;0.390470702;29.18990748;0.088839265
917;0.388469295;29.16272049;0.091108698
919;0.388041664;29.19034071;0.09446516
921;0.390486877;29.2019249;0.088951212
923;0.385847296;29.23954422;0.087709979
925;0.389461325;29.15984499;0.094271764
927;0.388751397;29.14133945;0.098039015
929;0.390690111;29.14097965;0.100130157
931;0.391777061;29.19008204;0.097675639
933;0.383149582;29.28416755;0.087868808
935;0.38864572;29.20041324;0.088397134
937;0.389179707;29.1552186;0.084866511
939;0.390478961;29.12164463;0.086952327
941;0.390147199;29.19193453;0.094379458
943;0.388005155;29.18744672;0.088186213
945;0.388342111;29.13965276;0.074025991
947;0.385036304;29.11830867;0.072732911
949;0.383790522;29.1006973;0.064595415
951;0.390186821;29.10448495;0.049217555
953;0.390575175;29.1603244;0.055613709
955;0.389242743;29.20797056;0.060022708
957;0.389953417;29.11312022;0.051764293
959;0.383249144;29.07489263;0.058843974
961;0.390309295;29.09459621;0.061620076
963;0.393265827;29.11721225;0.056351803
965;0.389323816;29.16179862;0.055499463
967;0.393288563;29.10289064;0.065781515
969;0.388110696;29.07747348;0.06486226
971;0.384454571;29.07167628;0.070266271
973;0.391324843;29.10572919;0.070450402
975;0.384287218;29.13561664;0.06318066
977;0.390355051;29.10109357;0.051483223
979;0.394141378;29.01014174;0.041760684
981;0.389232754;29.04671083;0.029108593
983;0.39179163;29.14350556;0.033465529
985;0.384291437;29.07454304;0.035342934
987;0.385973756;29.10539759;0.039652536
989;0.394391015;29.04004767;0.043927177
991;0.391654349;29.08390618;0.047270706
993;0.384666134;29.11456721;0.043024332
995;0.386129694;29.05989858;0.047750909
997;0.382741426;29.02066646;0.047688537
999;0.386925109;28.97157331;0.038780768
1001;0.386322988;29.01149635;0.033294319
1003;0.388127452;29.07340917;0.02488551
1005;0.383356986;29.12045631;0.027482952
1007;0.387435279;29.00909102;0.026248836
1009;0.395917804;29.02682297;0.028284397
1011;0.3911679;28.98334178;0.027234018
1013;0.390571926;29.05554885;0.027234018
1015;0.383473419;29.0128422;0.017496625
1017;0.390669466;28.90697898;0.0139068
1019;0.388627889;28.99652077;0.013172898
1021;0.387019627;28.95836709;0.014530435
1023;0.385028111;28.9076242;0.017157336
1025;0.389816949;28.93427683;0.022377407
1027;0.384355686;28.91823157;0.020510707
1029;0.391894768;28.89690596;0.021607898
1031;0.391550994;29.00393028;0.022514474
1033;0.393557535;29.01840894;0.032472133
1035;0.385261167;28.98139739;0.037140982
1037;0.3903721;28.90693279;0.038458376
1039;0.387754854;28.98180289;0.039867623
1041;0.387036229;29.01438109;0.03864767
1043;0.39532616;29.02973495;0.046114177
1045;0.393741063;28.95438543;0.046977823
1047;0.389126526;28.91493208;0.045065006
1049;0.384211456;28.91739284;0.043597394
1051;0.388129488;28.95710438;0.061136033
1053;0.389477044;28.96433884;0.053507338
1055;0.391419726;28.90497916;0.056387257
1057;0.391528966;28.8767327;0.061394618
1059;0.389244867;28.94587026;0.068578859
1061;0.391720761;28.96240369;0.064830479
1063;0.391268054;28.8996711;0.074379506
1065;0.387685432;28.85595992;0.069425382
1067;0.390123946;28.86987602;0.063878985
1069;0.384659945;28.95812738;0.060812913
1071;0.380466886;28.92694075;0.049808501
1073;0.392049588;28.84074415;0.035234563
1075;0.384941686;28.88981882;0.039542989
1077;0.382386476;28.91202011;0.045831896
1079;0.387427948;28.86569161;0.055068208
1081;0.387596591;28.88553376;0.067689767
1083;0.390882761;28.83171261;0.081800722
1085;0.388097737;28.82384217;0.0853739
1087;0.386613359;28.86732337;0.092341141
1089;0.384763493;28.88958884;0.084495346
1091;0.388083921;28.85686332;0.087862902
1093;0.39007589;28.86290897;0.086342864
1095;0.386174468;28.84501122;0.091093539
1097;0.389630248;28.86727718;0.081186663
1099;0.381390471;28.8769724;0.092147153
1101;0.393612736;28.8172252;0.088738933
1103;0.385763536;28.77873992;0.081497332
1105;0.384332506;28.79680299;0.070406391
1107;0.38697222;28.83705812;0.084895475
1109;0.388969885;28.85557289;0.08332592
1111;0.38956701;28.7738466;0.091588271
1113;0.389412061;28.75660329;0.092927357
1115;0.387727033;28.79287725;0.092849995
1117;0.382301961;28.80045256;0.079466983
1119;0.389884772;28.819032;0.074902697
1121;0.393667878;28.8045723;0.06989929
1123;0.386550571;28.79315342;0.085209885
1125;0.387417821;28.78139419;0.079563262
1127;0.393837104;28.78485948;0.085762042
1129;0.386793219;28.8103413;0.090014069
1131;0.385886683;28.84883631;0.097187553
1133;0.391034789;28.81289395;0.089030387
1135;0.384893057;28.79484936;0.100852629
1137;0.390025259;28.83399833;0.10158431
1139;0.390520745;28.73971979;0.115271604
1141;0.386312811;28.81962178;0.114441672
1143;0.389247046;28.85375734;0.125037871
1145;0.385469769;28.69690277;0.124543697
1147;0.385058312;28.74268719;0.12742262
1149;0.389823405;28.76530323;0.127546269
1151;0.385174787;28.74594973;0.129740125
1153;0.387053842;28.76099921;0.11675647
1155;0.386978806;28.75146103;0.125826286
1157;0.381427938;28.71903016;0.131436308
1159;0.393034011;28.8267731;0.123639693
1161;0.389122339;28.72018201;0.122978467
1163;0.388907087;28.70155687;0.133994116
1165;0.391061257;28.71587799;0.128114827
1167;0.392870353;28.6918524;0.130930357
1169;0.390023117;28.77482293;0.126012134
1171;0.396078771;28.76993885;0.133309188
1173;0.388221029;28.72537095;0.142252682
1175;0.385689953;28.69086635;0.151571612
1177;0.385662114;28.64822437;0.154985329
1179;0.391979197;28.65850938;0.165515843
1181;0.392287645;28.68991725;0.148004931
1183;0.386387328;28.67044414;0.137173944
1185;0.384900653;28.71687377;0.133925079
1187;0.383042866;28.63323955;0.126501187
1189;0.385479597;28.6327509;0.122249923
1191;0.382074734;28.79208471;0.14297339
1193;0.38943311;28.73139813;0.140763247
1195;0.390806548;28.73892725;0.139520088
1197;0.384074046;28.67115353;0.148428844
1199;0.386024688;28.63132239;0.157348598
1201;0.389573569;28.58527979;0.15251592

File: data/rise_materials/Testdata-2393.txt
Keywords
Material1;Material2;Material3;Material4;Product;Object;Scenario;Method;Reference;Comment;Owner;IsPublic;ImportDate
Fabric;Protection layer;Foam;;F1A-1-2;Upholstery for seat, vandalise protected;;ISO 5660;TRANSFEU;;TRANSFEU;1;2011-11-09 10:36:26
Scalars
Flux (kW/m2);tig (s);qmax (kw/m2);qtotal (MJ/m2);q180 (kw/m2);q300 (kw/m2);Sample mass (g);Mass loss (g);DHc (MJ/kg);Peak smoke production (m2/m2s);Total smoke produced (m2/m2);Specific extinction area (avg) (m2/kg);MARHE (kW/m2);Area exposed (m2);Observations;Test date (YYYY-MM-DD);Test identifier;Product thickness (mm);Thickness1 (mm);Thickness2 (mm);Thickness3 (mm);Thickness4 (mm);Product density (kg/m3);Density1 (kg/m3);Density2 (kg/m3);Density3 (kg/m3);Density4 (kg/m3);Product area weight (kg/m2);Area weight1 (kg/m2);Area weight2 (kg/m2);Area weight3 (kg/m2);Area weight4 (kg/m2)
15;122;109.80;6.64;;;34.35;5.17;10.69;;48.20;;14.43;0.0088;End flame at 467s.
;2011-09-29;c_LSFIRE_F1A-1-2_15b;32.0;;;;;;;;;;;;;;
VectorData
Time (s);HRR (kW/m2);Mass (g);SPR (m2/(m2*s))
1;9.22811366;34.35;0
3;10.78375078;34.49457947;0
5;10.91624991;34.40630039;0
7;11.34837963;34.3861631;0
9;10.758632;34.37855133;0
11;9.030504493;34.26697405;0
13;6.970738578;34.41754326;0
15;5.378644086;34.21881153;0
17;4.406555051;33.9627744;0
19;3.863681343;34.20947513;0
21;3.540984208;34.31917171;0
23;2.821806828;34.23211888;0
25;2.44073791;34.1693401;0
27;2.520703264;34.25494691;0
29;2.668055717;34.09188088;0
31;2.705117213;34.19647215;0
33;2.941554893;34.5057951;0
35;2.620278748;34.04038192;0
37;2.412307048;34.26069695;0
39;2.601795297;34.17401268;0
41;2.812211211;34.13961893;0
43;3.003268049;34.2529748;0
45;2.807402719;34.12481888;0
47;2.938082291;34.19456471;0
49;3.320349338;34.28429953;0
51;3.845091918;34.13386841;0
53;3.94545108;34.0231848;0.014236641
55;3.768340327;33.93885918;0.014236641
57;3.598582986;34.00595171;0.024528973
59;3.80552902;33.9888285;0.030628217
61;4.146336498;33.67874023;0.04889473
63;4.352369269;33.95796374;0.084439014
65;3.964737585;33.91428076;0.11136895
67;3.788429186;33.80427008;0.121146605
69;3.820416827;33.99051471;0.13962151
71;4.081105323;33.95790879;0.188362153
73;4.233543372;33.83169678;0.170359303
75;4.293004387;33.92234423;0.207912777
77;4.464391439;33.79008704;0.217146133
79;4.411060529;33.82158729;0.251644642
81;4.648431443;33.80967101;0.21164584
83;4.953926044;33.79451164;0.273164072
85;4.982992923;33.77239301;0.254039583
87;4.672756348;33.91570976;0.298109681
89;4.403060819;33.7763557;0.310324189
91;4.448777249;33.74304866;0.341205125
93;4.682684161;33.59330895;0.323369637
95;5.061504697;33.61696549;0.391235968
97;4.995976463;33.58452538;0.404918484
99;5.089054675;33.58812925;0.425759926
101;5.220758088;33.78275971;0.46023794
103;5.61817514;33.61744539;0.479645265
105;5.76928855;33.47023062;0.509942218
107;5.717381469;33.47382427;0.534173409
109;5.732158932;33.5342619;0.590750731
111;5.578249789;33.4180033;0.63285726
113;6.104013932;33.45258132;0.704028044
115;6.071952434;33.35178694;0.709169071
117;5.687489125;33.43754156;0.770022822
119;5.661105006;33.5141533;0.824300153
121;5.787509298;33.29518315;0.701129435
123;6.621594721;33.2270224;0.535090505
125;10.9099216;33.19341196;0.424085304
127;24.0151481;33.21477452;0.4010522
129;52.31032351;33.06119124;0.317814676
131;86.15473893;32.85472764;0.306511563
133;109.802401;32.9563977;0.306511563
135;104.7227699;32.64607994;0.311264723
137;84.2855748;32.54127668;0.278499282
139;62.77682341;32.32357848;0.181014929
141;46.55851354;32.4456338;0.276093124
143;36.08340487;32.33819474;0.382699135
145;30.04465583;32.30329387;0.474613932
147;24.42777934;32.26244896;0.498953398
149;21.10785334;32.20826898;0.605751358
151;19.57814585;32.21757669;0.622432922
153;18.1018314;32.17868589;0.688783054
155;17.30267449;32.11414651;0.660915526
157;16.71661463;32.12623783;0.647598333
159;16.06121128;31.99786943;0.600639807
161;16.71590876;32.06109067;0.488880048
163;18.90897028;32.01302053;0.315923905
165;22.0459407;31.95147674;0.209465443
167;23.34694557;31.88367531;0.093945352
169;22.02049437;31.81145949;0.011844533
171;21.51871087;31.84752145;0.011844533
173;20.52193839;31.7806414;0.011844533
175;19.60037483;31.63164804;0.011844533
177;18.46706988;31.72971423;2.53964E-16
179;17.75314631;31.89815348;2.53964E-16
181;17.10303714;31.47443366;2.53964E-16
183;16.90782117;31.41089929;2.53964E-16
185;17.22064165;31.79459446;2.53964E-16
187;16.44651794;31.8648197;2.53964E-16
189;15.48597861;31.44190165;2.53964E-16
191;15.24583334;31.82194725;2.53964E-16
193;14.41277113;31.60529977;2.53964E-16
195;14.12947922;31.77922213;2.53964E-16
197;13.80824526;31.64966492;2.53964E-16
199;13.81338211;31.07446374;2.53964E-16
201;13.21530604;31.48554816;2.53964E-16
203;12.55878393;31.56205877;2.53964E-16
205;12.20527656;31.62368521;2.53964E-16
207;12.2156462;31.49663495;2.53964E-16
209;11.99206784;31.3175329;2.53964E-16
211;11.75248847;31.30684238;2.53964E-16
213;11.4146574;31.3113122;2.53964E-16
215;11.17127016;31.34200143;2.53964E-16
217;10.61521137;31.39794202;2.53964E-16
219;9.825485393;31.39049556;2.53964E-16
221;9.77909946;31.32177225;2.53964E-16
223;9.168984798;31.25233955;2.53964E-16
225;9.10003493;31.20273052;2.53964E-16
227;8.980773839;31.24493928;2.53964E-16
229;8.53092481;31.27734244;2.53964E-16
231;8.272326665;31.29323989;2.53964E-16
233;8.196045186;31.2091355;2.53964E-16
235;8.059343024;30.96563263;2.53964E-16
237;7.96996792;31.12952864;2.53964E-16
239;7.708953479;31.15167402;2.53964E-16
241;7.212459685;31.22940115;2.53964E-16
243;6.856097865;31.12545509;2.53964E-16
245;6.488994605;31.13592438;2.53964E-16
247;6.590280933;31.10321685;1.06602E-05
249;6.770054425;31.02831952;0.019702829
251;6.624360773;31.07031628;0.02226941
253;6.476315607;31.11142862;0.023250317
255;6.041679864;31.14408023;0.035105132
257;6.239104466;31.31805802;0.036950915
259;6.372034373;30.97354927;0.022745547
261;6.593313247;31.15934171;0.024927424
263;6.458441113;31.0317109;0.041190536
265;6.46482901;31.21521811;0.02933572
267;6.25330733;31.05638171;0.037585425
269;6.427092765;30.9945248;0.039641766
271;6.755032635;30.96607509;0.049216118
273;6.821931738;30.90297395;0.05330038
275;6.788590306;30.93059416;0.063416144
277;6.422515579;30.9114157;0.083568832
279;6.260396497;31.31141382;0.092074583
281;6.173301624;31.01974843;0.100969971
283;5.924533705;30.84492268;0.098853771
285;5.665036523;30.80488003;0.096251744
287;5.585803603;30.79040186;0.092211439
289;5.272268812;30.83860085;0.09214606
291;5.099916237;30.84236079;0.097608591
293;5.416983023;30.72906083;0.109211056
295;5.318997092;30.77989562;0.141409482
297;5.248087951;30.68517461;0.12731201
299;5.141224532;30.75453341;0.111837374
301;4.985596273;30.74361242;0.10083523
303;4.902551624;30.76764774;0.087810646
305;4.917743978;30.66792207;0.070640359
307;4.706659985;30.64906646;0.0585193
309;4.840459138;30.61760365;0.068433077
311;4.32032411;30.62943679;0.059088762
313;4.697803334;30.68878723;0.052754091
315;4.763431304;30.65059659;0.046297728
317;4.967674614;30.66736;0.072601681
319;4.785116353;30.5659666;0.062179027
321;4.809815571;30.50948242;0.053844758
323;4.938314068;30.60911571;0.042389466
325;5.069366725;30.63582328;0.026303953
327;5.108651703;30.54538782;3.10862E-16
329;4.945685158;30.57199378;3.10862E-16
331;5.031198791;30.52641212;3.10862E-16
333;4.925551043;30.54324019;0.000220044
335;5.291870595;30.59954009;0.000220044
337;5.129022234;30.50404502;0.004146924
339;4.636761983;30.2308487;0.009659841
341;4.507329198;30.55988447;0.009659841
343;4.853726893;30.63466219;0.009439797
345;4.662250966;30.44962534;0.010958792
347;4.590188659;30.45238998;0.007031912
349;4.305777117;30.45751426;0.001518995
351;4.287955299;30.50462557;0.001518995
353;4.014983728;30.43486127;0.00511691
355;4.303625365;30.43021641;0.003597915
357;4.49975462;30.40983115;0.003597915
359;4.318868413;30.35647093;0.003597915
361;4.008732334;30.37493951;0.003597915
363;4.151695979;30.42847477;3.11556E-16
365;4.305379492;30.31909131;3.11556E-16
367;4.266053049;30.32650082;0.006736944
369;4.149801962;30.34690455;0.006736944
371;3.934647652;30.26825604;0.006736944
373;4.093105806;30.38943616;0.006736944
375;4.11928358;30.33894222;0.006736944
377;4.211181957;30.3137001;3.10862E-16
379;3.834415179;30.24667273;3.10862E-16
381;3.871707108;30.04245741;3.10862E-16
383;3.880762468;30.23062796;3.10862E-16
385;4.279189904;30.2830663;3.10862E-16
387;4.330797343;30.22743009;3.10862E-16
389;4.331515491;30.22395556;3.10862E-16
391;4.261306129;30.21655481;3.10862E-16
393;4.17111852;30.17994925;3.10862E-16
395;4.568857734;30.29962744;3.10862E-16
397;4.764854542;30.24999021;3.10862E-16
399;4.500131992;30.18296333;3.10862E-16
401;4.562700335;30.13764859;3.10862E-16
403;4.754764965;30.14506734;3.10862E-16
405;5.11403068;30.17949804;3.10862E-16
407;4.964753518;30.14651433;3.10862E-16
409;4.8760113;30.05210645;3.10862E-16
411;4.922325618;30.04751702;3.10862E-16
413;5.277492565;30.08071272;3.10862E-16
415;5.266657098;30.10913471;3.10862E-16
417;5.436882635;30.05856686;3.10862E-16
419;5.514286403;29.98922654;3.10862E-16
421;5.202448659;30.1231889;3.10862E-16
423;5.08395259;30.08680457;3.10862E-16
425;5.433641218;30.07216983;3.10862E-16
427;5.475948711;30.0127732;3.10862E-16
429;5.413417962;29.95487898;3.10862E-16
431;5.29051853;29.98206597;3.10862E-16
433;5.138475297;30.0187819;3.10862E-16
435;5.324932599;30.0193994;3.10862E-16
437;5.407255844;29.90841191;3.10862E-16
439;5.19630548;29.91149941;3.10862E-16
441;4.856075582;29.93908267;3.10862E-16
443;4.910540147;29.9986451;3.10862E-16
445;5.320162461;29.90419152;3.10862E-16
447;5.063686758;29.93128613;3.10862E-16
449;4.929650041;29.90174;3.10862E-16
451;4.94466065;29.89166698;3.10862E-16
453;5.176653446;29.95093428;3.10862E-16
455;5.207941583;29.89242256;3.10862E-16
457;5.593322333;29.79971062;3.10862E-16
459;5.486398133;29.8023649;3.10862E-16
461;5.325371699;29.7491982;3.10862E-16
463;4.949629226;29.80172892;3.10862E-16
465;5.112410534;29.83324716;3.10862E-16
467;4.684776187;29.82080576;3.10862E-16
469;4.525070144;29.7596952;3.10862E-16
471;4.05974111;29.65231157;3.10862E-16
473;3.801452022;29.86307919;3.10862E-16
475;3.544430341;29.81260372;3.10862E-16
477;3.961291149;29.76632141;3.10862E-16
479;4.053506342;29.66090988;3.10862E-16
481;3.974633017;29.73231469;3.10862E-16
483;3.888154876;29.73948449;3.10862E-16
485;3.965680711;29.78372079;3.10862E-16
487;3.904785979;29.74778816;3.10862E-16
489;3.667058313;29.69694413;3.10862E-16
491;3.088390762;29.66722248;3.10862E-16
493;2.913457765;29.84698822;3.10862E-16
495;2.791776227;29.68652979;3.10862E-16
497;2.813511546;29.76421073;3.10862E-16
499;2.798001828;29.66665117;3.10862E-16
501;2.475735369;29.59976237;3.10862E-16
503;2.442284712;29.66668812;3.10862E-16
505;2.531942327;29.68053081;3.10862E-16
507;2.716254455;29.67013494;3.10862E-16
509;2.491138574;29.67789501;3.10862E-16
511;2.37188599;29.61606533;3.10862E-16
513;2.429117717;29.62109722;3.10862E-16
515;2.419796866;29.65082763;3.10862E-16
517;2.478905487;29.60436104;3.10862E-16
519;2.146991316;29.60964187;3.10862E-16
521;2.159365562;29.61987146;3.10862E-16
523;2.189951717;29.60283139;3.10862E-16
525;2.311492756;29.55689965;3.10862E-16
527;2.369790747;29.54331515;3.10862E-16
529;2.372405073;29.53301166;3.10862E-16
531;2.073421414;29.49342022;3.10862E-16
533;2.15256533;29.57439141;3.10862E-16
535;2.38072524;29.58578209;3.10862E-16
537;2.72474793;29.55646642;3.10862E-16
539;2.527710064;29.49898647;3.10862E-16
541;2.337394757;29.54577591;3.10862E-16
543;2.302088676;29.6034766;3.10862E-16
545;2.51480528;29.54036574;3.10862E-16
547;2.579152004;29.52199877;3.10862E-16
549;2.47092982;29.48594605;3.10862E-16
551;2.180325636;29.45099947;3.10862E-16
553;2.23070207;29.53872572;3.10862E-16
555;2.683401519;29.51898518;3.10862E-16
557;2.511751579;29.49962244;3.10862E-16
559;2.306781501;29.42218121;3.10862E-16
561;2.184965336;29.45083367;3.10862E-16
563;2.305327608;29.50429502;3.10862E-16
565;2.5539871;29.48925477;3.10862E-16
567;2.655701238;29.42180342;3.10862E-16
569;2.498697744;29.35953177;3.10862E-16
571;2.36942588;29.48231496;3.10862E-16
573;2.31015749;29.45249217;3.10862E-16
575;2.598147537;29.49651647;3.10862E-16
577;2.824725177;29.40291085;3.10862E-16
579;2.54379169;29.39152893;3.10862E-16
581;2.25443617;29.10887758;3.10862E-16
583;2.339885259;29.6032369;3.10862E-16
585;2.714794445;29.31838297;3.10862E-16
587;2.755334239;29.52139975;3.10862E-16
589;2.739120582;29.33910031;3.10862E-16
591;2.568154875;29.36008508;3.10862E-16
593;2.926042759;29.42323242;3.10862E-16
595;3.053048296;29.34175459;3.10862E-16
597;3.024841129;29.38997205;3.10862E-16
599;2.995303774;29.28760184;3.10862E-16
601;2.888026331;29.36290516;3.10862E-16
603;3.050918805;29.37459972;3.10862E-16
605;2.975018896;29.35346763;3.10862E-16
607;2.962698855;29.30159136;3.10862E-16
609;2.804095121;29.33787455;3.10862E-16
611;2.78563886;29.3834747;3.10862E-16
613;2.717210371;29.3813645;3.10862E-16
615;3.065924356;29.3156825;3.10862E-16
617;2.929057279;29.30876165;3.10862E-16
619;2.851802843;29.28779535;3.10862E-16
621;2.515924561;29.32409654;3.10862E-16
623;2.85965853;29.33132177;3.10862E-16
625;3.022358809;29.23822279;3.10862E-16
627;3.010437704;29.23496074;3.10862E-16
629;2.762013477;29.26051598;3.10862E-16
631;2.689668217;29.27167667;3.10862E-16
633;2.719898735;29.2629675;3.10862E-16
635;3.05640587;29.26161289;3.10862E-16
637;2.898249047;29.21068572;3.10862E-16
639;2.606772447;29.2216529;3.10862E-16
641;2.698131731;29.33353358;3.10862E-16
643;2.932091164;29.25614778;3.10862E-16
645;2.868868022;29.21853769;3.10862E-16
647;2.528039845;29.17838418;3.10862E-16
649;2.533542323;29.14415624;3.10862E-16
651;2.529506551;29.23601098;3.10862E-16
653;2.88859037;29.20471397;3.10862E-16
655;2.843430375;29.16597974;3.10862E-16
657;2.611307973;29.1672512;3.10862E-16
659;2.642784757;29.1784119;3.10862E-16
661;2.864981127;29.17396055;3.10862E-16
663;2.912443385;29.17689149;3.10862E-16
665;2.690064132;29.12113518;3.10862E-16
667;2.366149633;29.05558203;3.10862E-16
669;2.656731153;29.30908401;3.10862E-16
671;2.820023774;29.09765319;3.10862E-16
673;2.833033333;29.20721168;3.10862E-16
675;2.655194457;29.1737578;3.10862E-16
677;2.433554139;29.0736733;3.10862E-16
679;2.580579579;29.47569848;3.10862E-16
681;2.778226141;29.10885959;3.10862E-16
683;2.76948061;29.13489424;3.10862E-16
685;2.494852146;29.05385887;3.10862E-16
687;2.555151431;29.10872101;3.10862E-16
689;2.865922684;29.10100762;3.10862E-16
691;2.830771787;29.05671589;3.10862E-16
693;2.748552643;29.05384039;3.10862E-16
695;2.602252858;29.07316618;3.10862E-16
697;2.869707423;29.17690024;3.10862E-16
699;2.923953558;29.09697102;3.10862E-16
701;2.975311252;29.10899767;3.10862E-16
703;2.794744096;29.0988877;3.10862E-16
705;2.637347267;29.07895365;3.10862E-16
707;3.036162158;29.1795268;3.10862E-16
709;3.144975115;29.05983986;3.10862E-16
711;3.060853403;29.01450714;3.10862E-16
713;2.851050242;29.06663235;3.10862E-16
715;2.810503007;29.05264234;3.10862E-16
717;3.137823018;29.05390506;3.10862E-16
719;3.137201962;29.01518882;3.10862E-16
721;3.098353903;28.96813244;3.10862E-16
723;3.071365827;28.98744024;3.10862E-16
725;2.716871291;29.04386024;3.10862E-16
727;2.944304756;29.05861458;3.10862E-16
729;2.869763234;29.00615777;3.10862E-16
731;3.024556908;28.90879172;3.10862E-16
733;2.881352483;28.98520995;3.10862E-16
735;2.700618344;29.07130493;3.10862E-16
737;2.605634632;28.96424366;3.10862E-16
739;2.622914208;29.01235075;3.10862E-16
741;2.862051339;29.00969648;3.10862E-16
743;3.065319372;28.95111085;3.10862E-16
745;2.877744097;29.01165935;3.10862E-16
747;2.74486057;28.98603944;3.10862E-16
749;2.82740454;29.00526361;3.10862E-16
751;2.851753868;28.99468395;3.10862E-16
753;2.766207394;29.03416452;3.10862E-16
755;3.046254379;28.93717676;3.10862E-16
757;3.036224168;28.92206261;3.10862E-16
759;2.82826575;28.94783033;3.10862E-16
761;2.673305403;28.97111832;3.10862E-16
763;2.828020593;28.9037506;3.10862E-16
765;2.904322474;28.93366528;3.10862E-16
767;3.127973732;28.88149436;3.10862E-16
769;2.96132914;28.82939686;3.10862E-16
771;2.894405614;28.9228182;3.10862E-16
773;2.72651547;28.96447461;3.10862E-16
775;2.820324029;28.8476904;3.10862E-16
777;2.919611912;28.86169889;3.10862E-16
779;3.052981239;28.85631643;3.10862E-16
781;3.032655248;28.85485145;3.10862E-16
783;2.784386459;28.87838839;3.10862E-16
785;2.76262423;28.90402726;3.10862E-16
787;2.792897726;28.91574078;3.10862E-16
789;2.844695176;28.87378097;3.10862E-16
791;2.902120256;28.84776431;3.10862E-16
793;2.95169649;28.80860609;3.10862E-16
795;2.892118034;28.85142311;3.10862E-16
797;2.829892828;28.84098105;3.10862E-16
799;2.661939056;28.84615152;3.10862E-16
801;2.666649945;28.82202382;3.10862E-16
803;2.874356504;28.76653494;3.10862E-16
805;2.945170486;28.77185272;3.10862E-16
807;2.922147999;28.86998359;3.10862E-16
809;2.68299858;28.84896235;3.10862E-16
811;2.709028843;28.83657639;3.10862E-16
813;2.649637913;28.84801277;3.10862E-16
815;2.908223649;28.81942498;3.10862E-16
817;2.90282835;28.74523753;3.10862E-16
819;2.941310577;28.7268978;3.10862E-16
821;2.968136122;28.80942635;3.10862E-16
823;2.761400371;28.7901555;3.10862E-16
825;2.610151427;28.77599094;3.10862E-16
827;2.804601687;28.74315456;3.10862E-16
829;2.867836515;28.72173657;3.10862E-16
831;2.991914174;28.69537956;3.10862E-16
833;2.881791734;28.73654683;3.10862E-16
835;2.621157646;28.77609208;3.10862E-16
837;2.732873541;28.76373382;3.10862E-16
839;2.487504251;28.73522869;3.10862E-16
841;2.884939394;28.71931325;3.10862E-16
843;3.007054816;28.66439567;3.10862E-16
845;3.058975632;28.69057813;3.10862E-16
847;2.963796313;28.73077783;3.10862E-16
849;2.799208393;28.71858538;3.10862E-16
851;2.615487467;28.69824582;3.10862E-16
853;2.884799113;28.70477041;3.10862E-16
855;3.038155877;28.65081117;3.10862E-16
857;2.990517584;28.65280224;3.10862E-16
859;2.946078963;28.67834824;3.10862E-16
861;2.890328425;28.68192439;3.10862E-16
863;2.736113554;28.71396823;3.10862E-16
865;2.670143868;28.65138297;3.10862E-16
867;2.921324811;28.6393286;3.10862E-16
869;2.873198414;28.60452011;3.10862E-16
871;2.839649823;28.6478992;3.10862E-16
873;2.586836845;28.73762575;3.10862E-16
875;2.624049815;28.69908455;3.10862E-16
877;2.692311428;28.63011279;3.10862E-16
879;2.813454876;28.40753926;3.10862E-16
881;2.733939018;28.64052665;3.10862E-16
883;2.613353026;28.66629388;3.10862E-16
885;2.678292147;28.635292;3.10862E-16
887;2.773245154;28.61304501;3.10862E-16
889;2.916466681;28.56997904;3.10862E-16
891;2.909984379;28.56610824;3.10862E-16
893;2.984284438;28.57574853;3.10862E-16
895;2.662043958;28.61228018;3.10862E-16
897;2.581112576;28.61493397;3.10862E-16
899;2.94956257;28.57688191;3.10862E-16
901;2.798128226;28.57853117;3.10862E-16
903;2.992912057;28.5226922;3.10862E-16
905;2.681457466;28.52740124;3.10862E-16
907;2.615573086;28.60444621;3.10862E-16
909;2.533290885;28.59927671;3.10862E-16
911;2.798310972;28.54033178;3.10862E-16
913;2.803657208;28.50192915;3.10862E-16
915;2.751626118;28.56571246;3.10862E-16
917;2.501840713;28.59032784;3.10862E-16
919;2.635637319;28.53530864;3.10862E-16
921;2.719591066;28.51813972;3.10862E-16
923;2.95715276;28.48063077;3.10862E-16
925;2.891507395;28.49812253;3.10862E-16
927;2.659821717;28.54274586;3.10862E-16
929;2.551702551;28.50657401;3.10862E-16
931;2.793438108;28.47232759;3.10862E-16
933;2.888273549;28.51625951;3.10862E-16
935;2.873360212;28.47145191;3.10862E-16
937;2.711907125;28.45269694;3.10862E-16
939;2.855437163;28.63185394;3.10862E-16
941;3.279357119;28.65641437;3.10862E-16
943;3.731997501;28.51967861;3.10862E-16
945;3.935843786;28.41035059;3.10862E-16
947;4.099517758;28.48839084;3.10862E-16
949;3.948647865;28.53019409;3.10862E-16
951;4.212472953;28.43534375;3.10862E-16
953;4.331989621;28.45912088;3.10862E-16
955;4.34663801;28.4658667;3.10862E-16
957;4.29897777;28.34498171;3.10862E-16
959;4.210907677;28.40101467;3.10862E-16
961;3.870214489;28.52182576;3.10862E-16
963;3.882987998;28.45721344;3.10862E-16
965;4.080963181;28.47447474;3.10862E-16
967;4.003927139;28.36974538;3.10862E-16
969;3.785139136;28.45681717;3.10862E-16
971;3.801426359;28.40919873;3.10862E-16
973;3.808192334;28.4055584;3.10862E-16
975;3.821998476;28.40238776;3.10862E-16
977;3.741515762;28.35209657;3.10862E-16
979;3.477022467;28.36694329;3.10862E-16
981;3.370311862;28.43007264;3.10862E-16
983;3.355086058;28.43670809;3.10862E-16
985;3.409138157;28.4173823;3.10862E-16
987;3.596999442;28.33448568;3.10862E-16
989;3.361714449;28.3414712;3.10862E-16
991;3.265373428;28.38490523;3.10862E-16
993;3.088065824;28.41352074;3.10862E-16
995;3.241838053;28.4393716;3.10862E-16
997;3.375812389;28.34742448;3.10862E-16
999;3.287805956;28.31390642;3.10862E-16
1001;3.061452246;28.41031363;3.10862E-16
1003;3.196920136;28.42458905;3.10862E-16
1005;3.027021542;28.41578798;3.10862E-16
1007;3.27536656;28.34647538;3.10862E-16
1009;3.423654838;28.30001803;3.10862E-16
1011;2.983629164;28.29129038;3.10862E-16
1013;2.995514405;28.31745485;3.10862E-16
1015;2.941215741;28.45042143;3.10862E-16
1017;3.072037148;28.33388666;3.10862E-16
1019;3.26756275;28.26188282;3.10862E-16
1021;3.341888684;28.33411664;3.10862E-16
1023;3.079225471;28.28800937;3.10862E-16
1025;2.833486632;28.34675155;3.10862E-16
1027;3.065411505;28.33480804;3.10862E-16
1029;3.214818639;28.31307693;3.10862E-16
1031;3.27996377;28.2390086;3.10862E-16
1033;3.045331477;28.25734882;3.10862E-16
1035;2.905062745;28.23581997;3.10862E-16
1037;3.270845904;28.34867795;3.10862E-16
1039;3.411410447;28.29470073;3.10862E-16
1041;3.145462372;28.25143201;3.10862E-16
1043;2.935592705;28.17348414;3.10862E-16
1045;2.779633696;28.11638295;3.10862E-16
1047;3.010326141;28.36725788;3.10862E-16
1049;3.14792144;28.42557559;3.10862E-16
1051;2.98428587;28.13872184;3.10862E-16
1053;2.795850877;28.09853138;3.10862E-16
1055;2.652953516;28.22435588;3.10862E-16
1057;2.928017991;28.25952368;3.10862E-16
1059;3.09763373;28.28766026;3.10862E-16
1061;2.853526054;27.9823564;3.10862E-16
1063;2.546967823;28.1110744;3.10862E-16
1065;3.037841921;28.26642655;3.10862E-16
1067;2.97020248;28.23095485;3.10862E-16
1069;3.251164586;28.23745173;3.10862E-16
1071;3.056114772;28.22558212;3.10862E-16
1073;2.941982845;28.19316973;3.10862E-16
1075;3.177477572;28.32873613;3.10862E-16
1077;3.594995056;28.11928617;3.10862E-16
1079;3.503080504;28.20284648;3.10862E-16
1081;3.468486819;28.18813783;3.10862E-16
1083;3.51019965;28.2346968;3.10862E-16
1085;3.468465987;28.26569868;3.10862E-16
1087;3.652416943;28.19870826;3.10862E-16
1089;3.882490153;28.14782728;3.10862E-16
1091;3.607309896;28.16373348;3.10862E-16
1093;3.561767786;28.20088312;3.10862E-16
1095;3.689845952;28.2058873;3.10862E-16
1097;3.840922866;28.16354969;3.10862E-16
1099;3.534430534;28.09783122;3.10862E-16
1101;3.433590673;28.1071117;3.10862E-16
1103;3.500827296;28.16675728;3.10862E-16
1105;3.704970212;28.20030306;3.10862E-16
1107;3.61488814;28.18822098;3.10862E-16
1109;3.70051818;28.09618196;3.10862E-16
1111;3.468296823;28.12519325;3.10862E-16
1113;3.463131605;28.16995515;3.10862E-16
1115;3.693863025;28.21217315;3.10862E-16
1117;3.705703907;28.06195402;3.10862E-16
1119;3.271504383;28.09878081;3.10862E-16
1121;3.250513833;28.25828042;3.10862E-16
1123;3.246856908;28.15348639;3.10862E-16
1125;3.553026658;28.12346134;3.10862E-16
1127;3.527981359;28.05610236;3.10862E-16
1129;3.160805346;28.28211298;3.10862E-16
1131;3.072268629;28.12557202;3.10862E-16
1133;3.255612804;28.17959544;3.10862E-16
1135;3.120192524;28.08136344;3.10862E-16
1137;3.171425647;28.05928175;3.10862E-16
1139;3.140799118;28.24643804;3.10862E-16
1141;2.909177283;28.04888637;3.10862E-16
1143;3.035344026;28.04681264;3.10862E-16
1145;3.181173496;28.07082948;3.10862E-16
1147;3.078068104;28.18425877;3.10862E-16
1149;2.981853419;28.01880637;3.10862E-16
1151;3.022065699;28.06119941;3.10862E-16
1153;3.043101333;28.06427718;3.10862E-16
1155;3.011201294;28.07509655;3.10862E-16
1157;2.95248349;27.97717719;3.10862E-16
1159;2.782510668;28.02545932;3.10862E-16
1161;2.79481479;28.0859801;3.10862E-16
1163;2.949668421;28.04983547;3.10862E-16
1165;3.053141589;28.01773669;3.10862E-16
1167;3.051395594;28.04603858;3.10862E-16
1169;2.767923546;27.96973121;3.10862E-16
1171;2.622873134;28.05904205;3.10862E-16
1173;2.95686313;28.07966701;3.10862E-16
1175;3.080971278;28.02753256;3.10862E-16
1177;3.094569776;27.99238372;3.10862E-16
1179;2.946049466;27.99545225;3.10862E-16
1181;2.999888531;28.03722827;3.10862E-16
1183;3.247448416;28.06691249;3.10862E-16
1185;3.251831081;27.94717061;3.10862E-16
1187;3.066002217;27.92508017;3.10862E-16
1189;3.094762572;27.94499623;3.10862E-16
1191;2.92267845;27.99180366;3.10862E-16
1193;3.17253618;28.0015723;3.10862E-16
1195;3.221636656;27.98817208;3.10862E-16
1197;3.187043969;27.93669208;3.10862E-16
1199;2.926592497;27.97608027;3.10862E-16
1201;2.839076496;28.05721726;3.10862E-16
