Repository: johodges/materials

## A Non-Dimensional Scaling Approach to Modeling Material Pyrolysis

This repository contains the data, scripts, and technical documents required to generate the SPyro cone validation cases.

## Instructions
* Clone this repository with submodules
  ```
  git clone --recurse-submodules https://github.com/johodges/materials
  ```
* Pre-process data
  ```
  python materials/scripts/initialize.py
  ```
* Build latest FDS (example for impi_intel_linux target, but use relevant make target for platform)
  ```
  git clone git@github.com:firemodels/fds.git && cd fds
  cd Build/impi_intel_linux
  ./make_fds.sh
  ln -s fds_impi_intel_linux fds
  cd ../..
  ```
* Run cases
  ```

File: data/rise_materials/Testdata-2394.txt
Keywords
Material1;Material2;Material3;Material4;Product;Object;Scenario;Method;Reference;Comment;Owner;IsPublic;ImportDate
Fabric;Protection layer;Foam;;F1A-1-2;Upholstery for seat, vandalise protected;;ISO 5660;TRANSFEU;;TRANSFEU;1;2011-11-09 10:38:17
Scalars
Flux (kW/m2);tig (s);qmax (kw/m2);qtotal (MJ/m2);q180 (kw/m2);q300 (kw/m2);Sample mass (g);Mass loss (g);DHc (MJ/kg);Peak smoke production (m2/m2s);Total smoke produced (m2/m2);Specific extinction area (avg) (m2/kg);MARHE (kW/m2);Area exposed (m2);Observations;Test date (YYYY-MM-DD);Test identifier;Product thickness (mm);Thickness1 (mm);Thickness2 (mm);Thickness3 (mm);Thickness4 (mm);Product density (kg/m3);Density1 (kg/m3);Density2 (kg/m3);Density3 (kg/m3);Density4 (kg/m3);Product area weight (kg/m2);Area weight1 (kg/m2);Area weight2 (kg/m2);Area weight3 (kg/m2);Area weight4 (kg/m2)
15;124;88.21;2.47;;;33.35;5.70;3.65;;93.82;;8.80;0.0088;End flame at 341s.
;2011-09-29;c_LSFIRE_F1A-1-2_15c;32.0;;;;;;;;;;;;;;
VectorData
Time (s);HRR (kW/m2);Mass (g);SPR (m2/(m2*s))
1;4.23220885;33.35;0
3;4.688062571;33.33545716;0
5;5.07746058;33.34048906;0
7;4.880557262;33.18578212;0
9;3.798087396;33.33786249;0
11;2.700963192;33.25793328;0
13;1.730227403;33.27184938;0
15;0.820278872;33.27654967;0
17;0.648147005;33.24200811;0
19;0.383646473;33.26607114;0
21;0.18187265;33.21854459;0
23;-0.007386172;33.18041862;0
25;-0.044656285;33.25035845;0
27;-0.043807716;33.21496942;0
29;-0.04351399;33.11185334;0
31;-0.044123039;33.14215506;0
33;-0.043805565;33.12479214;0
35;-0.043879067;33.11626822;0
37;-0.044309791;33.11694114;0
39;0.122210366;33.01384306;0
41;-0.043745586;32.98413112;0
43;-0.043852055;33.08149668;0
45;-0.043577036;33.0715987;0
47;-0.04341644;33.00545625;0.004025963
49;-0.043682714;33.01528907;0.011137301
51;-0.04380374;32.97196541;0.011137301
53;-0.043658999;32.97028844;0.022214087
55;-0.043922295;33.00329014;0.040494232
57;-0.043294089;33.0668989;0.063276547
59;-0.042934199;32.86452732;0.069439293
61;-0.043844649;32.86151373;0.074511813
63;-0.043757885;32.91702061;0.094809506
65;0.197803316;32.92194213;0.10478779
67;0.002766451;32.84147758;0.100981497
69;-0.034491682;32.78275387;0.135184586
71;0.112036321;32.84715517;0.171701801
73;0.150145684;32.85822348;0.209638905
75;0.19376502;32.75018588;0.265758093
77;0.10736204;32.789418;0.335119489
79;-0.008330415;32.79989653;0.360418917
81;0.587551259;32.6522393;0.406997295
83;0.873272868;32.72675932;0.455834905
85;0.864450746;32.71863118;0.465901148
87;0.761163347;32.64964045;0.47950585
89;1.065909158;32.72066747;0.543932277
91;1.288822647;32.67243153;0.57198872
93;0.669092379;32.58677901;0.555941478
95;0.562354155;32.59116618;0.544362991
97;0.864716925;32.59188529;0.561247516
99;1.130732952;32.55729803;0.535701573
101;1.178419651;32.49509056;0.5580306
103;1.032114081;32.4782902;0.553065017
105;1.390198942;32.47569136;0.616430365
107;1.696454627;32.50154173;0.637074248
109;1.785716072;32.46084463;0.680252507
111;1.713253685;32.39009378;0.747688724
113;1.378226381;32.38317244;0.81514614
115;1.838000414;32.40357666;0.828814132
117;1.47019259;32.35661267;0.864926494
119;1.565839429;32.24438192;0.903974578
121;2.560740923;32.24709113;0.769511359
123;3.641305573;32.25204961;0.610404398
125;7.419476118;32.17295863;0.464266109
127;16.84609778;32.12572722;0.343948244
129;34.20667493;31.90060104;0.246699824
131;61.22329971;31.93164035;0.175173242
133;88.20790977;31.88047347;0.186571834
135;88.07588202;31.5127589;0.491105286
137;70.90495048;31.44151065;0.768811615
139;50.47540501;31.51947749;0.898661721
141;33.17434419;31.53720896;1.115739959
143;23.67197504;31.42710639;1.227757061
145;18.27977287;31.31800834;1.136965761
147;15.57917869;31.40388209;0.950245515
149;14.165266;31.35105672;0.816041717
151;13.0178877;31.27955952;0.70359651
153;12.43132418;31.20113272;0.695001142
155;12.54707725;31.17524491;0.542022785
157;12.80408935;31.1897508;0.681459701
159;12.59143384;31.09461505;0.667888923
161;12.45066541;31.01493429;0.645023265
163;12.78982978;30.97838416;0.605140312
165;13.21342508;30.9905489;0.59317822
167;13.21816866;31.03311746;0.415613259
169;13.29792717;30.93768706;0.412885559
171;12.87117584;30.89724766;0.422472141
173;12.56639479;30.74605123;0.422111743
175;12.40221855;30.8612596;0.459676697
177;11.19828605;30.83142757;0.380660295
179;11.38101599;30.77826087;0.331033188
181;11.8615241;30.72257847;0.260006808
183;11.89172902;30.73796004;0.21771349
185;11.93420165;30.7294721;0.143699298
187;11.404487;30.63723908;0.131037483
189;11.10000288;30.67354075;0.126301612
191;11.20672768;30.67483993;0.130706291
193;10.68034027;30.61158222;0.119588843
195;9.657158061;30.51767223;0.124878749
197;8.884135153;30.55021348;0.116042268
199;8.452024536;30.54614917;0.113339953
201;8.094540584;30.48798753;0.123545316
203;7.755133375;30.45318828;0.138728024
205;6.845439855;30.45989763;0.136061165
207;6.51915952;30.40016939;0.14185982
209;6.408184944;30.46997065;0.145040818
211;6.047435885;30.47901142;0.143573719
213;5.509390587;30.37567363;0.129652728
215;4.969564793;30.35103005;0.113465628
217;4.457808073;30.38711973;0.115787705
219;4.625074699;30.25451198;0.112531328
221;4.355469295;30.2336653;0.092663084
223;3.876900789;30.29753175;0.081644666
225;3.601878679;30.27615995;0.088581414
227;3.583189096;30.23713982;0.082056072
229;3.569014555;30.19858939;0.072792813
231;3.594139759;30.16718152;0.071051011
233;2.948877041;30.15427043;0.059008355
235;3.007150267;30.22815448;0.045484174
237;2.845353929;30.21244131;0.042872296
239;2.835422236;30.15024307;0.043594031
241;2.742071347;30.06455312;0.036425976
243;2.49877955;30.06628601;0.04738275
245;2.59871028;30.12523094;0.045432951
247;2.713418475;30.11179425;0.055335941
249;2.724665267;30.05838785;0.063794343
251;2.296999683;29.99806983;0.074266984
253;2.146095297;30.08234926;0.058456532
255;2.123507201;30.1353132;0.058979576
257;2.329751574;29.9854072;0.041535695
259;2.322279278;29.97216354;0.035587525
261;1.883424505;29.96349132;0.024750386
263;1.785419067;29.94193573;0.028127836
265;1.956764298;29.95908617;0.029328699
267;2.141510992;30.22964717;0.041434341
269;1.746333974;29.84452301;0.033224318
271;1.680217567;29.83901219;0.04353479
273;1.901032211;29.87723978;0.043640885
275;1.909264346;29.87107451;0.062115022
277;2.129018015;29.83677266;0.060342914
279;1.615535875;29.84072612;0.055742062
281;1.533270399;29.79764168;0.047358573
283;1.62004966;29.85576685;0.048692967
285;1.785957401;29.79698771;0.03921339
287;1.604593721;29.78349559;0.025802906
289;1.299006119;29.7592021;0.025802906
291;1.444273944;29.71129776;0.019548007
293;1.63715551;29.7767031;0.014730067
295;1.517670811;29.69058965;0.004747595
297;1.426003722;29.60161917;0.006017809
299;1.37993499;29.66824103;0.006017809
301;1.489347855;29.73512108;0.006017809
303;1.345811999;29.66512582;0.006017809
305;1.121376121;29.56119824;0.008096708
307;0.87272674;29.66007545;0.006826494
309;1.151429666;29.65731081;0.006826494
311;1.145589451;29.66522744;0.006826494
313;1.012407274;29.53497883;0.008467622
315;0.868759851;29.41408411;0.001641129
317;0.919930439;29.65710805;0.001641129
319;1.173438623;29.54413921;0.001641129
321;1.08419997;30.21178734;0.009539567
323;0.903205354;29.43237765;0.010793299
325;0.99482771;29.58430244;0.012456214
327;1.193365758;29.40986324;0.015865245
329;1.23669446;29.35434615;0.026034154
331;1.190994559;29.43538201;0.03211088
333;1.094768051;29.55212926;0.037707974
335;1.244081324;29.46303917;0.043454522
337;1.308884353;29.52758731;0.048913752
339;0.988432692;29.52229724;0.079945635
341;0.619734193;29.34317671;0.084433193
343;0.377041734;29.37008704;0.105542715
345;0.392975366;29.34304737;0.142666545
347;0.405244065;29.04165904;0.173830983
349;0.1815189;29.31552878;0.16104215
351;0.039271617;29.51262049;0.152355369
353;0.231557246;29.39249108;0.153362602
355;0.07732883;29.32236698;0.127246726
357;0.495514513;29.30329013;0.101869122
359;0.499473555;29.29613832;0.084953688
361;0.504917685;29.29296817;0.075177747
363;0.504125628;29.30748329;0.05407245
365;0.036904222;29.21656793;0.054360553
367;0.500396734;29.1925511;0.053378415
369;0.505267104;29.31132638;0.055674508
371;0.501564717;29.30455236;0.059862602
373;0.003277571;29.27015862;0.05292032
375;0.504123535;29.1627745;0.042746934
377;0.501679888;29.21825463;0.030766241
379;0.499673937;29.23711024;0.016973996
381;0.505061791;29.16193577;0.012785901
383;0.1326942;29.15768718;0.010953636
385;0.505938827;29.09620806;0.010432018
387;0.505997777;29.08038403;0.032227683
389;0.501145988;29.15141154;0.032227311
391;-0.032245646;29.12200301;0.032227311
393;0.169849249;29.0493632;0.031498445
395;0.114060219;29.08373847;0.023487928
397;0.510776517;29.06251448;-2.66454E-16
399;0.507677832;29.05435814;-2.66454E-16
401;0.144141145;29.11061233;-2.66454E-16
403;0.09346419;28.97897167;-2.66454E-16
405;0.504391347;28.95023655;-2.66454E-16
407;0.503771644;28.93012747;0.002192709
409;0.502774767;29.04274574;0.011915154
411;0.148308098;29.01113512;0.011915154
413;0.027327358;28.92041376;0.011915154
415;0.513176029;29.08702872;0.020768291
417;0.505802948;28.81030147;0.018575583
419;0.505990001;28.96288994;0.009623569
421;0.505972519;28.98684211;0.010942429
423;0.511048462;28.97915595;0.012219002
425;0.502284799;28.85870369;0.010145636
427;0.495801397;28.84866763;0.010145636
429;0.507779437;28.93522354;0.011432354
431;0.512331686;28.85639075;0.017096494
433;-0.009174181;28.84520234;0.026965142
435;0.006678105;28.8012145;0.02018537
437;0.502910671;28.80393344;0.02018537
439;0.496899339;28.82868739;0.020768614
441;0.506605133;28.89148465;0.01668876
443;0.506240866;28.8089099;0.006900842
445;0.008820128;28.76901409;0.008940749
447;0.120112631;28.77163142;0.008940749
449;0.499873272;28.85425186;0.006300356
451;0.49589988;28.74412157;0.013752544
453;0.50248299;28.75789959;0.012395241
455;0.505671124;28.78709564;0.014316388
457;0.075822273;28.71789292;0.014316388
459;0.042924966;28.64559395;0.016419731
461;0.508568765;28.68846689;0.011442755
463;0.506993353;28.67047723;0.011442755
465;0.007915053;28.64907772;0.010815313
467;0.257459135;28.62456299;0.010815313
469;0.506757559;28.59404005;0.020170013
471;0.502898199;28.58915548;0.014791655
473;0.508456246;28.63189908;0.014791655
475;0.498540894;28.675002;0.011458043
477;0.021631151;28.60187354;0.028365771
479;0.04362064;28.60103481;0.016907728
481;0.504987087;28.57323956;0.017840976
483;0.505396577;28.51141911;0.017840976
485;-0.025482995;28.520156;0.017840976
487;0.069957288;28.58741384;0.000933248
489;0.106317787;28.45057549;0.000933248
491;0.015581852;28.48577101;-2.57259E-16
493;0.505410696;28.55580322;-2.57259E-16
495;0.502931339;28.86492391;-2.57259E-16
497;0.032721462;28.56853003;-2.57259E-16
499;0.243699733;28.45282377;-2.57259E-16
501;0.069517973;28.4386772;-2.57259E-16
503;0.12618021;28.43821626;-2.57259E-16
505;0.056053181;28.50841427;-2.57259E-16
507;0.151335249;28.41282634;-2.57259E-16
509;0.316186414;28.38643189;0.000518585
511;0.220315531;28.34669264;0.000518585
513;0.026792138;28.37686599;0.000518585
515;0.006272641;28.36968647;0.000518585
517;0.052127457;28.44769074;0.000518585
519;0.133245796;28.37129975;-2.57259E-16
521;0.506657414;28.34949473;-2.57259E-16
523;0.502565302;28.35027803;-2.57259E-16
525;0.503362073;28.33007656;-2.57259E-16
527;0.101158672;28.36858956;-2.57259E-16
529;0.000876964;28.34497871;-2.57259E-16
531;0.502902581;28.29835508;-2.57259E-16
533;0.508784642;28.33499759;-2.57259E-16
535;0.506713893;28.32528437;0.008827737
537;0.504188477;28.35451689;0.008827737
539;0.497865286;28.27151817;0.008827737
541;0.511971003;28.28841091;0.008827737
543;0.501380646;28.27794162;0.008827737
545;0.499117202;28.3018758;-2.56739E-16
547;0.50751623;28.27032936;-2.56739E-16
549;0.508747984;28.26012749;-2.56739E-16
551;0.501698201;28.25063453;-2.56739E-16
553;0.506312064;28.2446443;-2.56739E-16
555;0.507129796;28.26380429;-2.56739E-16
557;0.493415217;28.24264399;-2.56739E-16
559;0.504199582;28.20930097;-2.56739E-16
561;0.505541104;28.2063608;-2.56739E-16
563;-0.034110324;28.21980672;-2.56739E-16
565;0.505029078;28.23968583;0.008270178
567;0.505551813;28.17886068;0.019533492
569;0.506095265;28.19887738;0.030764069
571;0.497056957;28.16651118;0.034479275
573;-0.020698806;28.23239593;0.034479275
575;-0.033475986;28.10026662;0.033074693
577;0.035505604;28.15797704;0.037677039
579;0.502621336;28.1866013;0.034272253
581;0.498074148;28.13651286;0.030557046
583;-0.021689644;28.13345308;0.030557046
585;0.514680302;28.10219254;0.035459211
587;0.505947949;28.08299609;0.019593551
589;0.491352343;28.08751161;0.01176776
591;0.5069412;28.12356434;0.01176776
593;0.503183674;28.14093649;0.01176776
595;0.504257801;28.08541941;-2.52576E-16
597;0.508785168;28.01363632;-2.52576E-16
599;0.5019319;28.11232099;-2.52576E-16
601;0.50414832;28.13804251;-2.52576E-16
603;0.494976951;28.02479652;-2.52576E-16
605;0.505538106;28.00726781;-2.52576E-16
607;0.506031705;28.02474158;-2.52576E-16
609;0.496199823;28.08797206;-2.52576E-16
611;0.506616681;28.00961819;-2.52576E-16
613;0.501683679;28.01628135;-2.52576E-16
615;0.502514755;27.97224732;-2.52576E-16
617;0.504036298;28.02309184;-2.52576E-16
619;0.501398875;28.01902752;-2.52576E-16
621;0.499499247;27.95714193;-2.52576E-16
623;0.510818256;28.00105586;-2.52576E-16
625;0.506106672;28.02419701;-2.52576E-16
627;0.501354324;28.04211276;-2.52576E-16
629;0.502266178;27.98556392;-2.52576E-16
631;0.503051991;27.97030244;-2.52576E-16
633;0.499491429;27.94881979;-2.52576E-16
635;0.504188617;27.96673602;-2.52576E-16
637;0.503711759;27.95362121;-2.52576E-16
639;0.50270665;27.94599922;-2.52576E-16
641;0.501871602;27.90328334;-2.52576E-16
643;0.511252359;27.91964172;-2.52576E-16
645;0.493290965;27.98823618;-2.52576E-16
647;0.498583603;27.80908697;-2.52576E-16
649;0.498147314;27.91474841;0.001504475
651;0.49212839;27.97397;0.001504475
653;0.504387915;27.93054424;0.001803726
655;0.504396754;27.89781871;0.005521279
657;0.502012214;27.90516355;0.005521279
659;0.507336277;27.82147342;0.004016804
661;0.497078285;27.92777959;0.012536055
663;0.501071271;27.91507028;0.012236805
665;0.50161252;27.80119805;0.008519252
667;0.499027462;27.79362225;0.008519252
669;0.506507816;27.88522902;0.008519252
671;0.502252651;27.87711887;-2.52576E-16
673;0.50731857;27.80713333;-2.52576E-16
675;0.508221939;27.83293752;0.000190256
677;0.502099192;27.87393024;0.000190256
679;0.501296224;27.87279686;0.000190256
681;0.509181656;27.90569791;0.001639058
683;0.501342637;27.77954959;0.004672847
685;0.501116859;27.73827145;0.004482592
687;0.504456999;27.79689403;0.007437577
689;0.506595006;27.82988697;0.007437577
691;0.499649868;27.79499534;0.005988775
693;0.499903977;27.73173714;0.009748038
695;0.510757688;27.6728559;0.016120402
697;0.499007417;27.72483428;0.013165417
699;0.498806053;27.8129388;0.013165417
701;0.499418156;27.78111619;0.015390434
703;0.499431797;27.70234709;0.008597381
705;0.507731437;27.68178679;0.002225017
707;0.502888432;27.76334825;0.002225017
709;0.497563119;27.74157969;0.002225017
711;0.498077913;27.67957449;-2.56392E-16
713;0.507808116;27.75411299;-2.56392E-16
715;0.499748555;27.66985155;-2.56392E-16
717;0.497306262;27.70671529;-2.56392E-16
719;0.497889629;27.73707244;-2.56392E-16
721;0.499787246;27.64625821;-2.56392E-16
723;0.503679564;27.62549467;-2.56392E-16
725;0.503620894;27.68228322;-2.56392E-16
727;0.504008006;27.65997156;-2.56392E-16
729;0.498946145;27.67118768;-2.56392E-16
731;0.500180848;27.67932506;-2.56392E-16
733;0.493420174;27.61555925;-2.56392E-16
735;0.504756391;27.68670636;-2.56392E-16
737;0.49948994;27.65958404;-2.56392E-16
739;0.501337162;27.58639043;-2.56392E-16
741;0.503210814;27.88888588;-2.56392E-16
743;0.502247302;27.5542824;-2.56392E-16
745;0.497255951;27.59127499;-2.56392E-16
747;0.501934851;27.64462645;-2.56392E-16
749;0.504360868;27.53681835;0.005943265
751;0.505210572;27.5575357;0.005943265
753;0.502056138;27.57095391;0.005943265
755;0.509316553;27.55492713;0.005943265
757;0.507540031;27.58018772;0.005943265
759;0.500774081;27.53592322;-2.56045E-16
761;0.499067409;27.55962645;-2.56045E-16
763;0.504267178;27.59557804;-2.56045E-16
765;0.502566691;27.60825914;-2.56045E-16
767;0.505527548;27.52976719;0.002124076
769;0.500991401;27.48358601;0.002124076
771;0.492718958;27.53990488;0.002124076
773;0.509469409;27.62295903;0.013084079
775;0.503131228;27.54511132;0.016510475
777;0.503563043;27.48735519;0.014386399
779;0.488473745;27.47478446;0.025226807
781;0.510635143;27.56509156;0.034965516
783;0.507110803;27.49256212;0.031218964
785;0.503285688;27.53439309;0.038965864
787;0.505350687;27.44051956;0.049878171
789;0.512015188;27.48992632;0.039037762
791;0.498903856;27.52230225;0.029299053
793;0.510021959;27.42137757;0.032704112
795;0.507621855;27.34311511;0.023705949
797;0.501963127;27.42640946;0.012793642
799;0.501535248;27.39889962;0.012793642
801;0.501332439;27.46981675;0.025159263
803;0.500241247;27.49411025;0.015840797
805;0.506749611;27.34412013;0.013665665
807;0.497313865;27.33604693;0.013665665
809;0.501955091;27.42289798;0.013665665
811;0.499744534;27.40490832;0.001300044
813;0.503965626;27.42118405;-2.59168E-16
815;0.510951207;27.39522282;-2.59168E-16
817;0.495860898;27.42611432;-2.59168E-16
819;0.506415775;27.4089352;-2.59168E-16
821;0.50282254;27.45737438;-2.59168E-16
823;0.496734238;27.34571347;-2.59168E-16
825;0.501334823;27.33967754;-2.59168E-16
827;0.49484145;27.39750757;-2.59168E-16
829;0.498751264;27.36040412;-2.59168E-16
831;0.506852552;27.36439453;-2.59168E-16
833;0.503252512;27.28353323;-2.59168E-16
835;0.506131515;27.36105809;-2.59168E-16
837;0.506652109;27.34891134;-2.59168E-16
839;0.509386912;27.32400034;0.006007325
841;0.510673377;27.31154971;0.006007325
843;0.501337954;27.28827047;0.006007325
845;0.509284178;27.22616413;0.006007325
847;0.506654791;27.35575002;0.006007325
849;0.503400678;27.33698582;0.006222971
851;0.515573771;27.25982076;0.006222971
853;0.513362084;27.24020908;0.01006884
855;0.505919066;27.25454868;0.01006884
857;0.499065206;27.28408557;0.01006884
859;0.501119036;27.3791304;0.00384587
861;0.500149128;27.268898;0.00384587
863;0.500648316;27.23153686;-2.59515E-16
865;0.498473974;27.22227485;-2.59515E-16
867;0.50399682;27.27907264;-2.59515E-16
869;0.502093186;27.30248122;-2.59515E-16
871;0.500672937;27.2057779;0.011941087
873;0.497966827;27.20099495;0.023177599
875;0.508523064;27.19918864;0.032461676
877;0.498339761;27.24524048;0.035391056
879;0.508548083;27.28222384;0.035391056
881;0.497910446;27.25958932;0.023449968
883;0.501773478;27.1818797;0.012213457
885;0.495051592;27.1635492;0.002929379
887;0.498577373;27.15577114;-2.59515E-16
889;0.509734127;27.24321246;-2.59515E-16
891;0.503681018;27.20185118;0.001035449
893;0.504521489;27.11120276;0.003344768
895;0.496331444;27.07690966;0.009369261
897;0.506984288;27.19387912;0.00974237
899;0.508144205;27.15014898;0.00974237
901;0.510062224;27.19259744;0.018705645
903;0.491175544;27.22998728;0.016396326
905;0.496044347;27.08220897;0.010371833
907;0.499411864;27.13647307;0.01591096
909;0.500201936;27.12880538;0.01591096
911;0.513515422;27.12211451;0.010310574
913;0.506713017;27.06060719;0.019062594
915;0.508437682;27.08671575;0.031367798
917;0.495460781;27.0655924;0.025455563
919;0.508733343;27.08538837;0.032775111
921;0.498733767;27.06199827;0.030857931
923;0.501422293;27.08619014;0.036913869
925;0.507005923;27.09662248;0.033533225
927;0.492808995;27.14130172;0.033533225
929;0.501778743;26.99453719;0.033601277
931;0.503111268;27.16283932;0.031585169
933;0.503967766;27.17248836;0.021020356
935;0.501354544;27.00323663;0.033797613
937;0.505517849;27.00331978;0.033797613
939;0.507001848;27.03050677;0.026410012
941;0.50040344;27.07891824;0.029188418
943;0.499679892;27.02313373;0.027900471
945;0.507739379;27.0516199;0.01109175
947;0.504187368;26.90057906;0.01109175
949;0.501188893;27.00812995;0.012606542
951;0.496168724;27.04638574;0.015517573
953;0.502431386;27.08065015;0.02623734
955;0.499931829;26.99316313;0.021344244
957;0.5054425;26.95288029;0.02436754
959;0.502830015;26.96601309;0.022852748
961;0.49776308;27.01533671;0.025651936
963;0.499678185;27.05488244;0.011976971
965;0.506646346;26.96470467;0.023968904
967;0.505014009;26.89301348;0.030785463
969;0.499189684;26.93024626;0.030785463
971;0.509144619;27.03180595;0.025799654
973;0.508011381;26.93439323;0.026466935
975;0.499840611;27.05044957;0.016284077
977;0.503627952;26.90889245;0.017404541
979;0.499242733;26.87787113;0.026420212
981;0.490360269;26.98014994;0.022835419
983;0.506838634;26.91465221;0.02434284
985;0.511040985;26.94408797;0.039475842
987;0.500522953;26.87372416;0.039537298
989;0.502959935;26.88134614;0.048669648
991;0.510473461;26.96373709;0.051549563
993;0.502006159;26.95766323;0.060714565
995;0.501068645;26.9003306;0.056116316
997;0.498855276;26.82998429;0.057802854
999;0.495706924;26.84758692;0.066061314
1001;0.500071935;26.91827407;0.062798325
1003;0.498119442;26.94186643;0.051536583
1005;0.496987914;26.84092376;0.043638453
1007;0.49505255;26.82443701;0.032202495
1009;0.500492987;26.87346549;0.005796015
1011;0.502947182;26.86809276;0.016167341
1013;0.508445474;26.90945403;0.021625807
1015;0.506001177;26.91086456;0.021485858
1017;0.496405092;26.68042788;0.029317565
1019;0.506314393;26.82115551;0.029908264
1021;0.496671071;26.8473015;0.0280021
1023;0.503305775;26.87100473;0.02405862
1025;0.502248727;26.83431603;0.025518571
1027;0.004728431;26.7931575;0.01947583
1029;0.497699541;26.80676923;0.023920347
1031;0.49738339;26.78038402;0.020156325
1033;0.503066999;26.83211345;0.018563377
1035;0.499136662;26.86223964;0.012797677
1037;0.501032664;26.80321156;0.023438561
1039;0.498808158;26.75068035;0.019346053
1041;0.497975331;26.73844122;0.014644913
1043;0.497566591;26.7998936;0.015399764
1045;0.50249556;26.75821044;0.015399764
1047;0.503656661;26.82718318;0.003670882
1049;-0.032056608;26.74879187;0.006944254
1051;0.504505053;26.7407002;0.008573325
1053;0.499286999;26.74105077;0.010807376
1055;0.501100379;26.73373267;0.010807376
1057;0.508762728;26.75393365;0.008834053
1059;0.504823482;26.7782641;0.012908709
1061;0.496182706;26.71636051;0.025040303
1063;0.508230334;26.6756814;0.022496335
1065;0.497510791;26.69457348;0.035648357
1067;0.499533962;26.78364655;0.035648357
1069;0.498720158;26.74856141;0.040533274
1071;0.066756487;26.68294359;0.026772609
1073;0.50169429;26.64586785;0.034854096
1075;0.511357425;26.67495353;0.031587292
1077;0.50013015;26.70658263;0.037770678
1079;0.503917896;26.7172362;0.024595025
1081;0.502402444;26.7364978;0.024595025
1083;0.504271639;26.67848349;0.02348644
1085;0.138026329;26.64070711;0.030193461
1087;-0.025837356;26.66802344;0.024010075
1089;0.50338555;26.69982757;0.02739698
1091;0.48821191;26.66919377;0.02739698
1093;0.495446883;26.69938511;0.021689858
1095;0.00789311;26.6030873;0.017108156
1097;0.080804794;26.63931506;0.019276631
1099;0.099475307;26.631537;0.015889726
1101;0.495720549;26.63889157;0.027565168
1103;0.496547048;26.70504326;0.037150185
1105;0.504121657;26.70968812;0.025139648
1107;-0.006360503;26.61306745;0.035586974
1109;0.506431121;26.5540666;0.054084427
1111;0.5020905;26.56747606;0.055332134
1113;0.503172723;26.66452995;0.052755021
1115;0.49720631;26.59413842;0.068871549
1117;0.145563832;26.52650279;0.078638251
1119;0.065944681;26.56534787;0.075404735
1121;0.499870994;26.54559859;0.081004066
1123;0.504847687;26.46309678;0.099113762
1125;0.49985908;26.63628348;0.104502138
1127;0.497666733;26.64572053;0.121126079
1129;0.156720803;26.56424221;0.122141363
1131;-0.001229526;26.56085034;0.12357973
1133;0.510752734;26.6157402;0.104417424
1135;0.499851322;26.5308423;0.097383478
1137;0.50256658;26.60779634;0.078234018
1139;-0.010439873;26.6051056;0.085028671
1141;0.112190312;26.50930567;0.076611439
1143;0.052823708;26.4161785;0.088422061
1145;0.501322799;26.59909738;0.074082062
1147;0.505949804;26.58684901;0.072250276
1149;-0.007776835;26.55943155;0.061553784
1151;0.111037861;26.46523469;0.05416353
1153;0.082907089;26.5136554;0.045956415
1155;0.026179503;26.50067964;0.070496346
1157;-0.008547388;26.54364447;0.05247115
1159;0.501356019;26.55160681;0.052878203
1161;0.109269808;26.53335946;0.060762477
1163;0.035150761;26.4489225;0.054296523
1165;0.06570592;26.44095967;0.034087348
1167;-0.02122325;26.49925064;0.039222044
1169;0.50267315;26.4863026;0.026437608
1171;0.511833885;26.49391486;0.020863059
1173;0.251109786;26.49927836;0.020571417
1175;0.29222139;26.45483931;0.03446141
1177;0.059187636;26.43594674;0.029326714
1179;0.036134948;26.52427298;0.029326714
1181;0.032478543;26.53534081;0.038277868
1183;0.212496821;26.46408235;0.041639881
1185;0.25712774;26.46751069;0.023288172
1187;0.045250187;26.46942737;0.02989139
1189;0.498062586;26.426905;0.02989139
1191;0.124614189;26.47688355;0.02092479
1193;0.132162475;26.44998197;0.016609826
1195;0.323238502;26.39384787;0.018378451
1197;0.164102228;26.39752515;0.011775233
1199;0.016170994;26.45349345;0.011775233
1201;-0.001598975;26.46982412;0.005327593

File: data/rise_materials/Testdata-2395.txt
Keywords
Material1;Material2;Material3;Material4;Product;Object;Scenario;Method;Reference;Comment;Owner;IsPublic;ImportDate
Fabric;Protection layer;Foam;;F1A-1-2;Upholstery for seat, vandalise protected;;ISO 5660;TRANSFEU;;TRANSFEU;1;2011-11-09 10:40:05
Scalars
Flux (kW/m2);tig (s);qmax (kw/m2);qtotal (MJ/m2);q180 (kw/m2);q300 (kw/m2);Sample mass (g);Mass loss (g);DHc (MJ/kg);Peak smoke production (m2/m2s);Total smoke produced (m2/m2);Specific extinction area (avg) (m2/kg);MARHE (kW/m2);Area exposed (m2);Observations;Test date (YYYY-MM-DD);Test identifier;Product thickness (mm);Thickness1 (mm);Thickness2 (mm);Thickness3 (mm);Thickness4 (mm);Product density (kg/m3);Density1 (kg/m3);Density2 (kg/m3);Density3 (kg/m3);Density4 (kg/m3);Product area weight (kg/m2);Area weight1 (kg/m2);Area weight2 (kg/m2);Area weight3 (kg/m2);Area weight4 (kg/m2)
20;61;83.81;3.02;;;34.45;8.53;3.06;;390.46;;13.77;0.0088;End flame at 84s.
;2011-09-15;c_LSFIRE_F1A-1-2_20a;32.0;;;;;;;;;;;;;;
VectorData
Time (s);HRR (kW/m2);Mass (g);SPR (m2/(m2*s))
1;2.45958532;34.45;0
3;1.945038591;34.41125185;0.006364301
5;2.492625015;34.34595322;0.006364301
7;3.302071645;34.36966453;0.025891671
9;3.650320429;34.34914644;0.03204183
11;3.617432648;34.29633154;0.061883247
13;3.199401455;34.26249928;0.079930171
15;2.570285138;34.34749061;0.14554667
17;1.885882323;34.30518305;0.218386739
19;1.924670056;34.26473522;0.279803882
21;2.120922917;34.20971205;0.334310074
23;1.975144137;34.14675728;0.426104828
25;2.206086549;34.1131459;0.484759344
27;2.071112329;34.12185906;0.493893938
29;2.062428177;34.09387782;0.503641779
31;2.077953485;34.02548612;0.544759242
33;2.378655024;33.89712996;0.581356102
35;2.961937655;33.99019075;0.577975395
37;2.64095988;33.92854375;0.60029487
39;2.569363347;33.91631552;0.643692183
41;2.602268745;33.9390244;0.611829334
43;2.826266298;33.95320313;0.591993535
45;2.943496459;33.91397861;0.58126992
47;2.914703963;33.8324009;0.585925893
49;3.084855706;33.83614559;0.628876285
51;2.692171039;33.86725452;0.714187542
53;2.448620347;33.82258288;0.810482581
55;2.393987175;33.80039924;0.868707897
57;2.647565463;33.85596464;0.869283462
59;2.840471934;33.66823383;0.854426057
61;-0.496369421;33.62041508;0.705101747
63;10.29521288;33.57484197;0.545142199
65;44.87521805;33.60113874;0.421485562
67;75.86543517;33.40435399;0.292432517
69;83.81346278;33.25773412;0.143627073
71;74.77995875;33.30580093;0.116608544
73;59.26440116;33.11184095;0.048531296
75;43.90884374;33.20958478;0.007049631
77;34.16969054;33.14763341;0.012608285
79;27.76794777;33.14633583;0.138504547
81;23.18792301;33.07326012;0.309630607
83;17.99555235;32.9512807;0.508249927
85;12.94778168;32.87821421;0.660898986
87;9.665766087;32.7980171;0.853803405
89;7.759243788;32.93044027;0.903482248
91;6.380585341;32.72612003;0.965470092
93;5.628842213;32.69208487;1.0001813
95;5.192257966;32.56972826;1.04503423
97;4.578352375;32.5959794;1.096803296
99;4.17844325;32.49403069;1.21584712
101;3.856096327;32.48768113;1.27342247
103;3.813833367;32.53915233;1.404000846
105;3.828616317;32.55352476;1.620194025
107;3.995369407;32.31387177;1.736191787
109;3.74737651;32.27510744;1.792350161
111;5.246494499;32.22624936;1.95399392
113;5.834392669;32.14584059;2.074265807
115;6.206061079;32.17165872;2.096441288
117;6.835638961;32.06119005;2.257899575
119;6.161826553;31.96990549;2.447658526
121;5.479621455;31.892938;2.639381793
123;5.211342724;31.89664579;2.667469878
125;4.355574632;31.86393588;2.802398335
127;3.923661209;31.71146403;2.853233307
129;4.256391531;31.70719458;2.905701297
131;4.286713859;31.65134374;2.845476622
133;4.171476123;31.59969778;2.931714467
135;3.730408348;31.57249906;2.640093969
137;3.896088489;31.52592255;2.601847234
139;3.921820127;31.78442857;2.47406461
141;3.833417825;31.47861059;2.455791993
143;3.574076212;31.36174674;2.261718667
145;3.460052904;31.27145587;2.385095789
147;3.516259645;31.3606244;2.416519252
149;3.265500658;31.15764737;2.35150466
151;3.180707475;31.27895495;2.040372679
153;3.158701425;31.28586519;1.840445091
155;3.137717313;31.21285404;1.638695567
157;2.836383319;31.08698236;1.248314436
159;2.751148532;31.05533944;1.054253692
161;2.732745557;31.09987322;0.947064983
163;3.091986812;31.02868393;0.892776805
165;3.026606336;30.970652;0.824257363
167;2.748081192;30.93594547;0.789847227
169;2.787666955;30.92606337;0.713857632
171;2.929446838;30.94275425;0.689764672
173;3.032579875;30.89419083;0.699439449
175;2.873711461;30.8621984;0.652254515
177;2.500633894;30.76736235;0.632117924
179;2.593677484;30.85298814;0.622060529
181;2.61921026;30.71908389;0.607953864
183;2.76214672;30.74740494;0.565073741
185;2.636342759;30.62290415;0.605989465
187;2.345736555;30.63088187;0.613980301
189;2.278699604;30.58557527;0.579865482
191;2.138579463;30.65362716;0.576920595
193;2.318722035;30.56453241;0.587518015
195;2.177775148;30.49358245;0.574732604
197;2.107337215;30.51100003;0.558951445
199;2.053194449;30.54978281;0.57619063
201;2.24146054;30.51475394;0.532408043
203;2.409798598;30.46821481;0.496303527
205;2.44127506;30.42101305;0.435419644
207;2.378469308;30.3579942;0.393114115
209;2.324476979;30.40768044;0.341439785
211;2.342432497;30.38678467;0.343031635
213;2.346344504;30.29241757;0.318674156
215;2.249857694;30.10379451;0.321428246
217;1.958249779;30.29451564;0.305714168
219;1.8116068;30.28166167;0.299106013
221;1.922137835;30.2977176;0.282604292
223;1.951444771;30.12617136;0.263612813
225;1.944255772;30.18628242;0.251393014
227;1.945950283;30.36099373;0.235365191
229;1.748109194;30.51304276;0.224269121
231;1.836841427;30.12467183;0.215092478
233;2.104424274;30.45518608;0.207731418
235;2.175656522;30.06190153;0.202130276
237;2.267293466;30.07545501;0.225120836
239;2.4699786;30.02184884;0.257687149
241;3.090320047;30.0342431;0.260167014
243;3.476818533;30.2176399;0.259847254
245;3.747991622;29.92641474;0.287112508
247;3.666004878;29.88835867;0.254505446
249;3.212522549;29.99861617;0.221122635
251;2.788215317;29.94630758;0.215112009
253;2.895281019;30.03911934;0.206620894
255;2.574461228;29.9084355;0.177626228
257;2.261783897;29.83582921;0.187418204
259;2.112770706;29.96958637;0.178069067
261;2.073290467;29.79636585;0.166717754
263;2.2721121;29.71722699;0.172382951
265;2.497179987;29.76334282;0.174163153
267;2.506580309;29.80327609;0.17141542
269;2.360172588;29.69449966;0.179601936
271;2.478252963;29.7340004;0.175822553
273;2.468760305;29.74802282;0.177778644
275;2.596920847;29.67102767;0.177616298
277;2.259735883;29.77666621;0.174790254
279;2.161576584;29.53698555;0.178546695
281;2.011250933;29.62360503;0.182065798
283;2.232288964;29.63713085;0.25882965
285;1.935355651;29.58921112;0.246341025
287;2.011857399;29.56584932;0.250856525
289;1.788055153;29.45791999;0.251153334
291;1.946658107;29.59688496;0.261993065
293;1.943403952;29.57300811;0.170048765
295;1.856505725;29.60422772;0.16907893
297;1.470553055;29.47821818;0.162679145
299;1.80288221;29.42298336;0.159458805
301;1.956704949;29.50844362;0.153390147
303;2.041993165;29.44551749;0.160447
305;1.780603239;29.31434577;0.170409636
307;1.53563895;29.39322734;0.172397402
309;1.659298491;29.37315974;0.166220596
311;1.78024928;29.35635818;0.168594456
313;1.708557654;29.35322029;0.185060425
315;1.451499454;29.22203062;0.184191349
317;1.271790209;29.30176754;0.180183983
319;1.158749512;29.32241524;0.199369153
321;1.19144631;29.11794743;0.191013601
323;1.17978881;29.17658615;0.176671265
325;1.160710576;29.13327665;0.179770863
327;1.491093661;29.23879529;0.174538941
329;1.998300808;29.24910021;0.152823555
331;1.92390327;29.2775135;0.179626444
333;1.69082481;29.17011815;0.182633475
335;1.182005966;29.14811801;0.178153565
337;1.422419682;29.18941293;0.178699169
339;1.5238296;29.19305616;0.194783566
341;1.427424182;29.10661143;0.178733365
343;1.3427507;29.17763519;0.170518755
345;1.198901625;29.05940967;0.177283525
347;1.238448233;29.11826976;0.186121627
349;1.436474755;29.09129192;0.178583976
351;1.612735416;29.02211769;0.182603658
353;1.669427057;28.99611558;0.190690769
355;1.066410656;28.92598406;0.184657869
357;1.183491124;29.04317899;0.173293495
359;1.559167774;28.97725284;0.1764919
361;1.781483629;28.9393992;0.165674984
363;1.983563177;28.90053341;0.165510956
365;2.059854395;28.95388181;0.182246183
367;1.754247089;28.73322021;0.19261444
369;1.801025413;28.86002102;0.193576564
371;2.000998642;28.81356441;0.208314603
373;1.69419272;28.80493377;0.214235177
375;1.460335842;28.74025909;0.205678584
377;1.218336387;28.5845479;0.19589816
379;1.078189047;28.72067887;0.189361583
381;0.985000408;28.69307578;0.180076551
383;1.388419752;28.77933652;0.175615837
385;1.531931683;28.75156741;0.1657528
387;1.548868758;28.63427152;0.157484673
389;1.423164988;28.69152091;0.168084577
391;1.507315185;28.68400339;0.174184794
393;1.486515817;28.64762209;0.168872036
395;1.921690163;28.63263364;0.164771774
397;1.727563097;28.56797692;0.180992017
399;1.68557148;28.52870628;0.17871064
401;1.381744605;28.59053823;0.178515503
403;1.160094395;28.56052347;0.181543952
405;0.976011662;28.58579936;0.178751744
407;1.07324719;28.38821412;0.166381792
409;1.318816503;28.47886373;0.166801236
411;1.671248832;28.468669;0.170855295
413;1.378705798;28.43445907;0.156231425
415;1.200847161;28.45587037;0.147415503
417;1.002473388;28.50104833;0.143216568
419;1.050455709;28.44384506;0.126762922
421;1.081896159;28.32432196;0.099049225
423;1.491987365;28.27872118;0.096697492
425;1.276699281;28.31643647;0.100116559
427;1.275672468;28.32783655;0.095583598
429;1.216439086;28.3022024;0.109889831
431;1.020984415;28.30917672;0.111720751
433;1.096772344;28.30429125;0.115797197
435;1.486952957;28.25915941;0.115511898
437;1.518585848;28.27762603;0.132160965
439;1.57669383;28.14085137;0.117949793
441;1.433474359;28.06888003;0.120897202
443;1.468540125;28.24904769;0.12035171
445;1.465316287;28.26668615;0.113828952
447;1.695079968;28.26395361;0.092893796
449;1.936555916;27.98962176;0.075789577
451;1.952839961;28.09411855;0.086846161
453;1.979605443;28.17573315;0.080836852
455;2.07409058;28.15589515;0.085023375
457;1.785953871;28.19514735;0.084225394
459;1.942596738;28.17932152;0.087837868
461;1.890122408;28.12197067;0.070042849
463;2.020241445;27.89765612;0.062440591
465;2.097470979;28.31943649;0.057800879
467;1.985943957;28.02855162;0.06015178
469;1.872345538;28.04568425;0.062667674
471;1.497040482;28.07327861;0.06683703
473;1.337904952;28.05529014;0.065652303
475;1.238711919;28.07439172;0.062583843
477;1.382075804;27.95208997;0.056918854
479;1.198880875;27.96943425;0.055041233
481;1.381156968;27.95314823;0.051765509
483;1.037884273;27.96937891;0.04329397
485;1.423360658;27.95272492;0.040031717
487;1.166679743;27.95356182;0.03752577
489;1.266086975;27.93721172;0.032529012
491;1.363113047;27.81664929;0.023965045
493;1.363967352;27.9104363;0.042002527
495;1.37719359;27.90334257;0.046474943
497;1.328765717;27.86836904;0.050098475
499;1.343297807;27.84222858;0.058212956
501;1.200984917;27.92642767;0.057897147
503;1.090901947;27.87732153;0.056888089
505;1.171236261;27.87260111;0.05968496
507;1.398231859;27.83169308;0.058334659
509;1.816116961;27.74603962;0.059214349
511;2.000639916;27.798155;0.065235407
513;1.96842295;27.73642451;0.050466106
515;1.731826411;27.89867749;0.044950955
517;1.620915122;27.75823144;0.059450577
519;1.578835381;27.85290195;0.058028363
521;1.759219025;27.84382956;0.061450589
523;2.01551209;27.72801475;0.075002325
525;2.0098365;27.77110337;0.081352221
527;1.993149248;27.67780374;0.067328661
529;1.773514407;27.7081219;0.066155334
531;1.992654567;27.72678221;0.074145349
533;1.854120271;27.67409693;0.065796032
535;2.078100341;27.60575086;0.063460456
537;2.23210634;27.61765676;0.071773754
539;2.391961449;27.61067322;0.078238927
541;2.232125751;27.59110222;0.070204286
543;2.228031349;27.64783608;0.070030443
545;2.135124129;27.83669894;0.080386111
547;2.13565665;27.62524758;0.075441727
549;2.151062467;27.56347146;0.078237343
551;1.929546263;27.57697834;0.079980867
553;1.76854155;27.59859159;0.089826235
555;1.782573933;27.56277146;0.078465787
557;1.749168269;27.61092079;0.070394853
559;1.448733432;27.5900527;0.052292065
561;1.806347506;27.54779175;0.062589121
563;1.71020935;27.53134019;0.055327299
565;1.88108116;27.47217719;0.066388774
567;2.019247519;27.39595437;0.084256888
569;1.998415526;27.40058304;0.09834253
571;1.651790023;27.56272534;0.078775701
573;1.449240144;27.47321651;0.080743562
575;1.436895322;27.53020863;0.065111637
577;1.563515546;27.40632434;0.051511073
579;1.880112913;27.44760033;0.0418807
581;2.078702869;27.47077815;0.052621215
583;2.401453724;27.47388836;0.046546413
585;2.464202934;27.48103792;0.052678398
587;2.533180522;27.52710812;0.072940755
589;2.450846523;27.45793389;0.079440225
591;2.639508598;27.37841736;0.069619888
593;2.609153873;27.39260532;0.084369906
595;2.444733496;27.45214599;0.086074007
597;2.056129125;27.40105197;0.066208096
599;1.678593054;27.34834824;0.062638185
601;1.664500797;27.21699254;0.06764068
603;1.970492277;27.3785829;0.056363273
605;2.090767814;27.27338611;0.053007545
607;1.680231042;27.27634875;0.051624276
609;1.859213021;27.32912676;0.056007389
611;1.407171463;27.44809742;0.0591682
613;1.487569797;27.11967202;0.066135913
615;1.43745196;27.3571716;0.064651801
617;1.825275075;27.31088975;0.071938191
619;1.487257269;27.24370291;0.077458169
621;1.364515146;27.63241413;0.07628987
623;1.14188694;27.26002534;0.064802325
625;1.141192852;27.24038153;0.070790627
627;1.155972581;27.15024746;0.066409977
629;1.234207661;27.2535855;0.073310314
631;1.464533745;27.28104198;0.077186428
633;1.499164227;27.27361669;0.078206908
635;1.3714604;27.23974754;0.088378811
637;1.343004826;27.27271474;0.103950978
639;1.315200049;27.22217316;0.099240094
641;1.316931183;27.17897385;0.103480147
643;1.406387;27.14419353;0.11416015
645;1.185860138;27.18493603;0.096909915
647;0.990636914;27.19162491;0.08377355
649;1.163209738;27.18800886;0.084590101
651;1.038378915;27.0741727;0.086111497
653;1.284192508;27.12499924;0.090240384
655;1.170501371;27.08734802;0.107213676
657;1.100999647;27.11859531;0.126371282
659;0.958509614;27.12198174;0.118399752
661;0.816109215;27.11240304;0.124372434
663;1.044083496;27.11238556;0.128631327
665;0.963412561;27.08753249;0.13666415
667;0.892361798;26.99122411;0.12513771
669;0.657648672;27.04538222;0.123237574
671;0.793235376;27.18158649;0.108262958
673;0.750239341;27.05117012;0.101795939
675;0.839249241;26.99855765;0.102961429
677;1.042209664;26.95372969;0.100613275
679;0.877558069;26.99346004;0.10962072
681;0.948848661;27.01010481;0.116024076
683;0.891653451;27.04013753;0.106279368
685;1.209285062;27.01038103;0.086955872
687;1.360133101;26.98350513;0.090203258
689;1.124177525;26.93900824;0.073492457
691;0.909867679;26.99351538;0.063214315
693;0.990746807;27.10594377;0.07183686
695;1.267968652;27.07187171;0.067583969
697;1.195616594;26.93482083;0.069074937
699;1.082962105;26.17578297;0.082323034
701;0.966614827;27.02902289;0.090095109
703;0.976055995;26.95123647;0.098148193
705;1.412465499;26.88585305;0.098944113
707;1.242326692;26.87310927;0.106353504
709;1.04303295;26.85793636;0.111422183
711;0.849160734;26.87112188;0.10526619
713;1.04005066;26.91808481;0.110405268
715;1.273229183;26.88111515;0.116627206
717;1.304338675;26.80277679;0.114571857
719;1.200771574;26.82986434;0.109893058
721;1.151799847;26.83970906;0.115690814
723;1.359067695;26.85448585;0.112465133
725;1.606939296;26.83558622;0.121931301
727;1.53281673;26.78026014;0.129005942
729;1.462975986;26.81382589;0.155758034
731;1.431415886;26.80802925;0.151531243
733;1.334100614;26.79548839;0.144649785
735;1.620050461;26.77183241;0.148380136
737;1.525805905;26.77024114;0.144348796
739;1.42625524;26.72242287;0.133053607
741;1.170458772;26.72787;0.127902661
743;1.027587965;26.79289468;0.131699985
745;1.331819216;26.70779317;0.127202318
747;1.286483624;26.66556911;0.120642852
749;1.111165707;26.68217747;0.107547856
751;0.84955922;26.69330036;0.125125852
753;0.812753323;26.71367185;0.136442746
755;0.877920914;26.70890531;0.128366939
757;0.804899649;26.68923285;0.135769477
759;0.881505818;26.6746682;0.134932491
761;0.707398272;26.6262242;0.129049666
763;0.788294212;26.66252298;0.12632887
765;1.044967136;26.68512992;0.148301527
767;1.128655382;26.6075833;0.14472661
769;1.077639722;26.61166828;0.15119059
771;1.010128005;26.61800813;0.146646397
773;0.821116857;26.69863777;0.141292821
775;1.033638282;26.61856056;0.130333763
777;1.158779906;26.54696593;0.125927797
779;0.955731475;26.52997116;0.121659751
781;1.016617065;26.53977025;0.128723789
783;0.80782073;26.59734149;0.131031429
785;1.064530078;26.5670879;0.144828648
787;1.173601657;26.48570437;0.165490719
789;0.907831028;26.48971653;0.183231943
791;0.847834094;26.49341558;0.203731556
793;0.899062562;26.55319558;0.203176077
795;1.172994466;26.5109623;0.180471149
797;1.338741639;26.46921591;0.168618726
799;1.112187869;26.43173072;0.175451563
801;0.854009297;26.47605188;0.183388943
803;1.071331415;26.45407941;0.195371424
805;1.12519438;26.42392776;0.208415206
807;1.120775147;26.42335688;0.220782277
809;0.988522677;26.35439479;0.203502282
811;1.013610629;26.44943326;0.194175111
813;1.00774697;26.49750056;0.194092689
815;1.080611745;26.41557382;0.199605624
817;1.371999231;26.39768681;0.20070912
819;1.087246325;26.33341699;0.224652981
821;0.981651947;26.4946486;0.21760515
823;0.828906804;26.41736801;0.216599721
825;1.031421526;26.36862012;0.212476416
827;0.974424506;26.34519376;0.217287812
829;1.070691993;26.32926696;0.211402713
831;0.86044586;26.33016891;0.219249448
833;0.94083045;26.34717241;0.206418796
835;1.071090475;26.34692387;0.202639244
837;1.113637423;26.34013353;0.19759325
839;1.044079458;26.15382943;0.205174253
841;0.702964063;26.39428242;0.206570783
843;0.671556726;25.84769009;0.209717849
845;0.792145176;26.24123144;0.223624481
847;1.124197285;26.095881;0.230122163
849;0.923296274;26.34660251;0.21035008
851;1.062464873;26.2181177;0.188231938
853;0.84295431;26.27923169;0.199244019
855;0.964496213;26.34583842;0.203129983
857;1.300262696;26.27154911;0.18504274
859;1.237346325;26.17755919;0.213262186
861;1.069121718;26.16164113;0.239725077
863;1.000634922;26.23334499;0.256673076
865;1.044747973;26.23697948;0.234684454
867;1.111947536;26.10214706;0.239492076
869;1.111283158;26.147159;0.216121651
871;0.937039718;26.10400629;0.200734749
873;0.728528758;26.15194446;0.182361184
875;1.012564484;26.20153799;0.193197509
877;1.125264994;26.15321341;0.207770343
879;1.061937295;26.07473669;0.211661614
881;0.9749619;26.0926237;0.221427526
883;0.819649416;26.15998481;0.227805737
885;0.734978233;26.16334357;0.251875172
887;0.886053972;26.10120822;0.247292502
889;0.912713488;26.09112417;0.258543747
891;0.641322382;26.05336277;0.258819336
893;0.761991671;26.06534294;0.249512322
895;0.737069638;26.10210143;0.220815166
897;1.021534174;25.99022498;0.215874491
899;0.929944103;26.01161784;0.205888986
901;0.826783842;25.99489006;0.212082995
903;0.960070615;26.06371429;0.224127783
905;1.256100134;26.02933883;0.243875884
907;1.049086346;25.97615596;0.264148929
909;0.987736042;25.94292177;0.260432429
911;0.606494479;26.03848452;0.246418764
913;0.74624549;26.01918973;0.242492238
915;0.966951559;26.03266021;0.23751865
917;1.13668722;25.99054634;0.226144798
919;1.048846982;25.94315138;0.243976347
921;0.895248626;25.95426553;0.24802397
923;1.093800214;25.99142985;0.25624157
925;1.195408444;25.95300581;0.268655004
927;1.46235464;25.86985528;0.27946889
929;1.272467738;25.91774733;0.264713308
931;0.866297369;25.88951803;0.262652715
933;0.844172328;26.05224868;0.258262028
935;0.800252322;25.97662441;0.246966843
937;0.905028104;25.98478611;0.218663368
939;1.171145503;25.88257963;0.228794561
941;1.052258485;25.84274783;0.236027893
943;1.01525729;25.83623322;0.243867393
945;1.002848178;26.05710696;0.238503342
947;1.058094412;25.76438179;0.263392283
949;1.184600749;25.80257572;0.285281064
951;0.876261998;25.82752054;0.28588332
953;1.009304398;26.05940795;0.296494791
955;0.835554476;25.83511137;0.308782878
957;0.927209428;25.87941505;0.303270937
959;1.065955726;25.75472153;0.292214762
961;1.230450679;25.80471117;0.313828108
963;1.026827158;25.79552811;0.29053618
965;0.963969257;25.83220455;0.293181082
967;1.175616321;25.8291492;0.29765382
969;1.235689288;25.8016563;0.280670063
971;1.307726264;25.51728603;0.263729503
973;1.198886281;25.72791845;0.269955462
975;1.122803579;25.75156617;0.254347791
977;1.033669682;25.82484431;0.240402589
979;1.305649556;25.79068002;0.271900774
981;1.231180445;25.53113418;0.270373955
983;1.024667222;25.7149174;0.276384267
985;0.876551707;25.58810736;0.291635413
987;0.958027409;25.75620358;0.289637777
989;1.139262506;25.75137297;0.256406925
991;1.338751275;25.71556255;0.277161008
993;1.360698754;25.71771547;0.26918091
995;1.367522253;25.69289978;0.264594221
997;1.255400428;25.71960141;0.2855856
999;1.070742869;25.71796402;0.278879567
1001;1.317369991;25.70058235;0.271718826
1003;1.31922303;25.62820616;0.283946234
1005;1.511684546;25.63141735;0.277560154
1007;1.378560822;25.63596301;0.277612854
1009;1.458125756;25.70226634;0.279633156
1011;1.658314339;25.70488869;0.277270357
1013;1.601298591;25.63988245;0.258971021
1015;1.722406719;25.61423034;0.269267549
1017;1.702400352;25.64257907;0.242248547
1019;1.429026182;25.66812195;0.276367635
1021;1.476832082;25.67675307;0.257650771
1023;1.539826118;25.65788111;0.27055958
1025;1.639464385;25.62316487;0.254632874
1027;1.644270151;25.64877231;0.272865501
1029;1.518682136;25.62046;0.246262845
1031;1.43637388;25.6309955;0.256945096
1033;1.224010539;25.6219969;0.263591628
1035;1.544143181;25.59270982;0.264730094
1037;1.405077476;25.52293704;0.25835681
1039;1.329672896;25.57712234;0.26276076
1041;1.201501365;25.59719917;0.267103366
1043;1.070932888;25.58938698;0.256751057
1045;1.11541891;25.57004608;0.262564974
1047;1.115642292;25.42129125;0.276522373
1049;1.387168365;25.48246931;0.294211479
1051;1.039493941;25.50013544;0.278709496
1053;0.876187652;25.55779891;0.282611805
1055;1.008045502;25.56216011;0.281012133
1057;1.292602095;25.53528324;0.273046373
1059;1.080413539;25.43279326;0.266444889
1061;0.982874263;25.5002369;0.289002448
1063;0.961642403;25.46561337;0.29832637
1065;0.944806202;25.52096713;0.303390583
1067;0.996746181;25.48707031;0.290844498
1069;0.966473253;25.47395857;0.287692052
1071;1.048243565;25.43980447;0.266389463
1073;0.94940057;25.47966346;0.252310296
1075;0.982104076;25.48576399;0.238420711
1077;1.294917589;25.47866977;0.257526523
1079;1.043576515;25.43452337;0.262131497
1081;1.026854608;25.44104671;0.282693074
1083;0.828667875;25.40912806;0.278179973
1085;1.015551426;25.47153962;0.302125949
1087;1.090621438;25.46505269;0.302167748
1089;1.199578131;25.36151222;0.295802197
1091;0.903745384;25.36403311;0.27921948
1093;0.86472009;25.3532311;0.293856949
1095;0.93041013;25.40181345;0.288002449
1097;1.244841742;25.38458858;0.272821323
1099;1.167201507;25.45972499;0.274686198
1101;0.877045645;25.3155527;0.270107251
1103;0.748968174;25.39081823;0.259903875
1105;0.793727234;25.34184996;0.258300444
1107;1.166132567;25.36522001;0.262189702
1109;1.131502662;24.85042546;0.254384067
1111;1.093031936;25.61518618;0.274265463
1113;0.78048587;25.21202971;0.273008212
1115;0.80850929;25.38519587;0.27361581
1117;1.012521989;25.35029662;0.276444795
1119;1.093990906;25.37567299;0.282117657
1121;0.98617723;25.30033319;0.270293133
1123;1.036822111;25.32649258;0.258552242
1125;1.020602972;25.30492545;0.261132797
1127;1.306758095;25.3529743;0.261423028
1129;1.124709488;25.24865228;0.23102484
1131;1.173499293;25.20071362;0.24249587
1133;0.808805825;25.27889519;0.256849882
1135;1.187671761;25.30334195;0.242366508
1137;1.372891206;25.35655248;0.248094756
1139;1.422052991;25.23470219;0.254687582
1141;1.276881294;25.28775592;0.242059029
1143;1.151373683;25.28965205;0.250021466
1145;1.152534127;25.35112478;0.272801465
1147;1.566375636;25.29386519;0.26685707
1149;1.522477956;25.23401092;0.288760709
1151;1.586926561;25.2278002;0.304592909
1153;1.38272715;25.23365218;0.284550651
1155;1.402747095;25.25739117;0.278135695
1157;1.60394313;25.24577993;0.278793903
1159;1.351618416;25.17472025;0.274004214
1161;1.41423645;25.13244037;0.251136412
1163;1.084804323;25.18434507;0.257944169
1165;1.123847958;25.20919668;0.244706679
1167;1.441375574;25.16792991;0.247991708
1169;1.335348751;25.13388601;0.260232588
1171;1.297120128;25.16173764;0.294950793
1173;0.964197077;25.19102472;0.326907601
1175;1.083922056;25.14014333;0.328686609
1177;1.433301346;25.12352575;0.336549476
1179;1.330732242;25.17879649;0.318474819
1181;1.150696108;25.11656988;0.285117205
1183;0.925222041;25.14398898;0.261439369
1185;1.118178487;25.18007514;0.282511244
1187;1.47079281;25.22383513;0.272138315
1189;1.383090149;25.10623632;0.276132962
1191;0.989611421;25.06511566;0.291264445
1193;1.022686598;25.14513802;0.282676937
1195;1.202184254;25.21083553;0.265923978
1197;1.431914251;25.08374928;0.284840824
1199;1.36217824;25.04896896;0.306101734
1201;1.007091679;25.09284982;0.319623805
