Repository: johodges/materials

## A Non-Dimensional Scaling Approach to Modeling Material Pyrolysis

This repository contains the data, scripts, and technical documents required to generate the SPyro cone validation cases.

## Instructions
* Clone this repository with submodules
  ```
  git clone --recurse-submodules https://github.com/johodges/materials
  ```
* Pre-process data
  ```
  python materials/scripts/initialize.py
  ```
* Build latest FDS (example for impi_intel_linux target, but use relevant make target for platform)
  ```
  git clone git@github.com:firemodels/fds.git && cd fds
  cd Build/impi_intel_linux
  ./make_fds.sh
  ln -s fds_impi_intel_linux fds
  cd ../..
  ```
* Run cases
  ```

File: data/rise_materials/Testdata-240.txt
Keywords
Material1;Material2;Material3;Material4;Product;Object;Scenario;Method;Reference;Comment;Owner;IsPublic;ImportDate
FR polycarbonate;;;;3 layered panel (M07);;;ISO 5660;SBI Project;C000401_m7;;1;2003-08-12 11:02:47
Scalars
Flux (kW/m2);tig (s);qmax (kw/m2);qtotal (MJ/m2);q180 (kw/m2);q300 (kw/m2);Mass loss (g);DHc (MJ/kg);Peak smoke production (m2/m2s);Total smoke produced (m2/m2);Specific extinction area (avg) (m2/kg);Area (m2);Thickness (mm);Density (kg/m3)
50;81;472;62.36;243.25;163.50;25.1;19.91;NA;NA;748.04;0.0088;16;175
VectorData
Time (s);HRR (kW/m2);SEA (m2/kg);SPR (m2/s)
0; 0.2; 0; 0.0000
5; 0.0; 0; 0.0000
10; 0.0; 0; 0.0000
15; 0.0; 0; 0.0000
20; 0.0; 0; 0.0000
25; 0.0; 0; 0.0000
30; 0.0; 77; 0.0005
35; 0.0; 131; 0.0006
40; 0.0; 398; 0.0014
45; 0.0; 294; 0.0015
50; 0.0; 688; 0.0022
55; 0.0; 931; 0.0031
60; 0.0; 608; 0.0044
65; 0.0; 716; 0.0055
70; 0.0; 1566; 0.0081
75; 0.0; 1898; 0.0093
80; 6.8; 382; 0.0102
85; 77.9; 876; 0.0607
90; 187.3; 917; 0.1117
95; 262.4; 912; 0.1406
100; 310.4; 944; 0.1589
105; 355.2; 955; 0.1785
110; 385.5; 966; 0.1868
115; 400.5; 896; 0.1743
120; 405.7; 896; 0.1772
125; 414.5; 922; 0.1868
130; 427.0; 850; 0.1800
135; 446.1; 938; 0.2076
140; 459.2; 872; 0.1942
145; 471.7; 885; 0.1963
150; 449.2; 951; 0.1960
155; 415.4; 960; 0.1760
160; 384.2; 972; 0.1747
165; 367.4; 1055; 0.1759
170; 341.7; 1062; 0.1598
175; 316.6; 1007; 0.1453
180; 284.5; 1048; 0.1309
185; 246.3; 1050; 0.1016
190; 204.1; 906; 0.0669
195; 160.2; 881; 0.0484
200; 131.9; 1514; 0.0422
205; 110.9; 971; 0.0336
210; 94.7; 577; 0.0253
215; 84.9; 842; 0.0230
220; 78.6; 733; 0.0194
225; 71.9; 617; 0.0160
230; 66.7; 583; 0.0137
235; 64.7; 565; 0.0119
240; 62.9; 506; 0.0111
245; 61.4; 400; 0.0080
250; 59.6; 406; 0.0075
255; 56.7; 333; 0.0060
260; 53.0; 246; 0.0042
265; 50.2; 154; 0.0027
270; 49.2; 181; 0.0032
275; 48.2; 141; 0.0030
280; 48.0; 202; 0.0029
285; 47.7; 135; 0.0022
290; 47.0; 71; 0.0013
295; 45.7; 103; 0.0014
300; 44.9; 95; 0.0015
305; 44.7; 97; 0.0017
310; 44.5; 99; 0.0013
315; 43.3; 53; 0.0009
320; 43.3; 49; 0.0009
325; 43.6; 23; 0.0003
330; 42.7; 22; 0.0003
335; 42.7; 5; 0.0001
340; 42.3; 0; 0.0000
345; 41.9; 53; 0.0007
350; 42.1; 15; 0.0002
355; 42.4; 0; 0.0000
360; 41.5; 17; 0.0003
365; 40.9; 0; 0.0000
370; 41.2; 29; 0.0003
375; 40.2; 5; 0.0001
380; 40.2; 0; 0.0000
385; 40.2; 0; 0.0000
390; 39.8; 5; 0.0001
395; 39.6; 0; 0.0000
400; 39.4; 0; 0.0000
405; 39.0; 0; 0.0000
410; 38.8; 0; 0.0000
415; 38.7; 16; 0.0002
420; 38.7; 0; 0.0000
425; 37.8; 14; 0.0002
430; 37.7; 0; 0.0000
435; 38.5; 23; 0.0003
440; 38.2; 1; 0.0000
445; 37.8; 0; 0.0000
450; 37.9; 0; 0.0000
455; 37.7; 0; 0.0000
460; 37.1; 0; 0.0000
465; 36.7; 0; 0.0000
470; 35.7; 0; 0.0000
475; 35.4; 0; 0.0000
480; 35.2; 0; 0.0000
485; 35.6; 0; 0.0000
490; 35.7; 0; 0.0000
495; 35.0; 0; 0.0000
500; 34.0; 10; 0.0001
505; 33.9; 34; 0.0003
510; 34.0; 37; 0.0005
515; 33.4; 33; 0.0005
520; 32.9; 0; 0.0000
525; 33.0; 15; 0.0002
530; 32.8; 58; 0.0008
535; 32.5; 44; 0.0005
540; 31.4; 77; 0.0009
545; 31.6; 61; 0.0009
550; 30.8; 66; 0.0006
555; 30.0; 136; 0.0013
560; 29.9; 123; 0.0018
565; 29.6; 88; 0.0008
570; 29.7; 110; 0.0013
575; 29.5; 114; 0.0014
580; 29.0; 82; 0.0009
585; 28.3; 26; 0.0004
590; 27.8; 130; 0.0010
595; 27.2; 92; 0.0011
600; 27.0; 98; 0.0013
605; 26.4; 121; 0.0010
610; 26.8; 84; 0.0007
615; 26.5; 125; 0.0013
620; 25.5; 130; 0.0010
625; 25.3; 85; 0.0010
630; 24.5; 59; 0.0008
635; 24.9; 107; 0.0007
640; 25.0; 45; 0.0004
645; 23.8; 28; 0.0003
650; 23.2; 44; 0.0004
655; 22.8; 27; 0.0002
660; 22.3; 0; 0.0000
665; 22.1; 0; 0.0000
670; 21.2; 36; 0.0003
675; 21.4; 4; 0.0000
680; 20.9; 0; 0.0000
685; 20.3; 0; 0.0000
690; 20.6; 109; 0.0010
695; 20.1; 78; 0.0006
700; 19.3; 88; 0.0009
705; 19.3; 44; 0.0003
710; 19.3; 63; 0.0005
715; 18.9; 42; 0.0005
720; 17.7; 131; 0.0010
725; 16.9; 304; 0.0012
730; 16.3; 48; 0.0003
735; 16.8; 55; 0.0005
740; 17.0; 115; 0.0010
745; 15.7; 74; 0.0005
750; 15.3; 210; 0.0008
755; 15.5; 27; 0.0002
760; 14.4; 25; 0.0002
765; 13.9; 188; 0.0007
770; 13.9; 62; 0.0005
775; 13.2; 105; 0.0007
780; 13.0; 75; 0.0006
785; 12.4; 73; 0.0004
790; 12.5; 182; 0.0006
795; 12.0; 102; 0.0008
800; 11.3; 109; 0.0009
805; 11.4; 94; 0.0008
810; 11.1; 203; 0.0007
815; 10.6; 129; 0.0010
820; 10.5; 88; 0.0008
825; 10.8; 202; 0.0007
830; 10.6; 68; 0.0004
835; 10.3; 71; 0.0005
840; 10.2; 92; 0.0004
845; 10.2; 153; 0.0006
850; 9.7; 47; 0.0003
855; 9.2; 69; 0.0005
860; 9.0; 191; 0.0005
865; 9.2; 133; 0.0005
870; 8.6; 46; 0.0004
875; 8.8; 35; 0.0002
880; 8.6; 20; 0.0001
885; 8.6; 35; 0.0002
890; 8.2; 5; 0.0000
895; 8.2; 85; 0.0004
900; 7.7; 134; 0.0006
905; 7.0; 117; 0.0006
910; 7.7; 117; 0.0008
915; 7.5; 347; 0.0010
920; 6.8; 139; 0.0007
925; 7.2; 146; 0.0012
930; 6.7; 260; 0.0007
935; 6.3; 269; 0.0006
940; 7.1; 134; 0.0005
945; 7.3; 37; 0.0002
950; 7.0; 232; 0.0009
955; 6.5; 181; 0.0009
960; 5.5; 126; 0.0008
965; 6.4; 155; 0.0007
970; 5.5; 108; 0.0005
975; 4.7; 460; 0.0006
980; 4.7; 172; 0.0003
985; 4.3; 63; 0.0004
990; 4.8; 61; 0.0004
995; 4.2; 19; 0.0001
1000; 3.8; 369; 0.0011
1005; 4.0; 294; 0.0012
1010; 3.3; 132; 0.0006
1015; 3.3; 209; 0.0004
1020; 3.1; 230; 0.0008
1025; 2.9; 148; 0.0007
1030; 2.7; 0; 0.0008
1035; 2.5; 153; 0.0006
1040; 2.4; 68; 0.0003
1045; 2.3; 0; 0.0004
1050; 2.3; 93; 0.0006
1055; 2.0; 127; 0.0009
1060; 2.5; 49; 0.0001
1065; 1.7; 0; 0.0002
1070; 1.3; 191; 0.0008
1075; 1.2; 54; 0.0002
1080; 1.1; 25; 0.0001
1085; 1.3; 48; 0.0003
1090; 1.1; 165; 0.0005
1095; 0.8; 3; 0.0000
1100; 0.7; 136; 0.0004
1105; 0.0; 25; 0.0000
1110; 0.0; 137; 0.0005
1115; 0.1; 161; 0.0005
1120; 0.0; 0; 0.0003
1125; 0.0; 200; 0.0004
1130; 0.0; 166; 0.0004
1135; 0.0; 93; 0.0006
1140; 0.0; 131; 0.0005
1145; 0.0; 0; 0.0005
1150; 0.0; 0; 0.0006
1155; 0.0; 135; 0.0002
1160; 0.0; 167; 0.0006
1165; 0.0; 47; 0.0002
1170; 0.0; 182; 0.0004
1175; 0.0; 350; 0.0011
1180; 0.0; 185; 0.0004
1185; 0.0; 0; 0.0001
1190; 0.0; 222; 0.0007
1195; 0.0; 442; 0.0007
1200; 0.0; 0; 0.0010
1205; 0.0; 239; 0.0006
1210; 0.0; 210; 0.0006
1215; 0.0; 525; 0.0009
1220; 0.0; 116; 0.0007

File: data/rise_materials/Testdata-2401.txt
Keywords
Material1;Material2;Material3;Material4;Product;Object;Scenario;Method;Reference;Comment;Owner;IsPublic;ImportDate
Fabric;Protection layer;Foam;;F1A-1-2;;;ISO 5660;TRANSFEU;;TRANSFEU;1;2011-11-09 11:58:06
Scalars
Flux (kW/m2);tig (s);qmax (kw/m2);qtotal (MJ/m2);q180 (kw/m2);q300 (kw/m2);Sample mass (g);Mass loss (g);DHc (MJ/kg);Peak smoke production (m2/m2s);Total smoke produced (m2/m2);Specific extinction area (avg) (m2/kg);MARHE (kW/m2);Area exposed (m2);Observations;Test date (YYYY-MM-DD);Test identifier;Product thickness (mm);Thickness1 (mm);Thickness2 (mm);Thickness3 (mm);Thickness4 (mm);Product density (kg/m3);Density1 (kg/m3);Density2 (kg/m3);Density3 (kg/m3);Density4 (kg/m3);Product area weight (kg/m2);Area weight1 (kg/m2);Area weight2 (kg/m2);Area weight3 (kg/m2);Area weight4 (kg/m2)
20;59;91.22;2.99;;;35.92;8.53;3.01;;478.82;;15.39;0.0088;End flame at 90s.
;2011-09-15;c_LSFIRE_F1A-1-2_20b;32.0;;;;;;;;;;;;;;
VectorData
Time (s);HRR (kW/m2);Mass (g);SPR (m2/(m2*s))
1;4.259206875;35.92;0
3;3.987232596;35.55417242;0.001749652
5;4.515524293;35.98001932;0.016247751
7;4.469478129;35.92145438;0.024632719
9;4.349812005;35.94411666;0.027401426
11;3.729997959;35.94821135;0.045420875
13;3.195702844;35.87221911;0.081847912
15;2.549174662;35.6291894;0.114617453
17;2.12052081;35.81639594;0.161175697
19;1.923056102;35.72545215;0.207505772
21;2.26255865;35.80210653;0.239199078
23;2.237916707;35.75737081;0.2639287
25;2.788639768;35.70716029;0.288990372
27;3.072332999;35.62182868;0.354887738
29;2.837146394;35.61746748;0.410049097
31;2.613806382;35.57046815;0.478416568
33;2.685218156;35.68114847;0.504376224
35;2.517999921;35.56612541;0.545414869
37;2.159641686;35.40486612;0.544433628
39;2.091054747;35.48702344;0.546344076
41;2.206487912;35.53608347;0.583438461
43;2.599200809;35.45768102;0.610992404
45;2.985818051;35.43398767;0.651997693
47;3.43128856;35.35409444;0.684908037
49;3.394889855;35.38018878;0.741074621
51;3.587962235;35.36808919;0.745914839
53;3.520077092;35.37068386;0.799372064
55;3.560213889;35.28958529;0.811831984
57;0.71369811;35.25767586;0.682442759
59;-0.299539985;35.18234625;0.579987752
61;26.19574648;35.14374519;0.480537101
63;67.28489206;35.18419578;0.315859293
65;91.21905447;34.92464072;0.149598707
67;85.97031998;34.76784457;0.129655414
69;74.08365869;34.83366004;0.074518504
71;56.85391389;34.72676178;0.022320845
73;43.01895424;34.64840497;0.056734896
75;32.76863365;34.54120234;0.100022434
77;26.17811039;34.48744035;0.281498481
79;20.30797295;34.58514728;0.433316367
81;15.44871338;34.4699213;0.590923241
83;11.81512862;34.3810751;0.735843986
85;9.500309471;34.33223547;0.907902946
87;8.403100636;34.35682107;0.918191775
89;7.320565368;34.30408966;0.976486805
91;6.230624898;33.98646627;1.05863699
93;5.418406748;34.28184097;1.127193474
95;4.731893747;34.03291365;1.171154956
97;4.784572412;34.09658542;1.27185468
99;4.628312734;34.04006321;1.335694182
101;4.201798739;34.01637034;1.361563324
103;3.75022976;34.12164043;1.420339454
105;3.408855338;33.88419571;1.584621343
107;3.650148655;33.79352814;1.710480371
109;3.435283818;33.8386226;1.911834064
111;3.56510733;33.76096531;1.998407329
113;3.416576455;33.70134163;2.135403604
115;3.584917404;33.6762871;2.066838769
117;3.922518317;33.75983326;2.018193343
119;3.456847333;33.81849044;1.98041491
121;3.373495353;33.44429921;1.983137699
123;3.542918487;33.48176595;1.978289153
125;3.497502979;33.42404713;2.103804687
127;3.444014169;33.35355736;2.071160482
129;3.865770064;33.30002547;2.080462723
131;3.982967962;33.36660453;2.132735745
133;4.024009715;33.28059233;2.063194504
135;3.60276085;33.27429909;2.009985828
137;3.197827529;33.15295462;2.070706722
139;2.972289387;33.0504263;2.043864889
141;2.958607541;33.13886764;2.043626762
143;2.70637889;33.00691437;2.046191544
145;2.309967077;33.03264997;1.892181309
147;2.168927711;33.03287958;1.883766023
149;2.146091262;32.98893513;1.701824552
151;2.169374788;32.98857639;1.562574136
153;1.992349041;33.05721663;1.37362608
155;1.800758368;32.84050262;1.243279829
157;1.874740589;32.85200415;1.038395853
159;2.276237795;32.85057793;0.930946241
161;2.120317642;32.80991796;0.796630995
163;1.822978486;32.71815524;0.756532063
165;1.79359424;32.75710355;0.760864543
167;1.775318764;32.73198445;0.691431953
169;1.942666343;32.6934779;0.713770314
171;1.659610349;32.6532689;0.715003677
173;1.623639527;32.57884998;0.647043332
175;1.694624109;32.54337985;0.594676148
177;1.693278717;32.61550749;0.575118515
179;1.671419225;32.58947723;0.521842843
181;1.607609779;32.41109502;0.457624904
183;1.907614438;32.59103209;0.431407251
185;1.651460841;32.55732848;0.405633966
187;1.722511229;32.49571789;0.401144415
189;1.491797407;32.44375931;0.386640933
191;1.76747985;32.46425944;0.383227174
193;1.818497847;32.45809484;0.400423894
195;1.682190184;32.43933355;0.393475748
197;1.295598423;32.3729472;0.385882888
199;1.330596283;32.35337669;0.38429229
201;1.638591216;32.398793;0.377854084
203;1.637802888;32.34386255;0.379332024
205;1.349492397;32.3164983;0.39365707
207;1.248906418;32.65869758;0.367914301
209;1.310614691;32.29042289;0.339868626
211;1.52085745;32.17062406;0.313238933
213;0.982624694;32.27674999;0.303657558
215;0.994749652;32.26828488;0.291112527
217;1.052071587;32.03280959;0.295772898
219;1.426219136;32.18076345;0.268642157
221;1.40590726;32.14345302;0.288348551
223;1.099780453;32.07146324;0.270281778
225;1.256054025;32.09873525;0.253313192
227;1.405384791;32.10855328;0.237149657
229;1.549493923;32.0947697;0.252506315
231;1.542716219;31.9933273;0.240719592
233;1.36597268;32.01530899;0.237183416
235;1.251041012;32.05798354;0.226865418
237;1.631424633;32.04289364;0.22628
239;1.432600364;31.96830918;0.220258403
241;1.18612019;31.9184943;0.218615736
243;1.349188458;31.97963595;0.215646255
245;1.426152909;31.92501764;0.221735764
247;1.639647114;31.96086544;0.208639213
249;1.628297656;31.89108393;0.219953204
251;1.288920458;31.74799709;0.212050924
253;1.401615187;31.89514172;0.212315524
255;1.728919845;31.82933547;0.210076996
257;1.705239954;31.8286544;0.214566589
259;1.55296049;31.73352418;0.195911821
261;1.281265352;31.69904726;0.200867668
263;1.578323713;31.71580271;0.205729623
265;1.414646746;31.75478742;0.202778032
267;1.516587798;31.74330434;0.213538266
269;1.179603665;31.67115825;0.21117795
271;1.275978842;31.70243369;0.216423235
273;1.580973283;31.70372205;0.223108155
275;1.443300928;31.68418746;0.220546988
277;1.298449223;31.68324036;0.210352364
279;1.092668053;31.56934789;0.213009492
281;1.077838324;31.63917503;0.196005761
283;1.142349663;31.60533307;0.185184533
285;1.141435626;31.54345597;0.196222365
287;0.987563201;31.50662418;0.188827593
289;0.841450141;31.59905002;0.194588262
291;1.032394327;31.53593942;0.19320084
293;0.918417749;31.53323455;0.179776401
295;0.969887975;31.43919851;0.169179883
297;0.825432059;31.4551622;0.16955503
299;1.005435743;31.60262868;0.146828004
301;1.062850604;31.49699063;0.142423456
303;0.737217779;31.43858103;0.143183318
305;0.389085309;31.36508299;0.130803314
307;0.620664392;31.41090464;0.118102225
309;0.960866742;31.41498088;0.113617001
311;0.672764596;31.37706365;0.101604035
313;0.560885174;31.32387156;0.100761122
315;0.725357553;31.31202973;0.095304072
317;0.855979647;31.33985418;0.098118686
319;0.83932504;31.31222294;0.092444768
321;0.659491436;31.27923681;0.099945631
323;0.478589144;31.29191601;0.093692744
325;0.794920434;31.29050824;0.078674709
327;0.53981036;31.23265156;0.054633351
329;0.387042952;31.21297036;0.063064738
331;0.539985877;31.17791383;0.050005288
333;0.627868759;31.19884649;0.041379591
335;0.805415604;31.18590029;0.051873892
337;0.389357295;31.16106615;0.055141239
339;0.442011635;31.12744554;0.050762661
341;0.564931579;31.20058533;0.059610246
343;0.467849332;31.14691557;0.063778738
345;0.606236383;31.1604875;0.06109446
347;0.320364;31.02285701;0.071741574
349;0.482432359;31.0676937;0.066786566
351;0.657083694;31.12109744;0.050371562
353;0.3131558;31.01204529;0.047443474
355;0.323034299;30.98626357;0.046079685
357;0.602530878;31.04831591;0.043042343
359;0.711256417;30.98992573;0.042193711
361;0.658439828;30.94992887;0.054999911
363;0.391673928;30.98954854;0.049940417
365;0.347769281;30.94068173;0.062158406
367;0.513502784;30.95871534;0.057352201
369;0.645560361;30.81283139;0.051461268
371;0.425425911;31.37064079;0.045530793
373;0.212665125;30.87757064;0.046471525
375;0.460935228;30.85034474;0.029459565
377;0.329443784;30.91488156;0.029340353
379;0.594834183;30.86363075;0.032973957
381;0.416707399;30.65468184;0.038549435
383;0.395598371;30.83084704;0.042309571
385;0.679330287;30.95680125;0.04516697
387;0.451676964;31.39457298;0.048866366
389;0.51302282;30.68331649;0.057385327
391;0.361659032;30.69716463;0.051404143
393;0.493415619;30.84406072;0.047288623
395;0.623854544;30.66705813;0.048502477
397;0.596633109;30.75272033;0.051033587
399;0.459204318;30.64965802;0.052063662
401;0.569351698;30.65361533;0.053681153
403;0.736172652;30.73844936;0.055663282
405;0.788718208;30.61604712;0.061629155
407;0.705278404;30.5368806;0.065817216
409;0.619900978;30.55938608;0.072096561
411;0.524447456;30.64864685;0.078493186
413;0.563252506;30.62590156;0.079049415
415;0.685987061;30.57511143;0.079975233
417;0.697035527;30.52230575;0.08640206
419;0.532264094;30.51175277;0.078066237
421;0.706355645;30.50854158;0.085136699
423;0.71105229;30.52204846;0.086258254
425;0.824481929;30.4807817;0.091489501
427;0.536371027;30.43534645;0.081703255
429;0.607558044;30.41202058;0.083363859
431;0.72057419;30.47909673;0.073947116
433;0.743016578;30.43653238;0.084507558
435;0.796767282;30.35959306;0.075802893
437;0.518141844;30.36926399;0.075679401
439;0.698730978;30.35083378;0.085056051
441;0.694177759;30.38815343;0.085378346
443;0.577454687;30.36564795;0.076448538
445;0.521763393;30.33490649;0.087962083
447;0.384876209;30.28338966;0.114904247
449;0.567658898;30.29542468;0.1242723
451;0.79052155;30.2295631;0.133117413
453;0.399878425;30.22752959;0.13640559
455;0.452755324;30.27324056;0.136869717
457;0.468619015;30.20824354;0.115387417
459;0.516981311;30.24078793;0.105030071
461;0.512562609;30.22306645;0.103393691
463;0.321027202;30.15549369;0.100056912
465;0.262099392;30.19956727;0.090963846
467;0.56497409;30.20614644;0.088904009
469;0.639202211;30.13027363;0.101039522
471;0.459469553;30.17557974;0.101192565
473;0.317676612;30.17801762;0.113658978
475;0.464310314;30.17417197;0.115475275
477;0.606898081;30.09630302;0.119648663
479;0.479879895;30.07365045;0.114739014
481;0.554628103;30.04577988;0.11870424
483;0.441241034;30.07712863;0.118942878
485;0.674528607;30.07666794;0.122963492
487;0.706689709;30.05084011;0.118697074
489;0.478035381;29.99400479;0.118945062
491;0.531642423;30.00441991;0.108684132
493;0.630251688;30.01589425;0.103574055
495;0.691939746;30.04967214;0.122506908
497;0.55564686;29.94204621;0.149794311
499;0.423871915;29.88071184;0.147176593
501;0.456544064;29.93509908;0.158464608
503;0.388859918;29.95701621;0.150093776
505;0.569453374;29.89802797;0.129419015
507;0.409719406;29.85561022;0.122914966
509;0.476045126;29.89598523;0.120661881
511;0.646018885;29.86865788;0.13058408
513;0.707547617;29.8832235;0.129960881
515;0.873942645;29.8457655;0.133780838
517;0.811461947;29.7951875;0.131724033
519;0.565125105;29.74666049;0.126984186
521;0.584105766;29.83316008;0.119259483
523;0.794378766;29.80946721;0.135009334
525;0.912239734;29.78562676;0.125994278
527;0.533533362;29.76071981;0.101146273
529;0.664620684;29.74957702;0.100295821
531;0.811891208;29.79723897;0.089346611
533;0.72486573;29.73865559;0.096794725
535;0.673378875;29.70094952;0.101697696
537;0.703156925;29.66526725;0.108711111
539;0.711632657;29.72443996;0.109979348
541;1.010611287;29.77382232;0.116601752
543;0.946429498;29.62597865;0.11079522
545;0.924298288;30.22041741;0.124008239
547;0.810460398;29.68117658;0.128660147
549;0.937702142;29.70628596;0.134083547
551;1.161836874;29.64856715;0.142272139
553;1.051329185;29.61133001;0.138492107
555;0.933709167;29.54048102;0.118066297
557;0.748041969;29.60402414;0.124125277
559;1.067519894;29.63516949;0.132310837
561;1.108595939;29.5982275;0.134954179
563;0.94453966;29.53317612;0.143444035
565;0.779294;29.49985891;0.164208667
567;1.140444325;29.53210961;0.156438052
569;1.046085104;29.56091853;0.145854442
571;0.722083334;29.47938694;0.144403873
573;0.669527463;29.45749748;0.133521003
575;0.693688769;29.45491154;0.140179885
577;0.789127712;29.50344729;0.158654572
579;0.924835937;29.45478241;0.168614893
581;0.85415775;29.38501983;0.164690289
583;0.874160891;29.41766615;0.173896882
585;1.017396908;29.43565462;0.180856957
587;1.289325126;29.70442867;0.177905902
589;0.879967434;29.52090274;0.185904867
591;0.757983265;29.33408309;0.186249648
593;0.896841639;29.3377904;0.194449941
595;0.991158875;29.42603854;0.182195381
597;1.195445128;29.38315186;0.175071316
599;1.322249801;29.42359095;0.169136651
601;1.264450321;29.28157159;0.178593549
603;1.043092394;29.37681201;0.17177892
605;1.141167297;29.30760137;0.195992168
607;1.313844279;29.33747681;0.212447955
609;1.510272411;29.2952076;0.217571305
611;1.536952995;29.25377481;0.228640591
613;1.357629745;29.22555522;0.238630166
615;1.434234453;29.22998049;0.215670137
617;1.431802155;29.29380954;0.193102308
619;1.475339874;29.25304811;0.191779064
621;1.625119205;29.21462456;0.194046642
623;1.629246656;29.21399835;0.204661611
625;1.528319824;29.18924673;0.216723069
627;1.319475964;29.19407734;0.249419853
629;1.45145966;29.20278128;0.259436677
631;1.441447172;29.16838737;0.25866324
633;1.493125041;29.09236796;0.25720853
635;1.63852329;29.0934267;0.268997161
637;1.409788521;29.08406936;0.264201025
639;1.403213424;29.15978538;0.273225939
641;1.284828159;29.1316852;0.278511344
643;1.435752557;29.1133477;0.270530767
645;1.595035541;29.04950991;0.272029525
647;1.494316878;29.02853114;0.272320707
649;1.44715252;29.02758405;0.274526307
651;1.408468734;29.11320061;0.268348856
653;1.409772894;29.07229258;0.287839086
655;1.589409566;29.05412062;0.282172341
657;1.73709845;28.99856396;0.293846988
659;1.258318229;28.94502235;0.284633256
661;1.244597299;28.99366829;0.283735673
663;1.173410804;29.00318243;0.281443417
665;1.50034446;28.9852129;0.278740542
667;1.492629034;28.94286894;0.259146694
669;1.330646359;28.9535792;0.263978264
671;1.261182933;28.93787279;0.257447276
673;1.408475162;28.9603142;0.255408129
675;1.718869264;28.89747011;0.25496982
677;1.531894198;28.86938012;0.274166817
679;1.437926907;28.81947301;0.26838021
681;1.527447037;28.91108864;0.284326218
683;1.636131653;28.86060239;0.292422072
685;1.5447364;28.84604648;0.308976911
687;1.920048255;28.80315106;0.31548402
689;1.673139371;28.71038444;0.315333595
691;1.52048316;28.8566548;0.296132295
693;1.550769824;28.82649344;0.280540552
695;1.607023559;28.79616703;0.262274312
697;1.885512357;28.83163765;0.241194976
699;1.508127743;28.76075224;0.27396568
701;1.41711319;28.7438866;0.287644798
703;1.609725111;28.80100638;0.299214383
705;1.707371522;28.77836303;0.298579101
707;1.587815119;28.71624662;0.309027408
709;1.659122067;28.68704206;0.284784744
711;1.497908429;28.73578995;0.270559227
713;1.615981476;28.71012765;0.276722149
715;1.743027649;28.71258397;0.271081478
717;1.778174972;28.68687653;0.267908165
719;1.410069338;28.64183692;0.271584034
721;1.710551048;28.63821214;0.292112395
723;1.69091051;28.66629338;0.277506004
725;1.574789651;28.6614817;0.307097869
727;1.380595395;28.57963749;0.313187555
729;1.547469679;28.52324393;0.308583559
731;1.385849984;28.63931603;0.300316964
733;1.781662987;28.609927;0.292696094
735;1.446174053;28.53504788;0.279524469
737;1.324675312;28.53096291;0.281019554
739;1.566505052;28.60486581;0.279003133
741;1.731934301;28.56901898;0.294178346
743;1.7908386;28.56669178;0.285272866
745;1.472554216;28.48923643;0.332779693
747;1.428158232;28.50740984;0.359049769
749;1.519140394;28.55259654;0.383680825
751;1.765279287;28.48563058;0.37540878
753;1.74455933;28.41870102;0.395195514
755;1.549572278;28.46232315;0.345194854
757;1.466995503;28.45937847;0.333930701
759;1.657402773;28.48856409;0.30703442
761;1.710586822;28.44704829;0.317932215
763;1.384824616;28.36182784;0.313218886
765;1.640760575;28.42396319;0.344831639
767;1.652391644;28.45924934;0.332376985
769;1.788125991;28.40459462;0.333322314
771;1.541086837;28.34372045;0.336790396
773;1.291773001;28.35299478;0.34801873
775;1.757114866;28.40966456;0.327184698
777;1.804581323;28.38542897;0.331389998
779;1.720791776;28.3742221;0.349344742
781;1.730433194;28.30255513;0.322290392
783;1.675045715;28.3052134;0.312757326
785;1.902949656;28.37906145;0.30964218
787;1.871687834;28.34270782;0.299718169
789;1.468135321;28.28134529;0.329169715
791;1.713460938;28.27353359;0.370200449
793;1.874983245;28.27155639;0.404475848
795;2.128133969;28.28685746;0.39549046
797;1.929971166;28.20732346;0.425082931
799;1.666584608;28.17466839;0.396839029
801;1.716606806;28.24883877;0.358787087
803;1.740088728;28.25540823;0.320027474
805;1.827495567;28.22557794;0.338297599
807;1.815772032;28.16277123;0.302348169
809;1.863094425;28.16897224;0.289627313
811;1.948703572;28.20533558;0.308220839
813;2.089775688;28.24549021;0.335383306
815;1.970230007;28.18175388;0.36587939
817;2.019172476;28.13493853;0.376064623
819;2.00885526;28.15970762;0.399876298
821;2.220116562;28.16950671;0.406308571
823;1.972449523;28.0851319;0.412706964
825;1.910210389;28.11777774;0.395979039
827;2.198136702;28.03592527;0.396121259
829;2.082346911;28.17027079;0.381414809
831;1.998770155;28.01645622;0.3674423
833;2.054937428;28.03968937;0.382281316
835;1.925384835;28.03111359;0.364227788
837;2.365093957;28.07406435;0.413053924
839;2.222708315;28.0015867;0.427114465
841;1.976766589;28.01479989;0.488923729
843;1.958845941;28.00901199;0.465685087
845;2.061449657;28.01848001;0.489692794
847;2.332670782;28.04152871;0.472183339
849;2.090612072;28.01262804;0.457905609
851;2.011211691;27.96256412;0.455947839
853;2.121539907;27.99175994;0.47238659
855;2.300906629;27.96178256;0.467743613
857;2.392790027;27.91298856;0.472026326
859;2.302103974;27.87148344;0.47552274
861;2.26385998;27.84752358;0.432298771
863;2.167207137;27.87395725;0.428068816
865;2.149095767;27.93842999;0.424822272
867;2.09617908;27.87012033;0.405146971
869;2.171952688;27.83000405;0.454344145
871;2.126922616;27.85498528;0.482337304
873;2.23480798;27.86380087;0.470828251
875;2.134643701;27.88742918;0.507930861
877;2.257603352;27.82169672;0.527476527
879;1.941012888;27.81146461;0.504904934
881;2.094848216;27.85609063;0.478960309
883;2.21565038;27.84705416;0.491929927
885;2.061324168;27.82182487;0.470514511
887;1.933762699;27.76831045;0.472960029
889;1.82036078;27.75618416;0.465285174
891;1.916740224;27.78376832;0.478334268
893;2.139249124;27.8073607;0.479830278
895;1.993407946;27.71922325;0.480650586
897;1.839109023;27.66939914;0.48480047
899;2.041541159;27.76849492;0.494485241
901;1.976425185;27.72309609;0.505836256
903;2.152721938;27.67583947;0.50525136
905;2.135685121;27.63102171;0.511317765
907;1.943707208;27.6178459;0.503798823
909;2.096693943;27.65781557;0.540104004
911;2.00065671;27.70590957;0.561514087
913;1.948526063;27.64348975;0.570536566
915;1.802504667;27.56673343;0.586761597
917;1.716466786;27.62060659;0.610026857
919;1.973338791;27.69849447;0.587516662
921;2.251258355;27.62756246;0.55842938
923;2.145269842;27.55863678;0.593248133
925;1.821338127;27.56973345;0.597270343
927;1.739843514;27.59570838;0.588633826
929;2.000542359;27.59598411;0.572983757
931;2.00566911;27.58179615;0.563419867
933;1.969488013;27.54494543;0.570628176
935;1.783886355;27.50905248;0.524221612
937;1.628803747;27.52021323;0.488201021
939;1.945773971;27.56821548;0.472632707
941;2.195962876;27.56452662;0.47295623
943;2.130966765;27.47333381;0.442098721
945;2.149752139;27.49042906;0.45549588
947;1.898106366;27.46005654;0.470970616
949;2.016526564;27.47477799;0.480637202
951;2.099386881;27.5094753;0.48113924
953;2.12730926;27.45340407;0.483629712
955;1.957421767;27.39741585;0.477499901
957;1.882359082;27.46086722;0.472345394
959;1.808084198;27.42601312;0.467091826
961;1.922964305;27.43604182;0.479744889
963;1.82453732;27.45206037;0.479969792
965;1.931238881;27.37151374;0.506194162
967;1.876323966;27.38937308;0.530598296
969;1.643230709;27.39896003;0.55237263
971;1.71458377;27.40914553;0.545117493
973;1.902130051;27.37447589;0.529755468
975;1.817615427;27.39096386;0.54701942
977;1.552370577;27.35996512;0.54734066
979;1.449533517;27.33193048;0.550183391
981;1.46702556;27.39921731;0.545691048
983;1.749565182;27.36634138;0.562992926
985;1.765584221;27.35329372;0.496883712
987;1.750839348;27.35629374;0.480852868
989;1.564207662;27.29388266;0.501272889
991;1.655545828;27.33063289;0.526110406
993;1.878275943;27.32599597;0.498030309
995;1.753013346;27.28616416;0.556095629
997;1.699974031;27.24485031;0.56776922
999;1.430507411;27.24319447;0.540364982
1001;1.710215588;27.24656197;0.544538907
1003;1.789134703;27.32396198;0.577004366
1005;1.684774548;27.2553227;0.549875447
1007;1.795425504;27.19605825;0.552540546
1009;1.616843458;27.21832538;0.569238564
1011;1.534599683;27.24986733;0.538886236
1013;1.765454874;27.24243184;0.557920845
1015;1.941431615;27.21032921;0.571702462
1017;1.744382682;27.15119243;0.5554775
1019;1.652451074;27.18053485;0.534475682
1021;1.747485808;27.22270405;0.588737904
1023;1.951596872;27.20749473;0.561810989
1025;1.991192824;27.2013578;0.565520793
1027;1.821861289;27.17451879;0.595210384
1029;1.610542016;27.15109242;0.594064284
1031;1.60585449;27.19928788;0.574005034
1033;1.752593193;27.2333779;0.600284576
1035;2.004886526;27.11100333;0.574800197
1037;1.746224927;27.1209767;0.539837453
1039;1.752453407;27.13337095;0.529408623
1041;1.661632757;27.13789768;0.5015878
1043;1.956743961;27.15501187;0.441572776
1045;2.135888368;27.12359905;0.449256908
1047;1.683329165;27.04904274;0.500771157
1049;1.782901282;27.09751393;0.499967719
1051;1.855227011;27.13792535;0.496224497
1053;1.916164665;27.08723716;0.513143382
1055;1.83929044;27.08674007;0.487495624
1057;1.686438159;27.03975919;0.435530653
1059;1.598750989;27.04097376;0.440857223
1061;1.800792514;27.12670974;0.454105373
1063;1.777982679;27.08939009;0.441892484
1065;1.817021361;27.01668283;0.472428647
1067;1.636648156;27.03994366;0.483720832
1069;1.76326657;27.03740432;0.473849255
1071;1.838316224;27.06406031;0.483812663
1073;1.824565433;27.01024249;0.506596648
1075;1.717140192;26.97548984;0.514120777
1077;1.704096023;26.98992634;0.503767365
1079;1.686250372;27.00638664;0.50626991
1081;1.979907996;26.98797536;0.480771533
1083;1.790651838;27.00635897;0.460735313
1085;1.712357438;26.91787297;0.461734414
1087;1.687611645;26.93172986;0.462276865
1089;1.849660407;26.96535094;0.461353279
1091;1.643672643;26.95794459;0.475707171
1093;1.596349021;26.92386282;0.499854387
1095;1.227515208;26.89435486;0.485865234
1097;1.355708217;26.91038409;0.493648126
1099;1.428340709;26.93302744;0.519167989
1101;1.579914416;26.97398061;0.50374969
1103;1.588181632;26.92092687;0.484456688
1105;1.432667416;26.87383531;0.468674602
1107;1.590387741;26.89262281;0.475577111
1109;1.505341758;26.9396867;0.452363005
1111;1.591158232;26.89591652;0.446746668
1113;1.562209136;26.84934972;0.454902324
1115;1.320954152;26.86559934;0.466672297
1117;1.607314935;26.89862139;0.451464908
1119;1.557670232;26.91587344;0.449378384
1121;1.623773612;26.87523289;0.461304691
1123;1.686037966;26.79204498;0.460603748
1125;1.464634932;26.85651772;0.467926196
1127;1.534840283;26.86487312;0.467455826
1129;1.736159833;26.9050826;0.474783785
1131;1.733474633;26.79475179;0.451837625
1133;1.612023313;26.75342969;0.409907763
1135;1.513154159;26.76128799;0.398388729
1137;1.504532059;26.85565364;0.389376812
1139;1.702532704;26.78660902;0.373157564
1141;1.62352134;26.78749204;0.396217841
1143;1.556393007;26.77242058;0.427163731
1145;1.408759977;26.73789949;0.436107948
1147;1.383874699;26.78556144;0.449623437
1149;1.518677087;26.80628294;0.444652161
1151;1.538731689;26.75944866;0.421507971
1153;1.28629533;26.71853189;0.416585544
1155;1.229216079;26.75986274;0.38912034
1157;1.245536614;26.75620883;0.381605526
1159;1.421925551;26.76261275;0.375426538
1161;1.429713675;26.77145456;0.384614294
1163;1.385510047;26.72875234;0.384273399
1165;1.384227845;26.75480105;0.399429558
1167;1.436983825;26.77284534;0.39527402
1169;1.352368437;26.73461452;0.397875031
1171;1.46593437;26.72862467;0.407081352
1173;1.362549231;26.66524708;0.411625874
1175;1.402355739;26.71897218;0.403665646
1177;1.293073825;26.71833723;0.392701582
1179;1.438194368;26.70792017;0.394649947
1181;1.45385472;26.6797564;0.374087117
1183;1.332703905;26.67238596;0.366929528
1185;1.286166869;26.65607275;0.364395782
1187;1.436517092;26.69197589;0.361008014
1189;1.470875748;26.68686907;0.343968746
1191;1.571687833;26.64620958;0.333050677
1193;1.347604408;26.4447515;0.333664506
1195;1.255158587;26.65372808;0.318960056
1197;1.385961694;26.64296247;0.320379261
1199;1.468902112;26.68447827;0.333923295
1201;1.383848708;26.65088485;0.344213977
