Repository: johodges/materials

## A Non-Dimensional Scaling Approach to Modeling Material Pyrolysis

This repository contains the data, scripts, and technical documents required to generate the SPyro cone validation cases.

## Instructions
* Clone this repository with submodules
  ```
  git clone --recurse-submodules https://github.com/johodges/materials
  ```
* Pre-process data
  ```
  python materials/scripts/initialize.py
  ```
* Build latest FDS (example for impi_intel_linux target, but use relevant make target for platform)
  ```
  git clone git@github.com:firemodels/fds.git && cd fds
  cd Build/impi_intel_linux
  ./make_fds.sh
  ln -s fds_impi_intel_linux fds
  cd ../..
  ```
* Run cases
  ```

File: data/rise_materials/Testdata-2403.txt
Keywords
Material1;Material2;Material3;Material4;Product;Object;Scenario;Method;Reference;Comment;Owner;IsPublic;ImportDate
;;;;F1A-1-3;;;ISO 5660;TRANSFEU;;TRANSFEU;1;2011-11-09 12:11:14
Scalars
Flux (kW/m2);tig (s);qmax (kw/m2);qtotal (MJ/m2);q180 (kw/m2);q300 (kw/m2);Sample mass (g);Mass loss (g);DHc (MJ/kg);Peak smoke production (m2/m2s);Total smoke produced (m2/m2);Specific extinction area (avg) (m2/kg);MARHE (kW/m2);Area exposed (m2);Observations;Test date (YYYY-MM-DD);Test identifier;Product thickness (mm);Thickness1 (mm);Thickness2 (mm);Thickness3 (mm);Thickness4 (mm);Product density (kg/m3);Density1 (kg/m3);Density2 (kg/m3);Density3 (kg/m3);Density4 (kg/m3);Product area weight (kg/m2);Area weight1 (kg/m2);Area weight2 (kg/m2);Area weight3 (kg/m2);Area weight4 (kg/m2)
15;148;51.20;3.56;;;40.79;5.55;5.47;;158.42;;8.81;0.0088;Flashing from 141s. End flame at 376s.
;2011-09-30;c_LSFIRE_F1A-1-3_15a;29.0;;;;;;;;;;;;;;
VectorData
Time (s);HRR (kW/m2);Mass (g);SPR (m2/(m2*s))
1;4.500045928;40.79;0
3;3.852703131;40.48519817;0.001997416
5;4.123596422;40.7479092;0.0070436
7;5.091777003;40.55112483;0.02830849
9;5.394138215;40.69688581;0.050318426
11;5.009740595;40.78751807;0.064755575
13;3.869037699;40.78860001;0.093841428
15;2.89028838;40.66276371;0.114004093
17;2.280058221;40.62961477;0.12944491
19;2.221448043;40.6776421;0.138615845
21;2.315004244;40.72198751;0.143490636
23;2.220926006;40.6905205;0.122684569
25;1.928201604;40.70383549;0.114470163
27;1.727586576;40.63018745;0.092533075
29;1.374045474;40.6170388;0.077021499
31;1.206675431;40.58893859;0.074860768
33;1.01052559;40.538463;0.093848408
35;0.64603304;40.50485017;0.082242254
37;0.694034123;40.47679532;0.074602728
39;0.285453926;40.54666097;0.077130733
41;-0.009338502;40.55537112;0.074134382
43;0.334871333;40.49478783;0.049847131
45;0.325849682;40.47120953;0.049804344
47;0.600761152;40.36072283;0.058848489
49;0.512111175;40.43710743;0.050590803
51;0.293154776;40.41642373;0.052890974
53;0.199931125;40.39442395;0.048446948
55;-0.026526737;40.395062;0.066149646
57;0.449020329;40.40325265;0.069360288
59;0.553254673;40.2471625;0.087349774
61;0.870211147;40.29946149;0.099377943
63;1.013538524;40.45593992;0.125824717
65;1.009374827;40.3396284;0.12411691
67;0.803450377;40.28624747;0.146574146
69;0.923638491;40.32164273;0.169830013
71;0.762395938;40.25743362;0.200477953
73;1.101936674;40.25343902;0.211715087
75;0.849425215;40.18521775;0.260968172
77;0.656107609;40.25499266;0.303436834
79;0.617712243;40.16283163;0.338542426
81;0.973300018;40.23124754;0.37069317
83;1.746320057;40.15524147;0.420883074
85;2.176353067;40.15027566;0.462739889
87;2.278949832;40.18444069;0.48354296
89;1.96608435;40.21616476;0.543278848
91;1.877042797;40.2597331;0.615329326
93;1.776627778;40.23336312;0.692602463
95;2.171626441;40.15142833;0.763719507
97;2.433892057;40.11843598;0.884421445
99;2.23857776;40.08562021;0.939133809
101;2.085136426;40.14119966;0.980570134
103;1.86838468;40.00548101;1.031063384
105;1.579497841;40.07776224;1.061691601
107;1.720933974;39.99654891;1.079385861
109;1.784124837;39.98810558;1.086005971
111;1.860457478;39.97803641;1.168467674
113;1.916083436;39.9181092;1.304480927
115;1.825057532;39.97491937;1.385649554
117;1.853801044;39.99689671;1.420070817
119;1.81486221;39.96596726;1.555302126
121;1.742637428;39.9009284;1.641660902
123;1.977730005;39.82127066;1.613068949
125;2.317851107;39.85205377;1.72343271
127;2.127084765;39.83340273;1.911859352
129;2.468076829;39.79556604;1.951180829
131;2.662600607;39.82389551;1.969940848
133;3.416807781;39.74310852;2.036370373
135;3.951284727;39.69199439;2.071291296
137;4.270516407;39.63094769;2.019203283
139;3.843131901;39.67934281;1.989215068
141;3.449110089;39.63283157;2.040775767
143;3.702239355;39.60096896;1.945516277
145;5.007770242;39.44381492;1.816217598
147;8.398997798;39.40448019;1.503697521
149;13.47162104;39.48648815;1.261328491
151;26.28137814;39.44295493;0.930708488
153;40.82731455;39.33382773;0.792367621
155;49.51246826;39.19688568;0.510537546
157;51.19894377;39.14833202;0.439628049
159;46.94334596;39.10762804;0.36338135
161;42.48785056;38.96712798;0.379964349
163;37.20973089;38.94427065;0.313156588
165;32.57952105;38.9197587;0.321506163
167;29.0607721;38.8796552;0.338715076
169;26.71959405;38.67920013;0.449436758
171;24.41157149;38.72890939;0.426237487
173;22.81163944;38.63527862;0.472144339
175;20.73781457;38.59470585;0.52176047
177;19.33599845;38.59510195;0.535699415
179;18.64882997;38.56746369;0.437635373
181;18.5104536;38.54770291;0.381920992
183;17.95184236;38.42126661;0.303761221
185;17.77213655;38.17910172;0.253061858
187;17.16260635;38.41071599;0.236093826
189;16.18535119;38.29665127;0.230415908
191;16.35040303;38.38110018;0.229190752
193;15.71433164;38.42597242;0.231774359
195;15.64346018;38.22449102;0.252615923
197;15.07453967;37.8867261;0.250313127
199;15.28180426;38.13940406;0.255401299
201;14.88292091;38.20287221;0.259830324
203;14.38265215;38.40824479;0.239411264
205;13.75386925;37.91781165;0.217390003
207;13.63588877;37.81766289;0.236829935
209;13.38922952;37.99369674;0.22126982
211;12.98873409;37.98638364;0.234076718
213;12.63661906;37.94552356;0.242814593
215;12.5776781;37.86312732;0.25920053
217;12.02457868;37.88565197;0.23342259
219;11.74759118;37.98403391;0.245512739
221;11.57878329;37.89047631;0.231722317
223;10.95801823;37.85668006;0.223469503
225;10.98348409;37.84649968;0.206735061
227;10.6326335;37.69620752;0.209826342
229;10.29457754;37.73335056;0.214553986
231;9.981416648;37.81504341;0.223537716
233;10.00624696;37.73031694;0.245070421
235;9.724783703;37.68083987;0.264972701
237;9.590979591;37.71464441;0.277684445
239;9.162956868;37.70859715;0.281662696
241;8.866243032;37.68215156;0.260588172
243;8.834413067;37.67906281;0.251486064
245;8.912805313;37.64086564;0.256507218
247;9.37272181;37.57892333;0.259370841
249;9.135080578;37.55648989;0.277918531
251;8.708840092;37.69435486;0.294161021
253;8.656055254;37.63480618;0.294682904
255;8.419814775;37.61155081;0.296337494
257;8.264214491;37.3906896;0.304447151
259;7.688697597;37.48678913;0.27905955
261;7.344483037;37.53512084;0.258836017
263;6.698168579;37.52190682;0.238538354
265;6.554716032;37.46978491;0.227897748
267;6.216908086;37.19234329;0.210377296
269;6.214030192;37.49534855;0.211807036
271;6.100384508;37.37503317;0.216005058
273;6.0074684;37.39898171;0.233703981
275;6.168012913;37.42131222;0.237047328
277;6.394982666;37.41133574;0.23755792
279;6.998568429;37.27338785;0.235992068
281;6.726059627;37.35497923;0.247823443
283;6.518882033;37.28297604;0.234599324
285;6.085380309;37.32965119;0.218993769
287;5.8752931;37.37298002;0.206273936
289;5.746181416;37.23653017;0.207111096
291;5.737911525;37.25198123;0.187418745
293;5.290064818;37.20830947;0.186040554
295;4.730771921;37.37643755;0.194019689
297;4.509791347;37.31018602;0.188229374
299;4.481760557;37.25511388;0.177756626
301;4.409567913;37.21442014;0.169877656
303;4.225983533;37.21976399;0.169809555
305;3.796890947;37.2004476;0.154793349
307;3.564965839;37.21348503;0.151671076
309;3.422100095;37.18286046;0.138100728
311;3.72026243;37.14175111;0.159021895
313;3.868985567;37.07565763;0.147586479
315;3.505050494;37.11163581;0.147322724
317;3.48189811;37.14308232;0.146557869
319;3.434843242;37.13306827;0.144699584
321;3.691957367;37.07619275;0.116509474
323;3.339148373;37.05626612;0.125474377
325;3.21836238;37.0403892;0.110081519
327;2.926106084;37.114527;0.10625398
329;2.771727426;37.04964423;0.105908125
331;2.978067656;37.08490095;0.107054521
333;2.961894868;37.02295913;0.102464795
335;2.809774286;36.92110015;0.105959338
337;2.584010055;36.92157185;0.098258943
339;2.512285469;36.98524146;0.097789855
341;2.701555596;37.00076569;0.09638979
343;2.651663728;36.96904991;0.095140172
345;2.804731679;36.8745972;0.103053063
347;2.518376675;36.90454617;0.117042792
349;2.525776457;36.90876222;0.125023
351;2.413180331;36.99702915;0.130103844
353;2.44911237;36.94865158;0.121236018
355;2.440366036;36.91813823;0.107970037
357;2.279272982;36.85543739;0.107515
359;2.055817048;36.88004251;0.098502001
361;2.12443572;36.93141566;0.089273891
363;2.271689025;36.87129479;0.085319629
365;2.296566597;36.81234855;0.087534128
367;2.245881545;36.77770207;0.084252173
369;2.121740257;36.79779358;0.082863995
371;1.929113981;36.87673962;0.076706463
373;1.972431691;36.84248972;0.075500289
375;2.155701917;36.78612345;0.066882261
377;1.927787865;36.75064478;0.057600781
379;1.539743633;36.71295687;0.068346817
381;1.444242396;37.33500138;0.063309805
383;1.310745809;36.71021055;0.058974341
385;1.32887566;36.74212877;0.069330257
387;1.592051816;36.68828638;0.071866469
389;1.487290585;36.69114391;0.060869572
391;1.154967756;36.71120713;0.065960963
393;0.938286425;36.64807264;0.060228435
395;0.96402427;36.74108244;0.056892194
397;1.091010102;36.67001437;0.056151272
399;1.230513606;36.61192032;0.055461721
401;1.161093158;36.54198931;0.050304993
403;0.976590379;36.64063027;0.048817721
405;0.836667416;36.66455979;0.039616395
407;0.958667239;36.67398945;0.025063993
409;1.003442633;36.62217192;0.021929128
411;1.182760497;36.48307721;0.024233724
413;1.261995977;36.58767275;0.038431272
415;0.900325609;36.63419131;0.03263522
417;0.68080807;36.56794027;0.038045452
419;0.855494129;36.55318285;0.027610775
421;1.110073367;36.55375553;0.032857117
423;1.061678112;36.49120347;0.030636421
425;0.861973279;36.52324218;0.030636421
427;0.78760599;36.51104474;0.024792421
429;0.922981498;36.51836808;0.024366228
431;0.794959667;36.45198777;0.022893149
433;0.795226439;36.46574665;0.009113194
435;0.967549701;36.43938448;0.016141077
437;0.688714485;36.46305595;0.016141077
439;0.587790053;36.49568538;0.021571886
441;0.786028396;36.46475593;0.018361052
443;1.060648564;36.3698403;0.024840965
445;1.194074304;36.3460581;0.019920289
447;0.790731225;36.43803181;0.019920289
449;0.608750354;36.42935921;0.014090195
451;0.591554653;36.48095431;0.008587119
453;0.843316269;36.3571814;0.008824025
455;0.89136942;36.34672394;0.010612035
457;0.780662119;36.37464757;0.010612035
459;0.661405965;36.3536668;0.010612035
461;0.83393484;36.39347079;0.010612035
463;0.859896206;36.40113657;0.003895217
465;0.793099658;36.35461801;-2.72005E-16
467;0.762951434;36.31185356;-2.72005E-16
469;0.653117267;36.31601449;0.007185109
471;0.582195309;36.44112885;0.014940242
473;0.628099105;36.3698842;0.014940242
475;0.615124397;36.28182166;0.015866071
477;0.829979364;36.26727693;0.016686103
479;0.754313838;36.23480214;0.009500994
481;0.745842926;36.25972969;0.001745861
483;0.568589437;36.37297978;0.001745861
485;0.558751673;36.27439442;0.000820032
487;0.765940036;36.24806981;-2.69576E-16
489;0.776390558;36.16787549;-2.69576E-16
491;0.608071021;36.16956767;0.000171397
493;0.501555433;36.21258138;0.001193085
495;0.647826429;36.24411082;0.002069258
497;0.65599232;36.2160111;0.002069258
499;0.913736447;36.14984298;0.002069258
501;0.792774941;36.12110522;0.001897861
503;0.644959339;36.12589444;0.000876172
505;0.361450086;36.20067955;-2.69576E-16
507;0.543383859;36.1979986;0.001526937
509;0.714392313;36.09905276;0.004198503
511;0.630136113;36.08669874;0.00573422
513;0.642157757;36.13274608;0.016901964
515;0.454161721;36.17316226;0.016901964
517;0.67053003;36.12599542;0.015375027
519;0.770362462;36.11053509;0.012703461
521;0.712759272;36.0293876;0.011167744
523;0.451311029;36.08379438;-2.69229E-16
525;0.466984662;36.09598986;-2.69229E-16
527;0.423972169;35.76679803;0.000334042
529;0.679149389;35.9767013;0.000334042
531;0.619060621;36.00456932;0.000334042
533;0.534382683;36.06130582;0.003346031
535;0.5171514;35.90359862;0.003346031
537;0.543349931;36.01290923;0.003011988
539;0.680458053;35.96335704;0.003011988
541;0.768922883;35.86459559;0.003011988
543;0.653098182;35.97341646;-2.68882E-16
545;0.399169965;35.93668999;-2.68882E-16
547;0.614177186;36.00286592;-2.68882E-16
549;0.729485264;35.98514073;0.004799109
551;0.848332851;35.88834023;0.004799109
553;0.450675178;35.94331968;0.004799109
555;0.519918235;35.88944998;0.004799109
557;0.710019856;35.95044839;0.006347255
559;0.738454771;35.93651341;0.001548146
561;0.798339642;35.92683253;0.001548146
563;0.664542962;35.90467861;0.001548146
565;0.560637692;35.96772042;0.001548146
567;0.624048193;35.94551917;-2.69576E-16
569;0.889968106;35.91210146;-2.69576E-16
571;1.040945223;35.85677957;-2.69576E-16
573;0.709154011;35.87612231;-2.69576E-16
575;0.632599134;35.88477685;-2.69576E-16
577;0.497159647;35.85534544;-2.69576E-16
579;0.556251299;35.86461998;-2.69576E-16
581;0.742311886;35.78552565;-2.69576E-16
583;0.671717394;35.79056609;-2.69576E-16
585;0.519301021;35.74267828;-2.69576E-16
587;0.400524937;35.79998746;-2.69576E-16
589;0.504832402;35.89061192;-2.69576E-16
591;0.6827216;35.82995399;-2.69576E-16
593;0.89021414;35.74211243;-2.69576E-16
595;0.801167929;35.77961547;-2.69576E-16
597;0.584049023;35.7626571;-2.69576E-16
599;0.423122231;35.73046181;-2.69576E-16
601;0.628287735;35.74191828;-2.69576E-16
603;0.696770052;35.7043411;-2.69576E-16
605;0.768586093;35.67623162;-2.69576E-16
607;0.622639336;35.76031908;-2.69576E-16
609;0.541670018;35.80014258;-2.69576E-16
611;0.548825731;35.73440909;-2.69576E-16
613;0.511644958;35.68353545;-2.69576E-16
615;0.737180502;35.69134806;-2.69576E-16
617;0.920620076;35.68721493;-2.69576E-16
619;0.843388258;35.64173197;-2.69576E-16
621;0.80233265;35.70746448;-2.69576E-16
623;0.537208624;35.7905256;-2.69576E-16
625;0.60436758;35.70312745;-2.69576E-16
627;0.690975256;35.72377359;-2.69576E-16
629;0.644640106;35.5236712;-2.69576E-16
631;0.834092605;35.6157654;-2.69576E-16
633;0.962009461;35.60718402;-2.69576E-16
635;0.952368842;35.648628;-2.69576E-16
637;0.864744465;35.64102759;-2.69576E-16
639;0.872969363;35.62269167;-2.69576E-16
641;0.688912102;35.64172075;-2.69576E-16
643;0.80660742;35.57601506;-2.69576E-16
645;0.702989303;35.52110927;-2.69576E-16
647;0.94175326;35.53251989;-2.69576E-16
649;1.142677636;35.56198886;-2.69576E-16
651;0.862108854;35.57948235;-2.69576E-16
653;0.858440476;35.57923259;-2.69576E-16
655;0.780583973;35.56218154;-2.69576E-16
657;0.582210412;35.55736306;-2.69576E-16
659;0.664187246;35.54231833;0.00603857
661;0.759189816;35.50703429;0.008326283
663;0.987086489;35.47841702;0.008326283
665;0.690266835;35.51772345;0.008326283
667;0.714278035;35.52377071;0.008326283
669;0.719785876;35.50569479;0.002287712
671;0.608369281;35.52454729;-2.69229E-16
673;0.524310897;35.56673857;-2.69229E-16
675;0.72023065;35.44898609;0.003610367
677;0.960111269;35.43399697;0.003610367
679;0.634594234;35.38764475;0.003610367
681;0.642169018;35.53085259;0.003610367
683;0.519739179;35.5024197;0.003610367
685;0.596816941;35.44300225;0.000258189
687;0.962849976;35.3587309;0.000258189
689;1.006482078;35.40052414;0.000258189
691;0.806332329;35.42989018;0.000258189
693;0.776250669;35.46828102;0.000258189
695;0.672762344;35.44421346;-2.69229E-16
697;0.588820498;35.44285396;-2.69229E-16
699;0.770727363;35.35913723;-2.69229E-16
701;0.982957505;35.3875228;0.002717401
703;0.970107846;35.37433659;0.002717401
705;0.870409103;35.34495103;0.002717401
707;0.769877957;35.40794699;0.004940377
709;0.766435785;35.33463211;0.004940377
711;0.783018285;35.35607482;0.002222976
713;0.955164102;35.35498313;0.002222976
715;0.884645313;35.33562137;0.002222976
717;0.844089478;35.3219459;9.77987E-05
719;0.541921942;35.41902298;0.003571444
721;0.649278521;35.31072113;0.003571444
723;0.784668933;35.30959188;0.00620583
725;1.011715123;35.25514852;0.00620583
727;0.998055606;35.24898029;0.006108032
729;0.800802662;35.26067675;0.002634386
731;0.55860239;35.33521211;0.005895445
733;0.746937419;35.28985841;0.003261059
735;0.858990719;35.22885024;0.018846001
737;0.82329402;35.19264085;0.027799975
739;0.973512938;35.32104542;0.028983263
741;0.692650766;35.2422106;0.030301558
743;0.768699014;35.30146171;0.042283739
745;0.899704967;35.23388873;0.028912779
747;1.14905642;35.22286689;0.029888429
749;1.036173789;35.16148994;0.030844352
751;0.785783447;35.21780011;0.02921117
753;0.720554954;35.25899287;0.017866019
755;0.713094771;35.16084214;0.027744103
757;0.840785051;35.15315832;0.036753593
759;1.072496647;35.06969086;0.046855942
761;1.085441909;35.17099472;0.05302155
763;0.942068526;35.20413293;0.065511101
765;1.078290349;35.19050331;0.064259386
767;0.96406028;35.17977659;0.063447542
769;1.177794748;35.09394184;0.064154584
771;1.177678836;35.09510719;0.067294147
773;0.780843285;35.11212117;0.062111456
775;0.785820178;35.13268389;0.054401872
777;0.897199318;35.17771417;0.046245653
779;1.025248887;35.0958184;0.04879836
781;1.084977247;34.96978991;0.043983687
783;0.766709116;35.0520364;0.036950811
785;0.715975034;35.05130568;0.038338276
787;0.770518734;35.1314439;0.028367226
789;0.989671814;35.0444916;0.023029908
791;0.817131772;35.04528623;0.019474372
793;0.621711599;35.02757909;0.018563358
795;0.570847614;35.08322389;0.014045126
797;0.942970014;35.05329297;0.014045126
799;0.93635359;35.01290509;0.003881134
801;0.888266032;34.91491241;-2.79637E-16
803;0.575039301;35.01596603;-2.79637E-16
805;0.530730012;35.04560915;0.001677972
807;0.741533211;35.09274673;0.008807315
809;0.984059911;35.00599637;0.014037721
811;1.101882076;34.95435592;0.014037721
813;0.7226641;34.98025468;0.014037721
815;0.683875495;34.96937089;0.012359749
817;0.865553115;34.99672183;0.005230406
819;0.897768526;34.94238091;-2.81719E-16
821;0.875338997;34.82680987;-2.81719E-16
823;0.522628007;34.89449359;-2.81719E-16
825;0.517824596;35.03911556;-2.81719E-16
827;0.657742339;35.03665656;-2.81719E-16
829;1.088731373;34.90267643;0.007650166
831;0.953147298;34.87318014;0.007650166
833;0.672679398;34.89900525;0.007650166
835;0.67007591;34.93715511;0.007650166
837;0.74955669;34.91262365;0.007650166
839;1.0524624;34.8786435;-2.81719E-16
841;0.767489179;34.89843111;-2.81719E-16
843;0.606365219;34.81854264;-2.81719E-16
845;0.73378896;34.84997062;-2.81719E-16
847;0.765665607;34.85676714;-2.81719E-16
849;0.687689591;34.82427478;-2.81719E-16
851;0.598781464;34.7970531;-2.81719E-16
853;0.521634639;34.79304875;-2.81719E-16
855;0.625634187;34.86664069;-2.81719E-16
857;0.895876278;34.83071862;0.001412097
859;0.759495731;34.78425567;0.001412097
861;0.546124115;34.78475468;0.001412097
863;0.648225756;34.81636754;0.001412097
865;0.69537155;34.87541475;0.001412097
867;0.72110579;34.85745786;-2.81719E-16
869;0.637129827;34.81485877;-2.81719E-16
871;0.491007445;34.71265004;-2.81719E-16
873;0.615750859;34.81605144;-2.81719E-16
875;0.785684065;34.74221023;-2.81719E-16
877;0.62244773;34.72111874;-2.81719E-16
879;0.479509916;34.78896879;-2.81719E-16
881;0.577664934;34.7445946;-2.81719E-16
883;0.729023773;34.7368176;-2.81719E-16
885;0.82845475;34.79816821;-2.81719E-16
887;0.579557761;34.68983758;-2.81719E-16
889;0.450496904;34.71314808;-2.81719E-16
891;0.364458433;34.81997141;-2.81719E-16
893;0.616827928;34.74322534;-2.81719E-16
895;0.569758075;34.67984159;-2.81719E-16
897;0.392869396;34.68988295;-2.81719E-16
899;0.488025176;34.73923124;-2.81719E-16
901;0.644163625;34.73707711;-2.81719E-16
903;0.614707086;34.74427948;-2.81719E-16
905;0.508978876;34.69200098;-2.81719E-16
907;0.442792971;34.68080304;-2.81719E-16
909;0.398142659;34.69574436;-2.81719E-16
911;0.500841931;34.71491246;-2.81719E-16
913;0.685272345;34.63511521;-2.81719E-16
915;0.549151076;34.68804151;-2.81719E-16
917;0.278780418;34.62142998;-2.81719E-16
919;0.484166112;34.65335795;-2.81719E-16
921;0.507337307;34.67711235;-2.81719E-16
923;0.449584436;34.56901294;-2.81719E-16
925;0.438648134;34.60540672;-2.81719E-16
927;0.264109246;34.67184167;-2.81719E-16
929;0.64152852;34.80537789;-2.81719E-16
931;0.540449169;34.55555942;-2.81719E-16
933;0.561079984;34.57954405;-2.81719E-16
935;0.430285621;34.66409296;-2.81719E-16
937;0.777409528;34.57271046;-2.81719E-16
939;0.826377412;34.59571462;-2.81719E-16
941;0.863475559;34.53618693;-2.81719E-16
943;0.652267001;34.52084708;-2.81719E-16
945;0.445412443;34.55864573;-2.81719E-16
947;0.614469837;34.57918211;-2.81719E-16
949;0.831127857;34.61825684;-2.81719E-16
951;0.753798123;34.4489278;-2.81719E-16
953;0.710185046;34.51767492;-2.81719E-16
955;0.688641009;34.50211361;-2.81719E-16
957;0.612787074;34.55203408;-2.81719E-16
959;0.800710614;34.46210425;-2.81719E-16
961;0.872198522;34.47704557;-2.81719E-16
963;0.93840571;34.45065607;-2.81719E-16
965;0.678316058;34.44738294;-2.81719E-16
967;0.725917313;34.46412765;-2.81719E-16
969;0.793657563;34.5081955;-2.81719E-16
971;0.957993097;34.48724303;-2.81719E-16
973;0.864809013;34.47212513;-2.81719E-16
975;0.670764841;34.46160231;-2.81719E-16
977;0.738771972;34.45663699;-2.81719E-16
979;0.808944125;34.51842174;-2.81719E-16
981;1.060611148;34.42107539;-2.81719E-16
983;0.840606525;34.4146579;-2.81719E-16
985;0.703699339;34.43391868;-2.81719E-16
987;0.434900829;34.41903102;-2.81719E-16
989;0.743364604;34.47816117;-2.81719E-16
991;1.221037395;34.44259128;-2.81719E-16
993;1.197901596;34.42735289;-2.81719E-16
995;1.067122181;34.43384405;-2.81719E-16
997;1.069861459;34.43896595;-2.81719E-16
999;1.203496219;34.43982594;-2.81719E-16
1001;1.175030619;34.41962224;-2.81719E-16
1003;1.233662015;34.39236446;-2.81719E-16
1005;1.023737027;34.3612038;-2.81719E-16
1007;0.875681794;34.38400503;-2.81719E-16
1009;1.019558429;34.4205832;-2.81719E-16
1011;1.352114837;34.42566803;-2.81719E-16
1013;1.334813038;34.3615077;-2.81719E-16
1015;1.031153668;34.32169249;-2.81719E-16
1017;0.984585987;34.34901563;-2.81719E-16
1019;1.108936745;34.42901483;-2.81719E-16
1021;1.138711974;34.4046419;-2.81719E-16
1023;1.372211248;34.30141513;-2.81719E-16
1025;1.130052316;34.28559431;-2.81719E-16
1027;1.131837912;34.32320857;-2.81719E-16
1029;1.214643013;34.32193248;-2.81719E-16
1031;1.464721306;34.31067016;-2.81719E-16
1033;1.373328537;34.27564563;-2.81719E-16
1035;1.232943946;34.26592719;-2.81719E-16
1037;1.232805643;34.31762326;-2.81719E-16
1039;1.099089274;34.40801504;-2.81719E-16
1041;1.335126715;34.13760506;-2.81719E-16
1043;1.495793066;33.83193933;-2.81719E-16
1045;1.36632181;34.18758163;-2.81719E-16
1047;1.194679636;34.29088157;-2.81719E-16
1049;1.09446868;34.19677276;-2.81719E-16
1051;1.348461637;34.26728523;-2.81719E-16
1053;1.416878653;34.31230575;-2.81719E-16
1055;1.585435804;34.25598583;-2.81719E-16
1057;1.370109069;34.5037053;-2.81719E-16
1059;1.373043663;34.29027134;-2.81719E-16
1061;1.226390423;34.19340645;-2.81719E-16
1063;1.310054863;34.11495114;-2.81719E-16
1065;1.728636588;34.28657235;-2.81719E-16
1067;1.415120749;34.16184823;-2.81719E-16
1069;1.314157917;34.16581453;-2.81719E-16
1071;1.293939543;34.08072953;-2.81719E-16
1073;1.565807392;34.14612839;-2.81719E-16
1075;1.742205106;34.16422382;-2.81719E-16
1077;1.544057592;34.17006717;-2.81719E-16
1079;1.527961622;34.04812644;-2.81719E-16
1081;1.626679113;34.12608176;-2.81719E-16
1083;1.702176203;34.35515069;-2.81719E-16
1085;1.836285524;34.1498264;-2.81719E-16
1087;1.768346808;34.21749987;-2.81719E-16
1089;1.691786928;34.02268865;-2.81719E-16
1091;1.603068431;34.15017713;-2.81719E-16
1093;1.544890379;34.13816603;-2.81719E-16
1095;1.884904686;34.25504876;-2.81719E-16
1097;1.634312953;34.10107908;-2.81719E-16
1099;1.530436834;34.18960308;-2.81719E-16
1101;1.699175304;34.18261241;-2.81719E-16
1103;1.996323338;34.17273739;-2.81719E-16
1105;2.001960927;34.11847988;-2.81719E-16
1107;1.863975284;34.09827618;-2.81719E-16
1109;1.743041502;34.14234404;-2.81719E-16
1111;1.983331807;34.11762867;-2.81719E-16
1113;2.059895236;34.12483104;-2.81719E-16
1115;2.131642988;34.0835095;-2.81719E-16
1117;1.87370807;34.05391224;-2.81719E-16
1119;2.033328059;34.05555807;-2.81719E-16
1121;2.187145722;34.10971314;-2.81719E-16
1123;2.462063488;34.07113694;-2.81719E-16
1125;2.179661389;34.00128984;-2.81719E-16
1127;2.11684294;34.00375859;-2.81719E-16
1129;2.197463968;34.08873189;-2.81719E-16
1131;2.327177492;34.10396052;-2.81719E-16
1133;2.417551303;34.02906517;7.20958E-05
1135;1.978449713;33.97477059;7.20958E-05
1137;1.984955155;34.00753026;7.20958E-05
1139;2.22075348;34.05067373;7.20958E-05
1141;2.120117063;34.0372485;7.20958E-05
1143;2.008332369;33.95499274;-2.81719E-16
1145;1.809269234;33.96812285;-2.81719E-16
1147;1.747578311;34.01049804;-2.81719E-16
1149;1.738719532;34.02875054;-2.81719E-16
1151;1.946992851;34.01954136;-2.81719E-16
1153;1.673337946;33.97109941;-2.81719E-16
1155;1.683972473;33.9830549;-2.81719E-16
1157;1.754937963;34.02229597;-2.81719E-16
1159;1.902756666;34.03283684;-2.81719E-16
1161;2.043269347;33.97235598;-2.81719E-16
1163;2.01437294;33.93019299;-2.81719E-16
1165;1.850252541;34.02645544;-2.81719E-16
1167;1.77565291;33.99461137;-2.81719E-16
1169;1.739605756;33.96984039;-2.81719E-16
1171;1.805006382;33.99006214;-2.81719E-16
1173;2.234566484;33.94851866;0.002159911
1175;2.069750985;33.90445959;0.002159911
1177;1.720994616;33.95411226;0.002159911
1179;1.866663124;34.02446668;0.002159911
1181;2.060919489;33.93290028;0.002159911
1183;2.09744674;33.90452349;-2.81719E-16
1185;2.059676866;33.86640045;-2.81719E-16
1187;1.835444946;33.89155971;-2.81719E-16
1189;2.05807453;33.93890997;-2.81719E-16
1191;1.996023262;33.89889232;-2.81719E-16
1193;2.269304185;33.89603528;-2.81719E-16
1195;2.070391712;33.86551266;-2.81719E-16
1197;1.788410966;33.91715409;-2.81719E-16
1199;1.868727517;33.94455089;-2.81719E-16
1201;2.100302055;33.93155931;-2.81719E-16

File: data/rise_materials/Testdata-2404.txt
Keywords
Material1;Material2;Material3;Material4;Product;Object;Scenario;Method;Reference;Comment;Owner;IsPublic;ImportDate
;;;;F1A-1-3;;;ISO 5660;TRANSFEU;;TRANSFEU;1;2011-11-09 12:13:36
Scalars
Flux (kW/m2);tig (s);qmax (kw/m2);qtotal (MJ/m2);q180 (kw/m2);q300 (kw/m2);Sample mass (g);Mass loss (g);DHc (MJ/kg);Peak smoke production (m2/m2s);Total smoke produced (m2/m2);Specific extinction area (avg) (m2/kg);MARHE (kW/m2);Area exposed (m2);Observations;Test date (YYYY-MM-DD);Test identifier;Product thickness (mm);Thickness1 (mm);Thickness2 (mm);Thickness3 (mm);Thickness4 (mm);Product density (kg/m3);Density1 (kg/m3);Density2 (kg/m3);Density3 (kg/m3);Density4 (kg/m3);Product area weight (kg/m2);Area weight1 (kg/m2);Area weight2 (kg/m2);Area weight3 (kg/m2);Area weight4 (kg/m2)
15;149;65.44;6.57;;;42.19;5.37;9.92;;211.28;;9.86;0.0088;Flashing from 143s. End flame at 358s.
;2011-09-30;c_LSFIRE_F1A-1-3_15b;29.0;;;;;;;;;;;;;;
VectorData
Time (s);HRR (kW/m2);Mass (g);SPR (m2/(m2*s))
1;10.22076421;42.19;0
3;9.506182118;42.53378485;0
5;8.278347357;42.14703262;0.015391674
7;7.535151748;42.04715557;0.024644442
9;7.610045662;42.04639607;0.033760342
11;6.986991107;42.136222;0.041309912
13;5.841976496;42.09517851;0.070376293
15;4.770430251;42.08583763;0.098703704
17;4.47105559;42.09662825;0.091503683
19;4.185588684;42.12791769;0.100712173
21;3.735988225;42.041161;0.106612386
23;3.599348943;42.29904866;0.111758346
25;3.594387268;42.05680572;0.08477015
27;3.950638719;42.01109203;0.088269035
29;3.67088771;42.02141095;0.087826071
31;3.556164452;41.88596206;0.089991999
33;3.278455783;41.88324355;0.078558371
35;2.903765313;41.94279906;0.081062028
37;2.772863149;41.96044083;0.08293809
39;2.401551138;41.84847659;0.080334388
41;2.198032909;41.96228911;0.069604273
43;2.24412569;41.83698255;0.070406382
45;2.350684906;41.74843027;0.062040127
47;2.384511847;41.76515693;0.069078799
49;2.256991237;41.78024654;0.096236161
51;2.15148007;41.74088547;0.112274996
53;2.226177107;41.77236905;0.111750069
55;2.459777847;41.78079141;0.130792561
57;2.39621235;41.69809175;0.140336172
59;2.205877396;41.66241942;0.121402748
61;2.064847646;41.66572036;0.135070253
63;2.116680361;41.70606289;0.134064401
65;2.361833131;41.68381628;0.140821999
67;2.52059632;41.66136529;0.16060074
69;2.304063105;41.66135504;0.191590681
71;2.223809274;41.63075925;0.204448104
73;2.319462808;41.6453952;0.22067638
75;2.587102961;41.63035047;0.243330806
77;2.484762216;41.58549678;0.304713425
79;2.657271358;41.54824398;0.346102527
81;2.457923322;41.59172793;0.400148074
83;2.646424241;41.52753297;0.456913019
85;3.483260413;41.55466879;0.5437789
87;3.98962713;41.55491855;0.579892953
89;4.141246686;41.49503036;0.598431777
91;3.952209435;41.47934808;0.641063292
93;3.592916368;41.50274931;0.674752702
95;3.551615194;41.46752088;0.727040233
97;3.675573759;41.41495604;0.726058196
99;3.578102206;41.41956087;0.767171004
101;3.547907402;41.47620323;0.850187847
103;3.517241065;41.41018487;0.909617266
105;3.711773584;41.38918654;1.002824915
107;4.049709358;41.39571575;1.138317156
109;4.140710988;41.36602482;1.266283743
111;4.076797209;41.31584533;1.310517439
113;3.966092394;41.37924616;1.508901401
115;3.852042841;41.28396321;1.488386341
117;4.380890415;41.3290008;1.485755663
119;4.518613147;41.36318534;1.536177103
121;4.730198338;41.23413444;1.542488202
123;4.474058275;41.23376371;1.475647176
125;4.47086532;41.19931186;1.641579316
127;4.830417807;41.19109096;1.730559161
129;4.776815401;41.13472567;1.737479223
131;4.512937969;40.989912;2.014934614
133;4.330276453;41.05411721;2.142532069
135;4.455097211;41.05606597;2.27193877
137;4.905752324;41.04143783;2.368874413
139;4.901831147;40.97262778;2.387527808
141;4.590786665;40.94061737;2.274899144
143;5.018722514;40.9236034;2.22595509
145;5.825657824;40.94585976;1.943277159
147;6.764137616;40.75287096;1.490001345
149;8.859543967;40.76722984;1.243324879
151;23.99747484;40.76261769;0.995688715
153;47.77693473;40.59676764;0.639212672
155;64.06846046;40.58961064;0.367236399
157;65.44038898;40.50458124;0.419369777
159;60.47261197;40.40409152;0.633027676
161;50.65686092;40.26060612;0.878450057
163;37.74722827;40.2316191;1.189404363
165;29.61750581;40.11593098;1.567794432
167;23.7456453;40.1759577;1.873509742
169;20.62483297;40.11548709;1.819703227
171;18.26266654;40.03485033;1.617389245
173;16.78780225;39.97252169;1.500101761
175;16.08180107;39.89474198;1.316237279
177;14.90228612;39.89548099;1.214150921
179;14.19571272;39.90033509;1.113839
181;13.84099748;39.83961521;0.993116634
183;13.23498829;39.7162862;0.907334122
185;12.95657873;39.70286048;0.870698315
187;12.52410925;39.68582894;0.747403605
189;12.15894504;39.65425463;0.706860724
191;11.98233681;39.66614426;0.740074061
193;12.01273492;39.56503649;0.700329691
195;11.81551239;39.47490325;0.661440885
197;11.3997765;39.47517056;0.641849835
199;10.63530544;39.55696243;0.59672946
201;10.94898113;39.52573835;0.549095773
203;10.48824841;39.41783455;0.593436406
205;10.39713511;39.65522291;0.615419631
207;10.14961484;39.56760622;0.597238318
209;9.827927818;39.60285221;0.643542698
211;9.631768387;39.40613906;0.635531085
213;9.500561947;39.34294018;0.59858153
215;9.278146102;39.27406477;0.545909155
217;9.254744576;38.91150937;0.555346728
219;8.953899848;39.22839693;0.524893751
221;8.753103741;39.29094753;0.540609192
223;8.495670683;39.20959761;0.527079958
225;8.396262522;39.19226071;0.529011264
227;8.304953467;39.16218199;0.514425529
229;7.916520127;39.13172473;0.519685907
231;7.915678016;39.22084189;0.490856077
233;7.712366744;39.12722331;0.456387699
235;7.908359447;39.10023382;0.437361166
237;7.742251413;38.98374865;0.444900543
239;7.591403852;39.11314004;0.43377109
241;7.405659457;39.14269925;0.413850308
243;7.222173856;39.07193801;0.423251238
245;7.344596289;39.04137978;0.40709589
247;7.51559432;38.88767936;0.367887378
249;7.169980202;38.97494532;0.340009043
251;6.724902465;38.71012358;0.331672769
253;6.873022436;39.14787676;0.323569592
255;6.823996709;38.93981836;0.321646669
257;6.909321058;38.89319736;0.326731349
259;6.559383323;39.03713348;0.341115878
261;6.617135892;38.82398927;0.364813692
263;6.619395553;38.88046529;0.331910337
265;7.191136294;38.89396369;0.331735645
267;7.312098901;38.95436114;0.333565166
269;6.942609526;38.75166414;0.310571546
271;6.663024522;38.82009565;0.290079721
273;6.651022096;38.73119312;0.303712675
275;6.684305462;38.73034289;0.31229118
277;6.532504565;38.65818459;0.297658413
279;6.303317262;38.75587044;0.290916641
281;6.148472861;38.69889491;0.273634313
283;6.16181903;38.74027157;0.255760636
285;6.302490108;38.69327399;0.23478933
287;6.441000407;38.67214737;0.222357771
289;6.238109051;38.67832292;0.217399141
291;6.166095312;38.68725503;0.236939615
293;6.459549526;38.63815747;0.253016333
295;6.413528391;38.73199751;0.23482255
297;5.766250924;38.66226991;0.244543997
299;5.542579009;38.63436482;0.230061791
301;5.558462236;38.62034692;0.222274828
303;5.641818023;38.62941756;0.209717517
305;5.407476251;38.54231794;0.205160286
307;5.350432942;38.55618707;0.213281919
309;5.068743537;38.52082011;0.223012599
311;5.076498587;38.57204398;0.207376686
313;5.157304213;38.58438776;0.225531469
315;5.14728142;38.50882706;0.248415551
317;4.807039885;38.577841;0.223711131
319;4.993015437;38.54251989;0.217671715
321;4.699487798;38.49469842;0.213878747
323;5.220603506;38.46427872;0.200515458
325;5.332211932;38.43552145;0.192023194
327;5.302630394;38.455771;0.194014303
329;5.221659568;38.50175152;0.203940916
331;5.349722284;38.48946335;0.205236199
333;5.319220155;38.38047809;0.200179698
335;5.10936072;38.37733374;0.189674629
337;4.912992842;38.38828046;0.194591177
339;4.762484519;38.42345327;0.177651212
341;4.722105658;38.36755969;0.176151998
343;4.519926073;38.36630165;0.163165879
345;4.810758632;38.37418938;0.157268207
347;4.831894621;38.32572986;0.147322281
349;4.873321099;38.30760614;0.144595368
351;4.54970795;38.32003333;0.142867174
353;4.519887506;38.33482587;0.144133371
355;4.884353329;38.3010023;0.144061011
357;4.692943125;38.28985168;0.139653768
359;4.583213759;38.23312591;0.139726297
361;4.499685131;38.21954361;0.139342344
363;4.256406058;38.2395156;0.125529392
365;4.086535335;38.30037451;0.124875471
367;4.368215979;38.29746185;0.11318399
369;4.438737108;38.17971083;0.115951859
371;4.354894916;38.18420494;0.113050596
373;4.384877395;38.15465304;0.11438483
375;4.172078397;38.2286323;0.097726593
377;4.124133067;38.70785628;0.095771297
379;4.299619384;38.68891062;0.092183049
381;4.279895834;38.0767904;0.082637378
383;4.431863008;38.05981447;0.09212931
385;4.219964459;38.18601565;0.103700907
387;4.307206225;38.13649224;0.102272127
389;4.41320905;38.13794442;0.080007293
391;4.446019418;38.15181404;0.065886747
393;4.364482816;38.06468662;0.058445288
395;4.273489586;38.06255054;0.04227286
397;4.328978085;38.12024704;0.040011336
399;4.281132744;37.98723032;0.044259423
401;4.560338479;38.08921564;0.04573001
403;4.632816125;38.02530555;0.031054312
405;4.587587189;38.02488946;0.028975833
407;4.482983847;38.07697284;0.030346433
409;4.363360858;38.11270028;0.022821619
411;4.363229463;38.01826757;0.019265122
413;4.66128703;38.02569189;0.025359924
415;4.674816148;37.99713071;0.021761411
417;4.875134746;37.99352489;0.008746011
419;4.562068284;38.00365942;0.013328965
421;4.420563965;37.99963751;0.012588894
423;4.49641427;37.95785305;0.006682126
425;4.774320797;38.06253884;0.006682126
427;4.894143985;37.83021726;0.013035005
429;4.964491661;37.84965218;0.014392423
431;4.651757025;37.93514304;0.023497439
433;4.619349784;37.62882464;0.024635544
435;4.847319611;37.92177293;0.024635544
437;5.059650356;37.95756379;0.020555787
439;5.186217723;37.86003452;0.027286607
441;5.090628972;37.84009033;0.030902512
443;4.899580534;37.85895258;0.029624355
445;4.899828985;37.84197665;0.029894547
447;5.119378755;37.92569191;0.02737773
449;5.022573191;37.80178339;0.018239676
451;5.201897146;37.77029005;0.007217127
453;4.942820949;37.83948009;0.007169146
455;4.823512317;37.83603037;0.006898954
457;4.81053351;37.82597144;0.006898954
459;5.057432965;37.81391498;0.001698373
461;5.090548222;37.72908997;0.002965493
463;5.01584947;37.72376417;0.002965493
465;4.98477036;37.76493645;0.002965493
467;4.775829042;37.79370152;0.002965493
469;4.876066976;37.75174243;0.002965493
471;5.079405108;37.69250058;1.04326E-15
473;5.081239966;37.59331719;1.04326E-15
475;4.966990833;37.66029603;1.04326E-15
477;4.630976627;37.80601555;1.04326E-15
479;4.742390001;37.75106488;1.04326E-15
481;4.985602036;37.716974;0.00435402
483;4.822081119;37.66477989;0.00435402
485;4.798272391;37.59956639;0.00435402
487;4.641631084;37.69178742;0.00435402
489;4.84753172;37.67850072;0.00435402
491;4.883593799;37.65962872;1.04292E-15
493;5.077593914;37.61718817;1.04292E-15
495;4.694507191;37.61573599;1.04292E-15
497;4.651285128;37.60562145;1.04292E-15
499;4.755302688;37.61398869;1.04292E-15
501;4.813514751;37.58655481;1.04292E-15
503;4.938047348;37.58312509;1.04292E-15
505;4.860446763;37.55511903;1.04292E-15
507;5.056967721;37.59059673;1.04292E-15
509;5.073967974;37.62979146;1.04292E-15
511;4.909187972;37.60775704;1.04292E-15
513;5.12503203;37.53575727;1.04292E-15
515;5.0501241;37.48859189;1.04292E-15
517;4.791801858;37.52464226;0.000778245
519;4.927117729;37.53797481;0.000778245
521;5.094003725;37.55799217;0.000778245
523;5.160211966;37.49000456;0.000778245
525;4.942033389;37.52818272;0.000778245
527;4.727981343;37.49734546;1.04292E-15
529;4.758756228;37.52442812;1.04292E-15
531;4.847016076;37.52685931;0.000707275
533;4.983342295;37.44455867;0.000707275
535;5.04384237;37.41310338;0.000707275
537;4.899059396;37.41571067;0.002514069
539;4.700217363;37.4431621;0.002514069
541;5.102827521;37.42156329;0.001806794
543;5.151207601;37.39307577;0.001806794
545;4.823375962;37.37541595;0.001806794
547;4.949962634;37.35605468;1.04292E-15
549;5.09303634;37.69984783;1.04292E-15
551;5.013106425;37.38941435;0.001219343
553;5.090488572;37.37733837;0.001219343
555;4.88373436;37.34431919;0.001219343
557;5.005721055;37.36183218;0.001219343
559;5.137210766;37.40587126;0.001219343
561;5.051997885;37.30353374;1.04292E-15
563;5.293150393;37.30462544;1.04292E-15
565;5.189810946;37.26353463;1.04292E-15
567;4.956488172;37.33612659;1.04292E-15
569;5.026801316;37.34262701;1.04292E-15
571;5.26622168;37.31514826;1.04292E-15
573;5.142081154;37.23534369;1.04292E-15
575;5.112602972;37.25933809;1.04292E-15
577;5.218568467;37.27353014;1.04292E-15
579;5.065509136;37.2669185;1.04292E-15
581;5.119646469;37.26346927;1.04292E-15
583;5.381016577;37.26119465;1.04292E-15
585;5.21428644;37.19735822;1.04292E-15
587;4.928304003;37.2591698;1.04292E-15
589;5.221693529;37.29178069;1.04292E-15
591;5.19588133;37.21085711;1.04292E-15
593;5.240470828;37.18677979;1.04292E-15
595;5.168943894;37.17789354;1.04292E-15
597;4.983020728;37.13369593;1.04292E-15
599;4.985509996;37.18136082;1.04292E-15
601;5.389750507;37.09759044;1.04292E-15
603;5.371964984;37.0743175;1.04292E-15
605;5.07145952;37.19140218;1.04292E-15
607;4.96695472;37.15811617;1.04292E-15
609;5.108493409;37.14886114;1.04292E-15
611;5.289097097;37.16543073;0.000178244
613;5.251649805;37.14678068;0.000178244
615;5.231784839;37.11926388;0.000178244
617;5.270860171;37.10948007;0.000178244
619;5.441758714;37.11737609;0.000178244
621;5.298241607;37.11769072;1.04292E-15
623;5.384809675;37.08558763;1.04292E-15
625;5.108247225;37.05911472;1.04292E-15
627;5.393608631;37.06263761;1.04292E-15
629;5.363333439;37.10262697;1.04292E-15
631;5.2236259;37.02417215;1.04292E-15
633;5.175748222;37.01833757;1.04292E-15
635;5.193254348;37.04639095;1.04292E-15
637;5.431862224;37.07826282;1.04292E-15
639;5.478967361;37.07713503;1.04292E-15
641;5.328388675;36.9869291;1.04292E-15
643;5.400736583;37.00786207;1.04292E-15
645;5.098962446;37.00628111;1.04292E-15
647;5.436049643;37.07653309;1.04292E-15
649;5.495535559;36.92555167;1.04292E-15
651;5.456975621;36.92277804;1.04292E-15
653;5.367139951;36.92881505;1.04292E-15
655;5.180216788;37.14525972;1.04292E-15
657;5.366513024;37.42395937;1.04292E-15
659;5.426192745;37.17565307;1.04292E-15
661;5.524277973;37.10971812;1.04292E-15
663;5.455717605;36.94517294;1.04292E-15
665;5.156894812;36.95486162;1.04292E-15
667;5.225747263;36.95167141;1.04292E-15
669;5.461758694;36.94358027;1.04292E-15
671;5.518557098;36.88436769;1.04292E-15
673;5.401573247;36.83167407;1.04292E-15
675;5.291977228;36.88841789;1.04292E-15
677;5.359439693;36.91475129;1.04292E-15
679;5.41840856;36.93465792;1.04292E-15
681;5.555813469;36.86333229;1.04292E-15
683;5.447134207;36.82262148;1.04292E-15
685;5.333615877;36.82569072;1.04292E-15
687;5.433211549;36.83081262;1.04292E-15
689;5.640658957;36.82475609;1.04292E-15
691;5.571768765;36.69240522;1.04292E-15
693;5.553308202;36.84717684;1.04292E-15
695;5.298381864;36.78157506;1.04292E-15
697;5.468459831;36.83024628;1.04292E-15
699;5.482050128;36.79681344;1.04292E-15
701;5.600818082;36.81649813;1.04292E-15
703;5.466039924;36.80995136;1.04292E-15
705;5.273095707;36.81668203;1.04292E-15
707;5.582693722;36.80487531;1.04292E-15
709;5.700309306;36.74751199;1.04292E-15
711;5.653411312;36.79106179;1.04292E-15
713;5.445320787;36.72375808;1.04292E-15
715;5.475681206;36.77659999;1.04292E-15
717;5.588792772;36.73437212;1.04292E-15
719;5.867234914;36.72634586;1.04292E-15
721;5.639647899;36.69626713;1.04292E-15
723;5.537806802;36.71039577;1.04292E-15
725;5.590803238;36.70057636;1.04292E-15
727;5.773312595;36.94370563;1.04292E-15
729;5.996388924;36.68715113;0.004532859
731;5.671520725;36.67339273;0.004532859
733;5.548177873;36.39570965;0.004532859
735;5.759191744;36.72116688;0.004532859
737;6.000899748;36.72822193;0.004532859
739;5.915473891;36.5971652;1.04292E-15
741;5.906553703;36.61713719;1.04292E-15
743;5.758906058;36.6562207;1.04292E-15
745;6.091608759;36.69517544;1.04292E-15
747;6.073803335;36.64599495;1.04292E-15
749;6.044119579;36.59874811;1.04292E-15
751;5.916525333;36.60684754;1.04292E-15
753;5.808991084;36.6018271;1.04292E-15
755;6.25871897;36.83863985;1.04292E-15
757;6.052436656;36.44512038;1.04292E-15
759;6.02264809;36.33554293;1.04292E-15
761;6.029100667;36.57108936;1.04292E-15
763;6.126975292;36.61567526;1.04292E-15
765;6.251547274;36.58953552;1.04292E-15
767;6.182154557;36.62408785;1.04292E-15
769;5.981799471;36.50202859;1.04292E-15
771;5.823533096;36.53320681;1.04292E-15
773;6.025508192;36.56319188;1.04292E-15
775;6.111388489;36.44293552;1.04292E-15
777;5.936077473;36.39238578;1.04292E-15
779;5.8636031;36.38907508;1.04292E-15
781;5.920703624;36.4961106;1.04292E-15
783;6.174796736;36.50301736;1.04292E-15
785;6.286542908;36.48265707;1.04292E-15
787;5.880337129;36.39677013;0.004466575
789;5.797237017;36.41765724;0.008326962
791;5.76937341;36.42159622;0.008326962
793;5.920031127;36.48062392;0.008326962
795;6.027323855;36.48891799;0.008326962
797;5.912920355;36.41146169;0.003860387
799;5.704850886;36.40630271;1.04292E-15
801;6.025949197;36.43219221;1.04292E-15
803;5.909899524;36.44755986;1.04292E-15
805;6.037018309;36.32162649;1.04292E-15
807;5.963521274;36.35685443;0.004355269
809;5.760090691;36.30852418;0.004355269
811;6.045344191;36.38644974;0.004355269
813;5.987964667;36.34635795;0.004355269
815;6.018800757;36.18104399;0.004355269
817;5.815735991;36.33879363;1.04292E-15
819;5.887883086;36.30964027;1.04292E-15
821;6.308143053;36.32554401;1.04292E-15
823;6.42695498;36.28485173;1.04292E-15
825;6.556327113;36.27886984;1.04292E-15
827;6.182946559;36.27080748;0.000571365
829;6.401099957;36.30762517;0.000571365
831;6.376769531;36.32285331;0.000571365
833;6.241133945;36.21600462;0.000571365
835;6.293470973;36.27656596;0.000761235
837;5.779061693;36.27065773;0.00018987
839;5.965548938;36.15893641;0.00018987
841;5.975785319;36.40001253;0.00018987
843;6.073201947;36.35852368;0.00018987
845;5.920291541;36.24305801;1.04296E-15
847;5.902386703;36.23118593;1.04296E-15
849;5.956307116;36.21520804;1.04296E-15
851;5.640439878;36.31919042;1.04296E-15
853;6.114831368;36.23052008;1.04296E-15
855;6.014567689;36.27605719;1.04296E-15
857;5.846867843;36.17189872;1.04296E-15
859;5.957273587;36.3362039;1.04296E-15
861;5.799675196;36.24437946;1.04296E-15
863;6.113257343;36.23023277;1.04296E-15
865;6.131081782;36.17663233;0.00253991
867;6.11050677;36.15061161;0.004563349
869;5.740134385;36.08747859;0.004563349
871;5.815269986;36.15423597;0.004563349
873;5.988954585;36.2053579;0.008185789
875;5.918342955;36.1277455;0.005645879
877;5.687557306;36.08736786;0.00362244
879;5.863423116;36.14998381;0.00362244
881;5.925579543;36.15977542;0.00362244
883;6.021856558;36.109513;1.04222E-15
885;5.983921358;36.0850752;1.04222E-15
887;5.570701881;36.03661617;0.003144421
889;5.699705211;36.07733625;0.003144421
891;5.824140419;36.18260398;0.003144421
893;5.985297251;36.1361142;0.004131683
895;5.955497501;36.06323541;0.004131683
897;5.743768951;36.02242216;0.000987262
899;5.787001237;36.08716396;0.000987262
901;5.864650573;36.29388969;0.000987262
903;5.744861212;35.88300795;1.04257E-15
905;5.502946943;36.04871849;0.007728966
907;5.547133897;35.97280754;0.007728966
909;5.618851862;35.92052026;0.007728966
911;5.684302564;35.96588273;0.009096079
913;5.376122748;35.88593036;0.009096079
915;5.299708978;35.90602284;0.001655971
917;5.271169452;35.88331331;0.001655971
919;5.447931483;36.02964258;0.001655971
921;5.464564822;36.03147329;0.005346555
923;5.293975856;35.88270161;0.00565042
925;5.127811139;36.01629052;0.006063393
927;5.285935055;35.84183275;0.006063393
929;5.5212012;36.05226723;0.006063393
931;5.429417155;35.71840618;0.00170244
933;4.889418891;35.94994972;0.002589927
935;4.943096266;35.98415133;0.00231691
937;5.106327399;35.86168523;0.009105754
939;5.221778108;35.89147664;0.014681217
941;4.971731265;35.69905418;0.032904317
943;5.045542596;35.85385312;0.042240024
945;5.071625928;35.95778964;0.053141018
947;5.162629085;35.9128535;0.046425541
949;5.193047702;35.99641998;0.050503184
951;5.228063855;35.91667151;0.046787363
953;4.949252403;35.82121344;0.0505417
955;4.827553501;35.85436092;0.050049523
957;4.581473289;35.83789376;0.067270926
959;4.620167203;35.87252952;0.066608651
961;4.792642315;35.8951088;0.062028036
963;4.888776638;35.83974253;0.053411154
965;4.982137844;35.86168377;0.047955227
967;4.486612421;35.98524936;0.034506792
969;4.353619329;35.92963382;0.032444363
971;4.16235706;35.81034819;0.028054297
973;4.378179914;35.88003725;0.023185649
975;4.355273097;35.8043663;0.017803946
977;4.257449179;35.77656267;0.015994031
979;4.223815364;35.80076877;0.01010724
981;3.921597876;35.81252963;0.012540783
983;3.9688447;35.79416689;0.011744915
985;4.147866392;35.78122262;0.016165267
987;4.317601071;35.70621752;0.021001554
989;4.126582886;35.70870433;0.019959942
991;3.754161027;35.77269734;0.01129306
993;3.673583284;35.77773583;0.01129306
995;3.768041686;35.78092604;0.006872708
997;3.780444668;35.75401948;1.0339E-15
999;3.810679653;35.70061319;1.0339E-15
1001;3.540266427;35.77090224;1.0339E-15
1003;3.31213582;35.80726773;1.0339E-15
1005;3.377227656;35.7709759;1.0339E-15
1007;3.274667973;35.71921593;1.0339E-15
1009;3.486658341;35.71259453;1.0339E-15
1011;3.582562066;35.62580076;1.0339E-15
1013;3.287216507;35.72403246;1.0339E-15
1015;2.812056327;35.7337509;1.0339E-15
1017;2.90702587;35.68060363;1.0339E-15
1019;2.729161605;35.72922949;1.0339E-15
1021;2.880113741;35.81323987;1.0339E-15
1023;2.95948898;36.02318313;1.0339E-15
1025;2.911464627;35.58134414;0.004196309
1027;2.71137428;35.69953808;0.004196309
1029;2.556551403;35.66163894;0.004196309
1031;2.34095129;35.60485805;0.004196309
1033;2.471305509;35.55429075;0.004196309
1035;2.628389068;35.4957445;1.0339E-15
1037;2.539124294;35.63469531;1.0339E-15
1039;2.231169988;35.55014786;1.0339E-15
1041;2.164290542;35.63185583;1.0339E-15
1043;2.034443764;35.56249993;1.0339E-15
1045;1.942534937;35.63970599;1.0339E-15
1047;2.279326688;35.5991064;1.0339E-15
1049;2.111091243;35.59966151;1.0339E-15
1051;2.117368495;35.62451492;1.0339E-15
1053;1.905011836;35.60655852;0.001536418
1055;1.780240927;35.63462994;0.001536418
1057;1.595731718;35.59971663;0.001536418
1059;1.697808457;35.50342638;0.001536418
1061;1.477305275;35.50289955;0.001536418
1063;1.848393398;35.48131879;1.0339E-15
1065;1.850947533;35.44408404;1.0339E-15
1067;1.652256436;35.4851929;1.0339E-15
1069;1.39164275;35.47670469;1.0339E-15
1071;1.251010504;35.53894993;1.0339E-15
1073;1.163794096;35.52459104;1.0339E-15
1075;1.140373584;35.53625922;1.0339E-15
1077;1.46204719;35.53375339;0.006638003
1079;1.415229603;35.41028877;0.006638003
1081;1.214782856;35.51498236;0.006638003
1083;1.026538117;35.52732614;0.006638003
1085;0.73808132;35.49568597;0.006638003
1087;0.957593544;35.46752186;1.0339E-15
1089;1.085208896;35.42272426;1.0339E-15
1091;1.049286027;35.4444338;1.0339E-15
1093;1.061950952;35.53644263;1.0339E-15
1095;0.844219379;35.51550967;1.0339E-15
1097;0.612018998;35.49802448;1.0339E-15
1099;0.560235548;35.48021637;1.0339E-15
1101;0.674024384;35.44554305;0.001195478
1103;0.883568819;35.40770782;0.001195478
1105;0.907153377;35.43042564;0.001195478
1107;0.805787782;35.42343547;0.001195478
1109;0.750251143;35.49404013;0.001195478
1111;0.590819522;35.46929696;1.0339E-15
1113;0.801610795;35.45394785;1.0339E-15
1115;0.660689113;35.24919185;1.0339E-15
1117;1.012164404;35.42232621;1.0339E-15
1119;0.923294331;35.40976049;1.0339E-15
1121;1.167855321;35.34391919;1.0339E-15
1123;0.818558874;35.4117951;1.0339E-15
1125;0.82029954;35.40340835;1.0339E-15
1127;0.846899354;35.38718998;1.0339E-15
1129;0.92637361;35.32186575;1.0339E-15
1131;1.070494798;35.33709389;1.0339E-15
1133;0.810489592;35.32541596;1.0339E-15
1135;0.76031235;35.41954234;1.0339E-15
1137;0.702680866;35.40865123;1.0339E-15
1139;0.77168712;35.3633068;1.0339E-15
1141;0.91913072;35.37042624;1.0339E-15
1143;0.960498971;35.38605243;1.0339E-15
1145;0.951182112;35.21757704;1.0339E-15
1147;0.7778487;35.32280721;1.0339E-15
1149;0.622756621;35.35693516;1.0339E-15
1151;0.798060026;35.31953407;1.0339E-15
1153;0.980430137;35.31727751;1.0339E-15
1155;0.860130672;35.25476496;1.0339E-15
1157;0.80297893;35.29803672;1.0339E-15
1159;0.570046175;35.27659499;1.0339E-15
1161;0.762434963;35.24961526;1.0339E-15
1163;0.866062632;35.3877529;1.0339E-15
1165;0.960090712;35.15557181;1.0339E-15
1167;0.620579374;35.15259428;1.0339E-15
1169;0.54647098;35.28779146;1.0339E-15
1171;0.818861079;35.29630747;1.0339E-15
1173;0.96525316;35.16600975;1.0339E-15
1175;0.882812573;35.30113377;0.001551167
1177;0.832321653;35.27109309;0.001551167
1179;0.736849282;35.0038782;0.001551167
1181;1.121183919;35.22926327;0.001551167
1183;1.009756927;35.26111563;0.001551167
1185;0.926706353;35.18006376;1.0339E-15
1187;0.752190936;35.25357083;0.0051321
1189;0.794596127;35.23405249;0.0051321
1191;0.941727063;35.25189816;0.0051321
1193;1.037495358;35.23466272;0.008016945
1195;1.180337738;35.17866816;0.008016945
1197;0.62826722;35.24992843;0.002884845
1199;0.672920966;35.20512936;0.002884845
1201;0.800168265;35.40147228;0.002884845
