Repository: johodges/materials

## A Non-Dimensional Scaling Approach to Modeling Material Pyrolysis

This repository contains the data, scripts, and technical documents required to generate the SPyro cone validation cases.

## Instructions
* Clone this repository with submodules
  ```
  git clone --recurse-submodules https://github.com/johodges/materials
  ```
* Pre-process data
  ```
  python materials/scripts/initialize.py
  ```
* Build latest FDS (example for impi_intel_linux target, but use relevant make target for platform)
  ```
  git clone git@github.com:firemodels/fds.git && cd fds
  cd Build/impi_intel_linux
  ./make_fds.sh
  ln -s fds_impi_intel_linux fds
  cd ../..
  ```
* Run cases
  ```

File: data/rise_materials/Testdata-2405.txt
Keywords
Material1;Material2;Material3;Material4;Product;Object;Scenario;Method;Reference;Comment;Owner;IsPublic;ImportDate
;;;;F1A-1-3;;;ISO 5660;TRANSFEU;;TRANSFEU;1;2011-11-09 12:15:31
Scalars
Flux (kW/m2);tig (s);qmax (kw/m2);qtotal (MJ/m2);q180 (kw/m2);q300 (kw/m2);Sample mass (g);Mass loss (g);DHc (MJ/kg);Peak smoke production (m2/m2s);Total smoke produced (m2/m2);Specific extinction area (avg) (m2/kg);MARHE (kW/m2);Area exposed (m2);Observations;Test date (YYYY-MM-DD);Test identifier;Product thickness (mm);Thickness1 (mm);Thickness2 (mm);Thickness3 (mm);Thickness4 (mm);Product density (kg/m3);Density1 (kg/m3);Density2 (kg/m3);Density3 (kg/m3);Density4 (kg/m3);Product area weight (kg/m2);Area weight1 (kg/m2);Area weight2 (kg/m2);Area weight3 (kg/m2);Area weight4 (kg/m2)
15;240;3.98;0.67;;;43.40;4.14;1.14;;322.50;;3.50;0.0088;Flashing from 141s. End flame at 478s.
;2011-09-30;c_LSFIRE_F1A-1-3_15c;29.0;;;;;;;;;;;;;;
VectorData
Time (s);HRR (kW/m2);Mass (g);SPR (m2/(m2*s))
1;3.975933416;43.4;0
3;3.019314744;43.41952761;0
5;2.150223024;43.39347079;0
7;1.908978541;43.19988444;0.012144418
9;2.252405367;43.01037609;0.029623746
11;2.289940227;43.20654193;0.040136632
13;2.054859478;43.27491686;0.069910571
15;1.394720709;42.98800851;0.102369601
17;0.653358807;43.42081784;0.113850575
19;0.457581698;43.25885312;0.119814858
21;0.003509062;43.20727705;0.13204323
23;0.393521929;43.21411112;0.127808599
25;-0.108661204;43.05774244;0.108467854
27;-0.116859739;43.17479883;0.095204029
29;-0.117157345;43.15346783;0.078767233
31;-0.113484304;43.09745375;0.056831869
33;-0.117417936;43.04523964;0.049959711
35;-0.116830735;43.08870555;0.060193182
37;-0.116003724;43.00582345;0.065171048
39;-0.116287644;43.33810159;0.06194309
41;-0.116236794;42.95683028;0.082176414
43;-0.11538087;43.05118592;0.077728875
45;-0.117400522;43.07506861;0.065211157
47;-0.115917406;42.99442308;0.060739392
49;0.109953943;42.93832559;0.069188027
51;0.279359869;43.00290055;0.079390168
53;0.075170446;42.88671489;0.097663016
55;-0.01251591;42.76044932;0.108208856
57;-0.115958412;42.96063756;0.123413765
59;-0.114594254;42.83290225;0.146386616
61;0.087732427;42.77621209;0.16537791
63;0.142597051;42.76062298;0.171988421
65;0.199323632;42.82453209;0.211597947
67;0.004129082;42.76802924;0.235179218
69;0.099923026;42.89503627;0.268561299
71;0.071979944;42.88462417;0.286097325
73;0.390240971;42.71369271;0.326018727
75;0.344543395;42.78867001;0.355619099
77;0.074895756;42.70652596;0.421274165
79;-0.117140224;42.76233564;0.450883972
81;-0.010328933;42.83647002;0.494351333
83;0.29640704;42.74772457;0.544330336
85;0.538438078;42.65413526;0.59930991
87;0.485296395;42.76467269;0.644297746
89;0.445885313;42.69853725;0.725644307
91;0.204011388;42.75784203;0.776944115
93;0.454911765;42.61528394;0.869258338
95;0.350022663;42.66950242;0.946196723
97;0.513880346;42.67024095;1.006878364
99;0.47837589;42.62113364;1.029725947
101;0.4398071;42.63952419;1.076506815
103;0.162973297;42.59559682;1.150683791
105;0.586851646;42.57697749;1.234769198
107;0.950878294;42.58693544;1.289842864
109;1.317941265;42.50384847;1.365444647
111;1.456382411;42.50108167;1.492602349
113;1.556239318;42.42814728;1.479359026
115;1.717775753;42.41869908;1.427548358
117;2.005223499;42.43977984;1.501789106
119;2.105251431;42.40828991;1.617765289
121;2.029021715;42.44222421;1.612698938
123;1.466434419;42.37605804;1.725167064
125;1.284510488;42.40170559;1.89408774
127;1.475979094;42.30886505;1.910197824
129;1.768328036;42.28416774;1.925327152
131;1.28731664;42.16638014;1.977954099
133;1.192188818;41.91673483;2.015304487
135;1.208321015;42.21016165;2.041490165
137;1.786197276;42.20058175;2.055113363
139;2.026604967;42.18716627;2.032773904
141;2.140873139;41.98226295;2.081901909
143;1.840193535;41.97421864;1.972001193
145;1.680179514;42.16503137;1.943090351
147;1.580902748;42.04399112;1.971000451
149;1.53913042;41.99427357;1.893529976
151;1.463775581;41.93252784;1.927308516
153;-0.190570303;41.89420383;1.879917853
155;1.306762799;41.90810809;1.80059696
157;1.444754095;41.89913842;1.695375626
159;1.431370694;41.77345577;1.791549103
161;1.19136821;41.74064098;1.64193663
163;0.80708655;41.67481774;1.704914239
165;0.751123243;41.77990839;1.658483866
167;1.107141341;41.7333913;1.653222207
169;1.074248932;41.58743178;1.541309122
171;0.755641932;41.56990122;1.557938592
173;0.552193055;41.52109196;1.480842178
175;0.574151224;41.60486185;1.403079558
177;0.747421765;41.53196502;1.378688631
179;0.616690192;41.51615444;1.328233721
181;0.410685674;41.52813725;1.218741897
183;0.199441224;41.4261051;1.227329361
185;0.219471019;41.36301793;1.338053723
187;0.527231734;41.53911861;1.379566961
189;0.687477919;41.39207764;1.444743803
191;0.665099557;41.27379101;1.41899689
193;0.367531364;41.16348529;1.499776291
195;0.145387311;41.14854495;1.461400664
197;0.121304841;41.36272281;1.48519294
199;0.137884822;41.25073271;1.442678701
201;0.124677766;41.15237272;1.527115007
203;0.136998115;40.9494284;1.467888867
205;0.357263723;41.08296122;1.456859434
207;0.266643605;41.12937734;1.429939967
209;0.720526143;41.00756831;1.449842474
211;0.912354081;40.95684492;1.490401872
213;0.828977891;40.84679626;1.491805609
215;0.620610717;40.90217229;1.47355211
217;0.518800057;40.9099288;1.469412221
219;0.577196522;40.87085602;1.495939762
221;0.479298582;40.80128793;1.408429256
223;0.332522014;40.72450821;1.453806501
225;0.140711654;40.74432363;1.473484437
227;0.153534633;40.68309448;1.432447101
229;0.299981103;40.74537727;1.363835681
231;0.271770917;40.63054037;1.337652504
233;0.354801407;40.57634726;1.240840501
235;-0.124354672;40.56026888;1.14878984
237;-0.199818601;40.60769133;1.162628313
239;0.24948189;40.66327907;1.075697948
241;0.704326855;40.55800208;1.011615199
243;1.46156994;40.43575891;0.933915912
245;1.723091429;40.4184503;0.903335798
247;2.108278834;40.47474876;0.726432577
249;2.375623849;40.44632709;0.678588762
251;2.96749237;40.42742728;0.701768192
253;3.337303572;40.33709355;0.653232529
255;3.134790916;40.32123713;0.622466491
257;2.953875218;40.37021322;0.612371049
259;2.750013547;40.39289592;0.615713141
261;2.770929836;40.35221096;0.557057257
263;2.700680917;40.27382248;0.524590737
265;2.123299122;40.24988418;0.481331941
267;1.703108804;40.35094512;0.472417048
269;1.48300601;40.37162784;0.413807837
271;1.517105585;40.30374169;0.371057896
273;1.717623266;40.18702871;0.395130285
275;1.35237178;40.12812003;0.357576051
277;1.090256199;40.07633226;0.349889249
279;0.606404346;40.18365216;0.350538397
281;0.5035493;40.17369421;0.336080272
283;0.974252321;39.9823093;0.283089591
285;1.11152075;40.07417911;0.309566584
287;0.765405405;39.95102083;0.298099569
289;0.566163325;40.13025611;0.304959501
291;0.594164494;40.16888792;0.290009597
293;0.988500822;40.11878256;0.275682414
295;0.933356214;39.99165749;0.248271705
297;0.92993327;39.69978383;0.22198143
299;0.479554851;39.98151272;0.20413058
301;0.167955569;40.05243981;0.20369872
303;-0.028107447;40.05241201;0.206302736
305;0.428573424;40.0758786;0.195039652
307;0.422260437;39.9401546;0.189501721
309;0.426391311;39.94327895;0.180868527
311;0.41582539;39.94171556;0.174506658
313;0.430790517;39.94281506;0.137540816
315;0.435483289;39.95236716;0.138160998
317;-0.051868594;39.92241965;0.146425152
319;0.813150458;39.85020671;0.150189141
321;1.014315192;39.82937522;0.15053229
323;0.962058852;39.77855865;0.16536689
325;1.275651508;39.85791786;0.164837301
327;1.507907678;39.85507106;0.144342962
329;1.699696579;39.92055138;0.144425153
331;1.716265037;39.77442552;0.140849499
333;1.409564759;39.63359766;0.142090024
335;1.24515631;39.78456737;0.125928981
337;1.240654355;39.83721514;0.116719156
339;1.082303954;39.76917289;0.087353302
341;1.152561392;39.69659898;0.070676903
343;0.750605163;39.72483675;0.06812387
345;0.361673799;39.7177734;0.06632244
347;0.253188883;39.73184692;0.056954644
349;0.188719949;39.69645313;0.05614371
351;0.10609079;39.64868727;0.058689368
353;0.033785946;39.63191573;0.049322501
355;0.428182189;39.61450371;0.045631632
357;0.430409309;39.65752571;0.046045067
359;0.43500523;39.65325161;0.047406111
361;0.42970386;39.65573793;0.053154343
363;0.426468779;39.55408675;0.062766137
365;0.429418287;39.37131882;0.06743517
367;0.430539772;39.53570644;0.071295227
369;0.433648859;39.58699471;0.068237177
371;0.431822526;39.51489251;0.061964188
373;0.430975732;39.50081167;0.05237733
375;0.425463571;39.50841208;0.051091999
377;0.433366492;39.44809854;0.065458874
379;0.428971118;39.57763676;0.078719261
381;0.436676104;39.32961826;0.075405958
383;0.428358693;39.26402721;0.088379424
385;0.437702361;39.43194504;0.089711187
387;0.432677573;39.36096234;0.090094329
389;0.432072598;39.48068114;0.089604912
391;0.426196283;39.69725215;0.098974941
393;0.436596713;39.45782478;0.091049307
395;0.427615798;39.45128875;0.092212962
397;0.433637557;39.36376426;0.101067315
399;0.431398083;39.33483284;0.10578565
401;0.426941302;39.41585691;0.126940114
403;0.43433975;39.38566746;0.131275697
405;0.437613596;39.39843709;0.140217508
407;0.426325758;39.26709596;0.143959845
409;0.428589532;39.25448487;0.143827356
411;0.432481511;39.31121991;0.116615871
413;0.431841683;39.34988733;0.121928518
415;0.431234619;39.36172136;0.120408831
417;0.431278291;39.23746113;0.103918095
419;0.428143727;39.05215128;0.107491182
421;0.428791485;39.27881926;0.12678406
423;0.436480793;39.24847322;0.127027733
425;0.431901289;39.30417217;0.124180585
427;0.432564343;39.19792397;0.138342474
429;0.429970163;39.22815879;0.136147978
431;0.430343954;39.14396304;0.144372404
433;0.433461087;39.25888287;0.136351558
435;0.435316063;39.29794833;0.133603051
437;0.433229775;39.07978661;0.128847489
439;0.431787844;39.19277475;0.136393613
441;0.419238883;39.21062823;0.12353183
443;0.435360668;39.17570565;0.119914912
445;0.42829046;39.12369642;0.124914721
447;0.431692288;39.09769521;0.131504618
449;0.432878977;39.11326677;0.123484989
451;0.431624254;39.07888857;0.1193949
453;0.433452473;39.14343573;0.132224505
455;0.430520623;39.10776438;0.127619764
457;0.426203328;39.00791611;0.106164203
459;0.432290197;39.14365768;0.110735876
461;0.435240725;39.02225694;0.11214811
463;0.4307201;39.0544615;0.104316699
465;0.432606325;39.06498432;0.096154907
467;0.429366085;39.05645855;0.112481503
469;0.433012392;38.97403791;0.102636821
471;0.432154261;38.97005356;0.10424912
473;0.41809258;38.99392601;0.109114835
475;0.434163111;38.91889408;0.118984337
477;0.439935607;38.93470465;0.119541667
479;0.436966065;39.02808225;0.117683161
481;0.43200635;38.94645819;0.108132513
483;0.435594912;38.84393483;0.107172804
485;0.424688134;38.95393519;0.102256714
487;0.428932516;38.999464;0.083553125
489;0.433096072;38.88999827;0.076738364
491;0.426830268;38.82091213;0.075842766
493;0.436484722;38.86325073;0.080148813
495;0.435663794;38.8824359;0.08310881
497;0.428717999;38.81591901;0.085760554
499;0.435113987;38.76116346;0.085117583
501;0.425857026;38.81736143;0.092852426
503;0.425652856;38.86988042;0.087665915
505;0.43093107;38.7944041;0.088388058
507;0.430560412;38.79907186;0.089265869
509;0.428302035;38.8440558;0.08039311
511;0.434458397;38.83780464;0.076754628
513;0.433939978;38.77835158;0.075419053
515;0.431297556;38.79722359;0.072354869
517;0.434310454;38.73178863;0.072977512
519;0.429690731;38.63497204;0.088406716
521;0.43868064;38.848446;0.086965789
523;0.431059834;38.76711755;0.08233697
525;0.435402159;38.72014631;0.088064277
527;0.432698169;38.71186249;0.097439938
529;0.430203219;38.75141721;0.101198694
531;0.425578706;38.76392733;0.09919041
533;0.432845063;38.74556459;0.091486846
535;0.42101433;38.71352686;0.092176062
537;0.435990528;38.70448403;0.088068659
539;0.430822624;38.64457926;0.091140684
541;0.434810829;38.5933544;0.103010488
543;0.420844148;38.68111841;0.115253623
545;0.436181558;38.98303002;0.10776068
547;0.433480017;38.22608881;0.108288094
549;0.429531453;38.84468165;0.102472369
551;0.430676464;38.53807203;0.083076602
553;0.430880494;38.55478796;0.088800055
555;0.429032068;38.57752334;0.091130838
557;0.429897915;38.56350543;0.079958981
559;0.434021299;38.57515556;0.085266628
561;0.433453667;38.58725983;0.092710203
563;0.426340629;38.55445528;0.078012328
565;0.433108284;38.43482965;0.064182337
567;0.433834946;38.50495236;0.068689874
569;0.433524673;38.61153081;0.052246858
571;0.428552336;38.54518074;0.034915739
573;0.428602729;38.56728784;0.041178093
575;0.433489623;38.46418448;0.04631684
577;0.429298704;38.48005895;0.051135471
579;0.429677078;38.53947446;0.054293396
581;0.43593519;38.57742042;0.062546523
583;0.42007619;38.51598981;0.046717026
585;0.43120316;38.45932062;0.044141221
587;0.430684809;38.41596545;0.039449739
589;0.433328271;38.4419286;0.036665013
591;0.433909539;38.52594776;0.0367392
593;0.433056852;38.48780766;0.047306242
595;0.431206704;38.47736044;0.049774846
597;0.432106123;38.4669586;0.047333521
599;0.429757375;38.37162199;0.064102886
601;0.427183249;38.40759821;0.060910192
603;0.440298979;38.40678408;0.058262181
605;0.430183061;38.45141485;0.059577713
607;0.432607388;38.31426646;0.049376792
609;0.431300825;38.3937925;0.037069321
611;0.429823638;38.46757664;0.044868273
613;0.424162349;38.31520987;0.046458858
615;0.433242802;38.34359398;0.043574817
617;0.429903508;38.40911186;0.052715725
619;0.4342764;38.34419397;0.045434181
621;0.430783128;38.3583231;0.0356817
623;0.433033638;38.36133624;0.036409168
625;0.43196717;38.23988038;0.041675809
627;0.434534458;38.39374469;0.04663654
629;0.433588923;38.36567375;0.047090792
631;0.436158019;38.3583509;0.048490091
633;0.43610925;38.32896583;0.043409483
635;0.435081972;38.2155894;0.044698504
637;0.434871855;38.24965199;0.041893685
639;0.431498262;38.26733132;0.048468705
641;0.428842289;38.28808965;0.056552477
643;0.432831791;38.27364785;0.061111145
645;0.437837797;38.3060085;0.045919397
647;0.427519308;38.30120952;0.047806432
649;0.429178556;38.21041238;0.050089145
651;0.433645672;38.23132681;0.037424985
653;0.432827062;38.25823288;0.03711477
655;0.431274206;38.21279772;0.03768124
657;0.433396944;38.19850226;0.031533623
659;0.425521572;38.13362242;0.028777876
661;0.428072417;38.15466611;0.035884763
663;0.430258932;38.16218311;0.042702863
665;0.434131267;38.15622902;0.04757425
667;0.434269104;38.20034321;0.047676357
669;0.426933835;38.14931445;0.050479273
671;0.429928242;38.18220242;0.061964618
673;0.435196396;38.06961233;0.056954368
675;0.428808837;38.13737701;0.063114
677;0.434603938;38.15394465;0.058795287
679;0.434051868;38.09671254;0.059831116
681;0.428873046;38.04389892;0.041446685
683;0.436841374;38.03671461;0.047954731
685;0.428487307;38.06442555;0.053754743
687;0.434441075;38.09268087;0.06631657
689;0.428986663;38.15757827;0.067426024
691;0.433080532;38.10837047;0.077397051
693;0.437033845;38.05957877;0.068832471
695;0.431129165;38.02271475;0.06473878
697;0.437063042;38.05615734;0.059773635
699;0.430203986;38.04799205;0.045126763
701;0.435541343;38.12398495;0.044923249
703;0.437653548;37.9817532;0.048553329
705;0.433039191;38.05194079;0.046669835
707;0.429966527;38.00051399;0.040178417
709;0.428534699;38.02336254;0.052017102
711;0.433696575;38.00941829;0.055064079
713;0.433023041;38.00799343;0.055872516
715;0.429090726;38.00883537;0.052896806
717;0.435623486;37.97917323;0.062186688
719;0.434565836;37.87468305;0.063799241
721;0.430170906;37.96505435;0.069824998
723;0.430512239;37.89623601;0.066419075
725;0.432793269;37.96828212;0.05957203
727;0.432696172;37.89093801;0.064085255
729;0.430910657;37.83581174;0.07029791
731;0.431440131;37.88105324;0.058116511
733;0.428002656;37.92102405;0.067217425
735;0.431139271;37.75973542;0.080738876
737;0.438163692;37.94588722;0.076414824
739;0.435131735;37.96712506;0.071703226
741;0.427096732;37.93818388;0.077168647
743;0.424904809;37.94575649;0.072746172
745;0.436113397;37.87702108;0.086209703
747;0.429774396;37.87548744;0.090988052
749;0.429750287;37.83780098;0.074989286
751;0.42244361;37.88294931;0.079016307
753;0.426586895;37.88431808;0.076117699
755;0.430593872;37.84725016;0.060278481
757;0.435569942;37.77309529;0.057585455
759;0.434162726;37.84831161;0.08349049
761;0.427464164;37.85703933;0.08713873
763;0.429815432;37.7990843;0.090496231
765;0.429949827;37.82449234;0.095749318
767;0.429663065;37.79198339;0.100251752
769;0.436436354;37.71093981;0.093297834
771;0.431871295;37.78940147;0.078963252
773;0.432767043;37.78569468;0.072369465
775;0.430580876;37.79320143;0.072369465
777;0.434309408;37.69876238;0.061731968
779;0.427987161;37.7092852;0.060268747
781;0.428905002;37.74846188;0.068325691
783;0.434848738;37.74999503;0.069718751
785;0.429092647;37.77095531;0.071279038
787;0.433403022;37.72385773;0.073611728
789;0.428578589;37.70264575;0.073873225
791;0.433432145;37.63960687;0.077243364
793;0.430558214;37.76365246;0.078416148
795;0.435208602;37.67344751;0.067590365
797;0.43603639;37.50580723;0.068927575
799;0.431604148;37.63171134;0.058908968
801;0.420909736;37.62053291;0.056960708
803;0.430170275;37.6224368;0.068359816
805;0.434304073;37.61243299;0.07248992
807;0.432921379;37.69978871;0.062182269
809;0.434865949;37.63460399;0.065065449
811;0.425390807;37.58614496;0.054311964
813;0.42446814;37.59418927;0.045819186
815;0.433836207;37.61762026;0.05002915
817;0.438847018;37.62016219;0.05578673
819;0.424259946;37.606515;0.06130735
821;0.435913301;37.5739324;0.076711746
823;0.425519709;37.53092796;0.078917341
825;0.430233264;37.50679551;0.081233655
827;0.429474921;37.67270849;0.085002766
829;0.431543492;37.47209489;0.093221759
831;0.424954966;37.49540295;0.091625088
833;0.430491841;37.46565007;0.09378109
835;0.42497887;37.51185205;0.087037432
837;0.431104795;37.53496792;0.090231947
839;0.422309086;37.55310871;0.07165609
841;0.424317399;37.53920202;0.057623507
843;0.433454406;37.47051197;0.053024683
845;0.430741482;37.51650225;0.052396421
847;0.431517371;37.4890235;0.047976155
849;0.428078539;37.48218991;0.053857045
851;0.430886378;37.51801979;0.056677563
853;0.424735598;37.48687962;0.056437887
855;0.429121806;37.52560216;0.0544778
857;0.434727403;37.40961844;0.052333727
859;0.424125954;37.42225734;0.050722231
861;0.436167764;37.3227876;0.04372848
863;0.421393573;37.48008164;0.03447374
865;0.428491164;37.45749503;0.029115313
867;0.425178085;37.35212682;0.026640232
869;0.428296993;37.31396671;0.029006649
871;0.43002947;37.45895502;0.029006649
873;0.428173494;37.39423176;0.029498186
875;0.42115088;37.44833903;0.024801321
877;0.421019533;37.46667396;0.032280602
879;0.421228939;37.367593;0.027896826
881;0.415795951;37.41663446;0.030212556
883;0.425508566;37.37422221;0.025248105
885;0.433003358;37.35380729;0.028708515
887;0.419597676;37.42342025;0.013935577
889;0.430389547;37.28618114;0.005905821
891;0.427306849;37.34063132;0.00359009
893;0.432936068;37.37922508;0.00359009
895;0.439630653;37.35983601;0.002190104
897;0.429127707;37.39425957;0.002060424
899;0.430146793;37.2572224;0.002060424
901;0.425182883;37.23774016;0.011353672
903;0.435102028;37.35216048;0.011353672
905;0.437099221;37.3380694;0.012814829
907;0.427370435;37.35008001;0.012814829
909;0.434069953;37.29265229;0.012814829
911;0.436992738;37.23385678;0.003521582
913;0.429240627;37.24747616;0.003521582
915;0.435408435;37.32078859;2.42861E-16
917;0.420309491;37.31310526;2.42861E-16
919;0.432141026;37.18584165;2.42861E-16
921;0.429808749;37.16541649;2.42861E-16
923;0.421924601;37.24857615;2.42861E-16
925;0.432856339;37.29429666;2.42861E-16
927;0.432712875;37.26952618;2.42861E-16
929;0.430974323;37.13211097;2.42861E-16
931;0.432658583;37.15034493;2.42861E-16
933;0.429658381;37.22381542;2.42861E-16
935;0.431784628;37.29162596;0.00105858
937;0.435250829;37.2393016;0.00105858
939;0.435430204;36.96881553;0.00105858
941;0.429656396;37.25043222;0.00105858
943;0.428970292;37.1355402;0.00105858
945;0.433355873;37.25033125;0.001583236
947;0.426832189;37.05237323;0.001583236
949;0.421798284;37.37408172;0.001583236
951;0.432308484;36.8053079;0.001583236
953;0.435028719;37.0797232;0.001583236
955;0.426431004;37.13113976;0.001494019
957;0.433091656;37.12164376;0.001494019
959;0.427924606;37.12204961;0.001494019
961;0.434850718;37.1539488;0.001494019
963;0.431844694;37.22124178;0.001494019
965;0.426412285;37.11699356;2.42861E-16
967;0.424131054;37.05360151;2.42861E-16
969;0.439039547;37.08652703;2.42861E-16
971;0.43117444;37.07562568;2.42861E-16
973;0.438317157;37.08358658;2.42861E-16
975;0.428674479;37.08302219;2.42861E-16
977;0.422043383;37.11793452;2.42861E-16
979;0.432313403;36.80217183;2.42861E-16
981;0.432070004;37.17112668;2.42861E-16
983;0.434587799;37.01631115;0.00432332
985;0.419290556;36.96628141;0.004553124
987;0.42714208;37.18756749;0.004553124
989;0.429932627;37.04220114;0.004707557
991;0.430601799;37.00490102;0.006425973
993;0.431514551;37.02331937;0.006748519
995;0.430670224;36.95308593;0.008332383
997;0.429280659;37.0125668;0.008332383
999;0.433208611;37.07113987;0.012750982
1001;0.428874338;37.06118192;0.015943406
1003;0.422989292;36.92886081;0.014371961
1005;0.431365136;37.02369791;0.012558292
1007;0.429451313;37.08208708;0.021067508
1009;0.431810834;36.99126165;0.029906947
1011;0.435420253;36.96862724;0.031863931
1013;0.431842663;36.98444805;0.040147977
1015;0.434877995;36.989968;0.049333471
1017;0.439098135;37.04353039;0.049982923
1019;0.427771322;36.99696793;0.04633021
1021;0.43497021;36.89940256;0.039475938
1023;0.427552068;36.91027611;0.02865221
1025;0.433323672;36.93109737;0.023492235
1027;0.428623009;36.96237657;0.019476107
1029;0.436018193;36.94587234;0.021666507
1031;0.425258457;36.87811546;0.025925441
1033;0.4256386;36.89710844;0.029952121
1035;0.425264828;36.96237657;0.026790723
1037;0.420014269;36.94560454;0.029978154
1039;0.423159102;36.89989183;0.028155424
1041;0.428926729;36.81002004;0.033578115
1043;0.420936322;36.83741538;0.03845683
1045;0.438374664;36.9086932;0.040069078
1047;0.41926323;36.92072138;0.033877786
1049;0.434488532;36.86483706;0.028993075
1051;0.427230593;36.83979926;0.019297897
1053;0.427004651;36.86777703;0.015057308
1055;0.429478278;36.87447208;0.01298599
1057;0.424096441;36.93429539;0.013485645
1059;0.43634572;36.83104374;0.016619903
1061;0.430632001;36.76011713;0.03301879
1063;0.42038305;36.8038323;0.035149016
1065;0.424749072;36.85145914;0.036816311
1067;0.430547743;36.93085591;0.039200455
1069;0.436020613;36.74319681;0.035440177
1071;0.424639921;36.73412617;0.01904129
1073;0.428697927;36.70948495;0.015947622
1075;0.430827142;36.85496203;0.013875276
1077;0.425505106;36.86591851;0.010567506
1079;0.427060307;36.73369056;0.007536345
1081;0.426327764;36.70324355;0.018205548
1083;0.427361254;36.76198345;0.018568721
1085;0.413436342;36.79742505;0.029249055
1087;0.420825094;36.81064638;0.038500941
1089;0.434106681;36.72341749;0.049771624
1091;0.438917265;36.70601767;0.045558475
1093;0.431714667;36.74656117;0.043059579
1095;0.427956364;36.76980581;0.033854914
1097;0.430457028;36.73024279;0.023978482
1099;0.428572342;36.67305653;0.019267
1101;0.429703821;36.65826205;0.021643968
1103;0.435197043;36.56943416;0.020193929
1105;0.425019908;37.48823668;0.026847911
1107;0.424949495;36.76675462;0.031996247
1109;0.42596583;36.62975502;0.029784328
1111;0.43347264;36.63004233;0.029635849
1113;0.422807389;36.81224539;0.028985508
1115;0.433913219;36.70691327;0.020855857
1117;0.42503214;36.68221791;0.018099046
1119;0.424646906;36.62985599;0.022653411
1121;0.423873288;36.63606959;0.014562578
1123;0.42675813;36.6720463;0.014562578
1125;0.43458133;36.70357477;0.014562578
1127;0.430232495;36.67501408;0.011618526
1129;0.428310617;36.61481224;0.005806725
1131;0.429499763;36.5643386;0.005213015
1133;0.435580434;36.6460929;0.006717485
1135;0.435643954;36.67723308;0.006901655
1137;0.437644826;36.6720185;0.00636402
1139;0.429631199;36.58088038;0.00168864
1141;0.432243808;36.55284652;0.005408131
1143;0.434855625;36.56943416;0.004202783
1145;0.43200277;36.60800011;0.004018613
1147;0.429634258;36.68358716;0.004018613
1149;0.432927628;36.59451781;0.004018613
1151;0.428300354;36.59409196;0.000299122
1153;0.430088824;36.53488865;0.002665913
1155;0.422607827;36.61008692;0.002665913
1157;0.432893595;36.60181286;0.002665913
1159;0.428089965;36.62153461;0.002665913
1161;0.426756212;36.52050196;0.002665913
1163;0.432509344;36.51740541;2.50147E-16
1165;0.422926546;36.52699312;2.50147E-16
1167;0.429296603;36.48008724;2.50147E-16
1169;0.431676734;36.53592474;2.50147E-16
1171;0.420457594;36.55536893;2.50147E-16
1173;0.432718255;36.52329364;2.50147E-16
1175;0.428957532;36.52407071;2.50147E-16
1177;0.435253403;36.48136333;2.50147E-16
1179;0.437222257;36.51939271;2.50147E-16
1181;0.429580917;36.51472251;2.50147E-16
1183;0.4314642;36.49345736;2.50147E-16
1185;0.431321555;36.47229318;2.50147E-16
1187;0.425715979;36.45150704;2.50147E-16
1189;0.427364494;36.45724894;2.50147E-16
1191;0.417832228;36.43227455;2.50147E-16
1193;0.436327303;36.49936364;2.50147E-16
1195;0.427813587;36.54166468;2.50147E-16
1197;0.430505211;36.44624514;2.50147E-16
1199;0.430201704;36.42672729;2.50147E-16
1201;0.429901744;36.4209854;2.50147E-16

File: data/rise_materials/Testdata-2406.txt
Keywords
Material1;Material2;Material3;Material4;Product;Object;Scenario;Method;Reference;Comment;Owner;IsPublic;ImportDate
;;;;F1A-1-3;;;ISO 5660;TRANSFEU;;TRANSFEU;1;2011-11-09 12:18:08
Scalars
Flux (kW/m2);tig (s);qmax (kw/m2);qtotal (MJ/m2);q180 (kw/m2);q300 (kw/m2);Sample mass (g);Mass loss (g);DHc (MJ/kg);Peak smoke production (m2/m2s);Total smoke produced (m2/m2);Specific extinction area (avg) (m2/kg);MARHE (kW/m2);Area exposed (m2);Observations;Test date (YYYY-MM-DD);Test identifier;Product thickness (mm);Thickness1 (mm);Thickness2 (mm);Thickness3 (mm);Thickness4 (mm);Product density (kg/m3);Density1 (kg/m3);Density2 (kg/m3);Density3 (kg/m3);Density4 (kg/m3);Product area weight (kg/m2);Area weight1 (kg/m2);Area weight2 (kg/m2);Area weight3 (kg/m2);Area weight4 (kg/m2)
20;93;51.74;3.89;;;43.04;9.55;3.11;;199.95;;18.53;0.0088;Flashing from 82s. End flame at 277s.
;2011-09-15;c_LSFIRE_F1A-1-3_20a;29.0;;;;;;;;;;;;;;
VectorData
Time (s);HRR (kW/m2);Mass (g);SPR (m2/(m2*s))
1;7.787613158;43.04;0.035078009
3;7.597170704;42.9655539;0.046580065
5;7.57777204;42.99534778;0.067245109
7;6.680123059;42.99213562;0.090578872
9;5.45133345;42.9643767;0.149798576
11;4.26017101;43.04762821;0.206523109
13;3.380998669;43.38033859;0.25237531
15;2.645464645;42.77812745;0.299159287
17;2.325833398;42.92815123;0.355845363
19;2.46824741;42.88618446;0.39643281
21;2.58598085;42.89176993;0.463508768
23;2.279794557;42.76244871;0.496535362
25;2.162240403;42.80266645;0.536836608
27;1.986412516;42.78698819;0.560446898
29;1.981192938;42.7183761;0.574046979
31;2.386414992;42.65609561;0.568632658
33;2.493722315;42.57205332;0.578191036
35;2.39552444;42.58181503;0.604972823
37;2.2788887;42.79866642;0.604473859
39;2.162363746;42.49398923;0.600700025
41;2.448251935;42.48906541;0.608603925
43;2.409099556;42.56991593;0.59757826
45;2.792849491;42.4465365;0.60434643
47;2.690655101;42.46842596;0.656587354
49;2.485580767;42.46350505;0.707613446
51;2.408785391;42.4195606;0.722991498
53;2.455215992;42.30347102;0.798702791
55;2.76155833;42.31731043;0.868912198
57;3.172752113;42.29289911;0.8602251
59;3.190507105;42.27992524;0.931886778
61;2.7908556;42.32566388;1.014702508
63;3.158818023;42.25755665;1.04903476
65;3.32593272;42.38328998;1.061126527
67;3.411122685;42.31368419;1.156494807
69;3.211377822;42.25690422;1.177276293
71;4.003379769;42.18018479;1.200630117
73;3.775631315;42.26562709;1.289049423
75;3.879508604;42.1460671;1.356240109
77;3.824351232;42.15765067;1.523372348
79;3.585338668;42.06858456;1.707318096
81;3.92635744;42.07912929;1.916354212
83;4.03325068;42.03349114;2.021362514
85;3.937847378;42.01252255;2.043754897
87;4.96065017;41.9530746;2.049030562
89;5.380287142;41.91513018;1.833865531
91;5.265658792;41.94726049;1.392658766
93;9.341516299;41.90729081;1.068957679
95;22.84171091;41.83010197;0.820473823
97;37.64995296;41.78025068;0.437422173
99;48.02952163;41.59348686;0.232842254
101;50.55144853;41.61300204;0.25878753
103;51.74242238;41.45750298;0.230264138
105;49.79282273;41.36762668;0.219537668
107;48.29242543;41.30331073;0.251270239
109;48.20871535;41.20474942;0.29867303
111;47.80044944;41.14149271;0.336474904
113;49.04023852;40.85721419;0.361340699
115;50.00290566;40.83700872;0.418368472
117;51.67987628;40.84146263;0.458466619
119;51.40920783;40.74691154;0.519159669
121;51.09879199;40.55880451;0.562225214
123;47.98257898;40.59663097;0.615438444
125;44.95806385;40.66357703;0.596400553
127;43.10690032;40.41385019;0.610998956
129;41.70620219;40.31475441;0.641095982
131;39.76984198;40.26209679;0.663426847
133;38.39741314;40.28313042;0.691991714
135;35.61049732;40.19576627;0.713427233
137;34.0918492;40.12255269;0.733293925
139;33.43000715;40.11081135;0.686459133
141;32.10033087;39.8973828;0.643293639
143;31.94245217;39.81369926;0.602517225
145;31.01283325;39.90513091;0.577619473
147;30.01248869;40.74676542;0.523958764
149;29.05939248;39.7438726;0.479821964
151;28.13670758;39.76670041;0.427371022
153;26.56769656;39.71753894;0.367919236
155;25.4725252;39.33495736;0.328148931
157;23.87495007;39.6112033;0.278398985
159;23.11755105;39.57098508;0.267458077
161;21.98587569;39.59211969;0.263237187
163;20.99165995;39.54292083;0.242049005
165;19.77321313;39.515059;0.218640947
167;18.88891564;39.80352347;0.207997652
169;18.11672471;39.42135597;0.195637266
171;17.54181944;39.27844389;0.166316036
173;17.0380792;39.35038756;0.157247965
175;16.96037201;39.33573018;0.141056787
177;15.35708687;39.28402936;0.130897265
179;15.53356738;39.21889545;0.115044648
181;15.06917876;39.33269375;0.117078696
183;14.66284284;39.23163825;0.12574492
185;14.33992757;39.19053702;0.129709512
187;13.8428896;39.13349879;0.120562139
189;13.0271441;39.10279422;0.114503829
191;12.36164211;39.2930736;0.11036115
193;12.21071;39.0228374;0.092135035
195;11.35626684;38.94460001;0.088583533
197;10.72228139;38.98888524;0.100657262
199;10.36758965;38.98328181;0.097831478
201;9.652073117;38.90525704;0.091290078
203;9.260499828;38.9941945;0.092072333
205;9.223188959;38.94440826;0.110319624
207;8.975348501;38.88956859;0.12353794
209;8.079585118;38.94208786;0.129657094
211;8.066769281;38.91062018;0.145394256
213;7.762010401;38.90210071;0.156196228
215;7.332489072;38.88848363;0.137928556
217;7.357176985;38.79492672;0.126425446
219;6.837820584;38.80573747;0.115693145
221;6.266823271;38.79281894;0.104582466
223;5.781566314;38.7344006;0.098661471
225;5.466812391;38.74474242;0.093176194
227;5.31608353;38.74851574;0.099920176
229;5.123847316;38.6840163;0.114423171
231;4.574374472;38.72252334;0.117588173
233;4.215618321;38.61734646;0.116315726
235;3.975280493;38.12585982;0.136536952
237;3.996334122;38.03507283;0.143101183
239;3.562637734;38.56747526;0.162361585
241;2.920052362;38.49948842;0.18248639
243;2.558770574;38.54025858;0.202084952
245;2.276348731;38.66382879;0.207415829
247;1.661011138;38.53960567;0.187283003
249;1.637730668;38.57805689;0.174000797
251;1.62306164;38.54304647;0.162779082
253;1.495255666;38.45993283;0.159352464
255;1.330024048;38.54154743;0.153422833
257;1.142087989;38.27745739;0.162518928
259;0.878388762;38.50206514;0.14286432
261;0.830146304;38.43617637;0.147773941
263;0.986036988;38.26757529;0.129792715
265;1.072540996;38.29479197;0.12211506
267;0.797852847;38.35016416;0.109865138
269;0.696642413;38.35067096;0.116131837
271;1.149345666;38.38263525;0.100169824
273;1.850221561;38.41132475;0.09423725
275;2.212021585;38.31968193;0.089123664
277;2.436959101;38.24528145;0.090747936
279;1.855532966;38.31336927;0.082664056
281;1.239460287;38.15544107;0.087363437
283;0.86543462;38.58952055;0.093450589
285;0.792684234;38.26948841;0.095024413
287;0.426850537;38.30571339;0.091122125
289;0.558287764;38.19621124;0.094603986
291;0.070117913;38.19524473;0.086023637
293;0.024273317;38.21243222;0.077520134
295;-0.357763237;38.2307333;0.070654669
297;-0.222469805;38.19032188;0.067883664
299;-0.102648819;38.13643173;0.065673491
301;-0.099207538;38.4474109;0.058465254
303;-0.096203728;38.16110907;0.05631665
305;-0.09066502;38.12472826;0.054176487
307;-0.103627315;38.11674131;0.044565645
309;-0.098809484;38.14694879;0.038693542
311;-0.092758487;38.05223216;0.031205994
313;-0.099006275;38.00590565;0.033359085
315;-0.102855605;38.05020885;0.023928715
317;-0.100768465;38.0487001;0.024780212
319;-0.103571259;38.09299407;0.020783356
321;-0.110101324;37.96909231;0.033109863
323;-0.103820172;37.95451794;0.029850499
325;-0.099356566;37.99775414;0.046555863
327;-0.110695662;37.9888837;0.054722568
329;-0.099250095;38.00085416;0.057394131
331;-0.099243864;37.71410136;0.054047615
333;-0.096567415;38.07462794;0.050476763
335;-0.10497141;37.73462042;0.040527393
337;-0.099480666;38.03074853;0.036888176
339;-0.094787566;37.71146105;0.036988805
341;-0.091232755;37.80321455;0.029524053
343;-0.103582168;37.87726454;0.029241195
345;-0.097314026;37.78800523;0.025568978
347;-0.091885154;37.78030372;0.01899063
349;-0.100783575;37.89936516;0.015528442
351;-0.095240194;37.79438973;0.014335355
353;-0.093873125;37.7367816;0.01361867
355;-0.098191178;37.72340384;0.007841879
357;-0.096708206;37.7284097;0.010193271
359;-0.10009111;37.73987434;0.006396176
361;-0.10412985;37.75689629;0.005224811
363;-0.095240125;37.71429456;0.008431953
365;-0.101478748;37.69019683;0.011676092
367;-0.087947819;37.68288222;0.019879334
369;-0.095956684;37.60781912;0.019837318
371;-0.095308905;37.64800967;0.019837318
373;-0.099152082;37.68304679;0.016251594
375;-0.095217199;37.6472451;0.013007456
377;-0.095468214;37.62357116;0.001472783
379;-0.098680661;37.58195488;0.008965452
381;-0.094632073;37.56182368;0.009410715
383;-0.104067242;37.58031798;0.007937931
385;-0.097894545;37.56546739;0.007937931
387;-0.104303306;37.56601934;0.011246758
389;-0.09863487;37.54352259;0.003911464
391;-0.10431245;37.47129446;0.005651029
393;-0.098096405;37.42444222;0.005651029
395;-0.105626661;37.50123446;0.005651029
397;-0.09855168;37.52156857;0.002342203
399;-0.096403695;37.47019882;0.004460097
401;-0.09401861;37.47582022;0.004865454
403;-0.096403004;37.52069381;0.008495546
405;-0.08971309;37.44874141;0.008495546
407;-0.108962102;37.74371999;0.008495546
409;-0.108335712;37.40153042;0.006220277
411;-0.109871816;37.40440083;0.007688829
413;-0.114184288;37.36120201;0.005492753
415;-0.112515329;37.35558013;0.005492753
417;-0.1009653;37.38034048;0.005492753
419;-0.116542144;37.44643217;0.005492753
421;-0.109909199;37.33564214;0.011287352
423;-0.105948988;37.26895288;0.013181184
425;-0.0946021;37.27512719;0.022142977
427;-0.097297156;37.21729818;0.022142977
429;-0.095264835;37.28165975;0.026418836
431;-0.111791556;37.28068402;0.0165655
433;-0.119332655;37.20766365;0.017514109
435;-0.118899684;37.18199261;0.016015959
437;-0.117695726;37.2126598;0.019151572
439;-0.121242085;37.21413262;0.017074812
441;-0.119528424;37.27969032;0.021871864
443;-0.119448973;37.25769892;0.018539675
445;-0.118578294;37.1960427;0.014151217
447;-0.115030317;37.49690045;0.019562115
449;-0.121959983;37.2347245;0.021931724
451;-0.112712872;37.09779401;0.017174484
453;-0.111005998;37.24591341;0.016230215
455;-0.110141343;37.07248074;0.018093554
457;-0.110762909;37.33283532;0.017328154
459;-0.109475956;36.97903403;0.012759447
461;-0.109962279;36.97462721;0.018723556
463;-0.110985668;37.08064293;0.034755878
465;-0.111626092;36.71725517;0.034438914
467;-0.108119117;36.96493928;0.036537065
469;-0.107877516;36.8406045;0.044279764
471;-0.124371763;37.04874321;0.041051393
473;-0.128539652;36.91643072;0.032624904
475;-0.12261461;36.96616259;0.028003345
477;-0.12929863;36.93584443;0.018124082
479;-0.118995478;36.91340303;0.022728628
481;-0.119478706;36.82752918;0.027838055
483;-0.120580774;36.91654965;0.02515438
485;-0.116731759;36.88706936;0.031721687
487;-0.12166034;36.89879128;0.031721687
489;-0.119545505;36.79381634;0.025524954
491;-0.123809838;36.76381129;0.028210637
493;-0.129367524;36.77973858;0.033940888
495;-0.134339714;36.78907796;0.035981776
497;-0.123551158;36.76928609;0.035981776
499;-0.125676543;36.83218455;0.029831264
501;-0.12849828;36.8093111;0.021158713
503;-0.129960327;36.77871721;0.020075091
505;-0.123127955;36.72463289;0.015278114
507;-0.120498033;36.68033891;0.022073125
509;-0.116529517;36.72304113;0.027128254
511;-0.131412985;36.84260063;0.026379046
513;-0.131097399;36.70001137;0.021829518
515;-0.122157055;36.69447201;0.025727166
517;-0.125897516;36.68000784;0.032792615
519;-0.129832725;36.61910551;0.03172171
521;-0.136113155;36.67230634;0.040108912
523;-0.130489035;36.56374254;0.036382929
525;-0.132604852;36.64470325;0.031409305
527;-0.126889686;36.59043494;0.025490155
529;-0.129815847;36.59760246;0.03514986
531;-0.130185523;36.52265004;0.039630456
533;-0.134266188;36.54539533;0.051583639
535;-0.132877863;36.56911587;0.049215664
537;-0.127341751;36.5425157;0.053998529
539;-0.122499547;36.58152857;0.047004629
541;-0.121055701;36.54328852;0.04176761
543;-0.133127536;36.53381128;0.037875793
545;-0.134539912;36.35358925;0.051984895
547;-0.149558573;36.47570605;0.05950848
549;-0.152787388;36.50235282;0.070309059
551;-0.151542527;36.47120699;0.073944126
553;-0.142429164;36.44713694;0.068924239
555;-0.147246625;36.40593473;0.065308542
557;-0.157799482;36.36486117;0.052271104
559;-0.153774965;36.34154548;0.039959585
561;-0.148543132;36.358632;0.037412657
563;-0.148840077;36.33424884;0.036185305
565;-0.148343683;36.29579762;0.03563036
567;-0.150603347;36.22216996;0.038426867
569;-0.156628459;36.25640756;0.05480861
571;-0.150532824;36.36840342;0.049837545
573;-0.154329517;36.27394505;0.059069233
575;-0.154025247;36.35000185;0.055303455
577;-0.147574264;36.31303122;0.054717886
579;-0.151782711;36.24666381;0.046461838
581;-0.154995203;36.23018458;0.052835723
583;-0.149369353;36.23460014;0.056795431
585;-0.149377973;36.18037795;0.055500007
587;-0.151192847;36.22203113;0.049049369
589;-0.146497553;36.23059769;0.045051214
591;-0.152612736;36.2145238;0.04151076
593;-0.143149911;36.17593472;0.035136637
595;-0.154684022;36.02381287;0.040428057
597;-0.157213564;36.21749566;0.054739522
599;-0.158291306;36.05247373;0.057410665
601;-0.153441049;35.98623544;0.069749716
603;-0.158972518;36.03627994;0.077323316
605;-0.156770966;36.06614663;0.075605786
607;-0.150727335;36.02107984;0.067015349
609;-0.154168815;36.0594762;0.061160516
611;-0.15309669;35.86718225;0.054869298
613;-0.157152573;36.08024284;0.052830357
615;-0.163528815;36.00366177;0.055088025
617;-0.167268933;35.97362954;0.055119195
619;-0.164124417;35.97981259;0.067438422
621;-0.166496475;36.0071948;0.064776091
623;-0.168053776;35.92811226;0.063939326
625;-0.171884955;35.87348521;0.065188322
627;-0.155547465;35.8498103;0.062895286
629;-0.165680824;35.85905744;0.05754063
631;-0.165247295;35.89785818;0.05353956
633;-0.167171272;35.8871484;0.050765694
635;-0.157836121;35.82236401;0.04865939
637;-0.156597715;35.85834919;0.060462092
639;-0.161431411;35.77440787;0.063145963
641;-0.164157545;35.82124118;0.073518209
643;-0.162486217;35.72180462;0.071294719
645;-0.169409456;35.77506079;0.073688568
647;-0.155599906;35.75477231;0.070899953
649;-0.157460002;35.88173817;0.063869317
651;-0.162808955;35.74954606;0.060303857
653;-0.155946864;35.6823136;0.065940774
655;-0.159461865;35.74089649;0.061812272
657;-0.164711311;35.80809256;0.05769803
659;-0.158281229;35.77516176;0.062486361
661;-0.165615519;35.79855123;0.054945651
663;-0.168009833;35.68147621;0.043718452
665;-0.163335397;35.65522556;0.042289455
667;-0.168593592;35.58218723;0.046693918
669;-0.162148605;35.63720069;0.046625151
671;-0.161255677;35.57795419;0.04876774
673;-0.165281831;35.64196625;0.048493486
675;-0.170061156;35.56216525;0.053921079
677;-0.16299802;35.60064414;0.046103798
679;-0.167882017;35.55591764;0.040872597
681;-0.170503999;35.55157489;0.042674366
683;-0.167129045;35.52379656;0.047927187
685;-0.164506879;35.55889873;0.045553322
687;-0.174971368;35.59049553;0.044553049
689;-0.169426424;35.56710655;0.052842908
691;-0.179705595;35.43575182;0.057519951
693;-0.183075903;35.47961327;0.059340842
695;-0.188681645;35.56493517;0.057855187
697;-0.161004051;35.51402514;0.050938649
699;-0.164352768;35.53734082;0.043132268
701;-0.163658572;35.42583283;0.044922315
703;-0.166472703;35.45079561;0.043298159
705;-0.175501779;35.41642937;0.04490214
707;-0.177270726;35.43204355;0.049053445
709;-0.162888118;35.46883844;0.056202372
711;-0.170501485;35.41820462;0.050464315
713;-0.171442035;35.2974956;0.055901104
715;-0.183907967;35.38834764;0.058355326
717;-0.177332392;35.29924415;0.06328588
719;-0.185620875;35.48316475;0.05843281
721;-0.176812736;34.93303113;0.051238715
723;-0.17702342;35.34960176;0.042949552
725;-0.184293182;35.41549101;0.031982772
727;-0.180460368;35.24014523;0.034843871
729;-0.188368229;35.2065523;0.033948512
731;-0.179658239;35.18493905;0.04283565
733;-0.190695213;35.22409853;0.047431319
735;-0.179385369;35.24101951;0.046016913
737;-0.185882981;35.2319379;0.044049208
739;-0.183786902;35.22854273;0.039084717
741;-0.182632457;35.17513025;0.033342648
743;-0.183681657;35.09854966;0.02846319
745;-0.183963412;35.26212644;0.036199754
747;-0.187414385;35.20805182;0.029623728
749;-0.188414701;35.08784863;0.027327501
751;-0.185469301;35.07036647;0.029417237
753;-0.184825951;35.17548899;0.035072385
755;-0.183691764;34.94075108;0.031933419
757;-0.18411453;35.00991512;0.037370436
759;-0.183630321;35.09559576;0.03908773
761;-0.187412024;35.14346015;0.029992935
763;-0.180849399;35.08505152;0.02775171
765;-0.185679623;34.96432405;0.024405779
767;-0.186940689;35.07741458;0.021032637
769;-0.179079052;35.00121166;0.025947342
771;-0.198364955;35.03348905;0.025947342
773;-0.193488608;35.03113321;0.029257407
775;-0.197904113;35.0226317;0.035715554
777;-0.19940036;34.94423848;0.033601895
779;-0.20913984;34.91243003;0.035191124
781;-0.189791018;34.87325162;0.048518819
783;-0.181679067;34.9345491;0.039650059
785;-0.193581291;34.9419375;0.038534818
787;-0.183046629;34.95910654;0.037465195
789;-0.181021491;34.94605015;0.033769785
791;-0.179550398;34.92775877;0.022318055
793;-0.185716182;34.94483606;0.028711347
795;-0.192244454;34.92622283;0.025179311
797;-0.193043288;34.87819291;0.024969784
799;-0.206262159;34.8385179;0.024325898
801;-0.206948902;34.87901185;0.036454157
803;-0.204142693;34.96066237;0.038764552
805;-0.209501601;34.70074955;0.044273614
807;-0.202513427;34.90507852;0.046101139
809;-0.202633448;34.78129618;0.046563515
811;-0.20788227;34.87387735;0.043726063
813;-0.20787146;34.67253917;0.042288683
815;-0.217506883;34.73917358;0.04344111
817;-0.207800584;34.70777046;0.03954329
819;-0.215452096;34.89456147;0.036101842
821;-0.213307773;34.78920934;0.035047464
823;-0.218309347;34.69532136;0.032221938
825;-0.210003269;34.74986539;0.030755183
827;-0.216912695;34.67828047;0.044189216
829;-0.215550785;34.70206509;0.052220156
831;-0.220579287;34.70724522;0.050831473
833;-0.211240881;34.74128039;0.047285038
835;-0.207102237;34.60555476;0.045932335
837;-0.202323004;34.63877973;0.035637823
839;-0.212351729;34.57053512;0.037414656
841;-0.211384213;34.67582366;0.044131323
843;-0.205742415;34.61904368;0.051818012
845;-0.208291905;34.55920883;0.061955899
847;-0.20955512;34.5548389;0.076535464
849;-0.207736087;34.56851132;0.066978992
851;-0.225880578;34.52553289;0.065724896
853;-0.215210501;34.56936715;0.068015328
855;-0.216758349;34.52714358;0.061078302
857;-0.220370275;34.45545769;0.058344516
859;-0.218497825;34.50216235;0.058731031
861;-0.208740646;34.5480942;0.061544113
863;-0.226904348;34.48966713;0.058465774
865;-0.223678358;34.48851663;0.061551279
867;-0.227634704;34.42117397;0.05986989
869;-0.219860822;34.37866496;0.07674953
871;-0.21486811;34.42977742;0.075422174
873;-0.215550874;34.31892235;0.077250281
875;-0.22654177;34.35822939;0.098843406
877;-0.217667551;34.38326596;0.097628735
879;-0.225602614;34.32695492;0.100235495
881;-0.224505969;34.28353523;0.097692708
883;-0.223577771;34.32346801;0.095965651
885;-0.22415708;34.34919438;0.081838817
887;-0.226138506;34.20924543;0.086595214
889;-0.223854479;34.27852063;0.089928338
891;-0.226078605;34.2772415;0.101640499
893;-0.224804854;34.24893889;0.111511556
895;-0.229951134;34.25773506;0.11798354
897;-0.223953013;34.27923811;0.111350074
899;-0.222889677;34.30082369;0.11473862
901;-0.226813056;34.20110217;0.119332015
903;-0.220902099;34.19497446;0.132467686
905;-0.220864721;34.19860895;0.130583166
907;-0.227470738;34.21219885;0.147700968
909;-0.223321468;34.24478012;0.141218586
911;-0.217781536;34.23989417;0.138267038
913;-0.231295546;34.15149943;0.144709744
915;-0.226406558;34.1011695;0.155514521
917;-0.229539824;34.17695833;0.153473808
919;-0.219824719;34.17635153;0.162206568
921;-0.214857777;34.13070464;0.167257785
923;-0.22294185;34.09785685;0.15772389
925;-0.228847813;34.0427332;0.149513298
927;-0.225834142;34.01534128;0.158146924
929;-0.231587887;34.05277161;0.159289337
931;-0.228477104;34.0704193;0.157274712
933;-0.224720006;34.05115218;0.152153907
935;-0.220685582;34.0181112;0.162373858
937;-0.236004073;33.940684;0.145576464
939;-0.240089369;33.94581802;0.141339438
941;-0.249902849;33.99234793;0.149727549
943;-0.236873421;33.9696672;0.150069827
945;-0.236175659;34.05027791;0.147094957
947;-0.225484209;33.80477439;0.154167464
949;-0.230951335;34.04539244;0.170421864
951;-0.222831028;33.88476908;0.1645708
953;-0.236440903;33.65019622;0.154061843
955;-0.226261216;34.03217051;0.142061237
957;-0.241767498;33.97606238;0.152921492
959;-0.236264296;33.85338393;0.147905596
961;-0.247602604;33.75889789;0.149014793
963;-0.247077469;33.86872189;0.16685856
965;-0.247236356;33.86918209;0.168543543
967;-0.231862729;33.87090297;0.151972094
969;-0.230883891;33.75436194;0.13867276
971;-0.236235252;33.78994226;0.123171326
973;-0.235930969;33.77034408;0.122596586
975;-0.227128462;33.79601512;0.127277016
977;-0.249289495;33.8105987;0.140087105
979;-0.260529526;33.77237759;0.132560137
981;-0.25133078;33.74010942;0.143475852
983;-0.247998917;33.72004181;0.138057633
985;-0.243066365;33.63957819;0.143973792
987;-0.250390719;33.74402886;0.14625817
989;-0.251474238;33.7585207;0.166179975
991;-0.254063837;33.62896939;0.157840569
993;-0.240220764;33.64637775;0.170492222
995;-0.250492333;33.63173882;0.171078138
997;-0.252956648;33.65319575;0.180334891
999;-0.252880745;33.6498467;0.169011013
1001;-0.253180131;33.64772096;0.177012142
1003;-0.246281114;33.59732695;0.16512604
1005;-0.250815921;33.55222278;0.170056757
1007;-0.249123581;33.51125067;0.165215049
1009;-0.246785701;33.51043173;0.161013276
1011;-0.251412784;33.61322657;0.152728722
1013;-0.259051525;33.56702773;0.142416947
1015;-0.251460752;33.49732;0.145173569
1017;-0.253003969;33.47500772;0.138681863
1019;-0.250167244;33.4723577;0.14396969
1021;-0.257275472;33.33702771;0.158901013
1023;-0.251428722;33.42049087;0.173363367
1025;-0.254223887;33.48281942;0.151782111
1027;-0.258080118;33.48359224;0.150126207
1029;-0.260026566;33.42478798;0.150416667
1031;-0.261590542;33.39166398;0.13919603
1033;-0.242056408;33.33814131;0.135136541
1035;-0.24849294;33.35927591;0.14345979
1037;-0.249821046;33.38547171;0.156773058
1039;-0.256010841;33.45807752;0.170517953
1041;-0.253912603;33.36847743;0.180348312
1043;-0.252845873;33.36623227;0.179069613
1045;-0.256568903;33.27892297;0.18608833
1047;-0.25808717;33.32383345;0.172977336
1049;-0.250358325;33.33358643;0.153029855
1051;-0.264170888;33.30276293;0.16160104
1053;-0.25949768;33.32409122;0.171532994
1055;-0.260925506;33.30176001;0.159511088
1057;-0.255542911;33.26763309;0.167069651
1059;-0.252250541;33.17941311;0.176924363
1061;-0.247203974;33.19167824;0.192177522
1063;-0.263187971;33.22793041;0.181031814
1065;-0.257989375;33.19397874;0.173030099
1067;-0.265804257;33.13935169;0.155746281
1069;-0.263519386;33.25891071;0.1360209
1071;-0.253843207;33.28231814;0.108250767
1073;-0.26039999;33.17023053;0.108558017
1075;-0.261356607;33.14986826;0.125189307
1077;-0.259287251;33.13501768;0.136013693
1079;-0.246869058;33.07074834;0.144084076
1081;-0.252406128;33.0855528;0.157367249
1083;-0.262029025;33.06327693;0.143652747
1085;-0.255202039;33.11118695;0.14325712
1087;-0.260305671;33.09509461;0.129408747
1089;-0.263152562;33.07894645;0.142592296
1091;-0.259576287;32.92249108;0.132199513
1093;-0.263356001;32.98492983;0.15436322
1095;-0.254107614;33.02086938;0.157000647
1097;-0.257492229;33.18156604;0.160096383
1099;-0.274867852;33.04597876;0.161976819
1101;-0.264987087;33.08740233;0.160614476
1103;-0.24785555;33.01541303;0.144599688
1105;-0.259718386;32.88297238;0.136362017
1107;-0.268551805;32.93138871;0.148573771
1109;-0.261824287;32.88426996;0.141493232
1111;-0.262885468;32.92321778;0.142287562
1113;-0.276128468;32.93067997;0.15379528
1115;-0.269913667;32.92673285;0.154338519
1117;-0.268037015;32.91631725;0.138638695
1119;-0.275034797;32.84347213;0.141788953
1121;-0.278418229;32.88413161;0.148081921
1123;-0.277332185;32.79256258;0.155179813
1125;-0.265751246;32.84948042;0.174277155
1127;-0.269046691;32.87554709;0.192461474
1129;-0.271975147;32.83342449;0.208699648
1131;-0.263350116;32.85636298;0.196506759
1133;-0.281010375;32.85066732;0.200285742
1135;-0.279092342;32.7739945;0.185084573
1137;-0.282930939;32.76121432;0.169365403
1139;-0.284664099;32.75531671;0.150689449
1141;-0.28521208;32.67598465;0.164809304
1143;-0.280991337;32.73955496;0.158971645
1145;-0.276345459;32.82128849;0.159951197
1147;-0.266408975;32.69242698;0.158548084
1149;-0.269966823;32.80767093;0.161847636
1151;-0.280178846;32.65217236;0.155878986
1153;-0.281987983;32.63326398;0.166714011
1155;-0.275922539;32.72844032;0.161959597
1157;-0.287566357;32.60093125;0.17241026
1159;-0.287456229;32.87039463;0.172087099
1161;-0.28308253;32.7262505;0.15898006
1163;-0.281297894;32.64724951;0.140844634
1165;-0.288443659;32.63253728;0.13527972
1167;-0.283039845;32.70194112;0.12998806
1169;-0.278549349;32.63021833;0.130137011
1171;-0.275922263;32.54776781;0.153261577
1173;-0.292180903;32.58317337;0.144600729
1175;-0.294985069;32.64095627;0.14784584
1177;-0.283893527;32.59974435;0.1404014
1179;-0.287974783;32.4452856;0.139617244
1181;-0.289547519;32.48255914;0.118102662
1183;-0.29157775;32.53644103;0.136386438
1185;-0.293421817;32.38710707;0.140302255
1187;-0.285125849;32.53560365;0.142649492
1189;-0.283109675;32.52408416;0.139368091
1191;-0.284145517;32.51816762;0.143362987
1193;-0.277943937;32.48311157;0.144712858
1195;-0.281139647;32.46111191;0.139915335
1197;-0.298495255;32.43565204;0.141254291
1199;-0.298187925;32.39190127;0.130770138
1201;-0.294443456;32.35685396;0.123518057
