Repository: johodges/materials

## A Non-Dimensional Scaling Approach to Modeling Material Pyrolysis

This repository contains the data, scripts, and technical documents required to generate the SPyro cone validation cases.

## Instructions
* Clone this repository with submodules
  ```
  git clone --recurse-submodules https://github.com/johodges/materials
  ```
* Pre-process data
  ```
  python materials/scripts/initialize.py
  ```
* Build latest FDS (example for impi_intel_linux target, but use relevant make target for platform)
  ```
  git clone git@github.com:firemodels/fds.git && cd fds
  cd Build/impi_intel_linux
  ./make_fds.sh
  ln -s fds_impi_intel_linux fds
  cd ../..
  ```
* Run cases
  ```

File: data/rise_materials/Testdata-2408.txt
Keywords
Material1;Material2;Material3;Material4;Product;Object;Scenario;Method;Reference;Comment;Owner;IsPublic;ImportDate
;;;;F1A-1-3;;;ISO 5660;TRANSFEU;;TRANSFEU;1;2011-11-09 12:22:33
Scalars
Flux (kW/m2);tig (s);qmax (kw/m2);qtotal (MJ/m2);q180 (kw/m2);q300 (kw/m2);Sample mass (g);Mass loss (g);DHc (MJ/kg);Peak smoke production (m2/m2s);Total smoke produced (m2/m2);Specific extinction area (avg) (m2/kg);MARHE (kW/m2);Area exposed (m2);Observations;Test date (YYYY-MM-DD);Test identifier;Product thickness (mm);Thickness1 (mm);Thickness2 (mm);Thickness3 (mm);Thickness4 (mm);Product density (kg/m3);Density1 (kg/m3);Density2 (kg/m3);Density3 (kg/m3);Density4 (kg/m3);Product area weight (kg/m2);Area weight1 (kg/m2);Area weight2 (kg/m2);Area weight3 (kg/m2);Area weight4 (kg/m2)
20;96;41.94;9.01;;;42.79;9.54;8.53;;195.12;;17.85;0.0088;End flame at 322s.
;2011-09-15;c_LSFIRE_F1A-1-3_20c;29.0;;;;;;;;;;;;;;
VectorData
Time (s);HRR (kW/m2);Mass (g);SPR (m2/(m2*s))
1;4.292977506;42.79;0
3;4.845716995;42.66255598;0
5;5.052069099;42.68187843;0.020019092
7;5.51908459;42.68689448;0.052253531
9;5.283983307;42.66290695;0.08732613
11;4.719634911;42.7203947;0.146904146
13;4.126623252;42.70119263;0.190892291
15;3.074819238;42.647402;0.238185319
17;2.798244254;42.63599173;0.26558979
19;2.760422719;42.65881955;0.300771238
21;2.619369337;42.58228605;0.329956078
23;2.658179335;42.63565289;0.360006892
25;2.486376893;42.58803754;0.355181773
27;2.465740496;42.54588727;0.376010345
29;2.58884909;42.53868286;0.379112413
31;2.485792352;42.45226725;0.409874674
33;2.453508127;42.38878966;0.449323412
35;2.497153886;42.43222732;0.491789696
37;2.474648933;42.34973893;0.50594777
39;2.317020355;42.33879031;0.536865299
41;2.289679759;42.3473928;0.502352422
43;2.5234522;42.34151315;0.476618132
45;2.587998539;42.22748426;0.470490337
47;2.761219499;42.37930222;0.511791552
49;2.762642911;42.19817971;0.534543164
51;2.780787729;42.27925013;0.58405415
53;2.601205907;42.15881732;0.679802614
55;2.947425633;42.17065914;0.725685768
57;2.974571198;42.12956616;0.838420719
59;3.547712564;42.09882616;0.953924962
61;3.697500817;41.84973476;1.053965613
63;3.891538962;41.99117353;1.101986977
65;3.552343163;42.13541765;1.19418932
67;3.777188537;42.03645052;1.277934997
69;3.892700389;41.99330655;1.266281963
71;4.208683125;41.99232305;1.285261656
73;4.196649368;41.94056689;1.420204949
75;4.227702402;41.829539;1.441584249
77;3.877472116;41.91402255;1.383769355
79;3.900499677;41.96499569;1.45628088
81;4.225993382;41.88180972;1.542868804
83;4.409143481;41.8887185;1.590498539
85;4.452236571;41.7424865;1.680003643
87;4.060828502;41.66410299;1.756681632
89;3.862156044;41.72778398;1.879379027
91;3.535787233;41.62033426;1.963940033
93;3.683186142;41.59757926;1.920566852
95;4.312733017;41.54256629;1.981246608
97;4.081064897;41.57889225;1.78343519
99;4.441372227;41.50581654;1.392752252
101;11.77020904;41.45072055;0.990426655
103;23.38535096;41.50343303;0.628008699
105;31.5903531;41.48093628;0.224121042
107;35.48467238;41.28336269;0.083914904
109;37.12642859;41.19862088;0.056019754
111;37.23359171;41.49712182;0.042565789
113;37.50344359;41.16937895;0.04032122
115;38.8285445;41.01232649;0.047022307
117;39.46325953;40.94707267;0.040021273
119;40.00863076;40.88052127;0.035392225
121;41.93750135;40.73485141;0.034088187
123;41.13767893;40.74724518;0.046574597
125;39.56988374;40.95252999;0.045349693
127;41.16633935;40.58294121;0.050993933
129;41.49406688;40.42241883;0.073377237
131;41.37542712;40.26593627;0.0950577
133;41.22950543;40.25291726;0.108846383
135;41.32170917;40.18363332;0.146394643
137;40.88012093;40.16328173;0.194983956
139;41.80662625;40.09457741;0.222207932
141;41.07113249;40.01738905;0.272801557
143;40.4732666;39.92800013;0.302782186
145;39.8542912;39.87185511;0.348087082
147;37.66358767;39.84062627;0.396486016
149;36.25273486;39.76002478;0.414905931
151;35.82700267;39.78597203;0.402296524
153;35.63526466;39.72089201;0.429511885
155;34.05325736;39.61280733;0.398892938
157;32.70614817;39.58742222;0.35582132
159;32.71789659;39.51169698;0.345633923
161;31.75604581;39.54673507;0.322072496
163;32.89392835;39.35009012;0.289531394
165;31.09999704;39.4689768;0.270708393
167;30.74083913;39.28871011;0.236581855
169;29.84796045;39.39865354;0.215483563
171;28.51065752;39.33935219;0.221177458
173;28.2594485;39.20275374;0.203072072
175;27.15734222;39.14555046;0.194131041
177;25.40386372;39.10735701;0.184375358
179;24.68597192;39.08641562;0.174380864
181;23.55148758;39.17662299;0.141488478
183;23.17435875;39.04274738;0.126408221
185;21.9596225;39.00586947;0.112425362
187;21.30018348;38.95638566;0.10123101
189;20.24876627;38.93985109;0.094061479
191;19.33564282;38.9658163;0.096507341
193;18.92863945;38.95060698;0.094643829
195;17.89945294;38.86625159;0.09020115
197;17.03404112;38.77509712;0.102586538
199;16.93730707;38.78644234;0.089505502
201;16.1710512;38.76817863;0.082490911
203;15.34968574;38.82306344;0.071208319
205;14.89968677;38.7358925;0.060977164
207;14.21854673;38.73213859;0.048906767
209;13.62902849;38.61457619;0.047339509
211;13.59297555;38.71333119;0.03824338
213;13.22157822;38.64733174;0.027915978
215;12.14516694;38.55765738;0.024244541
217;12.37735497;38.54182281;0.01547294
219;11.85513866;38.5038682;0.011251376
221;11.16561068;38.52227948;0.019942369
223;11.22077487;38.53920046;0.026690078
225;10.99133875;38.48159233;0.030655264
227;10.62182892;38.52939166;0.032712674
229;10.50816775;38.46274803;0.035587343
231;10.21250931;38.38588249;0.024623568
233;9.660732077;38.45419118;0.020011762
235;9.341104403;38.40927196;0.016844426
237;8.956917645;38.41418559;0.022690976
239;8.916062233;38.43395901;0.016525653
241;9.134468992;38.32779717;0.018348229
243;8.621696567;38.28439543;0.020990958
245;8.042375935;38.267723;0.017987388
247;7.910864467;38.36149107;0.007803835
249;7.814568407;38.28894012;0.00750862
251;7.855226533;38.24641315;0.006437884
253;7.644882643;38.17551852;0.007320797
255;7.349984932;38.2312315;0.012306416
257;6.889776653;38.20830271;0.012306416
259;6.580242798;38.23974272;0.01291141
261;6.819027119;38.12683617;0.022322504
263;6.886040317;38.14715232;0.026081768
265;6.61569169;38.08031549;0.025946556
267;6.117448461;38.43035122;0.031968673
269;5.837696479;38.65946774;0.03136368
271;5.95553138;38.14441007;0.03062614
273;6.054815631;38.06803191;0.026308654
275;5.850796047;38.07313874;0.029472732
277;5.912064787;38.03522976;0.040713641
279;5.744942767;38.05366872;0.047754824
281;6.00707479;38.10756906;0.049393051
283;6.374949412;38.01191456;0.059641701
285;6.477657342;37.99666932;0.053587671
287;6.320342016;37.92842471;0.045925324
289;6.315232259;37.96463999;0.048191532
291;6.110015754;37.92513003;0.048258799
293;6.275180666;37.98985035;0.039378071
295;6.064564646;37.84203484;0.047220934
297;5.858179758;37.80860744;0.045930389
299;5.457700214;37.71572286;0.042676657
301;5.008189195;37.94519763;0.048785858
303;5.028727631;37.81335553;0.049334627
305;5.027917957;37.52414736;0.05358658
307;4.773608406;37.71293498;0.054431933
309;4.485819288;37.86780685;0.065629469
311;4.346601593;37.71870395;0.060047977
313;4.608778169;37.69881159;0.066415374
315;4.884356558;37.86054806;0.062886153
317;4.778007478;37.60433526;0.079151743
319;4.44175032;37.6815042;0.08058253
321;4.075695196;37.64923603;0.086396773
323;3.948352928;37.73254287;0.098553435
325;4.047868179;37.60973626;0.098175933
327;3.72357643;37.79215588;0.098864374
329;3.841717402;37.5981425;0.094416021
331;3.583328894;37.63741265;0.083845393
333;3.475218379;37.57024426;0.075337551
335;3.917017415;37.58208609;0.078738156
337;3.784976494;37.62540529;0.059915366
339;3.675629614;37.48931171;0.058030283
341;3.531708856;37.4798898;0.068223928
343;3.406337174;37.52294202;0.060103975
345;3.449686803;37.50596618;0.068997502
347;3.411111917;37.4808568;0.075050016
349;3.563502151;37.3931242;0.074049876
351;3.623178308;37.34669574;0.069262894
353;3.365977293;37.43656234;0.061306114
355;3.229750753;37.42304623;0.048074262
357;3.189635959;37.36622063;0.043329968
359;3.463102282;37.34448748;0.036881401
361;3.311729979;37.34728507;0.038941619
363;3.079552694;37.34115687;0.045049031
365;3.041090612;37.32919515;0.03636359
367;3.082072012;37.35769145;0.039452897
369;3.118153473;37.29223472;0.049197051
371;3.143413044;37.28371476;0.039461039
373;2.896864614;37.24138099;0.042142657
375;2.81618398;37.22817702;0.048019674
377;2.716894015;37.32489852;0.039261834
379;2.509618588;37.28722012;0.039881576
381;2.649566143;37.19728896;0.043591572
383;3.008534383;37.20012296;0.039082699
385;2.755143457;37.16940043;0.037684107
387;2.54070981;37.2303484;0.034985599
389;2.574924941;37.18452674;0.019721862
391;2.640663851;37.20191715;0.016970679
393;2.646148503;37.15057507;0.023140366
395;2.867361946;37.07111485;0.024789466
397;2.742523928;36.96726225;0.026685979
399;2.777027311;36.96450204;0.026685979
401;2.474020943;37.20245016;0.0216461
403;2.483802305;37.18499519;0.01052237
405;2.616592405;37.01876889;0.004035754
407;2.803049223;37.01351497;0.006598384
409;2.880027398;36.94451647;0.014256421
411;2.568166251;36.94417666;0.023198738
413;2.367614734;37.0456278;0.025931955
415;2.299029324;36.98575654;0.025765658
417;2.298373712;36.91916874;0.029445567
419;2.405088273;36.89685597;0.031548822
421;2.408227079;36.83114244;0.032953961
423;2.387200284;36.86246255;0.045296017
425;2.436044774;36.85659212;0.045296017
427;2.401807684;36.89646956;0.038208164
429;2.381801405;36.85278239;0.028446873
431;2.9371002;36.82612736;0.020574184
433;2.607676733;36.90899197;0.008723634
435;2.854161749;36.73369279;0.020607718
437;2.89157078;36.78197077;0.027986028
439;2.980651667;36.78326787;0.037543354
441;2.718883467;36.83744394;0.04064329
443;2.857072558;36.86735627;0.041580341
445;2.790721313;36.73486076;0.029696257
447;2.866757436;36.76590562;0.028713631
449;3.345699626;36.68366626;0.030310878
451;3.149863337;36.73940642;0.023608136
453;3.005292149;36.79269026;0.019817879
455;2.771222737;36.69853577;0.019817879
457;3.016789922;36.71767424;0.015196175
459;3.300572229;36.7294884;0.004041602
461;3.203864753;36.56043683;0.016251193
463;3.283812214;36.62198285;0.015845038
465;3.114687342;36.59281568;0.020394063
467;3.123136622;36.6275125;0.022512159
469;2.978288622;36.65755444;0.022512159
471;3.211994495;36.69072407;0.016478076
473;3.318705287;36.54563236;0.019170993
475;3.540205865;36.52967741;0.014621968
477;3.253571327;36.56152227;0.01002505
479;3.135168265;36.54451877;0.014151843
481;3.19022504;36.5637218;0.019749431
483;3.236184749;36.5594708;0.025250673
485;3.651820557;36.42921123;0.027223938
487;3.438577917;36.43177872;0.043705996
489;3.400352652;36.49384854;0.040278927
491;3.339395703;36.44141179;0.028505831
493;3.197376575;36.43955304;0.029496763
495;3.455386905;36.41886942;0.029185502
497;3.763069068;36.36059914;0.017196244
499;3.702360471;36.29959632;0.022545923
501;3.3218056;36.38492697;0.030738819
503;3.503538464;36.40577613;0.023396633
505;3.37149136;36.40122173;0.024552023
507;3.662262107;36.32494454;0.025582519
509;3.739024711;36.26365629;0.020692142
511;3.718945704;36.31555031;0.020652325
513;3.466428941;36.26977477;0.023385384
515;3.499414597;36.36449965;0.020567988
517;3.594827611;36.34004318;0.016497116
519;3.688382849;36.24736104;0.015338089
521;3.741632877;36.23587796;0.010172706
523;3.78236071;36.25876111;0.007679723
525;3.580792102;36.27969377;0.013267869
527;3.816516506;36.26637087;0.015749552
529;3.824572181;36.25418827;0.02986756
531;3.888094851;36.19879811;0.03186371
533;4.133514575;36.19041601;0.038814298
535;4.137283682;36.15478035;0.043973181
537;3.696985098;36.15075993;0.043920649
539;3.78369113;36.17626495;0.031149582
541;3.74166417;36.16247312;0.033296519
543;3.95926496;36.16323623;0.026999993
545;4.081428959;36.08442941;0.023425258
547;4.070373976;36.01505324;0.020790113
549;3.990739894;36.04069661;0.026706534
551;3.786805234;36.11790244;0.023867665
553;3.980558646;36.07399488;0.025464376
555;3.97563667;36.00703863;0.030857759
557;3.842878086;36.03710824;0.040478085
559;3.735010948;35.98587636;0.033214723
561;3.770718714;36.01334158;0.030332105
563;3.644041308;36.14302154;0.032098658
565;3.599065183;36.02534894;0.019532979
567;3.65372855;35.98105496;0.013113425
569;3.716079722;35.93264834;0.024987208
571;3.669036747;35.87637468;0.03024519
573;3.428699609;35.93271291;0.031220841
575;3.480296581;35.87897858;0.039046166
577;3.594855409;35.89135439;0.051190348
579;3.769407201;35.84074824;0.062671056
581;3.637358878;35.8056553;0.065457584
583;3.830967078;35.823469;0.069984733
585;3.637418899;35.87386302;0.062159408
587;3.464058984;35.82577824;0.058168326
589;3.661575354;35.72712421;0.040034036
591;3.875253155;35.82733311;0.04161004
593;4.079578547;35.77377354;0.044735436
595;4.104546241;35.75485643;0.051719118
597;3.762556904;35.79514795;0.040060356
599;3.913250014;35.7603953;0.036310065
601;4.014347777;35.73771506;0.042380058
603;4.174726223;35.79140327;0.042551084
605;4.303098096;35.65278005;0.056704835
607;4.426338968;35.72174214;0.068299633
609;4.336880351;35.70701098;0.074128429
611;4.145232942;35.71514453;0.061683194
613;4.204977677;35.69118515;0.051953103
615;4.334636181;35.67139327;0.044721436
617;4.456555879;35.58972479;0.045714135
619;4.25602224;35.61440213;0.053449931
621;4.450822986;35.62862698;0.066020723
623;4.312666631;35.57035671;0.073620231
625;4.257886318;35.68018993;0.072454003
627;4.525872943;35.62712746;0.079308351
629;4.624539005;35.43832139;0.079718227
631;4.615203758;35.59280733;0.074513957
633;4.309757162;35.57895045;0.07234723
635;4.335244129;35.60462149;0.069792021
637;4.377194801;35.53552105;0.051095048
639;4.504838342;35.51750588;0.048956845
641;4.82916015;35.45948367;0.045160887
643;4.759866559;35.4759629;0.047862214
645;4.63396221;35.46334825;0.052348873
647;4.27319306;35.49935188;0.058437602
649;4.500831248;35.49384068;0.054970273
651;4.820706021;35.44368599;0.054740143
653;4.677669467;35.44833262;0.046889064
655;4.720485543;35.30696716;0.035363685
657;4.590339032;35.38139482;0.036160195
659;4.563171265;35.40379933;0.026321349
661;4.788848817;35.34340331;0.028639012
663;4.850394391;35.29394765;0.032809259
665;4.558646197;35.37078553;0.031580239
667;4.59989363;35.2954564;0.034568806
669;4.646440577;35.38481765;0.042168427
671;4.884815735;35.26471591;0.042773601
673;4.968499027;35.23213512;0.04600426
675;4.71993588;35.17257649;0.057749901
677;4.671702421;35.3461543;0.053239299
679;4.669870558;35.27929028;0.050916149
681;4.995187468;35.2556712;0.055356391
683;4.809739064;35.17569544;0.046236104
685;4.580091968;35.19395041;0.040243993
687;4.702749618;35.15958417;0.040397809
689;4.772638708;35.27372374;0.040283181
691;4.93577519;35.18450084;0.04017837
693;4.894602972;35.09879301;0.04372873
695;4.805523645;35.20613253;0.042334769
697;4.914286911;35.17420466;0.03751045
699;5.183104053;35.05683594;0.034141332
701;5.098877493;35.13433692;0.028275346
703;4.864041894;35.11068095;0.025555381
705;4.695943453;35.1052615;0.022653541
707;5.085329936;35.21998941;0.022353615
709;4.965128564;35.00169433;0.026516234
711;4.944360346;34.87193136;0.024653665
713;4.730381001;35.05731459;0.032322239
715;5.06727256;35.12450094;0.029390016
717;5.254340274;35.08873615;0.03005669
719;4.978372747;35.05278786;0.032086873
721;5.042822662;35.04098293;0.024562162
723;4.966034637;35.04838929;0.017558443
725;5.051054288;35.01261576;0.025566418
727;5.242114144;34.98474568;0.033368914
729;5.069601157;34.92989824;0.033353843
731;4.841676926;34.97406308;0.041605738
733;5.235035577;35.00507105;0.037788645
735;5.012509206;34.93609051;0.030595418
737;5.377095604;34.85267396;0.033670635
739;5.137845368;34.90596605;0.036551156
741;5.112161387;34.88080132;0.031806251
743;5.516070669;34.91754088;0.03674851
745;5.543192005;34.84222098;0.038057803
747;5.356576576;34.81386351;0.026186231
749;4.907973201;34.82318445;0.023501471
751;5.098158688;34.80123042;0.024537968
753;5.420751562;34.82383736;0.021814734
755;5.297261658;34.75726801;0.03650883
757;5.2831413;34.75089175;0.035552247
759;5.344924694;34.76157386;0.037728258
761;5.305220707;34.7020429;0.041048666
763;5.43735974;34.70195989;0.049427402
765;5.295970571;34.69731374;0.039165733
767;5.196347889;34.75135146;0.037796054
769;5.229222958;34.73354747;0.027453826
771;5.226137241;34.7497966;0.020523805
773;5.503029298;34.79537844;0.00793244
775;5.564925931;34.72550567;0.006417127
777;5.261359187;34.62352103;0.007277633
779;5.263293581;34.68787339;0.016691687
781;5.361727694;34.52938499;0.024115634
783;5.700363555;34.69701908;0.024115634
785;5.552086612;34.49431972;0.032543798
787;5.424860006;34.56145073;0.040474378
789;5.4354862;34.59815388;0.034522778
791;5.712726417;34.6261526;0.030544357
793;5.865750143;34.62261035;0.038794093
795;5.694688921;34.52758159;0.038204607
797;5.702995098;34.49897558;0.03986024
799;5.583310985;34.55353758;0.04122267
801;5.695031456;34.60021457;0.042812576
803;5.870878869;34.54889094;0.043560687
805;5.663272677;34.42793386;0.032183983
807;5.661434304;34.50218676;0.02205643
809;5.641490808;34.54966425;0.027618065
811;5.908220036;34.68049373;0.031693315
813;5.810351724;33.94525553;0.022836127
815;5.710349696;34.31193603;0.027981502
817;5.534140079;34.35796011;0.035689737
819;5.797396879;34.4884124;0.025303217
821;5.781961212;34.41366338;0.030823342
823;5.804667172;34.44474416;0.042057862
825;5.830918079;34.33678813;0.047158662
827;5.788436192;34.33285024;0.043688789
829;5.680865135;34.39012682;0.04704134
831;5.910565194;34.37865296;0.038875947
833;5.967387518;34.32808419;0.041846351
835;5.736934615;34.29001939;0.038633389
837;5.791626607;34.2557915;0.034779441
839;5.835817612;34.33087207;0.031426889
841;6.007373082;34.30745542;0.030878726
843;5.899667184;34.30963602;0.016533144
845;5.770118314;34.16450742;0.019033741
847;5.767938544;34.25493567;0.029228293
849;6.009099876;34.20621594;0.035748202
851;5.932914409;34.21512279;0.037667723
853;5.818118482;34.10631093;0.043800038
855;5.769775749;34.10990852;0.032321002
857;6.094379931;34.18951583;0.022498413
859;6.150785804;34.17823566;0.026053041
861;6.075390108;34.11977218;0.020793907
863;5.96816758;34.07605782;0.028129659
865;5.682503737;34.1187047;0.036252923
867;6.121196162;34.06745485;0.050675296
869;6.008021025;34.12516396;0.059710545
871;6.238581082;34.05127902;0.064434526
873;5.730917933;33.96137553;0.067853658
875;5.860646549;33.99810635;0.064984746
877;6.01160084;34.07768647;0.058994302
879;6.05415153;34.02391525;0.048428894
881;5.94531031;33.93702975;0.051406929
883;5.878763851;33.93171127;0.039938104
885;5.876217222;33.98339364;0.039159998
887;6.161601293;34.05212563;0.050086546
889;5.962023969;33.96628916;0.05629403
891;5.855307203;33.90694218;0.064192517
893;5.81937862;33.91824128;0.07957193
895;5.939789376;33.94618466;0.092000158
897;6.02199712;33.89893727;0.089895536
899;6.085304175;33.88376484;0.098728074
901;6.037541553;33.80848184;0.098731632
903;5.568169989;33.83520143;0.107895167
905;6.089268634;33.88605563;0.105764631
907;6.184473704;33.85734865;0.120830518
909;6.048546037;33.78016078;0.124458557
911;5.75562091;33.82214552;0.12874122
913;5.944057582;33.79994295;0.124983128
915;6.017155956;33.81809695;0.130142325
917;6.179258784;33.76855828;0.11967382
919;6.006142443;33.74502221;0.134617881
921;5.871151005;33.73420175;0.135608395
923;5.934525727;33.79043852;0.129251865
925;6.079618468;33.76275242;0.121090381
927;6.282871791;33.69594374;0.116384253
929;6.064424798;33.68469998;0.105930017
931;6.153910325;33.6600872;0.100721603
933;5.977377153;33.62935545;0.113411108
935;6.146749574;33.63239188;0.141138358
937;6.409644687;33.63183071;0.150817722
939;6.058301614;33.62139666;0.139624383
941;6.03026755;33.58715032;0.158664021
943;5.913217951;33.63758123;0.174134324
945;6.205370201;33.63010982;0.166544155
947;6.389745895;33.52757324;0.180034226
949;6.242511735;33.51620084;0.196377917
951;6.316247836;33.54887387;0.182803082
953;6.110697655;33.55403555;0.174442263
955;5.888345524;33.55166175;0.179743546
957;6.331348675;33.55416468;0.185036222
959;6.389135041;33.44861012;0.185735478
961;6.490525279;33.41125357;0.209988344
963;6.193764206;33.38941945;0.20026537
965;6.137664139;33.48592006;0.195397887
967;6.36357595;33.39183014;0.177667205
969;6.316679684;33.47141026;0.165957315
971;6.329239113;33.18991283;0.13931836
973;6.343869695;33.20379738;0.151302508
975;6.334265159;33.30035334;0.171037784
977;6.367138581;33.34321187;0.191813692
979;6.324525586;33.3846165;0.202185146
981;6.783908023;33.58692023;0.217605001
983;6.409154021;33.16629375;0.217580081
985;6.425295349;33.33377152;0.212859055
987;6.42958592;33.303132;0.201534228
989;6.546734966;33.32941955;0.200804247
991;6.599206231;33.31152332;0.194492206
993;6.665840168;33.24788893;0.179285266
995;6.622774812;33.25227779;0.166201924
997;6.379038963;33.23061843;0.15832392
999;6.527105594;33.23911994;0.153934247
1001;6.353804882;33.26509486;0.15425916
1003;6.624063869;33.14843441;0.16095394
1005;6.693561422;33.15143394;0.176488517
1007;6.679622096;33.15790243;0.197598163
1009;6.776906225;33.19687792;0.212656507
1011;6.169298967;33.19154148;0.232337
1013;6.264234746;33.19217644;0.238513315
1015;6.286599336;33.16642287;0.251186487
1017;6.341297388;33.09774574;0.25098413
1019;6.480183012;33.06543194;0.253270277
1021;6.181923637;33.03827011;0.237858295
1023;6.075784537;33.15213346;0.244972379
1025;5.983394443;33.10250305;0.236695876
1027;6.268759;33.03632884;0.228593626
1029;6.227278695;32.9992854;0.22648821
1031;5.930582488;32.98149062;0.235435105
1033;5.87324466;32.99415138;0.234133353
1035;6.049281192;33.0788194;0.230003737
1037;5.77045196;32.98413142;0.25942167
1039;6.416655637;32.98068091;0.247098062
1041;6.241989103;32.95114528;0.24051995
1043;6.271825246;32.92684561;0.243548167
1045;6.048261669;32.93731655;0.258509988
1047;6.199160218;32.93527382;0.237399492
1049;6.403865729;32.85039415;0.248914784
1051;6.581434429;32.8105439;0.260973562
1053;6.481522906;32.79149766;0.253714806
1055;6.084614666;32.88777789;0.228192271
1057;6.048793019;32.86815203;0.215157972
1059;6.083079151;32.93256846;0.214457399
1061;6.315871215;32.83315084;0.198308919
1063;6.340820407;32.76441933;0.205930047
1065;6.406614272;32.77903059;0.211969258
1067;6.109655015;32.79678847;0.217169962
1069;6.127462741;32.82452991;0.220329462
1071;6.458977943;32.77531309;0.230728752
1073;6.643239676;32.7690014;0.239109563
1075;6.51869528;32.69797813;0.256771937
1077;6.169616661;32.73854586;0.249115305
1079;6.536721204;32.70494371;0.229335342
1081;6.606969817;32.72170789;0.244162029
1083;6.784636;32.67820519;0.22814185
1085;6.417850459;32.63432529;0.215566642
1087;6.408694655;32.6834591;0.233803483
1089;6.405504054;32.69055284;0.254000954
1091;6.504548763;32.63250344;0.260732611
1093;6.549641051;32.59169687;0.264432811
1095;6.685059252;32.6239927;0.247194006
1097;6.523776226;32.52762995;0.236638048
1099;6.619050147;32.62855632;0.225632667
1101;6.699699521;32.61774509;0.195453971
1103;6.803708722;32.5562913;0.197297225
1105;6.995483749;32.56466417;0.225231896
1107;6.642983236;32.54144994;0.211693875
1109;6.600562613;32.54442181;0.212799955
1111;6.922382234;32.55780927;0.216674027
1113;6.883557968;32.49607004;0.203675565
1115;6.859552951;32.46544897;0.213966472
1117;6.663145641;32.47030725;0.23384787
1119;6.941399569;32.42397055;0.240403716
1121;7.092372753;32.48438501;0.248316127
1123;7.131513573;32.39564076;0.258080214
1125;7.144017427;32.41683992;0.224547278
1127;6.947242519;32.51653376;0.223140223
1129;6.807279124;32.44963236;0.220439723
1131;6.827423235;32.3938189;0.204612758
1133;7.124662102;32.39575095;0.2234496
1135;6.90360745;32.3220597;0.220418391
1137;6.776654459;32.44933819;0.238633535
1139;6.979562188;32.31089895;0.249176276
1141;6.906931013;32.31303343;0.283672777
1143;7.076640342;32.31262857;0.278840053
1145;7.133701787;32.25950154;0.302544371
1147;7.203499633;32.31771647;0.30329034
1149;7.030907269;32.29592847;0.30709386
1151;7.225109314;32.26473701;0.299973329
1153;7.233029308;32.22289062;0.289620662
1155;7.46218482;32.18933458;0.270518977
1157;6.885599973;32.19985115;0.275210382
1159;7.118498143;32.21478474;0.257966269
1161;7.023174775;32.19428461;0.252814695
1163;7.465699394;32.17997724;0.260500479
1165;7.389522625;32.11202729;0.280722797
1167;7.141721254;32.15226347;0.253856876
1169;7.137332633;32.14317312;0.257089377
1171;7.435889844;32.1454178;0.238589739
1173;7.389812037;32.08060573;0.239116465
1175;7.498005929;32.06358378;0.211461661
1177;7.03928765;31.99086778;0.210038539
1179;7.034297775;32.07980524;0.210042218
1181;7.282633846;32.05653567;0.206039276
1183;7.588478122;32.11876229;0.208154212
1185;7.370010748;32.01133053;0.227071035
1187;7.173501045;31.99959939;0.226512336
1189;7.408786469;32.00338096;0.252845114
1191;7.432078;31.99844016;0.257218493
1193;7.40506057;31.98744494;0.248868594
1195;7.185957319;31.90914395;0.233625765
1197;7.262489799;31.93149313;0.236716061
1199;7.199023071;31.99942463;0.214347613
1201;7.577383036;32.03970692;0.224934272

File: data/rise_materials/Testdata-2409.txt
Keywords
Material1;Material2;Material3;Material4;Product;Object;Scenario;Method;Reference;Comment;Owner;IsPublic;ImportDate
Fabric;Foam;;;F1A-2-2;Upholstery for passenger seats, not vandalise protected;;ISO 5660;TRANSFEU;;TRANSFEU;1;2011-11-09 12:25:46
Scalars
Flux (kW/m2);tig (s);qmax (kw/m2);qtotal (MJ/m2);q180 (kw/m2);q300 (kw/m2);Sample mass (g);Mass loss (g);DHc (MJ/kg);Peak smoke production (m2/m2s);Total smoke produced (m2/m2);Specific extinction area (avg) (m2/kg);MARHE (kW/m2);Area exposed (m2);Observations;Test date (YYYY-MM-DD);Test identifier;Product thickness (mm);Thickness1 (mm);Thickness2 (mm);Thickness3 (mm);Thickness4 (mm);Product density (kg/m3);Density1 (kg/m3);Density2 (kg/m3);Density3 (kg/m3);Density4 (kg/m3);Product area weight (kg/m2);Area weight1 (kg/m2);Area weight2 (kg/m2);Area weight3 (kg/m2);Area weight4 (kg/m2)
20;201;186.97;21.21;;;40.66;13.90;13.31;;729.92;;50.58;0.0088;Flashing from 175s. Melting of the surface. Shrinkage. End flame at 552s.
;2011-09-16;c_LSFIRE_F1A-2-2_20a;28.0;;;;;;;;;;;;;;
VectorData
Time (s);HRR (kW/m2);Mass (g);SPR (m2/(m2*s))
1;2.422232409;40.66;0
3;3.123210505;40.6317844;0
5;4.606603873;40.63512126;0
7;6.496333117;40.63128684;0
9;7.230709164;40.66470326;0
11;6.630956652;40.65544641;0
13;5.646597895;40.6234902;0
15;4.254840549;40.64322755;0
17;3.373722932;40.6365924;0
19;2.599045877;40.62286368;0
21;2.42077394;40.570958;0
23;2.047984795;40.58330663;0
25;2.020533194;40.64063078;0
27;1.766335141;40.64218467;0
29;1.565283052;40.66522414;0.009956857
31;1.410018286;40.55554286;0.04794212
33;1.666021579;40.59399553;0.093930085
35;1.852681193;40.61039224;0.135623243
37;1.748663543;40.58044204;0.209840611
39;1.46495577;40.50663817;0.298697434
41;1.385129879;40.63287199;0.355919843
43;1.019213761;40.56443175;0.427451662
45;1.135984771;40.42497552;0.492959462
47;1.143262785;40.51728387;0.525945284
49;0.965440102;40.53826265;0.53838089
51;0.774609723;40.57597017;0.58712415
53;0.71130478;40.55402489;0.62780147
55;1.218592725;40.48045014;0.623198874
57;1.682866331;40.55927735;0.666455316
59;1.308365322;40.48105743;0.703803419
61;1.418940738;40.44865771;0.727900641
63;1.436313864;40.48303511;0.714125607
65;1.628215586;40.48143364;0.715906289
67;1.695471172;40.42421046;0.710857798
69;1.449917944;40.41351962;0.69572812
71;1.328487712;40.39033209;0.695256433
73;1.163059157;40.46551607;0.69860489
75;1.212463202;40.46441218;0.756500151
77;1.362719849;40.34774687;0.767679523
79;1.315052646;40.25680939;0.773899946
81;1.170738523;40.31339762;0.799977837
83;1.224793097;40.30427037;0.775569819
85;1.166219611;40.28787367;0.810708752
87;1.14855086;40.29777373;0.814479736
89;0.679696337;40.16451899;0.838102534
91;1.131008448;40.19601531;0.8390431
93;1.172301937;40.1982964;0.904869894
95;1.07198931;40.2630638;0.879207183
97;0.905108419;40.25544482;0.88690521
99;1.223478592;40.23057379;0.878880796
101;0.866627245;40.10135888;0.872967132
103;0.981772395;40.06058775;0.88041379
105;0.85666629;40.13813727;0.87936938
107;1.012055966;39.90939989;0.866147434
109;1.34109722;40.22139946;0.916387931
111;1.511160729;40.11638325;0.883420381
113;1.630403476;39.99937959;0.845545409
115;1.918764697;39.99391402;0.836941379
117;1.596695424;40.0542013;0.868559287
119;1.079921921;40.04642649;0.836571517
121;1.359604669;39.94494429;0.86968867
123;1.412356908;39.9595371;0.902784023
125;0.836758306;39.90984164;0.92364109
127;0.97185823;39.74602894;0.967875987
129;0.727044553;39.98554989;0.988261815
131;0.747349063;39.9239927;0.961321874
133;0.984241314;40.02723219;0.942865439
135;0.854509144;39.89875273;0.96031051
137;0.714236303;39.64103069;0.952619771
139;0.632053275;39.97577798;0.938300855
141;0.823983796;39.98715087;0.97140795
143;0.712960316;39.71332582;0.945891893
145;0.585836125;39.72304287;0.884943736
147;0.781609667;39.65493369;0.814517723
149;0.596798209;39.71688506;0.829109278
151;0.556247343;39.69656843;0.853390916
153;0.754101579;39.63681562;0.917797578
155;1.139823837;39.67761442;0.964562027
157;1.028369763;39.55602821;1.029358202
159;1.069307558;39.60351686;0.999565551
161;0.792443601;39.65293611;0.999763335
163;1.435311417;39.68882178;1.063003177
165;1.335958821;39.50863033;1.132559082
167;1.038651006;39.49103653;1.092643981
169;1.120865805;39.51166676;1.154258661
171;0.96572899;39.49946571;1.152739935
173;0.803126678;39.45083676;1.12792402
175;0.953964266;39.4317444;1.080173256
177;1.06471431;39.38033582;1.137983843
179;0.762315986;39.33147677;1.201883321
181;1.056951293;39.36243862;1.316700703
183;0.742764615;39.31813445;1.307164319
185;1.102420885;39.35478274;1.344454171
187;0.991189299;39.2356713;1.379015164
189;1.427417061;39.24803789;1.37465363
191;0.917474923;39.14924259;1.30544354
193;1.242071664;39.17143643;1.37441293
195;1.391989563;39.18332388;1.385100801
197;0.896349603;39.11845453;1.412234283
199;-3.136258497;39.17235536;1.265301323
201;-8.045334367;39.06513138;1.896230023
203;4.631016916;39.02251071;2.768119564
205;37.1889633;38.90963766;3.944029315
207;70.02555575;38.71524953;5.375871829
209;96.1698018;38.57311609;6.868376059
211;120.7059467;38.36492592;7.59684028
213;135.170287;37.96166606;8.171559258
215;150.0611719;37.72913885;8.454952813
217;159.4520092;37.40918971;8.375830375
219;166.9132257;37.2028947;8.489796444
221;167.3882502;36.94711491;8.293177274
223;172.8771127;36.71055757;8.242014759
225;174.0538204;36.38385354;8.119456556
227;181.3613854;36.07180736;7.914460163
229;180.3628494;35.87580902;7.341412666
231;183.1077502;35.56273226;7.387112315
233;183.3001738;35.34797263;6.874206825
235;184.7926365;35.04255175;6.376793293
237;186.3773933;34.837665;6.011564673
239;185.5269211;34.42267497;5.953419916
241;180.5805325;34.25213698;5.473145639
243;184.7292037;34.00787765;5.327231719
245;180.6180403;33.86101457;5.12654072
247;180.3052928;33.5014715;4.938300115
249;185.4255948;33.36330362;4.691509519
251;186.1007705;33.0448443;4.501792812
253;185.3941822;32.8756772;4.094623537
255;186.9671702;32.57212477;3.793033804
257;177.2699123;32.48627568;3.52941183
259;171.047934;32.24893581;3.221766296
261;166.2861412;32.07975997;2.911996588
263;162.8114713;31.91104384;2.755084523
265;157.2028133;31.73244561;2.644578804
267;153.0993266;31.5700135;2.410752941
269;148.6395459;31.40580663;2.419004686
271;144.9982336;31.32081337;2.3609178
273;139.6452199;31.15814291;2.286915873
275;138.9632079;30.92222926;2.151435015
277;132.989814;30.82401407;2.093887954
279;131.4939766;30.90060631;1.84834188
281;127.7871645;30.60353111;1.621866546
283;124.3486746;30.47309241;1.465852747
285;120.2225988;30.40404536;1.404282918
287;116.8836994;30.32101231;1.304893278
289;110.498221;30.12501397;1.131489411
291;103.871882;30.10783521;1.044182042
293;99.7852879;29.9003169;0.973591155
295;98.42091423;29.80479784;0.759758536
297;92.73501363;29.45083052;0.587336392
299;87.33054755;29.72332936;0.489853853
301;84.78424693;29.60092372;0.42373803
303;83.14062017;29.5495064;0.292610935
305;80.16271421;29.4969114;0.243194685
307;79.1785167;29.40591956;0.201926461
309;77.00542099;29.41210309;0.19469427
311;75.12351439;29.29707663;0.194536042
313;70.41624353;29.25776861;0.186746522
315;70.58028312;29.18676184;0.208679836
317;69.23431307;29.04066334;0.205323162
319;68.32351365;29.08421361;0.18773962
321;65.88122152;28.99535625;0.147441951
323;64.1177677;29.02605208;0.117635382
325;62.94857984;28.85166747;0.123131843
327;59.60741387;28.80348949;0.113660461
329;55.34597077;28.74633038;0.127658183
331;52.07020593;28.70467575;0.138105185
333;49.80711761;28.76356399;0.136663334
335;47.02949869;28.70992967;0.108549174
337;45.51285158;28.65924827;0.127614866
339;45.13511022;28.52596732;0.110053154
341;44.4140167;28.50865945;0.112658905
343;43.34754824;28.5121284;0.142480276
345;42.2355774;28.43043953;0.143644216
347;39.04566907;28.43565655;0.136774778
349;38.67220795;28.35175893;0.115756301
351;37.38840883;28.3340093;0.108087517
353;35.74100148;28.3016023;0.066345096
355;34.77063492;28.30032365;0.079697821
357;33.5811702;28.28694589;0.057190302
359;32.56563114;28.27513125;0.05594614
361;32.29768093;28.20078369;0.064057792
363;31.46950341;28.17234273;0.082639839
365;30.5741445;28.09288785;0.064641949
367;30.75811405;28.20366332;0.078937884
369;28.77815745;28.14191292;0.104562572
371;25.68648406;28.06608477;0.09102492
373;25.49614552;28.03013502;0.146737774
375;23.82452748;28.00926644;0.175000119
377;22.11511972;27.99720375;0.215179641
379;21.16988272;27.92201006;0.240967414
381;20.69797077;27.99825278;0.298862655
383;18.66668961;27.94831702;0.311225713
385;17.77281568;27.8971667;0.280388988
387;16.55187711;27.91958092;0.225913531
389;18.44881824;27.90171236;0.175507345
391;19.19586616;27.86569805;0.124675101
393;19.75277175;27.81421762;0.040412592
395;20.34341499;27.55189604;0.058417416
397;20.32943496;27.91176145;0.155025906
399;19.16459873;27.77820429;0.246230935
401;16.88084489;27.78631987;0.245119073
403;17.52039472;27.88100155;0.324643132
405;17.67219817;27.37231431;0.336373019
407;16.67824345;27.69330277;0.287128132
409;15.66359734;27.67925268;0.257112723
411;15.17285378;27.73660499;0.285951363
413;14.6328975;27.84104886;0.270690497
415;14.03548311;27.56749274;0.243750454
417;13.75418693;27.51631475;0.218221609
419;14.1475004;27.6060192;0.167785772
421;15.07192191;27.56365583;0.122174641
423;15.71771059;27.56055532;0.057112909
425;16.14339064;27.48445095;0.111612753
427;15.87505889;27.44333952;0.14434851
429;13.81202828;27.47041931;0.171468535
431;13.05126021;27.47901402;0.218313232
433;12.85114239;27.47561012;0.261334257
435;12.64518713;27.45547795;0.234545853
437;11.94036698;27.39350668;0.191308067
439;12.66315112;27.292007;0.186438394
441;12.8106853;27.35982005;0.153521086
443;13.05623907;27.40963494;0.138581437
445;12.90687539;27.31787901;0.129267555
447;12.6765194;27.29387255;0.145139103
449;12.2712659;27.26496217;0.159948503
451;12.33200987;27.32023582;0.168545671
453;12.07598206;27.35282729;0.213198785
455;11.12211364;27.30990274;0.177233186
457;11.6462269;27.2658845;0.157283543
459;12.42049282;27.18970634;0.159267481
461;12.18687233;27.1927151;0.178843008
463;10.78610634;27.28457249;0.136171834
465;10.51688532;27.23817898;0.158094741
467;11.28478374;27.14926628;0.173500726
469;11.37662665;27.22816873;0.162987638
471;10.95592417;27.10770485;0.170374223
473;9.658138571;27.11262721;0.221294585
475;8.952633829;27.06537885;0.251969629
477;8.390460685;27.14996677;0.28693998
479;7.716695832;26.83165551;0.281891422
481;7.373833711;27.1122141;0.280250725
483;6.937537998;27.04232094;0.257677132
485;6.826232021;27.05646277;0.241921806
487;6.859139057;27.08778482;0.213746187
489;6.967929067;27.06619827;0.226963313
491;7.093240325;27.00179835;0.225592731
493;7.315220739;26.95086889;0.200469301
495;7.460345659;27.03423302;0.220919554
497;6.965911684;26.9853929;0.225074154
499;6.972689785;27.01633679;0.207187173
501;6.868690842;26.95273735;0.196006984
503;6.810174932;26.87245577;0.203202302
505;7.264622053;26.91455216;0.175032226
507;7.232469433;26.9749773;0.159694988
509;7.149879943;26.91132252;0.158911979
511;7.162904986;26.87836309;0.181413239
513;7.191314213;26.86610719;0.154229019
515;6.543457726;26.88341458;0.145940378
517;7.112691628;26.91825121;0.150999323
519;7.012710936;26.73495149;0.134067195
521;6.934130659;26.85399886;0.123965123
523;6.611174726;26.77692846;0.170795762
525;6.457129001;26.84433763;0.180076676
527;6.036480299;26.86899653;0.191337125
529;6.265525113;26.82555693;0.20377559
531;6.044739132;26.73711364;0.178430039
533;5.902323634;26.92167405;0.1809061
535;6.077692148;26.73340585;0.159859487
537;6.160451772;26.81004469;0.151660093
539;6.448933416;26.74178018;0.162932414
541;6.448525998;26.73869715;0.180716538
543;6.018803646;26.71091881;0.140006007
545;5.549487758;26.67316517;0.148130476
547;5.584561277;26.61398227;0.14157439
549;5.839398641;26.78735425;0.154109833
551;4.850686732;26.69610416;0.17097069
553;4.339032791;26.65275679;0.220290321
555;4.071157973;26.70291342;0.30785909
557;3.331555018;26.63503532;0.365136733
559;3.395472653;26.26237225;0.375938316
561;3.1461121;26.79059408;0.346541778
563;2.975867788;26.60010743;0.334891679
565;2.506015517;26.52725162;0.27837201
567;2.304492584;26.64732035;0.240103974
569;2.336101809;26.64153245;0.232667798
571;2.120418235;26.04031695;0.254144224
573;1.946825179;26.56755382;0.249851329
575;1.615316738;26.61630219;0.271518245
577;1.887405951;26.62981975;0.304564283
579;1.761941073;26.53886432;0.307562003
581;1.436915063;26.56070766;0.310499363
583;1.436050154;26.48647175;0.307559386
585;1.500040517;26.57449221;0.283896028
587;1.632767159;26.59508506;0.250474126
589;1.558826918;26.5437692;0.237056867
591;1.515514217;26.41518974;0.216137976
593;1.28929361;26.47601003;0.213845664
595;1.379394481;26.54906923;0.215245698
597;1.490151448;26.55227993;0.211048326
599;1.286472735;26.45520504;0.225911111
601;1.375958523;26.47451051;0.238937714
603;1.137120875;26.46712162;0.262736315
605;1.192121148;26.48905817;0.276029912
607;1.492493728;26.51265929;0.282477906
609;1.341425881;26.46646045;0.262242764
611;1.18319893;26.44221564;0.236866274
613;1.204364877;26.46422452;0.184799982
615;1.425553175;26.47455856;0.16688143
617;1.383189064;26.47712606;0.155174461
619;1.277798713;26.40321102;0.170527539
621;1.156410667;26.3674637;0.189563072
623;0.951553877;26.42225774;0.190854032
625;1.254236808;26.3767026;0.173736671
627;1.291490995;26.38487352;0.183780505
629;1.139715029;26.32948239;0.169782893
631;0.931970407;26.39081822;0.217770183
633;0.84242248;26.37332636;0.227285678
635;1.069341946;26.36802633;0.240374345
637;1.385653843;26.36148405;0.242784043
639;0.884069011;26.30820847;0.234938929
641;0.742543374;26.35774908;0.171540449
643;0.72469057;26.362036;0.1650967
645;0.877583765;26.36176027;0.14826692
647;1.029335483;26.30130745;0.141360116
649;0.902790564;26.27996945;0.150693273
651;0.887599575;26.29414042;0.158273722
653;0.823694439;26.34339462;0.175150676
655;0.887871215;26.31637891;0.161981485
657;0.984757302;26.22933515;0.184637725
659;0.914678232;26.24859401;0.188997881
661;0.872086294;26.30311184;0.200980791
663;0.812303014;26.29289818;0.196574383
665;0.958637354;26.26771501;0.217435534
667;1.159860923;25.73413004;0.194266307
669;1.030010499;26.77636486;0.19392213
671;0.727254568;26.03675236;0.181377997
673;0.962207771;26.19699368;0.179508409
675;1.038094709;26.19318395;0.207896959
677;1.089477065;26.22906913;0.205566597
679;0.838572584;26.1602716;0.202101896
681;0.884068828;26.18870382;0.209991665
683;1.216074905;26.23192254;0.200835678
685;1.360308785;26.1637959;0.183080717
687;1.158315847;26.14326761;0.189108398
689;1.000285885;26.13166511;0.181583565
691;1.008311974;26.18020134;0.179833324
693;1.167284245;26.23678083;0.200127263
695;1.140781168;26.18852081;0.199304939
697;1.151457043;26.12113931;0.200728143
699;1.135713508;26.1225835;0.180905726
701;0.938195735;26.16945515;0.173139162
703;1.19333335;26.14589141;0.146291386
705;1.248375928;26.07964196;0.123759129
707;1.012625296;26.07748029;0.099619827
709;0.859279748;26.09480662;0.11612515
711;0.996970692;26.08934979;0.124146951
713;1.152526187;26.03797859;0.107033171
715;1.075597123;26.044733;0.110851572
717;1.105295802;26.05398063;0.129782051
719;0.964153592;26.06379865;0.130396457
721;0.73352867;26.08202595;0.115238028
723;0.987813706;26.04858885;0.130506067
725;1.189550493;26.02603676;0.143703591
727;1.20615532;26.0135595;0.133952954
729;1.118643791;25.98694913;0.112740603
731;0.910073411;26.03230282;0.122870608
733;1.082838007;26.04811991;0.140792737
735;1.377374007;25.98780496;0.145418647
737;1.187503429;25.98857778;0.165178404
739;1.150439754;25.97189661;0.195994379
741;0.941474505;25.98365591;0.181173807
743;0.984955188;26.01819691;0.181793451
745;1.155449989;25.96272325;0.17155596
747;1.289293247;25.91876908;0.148290074
749;1.154811075;25.94855374;0.127154632
751;1.158607114;25.93359248;0.108260371
753;1.136367083;25.952446;0.088475895
755;1.176828185;25.94367653;0.080205333
757;1.279892745;25.89928935;0.091223999
759;1.368767076;25.8879252;0.091417568
761;0.957491264;25.89129269;0.12172226
763;0.881430074;25.95715622;0.139366855
765;1.066513312;25.89114609;0.147784518
767;1.193991383;25.85707451;0.140748339
769;1.229343098;25.84844436;0.174555498
771;1.123186675;25.84056858;0.167631044
773;0.9025778;25.90089227;0.157699047
775;1.095779093;25.93119246;0.149784391
777;1.007873312;25.88733879;0.147939083
779;1.082800845;25.84530648;0.116465136
781;1.199865764;25.80508729;0.137155331
783;0.762737532;25.87594697;0.138162052
785;0.833251599;25.87306734;0.149271471
787;0.988698208;25.87841397;0.164124929
789;1.240477766;25.81894612;0.166498391
791;1.086705748;25.79194109;0.143985395
793;0.754347866;25.78162597;0.155551963
795;0.855512997;25.8127718;0.145957378
797;0.816248065;25.82384081;0.133115281
799;1.094412388;25.79681636;0.129990193
801;1.204634702;25.74244563;0.130877327
803;1.12563147;25.74215922;0.135189441
805;1.028716108;25.77610312;0.138886379
807;0.876150044;25.79953046;0.142342433
809;0.765862931;25.77208319;0.146653676
811;1.161859061;25.74987237;0.161763035
813;1.12244514;25.73467325;0.172972085
815;0.9697736;25.73094652;0.179736435
817;1.011707382;25.7418864;0.189024267
819;0.983311759;25.78174636;0.202194816
821;0.865503505;25.77597739;0.19495444
823;1.069284065;25.65770285;0.165921339
825;1.105657822;25.56237797;0.167248308
827;0.870369022;25.80059114;0.167311092
829;0.949124012;25.68500497;0.198038264
831;1.124777612;25.65219262;0.212713781
833;0.963983997;25.6867977;0.224859827
835;1.03462916;25.63351338;0.223862528
837;1.107963183;25.57713729;0.230828368
839;0.877708493;25.68039523;0.207814878
841;0.943137221;25.56336487;0.186289648
843;1.074456378;25.64008478;0.183269496
845;1.109565309;25.6186725;0.175549033
847;1.114024783;25.56960132;0.163680495
849;1.120965444;25.61067634;0.170426467
851;0.943478684;25.62111038;0.200723227
853;0.939405905;25.61593996;0.202548839
855;1.118928191;25.61638996;0.209579295
857;1.18659069;25.49958048;0.218623799
859;1.360619078;25.5560857;0.255522566
861;1.321308654;25.59428982;0.253565086
863;1.185905047;25.63080996;0.249199072
865;1.154203743;25.55131042;0.27567565
867;1.060380015;25.59758305;0.276991442
869;1.298786888;25.51118298;0.209381933
871;1.563887173;25.52688939;0.188267154
873;1.440125052;25.53327633;0.182688754
875;1.25872755;25.51736797;0.156130967
877;1.166734525;25.55283033;0.144002839
879;1.260261996;25.55402597;0.153221819
881;1.235221877;25.50510333;0.203474191
883;1.343450161;25.43943349;0.217074646
885;1.260702873;25.5051776;0.215477873
887;1.319674365;25.48356339;0.234942273
889;1.184711942;25.47809782;0.227350699
891;1.315694041;25.49178965;0.163490438
893;1.050899472;25.47769248;0.14394253
895;1.538839042;25.40432987;0.157657988
897;1.338461611;25.42038677;0.163240248
899;1.389328607;25.43463055;0.172701015
901;1.362320728;25.48498864;0.185155138
903;0.947906649;25.41665179;0.208310946
905;1.01121013;25.41131535;0.212348211
907;1.357005816;25.36631215;0.193083101
909;1.355920714;25.3408615;0.180211278
911;1.416308137;25.37266122;0.175081572
913;1.285764677;25.40020994;0.147748983
915;1.16780019;25.38765889;0.132284941
917;1.104469317;25.37250442;0.135355861
919;1.251250164;25.34357511;0.137329258
921;1.360413618;25.33310466;0.145313102
923;1.509894113;25.2947714;0.150994309
925;1.393300334;25.29322576;0.159582002
927;1.376568026;25.32253274;0.162283318
929;1.1319575;25.32427159;0.166933031
931;1.258067518;25.37175879;0.1670522
933;1.060079509;25.29526849;0.1853169
935;0.875235345;25.18596537;0.172560954
937;1.637872382;25.27890771;0.173391685
939;1.467422688;25.24872839;0.160340026
941;1.323027627;25.30793022;0.152018031
943;1.310172302;25.26312897;0.131444488
945;1.055169151;25.28872816;0.144208754
947;1.401552527;25.26054448;0.127170157
949;1.345020606;25.18867266;0.145118773
951;1.535057395;25.1747517;0.155782605
953;1.378174133;25.2135437;0.176362834
955;1.429092011;25.2535056;0.166780254
957;1.245302582;25.25515319;0.170870957
959;1.162519407;25.19732272;0.181680206
961;1.569082813;25.19065132;0.177280877
963;1.381928434;25.1803464;0.171769301
965;1.282219446;25.11293771;0.175626291
967;1.334746903;25.1875513;0.19068895
969;1.092366674;25.15335011;0.181585199
971;1.238994647;25.15623119;0.171529702
973;1.47857964;25.10461193;0.180044651
975;1.817075856;25.13718447;0.179953966
977;1.148532394;25.07515835;0.185156516
979;1.377326996;25.12617032;0.180672693
981;1.232892756;25.16668272;0.188108997
983;1.05326257;25.1210533;0.153262206
985;1.439905702;25.11158528;0.163365443
987;1.63236801;25.07833264;0.125520912
989;1.523741412;25.08285985;0.131276973
991;1.536943454;25.11575521;0.128899516
993;1.354883143;25.11777027;0.14204084
995;1.126976519;25.10282794;0.127462183
997;1.478696492;25.12806645;0.146266483
999;1.281487231;25.08254771;0.135722296
1001;1.442748568;25.04393824;0.136683054
1003;1.571690569;25.01716234;0.147002073
1005;1.357219275;25.05510919;0.141589038
1007;1.206226143;25.10027792;0.133133329
1009;1.442583073;25.05307519;0.134701153
1011;1.401698212;25.05339801;0.160202576
1013;1.559493849;24.95661875;0.1489595
1015;1.611052035;24.96307802;0.140880711
1017;1.615863604;25.02829737;0.153878347
1019;1.41852109;25.00639868;0.142400179
1021;1.402896751;25.02423084;0.126017657
1023;1.234014104;24.97844656;0.150495535
1025;1.545594938;24.90893981;0.157524633
1027;1.646695784;24.90836893;0.138658094
1029;1.509672645;24.93968903;0.164252769
1031;1.440607411;24.95318718;0.148302176
1033;1.351521692;24.97118486;0.148535245
1035;1.475105154;24.91382382;0.149552394
1037;1.579719638;24.56246429;0.156809399
1039;1.449744696;24.83780488;0.139623887
1041;1.409035935;24.86322786;0.183757896
1043;1.3375649;24.88618578;0.166338348
1045;1.510709398;24.8824042;0.174450996
1047;1.577933336;24.85722054;0.179107924
1049;1.521515045;24.85643753;0.169248328
1051;1.833655853;24.81663242;0.125365006
1053;1.518409633;24.86374389;0.118183082
1055;1.379840651;24.91119516;0.118191938
1057;1.515719588;24.9062728;0.112671665
1059;1.84148098;24.83789809;0.112282308
1061;1.707582267;24.80834256;0.125707335
1063;1.610544233;24.79887454;0.110085732
1065;1.576187389;24.82266061;0.117917291
1067;1.489482429;24.91616364;0.129493689
1069;1.452913707;24.90070529;0.136111574
1071;1.806421234;24.7554728;0.131683627
1073;1.662425959;24.76553743;0.164047187
1075;1.676328291;24.7878502;0.162731693
1077;1.406864547;24.75504804;0.17630725
1079;1.618436708;24.87406774;0.199930548
1081;1.926121707;24.7691093;0.223635952
1083;1.724049462;24.7328479;0.231487392
1085;1.59053044;24.74915335;0.236941465
1087;1.473193824;24.76756511;0.230204706
1089;1.590805263;24.73090711;0.203742735
1091;1.616652937;24.79897842;0.172737379
1093;1.809385752;24.67786114;0.153985723
1095;1.542612753;24.63668467;0.137160592
1097;1.319567127;24.72743767;0.124799555
1099;1.433074863;24.76243935;0.146154178
1101;1.689644067;24.72713379;0.144043297
1103;1.733548057;24.59344847;0.140489111
1105;1.441431871;24.62499964;0.149851404
1107;1.477818946;24.70079139;0.141048605
1109;1.578676458;24.68940976;0.121777611
1111;1.753930581;24.60679176;0.127000562
1113;1.806481657;24.57995178;0.122134
1115;1.412186485;24.56418177;0.103800089
1117;1.508326197;24.55051761;0.122554913
1119;1.410546181;24.65754645;0.134300481
1121;1.308738902;24.62571081;0.13131607
1123;1.717004525;24.51389602;0.144246247
1125;1.739032496;24.56157642;0.15201139
1127;1.433684368;24.53429518;0.123071909
1129;1.486416766;24.64394636;0.119572085
1131;1.610448623;24.60830099;0.118819666
1133;1.709563148;24.5479506;0.096634638
1135;1.829043266;24.47768996;0.095077597
1137;1.698475053;24.5304602;0.11367555
1139;1.324992886;24.56805656;0.112692582
1141;1.495051257;24.55226713;0.111460187
1143;1.731534982;24.55921281;0.132591549
1145;1.485199542;24.49770271;0.123994281
1147;1.721795819;24.44981891;0.116393134
1149;1.395031012;24.45996849;0.095214709
1151;1.484353261;24.46193889;0.116733959
1153;1.619748955;24.52320044;0.121883839
1155;1.558045445;24.47082729;0.131320465
1157;1.564849754;24.4205328;0.124741975
1159;1.6472961;24.43438143;0.153739272
1161;1.398462506;24.46219763;0.130012144
1163;1.379616818;24.49475997;0.117172552
1165;1.636713915;24.46930884;0.097604525
1167;1.603964738;24.42904353;0.120048452
1169;1.333901673;24.22932089;0.104496418
1171;1.339777535;24.44249701;0.090068889
1173;1.550407217;24.44139312;0.093796054
1175;1.657089426;24.48079435;0.097587894
1177;1.773229469;24.3595858;0.091328777
1179;1.412184179;24.31772777;0.099695094
1181;1.242913565;24.37755582;0.11116748
1183;1.485259792;24.38706025;0.100501264
1185;1.502549023;24.40861039;0.120681222
1187;1.496607345;24.31557679;0.152877884
1189;1.726496844;24.33513905;0.148459932
1191;1.396325375;24.33785266;0.153807829
1193;1.125718832;24.38286605;0.168532635
1195;1.671157198;24.33213029;0.145493149
1197;1.71038445;24.27723479;0.10249131
1199;1.499616587;24.21470138;0.101351632
1201;1.62213663;25.16487348;0.102064589
