Repository: johodges/materials

## A Non-Dimensional Scaling Approach to Modeling Material Pyrolysis

This repository contains the data, scripts, and technical documents required to generate the SPyro cone validation cases.

## Instructions
* Clone this repository with submodules
  ```
  git clone --recurse-submodules https://github.com/johodges/materials
  ```
* Pre-process data
  ```
  python materials/scripts/initialize.py
  ```
* Build latest FDS (example for impi_intel_linux target, but use relevant make target for platform)
  ```
  git clone git@github.com:firemodels/fds.git && cd fds
  cd Build/impi_intel_linux
  ./make_fds.sh
  ln -s fds_impi_intel_linux fds
  cd ../..
  ```
* Run cases
  ```

File: data/rise_materials/Testdata-241.txt
Keywords
Material1;Material2;Material3;Material4;Product;Object;Scenario;Method;Reference;Comment;Owner;IsPublic;ImportDate
MDF board;;;;Medium density fibre board (M25);;;ISO 5660;SBI Project;C000403_m25;;1;2003-08-12 11:05:37
Scalars
Flux (kW/m2);tig (s);qmax (kw/m2);qtotal (MJ/m2);q180 (kw/m2);q300 (kw/m2);Mass loss (g);DHc (MJ/kg);Peak smoke production (m2/m2s);Total smoke produced (m2/m2);Specific extinction area (avg) (m2/kg);Area (m2);Thickness (mm);Density (kg/m3)
50;31;345;137.95;186.57;158.97;84.4;12.08;NA;NA;76.39;0.0088;12;700
VectorData
Time (s);HRR (kW/m2);SEA (m2/kg);SPR (m2/s)
0; 2.2; 0; 0.0000
5; 1.9; 0; 0.0000
10; 0.0; 9; 0.0002
15; 0.0; 82; 0.0017
20; 0.0; 141; 0.0038
25; 0.0; 172; 0.0049
30; 2.3; 274; 0.0088
35; 60.7; 27; 0.0023
40; 146.3; 39; 0.0057
45; 201.7; 49; 0.0081
50; 221.7; 59; 0.0099
55; 232.4; 77; 0.0131
60; 235.3; 85; 0.0150
65; 236.2; 90; 0.0162
70; 234.9; 110; 0.0192
75; 232.8; 115; 0.0203
80; 228.8; 113; 0.0200
85; 225.4; 122; 0.0208
90; 217.5; 123; 0.0209
95; 213.7; 105; 0.0180
100; 206.6; 110; 0.0187
105; 202.5; 107; 0.0177
110; 198.5; 108; 0.0179
115; 196.2; 95; 0.0158
120; 192.9; 82; 0.0138
125; 189.7; 74; 0.0128
130; 185.0; 62; 0.0105
135; 181.2; 61; 0.0102
140; 176.3; 60; 0.0097
145; 173.1; 63; 0.0099
150; 171.4; 62; 0.0098
155; 168.9; 61; 0.0098
160; 166.7; 63; 0.0098
165; 164.9; 62; 0.0092
170; 164.3; 67; 0.0100
175; 161.6; 67; 0.0101
180; 161.4; 65; 0.0094
185; 159.0; 67; 0.0097
190; 158.4; 64; 0.0091
195; 156.3; 61; 0.0088
200; 151.9; 62; 0.0083
205; 151.4; 66; 0.0086
210; 148.7; 60; 0.0080
215; 144.6; 65; 0.0082
220; 143.1; 57; 0.0072
225; 140.7; 51; 0.0063
230; 137.3; 56; 0.0068
235; 133.9; 50; 0.0061
240; 129.6; 49; 0.0056
245; 128.6; 44; 0.0050
250; 124.9; 42; 0.0047
255; 121.4; 41; 0.0045
260; 119.3; 39; 0.0043
265; 117.0; 33; 0.0036
270; 115.0; 27; 0.0028
275; 113.3; 34; 0.0034
280; 112.5; 31; 0.0032
285; 111.9; 27; 0.0028
290; 110.2; 39; 0.0038
295; 109.0; 31; 0.0031
300; 106.5; 29; 0.0028
305; 105.7; 36; 0.0033
310; 104.6; 34; 0.0034
315; 103.4; 38; 0.0037
320; 102.9; 43; 0.0038
325; 103.5; 39; 0.0037
330; 103.3; 42; 0.0041
335; 103.1; 40; 0.0038
340; 103.7; 45; 0.0041
345; 104.2; 47; 0.0045
350; 105.7; 49; 0.0044
355; 107.1; 36; 0.0034
360; 108.9; 40; 0.0039
365; 110.7; 44; 0.0041
370; 112.6; 46; 0.0044
375; 115.3; 37; 0.0037
380; 117.6; 41; 0.0041
385; 121.6; 47; 0.0047
390; 125.6; 44; 0.0047
395; 131.1; 43; 0.0049
400; 137.3; 50; 0.0056
405; 142.2; 54; 0.0060
410; 149.1; 60; 0.0071
415; 156.9; 67; 0.0087
420; 163.0; 66; 0.0088
425; 169.9; 75; 0.0103
430; 178.5; 74; 0.0109
435; 188.3; 81; 0.0122
440; 196.5; 77; 0.0122
445; 209.0; 76; 0.0129
450; 221.6; 85; 0.0152
455; 232.1; 86; 0.0159
460; 242.1; 97; 0.0180
465; 250.9; 97; 0.0193
470; 255.2; 95; 0.0194
475; 260.5; 103; 0.0209
480; 266.7; 116; 0.0240
485; 273.4; 125; 0.0265
490; 278.1; 130; 0.0283
495; 289.1; 131; 0.0285
500; 298.1; 123; 0.0278
505; 310.4; 130; 0.0304
510; 321.0; 118; 0.0284
515; 329.0; 117; 0.0290
520; 338.2; 110; 0.0268
525; 340.7; 111; 0.0267
530; 344.7; 117; 0.0282
535; 334.6; 128; 0.0289
540; 313.4; 128; 0.0259
545; 284.4; 142; 0.0252
550; 252.1; 142; 0.0208
555; 213.3; 132; 0.0149
560; 174.9; 120; 0.0096
565; 147.8; 128; 0.0079
570; 130.9; 106; 0.0058
575; 117.8; 100; 0.0050
580; 111.7; 104; 0.0049
585; 105.2; 108; 0.0048
590; 100.9; 97; 0.0037
595; 97.7; 75; 0.0029
600; 93.7; 76; 0.0030
605; 91.2; 73; 0.0024
610; 90.4; 50; 0.0016
615; 87.4; 92; 0.0028
620; 86.0; 53; 0.0016
625; 83.4; 18; 0.0006
630; 81.7; 24; 0.0007
635; 80.5; 21; 0.0006
640; 78.4; 14; 0.0003
645; 77.6; 9; 0.0002
650; 76.5; 7; 0.0002
655; 76.0; 11; 0.0003
660; 74.7; 9; 0.0002
665; 74.0; 52; 0.0011
670; 72.8; 28; 0.0007
675; 71.9; 0; 0.0000
680; 71.6; 0; 0.0000
685; 70.7; 0; 0.0000
690; 70.2; 0; 0.0000
695; 68.9; 0; 0.0000
700; 68.5; 0; 0.0000
705; 68.7; 0; 0.0000
710; 66.7; 0; 0.0000
715; 66.1; 0; 0.0000
720; 66.1; 0; 0.0000
725; 65.3; 0; 0.0000
730; 65.0; 0; 0.0000
735; 64.1; 0; 0.0000
740; 64.4; 0; 0.0000
745; 63.1; 0; 0.0000
750; 62.8; 0; 0.0000
755; 62.3; 0; 0.0000
760; 61.2; 0; 0.0000
765; 61.6; 0; 0.0000
770; 61.3; 0; 0.0000
775; 61.4; 0; 0.0000
780; 59.7; 0; 0.0000
785; 59.7; 0; 0.0000
790; 59.0; 0; 0.0000
795; 59.3; 0; 0.0000
800; 58.2; 0; 0.0000
805; 57.7; 0; 0.0000
810; 57.1; 0; 0.0000
815; 57.5; 0; 0.0000
820; 56.6; 0; 0.0000
825; 56.1; 0; 0.0000
830; 55.4; 0; 0.0000
835; 56.3; 0; 0.0000
840; 55.7; 0; 0.0000
845; 55.5; 0; 0.0000
850; 54.8; 0; 0.0000
855; 54.7; 0; 0.0000
860; 55.4; 0; 0.0000
865; 55.4; 0; 0.0000
870; 54.2; 0; 0.0000
875; 54.7; 0; 0.0000
880; 53.9; 0; 0.0000
885; 54.1; 0; 0.0000
890; 53.9; 0; 0.0000
895; 53.3; 0; 0.0000
900; 53.2; 0; 0.0000
905; 53.7; 0; 0.0000
910; 52.8; 0; 0.0000
915; 52.5; 0; 0.0000
920; 53.4; 0; 0.0000
925; 52.9; 0; 0.0000
930; 53.2; 0; 0.0000
935; 52.8; 0; 0.0000
940; 53.6; 0; 0.0000
945; 52.7; 0; 0.0000
950; 52.9; 0; 0.0000
955; 52.5; 0; 0.0000
960; 51.9; 0; 0.0000
965; 51.9; 0; 0.0000
970; 51.9; 0; 0.0000
975; 52.1; 0; 0.0000
980; 51.5; 0; 0.0000
985; 52.1; 0; 0.0000
990; 51.3; 0; 0.0000
995; 51.7; 0; 0.0000
1000; 51.2; 0; 0.0000
1005; 51.2; 0; 0.0000
1010; 51.7; 0; 0.0000
1015; 50.8; 0; 0.0000
1020; 51.1; 0; 0.0000
1025; 50.9; 0; 0.0000
1030; 50.6; 0; 0.0000
1035; 51.7; 0; 0.0000
1040; 50.5; 0; 0.0000
1045; 50.4; 0; 0.0000
1050; 51.4; 0; 0.0000
1055; 50.1; 0; 0.0000
1060; 50.2; 0; 0.0000
1065; 50.1; 0; 0.0000
1070; 49.7; 0; 0.0000
1075; 50.0; 0; 0.0000
1080; 49.9; 0; 0.0000
1085; 49.5; 0; 0.0000
1090; 50.0; 0; 0.0000
1095; 49.5; 0; 0.0000
1100; 49.4; 0; 0.0000
1105; 48.0; 0; 0.0000
1110; 48.8; 0; 0.0000
1115; 50.0; 0; 0.0000
1120; 47.9; 0; 0.0000
1125; 48.6; 0; 0.0000
1130; 49.3; 0; 0.0000
1135; 48.7; 0; 0.0000
1140; 48.3; 0; 0.0000
1145; 48.9; 0; 0.0000
1150; 48.0; 37; 0.0005
1155; 48.4; 30; 0.0004
1160; 48.5; 20; 0.0003
1165; 48.4; 40; 0.0007
1170; 48.4; 69; 0.0012
1175; 47.7; 56; 0.0009
1180; 46.9; 0; 0.0000
1185; 47.1; 12; 0.0002
1190; 47.7; 57; 0.0007
1195; 46.5; 47; 0.0007
1200; 46.2; 5; 0.0001
1205; 47.6; 18; 0.0003
1210; 46.6; 15; 0.0002
1215; 45.7; 4; 0.0001
1220; 46.8; 25; 0.0004
1225; 47.0; 0; 0.0000
1230; 45.9; 0; 0.0000
1235; 46.2; 4; 0.0001
1240; 46.7; 0; 0.0000
1245; 46.0; 0; 0.0000
1250; 46.4; 0; 0.0000
1255; 46.7; 0; 0.0000
1260; 45.8; 0; 0.0000
1265; 45.7; 2; 0.0000

File: data/rise_materials/Testdata-2410.txt
Keywords
Material1;Material2;Material3;Material4;Product;Object;Scenario;Method;Reference;Comment;Owner;IsPublic;ImportDate
Fabric;Foam;;;F1A-2-2;Upholstery for passenger seats, not vandalise protected;;ISO 5660;TRANSFEU;;TRANSFEU;1;2011-11-09 12:28:02
Scalars
Flux (kW/m2);tig (s);qmax (kw/m2);qtotal (MJ/m2);q180 (kw/m2);q300 (kw/m2);Sample mass (g);Mass loss (g);DHc (MJ/kg);Peak smoke production (m2/m2s);Total smoke produced (m2/m2);Specific extinction area (avg) (m2/kg);MARHE (kW/m2);Area exposed (m2);Observations;Test date (YYYY-MM-DD);Test identifier;Product thickness (mm);Thickness1 (mm);Thickness2 (mm);Thickness3 (mm);Thickness4 (mm);Product density (kg/m3);Density1 (kg/m3);Density2 (kg/m3);Density3 (kg/m3);Density4 (kg/m3);Product area weight (kg/m2);Area weight1 (kg/m2);Area weight2 (kg/m2);Area weight3 (kg/m2);Area weight4 (kg/m2)
20;246;222.00;56.60;;;39.72;26.05;19.01;;789.68;;66.79;0.0088;Melting of the surface. Shrinkage. End flame at 1013s.
;2011-09-16;c_LSFIRE_F1A-2-2_20b;28.0;;;;;;;;;;;;;;
VectorData
Time (s);HRR (kW/m2);Mass (g);SPR (m2/(m2*s))
1;5.729939253;39.72;0
3;6.956267517;39.59751876;0
5;7.125052152;39.69650581;0
7;6.531743555;39.68220717;0
9;6.412558642;39.67628059;0
11;5.880332218;39.7008657;0
13;4.98330482;39.69553782;0
15;4.047858385;39.65164791;0
17;3.065464685;39.64074444;0
19;2.497866452;39.57559985;0
21;2.80383696;39.7904852;0
23;2.579091766;39.64083522;0
25;2.565478162;39.65623774;0
27;2.181955641;39.70060453;0
29;1.912917947;39.66157321;0
31;1.820187974;39.67007764;0.000210317
33;1.653481522;39.56412405;0.000652428
35;1.16864716;39.67962818;0.012531943
37;0.956114887;39.7015272;0.030693906
39;1.312641303;39.65275116;0.046663507
41;1.417404882;39.78770639;0.064741932
43;1.527337412;39.67772268;0.093421804
45;1.825870395;39.71880741;0.132028039
47;1.572569148;39.69677959;0.141913604
49;1.908740635;39.70892482;0.167701416
51;1.907651145;39.71597389;0.196162164
53;1.39084221;39.70320342;0.231086934
55;1.133238191;39.64619141;0.261451013
57;1.479726268;39.77020531;0.281347795
59;1.46596443;39.70931899;0.310412086
61;1.243389802;39.57934049;0.396340199
63;1.319807408;39.57426133;0.435506805
65;1.043592533;39.568788;0.439323998
67;1.280190078;39.61841987;0.451327215
69;1.663752182;39.61972716;0.466980327
71;1.648119919;39.63705251;0.411845719
73;1.58435507;39.70004418;0.36663199
75;1.54231921;39.60322754;0.358989444
77;1.177860937;39.60366929;0.354296533
79;1.239593484;39.5710419;0.357440335
81;1.284148598;39.51867748;0.39754675
83;0.992181538;39.47038057;0.427204369
85;0.709968357;39.50743518;0.43597617
87;1.108309755;39.47446604;0.479762472
89;0.93378125;39.4773646;0.44533286
91;0.89116336;39.51065462;0.411007809
93;0.660784507;39.51321191;0.425556143
95;0.565966618;39.33699671;0.449358713
97;0.544675485;39.19973321;0.436578433
99;1.071013021;39.36810613;0.477592142
101;0.831595794;39.60323531;0.517214636
103;0.600943046;39.29676053;0.533536131
105;0.637105545;39.38115524;0.533380153
107;0.409252142;39.33280348;0.536495789
109;0.648616598;39.34376229;0.537787406
111;0.73586797;39.23356789;0.572565186
113;0.646870857;39.25151801;0.59449458
115;0.192955438;39.13076918;0.611962517
117;0.662231037;39.28039926;0.625163359
119;0.706096811;39.28183471;0.667240872
121;0.324619769;39.21354301;0.643468797
123;0.326970843;39.1441547;0.620686427
125;0.06715478;38.80356174;0.671250026
127;0.090985981;38.80552146;0.710153656
129;0.594923601;39.22243869;0.765312323
131;0.606186508;39.0986913;0.791947883
133;0.847118139;39.07664553;0.853433082
135;1.410715749;39.05153614;0.866581366
137;1.263797121;38.84072606;0.902470101
139;1.775400634;39.1199759;0.953135593
141;2.045954616;39.04676087;0.978948954
143;1.859858804;39.09603352;0.947957852
145;1.899179123;38.98338231;1.001813045
147;1.986982292;39.02012332;1.045955665
149;1.469411418;38.90861387;1.014305778
151;1.013109128;39.08801065;1.054197123
153;1.243074572;38.97373128;1.070943803
155;1.298162922;39.22188918;1.029949411
157;1.303047843;38.81938854;1.031928282
159;1.48291124;38.35694238;1.067812694
161;1.300001147;38.87275442;1.098618535
163;1.414647504;38.86654321;1.185172055
165;1.576687845;38.84362219;1.217062441
167;1.615312603;38.70438878;1.193080464
169;1.513750752;38.66430842;1.140355599
171;1.5028054;38.70069992;1.124266906
173;1.428322599;38.75474832;1.045688673
175;1.67999361;38.7517017;1.066459612
177;2.35081751;38.54502271;1.095026927
179;1.875194771;38.66072733;1.129215744
181;1.481869134;38.64023545;1.149213786
183;1.425832175;38.54008918;1.208542928
185;1.381213304;38.39676059;1.211183552
187;1.427365964;38.54698;1.27935757
189;1.778490042;38.52438277;1.312265881
191;1.540474493;38.3543812;1.306701981
193;1.055826671;38.40316695;1.402635433
195;1.05013115;38.37752261;1.345660478
197;0.85972801;38.36656428;1.284079071
199;1.015234452;38.38109156;1.250559734
201;1.243424049;38.31557804;1.296408742
203;1.597436428;38.27693264;1.187048109
205;1.657195978;38.25124316;1.250427139
207;1.811563585;38.24432467;1.261646216
209;1.563525588;38.259;1.292680561
211;1.301974194;38.20665355;1.299650126
213;1.356892712;38.23427509;1.369736896
215;1.096221538;38.04275008;1.329822436
217;0.909863926;38.06484294;1.372511114
219;0.924359504;38.10553883;1.35174272
221;0.823760584;38.07774156;1.361402881
223;1.427872163;37.83564681;1.386369606
225;1.610869698;37.96711561;1.426982754
227;1.832364773;37.91779782;1.424338543
229;1.885890071;37.84984739;1.488018451
231;1.979675915;37.95129124;1.492990471
233;1.553289216;37.822271;1.41316501
235;1.415756026;37.91617888;1.461867023
237;1.806394712;37.85639937;1.499215729
239;1.42039767;37.76710899;1.503173494
241;0.868536431;37.72058685;1.419192028
243;-3.077220581;37.67831571;1.506687972
245;-13.00064811;37.72927186;2.068639361
247;-1.395490412;37.72960341;2.857284146
249;39.35420117;37.60233027;3.845268687
251;75.69168117;37.3681676;4.896982413
253;100.4811333;37.07105891;5.629770731
255;115.5204173;36.94318042;5.950587642
257;125.9206745;36.86255951;5.96861817
259;129.7222244;36.50428246;6.24467169
261;134.5764675;36.22496029;6.476086864
263;143.1450312;35.99237093;6.791053736
265;152.0602582;35.86177738;7.279492473
267;159.4324894;35.52559125;7.700508733
269;173.549191;35.32309044;7.43605547
271;175.7175378;35.03233858;7.104169984
273;183.8111533;34.81440709;7.385007501
275;194.6589678;34.39908113;7.179900874
277;205.3314153;34.12334732;7.238558022
279;213.6162526;33.92462809;7.802569789
281;212.7757888;33.58304969;8.063853737
283;222.0042502;33.32144899;7.96594414
285;216.8680319;32.95035389;7.669659772
287;218.2627621;32.60759782;7.120050845
289;209.2350406;32.55105619;6.177432723
291;197.0424691;32.1891529;5.752612723
293;193.4381906;32.03980729;5.131860461
295;187.9378896;31.81834228;4.778886882
297;185.7084411;31.56983535;4.52504667
299;187.7736492;31.32243231;4.398356193
301;187.5044603;31.13351217;4.227136486
303;183.291965;30.9967909;4.028616211
305;178.7788367;30.76330883;3.759867939
307;178.8247278;30.65322511;3.761690104
309;181.1924353;30.38943459;3.637421193
311;181.6170096;30.17770459;3.504746736
313;182.7339444;30.01876232;3.317086872
315;174.3091703;29.91956362;3.382896564
317;173.9573431;29.68786699;2.944294464
319;173.7109861;29.44112609;2.585835997
321;172.0298412;29.32390253;2.27930056
323;175.5099249;29.16882435;2.112214585
325;171.6747744;28.86429085;1.892077287
327;169.249054;28.87981328;1.943102895
329;168.7633331;28.64888025;2.036672528
331;168.910321;28.43107788;2.062073975
333;166.6488033;28.25583987;1.95745896
335;169.6300544;28.08033535;1.7850779
337;164.1098262;27.98744883;1.595193673
339;162.1474329;27.89801282;1.449282448
341;161.6836147;27.62146008;1.301664888
343;159.0449765;27.51007878;1.307871702
345;157.5278775;27.36331862;1.376827355
347;158.0580299;27.531343;1.422728817
349;153.0646068;27.09540623;1.436410208
351;146.9974967;27.05336615;1.462657465
353;149.4925923;26.78074256;1.441482564
355;147.2530471;26.61945367;1.413054204
357;145.1157883;26.52562879;1.439104535
359;142.4664872;26.43755396;1.36805229
361;145.8767961;26.14917784;1.309560602
363;143.2169591;26.13639718;1.341477921
365;146.0245458;26.00251914;1.338999655
367;143.9718979;25.88815675;1.29051342
369;143.3977103;25.80680866;1.428380417
371;141.774337;25.64174741;1.489847126
373;143.0969843;25.53295205;1.421661866
375;139.1693853;25.41315177;1.46745567
377;137.992171;25.1724381;1.4442728
379;137.8164812;25.095691;1.404474634
381;139.356658;24.96416783;1.325103754
383;137.3949916;24.97486936;1.354206465
385;139.2937855;24.83521361;1.317914708
387;139.6245978;24.75479513;1.31255887
389;138.3817142;24.6469658;1.235861802
391;135.8019352;24.46598697;1.213649785
393;136.4019341;24.35541539;1.160419082
395;136.9990473;24.24868073;1.103254051
397;131.2361603;24.05341152;1.097055467
399;132.5634543;23.96540076;1.024636893
401;130.6281596;23.99015286;0.958497354
403;129.817338;23.75298144;0.935885534
405;128.2086966;23.68203098;0.921913358
407;124.9271923;23.61117228;0.925954859
409;123.1128765;23.47617141;0.967828798
411;124.2213019;23.38023973;0.930242361
413;121.5662704;23.30445866;0.891096156
415;118.621838;23.22261348;0.865765462
417;116.4290636;23.09606073;0.763275952
419;112.384641;23.0341181;0.682539102
421;111.2488335;22.91703143;0.678664228
423;107.471399;22.8336406;0.656097676
425;103.6780911;22.73980554;0.533498739
427;104.0705217;22.68159788;0.472868625
429;103.1348373;22.66605701;0.419820088
431;100.2663152;22.51619634;0.385816811
433;96.76584525;22.39703926;0.314488749
435;97.65956977;22.46143045;0.274772689
437;95.47505676;22.41358452;0.242555571
439;91.86483246;22.33416847;0.211578523
441;87.99160568;22.17194122;0.156040433
443;85.37701207;22.09880192;0.123428561
445;82.29646137;22.1695781;0.113591584
447;81.182178;22.05003462;0.097206054
449;76.2073469;21.83500169;0.079484724
451;72.63479593;21.87389514;0.060268576
453;70.87027983;21.64329366;0.056052522
455;70.07316601;21.89319041;0.050349023
457;67.4968211;21.65639715;0.070898011
459;66.95734011;21.64319366;0.065061436
461;65.8923131;21.68401965;0.07964425
463;64.08664048;21.63791305;0.088961373
465;63.27081897;21.52771914;0.084610996
467;61.65002654;21.44492686;0.053004378
469;59.74784141;21.54764014;0.040262369
471;58.31854308;21.41959515;0.024590441
473;57.24042402;21.72182815;0.014419984
475;57.22308758;21.85089499;0.00956692
477;55.99001324;21.22391234;0.009034857
479;55.28399046;21.12498938;0.009034857
481;54.56073587;21.1899961;0.009233304
483;54.47641976;21.11162036;0.004365397
485;53.46504532;21.16268719;0.006210252
487;52.68713775;21.093595;0.006210252
489;53.04174801;21.06952494;0.006210252
491;52.01514974;21.01698432;0.001844856
493;52.91309721;20.923841;0.006725493
495;51.48790889;20.91674678;0.01266851
497;49.79707082;20.92392353;0.01266851
499;49.02494638;20.96082959;0.014226548
501;47.31125865;20.85462114;0.015263041
503;47.61610869;20.64072851;0.017055103
505;45.61102908;20.7197028;0.00926723
507;46.55915059;20.739017;0.00926723
509;47.16251291;20.74997581;0.007709192
511;46.4128578;20.64004889;0.0252744
513;47.33776054;20.58491602;0.018601701
515;47.18943332;20.54349148;0.030622342
517;46.77237053;20.5320084;0.031258169
519;47.93826269;20.50670387;0.034851486
521;47.63391597;20.49298485;0.022827826
523;47.39208749;20.39472645;0.028941678
525;47.92768387;20.31968277;0.021851111
527;46.31974851;20.40743478;0.024738618
529;46.5633598;20.30440111;0.024767376
531;47.18626787;20.23798418;0.038008236
533;46.11905872;20.23298804;0.038630145
535;47.12004011;20.13585052;0.033700071
537;46.63382134;20.10871588;0.030176737
539;45.81899383;19.97459803;0.029492231
541;45.23174585;19.94100413;0.012861173
543;45.26850221;19.64605855;0.006125411
545;45.20575789;19.90246942;0.014842365
547;44.00191213;19.83113304;0.024880722
549;44.47309135;19.93501671;0.029370021
551;43.52828045;19.91626514;0.036080797
553;44.31774907;19.92557587;0.046722363
555;45.70273887;19.79053035;0.044331164
557;46.02376249;19.62141082;0.038883683
559;45.68746678;19.72240419;0.032679054
561;47.72745763;19.68729231;0.03001157
563;47.329069;19.69780937;0.019370004
565;46.16348593;19.65902611;0.024642091
567;45.61793673;19.70860264;0.028638171
569;45.1842895;19.55173076;0.036548591
571;44.38933717;19.51013195;0.053271606
573;44.22130159;19.52815683;0.068289859
575;44.28742294;19.52703352;0.056750465
577;43.76921792;19.45010196;0.05723471
579;44.9876991;19.36916794;0.074271796
581;45.3103831;19.23079085;0.075211323
583;45.5710741;19.32929148;0.073682744
585;47.05532242;19.322189;0.093423697
587;45.65433965;19.27490375;0.095993565
589;44.76476064;19.13152176;0.06982382
591;45.32894824;19.16852783;0.048211324
593;44.07273634;19.29050822;0.039732157
595;43.14087183;19.11265757;0.029753246
597;43.44539309;18.95591579;0.024843656
599;43.41594303;18.98193731;0.037007074
601;43.31639369;19.00522678;0.040674706
603;43.29460277;18.93408361;0.047078297
605;42.84529423;18.95330412;0.045864989
607;43.74305802;18.94729486;0.047790122
609;43.87539;18.79103026;0.035626704
611;43.86549804;18.73875711;0.029560091
613;42.42001468;18.80437113;0.018145991
615;42.95689274;18.78419284;0.010627673
617;42.7202174;18.72647354;0.001971062
619;42.87239588;18.69964279;0.019804656
621;42.61313707;18.60993056;0.037659799
623;43.33854574;18.5846736;0.052970201
625;44.2828868;18.60908347;0.060841215
627;45.53265741;18.48649531;0.089674001
629;46.23687403;18.46843402;0.079611979
631;46.36720697;18.40759577;0.075442317
633;46.68530289;18.40416468;0.079804524
635;45.92564096;18.36595279;0.070844648
637;46.21807146;18.35011628;0.042376832
639;45.61724586;18.28681296;0.039772976
641;45.96157093;18.26320359;0.02891236
643;44.84186655;18.21083092;0.020602393
645;46.78176109;18.23086309;0.020602393
647;45.6893287;18.1713496;0.020944675
649;45.27042591;18.09193356;0.033874028
651;43.48622602;18.06137608;0.030166963
653;43.46404293;18.02135107;0.02984038
655;42.12131984;18.04514539;0.031669142
657;41.59956912;18.00547038;0.030961889
659;41.63087562;17.94833895;0.020239595
661;40.8381813;17.88588855;0.020239595
663;39.90413109;17.90118088;0.018164349
665;40.7432371;17.91316105;0.025473452
667;40.34598746;17.79997781;0.025473452
669;39.40403713;17.85281115;0.027529784
671;38.59713408;17.74512066;0.035400321
673;38.50771241;17.81222546;0.026439507
675;38.2014757;17.76698293;0.017301643
677;38.71652263;17.71375492;0.017301643
679;38.47168061;17.64022678;0.014800679
681;38.77526263;17.6352583;0.01342183
683;38.51875592;17.61720528;0.014353452
685;39.9920977;17.53442174;0.019391499
687;40.18861224;17.46118098;0.024717113
689;40.44425659;17.47846895;0.020107556
691;39.76851591;17.44403912;0.01528388
693;40.9724968;17.40076457;0.021618357
695;39.85097728;17.39215238;0.023033509
697;39.76684688;17.35252154;0.025186437
699;39.44790883;17.29156436;0.024789591
701;37.68765517;17.27607057;0.024514356
703;38.12409443;17.28751821;0.017248257
705;39.043038;17.27722203;0.010795057
707;39.92501262;17.23810722;0.003316516
709;39.49059237;17.11730256;0.025199175
711;39.64882415;17.17353108;0.024767003
713;39.94228975;17.10838649;0.031515577
715;40.68484076;17.10748357;0.031515577
717;41.54170868;17.0396841;0.033087406
719;39.63181463;16.95846562;0.019097397
721;39.09303718;16.92866203;0.018136791
723;39.24737673;16.89920068;0.011388217
725;39.39451153;16.91782167;0.019744357
727;38.80638604;17.08866937;0.021487768
729;39.34161496;16.35776275;0.015621187
731;39.8422652;16.49498839;0.015621187
733;40.56320463;16.69732366;0.024716982
735;44.23728093;17.26101853;0.037362685
737;44.20445217;17.1088394;0.062198629
739;46.72480822;16.69183042;0.071077397
741;47.47015938;16.61445711;0.081109456
743;47.05179862;16.62334552;0.086445544
745;45.60525947;16.56288542;0.072777997
747;44.54475338;16.38978286;0.066099472
749;43.26162679;16.37531043;0.063385478
751;42.19914685;16.4803781;0.05335342
753;42.06089222;16.45119296;0.038921536
755;41.20236259;16.43808122;0.052857632
757;42.61061221;16.37620996;0.067496266
759;44.49541636;16.3055362;0.08867054
761;46.17948689;16.29363904;0.18076298
763;48.12425241;16.23799839;0.227331729
765;50.60641742;16.32106931;0.279758011
767;54.91128896;16.15739059;0.297904878
769;58.40046204;16.09850381;0.388475357
771;61.8364725;16.01792902;0.367228817
773;67.3600648;16.01044839;0.42214644
775;72.25085066;15.91761721;0.414747524
777;77.07648981;15.87778492;0.461200223
779;82.06777849;15.75065061;0.490351508
781;92.58165239;15.66850203;0.513957281
783;97.84623306;15.64910482;0.524651224
785;99.22335307;15.62552311;0.55133539
787;98.7385564;15.4859863;0.541538408
789;97.35257492;15.42550678;0.496855449
791;96.56447905;15.29310351;0.464177044
793;96.97524098;15.24701341;0.445810264
795;96.00251517;15.25226587;0.441063419
797;94.38984469;15.08343421;0.447775056
799;92.27815428;15.0510272;0.451523297
801;91.21853869;14.99703462;0.474544592
803;90.36596023;14.91742538;0.449380212
805;87.95591748;14.85399245;0.420718188
807;85.31385162;14.7765638;0.388196863
809;83.83349201;14.75089276;0.365905527
811;81.21248262;14.61971182;0.317813665
813;81.46602132;14.57546299;0.290197424
815;77.42741;14.50082271;0.28500939
817;73.03452729;14.53287049;0.251816155
819;73.12771581;14.39689486;0.215448844
821;70.1504913;14.50661158;0.214423958
823;67.32959544;14.25886873;0.219924531
825;65.35771266;14.28381453;0.214752483
827;63.22732598;14.32113467;0.20689146
829;63.34524339;14.23004234;0.184357872
831;62.08385908;14.21272718;0.176255346
833;61.19505033;14.17645607;0.15021537
835;61.23048639;14.10211919;0.146656452
837;60.35500657;13.9215559;0.136861089
839;59.42247824;14.10034442;0.120392791
841;58.94287197;14.11061293;0.142812879
843;60.42099985;13.91731266;0.199427146
845;64.30094572;13.86356815;0.211688739
847;68.47590086;13.92814914;0.260358036
849;72.66998505;13.79808083;0.333430842
851;75.14078466;13.76064224;0.353277023
853;79.27937912;13.6166889;0.34114763
855;77.60648143;13.53220583;0.373810368
857;74.65107956;13.57186434;0.433999588
859;82.10141223;13.5235383;0.52660524
861;91.80635625;13.39703895;0.538399283
863;96.27810309;13.2764105;0.559744463
865;95.62446732;13.20113575;0.584737218
867;92.29631982;13.20410907;0.539773476
869;87.45070304;13.18842208;0.43540218
871;79.78146094;13.16070782;0.396530025
873;75.57091015;13.04072259;0.328638904
875;69.83455547;12.95877546;0.273853931
877;64.34439013;13.02759144;0.196219236
879;59.13875902;13.0474105;0.139232444
881;55.24003295;12.96303811;0.104179014
883;51.22761922;12.85794326;0.088693502
885;47.06726827;12.79042487;0.042866464
887;44.62624244;12.750695;0.04235182
889;41.7962355;12.79531034;0.0418993
891;40.36823313;12.77184757;0.035388042
893;37.89786773;12.73303664;0.032441111
895;36.87143844;12.7087059;0.028957172
897;35.32592376;12.72272832;0.042018636
899;33.4776313;12.60909604;0.025735416
901;32.915891;12.66085317;0.024536658
903;32.50659788;12.6162655;0.027322928
905;31.39616787;12.5656244;0.015847734
907;30.77863753;12.5406155;0.00278627
909;29.74415209;12.57743904;0.00278627
911;28.14534362;12.53870675;0.00278627
913;27.93532432;12.54350193;5.74055E-15
915;27.69110801;12.46506017;5.74055E-15
917;27.47304978;12.41383557;0.001971468
919;26.2699504;12.46312812;0.001971468
921;25.76643551;12.43132888;0.001971468
923;25.10954372;12.45617176;0.001971468
925;24.6978108;12.3549415;0.001971468
927;24.3758575;12.36586487;5.74055E-15
929;23.10895277;12.33798508;0.001731164
931;22.70117145;12.35509927;0.001731164
933;22.59785697;12.38299896;0.001731164
935;21.68680756;12.24365584;0.001731164
937;21.05223311;12.3135757;0.001731164
939;21.29784527;12.26589627;5.74055E-15
941;20.82679955;12.29118915;5.74055E-15
943;19.36214052;12.33866761;5.74055E-15
945;19.43487068;12.32044905;5.74055E-15
947;18.83277671;12.19557009;5.74055E-15
949;17.98611761;12.31583931;5.74055E-15
951;18.02621927;12.16554514;5.74055E-15
953;17.3690547;12.25718942;5.74055E-15
955;16.65798178;12.16908594;5.74055E-15
957;16.51223394;12.22063433;5.74055E-15
959;16.03644907;12.18544721;5.74055E-15
961;15.74580966;12.13109589;5.74055E-15
963;15.7214098;12.15498488;5.74055E-15
965;15.37405303;12.06223671;5.74055E-15
967;14.65557719;12.25757971;5.74055E-15
969;14.40288356;12.22214453;5.74055E-15
971;13.91337119;12.11741619;5.74055E-15
973;13.42394845;12.0604702;5.74055E-15
975;13.22055798;12.08681163;5.74055E-15
977;12.84840141;12.01277863;5.74055E-15
979;12.00920955;12.07446495;5.74055E-15
981;11.61938653;12.07325814;5.74055E-15
983;11.33656506;12.12379293;5.74055E-15
985;11.12101694;12.12442789;5.74055E-15
987;10.9180454;11.87653892;5.74055E-15
989;10.64486071;11.97966628;5.74055E-15
991;9.786404735;12.13691632;5.74055E-15
993;10.15409859;12.24283156;5.74055E-15
995;9.904961933;12.02462482;5.74055E-15
997;8.981881521;11.9923086;5.74055E-15
999;8.707531485;11.95345058;5.74055E-15
1001;8.301093332;12.03991327;5.74055E-15
1003;8.012624352;12.08405142;5.74055E-15
1005;8.407428606;11.99461541;5.74055E-15
1007;7.70182444;11.91201003;5.74055E-15
1009;7.264534477;11.88548267;5.74055E-15
1011;7.210936816;11.8680845;5.74055E-15
1013;6.865818298;11.99336977;5.74055E-15
1015;6.147621983;11.96339239;5.74055E-15
1017;6.344146263;11.90603183;5.74055E-15
1019;6.038139055;11.91033817;5.74055E-15
1021;5.373518639;11.86280437;5.74055E-15
1023;4.782288425;11.89170553;5.74055E-15
1025;4.76933051;11.98898091;5.74055E-15
1027;5.040327121;11.91888725;5.74055E-15
1029;4.894239511;11.94118351;5.74055E-15
1031;4.962039751;11.88305013;5.74055E-15
1033;4.281283738;11.88485208;5.74055E-15
1035;4.997496778;11.87061656;5.74055E-15
1037;4.781174409;11.86070678;5.74055E-15
1039;4.304307076;11.86174805;5.74055E-15
1041;4.30526174;11.85048536;5.74055E-15
1043;3.756678466;11.89294;5.74055E-15
1045;3.973122334;11.93488978;5.74055E-15
1047;4.332773792;11.94125827;5.74055E-15
1049;3.912014425;11.82420704;5.74055E-15
1051;3.442334291;11.84780816;8.79206E-05
1053;3.145032211;11.8330202;8.79206E-05
1055;2.773371219;11.90056626;8.79206E-05
1057;2.614159639;11.89096038;8.79206E-05
1059;3.016706893;11.83350952;8.79206E-05
1061;3.196937814;11.8165133;5.74055E-15
1063;2.695360048;11.86317573;5.74055E-15
1065;2.8361391;11.82941629;5.74055E-15
1067;2.263591001;11.8114186;5.74055E-15
1069;2.441696017;11.87117287;5.74055E-15
1071;2.534190457;11.81136326;5.74055E-15
1073;2.207640903;11.81266085;5.74055E-15
1075;2.162807922;11.86766702;5.74055E-15
1077;2.218002009;11.79314519;5.74055E-15
1079;2.291407965;11.85169216;5.74055E-15
1081;2.382914596;11.75955128;5.74055E-15
1083;2.062294231;11.82759444;0.000209286
1085;1.992567943;11.79523501;0.002963827
1087;1.783580437;11.844046;0.005927957
1089;2.042442221;11.81125307;0.005927957
1091;1.877911984;11.7566333;0.005927957
1093;1.838441609;11.71796073;0.005718671
1095;1.70594037;11.7162413;0.007525806
1097;1.27125415;11.73830454;0.007528018
1099;1.134446134;11.75935808;0.007528018
1101;1.219209917;11.76073042;0.007528018
1103;1.2701565;11.75274541;0.007528018
1105;1.084899153;11.62957035;0.003151483
1107;1.256985727;11.73692104;0.003079686
1109;1.038554169;11.73960601;0.003079686
1111;0.74223379;11.79193498;0.003079686
1113;1.246870743;11.80841422;0.003079686
1115;1.145455988;11.69290086;0.002894545
1117;1.122421442;11.71351312;5.7402E-15
1119;1.205983267;11.77332224;5.7402E-15
1121;1.057590999;11.72147046;5.7402E-15
1123;0.990935455;11.81893904;5.7402E-15
1125;0.998046893;11.72773652;5.7402E-15
1127;1.311337537;11.80839431;5.7402E-15
1129;0.922321851;12.27321185;5.7402E-15
1131;1.113839472;11.7739373;5.7402E-15
1133;0.860137164;11.79367383;5.7402E-15
1135;1.117462884;11.88355887;5.7402E-15
1137;1.215410156;11.74335264;5.7402E-15
1139;1.223700766;11.7142306;5.7402E-15
1141;0.960783186;11.77678052;5.7402E-15
1143;0.761765022;11.70172616;5.7402E-15
1145;0.881676327;11.77180427;5.7402E-15
1147;0.719070126;11.81039384;5.7402E-15
1149;1.421825984;11.74614052;5.7402E-15
1151;1.217860444;11.7082529;5.7402E-15
1153;0.736890416;11.69467951;5.7402E-15
1155;1.21864945;11.76043139;5.7402E-15
1157;1.055930785;11.7633848;5.7402E-15
1159;1.104030197;11.7623712;5.7402E-15
1161;1.115278166;11.71035825;5.7402E-15
1163;0.776154957;11.74422012;5.7402E-15
1165;0.751050365;11.75259201;5.7402E-15
1167;0.931387687;11.63097036;5.7402E-15
1169;0.8114937;11.75119201;5.7402E-15
1171;0.850280829;11.73003993;5.7402E-15
1173;1.148481144;11.70224315;5.7402E-15
1175;1.141571483;11.63769808;5.7402E-15
1177;0.822688816;11.76318383;5.7402E-15
1179;0.710164838;11.75486776;5.7402E-15
1181;0.569828089;11.73866426;5.7402E-15
1183;0.77950084;11.65403944;5.7402E-15
1185;1.143305527;11.7131937;5.7402E-15
1187;1.095030307;11.69975867;5.7402E-15
1189;0.800320175;11.71020485;5.7402E-15
1191;0.828005608;11.76450131;5.7402E-15
1193;0.555385252;11.71445585;5.7402E-15
1195;0.560995277;11.77049116;5.7402E-15
1197;1.020636757;11.65395643;5.7402E-15
1199;1.104733082;11.67495511;5.7402E-15
1201;0.658817468;11.67668619;5.7402E-15
