Repository: johodges/materials

## A Non-Dimensional Scaling Approach to Modeling Material Pyrolysis

This repository contains the data, scripts, and technical documents required to generate the SPyro cone validation cases.

## Instructions
* Clone this repository with submodules
  ```
  git clone --recurse-submodules https://github.com/johodges/materials
  ```
* Pre-process data
  ```
  python materials/scripts/initialize.py
  ```
* Build latest FDS (example for impi_intel_linux target, but use relevant make target for platform)
  ```
  git clone git@github.com:firemodels/fds.git && cd fds
  cd Build/impi_intel_linux
  ./make_fds.sh
  ln -s fds_impi_intel_linux fds
  cd ../..
  ```
* Run cases
  ```

File: data/rise_materials/Testdata-2411.txt
Keywords
Material1;Material2;Material3;Material4;Product;Object;Scenario;Method;Reference;Comment;Owner;IsPublic;ImportDate
Fabric;Foam;;;F1A-2-2;Upholstery for passenger seats, not vandalise protected;;ISO 5660;TRANSFEU;;TRANSFEU;1;2011-11-09 12:29:52
Scalars
Flux (kW/m2);tig (s);qmax (kw/m2);qtotal (MJ/m2);q180 (kw/m2);q300 (kw/m2);Sample mass (g);Mass loss (g);DHc (MJ/kg);Peak smoke production (m2/m2s);Total smoke produced (m2/m2);Specific extinction area (avg) (m2/kg);MARHE (kW/m2);Area exposed (m2);Observations;Test date (YYYY-MM-DD);Test identifier;Product thickness (mm);Thickness1 (mm);Thickness2 (mm);Thickness3 (mm);Thickness4 (mm);Product density (kg/m3);Density1 (kg/m3);Density2 (kg/m3);Density3 (kg/m3);Density4 (kg/m3);Product area weight (kg/m2);Area weight1 (kg/m2);Area weight2 (kg/m2);Area weight3 (kg/m2);Area weight4 (kg/m2)
20;174;179.69;28.58;;;41.39;18.35;13.54;;788.13;;58.21;0.0088;Melting of the surface. Shrinkage. End flame at 651s.
;2011-09-16;c_LSFIRE_F1A-2-2_20c;28.0;;;;;;;;;;;;;;
VectorData
Time (s);HRR (kW/m2);Mass (g);SPR (m2/(m2*s))
1;8.872645815;41.39;0
3;6.611418607;41.45198566;0
5;5.911695299;41.3570467;0
7;5.99215259;41.40305428;0
9;6.087491616;41.3034051;0
11;6.129116166;41.21380404;0
13;6.106471983;41.31937025;0
15;4.444317228;41.28983414;0
17;3.49757323;41.38404542;0
19;3.113007349;41.31531246;0
21;2.618762007;41.27454181;0
23;2.656130555;41.42405053;0.000290142
25;2.331678895;41.31225613;0.000290142
27;1.734235372;41.36259722;0.011172398
29;1.506151259;41.32418096;0.032235055
31;1.602104164;41.28685305;0.070374076
33;1.761281871;41.27341025;0.129517031
35;1.56492238;41.2762156;0.196416667
37;1.653982367;41.30575172;0.259419886
39;1.20087047;41.29041181;0.321067774
41;1.649844507;41.49399807;0.357817291
43;2.130585019;41.2609689;0.402047501
45;1.605701275;41.21673027;0.396215749
47;1.46422241;41.2534606;0.437723214
49;1.731723288;41.27522968;0.458237736
51;1.227592706;41.26416067;0.469012318
53;1.469900289;41.29625408;0.452433775
55;2.040678091;41.28760403;0.500256438
57;1.734559108;41.16901929;0.470060996
59;1.703920318;41.31955132;0.47764372
61;1.917363573;41.39032701;0.501626616
63;1.793309124;41.26368154;0.507114132
65;1.608740904;41.26285338;0.512130785
67;1.89124032;41.05396758;0.544509645
69;1.284878659;41.01121925;0.528234136
71;1.255774263;41.22885608;0.524551563
73;1.608220078;41.18635629;0.575073965
75;2.388589002;41.20507146;0.590808895
77;2.809964559;41.15513667;0.592789506
79;3.049622852;41.09416832;0.676705264
81;1.965181519;41.11793498;0.720845976
83;1.934052151;41.13665015;0.676115526
85;1.637224877;41.28323507;0.650853984
87;1.71446065;41.02398195;0.648697157
89;1.749857493;41.02740479;0.609639475
91;1.833493578;41.03409512;0.572967765
93;1.427013906;41.01690569;0.634745667
95;1.682153146;41.03654951;0.697052558
97;1.774944988;40.96754081;0.712945012
99;1.650885615;40.97756078;0.72844121
101;1.268064237;40.92668764;0.760628088
103;1.457021256;40.92939251;0.784316734
105;0.923276356;40.99384681;0.761064756
107;0.932308158;40.95196256;0.783110671
109;1.107481903;40.9135759;0.790849254
111;1.504439365;40.89077527;0.851302393
113;1.182476129;40.90260933;0.889601066
115;1.425966803;40.876948;0.941877433
117;1.159137228;40.92709347;1.018258537
119;1.157025412;40.80090771;1.034520109
121;1.284599857;40.84215749;1.012565507
123;1.397431158;40.74799183;1.012649886
125;1.284229233;40.77204247;1.004243145
127;1.204703476;40.7687575;0.996005914
129;0.875652392;40.77240121;1.068131053
131;1.34148631;40.76322688;1.150760723
133;1.391248505;40.69454926;1.161498088
135;1.046782735;40.66177429;1.18727446
137;0.895358323;40.65180918;1.186736304
139;1.088810031;40.76256474;1.147792176
141;0.90733279;40.73885294;1.164066899
143;1.221710467;40.60072487;1.167346666
145;1.323659473;40.56980914;1.179657362
147;0.996481751;40.59722728;1.215870725
149;1.079726844;40.58759372;1.278046942
151;1.638425014;40.54437645;1.30010256
153;1.359805903;40.53379435;1.31639676
155;1.653716028;40.43660198;1.400503824
157;1.855656835;40.46014776;1.457749479
159;1.671221211;40.46337739;1.45571205
161;1.644759929;40.49625333;1.419277286
163;2.066391287;40.37336225;1.422300499
165;1.492666328;40.36077528;1.393714517
167;1.2886017;40.328544;1.365211836
169;1.144415987;40.30458414;1.351635133
171;0.281509823;40.26635332;1.390163078
173;-8.780334292;40.28176555;1.380710227
175;-19.19839492;40.18273385;2.570544945
177;7.404283838;40.04056595;4.048780078
179;61.38334544;40.15702543;5.368302545
181;103.5908269;39.77924292;7.004158525
183;125.2813767;39.56589495;8.919005593
185;146.7696047;39.34963871;9.685796554
187;162.2391894;38.80841583;9.68841478
189;166.5118653;38.70092776;10.03434882
191;171.0680744;38.42835078;9.666482026
193;167.3669381;38.24564281;9.187924404
195;170.8578299;37.8533136;8.234559197
197;177.4972042;37.52322071;8.291289561
199;179.6148139;37.0941233;8.044335354
201;176.7717077;36.91225321;7.834081829
203;173.4582694;36.93363636;7.660544549
205;174.1622158;36.60518183;7.633777179
207;179.6899158;36.30869206;7.074015572
209;174.6629758;36.1132311;6.477773144
211;176.4785684;35.77480224;6.269846548
213;177.9087363;35.57022277;5.712364756
215;175.0184437;35.40298238;5.378729403
217;178.3936791;35.20647239;4.97628103
219;177.7413452;34.95729555;4.835294599
221;177.0645037;34.53900986;4.508327394
223;173.8846124;34.5404356;4.408776621
225;175.7138653;34.36355243;4.14924669
227;174.3807186;34.12661256;3.916895277
229;170.9841615;33.79591288;3.619402526
231;164.3304011;33.81513436;3.343833991
233;164.3128206;33.46524959;3.080534953
235;165.207158;33.42453477;2.92978407
237;162.5547147;33.39283651;2.843559089
239;164.7634807;33.04050464;2.627978025
241;164.7790139;32.85445685;2.471123626
243;161.5094397;32.78081026;2.262237304
245;154.9291966;32.61088296;2.043044015
247;149.8429042;32.42693276;1.752673553
249;143.4175027;32.30573489;1.581555901
251;136.599679;32.13017649;1.372891236
253;136.556339;31.9231407;1.278786261
255;129.0372706;31.83033719;1.164102186
257;127.9349889;31.82685027;1.126540236
259;124.4268239;31.60085999;1.032001126
261;119.8991342;31.5084526;1.041503466
263;116.6366551;31.50439481;0.929574196
265;111.7926339;31.31953392;0.874621153
267;108.0439354;31.10961801;0.77638561
269;106.1317252;31.04528314;0.75766663
271;102.277855;31.03477579;0.690617888
273;98.31212115;31.030451;0.620121227
275;97.40285864;30.84833188;0.607193006
277;95.42385611;30.72185243;0.595093679
279;96.00532356;30.62118236;0.559592151
281;93.25490253;30.55810817;0.511910965
283;91.09821908;30.49817187;0.543528923
285;91.56857881;30.3876566;0.523390015
287;89.57239563;30.32187705;0.478236244
289;88.47770335;30.20114909;0.410999785
291;88.42711642;30.11335096;0.388549343
293;86.92578648;30.06815504;0.289172318
295;85.20075467;29.93640322;0.228703595
297;80.24422192;29.85143957;0.196773929
299;81.87514823;29.84958131;0.179541849
301;79.77035599;29.71620958;0.147280006
303;78.27300129;29.67888992;0.141339507
305;76.5404082;29.72784898;0.129140746
307;73.67294128;29.5440279;0.111495818
309;69.8128905;29.42776162;0.106125049
311;67.99308609;29.46710653;0.089112126
313;63.6904908;29.30595696;0.060936079
315;60.91429091;29.31729295;0.070485534
317;58.87097559;29.15487395;0.09093236
319;56.79804114;29.36034468;0.087764062
321;53.97550558;29.06456415;0.101493606
323;52.48106661;28.95959649;0.190829791
325;48.0816138;29.06161947;0.201702321
327;45.53728118;29.01461043;0.228281607
329;45.98848672;28.98460538;0.250095936
331;44.71265575;28.91873457;0.236878058
333;44.0616381;28.74665386;0.158587625
335;44.81013405;28.81017951;0.156978415
337;43.75229752;28.79494252;0.1249059
339;42.87295707;28.74729901;0.112352793
341;42.85763812;28.76535155;0.110921396
343;41.80237017;28.71222354;0.104141568
345;41.82560592;28.64236873;0.084268665
347;41.77378014;28.61322825;0.075365261
349;42.40777999;28.53339036;0.06533738
351;41.66772956;28.47741039;0.07549316
353;41.16298914;28.45048692;0.088780804
355;41.36008207;28.3731971;0.113478856
357;41.12451392;28.42333383;0.122824298
359;41.50473469;28.41051676;0.131315244
361;42.45045673;28.39424966;0.151055248
363;42.19185025;28.26016046;0.147272039
365;42.34519663;28.16999823;0.131306278
367;42.64164753;28.89137032;0.146095139
369;40.59508822;28.19586296;0.135478219
371;41.31772064;27.60075818;0.095887247
373;43.66481267;28.54732006;0.124393714
375;43.43838086;28.03126288;0.141563389
377;43.07599107;28.00734816;0.158864937
379;42.84995241;27.84786364;0.179079663
381;41.98512994;27.90636596;0.217643824
383;39.64326272;27.89062314;0.219372035
385;39.26084949;27.80170315;0.187654621
387;39.23884875;27.78135933;0.136445234
389;39.5811045;27.84710976;0.119295737
391;38.73034827;27.70541225;0.164624609
393;36.4863492;27.99516653;0.173807158
395;35.02503592;27.67530526;0.204556477
397;34.35237503;27.6690858;0.220706779
399;34.50769133;27.46194904;0.293639066
401;34.58259264;27.5364233;0.257821456
403;33.69416728;27.82934314;0.275993172
405;32.92353987;27.47451854;0.274015086
407;32.00507821;27.44683195;0.305885993
409;31.68793858;27.40815937;0.282363153
411;30.42579476;27.3234064;0.289767368
413;30.1668815;27.40630888;0.251281648
415;30.82583251;27.37110574;0.245002929
417;29.66101599;27.34502013;0.234527504
419;30.40297405;27.41558369;0.226318475
421;29.67042407;27.24908894;0.23336006
423;29.08804184;27.21382075;0.277013838
425;28.30834583;27.13797609;0.300079055
427;27.56865743;27.30039558;0.293014683
429;27.01593078;27.52137029;0.29930938
431;26.92994184;27.4414858;0.291322196
433;26.96032447;27.05831247;0.251002697
435;27.08860396;26.94326077;0.246231378
437;26.70827747;26.92891553;0.231158824
439;27.50000639;27.0271482;0.226842246
441;27.26373849;27.13486588;0.20677282
443;28.13125625;27.05960957;0.244094864
445;29.37162363;26.62543398;0.223105381
447;29.13024443;26.84386062;0.268096935
449;29.17587029;26.81308275;0.253090489
451;28.80600137;26.84874657;0.261761153
453;28.59307739;26.67849645;0.2387056
455;28.56523004;26.63162576;0.25387398
457;27.92233995;26.50486136;0.218872507
459;27.39910498;26.97602602;0.200222922
461;28.30851484;26.74046626;0.170665576
463;29.6058052;27.18236278;0.131510536
465;30.0654652;26.47549127;0.099154753
467;30.51895179;26.5226105;0.090043271
469;30.98596175;26.54096693;0.095436204
471;30.33022973;26.54038731;0.111134036
473;30.70931337;26.54889805;0.13176729
475;30.19326946;26.39768543;0.146617635
477;29.82479966;26.39758543;0.139342619
479;29.38903119;26.35963907;0.135520668
481;30.28033243;26.17344467;0.13266881
483;28.91436482;26.33194423;0.122815743
485;28.94061882;26.41760692;0.104738691
487;28.67358754;26.26451759;0.110687665
489;27.74729464;25.78480627;0.108439297
491;27.87117098;25.49920104;0.096434045
493;26.94672674;26.2199207;0.098076367
495;26.13273591;26.19215984;0.120883353
497;26.2799672;26.13631822;0.11881143
499;26.77600781;26.14903481;0.122658483
501;26.94162579;26.16739075;0.120763151
503;27.90078187;26.091766;0.102420834
505;27.77556871;26.09361552;0.080977325
507;26.06902478;26.0067106;0.077347116
509;25.15512271;26.06241484;0.056625521
511;25.86279457;26.04731571;0.047673714
513;25.0237174;26.02116652;0.051077857
515;25.07499853;25.94671118;0.06091907
517;25.11807948;25.78551501;0.065630574
519;24.64334538;25.81537199;0.083355611
521;23.75917241;25.76010077;0.097046737
523;24.5590428;25.83663669;0.093895917
525;24.66636973;26.41110251;0.079596453
527;25.74579884;25.69666784;0.073623889
529;26.07036968;25.68926148;0.07571899
531;25.85474165;25.74017103;0.057119851
533;26.33282015;25.80303454;0.057993809
535;26.94362091;25.68833332;0.053158576
537;27.04496901;25.68353911;0.047571288
539;28.26080786;25.61367459;0.031089029
541;28.00717262;25.61442848;0.047942197
543;28.26583673;25.56849614;0.047149853
545;29.12533237;25.51052878;0.058518005
547;31.2333492;25.37640317;0.060766369
549;30.46071969;25.41536215;0.063626118
551;31.29745376;25.34284761;0.059548139
553;32.5140413;25.33859661;0.068675902
555;34.44482776;25.38292796;0.096834374
557;34.56274942;25.36640213;0.097342414
559;35.69220751;25.27390251;0.124073144
561;35.22358809;25.45362939;0.141277847
563;35.63315045;25.28059333;0.164493456
565;35.3497594;24.60475697;0.152763618
567;35.1534359;25.09058774;0.195194207
569;35.03042638;25.17300332;0.191057476
571;34.4656354;25.0607293;0.19334552
573;33.2646139;25.37114973;0.18988005
575;32.55446721;24.997859;0.206278309
577;32.41920837;25.00420758;0.177432669
579;31.42884952;25.03818741;0.186233146
581;30.1763037;24.90946377;0.187942652
583;29.63362511;24.92607261;0.187944315
585;28.97510774;24.37464578;0.157047231
587;28.56522889;24.8622256;0.15600935
589;27.6317551;24.80351309;0.145090732
591;25.60198227;24.81944863;0.14561822
593;24.0171027;24.18818391;0.147829736
595;23.41027878;24.74527825;0.167809717
597;22.38852623;24.68154144;0.172383948
599;20.81702711;24.68261814;0.197437965
601;19.24044985;24.65797672;0.185983333
603;17.8597922;24.76170214;0.195212965
605;17.29299985;24.72711503;0.210937404
607;16.32667955;24.74474524;0.215861508
609;15.6555482;24.61593859;0.189181703
611;15.35871915;24.71470379;0.205374039
613;14.04094154;24.56619701;0.195928666
615;12.75538133;24.58007283;0.183672492
617;12.14423236;24.77358232;0.202308302
619;12.21500971;24.5624431;0.213031851
621;11.47714978;24.47046824;0.211250666
623;11.44297867;24.00187058;0.205872418
625;11.47949596;24.54787699;0.217789749
627;10.84090642;24.58347673;0.191123938
629;10.92659165;24.44235932;0.179885828
631;10.5761926;24.40078818;0.178121096
633;9.64209522;24.42427037;0.187935548
635;8.778433284;24.68034823;0.176618519
637;8.067908007;24.55935328;0.18608348
639;7.464794296;24.48504455;0.200993214
641;7.647687058;24.24388135;0.207594541
643;6.975585984;24.41546498;0.217272038
645;6.89479418;24.39741195;0.26186126
647;6.458309373;24.36294377;0.295447409
649;6.244840979;24.34745823;0.374376167
651;4.941749391;24.36490349;0.44605944
653;4.215483522;24.32382119;0.472139986
655;3.528434437;24.18558292;0.480919786
657;2.634333783;24.45549193;0.513863947
659;2.554197825;23.9451309;0.501812965
661;2.808626122;24.33556301;0.46132804
663;2.407169594;24.29239137;0.477857721
665;2.351615301;24.24285999;0.501284621
667;1.912864574;24.20559519;0.494828332
669;1.462354833;24.38689538;0.455729755
671;1.979521055;24.09628526;0.448519
673;1.801358194;24.62678041;0.459560941
675;1.741884756;24.18306252;0.43279917
677;1.752539749;24.13518066;0.432801243
679;1.626311841;24.22085354;0.440692821
681;1.299859959;23.93940853;0.46362176
683;1.302136741;24.25709697;0.430985779
685;1.466519193;24.1250505;0.421556616
687;1.357868612;24.2654611;0.405437736
689;1.23226869;24.10495522;0.431231366
691;1.216778658;24.00831528;0.431151741
693;1.174533135;24.32798286;0.430261619
695;1.135012466;23.98651903;0.428947795
697;1.187685567;24.2126195;0.416608287
699;0.969217523;23.96979125;0.411199072
701;1.324471057;24.04181744;0.408485369
703;0.979550876;24.09851489;0.42079679
705;0.974294059;23.50030038;0.397069062
707;1.045450078;24.13153743;0.384194847
709;0.74460765;24.10387852;0.381589503
711;1.036702746;23.86347115;0.374029827
713;1.35495924;24.04252667;0.340536671
715;1.725107707;23.51229949;0.349960769
717;1.162240467;24.08113323;0.368402436
719;0.945497394;24.05897629;0.339964552
721;0.77549221;24.02615569;0.338560795
723;0.372163722;24.01831632;0.355653667
725;0.990048249;23.97761169;0.358587889
727;1.805119448;23.89088152;0.360606484
729;2.048445861;23.82965686;0.354199602
731;2.232358634;23.87410909;0.367552376
733;2.061045098;23.88412905;0.357896414
735;1.929505954;23.82850831;0.358055684
737;2.030778026;23.94262117;0.343597066
739;1.923684913;23.84921087;0.340109214
741;1.650609889;23.83365106;0.316831393
743;1.846721069;23.89181163;0.318133119
745;1.831887604;23.77491913;0.33234832
747;1.605631122;23.91124427;0.334090235
749;1.49809372;23.77689827;0.338296631
751;1.493894454;23.77220552;0.335496944
753;1.036736509;23.75774135;0.33364334
755;1.422610108;23.84944873;0.323328968
757;1.217052267;23.8068839;0.317740714
759;1.107679474;23.82294905;0.316802888
761;1.213798376;23.82029903;0.311446934
763;1.00605068;23.85197108;0.3076525
765;0.975537436;23.79301002;0.301616082
767;1.05047398;23.74734517;0.306371705
769;0.916984922;23.9126438;0.308284918
771;0.70133501;23.76087972;0.305148721
773;0.755766152;23.76416421;0.305198184
775;0.694952512;23.75716173;0.29775611
777;0.57508751;23.70616918;0.295937858
779;0.844113747;23.71208523;0.277274009
781;0.8308658;23.69980166;0.285211101
783;0.647050304;23.67385392;0.304847166
785;0.758801621;23.69347201;0.32051932
787;0.45014777;23.69213608;0.322624185
789;0.807454203;23.69519144;0.332452693
791;0.782991909;23.61862784;0.332589954
793;0.746157537;23.5979447;0.304049767
795;0.529580987;23.60088986;0.315643558
797;0.555373577;23.61978124;0.309592849
799;0.421448197;23.62162203;0.314738705
801;0.235413846;23.62257981;0.320167731
803;0.653089749;23.55461141;0.325185759
805;0.331031542;23.52754959;0.290812529
807;0.410954387;23.54354872;0.281216667
809;0.538816733;23.61953027;0.28502241
811;0.406999656;23.5861854;0.283953844
813;0.292621124;23.58734463;0.290753429
815;1.025209042;23.54609679;0.279959511
817;0.576590104;23.50959656;0.288526699
819;0.441976071;23.49115712;0.275986235
821;0.362952538;23.54666815;0.283654197
823;0.524380069;23.57875186;0.279489634
825;0.364335628;23.5607265;0.283940592
827;0.866073821;23.45952391;0.3222802
829;0.754406343;23.47726431;0.331006155
831;0.36489136;23.43665095;0.317716811
833;0.629929535;23.49234645;0.337078824
835;0.191060967;23.47506673;0.361834288
837;0.047788869;23.5624236;0.359025192
839;0.8911475;23.50138146;0.356250608
841;0.589222617;23.35986647;0.347071417
843;0.418378917;23.49062459;0.324751776
845;0.674832917;23.42031006;0.314729562
847;0.522232943;23.41427313;0.282895579
849;0.520476854;23.38621956;0.286724109
851;0.952846595;23.39182299;0.289232014
853;0.856517795;23.35683005;0.293739552
855;0.711947018;23.32598859;0.277706588
857;0.51514881;23.34297316;0.264656917
859;0.309757746;23.33079153;0.271799581
861;0.395659169;23.39230066;0.256828722
863;0.571118064;23.33209736;0.265306052
865;0.786391916;23.25283958;0.276460824
867;0.370576806;23.26526927;0.290221402
869;0.605176112;23.29612189;0.283256682
871;0.240651049;23.26860084;0.28763617
873;0.253095468;23.30812925;0.275973302
875;0.358219066;23.25370366;0.272907414
877;0.480751799;23.2570629;0.286419656
879;0.175676079;23.19514794;0.281502496
881;0.17971385;23.23224721;0.296155816
883;0.218577265;23.2524085;0.293398486
885;0.012952162;23.27296252;0.293126347
887;0.322328552;23.22029519;0.261799435
889;0.316796524;23.16032102;0.258289397
891;-0.161632051;23.19383143;0.261571695
893;0.240938566;23.21320922;0.271305601
895;0.091567315;23.22690057;0.266543519
897;-0.061907769;23.21244708;0.257881776
899;0.62959265;23.16957885;0.236880236
901;0.458920591;23.13033539;0.2192941
903;0.194460186;23.10168278;0.199955086
905;0.267695764;23.11269645;0.216475709
907;0.115514459;23.11901784;0.232392276
909;-0.11288805;23.14494568;0.237308872
911;0.373079338;23.07713505;0.239501614
913;0.006692701;23.0536082;0.244977016
915;-0.133451105;23.10768331;0.229243673
917;0.048586068;23.10100365;0.228446333
919;0.062879706;23.12562565;0.22798581
921;0.21854578;23.08267489;0.223605857
923;0.446640687;23.0260323;0.2265882
925;0.205507715;23.02026333;0.22975037
927;0.077882197;23.00709625;0.238404189
929;0.133663438;23.06815538;0.260706378
931;-0.016907625;23.00390303;0.250001348
933;0.177762341;23.00503459;0.261892782
935;0.015676231;22.93821475;0.261603998
937;0.180900219;22.95977314;0.265893855
939;-0.090145576;22.93646765;0.244670034
941;0.036607167;23.0087885;0.265967358
943;-0.129052795;23.0284061;0.265850047
945;-0.109471508;22.90964757;0.261392742
947;0.476901501;22.90486162;0.252049108
949;0.064015999;22.96065906;0.257607193
951;-0.338567756;22.89355475;0.262715961
953;0.300034995;22.93966087;0.239873332
955;0.058334522;22.96989747;0.248753167
957;0.083386178;22.91713888;0.249008337
959;0.213093017;22.85398217;0.256336871
961;-0.166482392;22.91250147;0.254253395
963;-0.034812485;22.91282187;0.258814084
965;0.264566675;22.93449094;0.244527377
967;0.264088973;22.86954829;0.244246312
969;0.136416878;22.82938492;0.222950375
971;0.040108832;22.80931732;0.240577578
973;0.189486783;22.86733177;0.261317803
975;0.263452826;22.83199077;0.266222184
977;0.528338103;22.81479357;0.267490554
979;0.383045296;22.79212303;0.285723582
981;0.165428883;22.75101064;0.261336858
983;0.029262262;22.86388126;0.22754486
985;0.269148023;22.77001027;0.220233427
987;0.276846155;22.78568901;0.222114583
989;0.428833687;22.7110764;0.226521778
991;0.018742293;22.7051419;0.231756966
993;-0.012408849;22.77207194;0.241488715
995;-0.05994903;22.80557409;0.239798764
997;-0.047526544;22.74105669;0.226598957
999;-0.226875208;22.74978733;0.242723267
1001;-0.056195239;22.67627132;0.256727108
1003;-0.162573555;22.66742709;0.255700421
1005;-0.35936512;22.73584792;0.272158537
1007;-0.053383933;22.74495671;0.277549677
1009;0.116946119;22.68583012;0.250372852
1011;-0.134676243;22.59413973;0.240160708
1013;-0.019319866;22.67506258;0.248774849
1015;-0.414104428;22.67285431;0.242201531
1017;-0.301197462;22.61894474;0.243463609
1019;0.156389881;22.65751732;0.252526805
1021;0.295805792;22.73135663;0.24133341
1023;-0.095031875;22.55864193;0.24698529
1025;-0.005146755;22.57377698;0.258577154
1027;-0.222166541;22.59718441;0.246154049
1029;-0.354658981;22.61164033;0.266308149
1031;0.032606938;22.59092951;0.26100813
1033;0.188934236;22.51683341;0.258772886
1035;-0.023403259;22.5082319;0.252579734
1037;0.03720553;22.49846048;0.273283727
1039;-0.525247481;22.59924073;0.268242395
1041;-0.336151164;22.58861348;0.280128277
1043;0.02565576;22.51024696;0.28553767
1045;-0.086397948;22.47172098;0.291085389
1047;-0.090648695;22.43007557;0.275655033
1049;-0.050004841;22.44887375;0.251246785
1051;-0.390562432;22.44248633;0.229204461
1053;-0.158245735;22.55004867;0.215209595
1055;0.044356074;22.45168056;0.194452379
1057;0.168845837;22.35131439;0.195244605
1059;-0.16371149;22.34998962;0.199679466
1061;0.036827933;22.45913352;0.243026593
1063;-0.236284612;22.4612316;0.250776348
1065;-0.076426418;22.43893631;0.246518502
1067;-0.040151832;22.44253293;0.258044227
1069;0.139282528;22.3564018;0.25809341
1071;0.081568717;22.36349602;0.245637115
1073;0.08981719;22.38784229;0.245010826
1075;-0.215277747;22.42867896;0.281241617
1077;-0.077080776;22.41738908;0.272158423
1079;0.264851354;22.33134873;0.283831523
1081;0.362296517;22.32430159;0.269872983
1083;0.137323128;22.29123294;0.28012223
1085;0.137427154;22.31412434;0.274131681
1087;-0.070078808;22.35808822;0.262543742
1089;-0.393549436;22.32974775;0.244399927
1091;0.367748628;22.30761848;0.224520655
1093;0.266727832;22.23192964;0.213668851
1095;-0.007744021;22.23811269;0.208867804
1097;0.297026151;22.35491393;0.215144235
1099;-0.356098602;22.15471701;0.216864313
1101;-0.15782509;22.29069167;0.231544447
1103;0.262835709;22.17788464;0.250394089
1105;0.201975958;22.21719168;0.235337821
1107;0.205868116;22.21824897;0.271125496
1109;0.245596151;22.24394817;0.280771572
1111;-0.121872604;22.21767761;0.293494198
1113;-0.045620425;22.24619236;0.265153817
1115;0.104355692;22.18502303;0.268430308
1117;0.107711408;22.19507067;0.228786962
1119;-0.207169157;22.17756182;0.215544675
1121;0.038978987;22.19350804;0.208109216
1123;-0.167277701;22.21189214;0.211900213
1125;-0.022579119;22.14655434;0.202480688
1127;0.318819517;22.06297128;0.218512142
1129;-0.383749292;22.06285235;0.222776938
1131;-0.302747575;22.13642418;0.219402049
1133;0.298509029;22.13780428;0.217746696
1135;0.002705191;22.12201486;0.21761562
1137;-0.151552636;22.09890258;0.20514401
1139;0.15771201;22.06213487;0.202751936
1141;-0.377164782;22.09976666;0.210771892
1143;-0.161194812;22.07868837;0.22866856
1145;0.287693589;22.06016689;0.254244699
1147;0.143187093;22.10803128;0.253828938
1149;-0.36860471;21.99645775;0.269494371
1151;-0.05223169;22.06627519;0.263501764
1153;-0.180067962;22.11607211;0.242904223
1155;-0.300103479;22.09966472;0.227098102
1157;0.049132507;22.01969722;0.239834843
1159;-0.059587499;21.97887171;0.220886479
1161;-0.122171839;22.02668124;0.224644164
1163;0.066601371;22.04946197;0.229155933
1165;-0.184818574;22.00730345;0.228585333
1167;-0.04543438;21.98152173;0.23058974
1169;0.008801045;21.95692691;0.234319427
1171;-0.468996458;21.9724207;0.229227965
1173;-0.233186229;21.97626587;0.225249222
1175;-0.294413421;21.99460579;0.230409852
1177;-0.167877078;21.89628235;0.21886552
1179;-0.265390294;21.91231158;0.209879924
1181;-0.357142551;21.91448392;0.215300763
1183;-0.456522087;21.95022202;0.22403616
1185;-0.438696117;21.94390935;0.207884136
1187;0.00415339;21.86513992;0.216646917
1189;0.029273376;21.93378987;0.218001157
1191;-0.133585237;21.87255404;0.205089753
1193;-0.288368462;21.89770081;0.193870957
1195;-0.225433397;21.99766164;0.20035368
1197;-0.190164802;21.8807138;0.179140922
1199;0.248690888;21.82030905;0.175425187
1201;0.074458259;21.83496642;0.164891226

File: data/rise_materials/Testdata-2415.txt
Keywords
Material1;Material2;Material3;Material4;Product;Object;Scenario;Method;Reference;Comment;Owner;IsPublic;ImportDate
;;;;X;;;ISO 5660;TRANSFEU;;TRANSFEU;1;2011-11-09 12:58:08
Scalars
Flux (kW/m2);tig (s);qmax (kw/m2);qtotal (MJ/m2);q180 (kw/m2);q300 (kw/m2);Sample mass (g);Mass loss (g);DHc (MJ/kg);Peak smoke production (m2/m2s);Total smoke produced (m2/m2);Specific extinction area (avg) (m2/kg);MARHE (kW/m2);Area exposed (m2);Observations;Test date (YYYY-MM-DD);Test identifier;Product thickness (mm);Thickness1 (mm);Thickness2 (mm);Thickness3 (mm);Thickness4 (mm);Product density (kg/m3);Density1 (kg/m3);Density2 (kg/m3);Density3 (kg/m3);Density4 (kg/m3);Product area weight (kg/m2);Area weight1 (kg/m2);Area weight2 (kg/m2);Area weight3 (kg/m2);Area weight4 (kg/m2)
50;;;41.99;;;;13.50;;;;;84.73;;;;EX11-2_1;;;;;;;;;;;;;;;
VectorData
Time (s);HRR (kW/m2);Mass (g)
0;1.91312753;68.8
5;4.167379335;69.14102
10;7.742045079;69.272681
15;5.073934419;69.457292
20;0.536817647;69.47316
25;-1.124204471;69.478596
30;-2.497028356;69.477682
35;6.88183043;69.45663
40;99.32734235;69.38318
45;136.3028152;69.26289
50;157.9184762;68.98889
55;197.8374022;68.788828
60;245.8054477;68.48986
65;209.8032172;68.283009
70;120.7114587;67.780679
75;62.97848533;67.574797
80;31.05515005;67.547701
85;6.117814631;67.354648
90;-7.177226295;67.344269
95;-12.07120334;67.350972
100;-4.52951152;67.273938
105;9.531196146;67.25164
110;14.46994855;67.254773
115;10.18128994;67.260692
120;7.293585831;67.14122
125;5.740577821;67.149397
130;1.867176344;67.151792
135;-0.614021538;67.146162
140;-2.457187791;67.140601
145;-2.351219012;67.052345
150;3.449987743;67.151227
155;8.045890481;67.151541
160;5.735153389;67.017913
165;-1.401291944;66.965499
170;-1.755108863;67.040291
175;5.991991983;66.981445
180;3.135104758;66.963613
185;8.500225119;67.129834
190;8.36108817;66.96701
195;7.805121214;66.946425
200;13.38849381;66.853455
205;10.32024592;66.833548
210;7.009369732;66.857844
215;2.452376705;66.858136
220;0.422038463;66.767263
225;-0.56335308;66.769972
230;-0.454414637;66.769374
235;-0.811757073;66.764844
240;6.089615892;66.764713
245;15.14021382;66.741218
250;21.38806377;66.728205
255;28.32390462;66.739523
260;27.62589912;66.7359
265;25.81274121;66.660491
270;27.47862951;66.568098
275;30.91964475;66.526038
280;32.72182473;66.43323
285;36.17216576;66.436772
290;40.30982097;66.2995
295;45.44285068;66.225547
300;52.08644033;66.229977
305;60.76905356;66.135311
310;65.34892023;65.857245
315;69.41468464;65.82004
320;77.17817334;65.641666
325;83.81094638;65.538313
330;92.1715629;65.452731
335;102.7388384;65.343945
340;110.9200256;65.238786
345;125.4546508;64.957875
350;138.0149468;64.755978
355;149.7821605;64.648254
360;160.9737481;64.329461
365;172.9459974;64.056153
370;191.517927;63.857188
375;202.1291452;63.451923
380;214.542007;63.262777
385;220.3028534;62.922065
390;229.1059902;62.542477
395;236.4404223;62.248064
400;309.1419356;61.844058
405;338.6582815;61.44855
410;359.7735714;60.954156
415;360.5767349;60.353555
420;316.6242574;59.858958
425;296.7524208;59.445697
430;270.3169493;59.023546
435;246.0172096;58.547501
440;194.8187642;58.238283
445;172.1410546;57.997233
450;156.6860113;57.647841
455;141.5059097;57.354004
460;128.1548488;57.173485
465;108.6444475;56.959248
470;89.65137251;56.778539
475;75.61163242;56.582786
480;60.86624746;56.561975
485;50.12767622;56.374576
490;40.42693198;56.356408
495;34.36083314;56.170951
500;27.90971753;56.270375
505;24.43884413;56.080054
510;21.20995818;56.063035
515;17.97325869;56.065253
520;15.70129784;56.067292
525;14.17076948;56.064966
530;10.75669218;56.062416
535;8.096682983;55.952832
540;5.302245811;55.954178
545;3.170518593;55.974352
550;1.163971281;55.880999
555;-0.167500269;55.951581
560;-1.224526917;55.877252
565;0.700998735;56.031879
570;-0.981069897;55.955661
575;-1.294636165;55.954955
580;-2.401586256;55.952865
585;-1.379822017;55.954208
590;-4.826340263;55.843149
595;-3.928901723;55.956401
600;-4.275667789;55.95957
605;-3.994954469;55.962386
610;-3.6425917;55.852011
615;-3.033524222;55.949077
620;-3.139718782;55.854132
625;-3.065693814;55.85757
630;-3.033798936;55.856457
635;-2.869783206;55.86264
640;-3.433042636;55.855054
645;-2.983743923;55.856829
650;-2.191352166;55.857258
655;-2.184542708;55.844125
660;-3.667433052;55.778314
665;-4.840099862;55.835108
670;-3.718085696;55.763186
675;-2.422398738;55.829206
680;-3.19726211;55.852981
685;-3.089184341;55.768842
690;-3.413368662;55.764521
695;-4.727844564;55.767242
700;-2.542498596;55.769386
705;-2.538091251;55.767421
710;-2.380086129;55.76572
715;-2.14681636;55.764996
720;-2.110158176;55.68112
725;-0.410417773;55.748158
730;-1.405679265;55.779021
735;-2.009119554;55.762763
740;-2.732301064;55.758704
745;-4.450400584;55.647086
750;-3.189746872;55.654942
755;-4.218280904;55.652538
760;-3.351695744;55.638975
765;-3.498997606;55.654103
770;-3.905069468;55.660623
775;-2.553136327;55.654541
780;-2.515045542;55.583067
785;-1.185298083;55.56755
790;-2.190286044;55.647027
795;-3.500485403;55.566369
800;-4.031885466;55.564103
805;-3.680237873;55.646989
810;-3.626485798;55.559214
815;-3.349202383;55.559045
820;-1.99069377;55.559087
825;-1.891259215;55.566853
830;-3.48478232;55.581047
835;-3.373895292;55.555546
840;-2.376284106;55.565453
845;-2.606920932;55.481428
850;-2.176965922;55.463246
855;-1.966414387;55.460143
860;-2.005306352;55.461364
865;-2.294707527;55.448703
870;-2.454157217;55.454163
875;-3.569534631;55.453917
880;-3.590459123;55.375615
885;-2.350479836;55.368043
890;-3.204722144;55.451588
895;-3.151198545;55.451843
900;-3.951685387;55.360474
905;-4.602065664;55.365529
910;-3.583964632;55.361535
915;-4.127739389;55.362761
920;-3.605928238;55.369023
925;-2.981517354;55.333851
930;-1.927608996;55.368595
935;-2.956077409;55.260431
940;-2.190449504;55.346421
945;-3.415446199;55.252323
950;-2.124530187;55.255265
955;-2.982188238;55.258038
960;-2.740321123;55.344556
965;-2.774074194;55.253689
970;-2.172323572;55.233068
975;-3.405916313;55.253282
980;-3.470994719;55.253236
985;-3.836028565;55.250831
990;-3.799652095;55.182449
995;-4.143725443;55.164739
1000;-3.326954646;55.162167
1005;-1.110166706;55.168914
1010;-1.27859343;55.245851
1015;-1.360053352;55.145629
1020;-2.187434022;55.162767
1025;-3.020680741;55.164765
1030;-4.205466639;55.159294
1035;-4.03683023;55.131753
1040;-4.450508607;55.152776
1045;-5.530467477;55.042756
1050;-4.573246052;55.165331
1055;-3.476858803;55.066016
1060;-3.211540262;55.061686
1065;-4.07609472;55.135339
1070;-4.081087825;55.057031
1075;-3.306782168;55.052483
1080;-2.337674959;54.971131
1085;-3.278877729;54.970432
1090;-2.31999542;54.964987
1095;-2.162343795;54.980511
1100;-1.938447609;54.960607
1105;-1.890258362;54.849479
1110;-3.255045403;54.961702
1115;-4.056108952;54.956151
1120;-4.813937293;54.842214
1125;-6.555952623;54.933258
1130;-5.58392874;54.958003
1135;-6.307747749;54.962281
1140;-4.729491504;54.966721
1145;-4.471751498;54.957358
1150;-4.68760243;54.949152
1155;-3.646861726;54.877119
1160;-3.73292921;54.850366
1165;-5.270263272;54.853765
1170;-4.143690882;54.966777
1175;-1.875657077;54.850765
1180;-3.155749365;54.842838
1185;-4.444064047;54.847074
1190;-4.457357951;54.757531
1195;-3.260079017;54.742414
1200;-4.177396724;54.756023
1205;-4.048172953;54.755718
1210;-2.842882274;54.754511
1215;-3.067391353;54.756667
1220;-3.356015089;54.761997
1225;-3.312757856;54.761174
1230;-2.255952164;54.767912
1235;-0.803359691;54.847897
1240;-1.618897419;54.752375
1245;-1.711336803;54.758027
1250;-2.906208119;54.765712
1255;-2.266417541;54.76113
1260;-2.373064819;54.661335
1265;-2.035246431;54.641609
1270;-2.219714977;54.646763
1275;-1.924991032;54.647996
1280;-3.099239304;54.644563
1285;-3.393899814;54.736283
1290;-3.541151796;54.572503
1295;-3.532410768;54.644834
1300;-3.617879615;54.65014
1305;-3.227810078;54.64715
1310;-2.129888644;54.650002
1315;-3.014222195;54.579701
1320;-3.452712719;54.56149
1325;-4.177276156;54.553274
1330;-3.785072141;54.55893
1335;-4.61870141;54.547759
1340;-4.747351897;54.551785
1345;-4.259945049;54.534307
1350;-4.66551522;54.55342
1355;-4.563506851;54.553446
1360;-4.720966945;54.562711
1365;-5.313948704;54.561372
1370;-5.688900787;54.560489
1375;-4.584897993;54.55864
1380;-5.307096845;54.558633
1385;-4.361621902;54.545754
1390;-4.354015397;54.471039
1395;-4.486128619;54.445307
1400;-4.530254913;54.447021
1405;-4.374036968;54.45028
1410;-4.283415435;54.438456
1415;-2.974095461;54.446197
1420;-4.133893512;54.445099
1425;-4.445554926;54.54114
1430;-4.716239441;54.447547
1435;-5.661087348;54.448136
1440;-4.657481415;54.447907
1445;-4.322228467;54.537748
1450;-2.943706604;54.456813
1455;-4.030229143;54.379152
1460;-4.219556854;54.432434
1465;-4.41526648;54.372407
1470;-3.419448814;54.358345
1475;-3.302656183;54.449975
1480;-3.127634202;54.443994
1485;-4.345096549;54.353356
1490;-3.96088832;54.434299
1495;-4.236319913;54.36024
1500;-4.422471359;54.357155
1505;-5.55952044;54.365444
1510;-3.979474726;54.432388
1515;-3.128141399;54.362811
1520;-4.053425888;54.368326
1525;-2.945510371;54.359834
1530;-3.088360757;54.270712
1535;-4.366883517;54.345151
1540;-4.999646213;54.366287
1545;-5.454458689;54.30072
1550;-5.263850859;54.269092
1555;-3.979036029;54.347709
1560;-3.910139714;54.245878
1565;-3.999621685;54.362563
1570;-4.249448061;54.259627
1575;-4.280104928;54.250176
1580;-4.186055567;54.245878
1585;-3.935510271;54.334781
1590;-4.742334789;54.254411
1595;-4.822683719;54.235438
1600;-3.99704032;54.250628
1605;-4.138382132;54.249149
1610;-3.187419546;54.247796
1615;-3.210642757;54.247049
1620;-2.898102277;54.249519
1625;-1.839042795;54.250751
1630;-2.739126079;54.253559
1635;-3.03286105;54.227055
1640;-3.408684144;54.244729
1645;-3.31110333;54.237339
1650;-2.652959149;54.238467
1655;-2.023329646;54.239188
1660;-1.80608755;54.244218
1665;-2.59568227;54.152473
1670;-4.259893854;54.154893
1675;-4.435880039;54.064244
1680;-4.537483244;54.140705
1685;-4.44455268;54.180186
1690;-4.012681965;54.146252
1695;-2.860835872;54.164602
1700;-2.905648866;54.238835
1705;-3.132306078;54.162988
1710;-3.249593409;54.15942
1715;-4.464841614;54.04648
1720;-5.508788417;54.153811
1725;-4.231909909;54.140153
1730;-5.013767786;54.147896
1735;-3.943320856;54.062011
1740;-4.207066075;54.044032
1745;-4.339744918;54.146251
1750;-5.074023737;54.065833
1755;-4.320287325;54.048207
1760;-3.106737099;54.158015
1765;-2.796103752;54.168972
1770;-2.796658057;54.034089
1775;-2.881808236;54.163004
1780;-4.253061862;54.06482
1785;-4.36161632;54.050406
1790;-3.222262021;54.047278
1795;-2.119683742;54.139215
1800;-2.832766624;54.069511
1805;-3.85925545;54.047585
1810;-4.80322714;54.050297
1815;-4.613193732;54.035887
1820;-4.483374737;54.150933
1825;-4.607870436;54.043705
1830;-3.719525847;54.137084
1835;-2.931482518;54.045567
1840;-2.913520567;54.051885
1845;-3.235437809;54.053712
1850;-3.304539541;54.053364
1855;-3.540310805;54.049593
1860;-3.122933335;54.064447
1865;-2.988966617;54.046106
1870;-2.676201228;54.048729
1875;-2.661015423;53.96524
1880;-3.8971311;54.053589
1885;-3.033319394;54.052706
1890;-4.267735471;54.05388
1895;-3.066157251;54.043165
1900;-2.881903849;54.045014
1905;-1.666933266;54.041385
1910;-1.894783061;54.047982
1915;-1.919756465;54.047304
1920;-3.290801252;54.035181
1925;-3.359259761;54.054207
1930;-4.168779257;54.054492
1935;-3.072190711;53.977857
1940;-1.989578514;54.054013
1945;-1.736568992;54.053712
1950;-2.369356135;53.981784
1955;-2.304224911;54.038079
1960;-2.344446726;53.976742
1965;-3.330517464;54.052765
1970;-3.347950514;54.031406
1975;-3.023881935;53.964579
1980;-3.01628649;53.960394
1985;-3.38643043;53.955822
1990;-4.291337324;53.960391
1995;-3.64482726;53.957457
2000;-4.641866587;53.956252
2005;-4.316753752;54.032544
2010;-3.103948299;53.979167
2015;-2.974605369;54.050198
2020;-2.278203281;54.054039
2025;-3.111209851;53.984873
2030;-3.357927309;53.97537
2035;-2.152811047;53.971142
2040;-3.045876359;53.970438
2045;-2.844546328;54.058541
