Repository: johodges/materials

## A Non-Dimensional Scaling Approach to Modeling Material Pyrolysis

This repository contains the data, scripts, and technical documents required to generate the SPyro cone validation cases.

## Instructions
* Clone this repository with submodules
  ```
  git clone --recurse-submodules https://github.com/johodges/materials
  ```
* Pre-process data
  ```
  python materials/scripts/initialize.py
  ```
* Build latest FDS (example for impi_intel_linux target, but use relevant make target for platform)
  ```
  git clone git@github.com:firemodels/fds.git && cd fds
  cd Build/impi_intel_linux
  ./make_fds.sh
  ln -s fds_impi_intel_linux fds
  cd ../..
  ```
* Run cases
  ```

File: data/rise_materials/Testdata-2416.txt
Keywords
Material1;Material2;Material3;Material4;Product;Object;Scenario;Method;Reference;Comment;Owner;IsPublic;ImportDate
;;;;X;;;ISO 5660;TRANSFEU;;TRANSFEU;1;2011-11-09 13:05:36
Scalars
Flux (kW/m2);tig (s);qmax (kw/m2);qtotal (MJ/m2);q180 (kw/m2);q300 (kw/m2);Sample mass (g);Mass loss (g);DHc (MJ/kg);Peak smoke production (m2/m2s);Total smoke produced (m2/m2);Specific extinction area (avg) (m2/kg);MARHE (kW/m2);Area exposed (m2);Observations;Test date (YYYY-MM-DD);Test identifier;Product thickness (mm);Thickness1 (mm);Thickness2 (mm);Thickness3 (mm);Thickness4 (mm);Product density (kg/m3);Density1 (kg/m3);Density2 (kg/m3);Density3 (kg/m3);Density4 (kg/m3);Product area weight (kg/m2);Area weight1 (kg/m2);Area weight2 (kg/m2);Area weight3 (kg/m2);Area weight4 (kg/m2)
50;;;43.88;;;;13.13;;;;;97.69;;;;EX11-2_2;;;;;;;;;;;;;;;
VectorData
Time (s);HRR (kW/m2);Mass (g)
0;4.167513565;67.9
5;2.738412567;69.259544
10;1.733610769;69.506902
15;0.383628271;69.603723
20;0.757883865;69.507755
25;1.801029218;69.501772
30;5.409690279;69.427508
35;78.55098439;69.409323
40;144.7935737;69.292278
45;175.4602216;69.100765
50;232.6898866;68.832966
55;263.5492867;68.514723
60;197.8769205;68.0349
65;114.8677394;67.713345
70;64.69484395;67.515381
75;34.09384192;67.417833
80;22.02430454;67.295093
85;13.26516633;67.300948
90;15.68793873;67.208462
95;19.48234328;67.115402
100;18.32728988;67.190375
105;12.03279548;67.09766
110;9.464684641;67.083731
115;7.256290345;67.094491
120;6.70734448;67.098421
125;6.180478189;67.002924
130;6.514339178;67.006877
135;6.220274076;67.00479
140;4.213332908;67.078335
145;3.857179375;66.996387
150;3.830908987;67.000731
155;4.988780297;66.986794
160;3.102168457;66.928693
165;2.259937834;66.908547
170;2.504556792;66.905223
175;3.529847566;66.908766
180;3.434380642;66.897631
185;8.679719725;66.899499
190;10.17258404;66.760434
195;12.65840438;66.770261
200;14.4396099;66.700739
205;17.75806613;66.685536
210;20.85413256;66.689317
215;23.74404556;66.690094
220;25.44570306;66.571847
225;26.52372622;66.574331
230;29.85545689;66.555085
235;36.50620446;66.449204
240;39.28805783;66.475784
245;44.34262445;66.362901
250;48.54299714;66.353756
255;59.81742951;66.360315
260;67.68034861;66.175129
265;74.45438432;66.074035
270;87.50291387;65.978415
275;99.99905178;65.879589
280;102.9801747;65.779886
285;107.3528001;65.85114
290;116.2367301;65.706234
295;128.7979547;65.401102
300;141.4966293;65.121073
305;162.1678002;64.993034
310;179.7482642;64.790558
315;199.5319718;64.496691
320;223.0652678;64.201372
325;233.8688065;63.962959
330;244.4792177;63.57939
335;261.6776681;63.196889
340;277.9934932;62.886645
345;262.495359;62.464896
350;283.8422592;62.113727
355;278.7065746;61.71492
360;284.7350367;61.300746
365;278.7208681;60.906343
370;276.6709867;60.429608
375;273.5919589;60.000417
380;272.1039544;59.605513
385;265.640226;59.208934
390;244.0292425;58.834953
395;214.5863106;58.504335
400;187.5562276;58.18667
405;159.3590783;57.876052
410;135.7197791;57.604955
415;115.7781523;57.50259
420;97.43354708;57.189165
425;78.41954634;57.116632
430;63.621055;56.980322
435;51.08206374;56.894171
440;41.34304889;56.891991
445;33.43413847;56.764972
450;22.14549823;56.776125
455;16.33139992;56.777776
460;12.30549629;56.76202
465;10.23435541;56.711495
470;6.96111091;56.766225
475;6.852102221;56.690357
480;5.313738261;56.690543
485;3.891854265;56.695137
490;2.523952698;56.688402
495;2.406008284;56.685841
500;2.377001685;56.681806
505;2.349330389;56.674945
510;2.436877242;56.679126
515;2.680150978;56.694658
520;2.852719202;56.693261
525;2.739607637;56.691647
530;1.534577466;56.598341
535;1.517031876;56.675159
540;1.621977154;56.600445
545;1.959742082;56.587326
550;2.37709784;56.691548
555;2.807035601;56.597454
560;3.521912196;56.670849
565;2.787941343;56.691747
570;2.799131274;56.599964
575;2.912267754;56.700176
580;1.990714499;56.586023
585;2.315297242;56.579844
590;3.631485132;56.584859
595;3.506288447;56.582385
600;2.974622197;56.55988
605;1.948340913;56.591562
610;2.01560729;56.579354
615;2.986054533;56.579143
620;3.492192856;56.492723
625;2.770068112;56.580066
630;1.391947244;56.511794
635;2.232691121;56.588783
640;2.102576887;56.590909
645;2.297584717;56.590904
650;2.252429545;56.586801
655;2.224781483;56.58467
660;2.049691974;56.588389
665;2.589019431;56.588154
670;2.464789;56.583826
675;2.277849326;56.58158
680;1.254267366;56.563891
685;1.85711682;56.48738
690;1.649560717;56.495713
695;1.826656389;56.495498
700;1.636957639;56.515198
705;1.332276942;56.568033
710;2.237676345;56.513825
715;1.126600012;56.490827
720;2.365031013;56.498466
725;1.449654184;56.590218
730;1.479184436;56.494422
735;1.487574511;56.493388
740;2.318518958;56.491099
745;1.864308706;56.492396
750;1.008567424;56.567711
755;1.137854957;56.485478
760;0.276693931;56.491282
765;1.563172618;56.586441
770;1.500434688;56.499325
775;2.383334333;56.503035
780;1.157957166;56.500318
785;1.593273777;56.49253
790;2.483316272;56.494976
795;1.716881316;56.495713
800;1.874901301;56.468793
805;1.776753497;56.492789
810;1.519991233;56.492329
815;1.362407262;56.492603
820;0.641882668;56.387698
825;0.433473716;56.499765
830;0.654182211;56.496905
835;1.985531722;56.493546
840;1.866721844;56.496061
845;1.991430316;56.385362
850;1.35129196;56.478931
855;1.368954909;56.391027
860;1.394018804;56.38176
865;1.597910147;56.49053
870;1.728550923;56.377039
875;1.561287927;56.373854
880;0.218902811;56.378683
885;0.445622318;56.381107
890;2.31188048;56.38657
895;3.6242116;56.310232
900;3.474148611;56.387367
905;3.864664133;56.389726
910;2.898090408;56.382137
915;2.528295849;56.384605
920;3.516407964;56.386129
925;4.380569545;56.383864
930;4.798292893;56.364678
935;5.885971166;56.379292
940;6.448133563;56.362087
945;5.02143601;56.37697
950;3.508036613;56.288806
955;3.48762806;56.355756
960;2.368400902;56.358928
965;2.107164532;56.285657
970;2.594895345;56.280165
975;3.039142889;56.285683
980;3.344527271;56.280761

File: data/rise_materials/Testdata-2417.txt
Keywords
Material1;Material2;Material3;Material4;Product;Object;Scenario;Method;Reference;Comment;Owner;IsPublic;ImportDate
;;;;X;;;ISO 5660;TRANSFEU;;TRANSFEU;1;2011-11-09 13:07:05
Scalars
Flux (kW/m2);tig (s);qmax (kw/m2);qtotal (MJ/m2);q180 (kw/m2);q300 (kw/m2);Sample mass (g);Mass loss (g);DHc (MJ/kg);Peak smoke production (m2/m2s);Total smoke produced (m2/m2);Specific extinction area (avg) (m2/kg);MARHE (kW/m2);Area exposed (m2);Observations;Test date (YYYY-MM-DD);Test identifier;Product thickness (mm);Thickness1 (mm);Thickness2 (mm);Thickness3 (mm);Thickness4 (mm);Product density (kg/m3);Density1 (kg/m3);Density2 (kg/m3);Density3 (kg/m3);Density4 (kg/m3);Product area weight (kg/m2);Area weight1 (kg/m2);Area weight2 (kg/m2);Area weight3 (kg/m2);Area weight4 (kg/m2)
50;;;44.55;;;;13.30;;;;;81.51;;;;EX11-2_3;;;;;;;;;;;;;;;
VectorData
Time (s);HRR (kW/m2);Mass (g)
0;7.644673834;68.5
5;5.938247421;68.812587
10;3.593014745;68.677221
15;1.285111012;68.698009
20;-1.174818662;68.887821
25;-1.214405214;68.795028
30;-1.129704438;68.700197
35;0.255333025;68.612247
40;67.09684457;68.591052
45;147.6922372;68.50984
50;178.9648075;68.302442
55;234.9031306;68.007733
60;232.8839389;67.694938
65;160.6463495;67.313998
70;83.40343399;66.890829
75;43.12865898;66.707338
80;17.20839513;66.671901
85;0.966416634;66.584043
90;-7.699497359;66.581706
95;3.406047254;66.582464
100;11.6390154;66.491809
105;10.71830049;66.544191
110;8.472219569;66.492971
115;7.436313805;66.49203
120;5.778881281;66.489598
125;0.364419109;66.489844
130;-0.800845169;66.378993
135;0.083383893;66.397921
140;0.346461636;66.37568
145;0.372619009;66.376076
150;0.224916304;66.375008
155;0.190623662;66.34741
160;0.260764694;66.358716
165;0.654299367;66.276143
170;1.60049678;66.27904
175;2.380162641;66.277105
180;0.977921471;66.270127
185;0.872583677;66.190338
190;1.055329506;66.171008
195;5.615485647;66.196515
200;3.719115737;66.177792
205;2.978247934;66.198926
210;5.738536753;66.174176
215;7.509185136;66.156251
220;12.34666631;66.180578
225;14.09024814;66.088724
230;18.31764826;66.067498
235;21.48228295;65.998832
240;25.69413432;65.97243
245;30.04147125;65.972568
250;34.69562111;65.88501
255;39.07164612;65.883799
260;45.40387538;65.69511
265;50.54146342;65.683372
270;58.2800524;65.680032
275;63.63799516;65.567674
280;73.24842428;65.483088
285;81.48188327;65.28326
290;88.92441699;65.280972
295;97.33396986;65.064439
300;106.2285484;64.990888
305;118.1650166;64.703704
310;135.6810606;64.612803
315;151.8199768;64.482536
320;169.7103837;64.272045
325;200.6969476;64.000096
330;223.3979615;63.70174
335;238.8380882;63.388384
340;244.0050083;62.991491
345;248.6254936;62.673684
350;252.8881797;62.236903
355;253.8792076;61.811007
360;246.3969693;61.488858
365;237.5415383;61.1775
370;215.7097865;60.804635
375;217.3907737;60.386465
380;206.1493134;60.104336
385;184.5627648;59.795076
390;166.3206028;59.597898
395;167.7856478;59.304593
400;160.1109174;59.07082
405;160.0508602;58.778445
410;153.8926305;58.574335
415;145.7458477;58.373833
420;132.65996;58.176172
425;127.2268119;58.088758
430;121.0274132;57.796627
435;110.7576517;57.685364
440;94.92983763;57.48535
445;85.68934243;57.375776
450;78.83870493;57.17008
455;71.52079164;57.079458
460;66.62322565;56.992038
465;61.3191912;56.950203
470;58.78151401;56.792292
475;57.81945842;56.752166
480;52.01841579;56.660494
485;51.33684022;56.589296
490;47.56232519;56.497719
495;44.65356961;56.480851
500;39.94563368;56.39027
505;37.60977978;56.283457
510;34.89614501;56.264826
515;31.04699582;56.264523
520;28.31904078;56.20723
525;25.01874897;56.081034
530;21.21256866;56.011879
535;17.96264156;55.991596
540;15.64778414;55.992025
545;14.50323878;55.992916
550;13.88996945;55.969665
555;10.67278268;55.90342
560;9.403307879;55.871417
565;8.637440133;55.970217
570;8.996886749;55.99137
575;6.225521716;55.861454
580;5.877480688;55.879466
585;8.186848711;55.85951
590;7.127311037;55.787921
595;7.018027638;55.791011
600;7.585014653;55.791318
605;6.695937052;55.796011
610;6.951807299;55.793054
615;8.415031883;55.795796
620;5.678606336;55.793504
625;6.157260492;55.679148
630;5.529577583;55.678432
635;6.73067003;55.679413
640;6.810209397;55.696438
645;5.619071228;55.794159
650;6.115578957;55.792542
655;5.068229075;55.696871
660;5.273348359;55.769249
665;6.572315399;55.698053
670;6.475470069;55.672084
675;5.341054026;55.788721
680;5.346887827;55.60153
685;6.548251423;55.636349
690;7.899856618;55.67884
695;8.246299296;55.674488
700;7.288445156;55.603901
705;7.287819227;55.58446
710;7.203125445;55.583436
715;7.108710591;55.675368
720;7.200185614;55.66365
725;8.261827601;55.587378
730;9.860622338;55.588623
735;9.973345254;55.586215
740;9.928986916;55.585562
745;9.825930888;55.661367
750;8.504211405;55.597667
755;9.479703771;55.49667
760;9.695817859;55.59018
765;9.441600952;55.476771
770;10.06476591;55.5622
775;9.029969689;55.587503
780;9.652753788;55.563634
785;9.519221618;55.495813
790;9.434455966;55.474288
795;10.72154416;55.476743
800;10.23551325;55.496259
805;9.81584807;55.56774
810;9.73062058;55.586443
815;9.320782041;55.477052
820;9.445154896;55.474681
825;9.246389288;55.475251
830;9.70210758;55.462526
835;9.834961496;55.405973
840;10.01240118;55.388408
845;8.697379694;55.445255
850;9.495579784;55.400519
855;9.47507029;55.456932
860;9.50407513;55.457239
865;9.720005163;55.387062
870;10.89206819;55.40291
875;12.06564055;55.385262
880;11.88792161;55.45542
885;10.99881885;55.387064
890;11.64944261;55.401927
895;11.30134885;55.389687
900;11.96119586;55.385208
905;13.37632773;55.387694
910;12.39785519;55.384237
915;12.27233671;55.385284
920;12.66972092;55.476519
925;11.67666079;55.38547
930;10.58279967;55.388084
935;11.62885916;55.385616
940;12.98230772;55.388944
945;12.24096031;55.275034
950;13.04746252;55.362006
955;11.8573324;55.377611
960;13.19480856;55.399229
965;13.54289089;55.384772
970;12.97159737;55.369345
975;13.89578618;55.380929
980;15.18968427;55.288511

File: data/rise_materials/Testdata-2418.txt
Keywords
Material1;Material2;Material3;Material4;Product;Object;Scenario;Method;Reference;Comment;Owner;IsPublic;ImportDate
Fabric;Interliner;Foam;;F3;Mattresse upholstery;;ISO 5660;TRANSFEU;;TRANSFEU;1;2011-11-09 13:09:13
Scalars
Flux (kW/m2);tig (s);qmax (kw/m2);qtotal (MJ/m2);q180 (kw/m2);q300 (kw/m2);Sample mass (g);Mass loss (g);DHc (MJ/kg);Peak smoke production (m2/m2s);Total smoke produced (m2/m2);Specific extinction area (avg) (m2/kg);MARHE (kW/m2);Area exposed (m2);Observations;Test date (YYYY-MM-DD);Test identifier;Product thickness (mm);Thickness1 (mm);Thickness2 (mm);Thickness3 (mm);Thickness4 (mm);Product density (kg/m3);Density1 (kg/m3);Density2 (kg/m3);Density3 (kg/m3);Density4 (kg/m3);Product area weight (kg/m2);Area weight1 (kg/m2);Area weight2 (kg/m2);Area weight3 (kg/m2);Area weight4 (kg/m2)
25;;;18.16;;;;22.17;;;;;67.92;;;;F3_1;;;;;;;;;;;;;;;
VectorData
Time (s);HRR (kW/m2);Mass (g)
0;2.26866711332336;29.2
5;4.70828536489146;60.837813
10;5.94672158214556;61.92529
15;8.07103595192864;62.157896
20;12.755870068394;60.924451
25;19.0680568649646;61.243474
30;19.3254510961886;60.953957
35;27.4811368196901;60.940469
40;80.0701234792011;60.848913
45;92.457354762222;60.595552
50;98.4177025726081;60.570762
55;111.553770831333;60.270128
60;129.885682105323;60.032047
65;152.730278348864;59.758715
70;147.850117893923;59.106098
75;124.64312132435;58.861815
80;91.2413405868116;58.451728
85;54.5612828853886;58.153792
90;27.0500943734895;57.862443
95;7.09982638599874;57.655415
100;-2.13198176747366;57.636926
105;-1.11285205648409;57.54618
110;2.69545934878269;57.432683
115;8.23703294556694;57.433442
120;16.8989360465052;57.325078
125;18.6117960930538;57.325816
130;9.01907431461217;57.223314
135;4.5677388042284;57.21678
140;5.80767077277041;57.16053
145;9.12408250576616;57.137781
150;8.42427435273948;57.143644
155;10.6502624470683;57.065578
160;7.84923814549802;57.134504
165;5.68229283353468;57.135793
170;3.2483396444941;57.131421
175;3.03530133898848;57.013362
180;3.16306454913109;56.942602
185;3.27366657177114;56.937165
190;3.45937464309318;56.962023
195;5.11149978451;57.039478
200;12.2576104291636;56.941052
205;6.16212666364421;56.942377
210;3.59456075327576;56.946709
215;5.98294586459032;56.825382
220;13.2371696702222;56.84709
225;22.9960186687261;56.833582
230;12.7300087469061;56.8308
235;7.02564149105417;56.829082
240;4.3500584424582;56.830574
245;3.8939941285261;56.833296
250;3.06386329797789;56.8126
255;3.12038072993537;56.740363
260;3.10474259795805;56.81706
265;2.63442322367676;56.655396
270;2.59643551458929;56.550817
275;1.40633967422667;56.548193
280;1.1544118459646;56.348434
285;1.1072214589812;56.250079
290;1.48087533222791;56.09853
295;1.89704350919769;54.685111
300;2.20668590078166;54.3317
305;9.13895872609805;53.77064
310;8.65142749778079;53.24655
315;4.87946844262966;52.943093
320;4.41314495709884;52.716429
325;4.87499066946285;52.2883
330;11.436258854699;52.148382
335;10.8751093133234;52.034419
340;9.61225356113732;51.852729
345;7.97243701603868;51.70038
350;5.58511519799591;51.623685
355;7.19916247408004;51.427756
360;14.1028481630497;51.337158
365;7.30618657714454;51.038323
370;4.43773659138918;50.847508
375;3.3505968946612;50.654275
380;4.23799859537314;50.533265
385;4.11722140721107;50.417022
390;3.90627716115812;50.334968
395;7.74009164721381;50.21393
400;14.8665542461861;50.124914
405;10.6944343206818;50.097317
410;10.0645513359164;50.018312
415;8.69376087260804;49.837445
420;7.43618265302276;49.797303
425;6.62478233357586;49.715858
430;4.80851448980032;49.605691
435;4.66905060313177;49.520978
440;4.61927927246418;49.501172
445;4.94763859717485;49.342008
450;4.55458563915873;49.323506
455;4.31922441908008;49.214217
460;4.3501840394812;49.133655
465;4.39702342421733;49.124592
470;4.58209540280415;49.134892
475;4.81029576625587;49.127007
480;5.94253791471171;48.941166
485;4.83102771283734;48.81341
490;3.55162296680456;48.808324
495;4.62907970266013;48.721422
500;4.66178003928927;48.604857
505;5.02750628156221;48.51552
510;6.23030528115913;48.522998
515;6.28253848834493;48.413615
520;5.1176805696668;48.314471
525;4.78022563879955;48.208409
530;4.7129767100583;48.224795
535;3.77188639032742;48.208042
540;3.96120548567153;48.199364
545;3.98923375644715;48.03092
550;4.06639430903958;48.010176
555;3.90994133963631;47.911829
560;4.59148499506657;47.914075
565;4.25483264927893;47.907925
570;4.69505211872628;47.79727
575;3.79043569462731;47.808797
580;3.90069578150947;47.721056
585;4.20962179258302;47.718417
590;3.68468208261876;47.717049
595;3.55414751227414;47.604898
600;4.5418542945802;47.52802
605;4.76338884380382;47.604245
610;4.88253972392003;47.514566
615;5.23059746289734;47.425303
620;4.21247450601012;47.400269
625;2.80169602083372;47.40362
630;3.66667904059019;47.305787
635;4.6388571821168;47.30862
640;4.61453109247886;47.31032
645;4.96914101878801;47.197084
650;4.2260004036914;47.195088
655;6.1332922550784;47.110143
660;4.83165741833735;47.114394
665;3.59256939386154;47.021947
670;4.31931685818199;47.013591
675;3.82567032309462;46.918071
680;5.04263005851776;46.903633
685;4.88646911142491;46.830799
690;4.96766518297555;46.815869
695;4.7923633423729;46.82773
700;5.36206061385474;46.709036
705;4.45503522084035;46.789632
710;3.47929687973657;46.709015
715;3.55156645416446;46.616883
720;3.64963577814958;46.62101
725;3.92382102296383;46.504203
730;3.51599128067084;46.504653
735;2.30118400634795;46.51393
740;2.21852443127804;46.41747
745;2.28520622588673;46.421533
750;4.73525958079522;46.418527
755;4.98634247255627;46.308176
760;4.339315104164;46.302576
765;5.36059638884365;46.307662
770;4.46850540209405;46.224605
775;4.47784384297344;46.110699
780;5.43388565716343;46.126992
785;4.82783014390443;46.107206
790;5.10572170942814;46.105914
795;4.13625452618354;46.015048
800;3.29543774352242;45.922924
805;2.63500844439865;45.901632
810;3.32008915031911;45.906745
815;4.30177218660101;45.818671
820;4.57639790821211;45.698678
825;4.29186824120822;45.720071
830;4.23845786732604;45.716129
835;3.69105101753687;45.69835
840;4.36489744060806;45.607621
845;4.48493783639586;45.519876
850;4.62787752026832;45.519386
855;7.21038042998584;45.575884
860;12.3743887830894;45.42027
865;15.5962209603619;45.476865
870;13.7170957422248;45.408452
875;7.02179990197321;45.409797
880;6.77998992633255;45.297284
885;5.80226274614408;45.293709
890;5.83521302964638;45.282121
895;4.9201840371385;45.203534
900;4.89746583175128;45.209914
905;3.68399065395402;45.099827
910;3.16135879741564;45.208541
915;3.96456760885155;45.023129
920;3.99487665718616;45.086602
925;3.1685704736897;45.009425
930;3.30513948012472;45.024457
935;4.43575378433428;44.903659
940;4.3765806446659;44.922906
945;4.2903564828394;44.900104
950;4.37679781017823;44.919084
955;4.55821118905438;44.899791
960;4.87401722056952;44.798256
965;5.17606372055493;44.786419
970;5.03917045723399;44.812339
975;3.78941041182929;44.698331
980;4.78149909556364;44.693876
985;3.67899414870983;44.686271
990;3.79567091837087;44.687817
995;3.98503328532992;44.602881
1000;4.29240788160173;44.599062
1005;4.44559326308025;44.488179
1010;5.16866759325199;44.487382
1015;4.96459036835756;44.492738
1020;4.95906183453607;44.487853
1025;5.01562346993769;44.41707
1030;4.03830115892733;44.484335
1035;5.32138078798132;44.302859
1040;5.32586311754167;44.369963
1045;3.53714606113862;44.405029
1050;2.69688635893261;44.382203
1055;1.58472616419738;44.285644
1060;2.68213690976242;44.282289
1065;2.79882705533165;44.264224
1070;4.08665488523812;44.200947
1075;4.1458787544697;44.187669
1080;3.68614276308516;44.104338
1085;2.88781089799248;44.080527
1090;3.53686206616286;44.199047
1095;2.58806448091753;44.084163
1100;3.82569997557757;44.088516
1105;4.03009045500098;44.087785
1110;4.05807408200641;44.091626
1115;2.70500897597593;43.991677
1120;1.46057207292345;43.995501
1125;1.74253222879471;43.90794
1130;1.73875503008175;43.975354
1135;1.88796578656665;43.976824
1140;3.07761806163111;43.889754
1145;2.41352922761944;43.887481
1150;2.00284568832465;43.884358
1155;1.87362844703712;43.810988
1160;2.92229622154034;43.791795
1165;3.01308867769591;43.80007
1170;4.24608041200027;43.711588
1175;4.23451486578565;43.778364
1180;3.2620263188916;43.685918
1185;4.14452639058361;43.683279
1190;2.92479976895178;43.67946
1195;3.91334777988227;43.681564
1200;2.91394323322941;43.681196
1205;3.11002551093334;43.618828
1210;3.18965018046917;43.616547
1215;3.15897301414454;43.688451
1220;2.93758922881527;43.59797
1225;2.71709008108138;43.597337
1230;3.61218242589979;43.590594
1235;4.35384961827907;43.589796
1240;4.08659565919654;43.50773
1245;4.27221582809533;43.48433
1250;4.27986078871639;43.488402
1255;2.9822615002369;43.493531
1260;3.87142180161697;43.39966
1265;3.8064637412524;43.405441
1270;3.79868348420528;43.399168
1275;4.05347560336979;43.395834
1280;4.22911742383311;43.390683
1285;3.2760090092585;43.304271
1290;3.99506580587205;43.396227
1295;3.68260756263727;43.362161
1300;2.5881841237509;43.290939
1305;1.56277023872694;43.2842
1310;1.77581495491966;43.375582
1315;2.82479023071063;43.279397
1320;2.99110005609878;43.279131
1325;1.65698573943524;43.281988
1330;1.49406666314038;43.268028
1335;1.07339658605834;43.192985
1340;1.09868466854173;43.194106
1345;2.64859231151519;43.19319
1350;3.19665071508089;43.082426
1355;3.05606106977685;43.197477
1360;3.08847281810836;43.194414
1365;3.79116020401613;43.081916
1370;3.80421452300074;43.086985
1375;3.89075314305053;43.080609
1380;4.14335916671172;43.080262
1385;4.34975655820372;42.99424
1390;3.24508061695737;43.078706
1395;3.81057191194914;42.997218
1400;2.78360784897132;42.990189
1405;3.87780283825311;42.99571
1410;2.85138462654107;42.993768
1415;4.1422511764083;42.874158
1420;3.41995342520678;42.990173
1425;3.92542323326131;42.893941
1430;3.51129767242384;42.879281
1435;2.89688880471025;42.882084
1440;2.85421108565701;42.79204
1445;3.21806978176695;42.783868
1450;3.15975337712583;42.809976
1455;4.22581121778378;42.763489
1460;4.02009107309622;42.783863
1465;2.97486908957545;42.787928
1470;3.02142532223602;42.786336
1475;2.96598500561785;42.702905
1480;4.12050191019477;42.700148
1485;5.44171138873463;42.785929
1490;4.99360705776894;42.675271
1495;5.39140538682706;42.677072
1500;5.22241534039233;42.681994
1505;5.04999031423511;42.678233
1510;5.00072466186077;42.590571
1515;5.09687703873626;42.606138
1520;6.41241280699239;42.564298
1525;10.4208970724954;42.592432
1530;11.8312703352743;42.473296
1535;13.9154974133817;42.47898
1540;14.7542153120027;42.485068
1545;13.5679140085841;42.473904
1550;13.9767533748576;42.394937
1555;14.746406437217;42.39161
1560;14.3052177429513;42.387805
1565;13.7142839657234;42.298935
1570;13.0677482467684;42.195678
1575;13.0525668036202;42.194599
1580;11.296181784073;42.109457
1585;16.4387745138218;42.107588
1590;17.3389600841673;42.10126
1595;18.4708971459867;41.985084
1600;19.5921710759063;41.895051
1605;19.6747427382232;41.884243
1610;20.5703615167588;41.795227
1615;20.1989921760132;41.77423
1620;20.0975573335908;41.707389
1625;21.7056164131603;41.588104
1630;22.4960887560151;41.500197
1635;24.4872603799616;41.381431
1640;24.6597693765887;41.289028
1645;24.7239444182885;41.196334
1650;26.0969604135667;41.182334
1655;26.7113760436493;41.111138
1660;26.6270781617978;40.991502
1665;26.1255149880829;40.899123
1670;26.1232536196336;40.899979
1675;23.4030419653835;40.790163
1680;23.1808005101608;40.685005
1685;24.0516049055568;40.692669
1690;22.9840654719628;40.579602
1695;23.1340608514239;40.498831
1700;21.6711258961101;40.403542
1705;22.6688679776708;40.375761
1710;22.0195181008667;40.295694
1715;22.6482376395759;40.110034
1720;23.7268173829118;40.080286
1725;21.6605386672467;39.9925
1730;20.7783343116163;39.899495
1735;19.7801022804643;39.892399
1740;17.6922435051119;39.779903
1745;16.4206367221183;39.773486
1750;16.1710368098086;39.68133
1755;15.9928041245205;39.683479
1760;16.175503251878;39.565702
1765;16.524928512453;39.496611
1770;17.2002864739141;39.486607
1775;15.8533842861153;39.403014
1780;14.5980777180308;39.360923
1785;14.5588748072908;39.285906
1790;14.7639846552287;39.287721
1795;15.8421384685508;39.170135
1800;15.2890164554571;39.171301
1805;14.6362681386213;39.088792
1810;13.4166383450642;39.105519
1815;17.2845522174657;39.091307
1820;17.0936763309398;38.991974
1825;16.8794441950328;38.87292
1830;15.9716605542184;38.768658
1835;17.6741543355087;38.768434
1840;16.7635688868751;38.679491
1845;16.7873001561763;38.655496
1850;13.4665713840276;38.573434
1855;12.256342286998;38.556663
1860;11.3419755113324;38.479787
1865;10.1593047358298;38.369209
1870;10.3501561695769;38.367861
1875;11.6137079308983;38.289221
1880;11.4272853416397;38.16617
1885;12.3054911272855;38.175288
1890;12.0561581209408;38.079677
1895;10.972585657629;38.077997
1900;11.4087986808028;38.072954
1905;10.6425871500318;38.072128
1910;10.1156468581183;37.944218
1915;10.0673894598957;37.875574
1920;10.1180327421769;37.880398
1925;8.86115888448496;37.858543
1930;8.9946991096215;37.788383
1935;9.470398598536;37.788061
1940;9.42864540665068;37.782131
1945;9.6649276976411;37.682999
1950;8.62901328905563;37.685185
1955;8.32077701699088;37.60281
1960;7.95768944371449;37.58929
1965;8.1145800174417;37.587515
1970;8.29603367565645;37.584898
1975;7.66392481074255;37.473155
1980;6.80427383565293;37.498293
1985;5.73618137828041;37.462642
1990;5.2104179096619;37.473485
1995;5.24028878168724;37.458048
2000;5.32407479843407;37.387502
2005;5.02559428157782;37.38462
2010;5.90474582957239;37.452268
2015;5.04563890303798;37.381701
2020;5.19713244009876;37.295731
2025;5.05505814898423;37.346766
2030;5.00001488235381;37.2729
2035;4.16428973215979;37.269361
2040;4.45574668506776;37.268116
2045;5.34410408452764;37.194677
2050;5.75234993407681;37.186228
2055;5.95300157212706;37.256849
2060;4.80053732849932;37.195211
2065;4.79626861881629;37.177126
2070;5.8623845099906;37.16247
2075;6.08876943409808;37.17862
2080;5.19407651182208;37.174613
2085;6.23835722563646;37.068698
2090;5.57704247286852;37.091465
2095;4.83806139212302;37.069207
2100;4.75550054678697;37.185344
2105;4.75888129582929;37.059968

File: data/rise_materials/Testdata-2419.txt
Keywords
Material1;Material2;Material3;Material4;Product;Object;Scenario;Method;Reference;Comment;Owner;IsPublic;ImportDate
Fabric;Interliner;Foam;;F3;Mattresse upholstery;;ISO 5660;TRANSFEU;;TRANSFEU;1;2011-11-09 13:10:41
Scalars
Flux (kW/m2);tig (s);qmax (kw/m2);qtotal (MJ/m2);q180 (kw/m2);q300 (kw/m2);Sample mass (g);Mass loss (g);DHc (MJ/kg);Peak smoke production (m2/m2s);Total smoke produced (m2/m2);Specific extinction area (avg) (m2/kg);MARHE (kW/m2);Area exposed (m2);Observations;Test date (YYYY-MM-DD);Test identifier;Product thickness (mm);Thickness1 (mm);Thickness2 (mm);Thickness3 (mm);Thickness4 (mm);Product density (kg/m3);Density1 (kg/m3);Density2 (kg/m3);Density3 (kg/m3);Density4 (kg/m3);Product area weight (kg/m2);Area weight1 (kg/m2);Area weight2 (kg/m2);Area weight3 (kg/m2);Area weight4 (kg/m2)
25;;;55.37;;;;23.74;;;;;82.76;;;;F3_2;;;;;;;;;;;;;;;
VectorData
Time (s);HRR (kW/m2);Mass (g)
0;7.918218636;29.2
5;4.583146699;29.442886
10;9.625317806;29.1831
15;17.99073883;29.594438
20;18.11654143;29.904113
25;19.04814281;29.405794
30;49.31939094;29.485069
35;100.0921589;29.315473
40;130.7046939;29.110035
45;151.721237;28.778314
50;155.5924356;28.431267
55;156.4534593;28.100345
60;144.7423355;27.540686
65;128.4571189;27.223048
70;107.4697977;26.823077
75;87.15259475;26.513442
80;58.66976813;26.199756
85;31.03178107;26.005884
90;7.562906103;25.817558
95;-0.456032855;25.805364
100;3.193783886;25.685895
105;10.67627276;25.794959
110;9.373400162;25.77489
115;6.627732092;25.702179
120;7.307254845;25.690089
125;5.291520785;25.684336
130;7.531011855;25.573573
135;5.389562122;25.488249
140;2.171268403;25.485916
145;7.108712036;25.482115
150;12.67169292;25.399675
155;7.191866222;25.302015
160;5.63880811;25.371313
165;12.31791644;25.368269
170;10.32952332;25.277685
175;4.70322329;25.281918
180;8.886394557;25.278016
185;10.30345643;25.2773
190;4.944391091;25.28163
195;2.378365026;25.10626
200;0.845188672;25.196782
205;0.648350899;25.267611
210;0.472819601;25.280611
215;2.718697073;25.272329
220;4.8504178;25.281717
225;5.314765046;25.188216
230;5.423779326;25.151067
235;5.386412872;25.164205
240;5.197597728;25.095435
245;4.178780633;25.079476
250;4.408504507;25.084137
255;5.234429295;25.05522
260;6.075361203;25.07927
265;5.373899967;25.058715
270;6.117446362;24.990615
275;5.930756421;24.972522
280;6.906255864;24.895425
285;9.236205802;24.820666
290;20.94855439;24.868632
295;14.09671717;24.882672
300;7.535862203;24.881424
305;6.136218765;24.88948
310;5.762913536;24.895128
315;6.680702176;24.773261
320;6.632984873;24.773527
325;6.2637709;24.780115
330;5.449356923;24.692436
335;5.414384028;24.682132
340;5.180542085;24.680287
345;4.806118499;24.679819
350;5.729448142;24.589892
355;4.654834336;24.592401
360;4.849640455;24.590181
365;5.147749631;24.539704
370;5.488968706;24.413576
375;5.345460506;24.390857
380;5.247999719;24.467379
385;5.214344388;24.467051
390;4.361670797;24.461734
395;4.394055144;24.377084
400;5.636751738;24.361871
405;3.926488595;24.367678
410;4.605178078;24.267843
415;4.352714005;24.356656
420;5.324162174;24.247697
425;5.245522222;24.25467
430;5.529445187;24.166953
435;6.112736749;24.262625
440;5.963959714;24.245167
445;5.865379604;24.077785
450;5.518420927;24.041311
455;5.553539337;24.041367
460;5.477079534;24.139634
465;5.766780846;24.042638
470;5.558571869;24.043481
475;6.13149472;24.026064
480;5.884256536;23.950894
485;5.610303129;23.947476
490;6.578779307;23.947394
495;6.212418032;23.949684
500;8.023820096;23.863525
505;8.335582813;23.843119
510;8.199238238;23.826684
515;7.212428942;23.752435
520;6.912917501;23.746812
525;6.857216115;23.661878
530;5.726363909;23.655479
535;6.982216913;23.637951
540;6.095445565;23.557471
545;5.190699899;23.55547
550;5.803328458;23.571733
555;6.466763408;23.646316
560;5.456525186;23.562247
565;6.593750907;23.463216
570;6.644389365;23.446061
575;5.890797556;23.447324
580;6.12168504;23.35599
585;6.637578283;23.357807
590;6.819957031;23.361199
595;6.681915757;23.247129
600;5.815959598;23.359092
605;4.951901843;23.359956
610;5.885855255;23.169176
615;6.103265696;23.227651
620;5.893976115;23.15896
625;5.722713329;23.168471
630;5.775844942;23.278818
635;6.649400432;23.203011
640;6.832555887;23.160387
645;7.094636155;23.061387
650;7.244067897;23.051071
655;6.777522533;22.992902
660;6.581658082;22.972013
665;6.56094598;22.860784
670;6.550197579;22.855184
675;7.854803481;22.841156
680;7.98290489;22.841344
685;13.63126756;22.846185
690;27.79208751;22.753848
695;18.2410968;22.750123
700;9.968911818;22.660554
705;7.768101269;22.634646
710;8.894604417;22.640084
715;7.962955262;22.619356
720;6.955003709;22.641982
725;7.431642287;22.552385
730;9.194843992;22.530973
735;10.20178303;22.440191
740;13.04243485;22.433831
745;15.4726164;22.428575
750;18.58889404;22.434118
755;20.80681569;22.342312
760;22.85887599;22.230345
765;27.81541394;22.239509
770;29.36601836;22.155138
775;34.17475007;22.147921
780;38.75550396;22.040169
785;43.96575659;21.943535
790;46.91517387;21.832183
795;55.32574839;21.740254
800;60.943602;21.64861
805;64.38469906;21.542201
810;64.66282942;21.540014
815;65.83098451;21.242573
820;68.2888485;21.210442
825;69.58754706;20.948991
830;70.1565438;20.935666
835;72.96999823;20.844783
840;74.78219575;20.743381
845;78.49872664;20.553093
850;80.15167551;20.425252
855;81.17799729;20.218922
860;79.80792051;20.039494
865;81.9449129;19.931238
870;81.37432368;19.748457
875;80.26677419;19.640044
880;82.13851754;19.454566
885;81.57104483;19.329561
890;80.94775853;19.239998
895;83.8930497;19.128686
900;80.82100693;18.924849
905;79.22535087;18.832511
910;78.63718723;18.650217
915;82.05934782;18.518594
920;83.29721651;18.431181
925;83.97649884;18.227385
930;82.2476081;18.026738
935;84.79465105;17.826606
940;85.86578514;17.715398
945;84.14104816;17.632075
950;82.98193222;17.427685
955;86.65672963;17.295856
960;86.73107641;17.108614
965;86.11750451;17.014068
970;84.58752427;16.816099
975;85.50027074;16.632561
980;88.28841141;16.556727
985;89.05896821;16.464259
990;90.41399062;16.316974
995;89.50338801;16.053599
1000;89.88362567;15.92694
1005;90.85973701;15.836953
1010;90.91910657;15.642642
1015;89.69537678;15.449396
1020;86.84544599;15.341111
1025;87.29718119;15.148462
1030;86.26530233;14.967663
1035;86.09422306;14.857609
1040;88.39300229;14.743657
1045;86.18885391;14.545076
1050;86.33620159;14.410647
1055;87.02714512;14.252426
1060;84.99078879;14.151291
1065;82.63735751;13.963499
1070;82.56127246;13.822846
1075;84.24963957;13.738058
1080;83.58334745;13.534975
1085;80.01810736;13.347092
1090;81.33322486;13.161019
1095;79.87140466;13.051373
1100;80.14846743;13.022215
1105;79.30418617;12.813752
1110;75.60790539;12.622553
1115;76.3608231;12.622488
1120;76.93441986;12.449164
1125;74.42429938;12.332017
1130;73.74210318;12.224349
1135;73.97112264;12.029365
1140;72.77797924;11.928475
1145;70.41721655;11.813199
1150;69.17720923;11.640207
1155;68.67992604;11.528003
1160;67.58264378;11.328998
1165;67.55529834;11.240295
1170;68.35164947;11.197222
1175;68.54078696;11.125018
1180;67.16180982;10.94463
1185;65.15038557;10.836549
1190;61.86328161;10.724153
1195;61.10019742;10.653872
1200;60.14889708;10.641586
1205;61.67328108;10.435605
1210;61.20088085;10.231689
1215;60.79707871;10.120133
1220;56.92903721;10.027401
1225;54.66292396;10.014768
1230;54.25500994;9.92025
1235;53.61034135;9.660977
1240;51.85217314;9.570507
1245;50.73901627;9.560332
1250;49.49036784;9.449001
1255;50.32683672;9.267902
1260;49.1323941;9.249172
1265;46.32239842;9.158017
1270;44.90775199;9.04691
1275;42.94796086;8.869902
1280;40.57580788;8.920044
1285;41.27201069;8.837872
1290;39.89341549;8.707864
1295;37.04497429;8.70586
1300;33.54636543;8.528119
1305;31.34908577;8.507343
1310;29.55327116;8.440413
1315;26.7718072;8.422243
1320;26.45599394;8.420421
1325;21.05551235;8.330028
1330;17.12490271;8.217385
1335;15.89949558;8.13298
1340;16.40384608;8.112796
1345;17.07919168;8.117173
1350;16.81028647;8.016197
1355;16.65579105;8.021422
1360;16.93259604;7.907636
1365;16.13529757;7.89975
1370;16.54841392;7.822287
1375;18.25131346;7.803549
1380;18.18331151;7.724267
1385;18.25081103;7.622788
1390;18.29498962;7.619368
1395;18.56408711;7.617126
1400;19.32013059;7.430232
1405;17.58584933;7.504237
1410;17.54492236;7.391557
1415;18.02486476;7.342626
1420;17.31895075;7.31355
1425;18.6489975;7.239197
1430;27.78918994;7.309444
1435;22.60233114;7.213234
1440;22.41690278;7.104643
1445;21.66829683;7.113519
1450;22.73178297;7.106809
1455;33.60875322;7.014549
1460;26.44377517;6.928129
1465;19.75202936;6.988545
1470;16.29903922;6.897805
1475;15.94332423;6.883461
1480;15.95099574;6.816628
1485;20.11272519;6.712816
1490;26.09080967;6.711679
1495;31.2795998;6.701059
1500;28.46074191;6.632019
1505;24.28283819;6.5951
1510;23.19870679;6.504921
1515;25.98268958;6.682602
1520;19.55716328;6.628137
1525;16.79682607;6.518693
1530;15.69969703;6.41719
1535;12.8930425;6.339734
1540;14.75825135;6.251103
1545;15.31929861;6.317203
1550;14.06424909;6.228341
1555;12.2222963;6.229062
1560;10.18109496;6.220815
1565;9.100973369;6.133446
1570;9.213592588;6.112586
1575;13.52869287;6.040741
1580;12.18259821;6.027799
1585;10.21878214;6.02956
1590;9.53662201;6.035791
1595;8.812110774;6.019881
1600;7.878256527;6.030232
1605;7.875875145;6.031475
1610;7.930843512;5.936317
1615;7.083816131;5.937155
1620;7.322434765;5.941305
1625;6.743681323;5.824231
1630;9.063669148;5.827564
1635;10.113781;5.824047
1640;9.808049016;5.821203
1645;9.885727795;5.82333
1650;9.206497957;5.734119
1655;9.338053525;5.71698
1660;9.733096202;5.738351
1665;9.801622006;5.648059
1670;9.754761892;5.624477
1675;8.597086956;5.537111
1680;8.707301871;5.534289
1685;7.822049427;5.538666
1690;8.946362432;5.44845
1695;7.320213582;5.536027
1700;9.518962191;5.446099
1705;9.564571458;5.461041
1710;9.37855018;5.443771
1715;9.342306533;5.444914
1720;9.674589092;5.334114
1725;8.946515124;5.336198
1730;8.956655278;5.333582
1735;9.171434364;5.337979
1740;8.79009347;5.334747
1745;7.501857542;5.249685
1750;8.434464985;5.248682
1755;8.443696573;5.329675
1760;7.513876518;5.329431
1765;7.865473476;5.325836
1770;7.94618695;5.326447
1775;7.764170286;5.313562
1780;7.644489612;5.223579
1785;7.593620155;5.290077
1790;7.56641516;5.226729
1795;7.85728899;5.248036
1800;8.161396696;5.220473
1805;8.336096539;5.211333
1810;9.150728345;5.212619
1815;5.721213935;5.209131
1820;5.702960579;5.232635
1825;5.782704837;5.230229
1830;6.954311714;5.222534
1835;7.201485532;5.155482
1840;7.193039664;5.197702
1845;7.619403687;5.037685
1850;6.425937817;5.105721
1855;4.816260669;5.026021
1860;5.865346026;5.020869
1865;6.047099514;5.039394
1870;6.335233765;5.018886
1875;7.384553978;5.016
1880;7.116219498;5.020258
1885;6.884097114;5.014898
1890;5.685164416;5.019253
1895;6.823516105;4.949108
1900;7.984757853;4.941863
1905;8.09313531;4.93517
1910;7.639326868;5.003844
1915;7.025509487;5.011421
1920;6.511521333;4.935708
1925;6.497571669;4.934668
1930;5.902781492;4.847903
1935;6.965773479;4.848396
1940;6.117657847;4.754896
1945;6.891796456;4.73573
1950;6.784396608;4.738574
1955;7.932720361;4.737635
1960;7.855802769;4.738901
1965;7.986514272;4.7342
1970;7.081866103;4.737206
1975;7.329123181;4.73892
1980;7.554633924;4.64685
1985;7.133096431;4.650306
1990;6.013194539;4.73829
1995;5.706967997;4.650551
2000;6.806239022;4.649139
2005;7.561625133;4.6473
2010;8.32749979;4.726746
2015;9.133276946;4.650388
2020;8.524234421;4.533763
2025;7.989015282;4.649916
2030;6.857175484;4.648956
2035;7.137252872;4.626832
2040;7.282182444;4.53787
2045;7.677077454;4.535624
2050;7.547365947;4.533065
2055;7.285033541;4.530099
2060;7.067053622;4.536091
2065;7.022242645;4.53378
2070;8.178392303;4.629938
2075;8.317453892;4.537091
2080;7.41867754;4.458013
2085;7.438202793;4.514649
2090;7.248767872;4.439968
2095;8.356052597;4.439415
2100;7.027718116;4.442503
2105;8.334587608;4.519109
2110;8.40314683;4.354687
2115;7.200589827;4.421379
2120;6.521906344;4.443281
2125;6.725937558;4.442708
2130;7.115787956;4.443547
2135;8.105588701;4.442197
2140;8.032882974;4.442236
2145;8.203847373;4.437456
2150;8.332535278;4.447452
2155;7.509382669;4.353934
2160;6.820512466;4.327368
2165;6.884377423;4.254365
2170;6.681481773;4.256164
2175;6.877679231;4.314781
2180;7.160836833;4.254325
2185;6.400073845;4.333933
2190;6.410103477;4.330927
2195;7.33984416;4.257636
2200;7.208906668;4.310325
2205;8.220169247;4.236357
2210;7.741293256;4.217364
2215;7.258215892;4.254732
2220;6.716948755;4.238793
2225;6.777106353;4.243779
