Repository: johodges/materials

## A Non-Dimensional Scaling Approach to Modeling Material Pyrolysis

This repository contains the data, scripts, and technical documents required to generate the SPyro cone validation cases.

## Instructions
* Clone this repository with submodules
  ```
  git clone --recurse-submodules https://github.com/johodges/materials
  ```
* Pre-process data
  ```
  python materials/scripts/initialize.py
  ```
* Build latest FDS (example for impi_intel_linux target, but use relevant make target for platform)
  ```
  git clone git@github.com:firemodels/fds.git && cd fds
  cd Build/impi_intel_linux
  ./make_fds.sh
  ln -s fds_impi_intel_linux fds
  cd ../..
  ```
* Run cases
  ```

File: data/rise_materials/Testdata-242.txt
Keywords
Material1;Material2;Material3;Material4;Product;Object;Scenario;Method;Reference;Comment;Owner;IsPublic;ImportDate
Spruce;;;;Unvarnished mass timber (M12);;;ISO 5660;SBI Project;C000404_m12;;1;2003-08-12 11:07:51
Scalars
Flux (kW/m2);tig (s);qmax (kw/m2);qtotal (MJ/m2);q180 (kw/m2);q300 (kw/m2);Mass loss (g);DHc (MJ/kg);Peak smoke production (m2/m2s);Total smoke produced (m2/m2);Specific extinction area (avg) (m2/kg);Area (m2);Thickness (mm);Density (kg/m3)
50;18;166;57.62;108.44;118.86;29.3;12.90;NA;NA;81.16;0.0088;10;450
VectorData
Time (s);HRR (kW/m2);SEA (m2/kg);SPR (m2/s)
0; 2.7; 0; 0.0000
5; 2.7; 0; 0.0000
10; 2.9; 9; 0.0001
15; 0.0; 62; 0.0017
20; 56.1; 39; 0.0036
25; 141.5; 48; 0.0066
30; 166.5; 65; 0.0080
35; 155.2; 75; 0.0087
40; 144.0; 84; 0.0093
45; 141.5; 87; 0.0092
50; 138.7; 80; 0.0089
55; 134.7; 83; 0.0093
60; 127.9; 95; 0.0094
65; 120.6; 96; 0.0095
70; 115.0; 82; 0.0078
75; 111.4; 78; 0.0070
80; 106.5; 77; 0.0069
85; 101.7; 79; 0.0067
90; 96.7; 55; 0.0046
95; 92.8; 51; 0.0042
100; 91.8; 57; 0.0046
105; 89.9; 55; 0.0044
110; 89.7; 49; 0.0042
115; 90.2; 51; 0.0043
120; 89.8; 52; 0.0041
125; 88.6; 56; 0.0043
130; 88.9; 52; 0.0039
135; 90.2; 48; 0.0040
140; 90.5; 50; 0.0039
145; 91.8; 64; 0.0049
150; 92.6; 57; 0.0044
155; 92.9; 63; 0.0049
160; 93.9; 64; 0.0051
165; 96.4; 63; 0.0050
170; 99.6; 64; 0.0051
175; 100.6; 65; 0.0052
180; 101.5; 73; 0.0060
185; 105.1; 81; 0.0066
190; 109.4; 71; 0.0061
195; 113.1; 67; 0.0062
200; 114.9; 68; 0.0058
205; 117.5; 83; 0.0072
210; 120.3; 72; 0.0066
215; 124.0; 80; 0.0073
220; 124.9; 83; 0.0078
225; 127.5; 90; 0.0084
230; 130.7; 96; 0.0090
235; 135.2; 92; 0.0089
240; 140.3; 89; 0.0091
245; 143.6; 96; 0.0098
250; 147.1; 113; 0.0118
255; 151.8; 107; 0.0117
260; 154.8; 110; 0.0121
265; 157.9; 122; 0.0133
270; 158.3; 120; 0.0128
275; 157.5; 117; 0.0120
280; 155.8; 121; 0.0119
285; 153.3; 118; 0.0113
290; 149.0; 125; 0.0116
295; 142.9; 145; 0.0125
300; 133.3; 144; 0.0108
305; 120.0; 159; 0.0103
310; 109.8; 141; 0.0089
315; 98.8; 126; 0.0073
320; 90.7; 156; 0.0075
325; 83.3; 175; 0.0071
330; 74.9; 204; 0.0070
335; 67.3; 125; 0.0036
340; 57.7; 44; 0.0009
345; 50.8; 51; 0.0010
350; 46.7; 20; 0.0004
355; 44.8; 42; 0.0005
360; 43.6; 0; 0.0000
365; 42.7; 0; 0.0000
370; 41.4; 0; 0.0000
375; 40.4; 0; 0.0000
380; 39.9; 0; 0.0000
385; 39.7; 0; 0.0000
390; 39.6; 44; 0.0005
395; 39.0; 0; 0.0000
400; 38.2; 0; 0.0000
405; 37.4; 0; 0.0000
410; 36.8; 0; 0.0000
415; 36.2; 0; 0.0000
420; 36.5; 0; 0.0000
425; 36.7; 0; 0.0000
430; 35.3; 0; 0.0000
435; 34.8; 0; 0.0000
440; 35.1; 0; 0.0000
445; 34.3; 0; 0.0000
450; 34.0; 0; 0.0000
455; 34.3; 0; 0.0000
460; 33.4; 0; 0.0000
465; 34.0; 0; 0.0000
470; 32.8; 0; 0.0000
475; 33.2; 0; 0.0000
480; 32.7; 0; 0.0000
485; 32.9; 0; 0.0000
490; 32.9; 0; 0.0000
495; 32.4; 0; 0.0000
500; 32.1; 0; 0.0000
505; 31.4; 0; 0.0000
510; 32.1; 0; 0.0000
515; 31.3; 0; 0.0000
520; 32.0; 0; 0.0000
525; 31.8; 0; 0.0000
530; 30.8; 0; 0.0000
535; 30.6; 0; 0.0000
540; 31.0; 0; 0.0000
545; 30.9; 0; 0.0000
550; 30.1; 0; 0.0000
555; 30.1; 0; 0.0000
560; 30.6; 0; 0.0000
565; 29.8; 0; 0.0000
570; 30.2; 0; 0.0000
575; 30.9; 0; 0.0000
580; 29.8; 0; 0.0000
585; 28.8; 0; 0.0000
590; 28.9; 0; 0.0000
595; 28.6; 0; 0.0000
600; 29.7; 0; 0.0000
605; 29.9; 0; 0.0000
610; 28.4; 0; 0.0000
615; 27.6; 18; 0.0001
620; 27.2; 0; 0.0000
625; 27.0; 0; 0.0000
630; 27.5; 0; 0.0000
635; 28.1; 0; 0.0000
640; 28.3; 0; 0.0000
645; 26.8; 0; 0.0000
650; 25.6; 0; 0.0000
655; 25.7; 0; 0.0000
660; 25.8; 0; 0.0000
665; 27.0; 0; 0.0000
670; 27.1; 0; 0.0000
675; 27.0; 0; 0.0000
680; 26.7; 0; 0.0000
685; 26.1; 0; 0.0000
690; 25.9; 0; 0.0000
695; 25.9; 0; 0.0000
700; 24.9; 0; 0.0000
705; 24.6; 0; 0.0000
710; 24.7; 0; 0.0000
715; 24.6; 4; 0.0000
720; 24.6; 0; 0.0000
725; 24.5; 0; 0.0000
730; 24.7; 0; 0.0000
735; 24.3; 0; 0.0000
740; 24.3; 0; 0.0000
745; 24.6; 0; 0.0000
750; 23.7; 0; 0.0000
755; 23.4; 0; 0.0000
760; 23.8; 0; 0.0000
765; 23.8; 0; 0.0000
770; 23.6; 17; 0.0002
775; 23.4; 52; 0.0002
780; 24.0; 53; 0.0003
785; 23.5; 33; 0.0004
790; 22.9; 0; 0.0000
795; 23.3; 0; 0.0000
800; 23.4; 32; 0.0002
805; 22.5; 0; 0.0000
810; 22.0; 0; 0.0000
815; 21.4; 0; 0.0000
820; 21.7; 0; 0.0000
825; 22.2; 0; 0.0000
830; 22.2; 0; 0.0000
835; 22.2; 11; 0.0001
840; 21.8; 0; 0.0000
845; 21.1; 0; 0.0000
850; 21.1; 0; 0.0000
855; 20.4; 0; 0.0000
860; 20.9; 0; 0.0000
865; 21.0; 0; 0.0000
870; 21.1; 0; 0.0000
875; 21.5; 0; 0.0000
880; 20.6; 0; 0.0000
885; 20.1; 0; 0.0000
890; 19.0; 0; 0.0000
895; 18.7; 0; 0.0000
900; 19.4; 0; 0.0000
905; 19.6; 0; 0.0000
910; 20.1; 0; 0.0000
915; 19.2; 0; 0.0000
920; 18.0; 0; 0.0000
925; 17.4; 1; 0.0000
930; 18.2; 0; 0.0000
935; 18.9; 0; 0.0000
940; 18.0; 0; 0.0000
945; 17.2; 0; 0.0000
950; 16.6; 0; 0.0000
955; 16.7; 0; 0.0000
960; 16.4; 0; 0.0000
965; 15.7; 0; 0.0000
970; 15.4; 25; 0.0001
975; 15.3; 0; 0.0000
980; 14.9; 1; 0.0000
985; 15.4; 0; 0.0000
990; 14.5; 0; 0.0000
995; 13.6; 0; 0.0000
1000; 14.3; 0; 0.0000
1005; 13.9; 0; 0.0000
1010; 13.9; 0; 0.0000
1015; 13.2; 0; 0.0000
1020; 13.1; 0; 0.0000
1025; 13.4; 0; 0.0000
1030; 13.1; 0; 0.0000
1035; 12.4; 0; 0.0000
1040; 12.8; 0; 0.0000
1045; 12.8; 0; 0.0000
1050; 12.7; 0; 0.0000
1055; 11.7; 0; 0.0000
1060; 11.6; 0; 0.0000
1065; 12.3; 0; 0.0000
1070; 11.8; 0; 0.0000
1075; 11.2; 51; 0.0002
1080; 11.2; 0; 0.0000
1085; 10.7; 0; 0.0000
1090; 9.9; 8; 0.0000
1095; 10.1; 0; 0.0000
1100; 10.6; 0; 0.0000
1105; 10.2; 0; 0.0000
1110; 9.9; 0; 0.0000
1115; 9.8; 0; 0.0000
1120; 10.0; 78; 0.0004
1125; 9.8; 53; 0.0003
1130; 9.2; 0; 0.0000
1135; 9.3; 0; 0.0000
1140; 9.7; 0; 0.0000
1145; 8.9; 0; 0.0000
1150; 8.4; 0; 0.0000
1155; 8.7; 0; 0.0000
1160; 7.3; 0; 0.0000
1165; 6.6; 0; 0.0000
1170; 6.2; 0; 0.0000
1175; 6.3; 0; 0.0000
1180; 6.3; 0; 0.0000
1185; 6.1; 0; 0.0000
1190; 6.0; 0; 0.0000
1195; 5.9; 0; 0.0000
1200; 5.8; 0; 0.0000
1205; 6.0; 0; 0.0000
1210; 5.8; 0; 0.0000
1215; 4.9; 0; 0.0000
1220; 5.5; 0; 0.0000
1225; 5.3; 0; 0.0000
1230; 4.9; 0; 0.0000
1235; 5.1; 0; 0.0000

File: data/rise_materials/Testdata-2420.txt
Keywords
Material1;Material2;Material3;Material4;Product;Object;Scenario;Method;Reference;Comment;Owner;IsPublic;ImportDate
Fabric;Interliner;Foam;;F3;Mattresse upholstery;;ISO 5660;TRANSFEU;;TRANSFEU;1;2011-11-09 13:11:51
Scalars
Flux (kW/m2);tig (s);qmax (kw/m2);qtotal (MJ/m2);q180 (kw/m2);q300 (kw/m2);Sample mass (g);Mass loss (g);DHc (MJ/kg);Peak smoke production (m2/m2s);Total smoke produced (m2/m2);Specific extinction area (avg) (m2/kg);MARHE (kW/m2);Area exposed (m2);Observations;Test date (YYYY-MM-DD);Test identifier;Product thickness (mm);Thickness1 (mm);Thickness2 (mm);Thickness3 (mm);Thickness4 (mm);Product density (kg/m3);Density1 (kg/m3);Density2 (kg/m3);Density3 (kg/m3);Density4 (kg/m3);Product area weight (kg/m2);Area weight1 (kg/m2);Area weight2 (kg/m2);Area weight3 (kg/m2);Area weight4 (kg/m2)
25;;;56.11;;;;22.59;;;;;67.49;;;;F3_3;;;;;;;;;;;;;;;
VectorData
Time (s);HRR (kW/m2);Mass (g)
0;7.897886078;29.1
5;3.45276507;28.63174
10;0.377501794;28.509798
15;1.057582727;28.514297
20;-0.165271207;28.514216
25;-0.071623806;28.648066
30;7.90672424;28.449836
35;52.93753117;28.424042
40;81.41850276;28.236289
45;107.4122322;28.049223
50;126.40183;27.839726
55;141.4711688;27.546469
60;145.7962393;27.224507
65;150.2688289;27.005045
70;132.0605685;26.241372
75;97.29254239;25.937157
80;56.15151609;25.557074
85;24.99976008;25.405464
90;7.630672889;25.230972
95;-5.4888355;25.085119
100;-6.196347723;25.116566
105;-1.691818073;25.007525
110;0.480081057;24.923806
115;0.987497252;24.909542
120;5.914242258;24.828852
125;8.994137236;24.928478
130;5.942896827;24.813505
135;2.526606028;24.795871
140;0.849559459;24.810722
145;1.052622609;24.7266
150;-0.11485537;24.617253
155;0.698725359;24.611999
160;0.227224334;24.609814
165;-0.194975659;24.60192
170;0.829260627;24.71695
175;-0.116660869;24.611675
180;0.358070491;24.607542
185;0.265897763;24.608342
190;-0.779165494;24.606279
195;-0.664620761;24.597114
200;-0.455076404;24.596625
205;1.098608616;24.514897
210;0.415961015;24.507107
215;1.792562716;24.512571
220;1.49624011;24.502219
225;1.621306688;24.513735
230;2.518529493;24.508741
235;2.64301089;24.502035
240;2.745729174;24.422885
245;1.897389708;24.40176
250;1.997600219;24.328412
255;2.893427976;24.394813
260;2.522763995;24.380432
265;2.653003468;24.294388
270;2.643055562;24.28033
275;2.834852989;24.283474
280;2.224397812;24.280408
285;2.089767858;24.284704
290;2.951139255;24.163579
295;1.53296224;24.179944
300;3.386004732;24.17194
305;3.350983284;24.175194
310;3.685052671;24.170755
315;3.843792506;24.170519
320;3.804605435;24.076231
325;4.762460911;24.080155
330;5.442202118;24.076847
335;3.384873282;23.971213
340;3.400444899;23.983809
345;3.478306298;23.883374
350;4.147209666;23.884706
355;3.828818601;23.887769
360;3.645489295;23.887629
365;4.334350737;23.777316
370;5.453412083;23.693216
375;6.487336686;23.684531
380;6.69848671;23.687759
385;7.787924893;23.692746
390;7.871258707;23.642244
395;7.390873974;23.594525
400;9.392794477;23.580554
405;9.314728803;23.581926
410;9.094026467;23.49334
415;9.064213395;23.479467
420;8.197494884;23.468619
425;8.305487922;23.473226
430;10.16641719;23.392017
435;15.06104218;23.392337
440;13.92841707;23.294074
445;11.49271097;23.275466
450;19.65832748;23.278962
455;20.03479995;23.183554
460;16.7463737;23.096624
465;14.95644361;23.004045
470;14.60491247;22.985672
475;12.51257285;23.086292
480;8.094371512;22.988062
485;7.114758588;22.880883
490;10.91564603;22.882088
495;11.23906198;22.799719
500;13.31596054;22.862923
505;21.76584806;22.867191
510;24.15855141;22.800364
515;26.32360739;22.756307
520;27.99242872;22.678335
525;29.79689659;22.676702
530;26.41572666;22.502653
535;29.3019062;22.483618
540;36.34190715;22.412925
545;33.8954237;22.464922
550;30.11016886;22.389805
555;29.03336503;22.284299
560;28.96181746;22.200659
565;31.91331899;22.074028
570;33.45221436;22.077054
575;33.77517272;22.012819
580;35.91855334;21.881397
585;38.50854773;21.880519
590;40.75744762;21.787402
595;44.43673743;21.695187
600;47.46313135;21.586204
605;51.05404656;21.47626
610;56.32988973;21.470414
615;59.73558911;21.293178
620;62.92388586;21.282053
625;66.47965193;21.085683
630;74.94333606;20.903356
635;78.84587202;20.789666
640;82.8075425;20.667663
645;85.30896946;20.492987
650;83.29959236;20.383697
655;85.43780501;20.188917
660;88.16420864;20.077177
665;92.82854272;19.885977
670;94.8444902;19.794535
675;98.10205805;19.580153
680;102.4471915;19.398881
685;104.9324383;19.269789
690;109.4215414;19.061414
695;114.6368917;18.885283
700;116.0769813;18.683614
705;119.4527604;18.209324
710;120.0761827;18.097864
715;126.1234763;17.969687
720;126.2156087;17.769307
725;127.5307622;17.494127
730;129.7410462;17.274878
735;132.8409051;17.07524
740;132.375531;16.868884
745;135.6523152;16.580997
750;133.6398518;16.282035
755;131.633605;16.082309
760;130.903411;15.87596
765;131.1851881;15.606249
770;130.232277;15.36913
775;130.006916;15.248691
780;130.2111355;14.972869
785;129.2681904;14.744905
790;127.8412492;14.464527
795;129.0997558;14.262556
800;127.544925;14.039588
805;127.7336961;13.844976
810;125.0457295;13.650467
815;126.0235446;13.444809
820;123.6416749;13.169686
825;122.9968477;12.971211
830;119.3760393;12.84404
835;117.9453378;12.569956
840;116.7755019;12.438725
845;114.5048501;12.186575
850;110.3605909;12.056729
855;109.5206634;11.741385
860;105.0932718;11.578027
865;101.3606604;11.446382
870;101.8604002;11.248111
875;99.3372267;11.065805
880;97.44024914;10.873298
885;94.71182824;10.760608
890;93.75148888;10.572487
895;93.71723213;10.370189
900;89.01130694;10.352066
905;88.51175516;10.060082
910;87.30237359;9.948278
915;84.6396567;9.774818
920;82.38843694;9.663038
925;80.3454395;9.550331
930;79.16950327;9.375744
935;74.93360731;9.263094
940;70.47652738;9.1578
945;67.7159169;8.964617
950;63.18248514;8.905087
955;57.31160238;8.740013
960;54.65089614;8.704995
965;50.58143703;8.629987
970;44.17984503;8.524521
975;38.45566202;8.434739
980;33.49872497;8.316394
985;31.31603162;8.32228
990;28.36194082;8.297594
995;30.3982711;8.227319
1000;27.16594655;8.118504
1005;24.35608807;8.118443
1010;21.94199074;8.036492
1015;20.54284797;7.92888
1020;20.89338888;8.016469
1025;20.56668477;7.837562
1030;19.32456931;7.904191
1035;15.25162591;7.83419
1040;15.01617802;7.835277
1045;14.82898645;7.722391
1050;15.18590395;7.72693
1055;15.83232891;7.706899
1060;17.54828593;7.722859
1065;20.40588983;7.739525
1070;19.31479259;7.661449
1075;13.55921155;7.665923
1080;12.58653207;7.56263
1085;12.67910281;7.554548
1090;13.05926755;7.474441
1095;13.31324923;7.556537
1100;13.3094629;7.559442
1105;13.41233051;7.462436
1110;13.71929648;7.373785
1115;12.85696078;7.466036
1120;13.03678542;7.452356
1125;12.41775229;7.287134
1130;12.14265055;7.36197
1135;12.81436535;7.352967
1140;12.24705522;7.35536
1145;12.22059107;7.263363
1150;11.65976586;7.262553
1155;10.78660981;7.266416
1160;11.93798049;7.252632
1165;12.42163669;7.270029
1170;12.80182943;7.154859
1175;11.88857378;7.132351
1180;11.85436105;7.150604
1185;11.5923562;7.15077
1190;12.11331574;7.060265
1195;11.20904223;7.071068
1200;11.05052702;7.067666
1205;11.82827517;6.957461
1210;12.16686475;6.956353
1215;10.76362047;6.973003
1220;11.01833127;6.951573
1225;11.24123761;6.954238
1230;10.38736002;6.951045
1235;10.23928457;6.959079
1240;9.440909413;6.955706
1245;8.87619152;6.864712
1250;11.06130125;6.865607
1255;10.4196339;6.880694
1260;10.47094801;6.86469
1265;10.65746813;6.768554
1270;10.43567465;6.846245
1275;10.451829;6.778778
1280;10.46940068;6.752722
1285;10.45130721;6.847602
1290;10.82818317;6.757471
1295;11.06222437;6.66272
1300;10.78856244;6.75457
1305;8.957956351;6.668705
1310;9.003514525;6.683117
1315;9.476683218;6.671427
1320;9.557755465;6.673536
1325;8.857768813;6.668319
1330;8.916114103;6.580586
1335;9.241717483;6.672452
1340;10.35455765;6.6712
1345;8.888425715;6.556234
1350;7.802748429;6.555641
1355;8.899585918;6.470085
1360;8.017609306;6.474708
1365;8.300208634;6.5629
1370;8.474907509;6.557701
1375;7.137035762;6.466655
1380;8.04230105;6.466879
1385;6.907264186;6.468678
1390;7.755433328;6.470168
1395;7.09159441;6.386972
1400;7.348216789;6.479692
1405;7.474328644;6.468962
1410;8.327636878;6.377488
1415;8.140752791;6.466056
1420;8.267778677;6.347405
1425;7.969412826;6.349151
1430;7.528767651;6.355954
1435;7.484035063;6.360597
1440;6.98256292;6.283007
1445;6.700796313;6.35577
1450;6.337706054;6.265195
1455;5.205077527;6.256528
1460;8.36549448;6.249836
1465;11.74225401;6.240465
1470;9.953831747;6.257318
1475;9.277929546;6.260447
1480;9.355336704;6.262801
1485;10.01867229;6.25472
1490;9.80795153;6.152904
1495;9.941478245;6.17173
1500;10.25485648;6.245195
1505;8.157175443;6.153922
1510;8.213448842;6.164472
1515;7.961467792;6.160951
1520;7.025527039;6.160869
1525;7.36182124;6.161769
1530;8.678788124;6.160542
1535;7.769081675;6.066056
1540;7.987792708;6.063234
1545;7.396598785;6.064991
1550;7.179070401;6.131638
1555;6.66311664;6.155902
1560;6.501045819;5.974701
1565;5.451967879;6.069403
1570;5.581744486;6.088809
1575;5.587800084;6.069879
1580;5.830310773;6.06025
1585;4.647937918;6.057179
1590;5.487940428;6.060002
1595;5.38897186;5.951799
1600;6.573099723;5.956568
1605;5.954657451;5.956972
1610;7.097776643;5.953948
1615;7.371412994;5.953556
1620;6.332474828;5.944477
1625;5.261765251;5.956713
1630;4.922876006;5.950594
1635;6.003357204;5.898677
1640;5.93348792;5.867066
1645;7.545635364;5.865043
1650;7.230142335;5.865305
1655;6.275052439;5.866191
1660;7.070170707;5.861302
1665;7.151950343;5.862893
1670;5.948723197;5.869376
1675;6.077997098;5.864082
1680;6.315190366;5.861464

File: data/rise_materials/Testdata-2421.txt
Keywords
Material1;Material2;Material3;Material4;Product;Object;Scenario;Method;Reference;Comment;Owner;IsPublic;ImportDate
Polycarbonate;;;;IN3-2;Wall or ceiling strips;;ISO 5660;TRANSFEU;;TRANSFEU;1;2011-11-09 13:14:46
Scalars
Flux (kW/m2);tig (s);qmax (kw/m2);qtotal (MJ/m2);q180 (kw/m2);q300 (kw/m2);Sample mass (g);Mass loss (g);DHc (MJ/kg);Peak smoke production (m2/m2s);Total smoke produced (m2/m2);Specific extinction area (avg) (m2/kg);MARHE (kW/m2);Area exposed (m2);Observations;Test date (YYYY-MM-DD);Test identifier;Product thickness (mm);Thickness1 (mm);Thickness2 (mm);Thickness3 (mm);Thickness4 (mm);Product density (kg/m3);Density1 (kg/m3);Density2 (kg/m3);Density3 (kg/m3);Density4 (kg/m3);Product area weight (kg/m2);Area weight1 (kg/m2);Area weight2 (kg/m2);Area weight3 (kg/m2);Area weight4 (kg/m2)
50;;;70.09;;;;50.38;;;;;192.33;;;;IN3-2_1;;;;;;;;;;;;;;;
VectorData
Time (s);HRR (kW/m2);Mass (g)
0;2.66818818895737;62.3
5;2.68099775085052;61.173385
10;3.93145133504074;61.14475
15;2.10760851284873;61.27583
20;1.04409639811761;61.354406
25;1.92732445681106;61.360866
30;0.468120600058624;61.468636
35;0.237606366701697;61.472612
40;1.17604522825495;61.376983
45;0.938109427417708;61.365669
50;1.24468485365731;61.476012
55;1.29118762132202;61.474835
60;1.3194677947709;61.360293
65;4.22328988172213;61.355189
70;85.8325482423958;61.288338
75;160.21864715356;60.970525
80;212.117379605203;60.975964
85;219.258566057418;60.594137
90;211.861365988124;60.094227
95;187.394414748639;59.698712
100;174.097221753276;59.289684
105;176.35378767695;58.292349
110;192.557429195514;57.993436
115;220.597658831493;57.314859
120;258.069306436358;57.069854
125;273.980199687097;56.465574
130;270.773960852296;55.747375
135;280.118405834277;55.348226
140;319.489345880647;54.322313
145;367.918022358065;53.611869
815;406.514805598207;50.71728
820;510.587522308936;47.161611
825;619.741737739208;41.680723
830;563.28258319992;38.228416
835;430.159385412705;35.467835
840;339.092016400674;33.948883
845;291.373955214465;32.885859
850;277.739634117258;32.093578
855;250.381008776146;31.567756
860;232.01467307241;30.764115
865;216.718347438281;30.297025
870;211.408691007463;29.864169
875;188.880200443522;29.126462
880;155.640871757128;28.869259
885;128.586142477743;28.303679
890;100.85370683497;28.062403
895;85.7429903502601;27.861889
900;77.015635542859;27.573786
905;71.961601830367;27.392473
910;69.5149631306381;27.2573
915;69.6202622800068;27.154826
920;69.6173180925559;26.849514
925;67.5118746937931;26.662582
930;70.0013418274093;26.482982
935;68.0570072233372;26.370316
940;61.6312032912671;26.170126
945;59.287533998945;26.059903
950;59.2206205153603;25.9845
955;58.0630394764634;25.870554
960;57.5810710875203;25.661792
965;59.132312615911;25.562845
970;58.7733015862708;25.450898
975;57.7733176188839;25.26713
980;53.9075959674171;25.154477
985;53.1514301914366;25.143484
990;53.0301479122396;24.876157
995;50.9313103923234;24.78566
1000;50.5769507265105;24.648963
1005;50.1995446935515;24.570813
1010;49.5647556377197;24.383025
1015;50.4497768452061;24.250858
1020;47.7821290065585;24.157002
1025;47.28397776662;24.049559
1030;47.0026376764009;23.966178
1035;46.8549502822097;23.755667
1040;45.9599695712708;23.631765
1045;44.7997207354553;23.452474
1050;45.3675449441422;23.354316
1055;45.1665024994251;23.23494
1060;43.3389094609639;23.149192
1065;41.3389109698093;23.056379
1070;41.7084348878287;22.950581
1075;41.2304410828268;22.743016
1080;39.9939884585755;22.743547
1085;38.9905120348968;22.555558
1090;38.5863095434023;22.539171
1095;39.0392776083164;22.362747
1100;39.1274627868807;22.340504
1105;38.0549719135244;22.170029
1110;38.7011658671869;22.078575
1115;37.2457954726151;22.057447
1120;37.2660334330681;21.866688
1125;36.9447436021907;21.65397
1130;36.1989448983225;21.655343
1135;37.4327502606131;21.532915
1140;35.6278514070133;21.452139
1145;34.0821863014037;21.346098
1150;34.5862297684488;21.251795
1155;33.9838161912084;21.143718
1160;33.7088172632341;21.142278
1165;32.8044697853235;21.051803
1170;32.1124269239969;20.934983
1175;32.2509801794288;20.848276
1180;31.0496567605721;20.738509
1185;30.6468454184688;20.745176
1190;30.5843354828903;20.571832
1195;29.4464148027985;20.54533
1200;30.1820145290401;20.544943
1205;28.8744688739132;20.452895
1210;28.5720183983707;20.340581
1215;28.7485242006167;20.166688
1220;27.4846596396282;20.048069
1225;26.709065356816;19.939036
1230;26.6683451931657;19.867101
1235;27.118501962083;19.764451
1240;26.2941898510066;19.670525
1245;24.9133274742529;19.643273
1250;22.977333191525;19.531764
1255;24.5891473267733;19.530414
1260;23.6893389886218;19.441735
1265;23.8133934892461;19.414325
1270;23.1794245284193;19.332949
1275;22.5171363390594;19.24813
1280;22.5719266291802;19.139633
1285;21.6173748874181;19.131751
1290;20.4694601498273;19.113872
1295;20.5603966687334;19.034004
1300;19.8597984107007;18.928025
1305;20.3282871836107;18.928755
1310;23.1862748984563;18.934387
1315;26.0116114702226;18.759573
1320;21.2998363299165;18.757501
1325;19.5204996407251;18.738903
1330;22.9767799824344;18.637221
1335;21.3063600814231;18.53123
1340;18.8725255839907;18.53074
1345;18.0427317472226;18.428806
1350;18.227223920944;18.336998
1355;17.1381005119453;18.349214
1360;16.9915873182864;18.34999
1365;14.6557109032006;18.241
1370;13.0360116604418;18.219087
1375;15.1680329046587;18.231745
1380;13.1691559755596;18.154206
1385;13.3777106601001;18.044472
1390;12.4905432964186;17.981269
1395;12.2446197986173;18.029489
1400;12.3098116975776;17.87575
1405;11.3953937846054;17.847278
1410;11.7060130804682;17.848368
1415;12.0115673931992;17.842315
1420;12.4111003410924;17.747737
1425;12.4684960538557;17.643424
1430;14.5293532313355;17.646093
1435;11.8565450285359;17.647178
1440;11.5739130625093;17.376541
1445;9.81966162078864;17.590012
1450;10.0219111930673;17.665614
1455;11.3792282704211;17.230626
1460;13.4133367238738;17.356718
1465;13.2874208720118;17.300633
1470;13.1665579963575;17.234931
1475;11.8195218262815;17.215473
1480;12.248204583211;17.213843
1485;12.4850006238214;17.117797
1490;13.6552162104667;17.111885
1495;15.1951080777659;17.029195
1500;14.3810208621528;17.024804
1505;13.1024279593926;16.928327
1510;13.1961187061353;16.881071
1515;12.3039253496247;16.910468
1520;11.3042868250127;16.825416
1525;11.5956355874543;16.683731
1530;10.3779467618691;16.695613
1535;10.2300253064311;16.67998
1540;10.944829986025;16.681126
1545;11.3626283096423;16.56844
1550;12.3392684994607;16.5668
1555;12.6474650531758;16.550379
1560;12.6701714091664;16.479008
1565;12.5600406954327;16.454351
1570;12.3742710351699;16.481886
1575;14.471741026125;16.363163
1580;14.5877276510468;16.367012
1585;13.7460130481811;16.307768
1590;11.5830586072649;16.229064
1595;10.8661362025642;16.222347
1600;10.7459360655894;16.139566
1605;10.2779922465222;16.133495
1610;10.3193980692317;16.138419
1615;10.4547820565936;16.020684
1620;9.81116250554741;16.018459
1625;9.71750224523547;15.988818
1630;9.68942782411422;15.941932
1635;9.67563817688921;15.935281
1640;10.4195093075328;15.818748
1645;10.2821194873969;15.826155
1650;9.4713425085774;15.816834
1655;9.60715748629608;15.734584
1660;10.2603722162481;15.624629
1665;10.1300769161353;15.624988
1670;8.8720036829576;15.625187
1675;9.80386651280917;15.626167
1680;9.65061768591269;15.533082
1685;9.90782785437675;15.524977
1690;10.8250208146784;15.432821
1695;10.1957512772772;15.412505
1700;10.1992904700549;15.389928
1705;10.8490407594827;15.323886

File: data/rise_materials/Testdata-2422.txt
Keywords
Material1;Material2;Material3;Material4;Product;Object;Scenario;Method;Reference;Comment;Owner;IsPublic;ImportDate
Polycarbonate;;;;IN3-2;Wall or ceiling strips;;ISO 5660;TRANSFEU;;TRANSFEU;1;2011-11-09 13:16:22
Scalars
Flux (kW/m2);tig (s);qmax (kw/m2);qtotal (MJ/m2);q180 (kw/m2);q300 (kw/m2);Sample mass (g);Mass loss (g);DHc (MJ/kg);Peak smoke production (m2/m2s);Total smoke produced (m2/m2);Specific extinction area (avg) (m2/kg);MARHE (kW/m2);Area exposed (m2);Observations;Test date (YYYY-MM-DD);Test identifier;Product thickness (mm);Thickness1 (mm);Thickness2 (mm);Thickness3 (mm);Thickness4 (mm);Product density (kg/m3);Density1 (kg/m3);Density2 (kg/m3);Density3 (kg/m3);Density4 (kg/m3);Product area weight (kg/m2);Area weight1 (kg/m2);Area weight2 (kg/m2);Area weight3 (kg/m2);Area weight4 (kg/m2)
50;;;60.99;;;;60.38;;;;;282.50;;;;IN3-2_2;;;;;;;;;;;;;;;
VectorData
Time (s);HRR (kW/m2);Mass (g)
0;-2.95649909468658;62.5
5;-3.08427198565586;62.602552
10;-3.87842499269468;62.565271
15;-5.91377489536309;62.759022
20;-6.40073039560662;62.870699
25;-5.83992971598893;62.798524
30;-5.77470364544268;62.887114
35;-5.62964427486708;62.881176
40;-4.81759096584668;62.872436
45;-3.48950552557849;62.863084
50;-2.16614300928152;62.883333
55;-0.0788529682763991;62.885169
60;43.9848768423788;62.880191
65;118.539191906875;62.706208
70;158.714183773027;62.594747
75;162.39875328024;62.221823
80;164.182856983517;61.975928
85;165.573480292995;61.300538
90;168.714903205457;60.218537
95;179.938760690659;59.228994
100;189.299096405695;57.503918
105;213.826671286396;56.073201
110;232.17159621547;54.335239
115;262.913144867515;51.98825
120;281.056864529637;49.681687
125;309.691504324983;47.826555
130;356.834129387711;45.609927
135;432.992780312142;42.954493
140;510.25653112008;40.525562
145;658.194620395041;37.400447
150;773.154332059806;34.161967
155;880.737647489267;31.113523
160;908.931698799597;28.416483
165;849.010575064773;26.007954
170;780.309466588303;23.686132
175;753.3446585093;21.776034
180;617.308733577654;19.960965
185;415.93229759927;18.091115
190;293.699210986139;16.599603
195;223.770873543899;15.94214
200;156.490524804314;15.3189
205;111.645249593825;14.665382
210;91.2091974227184;14.114613
215;78.0016710869299;13.841157
220;65.2505799176704;13.63098
225;60.481130734375;13.334064
230;53.811695303989;13.033541
235;50.658932525748;12.718857
240;47.6092317289885;12.525914
245;41.9750326818007;12.234434
250;36.9178531003392;12.109129
255;32.1527007582397;11.930218
260;26.6073697053366;11.724542
265;23.9743713034234;11.34969
270;22.5422738032677;11.102288
275;19.8343720735913;10.81135
280;17.402667951058;10.315099
285;15.5245614229005;10.110273
290;13.9807363584107;10.001132
295;12.9616854933381;9.818222
300;12.276976614685;9.532496
305;11.4935749068544;9.399397
310;9.01520922912819;9.401788
315;7.88613909996664;9.219669
320;6.52469295573807;9.201378
325;5.56034918296786;9.12594
330;5.80235639009465;9.108904
335;5.12373944435376;9.115345
340;4.61527352084057;8.997098
345;2.65726905915668;8.916047
350;2.65102792933234;8.799393
355;1.99742273899109;8.7051
360;2.19731493259516;8.503007
365;1.56111151963705;8.394068
370;2.13342325400558;8.298862
375;1.59881176534799;8.187571
380;1.87127577811449;7.997488
385;0.803159364307188;7.793798
390;0.964162365338129;7.706716
395;1.21709924633936;7.514195
400;1.60685446004953;7.309613
405;3.16069170866788;7.18478
410;3.49515812362647;7.182018
415;2.66011281206714;7.096916
420;1.27784248308352;6.990563
425;1.00287792646777;6.711201
430;0.366676061569961;6.599133
435;0.615052545129759;6.597739
440;0.989853036488082;6.505491
445;0.241510871844703;6.5048
450;0.255083411195593;6.227665
455;-1.01743192877393;6.096212
460;-0.997568168043582;6.009912
465;-2.89447201254825;5.897473
470;-3.5781615209786;5.809217
475;-2.7027152575708;5.810219
480;-2.34877891916281;5.812287
485;-2.31313300037808;5.695155
490;-2.67319775150092;5.692448
495;-2.51051280407721;5.681192
500;-3.85588052446954;5.602141
505;-3.88195158844379;5.597414
510;-5.22866891204456;5.411039
515;-4.98206985822875;5.280874
520;-5.00271181988271;5.290272
525;-5.13541728865051;4.799803
530;-5.25704154799791;4.800478
535;-5.24134271053245;4.70453
540;-5.03150319072715;4.6107
545;-4.69762476391791;4.595036
550;-6.15932440156255;4.685111
555;-5.53087795848539;4.482406
560;-4.60638454917289;4.4119
565;-4.67313597341622;4.399811
570;-3.88338877669246;4.389324
575;-4.57229478993628;4.278463
580;-5.35419603726557;4.279627
585;-5.05017379633328;4.281973
590;-6.13044913154079;4.191663
595;-6.22834370060274;4.187852
600;-5.29820952540439;4.193605
605;-5.28936872388339;4.193108
610;-5.01877627254309;4.095705
615;-4.40588367804238;4.076802
620;-4.46332725782383;4.079685
625;-6.53695721137991;3.987891
630;-7.13516745869736;3.992619
635;-7.16337309818819;3.990753
640;-6.18410461444028;3.879522
645;-6.02572738224911;3.888391
650;-5.65179389048868;3.803614
655;-4.55295908525054;3.783426
660;-3.56465656697234;3.859168
665;-3.64990488810082;3.790862
670;-4.93999505052738;3.676628
675;-4.95210163410942;3.771688
680;-4.77109253124915;3.682158
685;-4.63982572476663;3.696073
690;-4.7327642289067;3.683353
695;-5.62125103570276;3.685361
700;-5.8880335442005;3.673221
705;-4.87046517782482;3.681877
710;-5.98602654139959;3.591147
715;-5.31637748053297;3.592401
720;-5.57494663265489;3.584581
725;-5.41496184261032;3.508714
730;-5.44859021290983;3.47863
735;-5.7242706796429;3.481011
740;-5.90841299752499;3.485183
745;-5.94808357242888;3.481315
750;-5.86307354870947;3.392759
755;-5.61315869900926;3.388944
760;-5.38144223317511;3.38833
765;-5.47777690859928;3.297797
770;-6.68575673083291;3.282348
775;-5.92172969164497;3.272579
780;-6.95804541450632;3.265023
785;-6.5037507371567;3.273902
790;-5.49469518600003;3.182282
795;-4.23296494188865;3.183668
800;-2.22762499890757;3.38998
805;-1.41700587065433;3.099147
810;-3.48690713077052;3.188859
815;-3.60408528027104;3.18915
820;-4.5083582641681;3.077965
825;-3.31640796700448;3.079894
830;-3.03285549494281;3.261666
835;-4.37915212898092;2.986348
840;-4.1204561398794;2.988333
845;-5.89151096390948;2.987079
850;-5.08968719362065;2.982173
855;-3.95244628182693;2.985501
860;-3.80635611597532;2.841742
865;-0.943003625620313;2.114373
870;-1.6231545683569;2.674082
875;-1.8963444831016;2.6699
880;-2.21503845927574;2.781118
885;-4.17259749451358;2.782779
890;-4.09489623887185;2.784182
895;-5.8274779550558;2.689851
900;-5.80697809476768;2.779709
905;-3.7435248879161;2.475996
910;-1.39375892541727;2.356422
915;5.26282268993205;2.691553
920;4.1999083111634;2.67517
925;0.342633094583957;2.66858
930;-2.96809354591765;2.672742
935;-3.70628049850115;2.587116
940;-2.27483382102573;1.722008
945;-3.79612466908079;2.411116
950;-4.07096266564147;2.432815
955;-2.15793452484801;2.252614
960;-4.3376874666509;2.50434

File: data/rise_materials/Testdata-2423.txt
Keywords
Material1;Material2;Material3;Material4;Product;Object;Scenario;Method;Reference;Comment;Owner;IsPublic;ImportDate
Polycarbonate;;;;IN3-2;Wall or ceiling strips;;ISO 5660;TRANSFEU;;TRANSFEU;1;2011-11-09 13:17:45
Scalars
Flux (kW/m2);tig (s);qmax (kw/m2);qtotal (MJ/m2);q180 (kw/m2);q300 (kw/m2);Sample mass (g);Mass loss (g);DHc (MJ/kg);Peak smoke production (m2/m2s);Total smoke produced (m2/m2);Specific extinction area (avg) (m2/kg);MARHE (kW/m2);Area exposed (m2);Observations;Test date (YYYY-MM-DD);Test identifier;Product thickness (mm);Thickness1 (mm);Thickness2 (mm);Thickness3 (mm);Thickness4 (mm);Product density (kg/m3);Density1 (kg/m3);Density2 (kg/m3);Density3 (kg/m3);Density4 (kg/m3);Product area weight (kg/m2);Area weight1 (kg/m2);Area weight2 (kg/m2);Area weight3 (kg/m2);Area weight4 (kg/m2)
50;;;95.91;;;;57.60;;;;;295.61;;;;IN3-2_3;;;;;;;;;;;;;;;
VectorData
Time (s);HRR (kW/m2);Mass (g)
0;1.07254613461979;62.4
5;1.42827722340121;62.137173
10;7.69871467926764;61.712536
15;3.46832590816181;61.720643
20;0.849211465116062;61.713399
25;-0.333806913246269;61.704792
30;1.42892076950286;61.685932
35;2.09037034872536;61.786229
40;2.20637700512666;61.800631
45;0.0365461109755566;61.712747
50;-0.363602525730852;61.798186
55;0.206611844150727;61.730004
60;0.8009866444173;61.784045
65;3.71912527388579;61.712736
70;61.6113490768843;61.703313
75;129.118331131294;61.708811
80;178.323230886993;61.322444
85;208.291406686098;61.427177
90;220.339208608116;61.188958
95;235.00358681808;60.738036
100;231.317522475715;60.31586
105;246.830161578228;59.30731
110;262.653261032543;59.874953
115;299.216009133571;59.630794
120;333.895391223518;58.931861
125;356.361770979562;58.433121
130;363.276338358951;57.646773
135;364.426183735702;56.592548
140;377.414409205943;55.86514
145;434.661844795226;54.911926
150;486.12783952569;53.99992
155;535.180541018846;52.828628
160;643.470764878649;51.253265
165;753.966494851663;49.399658
170;863.716683681489;47.453675
175;934.345981833053;44.667236
180;958.045348082797;41.840296
185;849.506572935477;37.863567
190;656.575222378321;34.29462
195;547.23547694229;32.332889
200;398.787264495269;30.410543
205;331.897318214518;29.29322
210;255.728670380127;28.637579
215;209.395427316038;27.784938
220;186.586367117468;27.238972
225;174.732629431021;26.812051
230;147.285048408573;26.251237
235;134.734015054815;25.908966
240;126.319315119938;25.595296
245;112.883294342605;25.207285
250;110.223126885649;24.883248
255;110.184042629328;24.59107
260;111.756921525774;24.27664
265;109.380467652629;23.993663
270;105.184785462848;23.70046
275;98.2181965615206;23.401664
280;90.4485971156966;23.192199
285;84.3992630498159;22.909214
290;79.4428379689679;22.693007
295;75.0190530175271;22.483636
300;69.9298097491396;22.174462
305;68.3381666763244;21.97884
310;63.5545298377328;21.887133
315;61.6962279920207;21.690445
320;58.9030280173939;21.582956
325;56.4604199891904;21.30804
330;55.5190558237791;21.113712
335;53.2842593707651;20.977003
340;51.5363731028063;20.796239
345;49.4503863408704;20.681541
350;47.3657200638751;20.568722
355;46.6155503926267;20.483676
360;45.4009243265046;20.283918
365;43.8861992967307;20.170927
370;43.1798574474076;19.95965
375;42.0725916549948;19.976225
380;42.8680397824566;19.772861
385;42.6544528719414;19.678997
390;41.3872627453743;19.56538
395;40.954926199402;19.493167
400;40.6482736084283;19.367149
405;41.1397502842953;19.183217
410;40.47273802531;19.075532
415;38.6738889019299;18.990565
420;37.8375376592877;18.892048
425;37.6886969920228;18.880657
430;37.0291301543016;18.671139
435;37.2725225202473;18.557836
440;35.0690306170136;18.488999
445;36.4696255940697;18.375332
450;33.609720742733;18.275859
455;33.623903766919;18.182609
460;31.8952187598516;17.989945
465;31.6228528701883;17.973775
470;30.5984777218542;17.866422
475;28.8852379954841;17.774198
480;28.3515341691844;17.665327
485;26.7926966027393;17.585221
490;26.8497940193625;17.578254
495;23.8601584552118;17.467966
500;22.6428543678216;17.378406
505;22.45538877702;17.38434
510;22.3102148763349;17.191997
515;21.86156317172;17.086469
520;20.7782123911867;17.062582
525;19.9382763225357;16.973496
530;19.9443590708686;16.945682
535;19.9504167894465;16.853446
540;20.1585508609153;16.762906
545;19.3224146416684;16.568679
550;19.4578130369362;16.453535
555;18.8589208107303;16.365878
560;18.9908725130609;16.364431
565;19.4463395097822;16.254475
570;19.7169809268952;16.162267
575;19.7422126020262;16.167598
580;19.8396430801055;16.054584
585;19.5398842499043;16.053263
590;18.5249046277881;15.99185
595;18.0504786355149;15.856357
600;18.5501720425198;15.857472
605;17.8050589385377;15.670999
610;17.4722740477199;15.648787
615;17.2826484143944;15.575417
620;16.2738566247828;15.559639
625;15.416654655404;15.452465
630;16.6517237107646;15.376794
635;16.6897557117994;15.359956
640;16.0777359179395;15.248764
645;15.7651426028479;15.246825
650;15.9862792186836;15.159545
655;15.0967023984636;15.051144
660;14.720782931764;15.046211
665;15.0523814118144;14.964855
670;15.3026293747263;14.965883
675;17.3411009236011;14.944354
680;17.7943617256294;14.854336
685;15.2534580225468;14.760436
690;15.3748299034211;14.75776
695;13.6243649678232;14.650583
700;14.764676106504;14.568852
705;13.6815765517075;14.563006
710;14.8999480908271;14.559867
715;15.1296505621515;14.446555
720;14.7183934131732;14.372795
725;14.7002706076227;14.353616
730;14.7977330379742;14.354724
735;13.8334349423662;14.244431
740;13.3807686045852;14.034698
745;14.3184018453964;14.059405
750;13.2111322106421;14.041166
755;13.8863324152825;14.03359
760;13.9552640460824;13.943959
765;14.0579902280911;13.857359
770;14.3021402600506;13.834324
775;14.5670970984332;13.763342
780;14.9305618168393;13.748757
785;13.6134272045987;13.747397
790;12.6701095557658;13.660919
795;12.4607086803279;13.655424
800;12.7033762122711;13.54069
805;12.0979004788936;13.545464
810;12.8844809792005;13.475978
815;11.9326091027393;13.457467
820;11.8232315849527;13.347428
825;11.4790833841314;13.343969
830;12.6878411280895;13.25929
835;12.6800603665779;13.261477
840;12.7957348105437;13.14868
845;11.9319510341779;13.052618
850;13.1868578281689;13.056576
855;13.0229508331282;12.941007
860;12.8572116200921;12.920188
865;12.7967342121653;12.845943
870;11.865545024606;12.76359
875;12.1148478618503;12.732442
880;12.1268761935239;12.736099
885;12.4945848796025;12.648726
890;13.467591707118;12.651901
895;13.1128704856225;12.534038
900;18.1554794117078;12.625752
905;20.9154169084276;12.539258
910;15.7532873184781;12.448356
915;14.117580376234;12.428226
920;13.8941143335322;12.332299
925;13.5931329423481;12.272677
930;12.3081621184907;12.249036
935;11.0839396082694;12.144093
940;11.1354648844179;12.135199
945;11.1170983278957;12.065642
950;10.6631650404355;12.04721
955;10.0281945267068;11.956686
960;9.93198952442078;11.934642
965;10.4808191786717;11.933792
970;9.67901272820794;11.851936
975;9.73204224700201;11.852078
980;9.63235825474901;11.835701
985;9.63594951905213;11.737
990;10.3376707786542;11.647191
995;10.4035489663957;11.651694
1000;10.259232022782;11.539385
1005;9.44315736208302;11.532123
1010;10.359738411539;11.466322
1015;8.43370891553884;11.447858
1020;9.75096289989474;11.328924
1025;8.91449531354161;11.332792
1030;9.85625989775171;11.240221
1035;9.47303261440315;11.243288
1040;8.46414848132591;11.124974
1045;8.56440200568461;11.127817
1050;8.30799111721802;11.12823
1055;7.80133028092792;11.03429
1060;8.19770023329532;10.949925
1065;7.92663989766223;10.928377
1070;7.01899464471827;10.931198
1075;8.27676614088409;10.85166
1080;8.71619303825373;10.844374
1085;8.82970046426885;10.84479
1090;8.0704453075426;10.731535
1095;8.13237087239656;10.644407
1100;6.9713021917849;10.647076
1105;7.86168639568962;10.552312
1110;7.51470744545571;10.52242
1115;7.86277587041363;10.524822
1120;8.0391428928726;10.438675
1125;8.21346281213661;10.329793
1130;7.21048506084776;10.327595
1135;8.11122917049233;10.243477
1140;7.26589700629572;10.258543
1145;6.62000889583366;10.125942
1150;5.52108536339332;10.124547
1155;5.77939838962497;10.12834
1160;5.97111084025464;10.112167
1165;7.3788178402235;10.039818
1170;8.23316074580859;9.926173
1175;8.11610796185136;9.922211
1180;7.98190867696189;9.84791099999999
1185;8.12052200049809;9.829769
1190;7.31808230566673;9.839878
1195;7.51851025098549;9.72387899999999
1200;10.7296816938271;9.721761
1205;16.4464129230927;9.634486
1210;12.4779238736859;9.558478
1215;8.30909853688215;9.518845
1220;11.4790944850888;9.48907499999999
1225;9.53344998516198;9.43038399999999
1230;13.757620321917;9.34373
1235;10.0247937227389;9.33134799999999
1240;9.57465606922077;9.31953799999999
1245;8.96809194038434;9.231139
1250;10.2993621917695;9.24074299999999
1255;9.99403161711742;9.162931
1260;7.95540440749485;9.15058499999999
1265;8.05567099532353;9.12391
1270;10.1811790417031;9.03109599999999
1275;9.08763564360146;8.94860599999999
1280;8.77850182179877;9.020257
1285;8.63219756183316;8.85552499999999
1290;8.85577231771756;8.833989
1295;8.79535862433672;8.836833
1300;8.28233571805579;8.74332299999999
1305;7.43472771255648;8.74190899999999
1310;6.64794147811982;8.631859
1315;5.82295558669349;8.54168699999999
1320;4.49098840839726;8.56648999999999
1325;6.58639982471625;8.539423
1330;7.75058579571373;8.42891999999999
1335;7.20914512830208;8.43245199999999
1340;7.43263909904525;8.346775
1345;6.91610622971731;8.34016599999999
1350;7.92640688237202;8.223076
1355;8.63125424348889;8.224317
1360;7.97483698483243;8.233709
1365;7.19110015812524;8.227177
1370;8.4050587970839;8.13553599999999
1375;9.78314186319582;8.05643599999999
1380;7.60302725515509;8.025647
1385;7.30941887045503;8.005356
1390;7.49177959598641;7.937375
1395;6.60252177664401;7.94211199999999
1400;5.60234270644616;7.82854099999999
1405;4.6844900422652;7.82469299999999
1410;4.92262400970784;7.74212499999999
1415;6.49336722469989;7.727963
1420;8.64154473869657;7.62653299999999
1425;7.83149966630686;7.63025299999999
1430;9.30114256086171;7.634728
1435;8.79957860268399;7.540693
1440;8.66288669250829;7.53952699999999
1445;8.94407137863457;7.43328699999999
1450;8.42419669112108;7.520274
1455;7.42732720885915;7.42895299999999
1460;7.84799123797004;7.34143799999999
1465;7.18120200426226;7.336802
1470;7.62105766035814;7.24543299999999
1475;8.57323935856722;7.224208
1480;8.82453096300271;7.18135299999999
1485;8.52359328520085;7.13734299999999
1490;9.25323569432992;7.110402
1495;9.13994927466373;7.04794099999999
1500;10.3849803576822;7.02103199999999
1505;10.4489586373028;7.02561299999999
1510;9.64799649439248;6.943693
1515;8.62273961582074;6.93462199999999
1520;7.55880754830867;6.829566
1525;8.33505087048391;6.731226
1530;8.26508878010251;6.73724299999999
1535;8.26691636536786;6.722936
1540;7.68195161126647;6.61984899999999
1545;8.49742343452203;6.619201
1550;8.54307803536276;6.615036
1555;7.54742102596991;6.52753399999999
1560;7.17376582996437;6.555545
1565;6.89492046407423;6.532626
1570;7.10977932279979;6.52877
1575;8.32254655500679;6.42331799999999
1580;8.58990234694936;6.336192
1585;7.91735740972342;6.33016599999999
1590;7.29713140489523;6.32522099999999
1595;7.12632792573651;6.22138
1600;8.17075685900267;6.21966699999999
1605;7.29462536089895;6.21405599999999
1610;8.03710388576615;6.12979199999999
1615;8.7052390961221;6.038295
1620;7.85351833212752;6.014156
1625;6.7020795580585;6.023407
1630;7.49410775829263;6.01819899999999
1635;7.57397646291853;5.947549
1640;7.15949822639516;5.931441
1645;7.63456157304618;5.81673
1650;10.8418913001682;5.814995
1655;9.44852059744457;5.74339
1660;7.97378829037536;5.80538
1665;8.4713793667606;5.727791
1670;7.48160136096207;5.70242199999999
1675;7.49894626523314;5.64219599999999
1680;8.2722241231312;5.616795
1685;12.3805122953315;5.601489
1690;9.34761604209439;5.51953399999999
1695;6.83085341365609;5.502126
1700;6.51617797456404;5.414535
1705;7.49675864098715;5.408372
1710;6.87072501392489;5.404874
1715;7.69651720453674;5.319501
1720;6.57539126658219;5.324604
1725;7.84862161635151;5.323136
1730;6.70469461536999;5.214687
1735;6.24856244692155;5.12284699999999
1740;7.15213183240594;5.12341899999999
1745;8.11100950669497;5.12159499999999
1750;7.3981278551603;4.9205
1755;7.67612801570663;4.82668899999999
1760;7.78942875658354;4.81255199999999
1765;7.54499350878457;4.80970399999999
1770;6.43794680200554;4.733065
1775;6.46141613907102;4.725165
1780;6.39559587577344;4.648649
1785;7.32919629105517;4.635144
1790;6.85025894789479;4.647834
1795;5.91262632474549;4.527023
1800;6.24690356538733;4.613167
1805;6.99600753351592;4.53141099999999
1810;6.64692554348166;4.43717799999999
1815;7.26042093761753;4.427787
1820;7.04762767342174;4.34862599999999
1825;7.03240161213685;4.323756
1830;7.26839753762146;4.320963
1835;8.22005735380471;4.329292
1840;7.62836988609341;4.232766
1845;7.94386196959803;4.300286
1850;6.85160796555566;4.22694899999999
1855;6.07930730796278;4.218729
1860;6.3825410474303;4.118021
1865;6.1274386372618;4.11541299999999
1870;4.88796960175109;4.120447
1875;6.7714703804002;4.031235
1880;6.63068083232603;4.02502
1885;6.52554744455844;3.94206899999999
1890;8.93367719223777;3.91680599999999
1895;10.1203509939458;4.02480699999999
1900;10.3311725366172;4.027218
1905;8.40632867003439;4.02839
1910;7.79480763213096;4.024754
1915;7.59591832540309;3.94173299999999
1920;6.41643386032997;3.916153
1925;7.65062566381367;3.919223
1930;9.02039784512651;3.854418
1935;7.92546265196643;3.826413
1940;7.96857740864254;3.827431
1945;7.20317084343863;3.830195
1950;5.68884736958993;3.74166
1955;6.13540540950899;3.716042
1960;6.45370113251363;3.71616599999999
1965;6.67732803237726;3.65527799999999
