Repository: johodges/materials

## A Non-Dimensional Scaling Approach to Modeling Material Pyrolysis

This repository contains the data, scripts, and technical documents required to generate the SPyro cone validation cases.

## Instructions
* Clone this repository with submodules
  ```
  git clone --recurse-submodules https://github.com/johodges/materials
  ```
* Pre-process data
  ```
  python materials/scripts/initialize.py
  ```
* Build latest FDS (example for impi_intel_linux target, but use relevant make target for platform)
  ```
  git clone git@github.com:firemodels/fds.git && cd fds
  cd Build/impi_intel_linux
  ./make_fds.sh
  ln -s fds_impi_intel_linux fds
  cd ../..
  ```
* Run cases
  ```

File: data/rise_materials/Testdata-2425.txt
Keywords
Material1;Material2;Material3;Material4;Product;Object;Scenario;Method;Reference;Comment;Owner;IsPublic;ImportDate
FR-polyolefin;;;;E2A-1;Cable containment;;ISO 5660;TRANSFEU;;TRANSFEU;1;2011-11-09 14:59:32
Scalars
Flux (kW/m2);tig (s);qmax (kw/m2);qtotal (MJ/m2);q180 (kw/m2);q300 (kw/m2);Sample mass (g);Mass loss (g);DHc (MJ/kg);Peak smoke production (m2/m2s);Total smoke produced (m2/m2);Specific extinction area (avg) (m2/kg);MARHE (kW/m2);Area exposed (m2);Observations;Test date (YYYY-MM-DD);Test identifier;Product thickness (mm);Thickness1 (mm);Thickness2 (mm);Thickness3 (mm);Thickness4 (mm);Product density (kg/m3);Density1 (kg/m3);Density2 (kg/m3);Density3 (kg/m3);Density4 (kg/m3);Product area weight (kg/m2);Area weight1 (kg/m2);Area weight2 (kg/m2);Area weight3 (kg/m2);Area weight4 (kg/m2)
25;19;258.3;96.84;;;25.93;25.3;33.69;;1637;;185.0;0.00884;Swell up approximately 100 mm;2011-08-17;BRd6011d2;2.5;;;;;;;;;;;;;;
VectorData
Time (s);HRR (kW/m2);SPR (m2/(m2*s));Mass (g)
Time (s);HRR (kW/m);RSR ((m/s)/m);Specimen mass (g)
0;25.9491868123176;-0.00539244427343954;25.93
2;26.257155485627;-0.00670843953222992;25.857004
4;25.8384131833249;-0.0098229096250799;26.038816
6;25.8769253278171;-0.0108180335292192;25.948313
8;25.6244057557632;0.0198181890266528;26.018224
10;25.2066310337719;0.0909929119583453;25.910528
12;27.2180475448457;0.228282793711231;26.019333
14;29.5889439422126;0.321063398452545;25.855254
16;34.4214425742969;0.380977549351022;26.000401
18;71.2851336366749;1.02609849578839;25.922235
20;104.472003246447;2.06061557779501;25.855476
22;113.304913502781;9.67147222728139;25.859918
24;120.703309580885;4.58708407510518;25.72618
26;118.785682761507;5.39144902395636;25.615763
28;116.517777871275;5.53618683202188;25.437604
30;111.270004951695;4.34652794170306;25.342601
32;107.610742174739;3.91758247775219;25.32484
34;109.49651845712;4.78288497592116;25.235567
36;108.559230430723;4.40703642245709;25.035344
38;110.208528565135;4.51088014807224;24.944682
40;109.610083496769;4.45138048035807;24.926563
42;111.5914672464;4.78836987222524;24.748838
44;115.497091484788;4.43071872966028;24.702032
46;119.919827593445;4.885788806952;24.660793
48;124.86700181869;4.86730588699934;24.532191
50;134.430637549429;6.31421295948443;24.419835
52;138.661625678436;5.79917161450604;24.350626
54;146.305149221607;6.22540258621941;24.217506
56;149.994874778716;6.24098462600057;24.20214
58;155.669740287203;6.5917346584163;23.945207
60;160.43585613472;7.12948585512648;23.814033
62;169.32140493375;7.45215423544147;23.743805
64;179.828796531305;7.83547926505361;23.562464
66;191.965661075812;8.32182295115869;23.310546
68;195.235372967212;9.02581439895683;23.247295
70;206.4990455572;9.79481691959852;23.134621
72;209.899208101865;9.45283057687819;22.948761
74;221.697254971261;9.46326290503984;22.930108
76;218.695589858021;8.97463549514312;22.639818
78;218.013241232804;8.60474095616149;22.366496
80;218.0110825611;7.45551516565276;22.217684
82;224.391521433807;8.18407149962657;22.14601
84;228.848442397082;7.622140623501;22.018094
86;234.538153610095;8.22276486026721;21.816359
88;233.516787126991;8.83086923616997;21.642485
90;235.300739540428;9.06205931429754;21.441062
92;228.830386763531;9.23706432007046;21.129015
94;238.125966022958;9.05723484468989;21.036385
96;236.320160356375;9.80944076318822;20.834529
98;239.534935320245;10.7567093784235;20.637014
100;238.417120730208;9.80082908978785;20.460818
102;245.567798540149;9.86699549412;20.311331
104;249.698833085728;9.47888202774647;19.94602
106;258.318980671488;8.82164584158289;19.905691
108;254.427952967119;8.01430009302461;20.20806
110;250.386038430404;8.45791169235687;25.540291
112;241.800963296198;6.14478849129425;28.184637
114;238.416497428766;6.1093539867863;34.262636
116;228.761197436405;5.851272530187;36.076635
118;227.401713404637;5.65068690562585;38.447507
120;215.694478674119;5.33820433697201;39.491098
122;208.595417058093;5.72773798115272;39.82837
124;203.242928827509;4.32293710457442;39.887989
126;196.295924763488;3.92074565311712;38.020107
128;193.311564156966;3.84352239495691;36.355596
130;193.455231443706;3.8303755961606;29.493109
132;199.427223924756;3.44423382811788;20.795946
134;211.788282005105;5.01315373548021;22.099043
136;219.893829939944;4.91681471263348;32.930856
138;237.580070565504;6.20809492089875;34.634448
140;240.413111101363;6.10433581191473;35.221822
142;252.695258918597;7.03594193926833;42.792016
144;255.566967888389;7.4018662113144;50.036431
146;251.711772751439;6.79148701673998;50.841947
148;251.977427680738;6.65324730916364;55.879195
150;255.495450338738;6.53454348629582;67.664204
152;252.980162509118;6.32504913489137;70.975414
154;249.536914428151;6.48129611272832;76.868237
156;249.171559091122;6.96744084846868;77.729469
158;252.270655562173;6.39147957495024;80.924507
160;248.386531063473;6.42404749757266;80.32082
162;244.60541734023;6.66458650543801;83.510206
164;240.590687673819;6.07531985817987;93.726796
166;236.360977154565;5.78733422035175;99.025929
168;231.483691890295;6.20227977047858;104.07918
170;227.559959382415;6.10904217457968;120.62504
172;228.43360171131;6.113476780972;129.319976
174;229.114065627289;6.59494248431491;130.32973
176;228.181688108331;6.5196708932221;140.900511
178;224.618044177238;6.18243958796182;146.051386
180;224.312895241194;6.8117799299202;161.602834
182;217.611028221681;6.29055425166922;176.457839
184;208.244508136396;6.42827507396137;183.0292
186;206.620970189139;5.88667309889054;174.531073
188;199.155703081059;5.8809599649284;182.72991
190;194.046516793584;5.45904275854658;190.959829
192;192.461362808583;6.06156422373332;208.264488
194;198.340543349984;5.40346988969841;123.453372
196;190.939187130097;6.28509253637692;110.184663
198;193.597357100346;5.92689635659955;111.504811
200;185.106808096935;6.07847686684558;111.688099
202;184.551391659193;6.15911134145304;112.801994
204;177.954881888907;6.26166805264756;131.142273
206;176.091643160403;5.96618965032262;147.776992
208;178.026956413536;6.02728596465676;141.664791
210;175.390019409087;6.38499939682031;140.486953
212;176.907885225683;6.01671835201439;140.539884
214;176.48064021014;6.63139424513836;141.950917
216;172.795200981747;5.41057959545303;148.500842
218;175.341737823575;5.40712678916585;167.334979
220;169.778494195642;5.15320800764925;168.323054
222;170.200095456694;5.66833762830779;171.921571
224;171.514324936146;5.98097008216227;174.134259
226;167.942110028502;6.35109290860104;188.238233
228;164.284641704261;5.50023420747949;181.523842
230;164.58886181286;5.6604099998514;179.404435
232;165.870711380596;6.11649524181017;192.954847
234;162.282823574064;5.49187775579177;200.178347
236;163.049644978515;5.84733278128999;196.989156
238;164.623589942645;5.10415255671734;187.204036
240;163.07617984819;5.54088009016927;177.650127
242;161.246494100774;5.35300209026818;175.434132
244;163.23766229508;4.26865830932774;166.868941
246;162.852965918822;4.438376989164;163.413486
248;164.800014502359;5.93671650616165;159.022654
250;164.039298772162;4.81963203104266;156.727386
252;164.761844209977;5.13411341949999;157.011463
254;165.937350933951;5.39703983007996;153.434827
256;164.324598273262;4.81379202666218;151.687135
258;161.935893433352;5.09401293033446;151.563466
260;157.391116799654;5.19207596790344;146.978071
262;152.820351753321;4.11248949048264;139.886828
264;147.59901915764;4.45909650391006;136.627273
266;138.416891447897;4.06565710159426;131.7901
268;135.452303577711;3.99286701718038;128.832227
270;129.978605046278;2.96292835157328;127.077149
272;122.478031612417;3.02450510809962;124.750877
274;117.680650985878;2.77288492498649;119.835473
276;111.272774845419;2.08503599950986;102.612653
278;105.02734809492;1.37149810485604;90.973048
280;101.541442200324;1.44353502150914;79.975815
282;97.455923636588;1.14352497727423;72.913568
284;94.3928284509135;0.991769961453421;66.662433
286;89.9131654304364;0.729110057895681;62.522617
288;86.3931942125946;0.642775886968819;53.577661
290;87.4514535805185;0.617875252449971;50.110091
292;83.8159033192257;0.501134889319917;43.932549
294;82.5865432485548;0.468658595688234;42.289872
296;79.4685118112087;0.508814537077183;39.449323
298;78.8314183678657;0.407465441800901;37.276145
300;77.7078591473815;0.292202122467898;36.661322
302;77.6778277847192;0.314312322040786;34.937948
304;76.1206592476501;0.239399848836606;35.035363
306;77.2377977830373;0.320285855295214;35.762447
308;76.5379542702037;0.282045665301118;34.366849
310;75.9175829237812;0.207726668543689;36.286676
312;75.8379781427604;0.228288733691911;36.875023
314;75.2690123821123;0.192010694916902;35.389505
316;76.3697615848158;0.230509211839039;33.381061
318;74.8931282887215;0.156192162899319;32.944591
320;75.8246022971891;0.174508587500488;32.489378
322;75.6584193465147;0.165531394252545;30.018421
324;74.1331730125661;0.117205732631156;31.945958
326;76.2471398876558;0.148985233166953;31.657063
328;76.3541895025754;0.142430706479959;26.880941
330;76.750388717249;0.0993177133691178;25.209474
332;78.3390957993762;0.104776153731068;24.553265
334;77.755188285445;0.10732716619153;23.035713
336;76.6727278610981;0.101688436128799;21.88848
338;77.4762022930201;0.0974773752563547;19.823939
340;77.5639023552321;0.0800428713561675;18.827806
342;79.2414677113391;0.113251095762956;16.177544
344;80.4290770788893;0.0890142007893627;14.762686
346;78.9072194208188;0.0929327374471799;14.451586
348;78.5998799872117;0.156650239993009;13.12909
350;81.6305463006485;0.0804619175382679;11.522357
352;80.2221597932852;0.0744968400200945;9.217565
354;78.8647745708646;0.0543976698409116;8.002185
356;79.0378401610638;0.065973670623186;7.714928
358;78.5143818634565;0.0501984798607399;7.582085
360;79.9415206459848;0.0481242648104539;5.450971
362;79.9020167944719;0.0406128281255276;4.603857
364;81.0457789094516;0.0603625022824206;4.310432
366;80.8910916034954;0.0512253125728143;3.84048
368;80.9718084587575;0.0556394090335628;3.454961
370;81.3898961730554;0.0269063221481424;3.541054
372;81.4860349813295;0.0376558328494191;3.382527
374;82.1003668160958;0.0308291511429315;3.165568
376;78.9350546116276;0.0743169832992502;3.075803
378;81.0289868731484;0.0515913401019978;3.053103
380;81.0285999092393;0.040479571980107;2.961189
382;81.5041492070711;0.0323288239950679;2.964677
384;80.8186624800836;0.0496069857569971;2.855689
386;81.0637145490892;0.040196152606641;2.782203
388;80.3898305535227;0.0400139088140522;2.762673
390;81.5736848022281;0.0371405179269515;2.762576
392;81.1887034874714;0.0285899963922798;2.651808
394;80.1399108340493;0.0159824733102565;2.674661
396;81.0042957588176;0.0226099392916088;2.742176
398;79.2053081684594;0.0243398184474585;2.762744
400;81.0946103742358;0.0467218044401238;2.834093
402;80.8886578593957;0.028960866154412;2.85113
404;82.2174636815469;0.0324763972037345;3.130661
406;80.1197686761348;0.0350862546813297;3.329774
408;80.3307612983035;0.0574035037581881;3.515164
410;79.3608568895444;0.0266139501220167;3.566832
412;79.8255415212937;0.0369356421956804;3.455141
414;80.8254682013173;0.0250597743137651;3.636716
416;78.6511748058983;0.0303535878859904;3.566256
418;77.7728943627177;0.0302672308500289;3.564702
420;78.1644371991497;0.0777185616217362;3.226301
422;76.839865574369;0.0255375536864587;3.054849
424;77.2969833487979;0.0088929612262215;3.127198
426;76.0189341614798;0.0269860792600865;3.055785
428;76.4724668081273;0.00967276629509914;3.054096
430;75.9858099180919;0.0345629050841092;3.055959
432;76.0047181821493;0.012287329803366;3.05691
434;76.5473084888432;0.00127220245281146;3.057767
436;75.9669195932862;0.0163657436996252;5.675844
438;76.0891599334469;0.000266445945139056;6.857967
440;74.7564956847558;0.00798032410028489;2.433795
442;75.169578326048;0.0280560087827488;1.905562
444;74.0360942103344;0.014993866551659;2.700558
446;72.5813242854793;0.0065372089401673;2.779052
448;72.2321343342882;0.0143065799876024;2.763981
450;71.4040654112583;-0.00361980261107079;3.127736
452;71.1805399973003;-0.00674897561676953;3.255982
454;69.073936076432;0.00364920295044418;3.593405
456;71.0642343554937;-0.0066224354641517;3.648267
458;71.6834022131093;0.00509426248730709;3.740084
460;71.9584957968733;0.0113723800384367;4.101731
462;71.6461416273019;0.00822603158689789;5.185659
464;70.1521029376134;0.0117638566212261;5.160716
466;70.2318797322405;0.0133066389633914;5.090627
468;70.0450604505348;0.00758664975075296;5.052989
470;68.4853122303955;0.0242878765037768;4.987384
472;70.2356666484304;0.0147908906536921;4.946238
474;70.69088224882;0.0276150061427177;4.893182
476;71.0075664423851;0.0187294734800338;4.876084
478;70.2100008649666;0.00565758679652655;4.877024
480;68.2431180701657;0.0132644530659467;4.959698
482;68.5839903520625;0.000751888365740073;4.873284
484;69.2783739438192;0.0137260861604943;4.875647
486;68.4496687291039;-0.0065990658588479;4.854693
488;67.2806222162861;0.0141250554226494;4.895273
490;67.5551050689006;-0.0123623035843803;4.874219
492;66.8778041823858;0.0123386851730198;4.785605
494;66.6987113062149;-0.0053330579763461;4.763583
496;66.1712219194853;0.00140131485178597;4.787103
498;67.7820979054302;0.00379079352724149;4.676623
500;65.554713848686;0.00277028931320842;4.676924
502;65.3762158197299;0.0152341818895853;4.746188
504;64.2445495705832;0.00251559041268127;4.695774
506;63.5802656132035;0.010725399335984;4.748082
508;64.1683752735036;0.00238138386797183;4.604951
510;64.0449869477048;-0.00471620870380479;4.654713
512;63.3673220581588;0.00516747761931536;4.564755
514;62.9583493703856;0.00932714892900035;4.566123
516;62.9457217980773;0.00179258914401012;4.49624
518;61.5358100073936;0.00770906727737015;4.476717
520;61.5270868053325;0.0116377429316025;4.476966
522;61.7923064962894;0.0130250309585642;4.478648
524;60.813935764022;0.00555856275081861;4.549632
526;60.7096211000295;0.00687442108669872;4.494322
528;59.6160498820527;0.0299953176730167;4.475165
530;59.0943850246606;0.0109043921452617;4.382659
532;60.3035924414416;0.0183046638495893;4.34723
534;58.8198393203896;0.0181687169298551;4.365617
536;57.8496431644813;0.0128728474031017;4.347029
538;57.6857886522079;-0.000675682630234334;4.363369
540;57.7429027860067;0.0161083462414406;4.364485
542;57.9627307177698;0.0175624824629458;4.367293
544;57.7899821469987;-0.00885771542731985;4.364923
546;57.1687907288399;0.0358337945929359;4.290503
548;57.064303683717;0.0109973514174004;4.345538
550;57.7868822019381;0.018557989634504;4.275137
552;58.9401867498012;-0.0183209781217718;4.274265
554;58.6361981487387;0.0194028028787645;4.271718
556;58.1262292602319;0.0268449666269179;4.182605
558;56.550005961386;0.0218900471964217;4.085183
560;55.3859929561445;0.0169091437737045;4.002416
562;56.624028174747;0.0238726844520828;4.033207
564;55.4910657654649;0.0324980711083505;3.98088
566;55.0707019079901;0.0108932614683289;4.119431
568;54.8771594820771;0.028202443780037;4.050809
570;54.1838095622592;0.0127692671985726;4.047938
572;53.5409456830741;0.0130439038537631;3.978998
574;55.7341841118677;0.0326855805221378;3.961763
576;55.9701778462289;0.0138956282914178;3.874769
578;55.078114935159;0.0201272369757579;3.961765
580;55.7947166351279;0.0135467381982827;3.872858
582;53.5826700300821;0.0101116164220596;3.872419
584;54.9557949857892;0.0257745587887856;3.778978
586;55.7922444032603;0.0166251787004776;3.850217
588;55.2098092142792;0.0161534938125939;3.850835
590;54.3471479003995;0.013108628067005;3.854885
592;52.9574308540883;0.00446835244396482;3.762677
594;52.0177377098185;0.010087955355464;3.761992
596;52.1218072504433;0.0224546183195167;3.76479
598;53.7288790092122;0.00518272905289474;3.780996
600;53.1055402145337;0.0233797346430031;3.652063
602;53.2783006290718;0.00779220811282712;3.652295
604;52.4190705515421;0.0127097198169873;3.738949
606;51.6190791793689;0.0194624755019288;3.58026
608;51.8953202324751;0.0154650505127557;3.633435
610;52.886755631285;0.0277559358399286;3.633442
612;52.3476462002579;0.011529966384676;3.650444
614;52.2517968034048;0.0183016231559828;3.563197
616;51.8768627002864;0.0130177548513562;3.451791
618;52.1531751240741;0.0258581937455533;3.541302
620;51.9742412937718;0.0106956116857559;3.563455
622;50.2834537544586;0.0174248965660287;3.561461
624;49.9975940327369;0.0185571947270573;3.452532
626;49.3053819619863;0.0199467785417232;3.434368
628;48.5527964817542;0.0299329383575401;3.454886
630;49.5326611356873;0.0232391850999465;3.453485
632;48.8854827847735;0.0142074333071212;3.454274
634;48.2879425255313;0.0148461708277039;3.545377
636;46.5146968682692;0.0220279377223364;3.382657
638;47.056375466575;0.0134851767710997;3.364801
640;47.260046306283;0.0153410771397486;3.276272
642;47.2237315609324;0.0187993585392698;3.342585
644;49.6589493687122;0.0259661793067483;3.363875
646;48.6192455190684;0.0193763830376508;3.433701
648;49.0430003486957;0.03396373569038;3.364913
650;49.5660533165742;0.0260918027071184;3.278935
652;48.8052327493425;0.0228256017916105;3.256238
654;48.7330317557806;0.0264524806392985;3.278473
656;49.1413510842952;0.0188366576115793;3.254497
658;49.3496430119987;0.0238658949562636;3.185242
660;49.4534425355766;0.0342002475524956;3.255244
662;49.7460910373442;0.0253221455043687;3.182106
664;48.541347854289;0.0229321229365827;3.165154
666;47.0342160132391;0.0188154556861546;3.164028
668;48.4861600015598;0.0144545613727568;3.180262
670;46.508649212239;0.029724640636508;3.166378
672;46.887848912281;0.0210757886383391;3.165142
674;47.180000064604;0.0264658722043785;3.053848
676;45.6710033434667;0.0277582484559526;3.05341
678;46.9496732693425;0.0219833401653698;3.054391
680;46.6852398160524;0.0323526551191047;3.165712
682;46.402734344029;0.0323587727869678;3.145325
684;45.7829501466029;0.0102394959403929;3.062482
686;46.3663265513004;0.0235139084652261;3.034619
688;45.5843947143124;0.040948977238273;2.981975
690;46.9482237294484;0.0245808999064303;3.037414
692;47.0546639555526;0.0157748333212438;3.055203
694;47.824041635467;0.0439995967225102;3.166896
696;46.7506432888729;0.0179174448800771;3.076186
698;46.8822813313638;0.0271122984598055;3.04826
700;45.956845406837;0.0252417710258332;2.963752
702;45.3644897432951;0.0295370451405705;2.873562
704;45.2138619884153;0.0221609790816271;2.849657
706;45.5623021252919;0.0178773268292583;2.850784
708;46.1242521672202;0.0180031135006827;2.910874
710;46.0660827793375;0.0248157111504248;2.852895
712;45.7259191296774;0.0443761217875211;2.780741
714;45.9040759677607;0.0264588783278531;2.758081
716;45.644451578018;0.00997432454168029;2.832909
718;45.7420464585817;0.0287813574571663;2.760188
720;45.4331459815846;0.0271359104186211;2.853437
722;45.848568777209;0.046410918288179;2.761248
724;45.7087799822304;0.0404117710870417;2.761063
726;45.7718402420053;0.028432758230048;2.65144
728;46.037286489169;0.0346130728180616;2.674615
730;45.0521201741676;0.0753041090980918;2.649511
732;44.8094815684158;0.0333291831219875;2.761935
734;44.0566848645451;0.0240561583481532;2.762607
736;43.8223201415496;0.0392446533250436;2.759622
738;45.1394978535886;0.0568543331556476;2.762555
740;42.8714807020308;0.0265274595038942;2.489343
742;43.9314699900875;0.041959067933881;2.562766
744;44.3995726699685;0.0453736574739102;2.561474
746;43.7912928911581;0.0485878739001486;2.633749
748;44.3527957561971;0.0390706387446633;2.63245
750;45.0893999856918;0.0404211279445548;2.560356
752;43.5745485973468;0.0523438739484018;2.539049
754;44.1132381634445;0.030540944323535;2.47411
756;46.4736098689724;0.0387669954242219;2.538569
758;44.2283243706537;0.0357415099615352;2.561484
760;44.1505688027028;0.0509045081929061;2.647955
762;44.0502547207723;0.0447379668337915;2.560089
764;43.1803415160775;0.0384027906988347;2.47135
766;43.5856296115879;0.0515719583973741;2.539569
768;44.075030158381;0.0558570450464623;2.561465
770;43.2088684382896;0.0492078175431977;2.450414
772;43.0047272589234;0.0680072881289395;2.446758
774;43.3747602674559;0.0412850245866029;2.447008
776;42.4941733498709;0.0506948257207359;2.378974
778;42.5572911260581;0.0542274764828782;2.428963
780;42.0705524539549;0.0221948035119323;2.449103
782;43.1678744634556;0.0472248177235696;2.428264
784;42.8812654790017;0.0373145879341595;2.359185
786;43.5267861766612;0.0413444039499926;2.378597
788;43.475369431047;0.0592771759783835;2.335657
790;43.0353370944058;0.0568330524063745;2.376639
792;42.3976888473281;0.0641566644188465;2.337767
794;43.1686964669358;0.0600011235615636;2.359533
796;41.5678793454825;0.0607474854594232;2.358002
798;42.1983310021994;0.0499176452877972;2.27311
800;42.1880851859548;0.0431208490473705;2.249205
802;44.0397908346231;0.0565428495225461;2.24907
804;44.1843939156256;0.0650456661761365;2.357298
806;43.5108630395798;0.0517758470764346;2.271953
808;42.7780416527904;0.0528183958077346;2.213874
810;43.7107727143032;0.0647948193287928;2.162621
812;42.3965770425526;0.0521410937956336;2.229309
814;41.7782941431734;0.0608828700903444;2.15963
816;42.7664407355909;0.045160562324595;2.246224
818;42.8633185659336;0.06831685216604;2.334217
820;42.8644557973594;0.0579255938071968;2.272397
822;42.9909911394474;0.0484975117247282;2.337922
824;41.3903897425673;0.0462163545184403;2.247377
826;41.6296852516617;0.054167409617338;2.178965
828;42.4249750203117;0.0704253131266715;2.072007
830;40.9941720484112;0.0413294662515455;2.048275
832;41.6669161891546;0.0653056009180378;2.050918
834;41.8846985743787;0.0504477693687977;2.048862
836;41.5864616555698;0.0547249231950404;2.14029
838;42.4632617289333;0.0770138187864353;2.073225
840;42.1479185708131;0.0527920531710762;2.140668
842;41.7515992880611;0.0546337428220542;2.178211
844;41.471662677165;0.0467677941055502;2.160863
846;42.1424676504382;0.0628374979219957;2.074291
848;41.4004171704643;0.0680330209465305;2.049316
850;41.2267733874326;0.0631537604438765;1.98048
852;41.496130725823;0.063594218795349;1.961827
854;39.4668011846747;0.0559428196576742;1.95916
856;40.9524763986462;0.048178540144776;2.029022
858;39.7884018913911;0.0541673894042253;2.028779
860;40.8280876840551;0.0509017253701371;2.049716
862;42.6764578737706;0.0531334421757742;1.958899
864;42.2627368074075;0.0587056396468594;1.874419
866;41.9734996169647;0.0562956931900411;1.938013
868;41.2362092694617;0.0645791353785228;2.031774
870;41.0810876397255;0.0700421585808608;1.96212
872;39.910944193132;0.0469661460635575;1.963293
874;40.9696214771855;0.0423027157463937;1.939354
876;39.7747762540903;0.049965182604937;1.960863
878;39.4881089018385;0.0482659049653841;1.853885
880;39.3372309744708;0.0490337615295904;1.784807
882;38.8301377026802;0.0568837808721683;1.852751
884;39.536339657949;0.0523545667837863;1.854063
886;39.5284044248893;0.0593881648131201;1.851664
888;39.742636320107;0.0462398538040499;1.784064
890;39.9703557430021;0.0480300154979596;1.853902
892;40.8920836398775;0.05930516129871;1.832607
894;41.2896540800315;0.0577201216906144;1.851883
896;39.9267622034394;0.0347094130724119;1.765644
898;40.837920668435;0.046643742280812;1.854645
900;40.5876693455869;0.0543881089990404;1.763635
902;40.0934523972615;0.0603267774246474;1.786242
904;39.4652670034359;0.0544309343788583;1.765395
906;38.7088320538838;0.0506473504631202;1.678019
908;39.7258884073695;0.0646854722285971;1.652213
910;40.1209875599428;0.0625514597609794;1.652334
912;38.4538146740171;0.0494547655933368;1.632045
914;39.0461865244126;0.0489929593053187;1.580868
916;38.9502101714297;0.0413432664977091;1.633063
918;38.7325534614275;0.0481018707137168;1.741669
920;38.0830419346209;0.0474573002527973;1.764951
922;38.2928400470466;0.0553095129379019;1.763442
924;38.0263114438446;0.0518717753236027;1.652771
926;38.4128966683371;0.038676106229848;1.651387
928;39.1630718399944;0.0452541266446801;1.647994
930;38.5849588954072;0.0432625313661659;1.652185
932;38.7929100488458;0.0441543165675632;1.768212
934;38.9256102108874;0.0544443054250012;1.765119
936;38.0041413128041;0.0313437148038605;1.766621
938;37.7327062403242;0.0435507095741835;1.74256
940;37.9949376318699;0.0361174310791145;1.67727
942;38.2537321344484;0.0438460155945288;1.741094
944;39.7337039417641;0.0386448720611319;1.674943
946;39.2979261019078;0.0395890497383877;1.650498
948;39.2714288389817;0.0240956092135799;1.678337
950;40.1855332690858;0.0318206958225384;1.652109
952;39.5245361468379;0.0330691219032879;1.650803
954;38.6348626540249;0.0419941680676366;1.651142
956;38.887233108216;0.0428477657373353;1.652321
958;38.3914112357942;0.0186598456201555;1.650296
960;37.8231765633716;0.0420834539278905;1.563005
962;37.1915795251312;0.0328232530461954;1.560217
964;36.9722865029496;0.0413743427284443;1.450831
966;36.8711083323713;0.0259843962208677;1.559649
968;37.7167840032445;0.0266328479834844;1.449839
970;38.8556136521258;0.032985493376487;1.452186
972;37.4271376410425;0.0247683270048702;1.449243
974;38.1906220443496;0.0590631435268448;1.449553
976;38.0944915056182;0.038421898233735;1.450421
978;37.2205681606529;0.0417748141097508;1.557778
980;37.9271885560381;0.0383523807640501;1.536993
982;36.1798329413973;0.0457203675424781;1.473295
984;36.7656138653282;0.0345793226653913;1.449388
986;37.3202531365231;0.0371567966845897;1.450263
988;37.0159060557476;0.036696979394278;1.43294
990;36.6648607436064;0.0284767902854515;1.379364
992;36.834747592213;0.0477575479462928;1.537862
994;35.4338167649249;0.0360594720758552;1.476944
996;36.4651078441948;0.0343633079399943;1.476009
998;37.536304863117;0.0360526948937115;1.449382
1000;37.1806959540571;0.0240035970597182;1.432707
1002;38.6543456429407;0.0223535565177827;1.360978
1004;38.8324710711037;0.0177241886695631;1.43326
1006;37.5626369467239;0.0188909997592062;1.363647
1008;35.9333981047592;0.0365475214635101;1.361017
1010;36.7736526078388;0.0327643027945845;1.364439
1012;37.6219651811937;0.0453651810884718;1.363578
1014;37.256313136829;0.0372945947852339;1.361723
1016;37.4776319851193;0.0307171302379199;1.251938
1018;37.5365249200694;0.030605385705878;1.181459
1020;38.1849516565336;0.0295730061351673;1.048265
1022;37.9678194689625;0.0444427888109806;1.073101
1024;36.9852620854812;0.0310852499203086;1.22951
1026;37.2700451815587;0.0330951722542433;1.161502
1028;38.6592150812707;0.0289235469975616;1.232016
1030;38.875013133658;0.0250179089687115;1.16182
1032;38.9636876901181;0.0338548836422571;1.251386
1034;38.4598639756753;0.0304288035892222;1.250604
1036;37.9354355524271;0.0170381318213898;1.27595
1038;37.8146963301311;0.0250832984491514;1.2492
1040;37.5922299303078;0.0311064378584744;1.249896
1042;37.3131655519575;0.0239676449934162;1.160564
1044;37.1497102855341;0.020684956618603;1.074513
1046;37.4901089679575;0.0312582457077837;1.135299
1048;36.643471109256;0.0238299770108237;1.072547
1050;35.2786878713927;0.0196081203087599;1.161307
1052;35.6304407437448;0.0224112733609728;1.071363
1054;35.4348164727588;0.0217440180209416;1.161361
1056;35.4870047964001;0.00687682488081938;1.071488
1058;35.276631310334;0.0142501950070431;1.045462
1060;35.4238316201517;0.0128432106555142;1.046371
1062;36.0988613058286;-0.00192351277586509;1.162861
1064;35.1734920958777;0.0036922406034827;1.135201
1066;34.9032172014376;0.00787351340358465;1.047713
1068;36.1069342230782;-0.000209345387503495;0.959554999999999
1070;35.7556281669162;0.00114865926341413;1.026355
1072;36.2206752056798;0.00605775965491234;0.959802
1074;35.7392199082573;0.020791551299325;1.029704
1076;37.3942174929738;0.0163340350230791;0.959662999999999
1078;36.5521758886326;0.0062616231315177;1.048189
1080;35.9134894341136;-0.00149084729309233;0.961707
1082;37.0279109527927;0.00831566521055264;1.049274
1084;35.9513438874545;0.0126885494000294;1.047157
1086;37.3705936833043;0.000471349265257566;1.083089
1088;37.2684130456905;0.00127623032476677;1.046132
1090;35.959247507184;-0.000160835193874495;1.047723
1092;35.5717875355217;0.00680653943130329;1.026589
1094;34.4724923659009;0.00798676900340659;0.980269
1096;34.6357957938955;0.0133231602902562;0.960631
1098;35.1087682744935;0.00358370170063542;0.87249
1100;34.5916789232981;-0.0210455248605304;0.873132
1102;33.8194155494077;0.000343261639672162;0.84782
1104;33.4990511393021;-0.0230554842957323;0.959703
1106;34.3710986573119;0.0028746876845338;0.958391
1108;34.8261661575264;-0.000944095515531395;0.958321
1110;35.0238314247428;-0.0129516767557094;0.960702
1112;34.943100805286;-0.00202004584479843;0.960469999999999
1114;36.1905094332546;-0.00819889396176313;0.935173
1116;36.293790283784;-0.000365042864029471;0.873946
1118;36.4234925341691;-0.0022511800379962;0.847363
1120;36.699788610884;-0.00627991091360125;0.847718
1122;36.3119033990939;0.00512540959676109;0.829163
1124;34.6702393323095;-0.0298323057286734;0.848131
1126;34.1404586436234;0.0055796730732848;0.93406
1128;35.3161381749053;-0.00449906351878332;0.848228
1130;35.2380635361373;0.00118548975053214;0.871594
1132;35.0888942145051;0.00498374130924545;0.758725
1134;36.1109211367624;-0.0176204467347872;0.759906
1136;35.2260649077909;-0.000808902587541195;0.69801
1138;35.1819821780576;-0.00854517071808919;0.760773
1140;34.9022602028306;0.00341213238783262;0.828633
1142;34.5092226790562;-0.00132388100697908;0.778658
1144;35.2585712631807;-0.00164118165830386;0.780254
1146;35.6245846397577;-0.000137711130490304;0.6707
1148;34.8276510621416;-0.00681728471876819;0.759699
1150;33.7549874255852;-0.00451843254346659;0.779082
1152;34.1962688780313;-0.00475189477831992;0.848062
1154;33.1874058043458;0.00748349939873784;0.781646
1156;33.5721209401947;0.00633230135550519;0.84775
1158;33.2973389759073;-0.00222419757247215;0.759656
1160;33.5323787725302;-0.00595584150243477;0.674956
1162;33.4939050197647;0.00207646496837488;0.735541
1164;32.0879886741127;-0.00155251381434557;0.758637
1166;32.7764935320685;-0.00234970992676667;0.760393
1168;32.6466046781754;0.00724857595250614;0.672532
1170;34.0556238767254;-0.00359571529231597;0.648509
1172;33.5530386435799;0.00215979573486351;0.646667
1174;34.1840077153431;0.00601385533349947;0.649126
1176;33.4610633682123;0.00238353545608522;0.649645
1178;33.4284107005416;-0.00643591292262069;0.736637
1180;34.0850354603887;-0.000643651979354571;0.58002
1182;33.4831495231403;-0.00590614417906003;0.563424
1184;33.4442151021482;-0.00160597653970836;0.563869
1186;33.9327231748071;0.0140321472598072;0.629349
1188;33.9682059061932;-0.00210517875484997;0.581743
1190;35.2652677792523;-0.000711465244435327;0.630574
1192;35.0770644335241;-0.00998845460494967;0.651763
1194;33.6793178650203;0.00188199033892077;0.650544
1196;33.9141883289534;0.00639833248935429;0.63039
1198;34.3075196836193;0.00718571423331512;0.585103
1200;34.7867881778659;-0.000780739550048372;0.631127
1202;32.8819414874171;-2.38744045788971E-05;0.579241

File: data/rise_materials/Testdata-2426.txt
Keywords
Material1;Material2;Material3;Material4;Product;Object;Scenario;Method;Reference;Comment;Owner;IsPublic;ImportDate
FR-polyolefin;;;;E2A-1;Cable containment;;ISO 5660;TRANSFEU;;TRANSFEU;1;2011-11-09 15:21:46
Scalars
Flux (kW/m2);tig (s);qmax (kw/m2);qtotal (MJ/m2);q180 (kw/m2);q300 (kw/m2);Sample mass (g);Mass loss (g);DHc (MJ/kg);Peak smoke production (m2/m2s);Total smoke produced (m2/m2);Specific extinction area (avg) (m2/kg);MARHE (kW/m2);Area exposed (m2);Observations;Test date (YYYY-MM-DD);Test identifier;Product thickness (mm);Thickness1 (mm);Thickness2 (mm);Thickness3 (mm);Thickness4 (mm);Product density (kg/m3);Density1 (kg/m3);Density2 (kg/m3);Density3 (kg/m3);Density4 (kg/m3);Product area weight (kg/m2);Area weight1 (kg/m2);Area weight2 (kg/m2);Area weight3 (kg/m2);Area weight4 (kg/m2)
25;21;279.5;66.94;;;25.94;25.4;23.35;;1878;;174.9;0.00884;Swell up approximately 100 mm. Touches the cone and disturb the weight measurement;2011-08-17;BRd6011d1;2.5;;;;;;;;;;;;;;
VectorData
Time (s);HRR (kW/m2);SPR (m2/(m2*s));Mass (g)
0;0.964304610458358;0.0206336900015237;25.94
2;1.28791865150825;0.0176039611029308;26.020741
4;1.38510040171892;0.0112458680406412;25.868713
6;1.59590777883554;0.00700541344241453;25.850742
8;0.937982762279131;-0.00160657585681263;25.736439
10;1.40832151174701;0.0721483264407661;25.849641
12;3.27981753452934;0.173243953821531;25.849603
14;9.20155267716253;0.345078713051754;25.919228
16;37.1074324386662;0.450404886468819;25.849291
18;62.1315371403566;0.626924314237672;25.844611
20;70.5831640942372;2.05824451483769;25.760671
22;71.1213207968345;4.74282391154535;25.554806
24;76.8464395730714;2.68902693137143;25.534562
26;83.9439764999054;3.87946546035676;25.559926
28;87.8231159499544;6.73267803297226;25.449589
30;90.7190820279669;5.99542330196426;25.337842
32;88.4389772339102;5.46670662683927;25.250737
34;87.4105823792368;6.11514412928948;25.221473
36;87.3750449681705;6.03149624108291;25.155231
38;87.7580739781517;5.9021868467952;25.126662
40;92.9260308295436;5.39977226403868;24.938704
42;97.1009900011601;6.06329421450493;24.939429
44;110.270307786856;6.28034535285997;24.758517
46;126.595687289882;6.52582978695904;24.656091
48;141.153829746261;8.92585757796469;24.456153
50;147.555226350906;8.02910149319375;24.231018
52;153.126690091662;9.71231470977348;24.139837
54;154.346610188948;8.92530719645158;24.158079
56;156.716956147508;8.28771703738222;23.938846
58;155.397960817448;8.23765401667139;23.757183
60;162.436792480695;7.26525952646249;23.73784
62;163.283817917011;7.422571314644;23.56083
64;168.105611184604;7.54083370413635;23.385246
66;169.938944102248;7.69555685330757;23.254907
68;174.936684529394;8.91813176763849;23.164352
70;180.58113437695;8.3549615642256;22.856725
72;181.864919947534;8.83386428987102;22.735225
74;187.020287313938;8.14526961870994;22.628858
76;192.28502422924;8.48068280047446;22.450786
78;194.378058698797;7.69804267115492;22.357871
80;204.638918794605;8.7651426882943;22.185877
82;207.501100004765;7.81481788493731;22.03341
84;212.76949671448;9.39534556097098;21.70532
86;209.605826555121;8.80726156859903;21.679259
88;214.430005542102;8.85255179135557;21.428424
90;220.73347498871;8.16039314015919;21.246894
92;216.825619204928;8.05677133261714;21.229685
94;219.336440922662;9.91112105709506;20.875534
96;219.862300983742;8.19183055228641;20.744324
98;223.805220530524;9.11800597063693;20.547037
100;228.624271260825;10.2046406591055;20.452756
102;228.400869627827;8.69249309142602;20.325112
104;233.155567367467;10.6749623084976;20.1467
106;234.49120655641;9.30938713983923;19.876837
108;237.105935595314;11.2886718657718;21.243973
110;235.246516790982;9.55471940221428;30.34218
112;233.058333389937;8.50141791044551;36.292919
114;233.095061815005;7.8975830067689;36.880457
116;236.887168109809;6.35732296167442;37.917798
118;240.082587958014;6.5778311585703;38.784863
120;235.653932011742;7.08900040549658;39.924769
122;235.208893679529;5.96039655116067;40.460407
124;236.35332212287;6.47948922649666;40.810972
126;240.047311526691;7.3141687511442;41.749288
128;253.507597196933;7.33896242073367;43.12894
130;254.923407522864;7.50106521145531;44.66069
132;256.835394616543;9.22220268513156;51.919087
134;256.309968983531;9.23055477008509;54.240493
136;260.825342796818;8.80229937467676;56.079438
138;258.866160779711;8.41852917914865;61.175443
140;260.333314899096;8.36804882675641;65.009579
142;265.630962851445;8.40769361648094;63.370971
144;271.029070963041;8.21612969574583;23.950272
146;279.541910621241;12.3272603065957;23.327941
148;279.15874181245;17.2879807507355;31.368007
150;271.722540565798;16.7944279858269;43.760201
152;261.195212221491;15.2617367796967;44.023818
154;242.03746659372;14.1481409832594;50.199366
156;235.455104633947;14.8977254965378;52.412704
158;229.080573203554;12.5649033177629;60.032045
160;223.118414738272;12.9391282299952;76.676625
162;218.642855947143;12.9694438753474;85.03475
164;209.764867256839;11.2178494171834;89.172432
166;199.804502047327;10.5216149632449;93.406471
168;195.881598991378;10.3861490496418;97.322194
170;201.12695769167;11.0515306944858;101.39181
172;192.453824263722;11.9168351933578;94.147187
174;192.743653904696;13.1492323016325;98.555804
176;186.234956753394;10.9012131307974;122.271967
178;187.261893765242;12.1672703375456;128.467698
180;186.160245268958;11.5103345234909;132.361998
182;177.373181450407;9.95932088514295;134.487946
184;175.511464616365;10.1182035975532;144.658371
186;175.652355694782;10.2645808390372;144.7113
188;171.327577224095;9.16743007131103;145.164086
190;174.055984799611;8.99504001828661;152.829093
192;172.192263252243;9.12409831240579;151.063009
194;171.492483909142;8.08694589404376;156.967936
196;168.021740174334;8.16615557721579;164.854343
198;168.675238254616;7.91964108803159;166.467106
200;168.274581476945;8.57810586231022;164.315576
202;166.082860501925;7.98674592621747;147.066611
204;162.430035237291;7.5478945981268;144.843253
206;157.132361885698;7.90953308654839;146.088526
208;152.262940318474;6.71728109399004;147.335256
210;150.244680897151;8.13010780920229;147.320169
212;148.042342454997;6.60604094775454;148.129533
214;145.863476970684;6.30641647906542;153.461454
216;139.743598016867;6.92991687410576;153.985565
218;142.979004598805;5.7690847254994;152.263938
220;141.680475011628;6.04733282398212;150.601191
222;143.249869319455;6.26369979473478;149.937255
224;143.957004036493;6.45971295293887;149.509958
226;140.744010744438;5.93414134801798;150.58313
228;138.573000690199;4.96243930754467;149.705101
230;141.092083889697;4.73864863362572;146.286975
232;138.718532297816;5.98463437110368;145.440102
234;132.571668660799;4.86796763205589;142.680374
236;129.299486093674;4.16375899086044;136.169693
238;125.797355509984;3.45986450015764;128.08231
240;117.202465518722;3.53305374957202;123.451071
242;111.556099745602;2.52664120362479;116.043122
244;103.261087828481;2.1698723739983;105.110986
246;95.3234944845191;1.85615673401692;103.801389
248;89.0491137086007;1.70039472590367;99.641559
250;82.4946633205043;1.29321461202402;96.399416
252;77.2744726749574;0.787090055003067;92.724468
254;75.0634706001007;0.679423727383195;91.481779
256;69.2550289376013;0.486371611669193;86.978159
258;65.7130482827206;0.340599624536087;83.68144
260;63.2683734262971;0.318813213750904;77.644689
262;60.6169566045526;0.155803194662078;76.477306
264;58.3412279850543;0.140782780004693;72.507718
266;57.3770765616193;0.0845437202913648;72.22497
268;57.3749508599379;0.0182027078405282;64.14026
270;57.3919753391959;0.00898288239376296;60.887186
272;56.9235948632788;-0.0367329894758599;52.623393
274;55.085688075629;-0.0428063288589606;51.617894
276;56.074908634311;-0.0609041621684829;42.569678
278;56.6369781354912;-0.0575448463163917;34.505688
280;56.7616206287777;-0.0905603717605424;31.480137
282;56.5850988656916;-0.0699806844301627;25.478978
284;56.0998741036528;-0.0782040950401331;20.806493
286;54.3543441954533;-0.0834642104972828;14.241459
288;54.6858940339915;-0.0857589697996664;12.218429
290;53.8350502906234;-0.0994908298025399;7.904144
292;54.9429379361879;-0.101085552467001;7.559609
294;53.7446021543101;-0.113391162757041;8.043317
296;56.1992503327082;-0.112704132179992;8.620128
298;56.3171335041749;-0.127107454488507;8.403127
300;57.1435834836084;-0.13139015496179;7.843069
302;60.3775911066933;-0.142678501913371;4.339418
304;59.6046551779311;-0.140576757295377;3.74722
306;60.4375898225065;-0.142545236122269;3.573518
308;59.769972659348;-0.124949122687775;4.043844
310;60.2194755726968;-0.131453054504876;5.065028
312;60.1074179653298;-0.146768682716188;-0.957581999999999
314;59.7087237040622;-0.148931074559043;-0.277753999999999
316;60.6034025731292;-0.148168856285583;0.150304000000001
318;60.6602404612164;-0.146731659682526;0.267107000000001
320;59.551665628487;-0.160569071087188;0.426249000000001
322;59.0824680458212;-0.146786115668345;0.909974000000001
324;58.6620237189558;-0.153369287196386;2.534148
326;60.9516887093701;-0.167980686198167;2.821229
328;61.2771950048353;-0.176827294619793;7.451301
330;60.5484669093688;-0.156065803814977;8.083432
332;61.544045723612;-0.163816960022141;5.620292
334;59.8549897913203;-0.164712491416348;5.506686
336;60.29199662682;-0.158420041812212;5.688287
338;60.4359661250604;-0.152543020275737;5.89004
340;60.452629956192;-0.164228690398428;6.806849
342;61.0075955329627;-0.180851838451101;7.120803
344;60.5605343833271;-0.181363516941412;7.177804
346;60.3095564496165;-0.19675190267734;7.178345
348;58.5779572911067;-0.163338972478369;7.182585
350;59.9536248213202;-0.17368635691722;7.362133
352;58.2210123782298;-0.172863184888924;7.468442
354;59.7574241940338;-0.165426530727816;7.511958
356;59.9766116617435;-0.151464775321046;6.684567
358;58.9431279863665;-0.15670751998791;6.506201
360;59.7457641636822;-0.167389349660401;6.485915
362;58.4861934419595;-0.167373215469471;6.202128
364;58.6934706626692;-0.156731811162162;6.18091
366;59.1856627019882;-0.168071335124316;6.063776
368;59.9387935364242;-0.172207821096989;6.089407
370;58.7396363422696;-0.183627214352338;6.001884
372;57.9833191316202;-0.173935771567875;6.002497
374;57.5029997447712;-0.158854797981778;5.978166
376;57.9631611928461;-0.171568414252394;5.889214
378;58.5160585591974;-0.168373600244621;5.890552
380;57.263912447168;-0.182374096599447;5.890583
382;57.725845216671;-0.160507777010369;5.778959
384;57.4708768519309;-0.153141608082311;5.800394
386;57.26098825057;-0.190554819929706;5.758075
388;58.2259829074261;-0.16924752138787;5.777783
390;59.5831108381688;-0.163072389240539;5.68822
392;59.3664119168936;-0.169798792110591;5.687671
394;59.6163053297359;-0.171250343350226;5.661919
396;59.8354637664775;-0.187734018113824;5.577311
398;58.4071005916042;-0.174470473009999;5.575195
400;58.255940292758;-0.159610977928985;5.503355
402;59.0729949539814;-0.165140451211487;5.504176
404;58.7157004892636;-0.171381350303023;5.399135
406;58.3886751366947;-0.143616549875419;5.375542
408;58.5615006220036;-0.184058044513303;5.284739
410;58.1764040447156;-0.167480312751983;5.283771
412;58.8643127304089;-0.163341517652445;5.261724
414;58.0109571845991;-0.161786842974747;5.196671
416;56.8513423807484;-0.144984376237235;5.287204
418;56.389456817625;-0.137259600244486;5.286973
420;57.7150182090071;-0.144702061876975;5.260745
422;56.8822455439713;-0.144548518215769;5.104293
424;58.0337660807695;-0.157590810514796;5.085235
426;57.9147905334767;-0.154713966168994;5.084251
428;58.8892696618431;-0.176960165911304;5.061438
430;58.5243975619419;-0.157024346435671;4.975042
432;58.40064246859;-0.160093290969304;4.90614
434;56.6890615830159;-0.175243647605914;4.888261
436;56.6310246803632;-0.167484001965197;4.885779
438;54.444057952296;-0.160514832978077;4.885382
440;54.1356963078003;-0.179814021554465;4.887121
442;53.826448079622;-0.175777320715504;4.886947
444;53.5909439464943;-0.163591600621064;4.800241
446;54.0266258490466;-0.165093422357123;4.77773
448;52.5686372007512;-0.191477155363292;4.693128
450;52.497618704475;-0.169036865324613;4.689876
452;50.0316439939694;-0.152967594014106;4.601058
454;50.3672217912648;-0.182414185775101;4.687459
456;49.5475964536063;-0.164920265765141;4.578653
458;49.3073260245624;-0.196211119082922;4.576715
460;48.9730653261624;-0.188854245826353;4.508381
462;48.726746805611;-0.183837665057208;4.495454
464;47.3199692928753;-0.183968837372973;4.490252
466;47.7735569909263;-0.174615542168473;4.48943
468;47.0325842713439;-0.199173399132982;4.375884
470;47.0747410833311;-0.192824317151104;4.400568
472;48.0428258641559;-0.211265136091664;4.376057
474;47.2664060465235;-0.206261290519006;4.376298
476;46.7425792113256;-0.209799225042655;4.285524
478;45.6516898607549;-0.197605854046789;4.2
480;45.1207160509506;-0.199668710628639;4.262628
482;44.7109756265162;-0.194068201442347;4.286936
484;45.2014036624898;-0.21001834336988;4.259875
486;43.3187475425221;-0.205482769808226;4.174328
488;42.3955759612092;-0.20338114970351;4.090969
490;42.6525440332351;-0.208642883621799;4.063959
492;41.6750533857673;-0.208095152968503;4.174422
494;39.5879298651903;-0.204511800501413;4.088318
496;41.6741130019216;-0.204868765083877;4.149809
498;41.7452512343304;-0.207898917160671;4.065693
500;41.5482869358249;-0.191224047021418;3.983064
502;40.708691610901;-0.197346894759428;3.975118
504;39.6738301606926;-0.199543992234003;3.994899
506;40.5758241220762;-0.217188545283035;4.043098
508;39.8216100852802;-0.209418546647105;3.995748
510;39.4870749285568;-0.211060376922011;3.951041
512;37.6520144233588;-0.203980541152329;3.864638
514;37.3956495805247;-0.208443496273176;3.865167
516;36.3703344035036;-0.21041413633202;3.793138
518;35.5849594246362;-0.222206600047135;3.841976
520;36.4776050425685;-0.203666208025197;3.860778
522;35.9029131069801;-0.218388208156417;3.860468
524;36.4154140327408;-0.207391140808896;3.772247
526;35.5825911845842;-0.200991968160571;3.772063
528;35.5215672649406;-0.209492205332464;3.659568
530;34.1021750811777;-0.217570681217167;3.746738
532;34.9494201614364;-0.198097372964373;3.591727
534;33.8623861712762;-0.186182367994788;3.661978
536;34.3554462012691;-0.21602938252006;3.593031
538;35.4523058587599;-0.223062019828689;3.653615
540;34.4787118149755;-0.208022850438042;3.57636
542;33.6353524367398;-0.212088858439366;3.593139
544;33.8952319585263;-0.211811483339757;3.572173
546;32.6466739848761;-0.214967344405777;3.573447
548;32.4396338740561;-0.208825333662058;3.57505
550;32.2210577188116;-0.215532623009166;3.464814
552;33.4885677475205;-0.198964371401353;3.4433
554;33.9537101343437;-0.206969563506359;3.396006
556;32.9075014237508;-0.207371509574175;3.373377
558;31.4917367538567;-0.198781690169619;3.375104
560;30.7062027837173;-0.20638569582241;3.374071
562;29.5078668890231;-0.179245618251454;3.266478
564;29.1347017765544;-0.201303563620004;3.270884
566;29.9085447574087;-0.204296425015451;3.352769
568;28.3528753305309;-0.20439901917121;3.293281
570;27.7486564985373;-0.198390338382116;3.351428
572;27.2582823055319;-0.189188314489828;3.377993
574;27.6616666494801;-0.215434026030248;3.377129
576;27.6439482488988;-0.20673712888576;3.280687
578;27.1793677838686;-0.207539569258361;3.268851
580;27.3019512851137;-0.221272043806844;3.180487
582;26.9861761191061;-0.217971882436309;3.18221
584;27.1845023732874;-0.220269872131947;3.176
586;27.2540201594301;-0.207187326387214;3.177719
588;27.3660756786081;-0.194705278385017;3.066792
590;28.7032626401616;-0.224709185265905;3.178031
592;28.6619658358611;-0.205474187790865;3.067007
594;28.7706276851904;-0.214953702301337;3.065672
596;27.6358770576875;-0.200336871495814;2.975947
598;27.0789215313393;-0.200616133055973;3.064978
600;26.5639300011523;-0.208765138427202;3.064299
602;27.3402147854638;-0.198497820709146;3.093537
604;25.9703741628783;-0.199570723874164;2.976898
606;25.4642692358656;-0.194180237694166;2.99678
608;26.4450479306376;-0.192905983076908;2.976473
610;25.0222760714525;-0.191071842201951;2.974968
612;25.1001802721685;-0.198405664192281;2.976539
614;25.3679637548827;-0.201509927338352;2.995789
616;24.6993370102211;-0.193942414517219;2.977526
618;24.3156399615967;-0.191846170881915;2.888634
620;24.4717787957152;-0.190535085129018;3.046901
622;24.2779938541634;-0.197518133176183;2.976045
624;24.5364496410216;-0.196465139859056;2.950301
626;24.2625310912764;-0.185652909999359;2.863454
628;24.1790663796574;-0.198909588174054;2.97755
630;24.0059390867377;-0.196863412304219;2.821665
632;23.1186394724034;-0.188927123275255;2.8626
634;23.492382888141;-0.206411331494112;2.797897
636;23.0539679948349;-0.196260273441544;2.775905
638;22.6481549645368;-0.191426580880571;2.845568
640;22.4003217876974;-0.19297461668368;2.865346
642;21.4550609161604;-0.210281681709709;2.776095
644;21.3880714431944;-0.183541331823838;2.776978
646;21.6045683761972;-0.186589043866925;2.690489
648;21.9601105980253;-0.197904212627361;2.774977
650;22.6034993526701;-0.187792496021417;2.774206
652;23.1984975321197;-0.20174011946785;2.68054
654;24.890258392349;-0.170903948339752;2.643931
656;26.1335151371496;-0.202719786685957;2.66257
658;25.0172921953756;-0.185239853542259;2.662317
660;24.5838895452353;-0.179598574011115;2.595375
662;23.8746855811809;-0.184596317109621;2.574569
664;23.3882972771174;-0.180281387219854;2.576646
666;23.0821417172455;-0.191039760898943;2.663024
668;22.8157147768614;-0.192888907012336;2.573523
670;21.0188062483044;-0.188659537473355;2.604374
672;20.8223798425262;-0.169181622460603;2.574898
674;21.5456669877852;-0.176305342725175;2.547398
676;20.839761637811;-0.165951404071762;2.546975
678;21.2475865707833;-0.180030826326734;2.590921
680;20.4558515709258;-0.17734551536525;2.574001
682;20.5969842332051;-0.178036790600205;2.574048
684;20.4750131885077;-0.176059298069511;2.545847
686;20.3474667079719;-0.177225095028932;2.463383
688;20.4178420324003;-0.163292758637316;2.460926
690;19.8733623580638;-0.17341864894706;2.452127
692;19.5990148397349;-0.17730482407267;2.462574
694;18.6967888758508;-0.187179054613119;2.441831
696;18.7436913091647;-0.172901765771558;2.464052
698;18.7306840416838;-0.167508843087151;2.46229
700;18.6367319117805;-0.175162755838722;2.393159
702;19.1462487060284;-0.163248491107844;2.463321
704;18.8175562546075;-0.163259205086335;2.39385
706;18.2966250107223;-0.159539944761836;2.443172
708;18.9282827970013;-0.175082659185568;2.374648
710;18.324391021394;-0.177119637865253;2.442311
712;17.5963117158594;-0.165540449411491;2.374334
714;18.2502522646765;-0.169608977645091;2.442474
716;17.9157547670681;-0.169271819808525;2.290677
718;17.8627872545277;-0.162227452975932;2.375621
720;18.6250284075982;-0.17655495696771;2.265562
722;18.7429507497302;-0.152854848000265;2.264594
724;17.8640443832625;-0.147088837487868;2.176107
726;17.5268738941146;-0.160539079980829;2.17708
728;17.2893198707516;-0.160211493055264;2.176629
730;16.2515205752137;-0.109804517558629;2.174415
732;16.4732239580828;-0.159458679870377;2.175794
734;17.3537389917195;-0.160453364566172;2.194999
736;17.2898823715706;-0.156920384343733;2.17405
738;18.1138270329649;-0.156404910525988;2.089009
740;17.7150542160983;-0.139028202147561;2.174734
742;16.1321703048149;-0.149489471292206;2.09034
744;16.1906525345065;-0.147563284477442;2.147853
746;16.3595970110462;-0.152142426512321;2.064968
748;15.9029028086468;-0.152036100817888;2.176282
750;16.9310734632629;-0.164075037707245;2.1507
752;16.1078234123635;-0.15995508727489;2.064857
754;16.5449807228882;-0.153320410605678;2.065205
756;17.0203552316213;-0.139589929242931;1.99717
758;16.326376853125;-0.156488178085379;2.150089
760;15.1491318710152;-0.154405609042675;2.066813
762;15.2205639009926;-0.154268416144632;2.064931
764;14.8468031185466;-0.153281142289732;2.063469
766;15.1417791037237;-0.153971606959994;2.063036
768;15.990665068236;-0.152966254155323;1.976949
770;16.1530679310779;-0.156603528005844;1.974777
772;16.2992752700523;-0.152194403101648;1.974507
774;16.1833430293681;-0.165120875082387;1.994718
776;15.5583409777136;-0.14838443594763;1.891341
778;14.9917834188749;-0.151072343291476;1.99862
780;16.1486028657483;-0.15864081432181;1.9742
782;16.8588451433312;-0.141335662616228;1.998539
784;17.459965994541;-0.156852188341974;1.866824
786;16.0183082168168;-0.146620513556193;1.867277
788;16.1136099071437;-0.140903967925161;1.868634
790;16.3619138610596;-0.136554922022577;1.868703
792;16.7395668137302;-0.144706434893474;1.953322
794;16.1146736339077;-0.152493809081852;1.869309
796;16.0574258886633;-0.160380670748726;1.799269
798;16.0151022094669;-0.15626489161716;1.781444
800;16.1663939828737;-0.157755917808008;1.869714
802;15.506694919698;-0.133653341520889;1.866586
804;15.5301995250379;-0.125115510820121;1.864484
806;15.0145490984645;-0.154221291944536;1.780105
808;16.3407339490918;-0.15157490433578;1.867425
810;15.434093569757;-0.142895952368755;1.751158
812;15.3698152565239;-0.143653764572808;1.779399
814;14.7811396012105;-0.130205505610431;1.74971
816;14.7267647964392;-0.14031455811626;1.690402
818;14.9243000009691;-0.147856055470232;1.667099
820;15.2166895386169;-0.144298377347933;1.665989
822;14.6353037669203;-0.150854248717494;1.690678
824;13.6852304004842;-0.117922168740224;1.777658
826;12.5647561866699;-0.14668740535249;1.668887
828;12.8986919518959;-0.140339184350224;1.662475
830;13.4980379175019;-0.142021482280972;1.665072
832;13.7443131935749;-0.168358556333839;1.576706
834;12.7300123457255;-0.149608090030761;1.752373
836;12.6340158932735;-0.147019614793504;1.664124
838;13.0614360122586;-0.12588206509884;1.664911
840;12.9945640141605;-0.138761745085297;1.576767
842;12.6618860455932;-0.161428230067009;1.575922
844;12.8123562384222;-0.146073015893599;1.573258
846;12.7764520601306;-0.128516455555161;1.664499
848;13.1805679893825;-0.14748459709819;1.664599
850;13.2410617811765;-0.150299880740219;1.489808
852;13.7023819237388;-0.145048907424963;1.574055
854;13.82073210504;-0.132407866277597;1.574978
856;14.2731868768561;-0.129106094750977;1.644879
858;14.1628465888464;-0.133280318036019;1.597598
860;13.3547762486475;-0.126529835142122;1.548172
862;13.7561514261479;-0.133587407687831;1.577094
864;14.066417982592;-0.145052173458475;1.579924
866;14.038004279794;-0.148076562328945;1.489754
868;14.5008555851989;-0.156163924708692;1.547695
870;12.4841447164996;-0.128569092483624;1.463036
872;12.7474551295525;-0.128593789047424;1.490027
874;12.067194123515;-0.140526697165145;1.462459
876;11.5282446902169;-0.139630450725076;1.489954
878;11.7681935553006;-0.135908516867776;1.549928
880;12.8743367280115;-0.139262637535948;1.465217
882;12.172362181414;-0.124063583214915;1.462991
884;12.6554952902704;-0.132636335324017;1.464477
886;11.6542970621146;-0.132435287612739;1.463888
888;11.1023600087161;-0.135205951174305;1.395877
890;11.388264552071;-0.131165423235646;1.439898
892;12.8646719035609;-0.142012197981249;1.37426
894;12.0444463018182;-0.13501450776362;1.442641
896;12.4629361681825;-0.141981009316896;1.37608
898;12.3203276502611;-0.142298511212978;1.377029
900;12.0738673947398;-0.138855984618341;1.348229
902;13.775004173425;-0.120398995669234;1.374985
904;13.0348234526961;-0.118810758605489;1.263299
906;12.6698594267903;-0.134598069223086;1.288857
908;12.6295595424792;-0.118370932097833;1.348029
910;12.1645316966149;-0.122298279969925;1.377978
912;11.3394022347607;-0.118429322566573;1.292787
914;11.8258168538136;-0.108838060259851;1.288247
916;11.7108481410149;-0.110404425245208;1.261138
918;11.5450209683273;-0.112076370199048;1.369242
920;11.740128018407;-0.126665100087986;1.34751
922;10.3560989869716;-0.111650165596307;1.287737
924;9.74454154572688;-0.11296021798735;1.261068
926;10.3705583814695;-0.110432938860679;1.262148
928;10.219698648072;-0.127239178869326;1.236719
930;10.0559268965241;-0.120205663829582;1.190216
932;10.3690642574532;-0.120037981430803;1.259588
934;11.8220821860416;-0.120030291093856;1.193251
936;11.687256217683;-0.115043825222977;1.259259
938;11.430619360826;-0.114148526073539;1.260723
940;10.756404239024;-0.125941976329254;1.193898
942;10.0406112566399;-0.116326159493486;1.170438
944;11.8354777656936;-0.124826665134808;1.169576
946;12.4372076580995;-0.111056357435014;1.192704
948;13.6796463858774;-0.107376024866401;1.193904
950;12.9282138005584;-0.120843075676681;1.23902
952;12.6466954804421;-0.10488695752544;1.08501
954;11.6856784022563;-0.117779106973377;1.170424
956;11.8175890417008;-0.10880609280855;1.084387
958;10.9854446164805;-0.127924968028589;1.170515
960;10.5506334246389;-0.11644665772866;1.144926
962;11.1002918133306;-0.115344808235004;1.172143
964;10.0914556953995;-0.118002886077725;1.144308
966;10.0020929143895;-0.117803497243893;1.144233
968;10.917586560565;-0.0923581357966815;1.143805
970;10.9183144098965;-0.122581910707106;1.058384
972;11.0641657149192;-0.112958533675312;1.085961
974;11.3261435127842;-0.118339608507056;1.036987
976;10.6126688030006;-0.11335309498592;1.087535
978;10.1938044174359;-0.087456474101175;1.035385
980;10.2316551760281;-0.110461414228365;1.059687
982;10.0198242830916;-0.0974009281798233;1.05868
984;9.97469153046995;-0.097710347532172;0.991498000000001
986;10.6940200688579;-0.105296929530148;1.059453
988;10.7010539066607;-0.11032953728354;0.991172000000001
990;11.2673763231988;-0.11133400516318;1.036557
992;11.3934596363805;-0.102364295506465;0.990207000000001
994;10.9626598187363;-0.102248732883355;1.057922
996;10.4681222038545;-0.107963896279753;1.059217
998;10.1053083549856;-0.110423645086942;1.058157
1000;9.526013435146;-0.100401605809555;0.968447000000001
1002;9.7463931276241;-0.101633871292109;1.055088
1004;9.26752499329085;-0.116526954295639;1.035451
1006;8.92445356251394;-0.0937249913940877;0.968374000000001
1008;9.44237780659719;-0.107532583741239;0.941927000000001
1010;9.7597927669027;-0.101348666743413;0.968474000000001
1012;9.44714373054556;-0.099710818249563;0.971635000000001
1014;9.31812405566168;-0.102818703710719;0.969471000000001
1016;9.17772846713158;-0.099924279400584;0.969594000000001
1018;8.82088196858781;-0.111954097332001;0.968037000000001
1020;9.26360339436283;-0.110762340779852;0.968285000000001
1022;8.98884029825916;-0.104730789924523;0.969695000000001
1024;8.59324184872692;-0.102905245730515;0.941429000000001
1026;7.68076996565164;-0.104134704617295;0.882135000000001
1028;7.54622782226467;-0.0803742632539376;0.941168000000001
1030;6.83681399448599;-0.105511759796002;0.884319000000001
1032;7.14183563352879;-0.110003400206519;0.940093000000001
1034;7.21849774733173;-0.0968000869241773;0.798004000000001
1036;7.25835978147195;-0.103777025170871;0.858233000000001
1038;7.74473579435217;-0.100835782237873;0.859704000000001
1040;7.63026405488666;-0.0905678991142717;0.859711000000001
1042;8.51363841822635;-0.0955481446279318;0.858213000000001
1044;9.72946222461788;-0.0975615177238942;0.858308000000001
1046;9.91878228265781;-0.0918052856272427;0.770725000000001
1048;9.22190931359492;-0.0939145093321757;0.860796000000001
1050;8.38071162100738;-0.108128454493306;0.838195000000001
1052;8.6523203771063;-0.101743596515834;0.791919000000001
1054;8.58522948795179;-0.111135970330508;0.838080000000001
1056;9.17281293355298;-0.0953089357989652;0.859313000000001
1058;8.88659752333993;-0.105926948262774;0.858368000000001
1060;9.15939768230189;-0.0970869034077011;0.792932000000001
1062;9.76867819855387;-0.10153480974603;0.771496000000001
1064;9.42953958759958;-0.0947245714847725;0.771901000000001
1066;10.107562906483;0.0636431407694861;0.860561000000001
1068;11.2998985798534;-0.093630984397072;0.793359000000001
1070;9.96120151021486;-0.09529544033091;0.769857000000001
1072;9.78226873743258;-0.0876197112803631;0.744274000000001
1074;10.1938979325202;-0.0830236434821673;0.771104000000001
1076;9.05901366072141;-0.0921466366301703;0.660827000000001
1078;8.59434913811093;-0.103023346846428;0.687752000000001
1080;8.59284216549849;-0.0959702727983011;0.745152000000001
1082;7.77892930168704;-0.0886050334169943;0.661672000000001
1084;7.86920102473072;-0.0808089070599229;0.746168000000001
1086;8.17888427285313;-0.0808366966122105;0.689309000000001
1088;7.68380722934685;-0.10893723698355;0.772039000000001
1090;7.36588724091862;-0.0874823624262267;0.743695000000001
1092;7.52521344831513;-0.0859682433143233;0.771890000000001
1094;6.94783196230713;-0.0991115045300723;0.660125000000001
1096;6.89583925264427;-0.0917089842269894;0.742964000000001
1098;7.56826571415064;-0.0943714159920554;0.662059000000001
1100;7.08222839404667;-0.0868010448946722;0.745909000000001
1102;6.43303349603295;-0.0812756542139823;0.662199000000001
1104;6.16087778272047;-0.064699922962324;0.662761000000001
1106;6.28148741066248;-0.0783804760845894;0.660976000000001
1108;6.00604145571339;-0.0931037008037734;0.659105000000001
1110;7.47749756558118;-0.0756994780934169;0.658723000000001
1112;8.53284375629529;-0.0871929403920745;0.658341000000001
1114;8.46776748587572;-0.0801082833218686;0.659030000000001
1116;9.36337189499191;-0.0806855734189701;0.660042000000001
1118;8.01649923850435;-0.0881823083718975;0.662118000000001
1120;7.93869611727489;-0.0733995426426539;0.662756000000001
1122;8.43918853645106;-0.0813263507041707;0.660905000000001
1124;7.63668835950702;-0.0822670516607481;0.597819000000001
1126;7.68751102816405;-0.0684745015607356;0.659885000000001
1128;8.03568044464662;-0.0853036377243973;0.636041000000001
1130;7.1424407444215;-0.0834357298744033;0.658644000000001
1132;6.66370489828494;-0.0791909496050885;0.658404000000001
1134;5.55618675156785;-0.0861840594219569;0.596014000000001
1136;4.9368504383682;-0.0809419926740043;0.574553000000001
1138;6.08225279749338;-0.0942714402481492;0.574481000000001
1140;7.25174520797881;-0.0944721557932826;0.573393000000001
1142;6.29486430430984;-0.098134924489354;0.571899000000001
1144;5.67654105788132;-0.0796444622816614;0.573226000000001
1146;5.31332054311811;-0.0858973819979586;0.571585000000001
1148;4.51041639545784;-0.0966501234500992;0.571993000000001
1150;5.69013198709678;-0.089144582292745;0.571904000000001
1152;6.01209790851011;-0.0798264642050787;0.571134000000001
1154;7.00868980289398;-0.0914903251399945;0.489592000000001
1156;7.92053847751849;-0.0859368715234026;0.570221000000001
1158;7.02863360415412;-0.0743957960444245;0.459593000000001
1160;6.92851397314825;-0.0682402231378027;0.574445000000001
1162;7.20555780972522;-0.0808736100785739;0.573837000000001
1164;6.60546392078273;-0.0771510795060403;0.543332000000001
1166;5.73545334024537;-0.0805578191628941;0.571072000000001
1168;5.02448906048913;-0.0844940912515756;0.554076000000001
1170;4.38130103902277;-0.0904150318573241;0.569264000000001
1172;3.93149877452302;-0.0806822177721119;0.572756000000001
1174;4.55690446613119;-0.082057333269489;0.570509000000001
1176;5.41443837815093;-0.081480310390439;0.569883000000001
1178;5.95093773111828;-0.0810136762872462;0.545705000000001
1180;6.69514733884662;-0.0897855699677466;0.490004000000001
1182;6.15154766126209;-0.0884313030208082;0.461542000000001
1184;4.91811273397983;-0.0836051537185924;0.394988000000001
1186;6.31606810674896;-0.0726254445897955;0.459371000000001
1188;6.00721602554863;-0.0923863966678914;0.462631000000001
1190;4.95058562512594;-0.0814230411211862;0.460456000000001
1192;5.69274239186632;-0.0830342424248845;0.397350000000001
1194;4.17718267793982;-0.0912974305758068;0.546215000000001
1196;3.96004352783321;-0.0894724835237511;0.397748000000001
1198;4.23076801934778;-0.089052417109052;0.438881000000001
1200;4.05164924856038;-0.0898560392580986;0.377745000000001
1202;3.92799983427154;-0.0784644971521956;0.464418000000001
1204;4.34229099287242;-0.0823463620393465;0.443164000000001
1206;3.01033627679144;-0.0941651472532562;0.398183000000001
1208;3.05499036974155;-0.086980897430203;0.439791000000001
1210;3.26261217010035;-0.0820476008606611;0.397545000000001
