Repository: johodges/materials

## A Non-Dimensional Scaling Approach to Modeling Material Pyrolysis

This repository contains the data, scripts, and technical documents required to generate the SPyro cone validation cases.

## Instructions
* Clone this repository with submodules
  ```
  git clone --recurse-submodules https://github.com/johodges/materials
  ```
* Pre-process data
  ```
  python materials/scripts/initialize.py
  ```
* Build latest FDS (example for impi_intel_linux target, but use relevant make target for platform)
  ```
  git clone git@github.com:firemodels/fds.git && cd fds
  cd Build/impi_intel_linux
  ./make_fds.sh
  ln -s fds_impi_intel_linux fds
  cd ../..
  ```
* Run cases
  ```

File: data/rise_materials/Testdata-2428.txt
Keywords
Material1;Material2;Material3;Material4;Product;Object;Scenario;Method;Reference;Comment;Owner;IsPublic;ImportDate
Silicone rubber;;;;IN6-3;Interior Surfaces of gangways;;ISO 5660;TRANSFEU;;TRANSFEU;1;2011-11-09 15:35:54
Scalars
Flux (kW/m2);tig (s);qmax (kw/m2);qtotal (MJ/m2);q180 (kw/m2);q300 (kw/m2);Sample mass (g);Mass loss (g);DHc (MJ/kg);Peak smoke production (m2/m2s);Total smoke produced (m2/m2);Specific extinction area (avg) (m2/kg);MARHE (kW/m2);Area exposed (m2);Observations;Test date (YYYY-MM-DD);Test identifier;Product thickness (mm);Thickness1 (mm);Thickness2 (mm);Thickness3 (mm);Thickness4 (mm);Product density (kg/m3);Density1 (kg/m3);Density2 (kg/m3);Density3 (kg/m3);Density4 (kg/m3);Product area weight (kg/m2);Area weight1 (kg/m2);Area weight2 (kg/m2);Area weight3 (kg/m2);Area weight4 (kg/m2)
25;36;311.72;33.40;;;25.7;15.3;19.17;;1151.2;;149.6;0.00884;;2011-08-16;BRD6011a1;2;;;;;;;;;;;;;;
VectorData
Time (s);HRR (kW/m2);SPR (m2/(m2*s));Mass (g)
0;-0.520072238109416;-0.00896091498142649;25.7
2;-1.16665244483066;-0.0116622385120145;25.6469
4;0.0142571111274691;0.00111753402478347;25.669607
6;-0.547047678108678;-0.0131575084961515;25.647393
8;-1.03448614205641;0.000649463971294281;25.576606
10;-0.983907093256543;-0.00986573026289665;25.646095
12;-2.11672475106824;-0.00909444160283984;25.578822
14;-0.788789619583821;0.0160617394615236;25.632168
16;0.3763825710403;0.0356600390209697;25.734215
18;0.698273583164365;0.0510830609460389;25.630037
20;0.639169298595195;0.0841431314184518;25.5799
22;0.858911048778051;0.111165819240021;25.561504
24;2.15944635436726;0.131806894315539;25.563639
26;3.17381549783043;0.171268647876547;25.448426
28;5.68838971782233;0.176285363809154;25.450065
30;7.89963714744271;0.215595868824541;25.44795
32;9.1813858299174;0.418571234094232;25.45072
34;20.3643503439688;0.550502104681988;25.449357
36;39.241040349163;0.453705673078947;25.897802
38;56.2595810792997;0.208457526327523;25.602382
40;81.3674734152878;0.452742861731376;25.179398
42;109.551640916047;0.543787472805416;25.159299
44;124.197718401768;1.2808247560545;24.961652
46;136.540037215582;2.31095009178445;24.875774
48;159.390377667726;2.39933008182098;24.764136
50;183.215515078657;2.26198018061184;24.60648
52;198.866027439762;4.99637582651912;24.475958
54;223.265803142082;6.12080373059273;24.309191
56;240.997827092128;8.28017466921578;24.082616
58;266.933945868579;9.03927427653246;23.978604
60;285.291619854551;11.3579753138939;23.602171
62;288.956476271313;13.9319480592282;23.40477
64;298.27986858867;12.8890605042659;23.056374
66;303.386374503364;14.8439870310489;22.805873
68;309.014646104117;15.6883768335182;22.582066
70;311.71726813236;17.6970107948952;22.289339
72;305.325841231449;19.3926170700773;21.878333
74;303.422674110654;15.3714725006589;21.680605
76;287.51431135723;17.3375894866075;21.320661
78;279.994984419829;17.1744525867333;20.92194
80;268.733783072539;16.7774705871998;20.694683
82;260.791055525261;15.4683028810923;20.476534
84;249.385673444207;14.4682771939121;20.169669
86;238.134574651394;13.885904695166;19.941219
88;226.669467732401;13.2600383272751;19.514151
90;218.017674481499;12.276621873373;19.361823
92;203.076137234642;12.3779110699837;19.164248
94;194.607154559184;10.6834695274629;18.969841
96;186.57977306479;8.9704608743057;18.769082
98;184.896903213216;8.38739917494254;18.587568
100;179.140250995478;8.47033647497738;18.364824
102;173.432820982914;8.67564905711416;18.159774
104;177.698154594736;8.44090491064052;18.050278
106;172.136484388818;7.80077860984304;17.782267
108;171.344824102751;8.17543129754261;17.599975
110;178.32898969595;7.84038363918312;17.455301
112;177.842562728123;8.23009003674165;17.365864
114;174.008685934188;8.26253656893387;17.165168
116;175.694609568626;8.48275516847837;17.049943
118;174.762635896256;8.37557816354106;16.851151
120;172.403211380886;8.67648197298631;16.756315
122;166.903052582746;8.17318979049469;16.557079
124;163.740052100945;8.28529431710568;16.421774
126;157.562843624086;7.04724477677011;16.250823
128;156.716890399939;6.70143967014798;16.143527
130;152.874934474401;6.40939037143297;16.052473
132;150.100391493285;5.88565897790427;15.847959
134;148.067179760556;6.20198443520319;15.755089
136;143.616094514801;6.67661997832421;15.624772
138;136.458545839068;5.4568752408545;15.467152
140;136.090199225776;5.29462490587571;15.425521
142;131.262206122031;4.80379282935762;15.249076
144;129.682471405335;5.12895362352532;15.155618
146;124.875402468807;3.98586353074867;15.048755
148;122.477741138395;3.77393567197943;15.024388
150;119.287252994425;4.66862590911629;14.938631
152;114.930094185535;3.70502769154713;14.849359
154;115.420015015691;3.52407711767541;14.739284
156;111.028195688245;3.13126508658693;14.654838
158;107.586923124965;3.43518927117282;14.628852
160;104.820184001413;2.94192910001118;14.451509
162;104.215994824313;3.18865255652711;14.427491
164;102.489169304464;3.25596583403635;14.337026
166;99.3832630801162;3.05969811313046;14.224244
168;98.6293067986889;3.117903013703;14.154339
170;94.8441772761852;2.28402040861948;14.134025
172;92.706986213194;2.50426094879564;13.953115
174;92.2235358014213;2.62595739656382;13.93612
176;90.2520567135241;2.09697838065652;13.848145
178;85.6239214564416;2.10353312532749;13.754023
180;84.003995994711;2.1282724500082;13.735841
182;81.3947622312424;1.88725654045747;13.732289
184;77.1007621605145;1.74624520150504;13.623231
186;75.0932308238686;1.86508564807748;13.623336
188;70.1495144051548;1.29383161837019;13.534213
190;71.3831504765247;1.34170483871849;13.448419
192;69.5686640836719;1.33213256564681;13.424162
194;66.1235135090213;1.37862633279636;13.356677
196;63.7493361885034;1.34828337255108;13.337807
198;60.6697452701734;1.07876773963202;13.251988
200;60.4035050952779;0.94205339591301;13.288219
202;58.826883962118;1.08239063555612;13.158141
204;57.2945340425009;0.947059316800391;13.226435
206;54.8613790647171;0.824503623741922;13.049359
208;51.1408014954463;0.782147536318965;13.138339
210;51.4723087897317;0.754567175714824;13.137835
212;49.1152994954468;0.644294340637172;13.023775
214;49.1926581321428;0.717832425468916;13.025953
216;48.0661242765688;0.501669951176362;13.025452
218;47.7564336861614;0.546058424382398;13.007094
220;45.2316261579723;0.611780183161423;12.950853
222;43.5635320108358;0.45092948953813;12.933214
224;42.8114366551743;0.427918669381866;12.935093
226;40.4875725420969;0.414381474457968;12.849001
228;38.0094927547896;0.396345189180028;12.849752
230;36.528287082471;0.39569448249429;12.824527
232;35.6144211206165;0.383272496595826;12.735692
234;34.9013441505305;0.387731140783589;12.711846
236;33.7298706956876;0.320056264693303;12.71278
238;31.9619042096312;0.258842632691537;12.712679
240;31.2235815492834;0.278367190905427;12.622734
242;31.1263258120561;0.236615848902587;12.693324
244;30.1364136114434;0.256692697194477;12.513283
246;28.977380576954;0.230326867592611;12.623183
248;28.1201946975585;0.202274868670646;12.598285
250;26.1095588911455;0.169578701632362;12.623982
252;25.5422043535876;0.203865627882977;12.537456
254;24.9237681158637;0.164528684430143;12.509149
256;25.0631508432488;0.169963008528448;12.441948
258;24.2826479590471;0.204894932667437;12.598533
260;22.8780128624354;0.124716960769599;12.514251
262;22.1211463937043;0.142024901999386;12.510748
264;22.3954859393755;0.124350954473394;12.420871
266;21.6726615468085;0.151211317945463;12.421659
268;20.8348049987322;0.116732592919062;12.421672
270;20.1318517178122;0.10712480085623;12.419728
272;19.158110661252;0.118737324410194;12.39635
274;17.9778164841452;0.086341838036862;12.336179
276;19.3673620259848;0.0990990620820546;12.394718
278;19.4069098551446;0.105159420341057;12.335946
280;19.3039484927662;0.095246048196358;12.309092
282;19.0825771067217;0.0954008491121003;12.308908
284;18.5553979722086;0.0812294905155656;12.308744
286;17.0206529406602;0.0674618569546465;12.307763
288;16.4890572059816;0.0762115436530256;12.290823
290;16.4491287583096;0.0615135074618508;12.240289
292;16.7653636518527;0.069735932421365;12.28499
294;16.6344657508985;0.0658345414335505;12.220048
296;16.9627328354111;0.0705066709069729;12.239145
298;16.8632174753611;0.0791175971822684;12.222064
300;17.102921148774;0.0610120522129732;12.224084
302;16.8200275851611;0.0759742524920989;12.197445
304;16.7983763163316;0.0715155340395793;12.135887
306;16.740614293484;0.0638263598736793;12.196776
308;16.175962195817;0.052716691466748;12.108744
310;14.914410158935;0.0560545127902536;12.136117
312;14.6217415123873;0.0672023189095396;12.109774
314;14.206667252033;0.0603964813531679;12.112213
316;14.3399321098443;0.0646615750477819;12.112089
318;14.6632360105381;0.0678215908905305;12.023076
320;13.9860028339108;0.044714397622944;12.111142
322;13.5786314241641;0.0740888727351278;12.024686
324;13.613870443953;0.0628610768135003;12.112851
326;13.2642815720285;0.0501129079819897;12.11311
328;12.58918621248;0.0402486694956469;12.091762
330;12.5663028030158;0.0465184907004119;12.043969
332;12.2221406596764;0.0498300633506338;12.114918
334;12.5089575968704;0.0424766587359026;12.027733
336;13.2627657777065;0.0403960162168627;12.112459
338;11.8307034081187;0.0342694878380953;12.026462
340;12.028062714504;0.044789648818052;12.045739
342;11.8383650211399;0.0415702774073499;12.089721
344;11.9234505123102;0.0391103692392116;11.939808
346;12.1572326576789;0.0528011735345166;12.020304
348;12.2779819599144;0.0508359874463599;11.913182
350;12.8213718363978;0.0368655905958375;12.021443
352;12.6645539615321;0.0558341802184862;11.912565
354;11.7839249612087;0.0446852156329515;12.024833
356;11.2043044911687;0.0258656752369487;11.912859
358;11.629727707293;0.0295138752283371;11.913783
360;12.46991288845;0.0425334379987946;11.826341
362;12.4302947525632;0.0300753661745731;11.914079
364;11.9638884194189;0.0343693496287119;11.826207
366;10.4165788287629;0.0296848801108212;11.844337
368;10.100991818355;0.0454245324851428;11.824651
370;9.60990383768971;0.0346728860131307;11.840708
372;10.4180890259363;0.0346283450563947;11.890916
374;10.6034182977799;0.0348422263256152;11.843058
376;10.8987084824956;0.0568112531907535;11.824235
378;10.6065101427156;0.0441331389576858;11.824246
380;10.5379669549681;0.0289526691359038;11.822185
382;11.2106120075815;0.0448349189144371;11.821679
384;10.8162473518582;0.053526175145241;11.904917
386;10.531537634922;0.0339595939099106;11.824271
388;11.0928503664839;0.0265355996705972;11.822575
390;10.6156287955733;0.0373281800148172;11.735964
392;10.5186410189734;0.0208063710072405;11.825757
394;11.1747407179407;0.0237342315526882;11.799545
396;10.5222260286339;0.0196766459841714;11.82676
398;9.6100898711513;0.0230266418900853;11.74026
400;9.90530462853488;0.0141161326981794;11.800481
402;8.7023999475958;0.0143181827391504;11.714181
404;8.53429008955432;0.0289956599148348;11.800948
406;8.35523923958455;0.024790585413979;11.710814
408;8.46758106459382;0.0323292129132322;11.734623
410;9.01054460989435;0.0328011861741058;11.712686
412;9.30483643168718;0.0349810247840473;11.709895
414;7.92593658967816;0.0181874402113084;11.712077
416;6.72449071593455;0.0237135956376813;11.644431
418;7.90985126763918;0.0174525274384969;11.69296
420;8.49039576285661;0.0250116049099621;11.622157
422;9.68311483911683;0.0200070796540803;11.711363
424;9.41147644250735;0.0203096606883709;11.713035
426;8.8920911062083;0.0150668646889696;11.711203
428;9.01582336752628;0.00233535959474754;11.625543
430;9.40507980387165;0.0263962483734265;11.868202
432;9.60624844767287;0.0306913001984008;11.715008
434;8.85406889140506;0.0308376564979738;11.644432
436;10.4330861801962;0.0106545034918124;11.645011
438;9.420907427896;0.0330918801614629;11.624549
440;8.7518621870582;0.0238763636670538;11.62219
442;8.28627160747483;0.0177017933033111;11.62361
444;7.26457748245635;0.00970262252481124;11.623218
446;7.86790443400901;0.0183958818502183;11.623917
448;7.47634005850346;0.0230147749988259;11.598489
450;7.21603299470468;0.0508192580834733;11.622937
452;6.583487713797;0.0169999019911723;11.622732
454;6.75045454201105;0.0113008835404109;11.624332
456;5.66153107433988;0.0119315579416825;11.624083
458;5.52953083990881;0.0012493905987044;11.622017
460;5.77658902702614;0.0150131112990311;11.585288
462;6.42370653942508;0.00522567140089169;11.535197
464;6.81138431352535;0.00278939189817211;11.597796
466;7.54752343249943;0.0017143677162555;11.512363
468;7.22491248814048;-8.58259071006765E-05;11.510543
470;7.47216248641397;-0.00343183155964105;11.510249
472;8.36528038015249;-0.0299433447942281;11.51045
474;8.12813218693198;-0.0238940695912179;11.510373
476;8.70532974324473;-0.0227787512404755;11.532291
478;7.92774350924437;-0.0219723228782533;11.511023
480;6.52537467241518;-0.00696843684175178;11.512526
482;6.76089807564935;-0.00986375215285946;11.490599
484;7.00644101014957;-0.00544033862636589;11.511574
486;6.72777896737194;0.00128589064402282;11.419766
488;7.17658053671357;-0.0205056289695292;11.440106
490;6.82549548261865;-0.0194874539347594;11.439101
492;6.58459227100985;-0.0204579329601495;11.490721
494;7.18756437382073;-0.0236210327440499;11.490062
496;6.98813737009654;-0.0151527907914095;11.439192
498;6.69211490141885;-0.0132030180512819;11.487321
500;6.91236767573919;-0.0215744558559783;11.42156
502;6.51073638457532;-0.0307729039184541;11.419687
504;5.44118535426102;-0.0287485971956234;11.422182
506;5.89579640228919;-0.0317059250973081;11.492329
508;5.76191430486666;-0.0341187496427974;11.421175
510;5.58396986535133;-0.0501733540984703;11.491413
512;6.15900474187372;-0.0360738410205341;11.420676
514;5.74735608765266;-0.0420944965696273;11.332255
516;5.78502852611673;-0.0373967737928828;11.489108
518;6.47860747292381;-0.0261010792781513;11.41905
520;5.96079468656041;-0.0241977864057083;11.418472
522;5.94283431972027;-0.0206975288072032;11.418689
524;6.10917949172286;-0.0317506234568465;11.419623
526;5.97321799412484;-0.0145671747238959;11.332387
528;6.14518402677442;-0.0298961002763633;11.419474
530;6.76901297715102;-0.0251919405665387;11.331859
532;6.24531673877466;-0.0260960916839942;11.419767
534;6.28065561089837;-0.0295158166281527;11.321283
536;6.72060211827031;-0.0205238233579296;11.422211
538;6.04946343958319;-0.0123084834740014;11.393759
540;5.88735640062209;-0.0180898482956719;11.396574
542;6.09321980573943;-0.00481201689707265;11.309344
544;5.93844768644757;-0.0026288996731867;11.397124
546;6.19225444831694;-0.00885077994175251;11.308469
548;6.18320839710604;0.00489749662430447;11.418141
550;5.86999941463993;-0.00374803253950771;11.312165
552;6.58766391863272;-0.00773470870886189;11.334115
554;7.16595447415327;-0.00685319696713009;11.310409
556;6.87986943655845;-0.00837793508155736;11.395547
558;6.55045328998861;0.00626594517807528;11.308436
560;6.12888084040694;-0.0140786449899024;11.310902
562;5.81067789454186;-0.00828810788199517;11.309609
564;5.90517366938086;-0.00157362168354808;11.30861
566;6.35112149742775;-0.0141404169816845;11.308104
568;7.06515689307205;-0.015811832230366;11.306797
570;7.22356645237087;-0.0167366562247103;11.309215
572;7.52085340714861;-0.0192695098118119;11.310303
574;7.27564208431946;-0.00738296384051602;11.309986
576;7.35466919983739;-0.0228422825189716;11.310411
578;6.2070761700336;-0.00763440258245703;11.287897
580;5.54667635146291;-0.0168865937630017;11.308452
582;6.36163888087269;-0.0122919608479795;11.28664
584;6.23960637592468;-0.0104601147697573;11.24131
586;5.83192238672972;-0.0122012155717316;11.288383
588;6.27662897641922;-0.0125839102650413;11.237826
590;5.23060607508544;-0.0177180621708577;11.220457
592;4.77843091808704;-0.0174237794111852;11.240861
594;5.43901698785045;-0.0021568598362271;11.289807
596;5.40661026790904;-0.0108128660899104;11.221659
598;5.29739715590316;-0.0101596629068473;11.309942
600;5.36449444323084;0.00130321043762001;11.30964
602;5.07576937731852;-0.0127281083931694;11.28929
604;4.35768931992733;-0.00202642376189726;11.242921
606;4.34416497973959;-0.0109566089301146;11.2392
608;4.31310735466476;-0.00487148690693855;11.239731
610;4.19709333169645;0.00636112486586707;11.290888
612;5.28074807543184;-0.015339100973423;11.137954
614;5.51286329289586;-0.00568004325191338;11.220801
616;5.13548098850369;-0.0253192012215999;11.289672
618;5.78391577347047;-0.0177350717788634;11.220408
620;5.54466841949617;-0.0294749716021347;11.219516
622;5.61872794009629;-0.0180524394211595;11.243499
624;5.80162612383509;-0.0222462940272067;11.288105
626;4.78647139859694;-0.00518667184839945;11.24088
628;3.67701320245863;-0.00178292813786661;11.287167
630;4.61361023103238;-0.019617058200556;11.136186
632;4.21301520703867;-0.0234923180568229;11.221266
634;4.95465429142226;-0.00800870277695494;11.219246
636;5.53251379957973;-0.0144491236882081;11.193918
638;5.27215824535561;0.00116271780279789;11.137727
640;4.98282974085974;-0.0202726020763584;11.219793
642;4.80877601128975;-0.0267601868364376;11.109066
644;4.07913395122398;0.0046610712020268;11.216736
646;3.50231696807896;-0.00431323436581108;11.108185
648;3.82599553397035;-0.00720026747277809;11.135199
650;3.09803336167459;-0.00505422615195217;11.135093
652;3.04938398411427;-0.0113257320745888;11.220804
654;3.42249340042065;-0.0067742223713914;11.108877
656;3.10987876811121;-0.0016797457885664;11.134942
658;3.47274435402402;-0.0123002950883548;11.193479
660;3.48644597909931;-0.00663224234474206;11.108963
662;2.70365075363712;-0.0131001763142599;11.192232
664;3.09556828832773;0.00607464107480123;11.12103
666;3.34343731626186;-0.014089997631422;11.219177
668;3.06825822204076;-0.0124471474760809;11.110129
670;3.04757021644558;-0.00997976804684687;11.107883
672;3.39967430091849;-0.00926495271120302;11.106402
674;3.07862707583173;-0.0214243185431848;11.108964
676;3.33426874485746;-0.00310643531029526;11.107406
678;2.60054114572616;-0.0137318284264286;11.107716
680;2.63187166407415;-0.00375599783811421;11.109124
682;2.59926756636979;-0.0192913890470283;11.107026
684;2.73186543210995;-0.0227428645261076;11.107093
686;2.02889577762716;-0.0178802513519982;11.107795
688;2.92163925896488;-0.0233714330698029;11.10873
690;3.39729763378442;-0.0165294711149966;11.106462
692;3.08265455177993;-0.0113775299343493;11.107878
694;3.60416736477784;-0.0120156104763876;11.018417
696;3.34539535927025;-0.0124853903755213;11.108262
698;3.12545781767105;0.00212153886640056;11.014505
700;4.41892994628292;-0.0205151736442493;11.016705
702;4.37053303050904;-0.00697735523810292;11.016085
704;3.31795444289715;-0.0224857707210322;11.038529
706;3.34141057490809;-0.0226785253645945;11.087253
708;3.53445311478178;-0.0192050721700091;11.04009
710;2.54563422218573;-0.0262306379763617;11.08532
712;2.7157072075424;-0.0202785007839721;11.020826
714;2.82718278144226;-0.0246013259756825;11.082959
716;2.13700169829952;-0.0332589233499182;11.018336
718;1.69165863225533;-0.0254945940335715;11.016243
720;1.7033652778859;-0.0351864294130191;11.017639
722;1.41667497677518;-0.0271400057096749;11.018651
724;2.7451717464858;-0.0390199306417315;10.992836
726;2.39526370816131;-0.0563149890415592;11.041441
728;1.22887703125744;-0.0484336224941557;11.085566
730;1.67147624697063;-0.0423597700010054;11.016845
732;1.25403243156767;-0.0331124628857835;11.01694
734;1.15580675283977;-0.0504779771456813;11.019274
736;2.79414954671504;-0.0389245612352003;11.013468
738;2.42702112876034;-0.0448172986368428;11.018494
740;2.4464989511652;-0.0443195751800665;11.084735
742;2.91139665658318;-0.0051985492064701;11.019886
744;2.69881365804345;-0.0284076535886797;11.021767
746;2.48260581557591;-0.0303352882507223;10.991969
748;2.75901155035227;-0.0250315703291175;11.021829
750;3.4986324048449;-0.0370779879586175;11.018955
752;3.17602040169359;-0.0129641572952409;11.019505
754;3.63780230443173;-0.0345308034869257;10.988719
756;3.29755539042458;-0.0341732821107388;11.015602
758;3.33947959109398;-0.0389051148626087;11.019593
760;3.08334082368727;-0.0355286765865753;11.018883
762;2.4894196082938;-0.0237117203745579;10.935491
764;2.14253008322249;-0.0393105200882583;10.935705
766;1.92009130523136;-0.0534283626479428;10.992288
768;2.14324136108035;-0.0543929203114817;10.936498
770;2.44043657282933;-0.0481602555389694;11.086133
772;2.82550423068437;-0.0377744921767073;10.937431
774;2.96747275829938;-0.0438494164666273;10.942406
776;2.45715224010486;-0.0359549949308275;10.910297
778;2.85613267516477;-0.04351866718008;10.935406
780;2.1294791457848;-0.0358618368682539;10.90867
782;3.10012521958626;-0.0290847994124255;10.908744
784;1.96332030953448;-0.0415449954903369;10.98851
786;1.32088748660571;-0.0278007836313531;10.90665
788;2.35289139062339;-0.0318116889008916;10.911617
790;2.70398236695585;-0.0271016979936589;10.908221
792;2.34545019432484;-0.0134732935356434;10.991866
794;2.44476816969495;-0.0262778881085763;11.002615
796;2.59983988465483;-0.0335316552583694;11.019516
798;2.38081421496595;-0.0270579895617319;10.936812
800;2.30159195102163;-0.0273197389898011;10.907256
802;2.66154389829303;-0.0281747406816845;10.908133
804;3.28231140270239;-0.0362840511359235;10.90991
806;3.71750152715119;-0.0431028906298457;10.909826
808;2.88021259799304;-0.0390647789893908;10.939044
810;1.80753694025109;-0.0433258680364513;10.905583
812;1.60106804283785;-0.0320389177788445;10.907595
814;1.70636408957993;-0.0307675822426167;10.887346
816;1.50364047592735;-0.0365789417181879;10.940233
818;1.81917914124575;-0.0467658260581482;10.909276
820;1.83406444661941;-0.0384882439371948;10.8198
822;1.64741653878654;-0.0532943398226715;10.907674
824;1.9217927981177;-0.0485506495564483;10.910972
826;1.92929290824675;-0.0487709977520409;10.990538
828;1.30621936498803;-0.0444980429730146;10.907326
830;1.86317525053153;-0.0576477448654904;10.819551
832;0.651836433756591;-0.0338950371617249;10.820048
834;0.66158168101078;-0.0440606892432024;10.908694
836;1.73647376505769;-0.0350935348133077;10.735706
838;2.77928731106714;-0.0470171293752753;10.884743
840;2.62569356553333;-0.018714579274044;10.844223
842;2.25442898993869;-0.0373494474790974;10.882876
844;1.95540910242649;-0.0295760568850655;10.818991
846;1.91965313404686;-0.0271577885519973;10.905857
848;3.34328401695689;-0.0195355799485816;10.881438
850;3.15879298447595;-0.0295678153442654;10.840208
852;2.84179707082218;-0.0122650298821305;10.884074
854;3.32446337963275;-0.0361230737097855;10.910463
856;2.8843507228077;-0.0362041830378375;10.885042
858;2.26326587279473;-0.04949451000996;10.843154
860;1.88380040796596;-0.0304031890031408;10.884833
862;1.49776964092523;-0.0244337524024403;10.843313
864;1.19397152401782;-0.0349317656622801;10.907255
866;1.65581534059492;-0.0313073466503649;10.841218
868;1.63915832825623;-0.0316426919940238;10.908971
870;1.67732769349858;-0.0156340956214856;10.817937
872;2.33608725311657;-0.0396884719851121;10.882773
874;1.81446860659653;-0.0284497457907982;10.910032
876;0.542326275427543;-0.023835294600811;10.841105
878;1.23610796743981;-0.0401306670737759;10.886724
880;0.761018154855281;-0.00826159156223055;10.908859
882;2.04388089320684;-0.00570938766137589;10.82246
884;2.11610803265308;-0.0110709029144483;10.818291
886;1.61721027621115;-0.0086161223293553;10.817852
888;1.42571741197396;-0.00828844547073362;10.843747
890;0.972431185537962;0.00832075579722773;10.819766
892;0.71881850500609;-0.00762471798887559;10.820925
894;0.849620518318902;-0.0120701318813327;10.884763
896;1.23401593370676;-0.00602320003752904;10.820637
898;1.97826382206708;-0.00149801156350077;10.819928
900;1.98202192229678;-0.00967812709282652;10.817413
902;1.17405683456803;0.00520843674419331;10.819595
904;1.78339843550508;-0.00281928120673093;10.746262
906;1.5840626310964;-0.00859188673091834;10.819059
908;1.92391958449707;-0.0057120960468434;10.788109
910;1.63510683744655;-0.016364228578966;10.737665
912;2.03325618472675;-0.00638495144297696;10.790189
914;1.52898757566736;-0.014280757726468;10.818647
916;0.757068691320784;-0.00603408338914762;10.735495
918;1.03688826587191;-0.0147879315734853;10.740438
920;1.24271746227681;0.00674818820006007;10.705935
922;1.85949601745626;-0.00706561567028833;10.707764
924;1.98315617603459;-0.0144918551631218;10.800991
926;1.87709025860607;-0.00508061263099263;10.759982
928;1.6555560942933;0.0123958914472448;10.820699
930;2.3256134785442;-0.0115972514806115;10.789439
932;2.35782941884321;-0.0190203082484972;10.819767
934;1.82141148161882;-0.00785613141454646;10.70826
936;1.86694143712091;-0.0157484950233647;10.78943
938;1.84067107956439;-0.00230650986971798;10.78902
940;1.90960711339888;-0.0122147982307069;10.705958
942;2.1693250202107;0.00648494531550074;10.689737
944;2.2272886649989;-0.00378383379138309;10.816853
946;0.765915475559225;0.0153120351423615;10.819115
948;1.30416904841329;-0.0018916106019314;10.73599
950;1.03659968886895;-0.0106192673537031;10.707058
952;0.863345376541624;0.00386449374714909;10.735575
954;1.30829003665972;-0.00798918163602848;10.705014
956;0.141910728438443;-0.00841470114857554;10.642271
958;-0.203086409497662;-0.00409645020013419;10.680789
960;0.252402930962291;-0.0216220246289404;10.707496
962;0.67548338167575;-0.0221886628633653;10.788315
964;0.829717218594987;-0.00518850870683679;10.706801
966;1.4279478481781;-0.0168385142883976;10.706434
968;1.13003646886731;-0.0163571040194335;10.683116
970;1.4168353417552;-0.00967631748983237;10.818944
972;1.70307033690397;-0.0143714213613929;10.731592
974;1.53973631886231;-0.0137237805988094;10.705018
976;-0.166444171532964;0.00134560038543876;10.704712
978;0.182275602406093;-0.0141168166585994;10.784497
980;-0.258830914049871;-0.0163090754151053;10.704099
982;0.747374682529108;0.0075184752599484;10.706181
984;1.43183503347294;-0.0279489678175454;10.708497
986;0.926891486852746;-0.000248055634957983;10.707366
988;0.955312151706535;-0.022884963322137;10.706086
990;1.2295395213279;-0.0146519113214125;10.705698
992;1.63179162807677;-0.0188769893736241;10.705415
994;1.57214740826707;-0.012789490615784;10.643887
996;2.32719170399541;-0.0119857716095135;10.703133
998;2.43541609670563;-0.00499767167256637;10.643592
1000;2.55677799143732;-0.0141554600330163;10.705794
1002;3.24365639511662;-0.0251909526002336;10.709912
1004;1.90510461810556;-0.04137323649057;10.707197
1006;1.89711615130361;-0.0438512765161865;10.642841
1008;1.48108286500589;-0.0462157046039451;10.706433
1010;0.632870961280505;-0.0391859577218205;10.707817
1012;0.762689587995741;-0.0485254854727657;10.683474
1014;0.880918680944784;-0.0431884591389374;10.709454
1016;0.592315564740352;-0.0547361527839742;10.706432
1018;0.264143003906291;-0.0526793616373039;10.619296
1020;0.298357750262242;-0.0590682630569992;10.705898
1022;-0.253443219607932;-0.043777267342148;10.621734
1024;-0.378945686842675;-0.0575177815214281;10.709542
1026;-1.01601080813605;-0.0458510801846188;10.708194
1028;-0.513026127165559;-0.0438782917053949;10.706968
1030;0.00349171770380784;-0.0431228811167964;10.707172
1032;0.214640748446054;-0.0547529235813216;10.641607
1034;-0.530925136111505;-0.0288286535140998;10.679717
1036;-0.873835018548575;-0.0336730865819352;10.643922
1038;0.0643793824124039;-0.0420174725092459;10.707615
1040;-0.273034472604169;-0.0427794332731963;10.620576
1042;0.785251115410088;-0.037050062050411;10.646417
1044;1.17676680440093;-0.00953698134715234;10.618712
1046;0.735809763830822;-0.0308746671324063;10.707969
1048;0.883435577263948;-0.0171744431498343;10.68422
1050;0.82036958995566;-0.0159176942826675;10.617207
1052;0.536155282544529;-0.00383181998751029;10.682828
1054;1.12714169725786;-0.00975492479486354;10.681836
1056;0.20952987063945;-0.0122174719822328;10.684233
1058;-0.382617410898043;0.00469730962248985;10.705051
1060;0.750897336586754;-0.0088429299582229;10.706208
1062;0.958820124603442;-0.0139805894492858;10.641003
1064;0.499987450242318;-0.0153373667638125;10.619252
1066;0.428925548139522;-0.00635866572800725;10.619125
1068;0.0422628111122052;-0.0111881878848549;10.684155
1070;-0.227969858409655;-0.00617973013176243;10.541477
1072;0.57630365815463;-0.00696504408497201;10.662298
1074;0.247651143736797;-0.00798082313165211;10.622308
1076;-0.298137984033739;-0.00434915200383915;10.709763
1078;1.08378452993925;-0.012651043074792;10.645727
1080;0.703635171388365;-0.00641979134613488;10.618699
1082;0.541696852125716;-0.00874840636463894;10.61837
1084;0.217580523003224;-0.00657436484076543;10.617739
1086;-0.000717325594000151;-0.00685392235416981;10.618052
1088;-0.287695231826517;-0.0098872294394224;10.705005
1090;1.2878064059719;-0.00317221508075989;10.684222
1092;-0.177552364178611;-0.00866733684709945;10.624428
1094;-0.461755453346623;0.00177594698366026;10.62089
1096;0.335204000815152;-0.000868780458914978;10.623341
1098;0.752218859927065;0.0016731617121152;10.621428
1100;0.15499410410475;-0.00928998176948869;10.543755
1102;0.403988292633852;-0.00957225614813859;10.511296
1104;-0.0199816740693593;-0.0106666094811569;10.544814
1106;-0.0992773965346831;0.00334941353483919;10.622678
1108;0.572761467860985;-0.00741269087629815;10.623696
1110;-0.961393264114713;-0.00997453901090496;10.589967
1112;-1.2127838419648;-0.00603811901461309;10.620052
1114;-0.941989287378834;0.000600078877928426;10.620797
1116;-0.0578928194452446;-0.00643206959435923;10.539785
1118;0.243035711349367;0.00972357751719987;10.588955
1120;0.131653483507184;-0.00427884867483424;10.540988
1122;0.0977587837515234;-0.000134905042522461;10.621294
1124;-0.151172281747397;0.0110632093688569;10.543809
1126;-0.998532868266584;-0.00277331088262465;10.520156
1128;-1.5004924489263;-0.005273683710913;10.620359
1130;-1.17994396620954;-0.0128921307128315;10.622047
1132;-0.61970538756187;0.00576899478974246;10.621337
1134;-0.38254582436337;-0.0120159719883328;10.61986
1136;-0.0780433786310006;0.000850091195099005;10.621784
1138;0.162058676448111;-0.00796658548406136;10.508799
1140;-0.584684238101208;0.0109723354062495;10.509718
1142;-0.00181495601407318;-0.000466288289071578;10.509417
1144;-0.33916734490928;-0.00777626689121239;10.449465
1146;-0.0970990448593607;-0.00395245815489553;10.508243
1148;0.463557963827284;-0.00450772015351862;10.509107
1150;0.476758652617406;-0.00919514809967977;10.50733
1152;-0.233824292349611;-0.00708765957756669;10.484517
1154;-0.707981907473861;0.00329490232097766;10.484024
1156;-1.44214096347795;-0.00626228456120133;10.483568
1158;-1.44360437152695;-0.000856256169760335;10.506584
1160;-0.531085751440276;0.00146846907051941;10.585774
1162;-0.133497267542712;0.00204052643297865;10.53856
1164;-0.026134328442496;-0.0010425898366043;10.506001
1166;0.330224035192575;-0.0161810184884783;10.508575
1168;0.310900041361339;-0.0108660437087736;10.540496
1170;0.0915993157971402;-0.0151461735680543;10.447633
1172;0.226582032442405;-0.00236701128334601;10.50721
1174;1.12001485952067;-0.0123264227515601;10.509365
1176;0.939112431833833;-0.0131888952967629;10.483494
1178;1.37206051028594;-0.0119623662398224;10.484805
1180;1.04961829734807;-0.0113358064905756;10.584996
1182;0.709437161155066;-0.00830180496841428;10.447137
1184;1.32328938221414;-0.0188369098604217;10.52814
1186;0.618408934641205;0.00464244592306378;10.447956
1188;1.25856702070582;0.00176560017007627;10.508393
1190;1.67845680165103;-0.00830538121294583;10.58758
1192;0.273468652953562;-0.000954088654667062;10.540607
1194;-0.153498247692238;-0.00747598063563435;10.508447
1196;-0.458004770266551;-0.00351323997001485;10.506586
1198;-1.66648939185541;-0.00673791052491531;10.482585
1200;-2.1492111366823;0;10.585151
1202;-1.53310896722589;-0.00439946642141956;10.585683
