Repository: johodges/materials

## A Non-Dimensional Scaling Approach to Modeling Material Pyrolysis

This repository contains the data, scripts, and technical documents required to generate the SPyro cone validation cases.

## Instructions
* Clone this repository with submodules
  ```
  git clone --recurse-submodules https://github.com/johodges/materials
  ```
* Pre-process data
  ```
  python materials/scripts/initialize.py
  ```
* Build latest FDS (example for impi_intel_linux target, but use relevant make target for platform)
  ```
  git clone git@github.com:firemodels/fds.git && cd fds
  cd Build/impi_intel_linux
  ./make_fds.sh
  ln -s fds_impi_intel_linux fds
  cd ../..
  ```
* Run cases
  ```

File: data/rise_materials/Testdata-243.txt
Keywords
Material1;Material2;Material3;Material4;Product;Object;Scenario;Method;Reference;Comment;Owner;IsPublic;ImportDate
MDF board;;;;Medium density fibre board (M25);;;ISO 5660;SBI Project;C000405_m25;;1;2003-08-12 11:11:36
Scalars
Flux (kW/m2);tig (s);qmax (kw/m2);qtotal (MJ/m2);q180 (kw/m2);q300 (kw/m2);Mass loss (g);DHc (MJ/kg);Peak smoke production (m2/m2s);Total smoke produced (m2/m2);Specific extinction area (avg) (m2/kg);Area (m2);Thickness (mm);Density (kg/m3)
50;30;361;130.97;188.61;159.68;82.5;12.16;NA;NA;63.65;0.0088;12;700
VectorData
Time (s);HRR (kW/m2);SEA (m2/kg);SPR (m2/s)
0; 2.9; 0; 0.0000
5; 4.7; 0; 0.0000
10; 4.4; 1; 0.0000
15; 1.5; 82; 0.0013
20; 0.2; 121; 0.0025
25; 0.0; 196; 0.0042
30; 7.8; 220; 0.0058
35; 67.7; 6; 0.0005
40; 149.8; 29; 0.0043
45; 203.8; 50; 0.0079
50; 228.0; 55; 0.0092
55; 235.8; 70; 0.0115
60; 239.3; 80; 0.0143
65; 236.2; 93; 0.0166
70; 237.1; 109; 0.0186
75; 233.7; 119; 0.0207
80; 232.3; 118; 0.0207
85; 226.6; 112; 0.0199
90; 221.3; 111; 0.0191
95; 217.0; 108; 0.0183
100; 212.3; 113; 0.0185
105; 207.7; 106; 0.0168
110; 203.1; 105; 0.0170
115; 200.3; 97; 0.0157
120; 197.5; 89; 0.0145
125; 191.1; 79; 0.0132
130; 184.8; 71; 0.0116
135; 180.9; 71; 0.0109
140; 176.3; 62; 0.0098
145; 175.1; 60; 0.0093
150; 170.9; 61; 0.0092
155; 167.9; 62; 0.0094
160; 167.7; 59; 0.0087
165; 167.0; 57; 0.0085
170; 165.8; 57; 0.0085
175; 163.1; 47; 0.0069
180; 162.0; 50; 0.0073
185; 161.0; 52; 0.0074
190; 157.3; 48; 0.0068
195; 155.9; 51; 0.0069
200; 152.9; 49; 0.0066
205; 151.8; 51; 0.0069
210; 149.0; 46; 0.0061
215; 147.7; 46; 0.0059
220; 144.2; 37; 0.0047
225; 140.7; 40; 0.0050
230; 139.7; 36; 0.0045
235; 135.6; 39; 0.0046
240; 132.5; 39; 0.0042
245; 129.7; 33; 0.0039
250; 126.3; 32; 0.0036
255; 122.4; 23; 0.0025
260; 119.9; 31; 0.0035
265; 117.3; 23; 0.0024
270; 114.7; 25; 0.0026
275; 112.2; 16; 0.0016
280; 110.6; 31; 0.0030
285; 108.7; 24; 0.0024
290; 106.8; 18; 0.0018
295; 104.4; 28; 0.0026
300; 103.3; 24; 0.0022
305; 101.8; 21; 0.0019
310; 101.1; 18; 0.0018
315; 99.8; 23; 0.0021
320; 99.1; 22; 0.0019
325; 98.8; 14; 0.0013
330; 98.7; 24; 0.0021
335; 98.2; 19; 0.0017
340; 98.9; 8; 0.0007
345; 98.6; 16; 0.0014
350; 99.5; 16; 0.0014
355; 100.1; 12; 0.0011
360; 102.0; 13; 0.0012
365; 103.1; 15; 0.0013
370; 105.6; 15; 0.0014
375; 107.6; 18; 0.0017
380; 109.9; 20; 0.0017
385; 112.2; 13; 0.0011
390; 115.9; 20; 0.0019
395; 118.4; 21; 0.0022
400; 123.6; 18; 0.0018
405; 129.8; 32; 0.0033
410; 133.7; 27; 0.0030
415; 140.0; 42; 0.0047
420; 145.3; 40; 0.0047
425; 151.2; 42; 0.0052
430; 159.5; 45; 0.0056
435; 167.4; 51; 0.0069
440; 176.7; 50; 0.0072
445; 186.3; 65; 0.0093
450; 195.3; 57; 0.0089
455; 205.4; 67; 0.0110
460; 216.9; 69; 0.0117
465; 226.3; 69; 0.0124
470; 236.9; 77; 0.0142
475; 249.9; 73; 0.0146
480; 262.1; 80; 0.0164
485; 272.6; 85; 0.0180
490; 285.8; 84; 0.0185
495; 294.8; 87; 0.0195
500; 308.7; 92; 0.0216
505; 318.8; 84; 0.0201
510; 330.7; 85; 0.0209
515; 339.0; 91; 0.0231
520; 348.8; 98; 0.0250
525; 353.4; 100; 0.0257
530; 360.9; 115; 0.0292
535; 358.3; 119; 0.0297
540; 352.1; 121; 0.0289
545; 335.1; 115; 0.0251
550; 306.6; 140; 0.0262
555; 262.6; 151; 0.0217
560; 214.5; 134; 0.0138
565; 175.7; 148; 0.0106
570; 146.5; 82; 0.0049
575; 122.7; 75; 0.0038
580; 108.9; 85; 0.0038
585; 98.2; 84; 0.0031
590; 92.1; 89; 0.0026
595; 87.2; 85; 0.0025
600; 83.6; 38; 0.0012
605; 81.1; 26; 0.0008
610; 77.4; 4; 0.0001
615; 74.6; 23; 0.0007
620; 73.0; 0; 0.0000
625; 70.3; 0; 0.0000
630; 68.4; 0; 0.0000
635; 66.9; 0; 0.0000
640; 65.6; 0; 0.0000
645; 65.3; 0; 0.0000
650; 63.8; 0; 0.0000
655; 63.1; 0; 0.0000
660; 63.1; 0; 0.0000
665; 61.3; 0; 0.0000
670; 60.8; 0; 0.0000
675; 60.0; 0; 0.0000
680; 59.1; 0; 0.0000
685; 57.5; 0; 0.0000
690; 58.3; 0; 0.0000
695; 58.3; 0; 0.0000
700; 57.3; 0; 0.0000
705; 55.6; 0; 0.0000
710; 55.3; 0; 0.0000
715; 55.4; 0; 0.0000
720; 55.9; 0; 0.0000
725; 54.8; 0; 0.0000
730; 53.9; 0; 0.0000
735; 52.5; 0; 0.0000
740; 52.2; 0; 0.0000
745; 50.9; 0; 0.0000
750; 51.3; 0; 0.0000
755; 50.9; 0; 0.0000
760; 50.7; 0; 0.0000
765; 51.1; 0; 0.0000
770; 51.2; 0; 0.0000
775; 50.4; 0; 0.0000
780; 50.0; 0; 0.0000
785; 50.1; 0; 0.0000
790; 50.2; 0; 0.0000
795; 49.4; 0; 0.0000
800; 48.7; 0; 0.0000
805; 49.5; 0; 0.0000
810; 49.0; 0; 0.0000
815; 49.1; 0; 0.0000
820; 49.5; 0; 0.0000
825; 47.8; 0; 0.0000
830; 48.1; 0; 0.0000
835; 48.9; 0; 0.0000
840; 47.8; 0; 0.0000
845; 47.7; 0; 0.0000
850; 47.1; 0; 0.0000
855; 47.6; 0; 0.0000
860; 47.2; 0; 0.0000
865; 46.7; 0; 0.0000
870; 47.5; 0; 0.0000
875; 47.6; 0; 0.0000
880; 47.5; 0; 0.0000
885; 46.9; 0; 0.0000
890; 46.0; 0; 0.0000
895; 46.2; 0; 0.0000
900; 46.2; 0; 0.0000
905; 46.4; 0; 0.0000
910; 46.4; 0; 0.0000
915; 46.1; 0; 0.0000
920; 46.9; 0; 0.0000
925; 46.2; 0; 0.0000
930; 47.0; 0; 0.0000
935; 46.6; 0; 0.0000
940; 45.7; 0; 0.0000
945; 45.9; 0; 0.0000
950; 46.1; 0; 0.0000
955; 46.1; 0; 0.0000
960; 45.5; 0; 0.0000
965; 45.7; 0; 0.0000
970; 45.6; 0; 0.0000
975; 46.0; 0; 0.0000
980; 45.5; 0; 0.0000
985; 45.5; 0; 0.0000
990; 46.6; 0; 0.0000
995; 46.0; 0; 0.0000
1000; 46.3; 0; 0.0000
1005; 45.5; 0; 0.0000
1010; 45.4; 0; 0.0000
1015; 46.0; 0; 0.0000
1020; 45.2; 0; 0.0000
1025; 45.1; 0; 0.0000
1030; 46.2; 0; 0.0000
1035; 44.7; 0; 0.0000
1040; 45.4; 0; 0.0000
1045; 45.2; 0; 0.0000
1050; 43.8; 0; 0.0000
1055; 44.8; 0; 0.0000
1060; 44.5; 0; 0.0000
1065; 43.7; 0; 0.0000
1070; 44.6; 0; 0.0000
1075; 43.7; 0; 0.0000
1080; 43.1; 0; 0.0000
1085; 44.6; 0; 0.0000
1090; 43.8; 0; 0.0000
1095; 43.8; 0; 0.0000
1100; 44.1; 0; 0.0000
1105; 43.1; 0; 0.0000
1110; 43.6; 0; 0.0000
1115; 44.7; 0; 0.0000
1120; 43.4; 0; 0.0000
1125; 42.9; 0; 0.0000
1130; 43.7; 0; 0.0000
1135; 43.2; 0; 0.0000
1140; 42.3; 0; 0.0000
1145; 43.0; 0; 0.0000
1150; 43.7; 0; 0.0000
1155; 42.9; 0; 0.0000
1160; 42.8; 0; 0.0000
1165; 43.8; 0; 0.0000
1170; 42.4; 0; 0.0000
1175; 42.2; 0; 0.0000
1180; 42.9; 0; 0.0000
1185; 43.4; 0; 0.0000
1190; 42.2; 0; 0.0000
1195; 41.9; 0; 0.0000
1200; 42.4; 0; 0.0000
1205; 42.4; 0; 0.0000
1210; 42.3; 0; 0.0000
1215; 42.1; 0; 0.0000
1220; 43.0; 0; 0.0000

File: data/rise_materials/Testdata-2430.txt
Keywords
Material1;Material2;Material3;Material4;Product;Object;Scenario;Method;Reference;Comment;Owner;IsPublic;ImportDate
Silicone rubber;;;;IN6-3;Interior Surfaces of gangways;;ISO 5660;TRANSFEU;;TRANSFEU;1;2011-11-09 15:42:03
Scalars
Flux (kW/m2);tig (s);qmax (kw/m2);qtotal (MJ/m2);q180 (kw/m2);q300 (kw/m2);Sample mass (g);Mass loss (g);DHc (MJ/kg);Peak smoke production (m2/m2s);Total smoke produced (m2/m2);Specific extinction area (avg) (m2/kg);MARHE (kW/m2);Area exposed (m2);Observations;Test date (YYYY-MM-DD);Test identifier;Product thickness (mm);Thickness1 (mm);Thickness2 (mm);Thickness3 (mm);Thickness4 (mm);Product density (kg/m3);Density1 (kg/m3);Density2 (kg/m3);Density3 (kg/m3);Density4 (kg/m3);Product area weight (kg/m2);Area weight1 (kg/m2);Area weight2 (kg/m2);Area weight3 (kg/m2);Area weight4 (kg/m2)
25;39;271.43;34.90;;;25.66;83.9;8.09;;1239.1;;141.9;0.00884;;2011-08-16;BRD6011a3;2;;;;;;;;;;;;;;
VectorData
Time (s);HRR (kW/m2);SPR (m2/(m2*s));Mass (g)
0;0.772409554036455;-0.00691372826056957;25.66
2;0.665665147333369;0.0199761690050355;25.45742
4;0.269623472350159;0.00124397545253645;25.708014
6;0.527716501730108;0.00565254046377056;25.685712
8;0.516517192826139;0.00846762249062445;25.660061
10;0.085928223756297;0.00310892357741286;25.660932
12;-1.33702719161212;0.0121829806046108;25.572887
14;-0.108889845893999;0.0113873241457805;25.460041
16;-0.643045828555591;0.0398448924185706;25.57139
18;-0.0984638135640016;0.0746224756102035;25.663667
20;-0.731971410574683;0.080864437843152;25.661554
22;-0.959723858399566;0.115277080819197;25.589894
24;-0.48604574272752;0.176423807158005;25.459533
26;1.03976830583053;0.166653419181492;25.321942
28;1.90455053259395;0.202402785181926;25.366629
30;3.73041687365735;0.223679852299325;34.598164
32;5.35303556555443;0.293731083212075;70.819186
34;12.1023242817732;0.528391297364192;79.140036
36;38.3798719196008;0.744879065971839;59.568825
38;60.4467613970307;0.602274586119687;93.979948
40;76.0374379403411;1.03807933563207;47.852389
42;97.2253281146139;1.37932035531682;24.673024
44;123.662978844557;1.47155804202532;24.7782
46;144.6301927605;1.39304843225351;24.777395
48;162.953966321114;2.35262999013975;24.689748
50;170.545451308376;3.88509061945351;24.555287
52;176.634912655375;4.07574525990749;24.377342
54;172.46776043913;5.91090233652262;23.946733
56;168.872573629154;5.64309319056877;24.045248
58;166.559835292596;6.0950259456395;23.975109
60;166.183784829265;6.57182856127617;23.788531
62;164.059485554979;7.48000384397339;23.593962
64;173.292521458158;8.72530743416469;23.487569
66;182.773295629135;10.1727595684683;23.465446
68;196.02939436388;11.1548756735078;23.19808
70;210.396027680704;10.9955684293686;23.067209
72;220.420700534961;14.0475664259734;22.884702
74;238.281280644957;14.5319010345183;22.591039
76;243.707999993907;13.0755346117848;22.47161
78;255.313031453988;16.1846427448899;22.016831
80;263.024001152757;15.1552175882141;21.798548
82;260.788930820211;15.6490634312415;21.487781
84;271.431884319054;17.3441666700412;21.193464
86;269.795176575922;13.8726789390959;20.973437
88;254.443015929383;14.2104078443697;19.898546
90;256.193883883621;13.5943278344748;19.933298
92;242.678891716774;11.4785984073963;19.776906
94;233.31235915554;11.6421039100328;19.664228
96;228.829713099664;12.0853642488374;19.396007
98;227.005749186455;10.9416610644977;18.957509
100;220.894315657617;10.0139558126337;18.727159
102;221.265679572707;9.45392913564034;18.576766
104;222.812491865266;11.6184326528181;18.463795
106;214.775844040411;9.36055089187733;18.2824
108;217.697916757319;11.5165850584627;17.992548
110;210.984125030222;9.87380647154099;17.774502
112;199.356589634763;9.68405378572161;17.576342
114;196.411418307006;10.1448704149898;17.375312
116;196.10301080737;11.1406574788005;17.022751
118;187.943773959109;9.489146181473;16.860648
120;179.371606192153;9.29197542778431;16.660383
122;179.939741019933;9.15261532408507;16.628116
124;173.630399885917;9.11159251947663;16.460457
126;169.517708796133;8.96764705050851;16.441161
128;165.294878324477;9.0543792959915;16.262526
130;160.704148442385;8.40182896697404;15.882338
132;154.908595000946;7.91696059634966;15.77016
134;152.037624165411;6.98629960035411;15.751245
136;148.076181974382;7.1837940737999;15.663799
138;146.134239720836;7.18104145581973;15.619304
140;142.977970706018;8.55579424448516;15.461301
142;143.541272956711;5.62795932813923;15.258833
144;140.022483516915;5.67665290162482;15.146211
146;135.879420633928;6.87531886201957;15.035289
148;134.841143587361;6.15999621189728;14.76764
150;134.387130647875;6.55076454209827;14.673101
152;134.079789856897;5.5514952694692;14.568558
154;132.869407985857;6.21334956652661;14.548574
156;135.03759025156;5.6692810315312;14.435901
158;133.017598727286;5.55948402455005;14.259993
160;134.170192815966;5.84202878498908;14.23835
162;129.928799132817;5.39155883961757;14.145482
164;127.139512424947;5.02561279067542;14.032425
166;125.703037886612;5.63076632495993;13.964662
168;124.483946347585;4.86463264015713;13.832763
170;117.390137891245;5.47027558287991;13.654484
172;114.213069509637;4.06545127304411;13.561466
174;114.555348332768;4.43185247292257;13.43649
176;110.980136567374;3.98106464869012;13.364049
178;108.625900414177;3.42732917937562;13.349571
180;105.628830884125;3.93278510384468;13.264655
182;102.079754683104;3.17172922887015;13.239202
184;98.2048892374251;2.78436757292637;12.988321
186;96.5531280301406;2.80143453826982;12.946816
188;94.7953125176852;2.5384816952826;12.834429
190;89.7951745290562;2.12037577131619;12.858384
192;87.8167241306652;2.31814452716891;12.832475
194;86.6983447755853;1.91584897795866;12.72245
196;83.8252127765296;1.66514188202617;12.63384
198;79.1386973352346;1.35639686988571;12.647333
200;76.3053162922559;1.39409123415748;12.52117
202;72.7320321025673;1.2863803116293;12.524386
204;68.3416186274496;1.15582579291664;12.504042
206;65.9154669342014;0.882639548803984;12.450227
208;64.1724633978125;0.913160426487849;12.408284
210;60.8320804521804;0.795683452321743;12.344854
212;57.9707017773358;0.625417138039731;12.321621
214;56.62127296896;0.73539716370244;12.232319
216;52.656161103694;0.504689639367646;12.231013
218;50.7520729742218;0.475889436774008;12.232842
220;49.5512424407908;0.467148981665781;12.231193
222;46.5122715075517;0.373602910066259;12.070468
224;44.342532720708;0.357559248684485;12.033966
226;43.733438736771;0.310626862540437;12.034498
228;43.1842726459644;0.345976261190745;12.120962
230;41.2715381214598;0.260582572897752;12.121407
232;40.8892615480979;0.239902900047811;12.034033
234;38.7459333699191;0.251386191639591;11.948036
236;37.6586577636636;0.256375077330958;11.925341
238;37.6060996079384;0.184252853389048;11.924647
240;35.3189567618014;0.174210699549822;11.903553
242;34.094117261611;0.163122793156202;11.924546
244;33.6535546282567;0.163426586874998;11.924889
246;32.6432884610516;0.146400994659433;11.839193
248;31.8886192652682;0.117133876328954;11.74179
250;31.2240103472879;0.144319452121933;11.727513
252;30.5601776923551;0.116561161409285;11.811163
254;29.4916842949926;0.102145190858878;11.837849
256;29.802581322241;0.0993699327722189;11.835393
258;28.2772995523843;0.103089189866259;11.724921
260;27.7670451868645;0.102037361747634;11.65345
262;27.4508864793718;0.113317072802369;11.706002
264;25.8559948429626;0.0848200796606633;11.724342
266;25.3770177068895;0.0914765685886077;11.833218
268;24.3780092233697;0.0861496593687923;11.723128
270;23.5094174718271;0.0937871612084684;11.722095
272;22.6076438502059;0.0702729944888095;11.579815
274;23.0912559792139;0.069229181451848;11.544381
276;22.8510063840855;0.0806331362221702;11.634694
278;22.3029394315983;0.0957967015986343;11.633216
280;21.9303504039339;0.0681915636753015;11.632377
282;21.1565531285985;0.0594930662819368;11.546612
284;21.0492387829712;0.0583215211751166;11.522944
286;21.7397926117806;0.048239551439002;11.520007
288;20.9633387685262;0.0540284597529131;11.635319
290;21.2873546213046;0.0631822868870185;11.51943
292;21.1494566797873;0.057099594077951;11.499795
294;20.540265884307;0.0559534938841995;11.429921
296;20.7547728990202;0.0319282326599132;11.612066
298;20.8512856192623;0.0418895087776448;11.528556
300;19.70156831178;0.0529176950320325;11.477685
302;18.6569684556768;0.0456956342554572;11.432232
304;18.2190805647273;0.0511728015139055;11.434412
306;17.8360359179785;0.0403022123989479;11.499823
308;18.0523766936712;0.0482667744503668;11.451229
310;16.8836250914186;0.0391503405033231;11.503363
312;16.684061783678;0.0381428261681338;11.321276
314;16.8637615960919;0.0399090879502007;11.346881
316;16.943925067021;0.0237194388203366;11.321211
318;16.0838651935908;0.0369102961607342;11.432673
320;17.0530284490334;0.0299001241274824;11.347195
322;17.1716415696294;0.0447793802630299;11.344478
324;16.4912223839027;0.0321310499841954;11.321178
326;17.4177377350399;0.0280815849317248;11.322557
328;17.3437898514391;0.0368839383047427;11.408624
330;16.5900243077321;0.0193675591753492;11.434338
332;17.0877599266483;0.0387990955630017;11.324228
334;16.7580566792026;0.0227665496259333;11.320974
336;16.3200794774486;0.035081726973191;11.30316
338;16.9912309843045;0.00126924998348857;11.25037
340;16.6064282142167;0.0135542199517885;11.430287
342;15.1244362941797;0.0363676775192596;11.321294
344;15.6789369624655;0.0281667958140705;11.318515
346;15.9494037933505;0.0296833600512962;11.230961
348;14.1412114366407;0.0122686704364231;11.226738
350;14.229167007379;0.0192498786129149;11.300137
352;13.1365213766772;0.0161830375856149;11.23085
354;13.3947720117616;0.0308139601677395;11.144393
356;14.3387430564437;0.0166286692956866;11.230123
358;13.3645900301657;0.00648492492218646;11.231207
360;12.6916288249945;0.0192263659693632;11.121067
362;13.8174468111103;0.0414434570678869;11.210008
364;13.167894628242;0.0213898442342022;11.22824
366;13.4066810681882;0.0111714978299821;11.1435
368;12.8924379474248;0.00878986955675673;11.117728
370;12.4763556416595;0.0112646862419942;11.14417
372;11.7520916043534;-0.0285604985242391;11.143805
374;13.4180862326211;0.0137970650559049;11.118814
376;12.4204606620168;-0.00473036800065257;11.22825
378;12.4668914758557;0.0175186345723782;11.118252
380;13.0488842617322;0.0160257089000198;11.232315
382;12.1600563903973;0.0151879898117068;11.120526
384;12.3531720472912;0.00316404614292547;11.048272
386;11.7732920235494;0.0190747172155941;11.100408
388;11.0866953737489;0.00929905538508411;11.228203
390;11.3862736542044;0.00260602768532855;11.118037
392;11.6405478020871;0.00417209342109222;11.048164
394;10.3727708428124;0.0388678998763564;11.099788
396;10.1959094692841;0.00852001954763142;11.145046
398;10.4742358118846;0.00752704456179852;11.206741
400;10.6045181210218;0.0264529451808992;11.142365
402;11.6612323324768;0.00874339805396947;11.120795
404;11.3633353083854;0.00543004003052467;11.029501
406;11.5688077476394;0.0115745226912712;11.11824
408;11.4894497726629;0.00109032204276793;11.099185
410;12.0657201199855;0.0275016895653417;11.118658
412;11.6264132939923;0.00833704977114904;11.029889
414;11.2592039080266;0.0154172249839522;11.026836
416;11.6234533569633;0.0301602114186906;11.029541
418;10.3483457227335;0.00783911459922691;11.047504
420;10.3005264289374;-0.0113659164309491;11.02988
422;10.6982038625305;0.00425715272604851;10.998394
424;10.6911469662267;0.0062431205068792;11.004334
426;10.3646610765598;0.0112644086984396;11.030557
428;9.85379114277381;0.00752617632959284;11.028326
430;10.5441543967492;0.0082975964685138;10.918261
432;10.6163854142933;0.00465746601392681;10.916761
434;10.2568071371116;0.00663238951500493;10.918184
436;9.31532885840782;0.0126236758703892;10.942968
438;9.68850658348524;0.0293179567609695;10.847469
440;8.81811115591881;0.00781546744246444;10.916586
442;8.85629532965487;0.0175630807790403;10.918298
444;7.69711883030533;0.00717530935323439;11.027149
446;7.53386213054713;0.0136429510931778;11.003083
448;7.57322554880185;-4.17172308276623E-05;10.933087
450;9.36720234896189;0.0200018540098164;10.920447
452;8.76048612711073;-0.00527062230755109;10.920031
454;8.9514147219597;-0.00436007798852589;11.029394
456;9.72230442949382;-0.0126720871250025;10.851198
458;9.1136845501414;0.0023384030742761;10.919929
460;8.72026351504837;0.000814571786134044;10.899927
462;9.22162355100772;0.00208012188821126;10.943945
464;8.98362259107497;0.00803628724183339;10.917265
466;8.66827386382339;-0.00261735274983783;10.849339
468;9.49805261425393;-0.000737024686712569;10.896714
470;9.20965116789013;-0.00378234872096149;10.918134
472;8.63999472499199;0.0107314811710792;10.914922
474;8.46101532187167;0.0105866335018442;10.830912
476;7.55618503071552;0.00264301423808512;10.918583
478;7.11739767196074;-0.00800143528854816;10.89945
480;7.95113118001671;0.00180976629987334;10.829559
482;7.31205289488038;0.0114581863796968;10.830397
484;7.4187953913576;0.00207922305569618;10.852099
486;7.18325763022133;0.002463782486238;10.830219
488;6.5077120987842;0.00181657586613968;10.830599
490;6.09851942574829;-0.00539300139763577;10.918059
492;6.48170008515347;0.0041812631074954;10.83109
494;6.19553398439575;0.00660130203147322;10.829426
496;6.03441480914065;0.0114844689164107;10.831024
498;6.75854278662709;0.00481528560763398;10.848799
500;7.64357486660319;0.00385354582935354;10.716714
502;7.85189447316024;-0.00257815115053959;10.830119
504;7.42682899979014;-0.00397238693160524;10.829531
506;5.91931931733794;0.0138796967103015;10.829629
508;5.7846868535976;-0.0190471480018049;10.806858
510;6.27475297007813;0.00244664341720675;10.718697
512;6.32225744961742;-0.0141753796339701;10.804447
514;6.45267033475935;-0.0107545793073388;10.743297
516;5.36338441583375;0.00718499271127955;10.896149
518;4.94974076955223;0.0187817760688444;10.743545
520;6.2414208184691;0.00602986751868935;10.828804
522;6.75578678717012;0.00260993022347318;10.715899
524;7.7731925589472;-0.0132926810955551;10.829804
526;7.83377936707165;0.0050274804248231;10.805812
528;7.53453743582586;0.00560792092239218;10.744159
530;7.53984273657464;0.00140520410673204;10.80583
532;6.92387424936724;-0.00886205646772308;10.717607
534;6.97525765365767;0.00475721035726552;10.82698
536;5.22935364240456;0.000148430923233427;10.746275
538;6.49053539089563;0.000276171248991926;10.720257
540;6.9171929316848;-0.00208430242961257;10.805172
542;6.25875642758474;0.00123540076612381;10.746952
544;6.55762927919406;0.00258330630022332;10.719262
546;6.23194463737182;0.00144288887550061;10.716964
548;5.74583588407876;0.00424654411727573;10.744219
550;6.93477320920128;0.00832723191381777;10.720125
552;7.02736564300027;-0.00812396376984016;10.806376
554;6.63433099106937;-0.0087403097809514;10.718031
556;6.353693457496;-0.016684745655343;10.71875
558;6.66600550790764;-0.000911686018973399;10.719909
560;6.51417615321888;0.00216069517548324;10.652978
562;6.02322099384005;-0.00379890902427835;10.719945
564;5.56394587129157;-0.0181203591697035;10.651047
566;5.47105682329731;-0.00494429738649534;10.698662
568;6.08653198111225;-0.00338197900087813;10.719923
570;5.52498817916249;0.00234473065857385;10.651373
572;5.40799196844352;0.0132921180760979;10.627809
574;6.06055695258433;-0.00932154864336168;10.71755
576;5.24830148865906;-0.00322157851660541;10.718772
578;5.06247611799026;-0.00222275579069581;10.630769
580;4.79935217935928;-0.00725045090556243;10.631179
582;3.80896854526387;-0.00568650637186977;10.63328
584;3.53285545391857;0.0105789749601647;10.697593
586;4.33735253024089;-0.0110696220217122;10.720213
588;3.73111762166156;-0.00349729857052427;10.743028
590;4.04447183062165;0.0022046182437768;10.699131
592;4.98632782382121;0.00354925847658093;10.652939
594;4.6038313643462;0.00584996404691615;10.632163
596;4.6468530162989;-0.0119993500087361;10.721163
598;5.32103508216829;-0.00977879714298771;10.699874
600;5.05859697444513;-0.0105515606662569;10.720659
602;5.47027464631005;-0.0102973104877683;10.722026
604;6.20276962478479;-0.0121886405206618;10.632653
606;4.79924111703536;-0.00448609015172777;10.608754
608;4.71622640974986;-0.00438931088582328;10.631008
610;4.63530442430867;-0.0123146489438976;10.718034
612;4.19357248502102;-0.00819587968900146;10.632289
614;4.91545633745396;-0.000648262720599365;10.629138
616;5.23994520405909;-0.0108164602917061;10.633567
618;4.2385134306804;-0.0251083175246204;10.633546
620;4.14917616607737;-0.0136196336796515;10.522913
622;4.02048843768421;-0.0175129054015206;10.648726
624;3.33385327619534;-0.0144636913432532;10.699523
626;4.91974811342002;-0.00653673146171036;10.548762
628;5.59038692041832;-0.0074149827679528;10.631557
630;5.01622197511019;-0.00611779416764422;10.631795
632;4.14220918077581;-0.00648500761327757;10.632987
634;4.73916642300387;-0.0201746928883945;10.522364
636;4.76208113266769;-0.0136587052919361;10.522436
638;4.98018222651675;-0.00255064103378708;10.520182
640;4.82862232115762;0.0130610952088946;10.631701
642;4.46959680799999;-0.00946415604099536;10.630413
644;4.78002981294229;0.00259945573173703;10.545392
646;4.83481333259015;-0.0110854018507113;10.522994
648;5.50435094525525;-0.0120186051488469;10.520484
650;5.87173650534119;0.0246989074381942;10.605765
652;6.36593754881393;-0.00970554031807349;10.6521
654;5.07102154987792;-0.000254800551665592;10.699583
656;5.23208767485619;0.00167031952548693;10.549776
658;3.95263951928907;-0.00903356253325098;10.521885
660;4.05111251712506;0.00185720848388744;10.523513
662;4.61124762522301;-0.0200475423158236;10.634682
664;4.08621520852082;-0.00966381543448764;10.63307
666;3.4688431562131;-0.0170075002528523;10.631391
668;4.77444675957509;-0.0130929768339144;10.522767
670;3.78609151794635;-0.00288587475189839;10.520549
672;3.6117118909026;-0.0264755428579123;10.562341
674;4.48566324109899;-0.0156781216565212;10.632539
676;4.48250493076967;-0.0133633720210231;10.522972
678;3.91750794766048;-0.0244860134502667;10.522848
680;4.69993517266764;0.00305569460968;10.52416
682;4.49925676242714;-0.00718660855086074;10.633172
684;3.80459990249623;-0.0137389626480489;10.632074
686;3.42328868013678;-0.0153383237978927;10.52279
688;4.40268917718539;-0.010612112449378;10.52111
690;4.08508413414086;-0.0184192785830099;10.522895
692;4.70444012299168;-0.0204218360957294;10.523438
694;4.32110036847788;-0.0205330962120562;10.43567
696;2.97788132835116;-0.00388145779393872;10.521406
698;3.23475578741038;-0.0143037704623519;10.517742
700;3.18956616595564;-0.0161906269449898;10.528383
702;2.47211287527568;-0.0206975541647498;10.524697
704;2.38214964429625;-0.0172520769747842;10.606527
706;1.92783972182528;-0.00940607826111272;10.523673
708;2.01977319929066;0.00462093465042148;10.523664
710;2.19098019711907;-0.0102762812694344;10.521255
712;1.89093087764294;-0.0113864693752456;10.453623
714;1.83582744099954;-0.000865916042193015;10.52228
716;2.40988198639028;-0.0155293803283384;10.522826
718;2.91348576851477;-0.0130133920566748;10.606485
720;2.70100929082269;-0.0215538985205278;10.605421
722;2.48861588624521;-0.0151953902935227;10.519582
724;1.14163150137823;-0.017720942600395;10.523513
726;1.61709740839245;-0.0110950382026365;10.454267
728;3.2644573093201;-0.0168439845223913;10.523822
730;2.65089424251265;-0.00999944327397626;10.456934
732;1.54427625021705;-0.00668761364080037;10.521722
734;1.6069531141156;-0.0140071255726591;10.436698
736;0.977608834634747;-0.0187984148509521;10.432891
738;0.984383790706601;-0.0149815603870741;10.434523
740;2.39311885741202;-0.00998474711108614;10.520014
742;2.52510509436308;-0.017786193731058;10.456663
744;3.90781210115543;-0.00947453883859534;10.455952
746;3.37117632881967;-0.0121495112533811;10.436389
748;2.83252666637893;-0.0106825365248792;10.523893
750;3.20679915630973;-0.0249434871290596;10.530615
752;3.34970622686176;-0.0168274952619838;10.455756
754;3.08390502665501;-0.0145733767516928;10.433434
756;3.27783878870417;-0.0130858080936747;10.408335
758;3.08886674467932;-0.00680056557068556;10.435142
760;2.84531484424344;-0.0175655514141685;10.433489
762;3.19757793904917;-0.0047990490866582;10.521014
764;2.93202324384976;-0.00887165825742072;10.522581
766;3.35902227969522;-0.0163508706144678;10.522339
768;3.62415834888839;-0.00792946712679969;10.500722
770;3.93611645318634;-0.00802733525788162;10.454763
772;3.70656233246159;-0.000576642030951007;10.517841
774;4.03244562084986;-0.00574405142170473;10.43359
776;3.90163882924558;-0.0156123278323615;10.499715
778;3.3230580007932;-0.011304617389564;10.351493
780;4.42341945607977;-0.0130095943126864;10.499381
782;4.18420561626279;-0.0167469224284466;10.431638
784;3.00825376894191;-0.0272968799738388;10.453674
786;3.36078493671271;-0.00724726326416554;10.433519
788;3.47488559379655;-0.0111242382950183;10.431097
790;3.18612618637209;0.0186157774894578;10.500328
792;3.32629176038113;-0.00667207494842388;10.455323
794;2.02318274744362;-0.0158736739770385;10.322834
796;2.158581565892;-0.0195887855438206;10.45586
798;2.98009529825323;0.000423246235322505;10.431955
800;2.35255855717433;-0.0248974172284871;10.434673
802;2.76818922389895;-0.013495791250064;10.503201
804;2.92273997191114;-0.0156388627457049;10.436619
806;2.1096298400345;-0.014061977956974;10.497941
808;1.81121656043784;-0.01498965480854;10.433198
810;2.6893264637542;0.00155895370268959;10.43413
812;2.01322026774541;-0.0205640993941523;10.435684
814;1.08235695846317;-0.0125571854548153;10.433825
816;1.48392336933627;-0.00868392578589057;10.405153
818;1.0590380527675;-0.0175614533257943;10.435379
820;1.09269643765487;-0.0168427844795265;10.408904
822;1.67124655817711;-0.00916568994638164;10.430481
824;1.07515591541353;0.00199392446498804;10.350715
826;0.493351307103587;-0.017128649673813;10.433675
828;0.338619729085496;-0.0074181178116904;10.325254
830;-0.621934458812705;-0.0049387105157594;10.353401
832;0.486790292259139;-0.0035543266155847;10.436221
834;2.04358371568895;-0.0261596433448998;10.406526
836;2.05234015400201;-0.0225899798846951;10.436776
838;2.89203809086844;-0.0201494895656301;10.435684
840;3.00824456701818;-0.0194196793036514;10.434978
842;2.3340448507412;-0.00633774327448579;10.432262
844;2.66451797353333;-0.00840998495880636;10.324076
846;2.71035635529947;-0.0230796425100448;10.408061
848;2.08974347120359;-0.0240851097723214;10.431632
850;3.00566398670163;-0.0187218701326;10.499786
852;3.22310890331059;-0.0170096130793198;10.436376
854;3.1339532912578;-0.0188425920564289;10.520476
856;2.9002827729431;-0.000381853864237807;10.498853
858;2.89884284743553;-0.00551900010789666;10.521101
860;1.616345311545;-0.00750805659799587;10.433825
862;2.28110362923356;-0.0256081417206173;10.355249
864;1.90254353357067;-0.0260881946250374;10.323375
866;1.43705231128798;-0.0257502774525444;10.32455
868;2.63491971213842;-0.0140816898219589;10.322619
870;3.16668061065432;-0.0225142712785571;10.325937
872;2.33327555689532;-0.017093714176616;10.403425
874;2.28502542500456;-0.0156331081393378;10.436144
876;2.90981532688234;-0.0346395505476348;10.459143
878;2.89741503482535;-0.00562467822112691;10.436389
880;3.46001642829778;-0.0130259855791456;10.355091
882;2.46098577756986;-0.0189405149016846;10.324716
884;1.67291398715172;-0.0199316261536529;10.324392
886;1.72460585433421;-0.0340035469298712;10.407308
888;1.41759875443303;-0.0202087333188598;10.434529
890;1.63330124252198;0.00293080736013351;10.436301
892;3.17684320328542;-0.0173636874788814;10.323702
894;2.99990348440562;0.000233174612780244;10.434306
896;2.32093392504038;-0.0082842466529797;10.351763
898;2.69326247029458;-0.00797695044169792;10.349527
900;3.8594635092545;-0.0200831716803092;10.323532
902;3.71925354198914;-0.0274610487811254;10.436453
904;3.76329664614237;-0.0251939826156972;10.3261
906;4.55351491083024;-0.0188564732251214;10.258761
908;3.47918482977643;-0.0162756692658735;10.406874
910;3.81361518069387;-0.0103914203065251;10.353787
912;3.69206892340812;-0.0167594009469323;10.43498
914;3.35631544261347;-0.0168580423008036;10.406374
916;3.47950692364228;-0.0133141163640363;10.458986
918;3.26007873499438;-0.0164272055988649;10.324971
920;2.42432399529311;-0.0166437746433489;10.325246
922;2.38008456250776;-0.0162876789433539;10.322867
924;2.33313724345675;-0.0169472403301328;10.32461
926;1.19236024164131;-0.0166865766986335;10.321504
928;1.67299604272906;-0.0259061102073064;10.285071
930;1.2721624155493;-0.0243062973435319;10.322252
932;1.21375885338655;-0.0188890508153533;10.353096
934;2.28343946973403;-0.0246248448289673;10.3232
936;2.06039336874744;-0.0175967162240347;10.301779
938;2.37934656478562;-0.0299367799894357;10.324398
940;3.19552424936035;-0.023920868229208;10.233603
942;2.57866290980188;-0.0253052384805318;10.323855
944;2.2498981823717;-0.0189663592510822;10.322516
946;2.43156577381634;-0.0209302682610466;10.350708
948;1.25754217908866;-0.016284264418131;10.29797
950;1.59935160817744;-0.0139666274026527;10.350692
952;2.52503668280697;-0.0244278457114725;10.402098
954;2.0607262932369;-0.0178251189700913;10.324302
956;1.83845188499467;-0.0265835052154384;10.325885
958;1.96407353952232;-0.0132871309458699;10.324419
960;0.867918688740625;-0.0164823766011928;10.325825
962;0.790952876404597;-0.0149909871723355;10.257664
964;1.3346503818614;-0.0163913267856771;10.299833
966;1.27461230525043;-0.0127334684920663;10.325105
968;1.51083944139484;-0.0196530166418623;10.356707
970;2.25380636324659;-0.0225353614620581;10.324446
972;2.03458440356332;-0.0201087019876066;10.322139
974;2.95594109003106;-0.0287409074313679;10.299881
976;2.14447595518715;-0.0321439619828599;10.244092
978;1.12079169070995;-0.0225965649334178;10.324443
980;1.13174340993954;-0.0315177394374182;10.325023
982;2.38911880547786;-0.0211668755733471;10.40671
984;2.25283709447796;-0.0348493262482816;10.356542
986;2.78973507955741;-0.0458980494053313;10.322514
988;3.89156558329836;-0.0465816896123206;10.257013
990;3.30886796154216;-0.0526847774517833;10.234633
992;4.186561858438;-0.0358750832944307;10.233911
994;3.62405784023532;-0.0427921767279316;10.325017
996;2.16311483395195;-0.038063919112551;10.325248
998;2.96756568090952;-0.0408777744073499;10.256195
1000;3.17386779382886;-0.0319423747837369;10.299115
1002;3.05019538898686;-0.0302170015571352;10.257961
1004;3.4030998829509;-0.0333272002323101;10.231362
1006;2.29826172335399;-0.0385618788015046;10.322058
1008;2.30019565046317;-0.0273651679312789;10.321461
1010;2.74226615729112;-0.0404736528708061;10.233556
1012;2.88871604314241;-0.0459284509359206;10.405133
1014;3.29676737854665;-0.0546354222802062;10.323639
1016;2.13996709150819;-0.0513226357695146;10.25692
1018;1.76687908096601;-0.0447041018720488;10.203312
1020;1.55644303254489;-0.064121976982961;10.235608
1022;1.91523143693987;-0.05584754283038;10.296764
1024;1.38046288755023;-0.0478974526552718;10.322097
1026;1.71432246204474;-0.0418064613568705;10.309146
1028;1.90079171075921;-0.0253422530324689;10.257765
1030;1.77589042400129;-0.0352807937246625;10.203611
1032;1.2929476618107;-0.0346989174630455;10.257802
1034;1.95698989024346;-0.0302844251339372;10.4032
1036;1.22965215817642;-0.0154860943554152;10.323612
1038;0.824487504338831;-0.0255645162645451;10.351104
1040;1.56825329071273;-0.0194797314796505;10.232665
1042;0.852074158681973;-0.0361038512313815;10.23227
1044;2.12743692754515;-0.030261994017993;10.204492
1046;2.32622425865813;-0.0364114217841004;10.233371
1048;2.75678338505581;-0.0366348912748202;10.233992
1050;2.03337512882743;-0.0245827412304428;10.28305
1052;2.96255746281027;-0.028995119081051;10.234926
1054;2.84947385158413;-0.02674055404825;10.235067
1056;3.37398715617974;-0.0347064062836291;10.298851
1058;3.79929877485879;-0.0232733908975255;10.257467
1060;3.65905841086661;-0.0208563949477514;10.23395
1062;3.54307913459231;-0.0235380497611908;10.232185
1064;3.68831404161451;-0.0261916099752361;10.259971
1066;3.49864006852286;-0.029022103993195;10.237849
1068;3.65140635929973;-0.0299524406207442;10.301642
1070;3.67566546128493;-0.00152324352823473;10.259602
1072;3.0702865674697;-0.0314801744981938;10.297998
1074;3.00958244422914;-0.0179496928105087;10.234869
1076;2.27388531139296;-0.0166513027564146;10.325027
1078;1.18626277761042;-0.0197164858418267;10.236376
1080;1.33880850450562;-0.0236450024358011;10.231332
1082;1.10166748766366;-0.0349374663522357;10.234387
1084;-0.0423513029672194;-0.0249709085272629;10.233541
1086;0.0433088343664105;-0.0339905080146387;10.201887
1088;1.34183223822507;-0.0287943221477354;10.233685
1090;1.35073886419621;-0.0392525919112471;10.232263
1092;2.02812172235309;-0.0250749012965972;10.232485
1094;2.17321154133194;-0.0319489104666218;10.232182
1096;2.13557841163234;-0.0301278985322963;10.199069
1098;2.51988960625395;-0.0160928216984977;10.297718
1100;2.07530011112113;-0.0321685361318035;10.230431
1102;0.388267260524245;-0.0349950118038974;10.233292
1104;1.69351984720539;-0.0297129084371873;10.230416
1106;1.45956367817098;-0.0163494043083868;10.230073
1108;2.3672320260926;-0.0211561759805517;10.231358
1110;2.45551135188089;-0.0248891458494647;10.22886
1112;1.44349088420294;-0.0256412340769959;10.121721
1114;1.34477449153335;-0.0246308480718607;10.120484
1116;2.83394362301214;-0.0306517704059333;10.234805
1118;2.77567577334623;-0.0191550030731604;10.232298
1120;2.32922012850451;-0.0235688076804498;10.257559
1122;3.01773346479307;-0.0225412539997729;10.14979
1124;2.53208821488325;-0.0187500844276157;10.121637
1126;1.29419942429166;-0.0273630402044082;10.108701
1128;1.48494234069939;-0.0197670768137488;10.122175
1130;1.39718549286353;-0.0219510046898474;10.201941
1132;1.42112119159796;-0.0242020957335513;10.236624
1134;1.89085860733909;-0.0285927471901076;10.29666
1136;1.55682619544743;-0.0336911277840257;10.32275
1138;1.32661264865753;-0.0451558630841834;10.296862
1140;1.66260804315565;-0.0534393194273596;10.260573
1142;1.34826509795795;-0.0500147722852168;10.324719
1144;0.992279889274813;-0.0559775876629302;10.177107
1146;1.520263444287;-0.0549868061389886;10.230967
1148;0.123615667310339;-0.0460950444538384;10.117539
1150;-0.178704906924065;-0.0630277905025283;10.184931
1152;0.63782446445869;-0.0600290539505853;10.201382
1154;0.401505994850141;-0.0685035249598221;10.234832
1156;0.0432658222962337;-0.0810239601802484;10.19992
1158;1.04389618057743;-0.066043966671065;10.118465
1160;1.31746116449704;-0.0693379405583296;10.201707
1162;0.82512698624054;-0.0679751652486853;10.235098
1164;0.999984779399102;-0.0749621189807654;10.235283
1166;0.293832429287251;-0.0711032019098997;10.12188
1168;0.095930155652663;-0.0728163016709954;10.122469
1170;0.241575035870418;-0.0647591829822594;10.120388
1172;0.077423767227668;-0.0662958449833038;10.231462
1174;0.54292979198158;-0.0659379284824772;10.232876
1176;1.68247600108473;-0.0621992070016575;10.256926
1178;1.67436014974294;-0.0754562590207563;10.232755
1180;1.8469257621646;-0.0735968739768291;10.153369
1182;2.32815892592807;-0.0655551211791543;10.094471
1184;1.84158791799759;-0.0796527488401999;10.121127
1186;1.9334966089164;-0.0787469840830464;10.12038
1188;1.79483042400593;-0.0697220225771436;10.232303
1190;0.673089089508916;-0.0651605194616223;10.201246
1192;1.02517131404111;-0.0537911477024112;10.153271
1194;0.905825645796244;-0.0614254818768957;10.121581
1196;-0.0257456507701408;-0.0659223338478723;10.230222
1198;0.298688382410956;-0.0750567452289457;10.201575
1200;0.445948489497384;-0.0729171920477162;10.079021
1202;0.533627232420642;-0.0686644220508052;10.119982
1204;0.779631823505371;-0.065027878509185;10.119531
