Repository: johodges/materials

## A Non-Dimensional Scaling Approach to Modeling Material Pyrolysis

This repository contains the data, scripts, and technical documents required to generate the SPyro cone validation cases.

## Instructions
* Clone this repository with submodules
  ```
  git clone --recurse-submodules https://github.com/johodges/materials
  ```
* Pre-process data
  ```
  python materials/scripts/initialize.py
  ```
* Build latest FDS (example for impi_intel_linux target, but use relevant make target for platform)
  ```
  git clone git@github.com:firemodels/fds.git && cd fds
  cd Build/impi_intel_linux
  ./make_fds.sh
  ln -s fds_impi_intel_linux fds
  cd ../..
  ```
* Run cases
  ```

File: data/rise_materials/Testdata-246.txt
Keywords
Material1;Material2;Material3;Material4;Product;Object;Scenario;Method;Reference;Comment;Owner;IsPublic;ImportDate
MDF board;;;;Medium density fibre board (M25);;;ISO 5660;SBI Project;C000412_m25;;1;2003-08-12 11:19:41
Scalars
Flux (kW/m2);tig (s);qmax (kw/m2);qtotal (MJ/m2);q180 (kw/m2);q300 (kw/m2);Mass loss (g);DHc (MJ/kg);Peak smoke production (m2/m2s);Total smoke produced (m2/m2);Specific extinction area (avg) (m2/kg);Area (m2);Thickness (mm);Density (kg/m3)
40;47;351;128.59;162.97;138.40;79.6;11.69;NA;NA;62.11;0.0088;12;700
VectorData
Time (s);HRR (kW/m2);SEA (m2/kg);SPR (m2/s)
0; 2.9; 0; 0.0000
5; 1.1; 0; 0.0000
10; 0.0; 0; 0.0000
15; 0.0; 3; 0.0001
20; 0.0; 56; 0.0007
25; 0.0; 105; 0.0015
30; 0.0; 148; 0.0025
35; 0.0; 210; 0.0035
40; 0.0; 241; 0.0042
45; 0.0; 330; 0.0074
50; 35.2; 43; 0.0028
55; 112.7; 14; 0.0017
60; 167.8; 38; 0.0053
65; 193.0; 47; 0.0069
70; 208.6; 60; 0.0091
75; 212.0; 68; 0.0104
80; 215.8; 80; 0.0121
85; 212.2; 83; 0.0132
90; 210.8; 96; 0.0152
95; 207.6; 99; 0.0150
100; 201.2; 103; 0.0157
105; 197.3; 105; 0.0160
110; 193.2; 100; 0.0149
115; 187.3; 102; 0.0140
120; 182.2; 103; 0.0142
125; 180.2; 93; 0.0131
130; 176.3; 94; 0.0132
135; 172.4; 84; 0.0118
140; 172.5; 84; 0.0117
145; 166.5; 77; 0.0103
150; 161.6; 71; 0.0098
155; 158.7; 66; 0.0092
160; 153.3; 67; 0.0088
165; 149.8; 58; 0.0077
170; 146.2; 60; 0.0078
175; 144.6; 62; 0.0076
180; 140.6; 57; 0.0071
185; 139.1; 53; 0.0067
190; 136.2; 46; 0.0059
195; 134.8; 47; 0.0058
200; 133.4; 52; 0.0061
205; 130.0; 47; 0.0057
210; 126.7; 45; 0.0054
215; 124.1; 46; 0.0052
220; 122.4; 47; 0.0053
225; 119.9; 40; 0.0046
230; 116.9; 36; 0.0040
235; 115.7; 37; 0.0040
240; 113.0; 34; 0.0038
245; 112.1; 34; 0.0035
250; 111.5; 33; 0.0035
255; 110.8; 30; 0.0031
260; 107.9; 29; 0.0029
265; 107.1; 28; 0.0031
270; 106.3; 28; 0.0028
275; 104.5; 27; 0.0024
280; 102.6; 23; 0.0022
285; 101.5; 23; 0.0021
290; 100.6; 25; 0.0022
295; 99.7; 20; 0.0018
300; 97.6; 18; 0.0017
305; 96.8; 15; 0.0014
310; 96.3; 19; 0.0018
315; 95.0; 23; 0.0021
320; 93.8; 18; 0.0015
325; 93.9; 17; 0.0015
330; 93.1; 17; 0.0015
335; 91.8; 24; 0.0020
340; 91.0; 21; 0.0017
345; 90.7; 25; 0.0020
350; 90.3; 28; 0.0023
355; 89.5; 19; 0.0016
360; 90.2; 19; 0.0016
365; 89.5; 18; 0.0014
370; 89.8; 14; 0.0012
375; 91.0; 19; 0.0016
380; 90.8; 19; 0.0015
385; 91.7; 12; 0.0010
390; 92.2; 12; 0.0010
395; 93.2; 9; 0.0007
400; 94.0; 16; 0.0013
405; 96.2; 12; 0.0010
410; 97.5; 7; 0.0006
415; 99.5; 20; 0.0016
420; 100.9; 21; 0.0018
425; 102.8; 11; 0.0009
430; 105.7; 6; 0.0005
435; 109.2; 15; 0.0013
440; 111.4; 12; 0.0012
445; 114.5; 16; 0.0015
450; 117.2; 25; 0.0024
455; 121.3; 29; 0.0028
460; 125.9; 35; 0.0034
465; 130.3; 36; 0.0039
470; 134.6; 38; 0.0044
475; 140.3; 47; 0.0053
480; 145.8; 53; 0.0060
485; 150.4; 51; 0.0062
490; 156.6; 46; 0.0058
495; 162.4; 49; 0.0062
500; 170.0; 53; 0.0074
505; 178.7; 53; 0.0077
510; 190.1; 58; 0.0087
515; 199.1; 56; 0.0089
520; 214.3; 61; 0.0107
525; 230.5; 66; 0.0121
530; 245.9; 67; 0.0126
535; 258.9; 71; 0.0144
540; 271.6; 74; 0.0155
545; 282.6; 73; 0.0154
550; 287.0; 80; 0.0174
555; 292.9; 91; 0.0196
560; 295.1; 91; 0.0194
565; 294.1; 94; 0.0210
570; 299.0; 101; 0.0227
575; 312.7; 107; 0.0246
580; 321.1; 114; 0.0275
585; 336.7; 121; 0.0293
590; 344.4; 126; 0.0302
595; 351.2; 136; 0.0324
600; 341.5; 132; 0.0294
605; 321.5; 142; 0.0286
610; 285.5; 152; 0.0272
615; 238.5; 145; 0.0193
620; 195.1; 125; 0.0114
625; 159.2; 130; 0.0096
630; 134.5; 129; 0.0074
635; 115.2; 108; 0.0056
640; 102.4; 97; 0.0044
645; 94.0; 96; 0.0041
650; 87.6; 87; 0.0034
655; 83.3; 82; 0.0033
660; 80.5; 83; 0.0027
665; 77.4; 72; 0.0021
670; 75.1; 56; 0.0020
675; 72.3; 26; 0.0008
680; 70.4; 36; 0.0010
685; 67.4; 46; 0.0013
690; 64.5; 30; 0.0007
695; 63.8; 32; 0.0008
700; 63.2; 18; 0.0005
705; 62.4; 57; 0.0012
710; 60.0; 4; 0.0001
715; 59.4; 21; 0.0006
720; 57.8; 11; 0.0003
725; 56.9; 2; 0.0000
730; 55.8; 0; 0.0000
735; 55.3; 0; 0.0000
740; 54.3; 0; 0.0000
745; 53.8; 0; 0.0000
750; 53.5; 0; 0.0000
755; 52.7; 0; 0.0000
760; 52.9; 0; 0.0000
765; 51.8; 0; 0.0000
770; 51.5; 0; 0.0000
775; 51.1; 0; 0.0000
780; 50.8; 0; 0.0000
785; 50.5; 0; 0.0000
790; 49.5; 0; 0.0000
795; 49.0; 0; 0.0000
800; 48.6; 0; 0.0000
805; 47.8; 0; 0.0000
810; 46.9; 0; 0.0000
815; 46.2; 0; 0.0000
820; 45.9; 0; 0.0000
825; 46.1; 0; 0.0000
830; 45.8; 0; 0.0000
835; 45.5; 0; 0.0000
840; 46.2; 0; 0.0000
845; 46.1; 0; 0.0000
850; 46.1; 0; 0.0000
855; 46.1; 0; 0.0000
860; 45.8; 0; 0.0000
865; 45.5; 0; 0.0000
870; 45.7; 0; 0.0000
875; 45.0; 0; 0.0000
880; 45.4; 5; 0.0001
885; 46.2; 32; 0.0006
890; 45.7; 23; 0.0005
895; 45.3; 23; 0.0003
900; 46.1; 30; 0.0005
905; 47.5; 40; 0.0007
910; 47.0; 22; 0.0003
915; 47.0; 36; 0.0006
920; 47.2; 0; 0.0000
925; 46.6; 7; 0.0001
930; 46.0; 0; 0.0000
935; 46.2; 24; 0.0004
940; 46.2; 34; 0.0004
945; 46.0; 36; 0.0005
950; 46.9; 31; 0.0005
955; 46.6; 30; 0.0004
960; 45.8; 36; 0.0005
965; 46.2; 54; 0.0008
970; 46.0; 14; 0.0003
975; 46.0; 35; 0.0005
980; 46.7; 56; 0.0005
985; 46.9; 12; 0.0002
990; 46.4; 0; 0.0000
995; 45.3; 0; 0.0000
1000; 45.6; 0; 0.0000
1005; 46.9; 0; 0.0000
1010; 46.1; 11; 0.0002
1015; 46.3; 1; 0.0000
1020; 45.8; 4; 0.0001
1025; 46.4; 38; 0.0005
1030; 46.0; 47; 0.0008
1035; 45.6; 24; 0.0003
1040; 45.4; 107; 0.0012
1045; 45.7; 75; 0.0013
1050; 45.6; 90; 0.0013
1055; 46.0; 142; 0.0014
1060; 45.7; 77; 0.0010
1065; 45.3; 86; 0.0015
1070; 45.3; 106; 0.0013
1075; 45.7; 155; 0.0016
1080; 45.6; 76; 0.0012
1085; 45.8; 109; 0.0014
1090; 45.6; 98; 0.0013
1095; 45.1; 111; 0.0018
1100; 45.0; 128; 0.0013
1105; 44.5; 119; 0.0014
1110; 44.7; 91; 0.0009
1115; 44.3; 68; 0.0009
1120; 43.9; 46; 0.0008
1125; 44.8; 118; 0.0013
1130; 44.8; 127; 0.0011
1135; 44.5; 103; 0.0015
1140; 44.8; 53; 0.0010
1145; 45.6; 47; 0.0008
1150; 44.4; 47; 0.0006
1155; 43.6; 107; 0.0014
1160; 44.3; 91; 0.0015
1165; 43.4; 128; 0.0012
1170; 44.0; 83; 0.0008
1175; 44.1; 66; 0.0011
1180; 44.3; 77; 0.0011
1185; 44.3; 149; 0.0014
1190; 44.0; 108; 0.0014
1195; 43.9; 118; 0.0018
1200; 43.5; 189; 0.0020
1205; 43.6; 127; 0.0019
1210; 43.7; 144; 0.0023
1215; 43.5; 171; 0.0016
1220; 43.2; 259; 0.0025
1225; 43.6; 175; 0.0022
1230; 43.0; 146; 0.0021
1235; 43.8; 107; 0.0016
1240; 43.5; 152; 0.0020
1245; 42.5; 156; 0.0016
1250; 42.7; 148; 0.0016
1255; 42.9; 127; 0.0019
1260; 42.4; 137; 0.0021
1265; 42.2; 191; 0.0021
1270; 42.3; 169; 0.0016
1275; 42.4; 152; 0.0015
1280; 41.9; 155; 0.0018
1285; 41.9; 133; 0.0020
1290; 41.8; 112; 0.0016
1295; 42.0; 224; 0.0021
1300; 41.6; 162; 0.0022
1305; 41.0; 135; 0.0019
1310; 41.2; 262; 0.0020
1315; 41.6; 244; 0.0028
1320; 41.3; 210; 0.0027
1325; 41.0; 240; 0.0032
1330; 41.3; 283; 0.0030
1335; 40.6; 226; 0.0024
1340; 39.9; 78; 0.0022

File: data/rise_materials/Testdata-247.txt
Keywords
Material1;Material2;Material3;Material4;Product;Object;Scenario;Method;Reference;Comment;Owner;IsPublic;ImportDate
Spruce;;;;Unvarnished mass timber (M12);;;ISO 5660;SBI Project;C000413_m12;;1;2003-08-12 12:37:43
Scalars
Flux (kW/m2);tig (s);qmax (kw/m2);qtotal (MJ/m2);q180 (kw/m2);q300 (kw/m2);Mass loss (g);DHc (MJ/kg);Peak smoke production (m2/m2s);Total smoke produced (m2/m2);Specific extinction area (avg) (m2/kg);Area (m2);Thickness (mm);Density (kg/m3)
40;26;169;52.11;92.91;108.02;27.4;12.61;NA;NA;35.27;0.0088;10;450
VectorData
Time (s);HRR (kW/m2);SEA (m2/kg);SPR (m2/s)
0; 1.9; 0; 0.0000
5; 2.6; 0; 0.0000
10; 2.7; 0; 0.0000
15; 0.6; 0; 0.0000
20; 0.0; 113; 0.0012
25; 5.7; 86; 0.0041
30; 89.1; 18; 0.0022
35; 166.6; 41; 0.0057
40; 169.0; 59; 0.0065
45; 150.0; 66; 0.0064
50; 132.4; 64; 0.0058
55; 120.5; 67; 0.0060
60; 114.6; 65; 0.0055
65; 108.7; 57; 0.0046
70; 105.6; 58; 0.0046
75; 100.7; 47; 0.0036
80; 95.9; 42; 0.0035
85; 92.3; 35; 0.0026
90; 88.7; 30; 0.0021
95; 84.8; 28; 0.0020
100; 81.9; 25; 0.0019
105; 80.1; 27; 0.0019
110; 78.1; 21; 0.0014
115; 77.7; 29; 0.0019
120; 75.8; 24; 0.0016
125; 75.9; 28; 0.0018
130; 75.5; 18; 0.0012
135; 74.6; 24; 0.0016
140; 74.2; 18; 0.0011
145; 73.6; 13; 0.0008
150; 75.2; 12; 0.0008
155; 77.3; 4; 0.0003
160; 78.5; 13; 0.0009
165; 76.6; 17; 0.0011
170; 77.8; 15; 0.0009
175; 77.5; 10; 0.0006
180; 78.5; 8; 0.0005
185; 79.8; 4; 0.0003
190; 81.0; 12; 0.0008
195; 82.1; 22; 0.0015
200; 85.4; 11; 0.0008
205; 87.9; 17; 0.0011
210; 90.6; 11; 0.0008
215; 93.0; 8; 0.0006
220; 95.2; 12; 0.0009
225; 99.5; 21; 0.0017
230; 104.5; 11; 0.0009
235; 108.9; 19; 0.0015
240; 113.1; 20; 0.0016
245; 116.1; 16; 0.0014
250; 119.4; 24; 0.0021
255; 123.5; 23; 0.0020
260; 128.3; 24; 0.0022
265; 133.4; 27; 0.0028
270; 137.6; 34; 0.0032
275; 142.4; 31; 0.0030
280; 144.7; 37; 0.0037
285; 149.8; 48; 0.0046
290; 155.5; 49; 0.0051
295; 159.8; 61; 0.0065
300; 157.2; 47; 0.0047
305; 155.8; 55; 0.0052
310; 153.3; 51; 0.0048
315; 151.7; 62; 0.0059
320; 148.7; 76; 0.0065
325; 137.0; 83; 0.0061
330; 125.5; 78; 0.0051
335; 117.3; 55; 0.0034
340; 108.6; 63; 0.0039
345; 100.3; 99; 0.0051
350; 92.6; 85; 0.0041
355; 86.8; 83; 0.0040
360; 79.1; 57; 0.0022
365; 72.2; 40; 0.0013
370; 66.8; 23; 0.0008
375; 62.2; 25; 0.0007
380; 58.9; 24; 0.0007
385; 55.8; 5; 0.0001
390; 53.5; 0; 0.0000
395; 51.4; 0; 0.0000
400; 49.0; 0; 0.0000
405; 46.8; 0; 0.0000
410; 44.3; 0; 0.0000
415; 43.4; 0; 0.0000
420; 42.0; 0; 0.0000
425; 41.1; 0; 0.0000
430; 40.1; 0; 0.0000
435; 37.6; 0; 0.0000
440; 35.3; 0; 0.0000
445; 34.3; 0; 0.0000
450; 33.4; 0; 0.0000
455; 32.0; 0; 0.0000
460; 32.3; 0; 0.0000
465; 31.1; 0; 0.0000
470; 30.7; 0; 0.0000
475; 30.9; 0; 0.0000
480; 29.8; 0; 0.0000
485; 29.6; 0; 0.0000
490; 28.8; 0; 0.0000
495; 28.8; 0; 0.0000
500; 28.5; 0; 0.0000
505; 27.2; 0; 0.0000
510; 27.3; 0; 0.0000
515; 27.0; 0; 0.0000
520; 26.7; 0; 0.0000
525; 25.8; 0; 0.0000
530; 25.8; 0; 0.0000
535; 25.7; 0; 0.0000
540; 25.2; 0; 0.0000
545; 25.5; 0; 0.0000
550; 24.6; 0; 0.0000
555; 24.3; 0; 0.0000
560; 23.8; 0; 0.0000
565; 23.5; 0; 0.0000
570; 23.2; 0; 0.0000
575; 23.3; 0; 0.0000
580; 22.8; 0; 0.0000
585; 22.4; 0; 0.0000
590; 23.0; 0; 0.0000
595; 22.2; 0; 0.0000
600; 21.5; 0; 0.0000
605; 21.5; 0; 0.0000
610; 21.3; 0; 0.0000
615; 20.7; 0; 0.0000
620; 20.4; 0; 0.0000
625; 20.2; 0; 0.0000
630; 19.9; 0; 0.0000
635; 19.8; 0; 0.0000
640; 19.2; 0; 0.0000
645; 19.4; 0; 0.0000
650; 18.9; 0; 0.0000
655; 18.5; 0; 0.0000
660; 18.3; 0; 0.0000
665; 18.3; 0; 0.0000
670; 18.0; 0; 0.0000
675; 17.5; 0; 0.0000
680; 17.6; 0; 0.0000
685; 17.3; 0; 0.0000
690; 17.1; 0; 0.0000
695; 16.9; 0; 0.0000
700; 16.8; 0; 0.0000
705; 16.3; 0; 0.0000
710; 16.0; 0; 0.0000
715; 15.7; 0; 0.0000
720; 16.1; 0; 0.0000
725; 16.2; 0; 0.0000
730; 16.1; 0; 0.0000
735; 15.4; 0; 0.0000
740; 15.3; 0; 0.0000
745; 15.4; 0; 0.0000
750; 14.6; 0; 0.0000
755; 15.0; 0; 0.0000
760; 15.2; 0; 0.0000
765; 14.3; 0; 0.0000
770; 14.7; 0; 0.0000
775; 14.4; 0; 0.0000
780; 14.2; 0; 0.0000
785; 14.2; 0; 0.0000
790; 14.0; 0; 0.0000
795; 14.3; 0; 0.0000
800; 14.2; 0; 0.0000
805; 13.8; 0; 0.0000
810; 13.6; 0; 0.0000
815; 13.2; 0; 0.0000
820; 13.1; 0; 0.0000
825; 13.0; 0; 0.0000
830; 13.0; 0; 0.0000
835; 12.5; 0; 0.0000
840; 12.5; 0; 0.0000
845; 12.8; 0; 0.0000
850; 13.2; 0; 0.0000
855; 12.9; 0; 0.0000
860; 12.3; 0; 0.0000
865; 12.2; 0; 0.0000
870; 11.9; 0; 0.0000
875; 12.1; 0; 0.0000
880; 12.5; 0; 0.0000
885; 12.5; 0; 0.0000
890; 12.3; 0; 0.0000
895; 11.8; 0; 0.0000
900; 11.7; 0; 0.0000
905; 12.1; 0; 0.0000
910; 12.1; 0; 0.0000
915; 12.0; 0; 0.0000
920; 11.7; 0; 0.0000
925; 11.3; 0; 0.0000
930; 11.0; 0; 0.0000
935; 11.5; 0; 0.0000
940; 11.4; 0; 0.0000
945; 11.6; 0; 0.0000
950; 10.8; 0; 0.0000
955; 11.6; 0; 0.0000
960; 11.1; 0; 0.0000
965; 11.3; 0; 0.0000
970; 11.6; 0; 0.0000
975; 11.0; 0; 0.0000
980; 10.6; 0; 0.0000
985; 10.5; 0; 0.0000
990; 10.0; 0; 0.0000
995; 9.9; 0; 0.0000
1000; 10.1; 0; 0.0000
1005; 9.9; 0; 0.0000
1010; 10.1; 0; 0.0000
1015; 9.5; 0; 0.0000
1020; 9.3; 0; 0.0000
1025; 9.7; 0; 0.0000
1030; 9.4; 0; 0.0000
1035; 8.9; 0; 0.0000
1040; 9.4; 0; 0.0000
1045; 9.7; 0; 0.0000
1050; 9.0; 0; 0.0000
1055; 9.6; 0; 0.0000
1060; 9.9; 0; 0.0000
1065; 8.5; 0; 0.0000
1070; 8.9; 0; 0.0000
1075; 8.8; 0; 0.0000
1080; 8.6; 0; 0.0000
1085; 8.6; 0; 0.0000
1090; 8.2; 0; 0.0000
1095; 8.1; 0; 0.0000
1100; 8.4; 0; 0.0000
1105; 8.6; 0; 0.0000
1110; 8.7; 0; 0.0000
1115; 8.3; 0; 0.0000
1120; 8.5; 0; 0.0000
1125; 8.3; 0; 0.0000
1130; 7.8; 0; 0.0000
1135; 8.0; 0; 0.0000
1140; 8.5; 0; 0.0000
1145; 8.5; 0; 0.0000
1150; 8.4; 0; 0.0000
1155; 8.5; 0; 0.0000
1160; 8.5; 0; 0.0000
1165; 8.7; 0; 0.0000
1170; 8.3; 0; 0.0000
1175; 8.0; 0; 0.0000
1180; 8.0; 0; 0.0000
1185; 7.8; 0; 0.0000
1190; 7.5; 0; 0.0000
1195; 7.9; 0; 0.0000
1200; 7.5; 0; 0.0000
1205; 7.0; 0; 0.0000
1210; 6.7; 0; 0.0000
1215; 6.9; 0; 0.0000
1220; 6.9; 0; 0.0000
1225; 7.5; 0; 0.0000
1230; 6.8; 0; 0.0000
1235; 6.8; 0; 0.0000
1240; 6.7; 0; 0.0000
1245; 6.4; 0; 0.0000
1250; 6.9; 0; 0.0000
1255; 6.0; 0; 0.0000

File: data/rise_materials/Testdata-248.txt
Keywords
Material1;Material2;Material3;Material4;Product;Object;Scenario;Method;Reference;Comment;Owner;IsPublic;ImportDate
FR polycarbonate;;;;3 layered panel (M07);;;ISO 5660;SBI Project;C000414_m7;;1;2003-08-12 12:40:22
Scalars
Flux (kW/m2);tig (s);qmax (kw/m2);qtotal (MJ/m2);q180 (kw/m2);q300 (kw/m2);Mass loss (g);DHc (MJ/kg);Peak smoke production (m2/m2s);Total smoke produced (m2/m2);Specific extinction area (avg) (m2/kg);Area (m2);Thickness (mm);Density (kg/m3)
40;112;530;68.28;245.73;170.82;25.8;22.18;NA;NA;714.94;0.0088;16;175
VectorData
Time (s);HRR (kW/m2);SEA (m2/kg);SPR (m2/s)
0; 1.5; 0; 0.0008
5; 0.8; 592; 0.0008
10; 1.2; 0; 0.0006
15; 0.0; 223; 0.0030
20; 0.4; 822; 0.0044
25; 0.2; 0; 0.0051
30; 0.0; 490; 0.0025
35; 0.0; 0; 0.0020
40; 0.0; 0; 0.0008
45; 0.0; 109; 0.0007
50; 0.0; 42; 0.0004
55; 0.0; 155; 0.0008
60; 0.0; 0; 0.0005
65; 0.0; 570; 0.0014
70; 0.0; 103; 0.0004
75; 0.0; 0; 0.0008
80; 0.0; 477; 0.0015
85; 0.0; 389; 0.0015
90; 0.0; 533; 0.0017
95; 0.0; 1361; 0.0030
100; 0.0; 0; 0.0032
105; 0.0; 1336; 0.0043
110; 0.0; 772; 0.0054
115; 28.0; 839; 0.0253
120; 105.5; 848; 0.0679
125; 214.7; 821; 0.1093
130; 300.7; 880; 0.1421
135; 344.7; 897; 0.1469
140; 357.6; 895; 0.1460
145; 361.7; 968; 0.1610
150; 367.4; 943; 0.1675
155; 389.1; 901; 0.1673
160; 418.8; 698; 0.1776
165; 451.1; 0; 0.1839
170; 499.5; 0; 0.2012
175; 529.7; 285; 0.2114
180; 516.2; 213; 0.1960
185; 457.5; 2284; 0.1629
190; 393.6; 992; 0.1558
195; 358.3; 982; 0.1455
200; 328.0; 944; 0.1342
205; 298.2; 983; 0.1196
210; 272.7; 986; 0.1102
215; 244.2; 1035; 0.0907
220; 201.4; 789; 0.0519
225; 170.6; 789; 0.0480
230; 153.0; 672; 0.0402
235; 131.7; 933; 0.0376
240; 118.5; 1177; 0.0368
245; 108.9; 736; 0.0328
250; 100.6; 794; 0.0303
255; 92.3; 873; 0.0238
260; 85.2; 837; 0.0217
265; 78.9; 717; 0.0203
270; 75.4; 773; 0.0176
275; 72.1; 655; 0.0165
280; 68.5; 529; 0.0135
285; 67.1; 655; 0.0133
290; 66.5; 526; 0.0120
295; 65.7; 437; 0.0106
300; 64.4; 460; 0.0100
305; 64.1; 428; 0.0095
310; 65.2; 498; 0.0094
315; 65.6; 601; 0.0104
320; 62.9; 495; 0.0092
325; 61.8; 327; 0.0073
330; 60.5; 317; 0.0070
335; 59.2; 385; 0.0060
340; 59.9; 322; 0.0060
345; 60.4; 324; 0.0070
350; 60.6; 350; 0.0068
355; 60.8; 272; 0.0055
360; 60.1; 320; 0.0062
365; 58.7; 253; 0.0057
370; 56.7; 198; 0.0034
375; 55.3; 235; 0.0036
380; 54.8; 241; 0.0033
385; 55.7; 244; 0.0037
390; 54.2; 163; 0.0032
395; 53.2; 246; 0.0037
400; 52.0; 194; 0.0031
405; 50.1; 241; 0.0028
410; 49.1; 204; 0.0032
415; 49.1; 155; 0.0031
420; 48.6; 212; 0.0028
425; 48.3; 312; 0.0028
430; 48.2; 146; 0.0024
435; 47.3; 122; 0.0020
440; 45.9; 247; 0.0022
445; 45.6; 141; 0.0019
450; 45.5; 109; 0.0015
455; 44.9; 159; 0.0018
460; 44.5; 96; 0.0015
465; 43.7; 128; 0.0020
470; 43.5; 168; 0.0018
475; 43.1; 153; 0.0021
480; 42.6; 101; 0.0010
485; 42.0; 105; 0.0014
490; 41.7; 147; 0.0022
495; 41.1; 136; 0.0017
500; 40.8; 99; 0.0017
505; 40.4; 239; 0.0020
510; 40.2; 242; 0.0015
515; 40.4; 84; 0.0011
520; 40.1; 89; 0.0011
525; 39.3; 87; 0.0012
530; 38.8; 95; 0.0011
535; 38.5; 133; 0.0010
540; 38.2; 86; 0.0011
545; 38.0; 59; 0.0007
550; 36.5; 45; 0.0004
555; 36.1; 40; 0.0005
560; 35.3; 19; 0.0002
565; 34.8; 0; 0.0000
570; 35.3; 9; 0.0001
575; 34.8; 5; 0.0000
580; 33.6; 26; 0.0002
585; 33.3; 0; 0.0000
590; 32.6; 0; 0.0000
595; 32.2; 0; 0.0000
600; 32.0; 6; 0.0001
605; 32.2; 0; 0.0000
610; 31.2; 58; 0.0005
615; 30.3; 20; 0.0002
620; 30.7; 39; 0.0003
625; 30.1; 92; 0.0007
630; 29.8; 84; 0.0008
635; 29.7; 122; 0.0011
640; 28.9; 76; 0.0008
645; 28.0; 72; 0.0007
650; 28.2; 87; 0.0007
655; 27.6; 80; 0.0003
660; 26.9; 66; 0.0004
665; 27.0; 88; 0.0014
670; 26.0; 222; 0.0013
675; 25.9; 160; 0.0009
680; 24.9; 80; 0.0011
685; 24.7; 214; 0.0008
690; 24.8; 92; 0.0008
695; 23.7; 113; 0.0014
700; 22.8; 411; 0.0011
705; 22.9; 278; 0.0013
710; 23.0; 141; 0.0012
715; 22.4; 186; 0.0012
720; 21.7; 157; 0.0015
725; 21.4; 79; 0.0009
730; 21.2; 774; 0.0011
735; 20.3; 0; 0.0017
740; 20.5; 118; 0.0011
745; 20.2; 98; 0.0009
750; 19.9; 94; 0.0010
755; 19.7; 162; 0.0016
760; 19.0; 507; 0.0017
765; 18.9; 369; 0.0014
770; 19.2; 276; 0.0016
775; 18.3; 281; 0.0015
780; 18.0; 189; 0.0013
785; 17.5; 142; 0.0009
790; 17.5; 216; 0.0009
795; 17.8; 174; 0.0015
800; 17.5; 383; 0.0017
805; 16.8; 409; 0.0015
810; 16.1; 286; 0.0017
815; 16.1; 315; 0.0017
820; 16.8; 197; 0.0016
825; 16.0; 302; 0.0015
830; 15.2; 266; 0.0012
835; 15.1; 176; 0.0010
840; 14.7; 538; 0.0017
845; 14.6; 562; 0.0013
850; 15.0; 232; 0.0013
855; 14.7; 150; 0.0012
860; 14.1; 222; 0.0012
865; 14.1; 194; 0.0016
870; 14.3; 0; 0.0014
875; 13.5; 0; 0.0016
880; 13.2; 106; 0.0013
885; 13.4; 310; 0.0020
890; 13.2; 0; 0.0014
895; 13.0; 450; 0.0019
900; 13.1; 543; 0.0014
905; 13.2; 312; 0.0016
910; 12.0; 262; 0.0021
915; 12.3; 468; 0.0013
920; 12.7; 489; 0.0014
925; 12.1; 440; 0.0013
930; 12.4; 219; 0.0010
935; 11.8; 120; 0.0011
940; 11.6; 800; 0.0012
945; 11.9; 0; 0.0012
950; 11.2; 93; 0.0011
955; 11.3; 78; 0.0006
960; 11.6; 0; 0.0012
965; 11.5; 371; 0.0011
970; 11.0; 173; 0.0011
975; 10.5; 520; 0.0013
980; 10.8; 903; 0.0014
985; 10.7; 156; 0.0007
990; 10.7; 150; 0.0011
995; 10.9; 207; 0.0015
1000; 10.9; 385; 0.0012
1005; 10.9; 0; 0.0015
1010; 10.8; 660; 0.0018
1015; 10.1; 141; 0.0015
1020; 9.9; 172; 0.0015
1025; 9.6; 0; 0.0014
1030; 9.9; 0; 0.0016
1035; 9.7; 333; 0.0019
1040; 10.4; 741; 0.0014
1045; 9.8; 355; 0.0016
1050; 9.3; 838; 0.0016
1055; 9.4; 366; 0.0017
1060; 9.1; 317; 0.0012
1065; 8.9; 0; 0.0013
1070; 8.3; 220; 0.0013
1075; 8.6; 316; 0.0017
1080; 8.5; 0; 0.0017
1085; 8.5; 267; 0.0015
1090; 8.8; 293; 0.0014
1095; 8.7; 0; 0.0014
1100; 8.3; 0; 0.0014
1105; 8.3; 355; 0.0012
1110; 7.8; 375; 0.0012
1115; 7.2; 1155; 0.0012
1120; 7.4; 182; 0.0013
1125; 7.4; 498; 0.0013
1130; 7.3; 0; 0.0012
1135; 7.5; 116; 0.0007
1140; 7.2; 572; 0.0016
1145; 6.4; 0; 0.0013
1150; 6.5; 1346; 0.0014
1155; 6.7; 416; 0.0013
1160; 5.9; 451; 0.0011
1165; 6.8; 333; 0.0012
1170; 6.5; 0; 0.0016
1175; 5.9; 653; 0.0014
1180; 6.5; 258; 0.0011
1185; 6.1; 380; 0.0012
1190; 6.3; 218; 0.0012
1195; 5.4; 0; 0.0011
1200; 5.4; 385; 0.0014
1205; 6.4; 341; 0.0012
1210; 5.6; 0; 0.0008
1215; 6.0; 364; 0.0012
1220; 6.0; 395; 0.0013
1225; 5.1; 547; 0.0016
1230; 5.8; 403; 0.0017
1235; 6.2; 0; 0.0017
1240; 5.3; 0; 0.0022
1245; 5.3; 638; 0.0020
1250; 5.4; 384; 0.0014
1255; 5.5; 1219; 0.0017
1260; 6.0; 0; 0.0014
1265; 5.4; 547; 0.0015
1270; 5.2; 234; 0.0014

File: data/rise_materials/Testdata-249.txt
Keywords
Material1;Material2;Material3;Material4;Product;Object;Scenario;Method;Reference;Comment;Owner;IsPublic;ImportDate
MDF board;;;;Medium density fibre board (M25);;;ISO 5660;SBI Project;C000415_m25;;1;2003-08-12 12:42:52
Scalars
Flux (kW/m2);tig (s);qmax (kw/m2);qtotal (MJ/m2);q180 (kw/m2);q300 (kw/m2);Mass loss (g);DHc (MJ/kg);Peak smoke production (m2/m2s);Total smoke produced (m2/m2);Specific extinction area (avg) (m2/kg);Area (m2);Thickness (mm);Density (kg/m3)
40;54;319;145.15;176.79;150.93;80.7;12.73;NA;NA;49.51;0.0088;12;700
VectorData
Time (s);HRR (kW/m2);SEA (m2/kg);SPR (m2/s)
0; 3.4; 0; 0.0000
5; 4.4; 0; 0.0000
10; 4.9; 17; 0.0001
15; 2.8; 0; 0.0000
20; 0.8; 34; 0.0005
25; 0.8; 67; 0.0011
30; 0.6; 96; 0.0018
35; 0.6; 149; 0.0025
40; 1.0; 172; 0.0028
45; 1.5; 208; 0.0039
50; 0.5; 362; 0.0064
55; 11.8; 126; 0.0071
60; 74.8; 10; 0.0010
65; 146.4; 25; 0.0031
70; 183.4; 37; 0.0053
75; 201.3; 49; 0.0074
80; 208.6; 59; 0.0092
85; 216.7; 72; 0.0110
90; 219.7; 83; 0.0127
95; 221.6; 89; 0.0144
100; 218.7; 86; 0.0144
105; 215.9; 94; 0.0154
110; 211.8; 98; 0.0151
115; 206.3; 98; 0.0151
120; 202.9; 98; 0.0148
125; 197.6; 92; 0.0140
130; 195.2; 93; 0.0139
135; 191.5; 84; 0.0125
140; 187.3; 76; 0.0112
145; 184.2; 76; 0.0109
150; 181.9; 67; 0.0098
155; 177.3; 57; 0.0087
160; 171.0; 50; 0.0074
165; 168.4; 46; 0.0068
170; 167.5; 46; 0.0065
175; 161.2; 43; 0.0061
180; 159.1; 40; 0.0056
185; 158.8; 39; 0.0055
190; 156.9; 40; 0.0054
195; 153.4; 43; 0.0056
200; 151.5; 34; 0.0046
205; 152.0; 39; 0.0051
210; 150.1; 33; 0.0044
215; 148.3; 38; 0.0051
220; 148.4; 34; 0.0043
225; 147.1; 37; 0.0048
230; 146.4; 31; 0.0041
235; 146.5; 31; 0.0039
240; 143.7; 38; 0.0046
245; 142.3; 37; 0.0044
250; 141.9; 31; 0.0037
255; 139.3; 30; 0.0035
260; 135.1; 30; 0.0034
265; 132.1; 27; 0.0030
270; 128.4; 18; 0.0019
275; 123.7; 23; 0.0024
280; 120.6; 21; 0.0021
285; 118.0; 19; 0.0018
290; 114.4; 17; 0.0017
295; 110.1; 12; 0.0012
300; 108.9; 19; 0.0018
305; 106.2; 19; 0.0017
310; 102.8; 16; 0.0014
315; 100.9; 14; 0.0013
320; 98.9; 10; 0.0009
325; 96.7; 15; 0.0013
330; 94.3; 12; 0.0010
335; 93.5; 12; 0.0009
340; 92.7; 13; 0.0011
345; 92.7; 9; 0.0007
350; 90.7; 11; 0.0008
355; 90.7; 9; 0.0007
360; 90.2; 1; 0.0001
365; 89.5; 0; 0.0000
370; 89.4; 2; 0.0002
375; 89.8; 10; 0.0008
380; 89.8; 0; 0.0000
385; 90.2; 0; 0.0000
390; 90.5; 1; 0.0001
395; 91.3; 0; 0.0000
400; 91.8; 2; 0.0002
405; 92.5; 1; 0.0001
410; 93.5; 6; 0.0005
415; 94.8; 0; 0.0000
420; 96.5; 0; 0.0000
425; 97.4; 0; 0.0000
430; 100.0; 0; 0.0000
435; 103.1; 0; 0.0000
440; 104.4; 6; 0.0005
445; 107.5; 0; 0.0000
450; 109.8; 2; 0.0002
455; 114.4; 8; 0.0007
460; 118.0; 8; 0.0007
465; 121.4; 6; 0.0005
470; 124.9; 9; 0.0009
475; 130.0; 8; 0.0008
480; 136.6; 8; 0.0008
485; 141.1; 18; 0.0020
490; 148.2; 8; 0.0009
495; 154.8; 19; 0.0022
500; 160.0; 23; 0.0029
505; 168.3; 30; 0.0038
510; 175.8; 37; 0.0050
515; 187.3; 42; 0.0062
520; 197.5; 47; 0.0073
525; 209.6; 51; 0.0081
530; 220.7; 56; 0.0097
535; 235.0; 62; 0.0114
540; 248.0; 64; 0.0122
545; 262.6; 70; 0.0136
550; 274.3; 71; 0.0145
555; 286.5; 75; 0.0158
560; 298.1; 86; 0.0187
565; 304.2; 79; 0.0177
570; 312.5; 95; 0.0212
575; 315.3; 97; 0.0220
580; 319.3; 102; 0.0230
585; 317.9; 95; 0.0210
590; 314.4; 109; 0.0235
595; 306.8; 107; 0.0227
600; 304.5; 108; 0.0219
605; 304.4; 108; 0.0214
610; 300.5; 101; 0.0197
615; 290.6; 105; 0.0193
620; 277.0; 96; 0.0163
625; 255.4; 99; 0.0138
630; 224.8; 113; 0.0127
635; 191.6; 119; 0.0103
640; 158.2; 107; 0.0066
645; 136.7; 83; 0.0048
650; 123.7; 61; 0.0031
655; 118.3; 41; 0.0019
660; 115.0; 40; 0.0019
665; 114.3; 13; 0.0006
670; 115.6; 17; 0.0007
675; 115.5; 3; 0.0002
680; 113.4; 9; 0.0004
685; 109.9; 0; 0.0000
690; 105.5; 0; 0.0000
695; 101.1; 0; 0.0000
700; 96.8; 0; 0.0000
705; 92.9; 0; 0.0000
710; 90.7; 0; 0.0000
715; 87.5; 0; 0.0000
720; 85.5; 0; 0.0000
725; 83.7; 0; 0.0000
730; 81.8; 0; 0.0000
735; 80.2; 0; 0.0000
740; 78.7; 0; 0.0000
745; 76.7; 0; 0.0000
750; 76.1; 0; 0.0000
755; 76.0; 0; 0.0000
760; 74.6; 0; 0.0000
765; 73.8; 0; 0.0000
770; 73.0; 0; 0.0000
775; 72.2; 0; 0.0000
780; 71.7; 0; 0.0000
785; 71.0; 0; 0.0000
790; 70.9; 0; 0.0000
795; 70.5; 0; 0.0000
800; 70.8; 0; 0.0000
805; 69.3; 0; 0.0000
810; 68.7; 0; 0.0000
815; 68.5; 0; 0.0000
820; 67.9; 0; 0.0000
825; 66.9; 0; 0.0000
830; 67.2; 0; 0.0000
835; 66.1; 0; 0.0000
840; 66.3; 0; 0.0000
845; 65.2; 0; 0.0000
850; 65.1; 0; 0.0000
855; 64.0; 0; 0.0000
860; 63.8; 0; 0.0000
865; 63.1; 0; 0.0000
870; 64.1; 0; 0.0000
875; 63.2; 0; 0.0000
880; 62.0; 0; 0.0000
885; 61.4; 0; 0.0000
890; 61.3; 0; 0.0000
895; 61.3; 0; 0.0000
900; 60.8; 0; 0.0000
905; 61.1; 0; 0.0000
910; 61.2; 0; 0.0000
915; 60.7; 0; 0.0000
920; 59.7; 0; 0.0000
925; 60.1; 0; 0.0000
930; 60.7; 0; 0.0000
935; 60.2; 0; 0.0000
940; 59.8; 0; 0.0000
945; 60.3; 0; 0.0000
950; 59.6; 0; 0.0000
955; 59.5; 0; 0.0000
960; 59.0; 0; 0.0000
965; 59.0; 0; 0.0000
970; 59.8; 0; 0.0000
975; 58.7; 0; 0.0000
980; 58.6; 0; 0.0000
985; 58.5; 0; 0.0000
990; 59.5; 0; 0.0000
995; 59.4; 0; 0.0000
1000; 58.5; 0; 0.0000
1005; 58.4; 0; 0.0000
1010; 57.8; 0; 0.0000
1015; 57.7; 0; 0.0000
1020; 57.4; 0; 0.0000
1025; 57.1; 0; 0.0000
1030; 56.7; 0; 0.0000
1035; 56.5; 0; 0.0000
1040; 57.1; 0; 0.0000
1045; 56.8; 0; 0.0000
1050; 57.4; 0; 0.0000
1055; 56.6; 0; 0.0000
1060; 56.6; 0; 0.0000
1065; 56.4; 0; 0.0000
1070; 55.7; 0; 0.0000
1075; 55.2; 0; 0.0000
1080; 55.3; 0; 0.0000
1085; 54.9; 0; 0.0000
1090; 55.1; 0; 0.0000
1095; 53.9; 0; 0.0000
1100; 54.6; 0; 0.0000
1105; 54.8; 0; 0.0000
1110; 54.7; 0; 0.0000
1115; 55.0; 0; 0.0000
1120; 55.7; 0; 0.0000
1125; 55.1; 0; 0.0000
1130; 54.5; 0; 0.0000
1135; 54.8; 0; 0.0000
1140; 54.6; 0; 0.0000
1145; 53.6; 0; 0.0000
1150; 53.6; 0; 0.0000
1155; 53.1; 0; 0.0000
1160; 54.0; 0; 0.0000
1165; 53.1; 0; 0.0000
1170; 52.6; 0; 0.0000
1175; 52.4; 0; 0.0000
1180; 52.2; 0; 0.0000
1185; 52.1; 0; 0.0000
1190; 52.6; 0; 0.0000
1195; 52.0; 0; 0.0000
1200; 51.3; 0; 0.0000
1205; 51.7; 0; 0.0000
1210; 51.4; 0; 0.0000
1215; 52.1; 0; 0.0000
1220; 51.9; 0; 0.0000
1225; 51.1; 0; 0.0000
1230; 50.9; 0; 0.0000
1235; 50.6; 0; 0.0000
1240; 50.1; 0; 0.0000
1245; 50.2; 0; 0.0000
1250; 51.2; 0; 0.0000
1255; 50.3; 0; 0.0000
1260; 50.0; 0; 0.0000
1265; 50.2; 0; 0.0000
1270; 49.4; 0; 0.0000
1275; 49.4; 0; 0.0000
1280; 49.3; 0; 0.0000
1285; 49.8; 0; 0.0000
1290; 49.7; 0; 0.0000
1295; 48.7; 0; 0.0000
1300; 49.1; 0; 0.0000
1305; 49.1; 0; 0.0000
1310; 48.1; 0; 0.0000
1315; 48.5; 0; 0.0000
1320; 48.8; 0; 0.0000
1325; 48.8; 0; 0.0000
1330; 48.2; 0; 0.0000
1335; 48.5; 0; 0.0000
1340; 47.7; 0; 0.0000
1345; 47.6; 0; 0.0000
1350; 47.4; 0; 0.0000
1355; 47.3; 0; 0.0000
1360; 47.4; 0; 0.0000
1365; 47.5; 0; 0.0000
1370; 47.4; 0; 0.0000
1375; 47.5; 0; 0.0000
1380; 47.3; 0; 0.0000
1385; 46.0; 0; 0.0000
1390; 45.8; 0; 0.0000

File: data/rise_materials/Testdata-250.txt
Keywords
Material1;Material2;Material3;Material4;Product;Object;Scenario;Method;Reference;Comment;Owner;IsPublic;ImportDate
Spruce;;;;Unvarnished mass timber (M12);;;ISO 5660;SBI Project;C000416_m12;;1;2003-08-12 12:44:52
Scalars
Flux (kW/m2);tig (s);qmax (kw/m2);qtotal (MJ/m2);q180 (kw/m2);q300 (kw/m2);Mass loss (g);DHc (MJ/kg);Peak smoke production (m2/m2s);Total smoke produced (m2/m2);Specific extinction area (avg) (m2/kg);Area (m2);Thickness (mm);Density (kg/m3)
40;27;196;53.84;86.13;103.55;30.1;11.83;NA;NA;40.94;0.0088;10;450
VectorData
Time (s);HRR (kW/m2);SEA (m2/kg);SPR (m2/s)
0; 0.0; 0; 0.0001
5; 0.0; 24; 0.0001
10; 0.0; 31; 0.0004
15; 0.0; 74; 0.0009
20; 0.0; 247; 0.0021
25; 0.0; 121; 0.0037
30; 47.5; 34; 0.0033
35; 120.7; 38; 0.0046
40; 137.1; 45; 0.0043
45; 122.6; 35; 0.0034
50; 111.3; 34; 0.0032
55; 103.7; 37; 0.0029
60; 101.0; 38; 0.0030
65; 98.9; 31; 0.0026
70; 96.1; 34; 0.0029
75; 94.3; 32; 0.0026
80; 92.4; 33; 0.0026
85; 90.4; 30; 0.0023
90; 88.2; 27; 0.0021
95; 86.3; 22; 0.0018
100; 84.9; 22; 0.0018
105; 83.5; 21; 0.0015
110; 81.3; 21; 0.0016
115; 80.1; 18; 0.0014
120; 78.8; 17; 0.0013
125; 77.5; 17; 0.0012
130; 76.8; 8; 0.0005
135; 76.1; 10; 0.0007
140; 75.1; 13; 0.0009
145; 75.1; 9; 0.0006
150; 74.7; 8; 0.0005
155; 74.2; 13; 0.0009
160; 73.5; 11; 0.0007
165; 73.1; 7; 0.0004
170; 73.8; 9; 0.0006
175; 74.8; 13; 0.0009
180; 74.8; 12; 0.0007
185; 74.9; 10; 0.0006
190; 76.1; 14; 0.0009
195; 76.4; 16; 0.0011
200; 77.4; 18; 0.0011
205; 80.0; 19; 0.0013
210; 81.7; 17; 0.0012
215; 83.8; 20; 0.0014
220; 87.1; 20; 0.0014
225; 89.4; 20; 0.0015
230; 93.0; 22; 0.0017
235; 96.1; 25; 0.0019
240; 100.0; 24; 0.0020
245; 104.0; 30; 0.0025
250; 107.8; 33; 0.0030
255; 113.4; 34; 0.0031
260; 118.0; 40; 0.0035
265; 123.3; 44; 0.0043
270; 128.4; 51; 0.0049
275; 133.9; 55; 0.0054
280; 138.1; 57; 0.0060
285; 143.1; 46; 0.0049
290; 148.3; 55; 0.0058
295; 152.6; 49; 0.0055
300; 155.9; 52; 0.0061
305; 162.1; 61; 0.0067
310; 161.0; 65; 0.0070
315; 165.8; 87; 0.0102
320; 176.8; 79; 0.0098
325; 192.1; 89; 0.0111
330; 196.1; 100; 0.0123
335; 185.1; 107; 0.0115
340; 170.3; 109; 0.0109
345; 163.6; 118; 0.0108
350; 150.9; 120; 0.0096
355; 129.9; 139; 0.0092
360; 107.2; 59; 0.0030
365; 90.0; 48; 0.0020
370; 77.8; 41; 0.0016
375; 68.9; 35; 0.0012
380; 63.0; 22; 0.0007
385; 57.1; 10; 0.0003
390; 51.6; 0; 0.0000
395; 47.5; 0; 0.0000
400; 44.0; 0; 0.0000
405; 42.3; 0; 0.0000
410; 41.1; 0; 0.0000
415; 39.4; 0; 0.0000
420; 38.6; 9; 0.0001
425; 38.1; 6; 0.0001
430; 37.0; 15; 0.0003
435; 36.2; 18; 0.0003
440; 35.1; 21; 0.0004
445; 33.8; 13; 0.0002
450; 33.1; 17; 0.0002
455; 32.3; 19; 0.0002
460; 32.3; 18; 0.0003
465; 31.7; 10; 0.0001
470; 31.1; 8; 0.0001
475; 30.5; 31; 0.0003
480; 30.8; 0; 0.0000
485; 29.8; 13; 0.0001
490; 29.7; 4; 0.0001
495; 29.2; 11; 0.0001
500; 28.1; 21; 0.0002
505; 28.1; 5; 0.0001
510; 27.8; 11; 0.0001
515; 27.1; 0; 0.0000
520; 27.1; 7; 0.0001
525; 26.2; 13; 0.0002
530; 26.3; 11; 0.0002
535; 26.0; 22; 0.0001
540; 25.6; 20; 0.0002
545; 25.7; 2; 0.0000
550; 25.3; 14; 0.0001
555; 24.8; 5; 0.0000
560; 24.5; 32; 0.0004
565; 24.4; 34; 0.0004
570; 24.1; 28; 0.0003
575; 24.1; 20; 0.0002
580; 23.7; 17; 0.0001
585; 23.8; 3; 0.0000
590; 23.2; 34; 0.0003
595; 22.7; 21; 0.0002
600; 22.8; 28; 0.0003
605; 22.6; 28; 0.0004
610; 22.0; 45; 0.0005
615; 21.6; 49; 0.0004
620; 21.6; 40; 0.0004
625; 21.5; 60; 0.0004
630; 20.9; 53; 0.0005
635; 21.1; 101; 0.0007
640; 21.5; 60; 0.0004
645; 20.8; 55; 0.0005
650; 20.4; 56; 0.0005
655; 20.4; 25; 0.0002
660; 20.0; 50; 0.0003
665; 20.1; 26; 0.0002
670; 19.7; 34; 0.0004
675; 19.2; 28; 0.0004
680; 19.9; 48; 0.0004
685; 19.6; 56; 0.0004
690; 19.2; 29; 0.0002
695; 19.5; 28; 0.0002
700; 19.0; 7; 0.0000
705; 18.6; 45; 0.0003
710; 18.6; 37; 0.0003
715; 18.7; 39; 0.0004
720; 18.2; 48; 0.0005
725; 17.8; 68; 0.0005
730; 18.0; 72; 0.0004
735; 18.2; 74; 0.0004
740; 17.9; 33; 0.0002
745; 17.6; 90; 0.0006
750; 17.7; 73; 0.0005
755; 17.5; 62; 0.0005
760; 17.1; 62; 0.0006
765; 16.9; 95; 0.0007
770; 17.2; 100; 0.0007
775; 16.7; 175; 0.0007
780; 16.4; 85; 0.0006
785; 16.3; 53; 0.0006
790; 16.3; 43; 0.0004
795; 16.0; 77; 0.0004
800; 16.5; 55; 0.0003
805; 16.1; 26; 0.0002
810; 15.8; 55; 0.0003
815; 15.8; 53; 0.0002
820; 15.8; 41; 0.0004
825; 15.7; 64; 0.0004
830; 15.4; 33; 0.0001
835; 15.3; 42; 0.0003
840; 15.7; 169; 0.0003
845; 15.6; 34; 0.0002
850; 15.4; 2; 0.0000
855; 15.3; 11; 0.0001
860; 15.3; 49; 0.0003
865; 15.1; 32; 0.0002
870; 14.6; 12; 0.0001
875; 14.7; 23; 0.0001
880; 14.3; 59; 0.0002
885; 14.3; 29; 0.0001
890; 14.0; 44; 0.0002
895; 13.8; 25; 0.0002
900; 13.7; 41; 0.0003
905; 13.9; 16; 0.0001
910; 13.9; 54; 0.0003
915; 13.4; 31; 0.0002
920; 13.0; 53; 0.0003
925; 13.1; 47; 0.0004
930; 13.5; 35; 0.0002
935; 13.7; 62; 0.0003
940; 13.5; 39; 0.0002
945; 13.0; 12; 0.0001
950; 13.1; 19; 0.0000
955; 13.0; 75; 0.0002
960; 12.9; 44; 0.0003
965; 12.9; 93; 0.0004
970; 12.7; 59; 0.0002
975; 12.3; 29; 0.0001
980; 12.2; 37; 0.0003
985; 12.4; 47; 0.0004
990; 12.5; 56; 0.0002
995; 12.7; 36; 0.0001
1000; 12.5; 155; 0.0002
1005; 11.9; 62; 0.0003
1010; 11.9; 48; 0.0003
1015; 11.9; 153; 0.0003
1020; 12.1; 53; 0.0003
1025; 12.3; 71; 0.0005
1030; 11.6; 85; 0.0003
1035; 11.3; 45; 0.0003
1040; 11.9; 151; 0.0005
1045; 11.5; 92; 0.0004
1050; 11.4; 115; 0.0005
1055; 11.1; 64; 0.0003
1060; 11.1; 35; 0.0003
1065; 11.3; 107; 0.0004
1070; 11.4; 196; 0.0005
1075; 11.3; 181; 0.0004
1080; 11.4; 73; 0.0004
1085; 10.9; 73; 0.0005
1090; 10.8; 170; 0.0004
1095; 11.2; 218; 0.0004
1100; 10.6; 93; 0.0005
1105; 10.5; 82; 0.0005
1110; 10.5; 147; 0.0006
1115; 10.5; 110; 0.0004
1120; 10.6; 70; 0.0004
1125; 10.4; 114; 0.0004
1130; 10.0; 91; 0.0004
1135; 9.9; 50; 0.0003
1140; 10.1; 128; 0.0002
1145; 10.1; 42; 0.0001
1150; 10.4; 20; 0.0002
1155; 9.9; 23; 0.0001
1160; 9.8; 23; 0.0001
1165; 9.8; 18; 0.0002
1170; 10.0; 147; 0.0002
1175; 10.2; 56; 0.0001
1180; 10.0; 21; 0.0001
1185; 9.5; 3; 0.0000
1190; 9.4; 0; 0.0004
1195; 9.8; 40; 0.0002
1200; 9.6; 42; 0.0003
1205; 9.5; 89; 0.0003
1210; 9.6; 176; 0.0003
1215; 9.4; 0; 0.0006
1220; 9.3; 86; 0.0005
1225; 9.2; 78; 0.0005
1230; 9.2; 33; 0.0003
1235; 9.0; 172; 0.0004
1240; 8.8; 0; 0.0003
1245; 8.8; 47; 0.0005

File: data/rise_materials/Testdata-251.txt
Keywords
Material1;Material2;Material3;Material4;Product;Object;Scenario;Method;Reference;Comment;Owner;IsPublic;ImportDate
FR polycarbonate;;;;3 layered panel (M07);;;ISO 5660;SBI Project;C000417_m7;;1;2003-08-12 12:46:46
Scalars
Flux (kW/m2);tig (s);qmax (kw/m2);qtotal (MJ/m2);q180 (kw/m2);q300 (kw/m2);Mass loss (g);DHc (MJ/kg);Peak smoke production (m2/m2s);Total smoke produced (m2/m2);Specific extinction area (avg) (m2/kg);Area (m2);Thickness (mm);Density (kg/m3)
40;88;474;55.02;208.51;142.41;20.4;21.04;NA;NA;579.08;0.0088;16;175
VectorData
Time (s);HRR (kW/m2);SEA (m2/kg);SPR (m2/s)
0; 3.7; 0; 0.0000
5; 3.3; 0; 0.0000
10; 2.3; 0; 0.0000
15; 0.8; 0; 0.0000
20; 0.0; 0; 0.0000
25; 0.0; 0; 0.0000
30; 0.0; 0; 0.0000
35; 0.0; 0; 0.0000
40; 0.0; 0; 0.0000
45; 0.0; 0; 0.0000
50; 0.0; 0; 0.0000
55; 0.0; 0; 0.0000
60; 0.0; 0; 0.0000
65; 0.0; 0; 0.0001
70; 0.0; 83; 0.0005
75; 0.0; 129; 0.0008
80; 0.0; 0; 0.0020
85; 0.0; 1426; 0.0035
90; 10.6; 575; 0.0130
95; 64.7; 684; 0.0441
100; 160.8; 781; 0.0856
105; 248.5; 842; 0.1219
110; 298.6; 864; 0.1351
115; 348.6; 853; 0.1442
120; 379.7; 817; 0.1548
125; 398.3; 822; 0.1554
130; 406.7; 854; 0.1655
135; 413.0; 804; 0.1656
140; 440.8; 855; 0.1858
145; 474.2; 780; 0.1760
150; 470.2; 811; 0.1740
155; 434.8; 905; 0.1651
160; 377.2; 909; 0.1351
165; 322.6; 927; 0.1198
170; 294.6; 902; 0.1130
175; 274.8; 837; 0.1011
180; 250.8; 895; 0.0823
185; 210.6; 813; 0.0562
190; 165.9; 682; 0.0324
195; 125.1; 571; 0.0220
200; 98.3; 498; 0.0152
205; 84.0; 630; 0.0135
210; 76.5; 583; 0.0142
215; 73.1; 625; 0.0146
220; 70.6; 470; 0.0120
225; 67.5; 507; 0.0120
230; 63.2; 447; 0.0078
235; 59.3; 387; 0.0069
240; 56.2; 188; 0.0044
245; 54.4; 259; 0.0045
250; 53.2; 190; 0.0035
255; 51.2; 147; 0.0029
260; 50.2; 286; 0.0025
265; 49.0; 169; 0.0027
270; 47.9; 115; 0.0022
275; 47.5; 119; 0.0019
280; 46.2; 59; 0.0010
285; 45.1; 58; 0.0008
290; 44.7; 51; 0.0006
295; 44.2; 47; 0.0007
300; 45.0; 83; 0.0015
305; 44.6; 98; 0.0013
310; 44.6; 77; 0.0011
315; 44.5; 84; 0.0011
320; 44.6; 96; 0.0012
325; 44.4; 53; 0.0007
330; 43.5; 66; 0.0009
335; 43.1; 53; 0.0007
340; 43.2; 42; 0.0006
345; 42.5; 35; 0.0005
350; 41.9; 28; 0.0004
355; 42.1; 30; 0.0004
360; 41.9; 17; 0.0003
365; 41.9; 36; 0.0005
370; 42.0; 96; 0.0007
375; 41.6; 45; 0.0006
380; 41.3; 32; 0.0005
385; 40.8; 43; 0.0006
390; 40.3; 36; 0.0003
395; 40.8; 39; 0.0004
400; 41.0; 21; 0.0003
405; 40.2; 9; 0.0001
410; 39.3; 5; 0.0000
415; 38.8; 0; 0.0000
420; 37.2; 0; 0.0000
425; 36.3; 0; 0.0000
430; 36.1; 0; 0.0000
435; 34.6; 0; 0.0000
440; 34.4; 0; 0.0000
445; 34.1; 0; 0.0000
450; 32.9; 0; 0.0000
455; 31.4; 20; 0.0002
460; 30.5; 24; 0.0002
465; 29.9; 28; 0.0002
470; 28.8; 8; 0.0001
475; 28.8; 24; 0.0003
480; 27.7; 14; 0.0001
485; 27.2; 7; 0.0001
490; 27.2; 32; 0.0002
495; 26.6; 25; 0.0002
500; 26.7; 27; 0.0003
505; 26.8; 28; 0.0002
510; 26.0; 14; 0.0002
515; 25.7; 17; 0.0002
520; 25.4; 11; 0.0001
525; 25.6; 30; 0.0003
530; 25.1; 10; 0.0001
535; 25.1; 15; 0.0001
540; 24.5; 0; 0.0000
545; 24.2; 0; 0.0000
550; 24.5; 0; 0.0000
555; 24.1; 0; 0.0000
560; 24.0; 0; 0.0000
565; 23.8; 0; 0.0000
570; 23.4; 13; 0.0001
575; 23.1; 0; 0.0000
580; 22.7; 0; 0.0000
585; 22.5; 0; 0.0000
590; 22.1; 0; 0.0000
595; 21.7; 0; 0.0000
600; 21.6; 0; 0.0000
605; 21.4; 0; 0.0000
610; 21.1; 0; 0.0000
615; 21.2; 0; 0.0000
620; 21.6; 0; 0.0000
625; 21.2; 0; 0.0000
630; 20.4; 0; 0.0000
635; 20.6; 0; 0.0000
640; 20.1; 0; 0.0000
645; 20.0; 0; 0.0000
650; 20.0; 0; 0.0000
655; 19.4; 0; 0.0000
660; 19.2; 0; 0.0000
665; 19.4; 0; 0.0000
670; 19.2; 0; 0.0000
675; 18.8; 0; 0.0000
680; 18.4; 0; 0.0000
685; 17.7; 0; 0.0000
690; 18.0; 0; 0.0000
695; 18.0; 0; 0.0000
700; 17.5; 0; 0.0000
705; 17.4; 0; 0.0000
710; 17.3; 0; 0.0000
715; 17.0; 6; 0.0000
720; 16.5; 0; 0.0000
725; 16.6; 0; 0.0000
730; 16.4; 0; 0.0000
735; 15.9; 0; 0.0000
740; 16.1; 0; 0.0000
745; 15.6; 0; 0.0000
750; 15.2; 0; 0.0000
755; 15.1; 0; 0.0000
760; 14.9; 0; 0.0000
765; 14.7; 0; 0.0000
770; 14.5; 0; 0.0000
775; 14.1; 0; 0.0000
780; 13.7; 0; 0.0000
785; 13.7; 0; 0.0000
790; 13.2; 0; 0.0000
795; 13.1; 0; 0.0000
800; 13.3; 0; 0.0000
805; 12.7; 0; 0.0000
810; 12.9; 0; 0.0000
815; 12.9; 0; 0.0000
820; 12.3; 0; 0.0000
825; 12.0; 0; 0.0000
830; 11.7; 0; 0.0000
835; 11.6; 0; 0.0000
840; 11.2; 0; 0.0000
845; 11.3; 0; 0.0000
850; 11.0; 0; 0.0000
855; 10.8; 0; 0.0000
860; 10.8; 0; 0.0000
865; 10.4; 0; 0.0000
870; 10.0; 0; 0.0000
875; 9.6; 0; 0.0000
880; 9.6; 0; 0.0000
885; 9.2; 0; 0.0000
890; 9.0; 0; 0.0000
895; 9.2; 0; 0.0000
900; 8.6; 0; 0.0000
905; 8.3; 0; 0.0000
910; 8.8; 0; 0.0000
915; 8.1; 0; 0.0000
920; 7.7; 0; 0.0000
925; 7.4; 0; 0.0000
930; 7.6; 0; 0.0000
935; 8.0; 0; 0.0000
940; 7.4; 0; 0.0000
945; 7.4; 0; 0.0000
950; 6.9; 0; 0.0000
955; 6.5; 0; 0.0000
960; 6.7; 0; 0.0000
965; 6.4; 0; 0.0000
970; 6.5; 0; 0.0000
975; 6.2; 0; 0.0000
980; 6.4; 0; 0.0000
985; 6.4; 0; 0.0000
990; 6.1; 0; 0.0000
995; 5.8; 0; 0.0000
1000; 5.8; 0; 0.0000
1005; 5.6; 0; 0.0000
1010; 5.2; 0; 0.0000
1015; 5.4; 0; 0.0000
1020; 5.9; 0; 0.0000
1025; 5.8; 0; 0.0000
1030; 5.8; 0; 0.0000
1035; 5.1; 0; 0.0000
1040; 5.1; 0; 0.0000
1045; 5.5; 0; 0.0000
1050; 5.0; 0; 0.0000
1055; 4.5; 0; 0.0000
1060; 4.4; 0; 0.0000
1065; 5.1; 0; 0.0000
1070; 4.6; 0; 0.0000
1075; 4.6; 0; 0.0000
1080; 4.8; 0; 0.0000
1085; 4.3; 0; 0.0000
1090; 4.6; 0; 0.0000
1095; 4.3; 0; 0.0000
1100; 3.7; 0; 0.0000
1105; 4.0; 0; 0.0000
1110; 3.9; 0; 0.0000
1115; 3.7; 0; 0.0000
1120; 3.8; 0; 0.0000
1125; 3.0; 0; 0.0000
1130; 2.7; 33; 0.0001
1135; 2.7; 8; 0.0000
1140; 3.4; 10; 0.0000
1145; 3.2; 0; 0.0002
1150; 2.7; 0; 0.0000
1155; 3.1; 0; 0.0000
1160; 2.5; 0; 0.0000
1165; 2.2; 0; 0.0000
1170; 2.3; 0; 0.0000
1175; 2.2; 0; 0.0000
1180; 2.2; 0; 0.0000
1185; 2.0; 0; 0.0000
1190; 1.6; 0; 0.0000
1195; 1.8; 0; 0.0000
1200; 1.6; 0; 0.0000
1205; 1.8; 0; 0.0000
1210; 1.4; 0; 0.0000
1215; 1.2; 0; 0.0000
1220; 1.5; 0; 0.0000
1225; 1.0; 0; 0.0000
1230; 0.8; 0; 0.0000
1235; 0.7; 0; 0.0000
1240; 0.7; 0; 0.0000
1245; 0.9; 0; 0.0000
1250; 0.9; 0; 0.0000
1255; 0.7; 0; 0.0000
1260; 0.8; 0; 0.0000
1265; 0.8; 0; 0.0000
1270; 0.3; 0; 0.0000
1275; 0.5; 0; 0.0000
1280; 0.9; 0; 0.0000
1285; 0.3; 0; 0.0000
