Repository: johodges/materials

## A Non-Dimensional Scaling Approach to Modeling Material Pyrolysis

This repository contains the data, scripts, and technical documents required to generate the SPyro cone validation cases.

## Instructions
* Clone this repository with submodules
  ```
  git clone --recurse-submodules https://github.com/johodges/materials
  ```
* Pre-process data
  ```
  python materials/scripts/initialize.py
  ```
* Build latest FDS (example for impi_intel_linux target, but use relevant make target for platform)
  ```
  git clone git@github.com:firemodels/fds.git && cd fds
  cd Build/impi_intel_linux
  ./make_fds.sh
  ln -s fds_impi_intel_linux fds
  cd ../..
  ```
* Run cases
  ```

File: data/rise_materials/Testdata-252.txt
Keywords
Material1;Material2;Material3;Material4;Product;Object;Scenario;Method;Reference;Comment;Owner;IsPublic;ImportDate
EPS;Plasterboard;;;(M13);;;ISO 5660;SBI Project;C000418_m13;;1;2003-08-12 12:48:54
Scalars
Flux (kW/m2);tig (s);qmax (kw/m2);qtotal (MJ/m2);q180 (kw/m2);q300 (kw/m2);Mass loss (g);DHc (MJ/kg);Peak smoke production (m2/m2s);Total smoke produced (m2/m2);Specific extinction area (avg) (m2/kg);Area (m2);Thickness (mm);Density (kg/m3)
40;59;86;25.84;11.75;7.50;25.0;8.45;NA;NA;83.43;0.0088;13;700
VectorData
Time (s);HRR (kW/m2);SEA (m2/kg);SPR (m2/s)
0; 3.1; 0; 0.0003
5; 4.9; 0; 0.0003
10; 3.6; 0; 0.0003
15; 1.3; 21; 0.0006
20; 0.7; 29; 0.0008
25; 1.1; 418; 0.0012
30; 1.3; 62; 0.0013
35; 0.5; 80; 0.0017
40; 0.5; 123; 0.0025
45; 0.8; 148; 0.0047
50; 1.7; 194; 0.0067
55; 0.0; 276; 0.0083
60; 15.8; 117; 0.0079
65; 67.2; 6; 0.0006
70; 85.8; 21; 0.0017
75; 55.1; 54; 0.0024
80; 28.0; 57; 0.0023
85; 18.5; 38; 0.0018
90; 17.3; 37; 0.0014
95; 17.8; 27; 0.0010
100; 17.6; 16; 0.0006
105; 17.6; 12; 0.0005
110; 16.1; 10; 0.0004
115; 14.6; 3; 0.0001
120; 13.9; 1; 0.0000
125; 12.6; 0; 0.0000
130; 11.0; 9; 0.0004
135; 8.9; 2; 0.0001
140; 6.7; 8; 0.0003
145; 5.5; 5; 0.0002
150; 4.0; 9; 0.0003
155; 3.3; 5; 0.0002
160; 3.3; 1; 0.0000
165; 2.8; 1; 0.0000
170; 2.5; 0; 0.0000
175; 2.2; 0; 0.0000
180; 1.9; 0; 0.0000
185; 1.9; 0; 0.0000
190; 2.6; 16; 0.0004
195; 2.1; 47; 0.0011
200; 1.7; 32; 0.0010
205; 1.6; 51; 0.0013
210; 1.7; 37; 0.0009
215; 2.0; 38; 0.0010
220; 1.4; 21; 0.0005
225; 1.5; 17; 0.0005
230; 1.9; 13; 0.0003
235; 1.4; 1; 0.0000
240; 1.7; 0; 0.0000
245; 1.5; 6; 0.0001
250; 1.1; 0; 0.0000
255; 1.9; 5; 0.0001
260; 1.8; 0; 0.0000
265; 0.6; 14; 0.0003
270; 1.0; 2; 0.0000
275; 1.1; 8; 0.0002
280; 0.8; 15; 0.0004
285; 1.3; 16; 0.0004
290; 1.0; 17; 0.0004
295; 0.9; 18; 0.0004
300; 1.2; 4; 0.0001
305; 1.3; 18; 0.0004
310; 1.5; 7; 0.0002
315; 1.3; 6; 0.0001
320; 1.2; 5; 0.0001
325; 1.3; 11; 0.0002
330; 0.7; 9; 0.0002
335; 0.9; 24; 0.0005
340; 1.0; 32; 0.0007
345; 0.8; 32; 0.0008
350; 0.9; 12; 0.0003
355; 1.2; 21; 0.0003
360; 0.9; 23; 0.0005
365; 0.6; 19; 0.0005
370; 1.2; 20; 0.0003
375; 1.2; 10; 0.0002
380; 0.7; 0; 0.0000
385; 0.6; 0; 0.0000
390; 0.6; 0; 0.0000
395; 1.1; 1; 0.0000
400; 0.5; 23; 0.0004
405; 0.4; 10; 0.0002
410; 0.3; 16; 0.0003
415; 0.5; 18; 0.0004
420; 0.6; 17; 0.0003
425; 0.8; 17; 0.0003
430; 0.4; 9; 0.0002
435; 0.4; 10; 0.0002
440; 0.3; 0; 0.0000
445; 0.3; 1; 0.0000
450; 0.3; 0; 0.0000
455; 0.4; 0; 0.0000
460; 0.8; 0; 0.0000
465; 0.5; 0; 0.0000
470; 0.6; 0; 0.0000
475; 0.2; 0; 0.0000
480; 0.7; 0; 0.0000
485; 0.4; 0; 0.0000
490; 0.8; 0; 0.0000
495; 0.6; 0; 0.0000
500; 0.6; 0; 0.0000
505; 1.0; 0; 0.0000
510; 0.6; 0; 0.0000
515; 0.5; 4; 0.0001
520; 0.7; 0; 0.0000
525; 0.3; 0; 0.0000
530; 0.5; 0; 0.0000
535; 1.0; 0; 0.0000
540; 1.3; 27; 0.0006
545; 1.7; 51; 0.0009
550; 2.5; 43; 0.0009
555; 2.2; 39; 0.0010
560; 2.5; 30; 0.0006
565; 3.0; 25; 0.0005
570; 2.7; 15; 0.0003
575; 2.0; 20; 0.0003
580; 2.1; 9; 0.0002
585; 2.4; 6; 0.0002
590; 2.1; 0; 0.0000
595; 1.5; 0; 0.0000
600; 1.6; 0; 0.0000
605; 1.7; 0; 0.0000
610; 0.7; 0; 0.0000
615; 0.7; 0; 0.0000
620; 1.2; 0; 0.0000
625; 1.1; 0; 0.0000
630; 0.7; 0; 0.0000
635; 0.8; 0; 0.0000
640; 1.1; 0; 0.0000
645; 1.0; 0; 0.0000
650; 1.1; 0; 0.0000
655; 1.3; 0; 0.0000
660; 1.0; 0; 0.0000
665; 0.7; 0; 0.0000
670; 0.8; 0; 0.0000
675; 0.6; 0; 0.0000
680; 0.5; 0; 0.0000
685; 0.8; 0; 0.0000
690; 0.9; 0; 0.0000
695; 0.5; 10; 0.0002
700; 0.1; 20; 0.0003
705; 0.0; 0; 0.0000
710; 0.4; 12; 0.0002
715; 0.0; 10; 0.0002
720; 0.0; 13; 0.0002
725; 0.0; 46; 0.0005
730; 0.0; 59; 0.0008
735; 0.3; 42; 0.0007
740; 0.2; 43; 0.0007
745; 0.1; 76; 0.0008
750; 0.0; 73; 0.0007
755; 0.0; 37; 0.0004
760; 0.0; 16; 0.0002
765; 0.0; 18; 0.0002
770; 0.0; 0; 0.0000
775; 0.0; 0; 0.0000
780; 0.0; 0; 0.0000
785; 0.1; 0; 0.0000
790; 0.3; 0; 0.0000
795; 0.2; 0; 0.0000
800; 0.3; 0; 0.0000
805; 0.0; 0; 0.0000
810; 0.3; 0; 0.0000
815; 0.4; 0; 0.0000
820; 0.1; 0; 0.0000
825; 0.5; 0; 0.0000
830; 0.0; 0; 0.0000
835; 0.1; 0; 0.0000
840; 0.6; 0; 0.0000
845; 0.2; 0; 0.0000
850; 0.4; 0; 0.0000
855; 0.5; 0; 0.0000
860; 0.5; 0; 0.0000
865; 0.6; 0; 0.0000
870; 0.4; 0; 0.0000
875; 0.7; 0; 0.0000
880; 1.1; 0; 0.0000
885; 0.7; 15; 0.0001
890; 0.9; 64; 0.0004
895; 0.9; 80; 0.0006
900; 0.7; 57; 0.0002
905; 0.6; 83; 0.0004
910; 1.2; 81; 0.0002
915; 1.2; 51; 0.0004
920; 0.8; 47; 0.0005
925; 1.1; 80; 0.0004
930; 1.4; 76; 0.0003
935; 1.5; 67; 0.0005
940; 2.1; 123; 0.0012
945; 2.3; 225; 0.0011
950; 2.2; 314; 0.0011
955; 2.1; 58; 0.0007
960; 3.0; 68; 0.0006
965; 3.0; 45; 0.0004
970; 2.6; 16; 0.0002
975; 3.2; 5; 0.0000
980; 3.1; 1; 0.0000
985; 3.4; 2; 0.0000
990; 3.9; 11; 0.0001
995; 4.0; 7; 0.0001
1000; 4.1; 0; 0.0000
1005; 4.2; 0; 0.0000
1010; 4.4; 3; 0.0000
1015; 4.6; 0; 0.0000
1020; 4.4; 1; 0.0000
1025; 4.8; 0; 0.0000
1030; 5.1; 2; 0.0000
1035; 5.2; 0; 0.0000
1040; 5.2; 0; 0.0000
1045; 5.7; 0; 0.0000
1050; 5.3; 0; 0.0000
1055; 5.8; 0; 0.0000
1060; 6.2; 0; 0.0000
1065; 6.0; 0; 0.0000
1070; 5.4; 0; 0.0000
1075; 4.8; 0; 0.0000
1080; 5.2; 0; 0.0000
1085; 5.6; 0; 0.0000
1090; 5.7; 0; 0.0000
1095; 5.3; 0; 0.0000
1100; 5.0; 0; 0.0000
1105; 5.4; 0; 0.0000
1110; 5.2; 0; 0.0000
1115; 5.5; 0; 0.0000
1120; 5.7; 0; 0.0000
1125; 5.4; 0; 0.0000
1130; 5.1; 0; 0.0000
1135; 5.1; 0; 0.0000
1140; 4.9; 0; 0.0000
1145; 5.4; 0; 0.0000
1150; 5.2; 0; 0.0000
1155; 4.9; 0; 0.0000
1160; 5.1; 0; 0.0000
1165; 5.6; 0; 0.0000
1170; 5.3; 0; 0.0000
1175; 5.0; 0; 0.0000
1180; 5.7; 0; 0.0000
1185; 5.6; 0; 0.0000
1190; 5.7; 0; 0.0000
1195; 5.8; 0; 0.0000
1200; 5.3; 0; 0.0000
1205; 5.4; 0; 0.0000
1210; 6.2; 0; 0.0000
1215; 6.1; 0; 0.0000
1220; 6.4; 0; 0.0000
1225; 8.5; 0; 0.0000
1230; 10.4; 0; 0.0000
1235; 11.0; 0; 0.0000
1240; 13.4; 0; 0.0000
1245; 14.6; 0; 0.0000
1250; 15.7; 0; 0.0000
1255; 17.5; 9; 0.0001
1260; 19.4; 94; 0.0004
1265; 22.4; 320; 0.0005
1270; 24.4; 83; 0.0009
1275; 26.4; 209; 0.0016
1280; 28.8; 204; 0.0019
1285; 32.0; 168; 0.0029
1290; 35.2; 242; 0.0029
1295; 38.1; 358; 0.0036
1300; 40.0; 455; 0.0050
1305; 41.8; 389; 0.0061
1310; 44.8; 604; 0.0065
1315; 47.1; 561; 0.0071
1320; 48.5; 448; 0.0066
1325; 50.3; 640; 0.0082
1330; 51.9; 530; 0.0085
1335; 53.0; 586; 0.0087
1340; 53.7; 383; 0.0078
1345; 54.2; 486; 0.0089
1350; 54.2; 593; 0.0081
1355; 55.3; 548; 0.0093
1360; 55.7; 888; 0.0094
1365; 55.6; 628; 0.0086
1370; 55.2; 498; 0.0082
1375; 55.3; 593; 0.0087
1380; 54.3; 599; 0.0084
1385; 53.6; 514; 0.0077
1390; 53.0; 470; 0.0074
1395; 52.3; 610; 0.0079
1400; 51.5; 601; 0.0071
1405; 49.7; 585; 0.0064
1410; 49.0; 442; 0.0064
1415; 48.2; 428; 0.0059
1420; 47.5; 498; 0.0054
1425; 45.3; 307; 0.0048
1430; 44.1; 363; 0.0050
1435; 43.4; 506; 0.0046
1440; 41.7; 381; 0.0039
1445; 41.6; 401; 0.0042
1450; 41.1; 390; 0.0037
1455; 39.7; 491; 0.0037
1460; 39.6; 288; 0.0034
1465; 39.2; 425; 0.0036
1470; 37.9; 493; 0.0043
1475; 37.5; 356; 0.0044
1480; 36.9; 467; 0.0043
1485; 36.3; 460; 0.0047
1490; 35.5; 618; 0.0045
1495; 34.5; 464; 0.0041
1500; 35.2; 392; 0.0038
1505; 34.9; 429; 0.0035
1510; 34.2; 314; 0.0031
1515; 34.4; 268; 0.0032
1520; 34.0; 249; 0.0026
1525; 33.4; 386; 0.0032
1530; 32.6; 215; 0.0024
1535; 32.7; 370; 0.0027
1540; 33.1; 0; 0.0026
1545; 33.5; 397; 0.0024
1550; 33.2; 187; 0.0024
1555; 32.7; 251; 0.0026
1560; 32.5; 294; 0.0022
1565; 32.3; 260; 0.0026
1570; 31.6; 338; 0.0028
1575; 32.2; 332; 0.0028
1580; 31.6; 313; 0.0025
1585; 31.4; 294; 0.0023
1590; 31.4; 178; 0.0023
1595; 30.8; 214; 0.0021
1600; 30.6; 273; 0.0021
1605; 30.9; 364; 0.0021
1610; 30.3; 205; 0.0017
1615; 29.2; 156; 0.0016
1620; 29.4; 327; 0.0018
1625; 29.4; 251; 0.0016
1630; 29.1; 238; 0.0018
1635; 29.2; 355; 0.0016
1640; 28.8; 206; 0.0017
1645; 28.6; 176; 0.0019
1650; 28.3; 94; 0.0010
1655; 27.6; 182; 0.0012
1660; 27.2; 349; 0.0015
1665; 27.1; 172; 0.0011
1670; 27.1; 236; 0.0015
1675; 26.8; 187; 0.0014
1680; 26.9; 110; 0.0013
1685; 25.9; 173; 0.0013
1690; 25.6; 669; 0.0014
1695; 25.5; 223; 0.0016
1700; 24.6; 256; 0.0017
1705; 24.0; 123; 0.0014
1710; 24.0; 108; 0.0009
1715; 23.5; 677; 0.0010
1720; 23.1; 239; 0.0010
1725; 23.3; 136; 0.0006
1730; 22.5; 231; 0.0011
1735; 22.1; 105; 0.0009
1740; 22.1; 148; 0.0012
1745; 21.3; 155; 0.0009
1750; 20.2; 160; 0.0009
1755; 20.3; 91; 0.0005
1760; 20.6; 79; 0.0006
1765; 20.0; 40; 0.0004
1770; 19.4; 20; 0.0001
1775; 18.7; 121; 0.0003
1780; 18.7; 19; 0.0001
1785; 18.1; 0; 0.0000
1790; 17.3; 0; 0.0000
1795; 16.6; 0; 0.0000
1800; 16.2; 0; 0.0000
1805; 16.1; 0; 0.0000
1810; 15.6; 0; 0.0000
1815; 15.0; 0; 0.0000
1820; 14.1; 0; 0.0000
1825; 14.0; 0; 0.0000
1830; 13.6; 0; 0.0000
1835; 12.9; 0; 0.0000
1840; 12.9; 0; 0.0000
1845; 12.7; 0; 0.0000
1850; 11.5; 0; 0.0000
1855; 9.4; 0; 0.0000
1860; 8.8; 0; 0.0000
1865; 8.0; 0; 0.0000
1870; 7.4; 0; 0.0000
1875; 7.5; 0; 0.0000
1880; 7.1; 0; 0.0000
1885; 7.1; 0; 0.0000
1890; 6.8; 0; 0.0000
1895; 6.6; 0; 0.0000
1900; 6.8; 0; 0.0000
1905; 6.5; 0; 0.0000
1910; 6.4; 0; 0.0000
1915; 6.0; 0; 0.0000
1920; 6.5; 0; 0.0000
1925; 6.7; 0; 0.0000
1930; 5.7; 0; 0.0000
1935; 6.2; 0; 0.0000
1940; 6.2; 0; 0.0000
1945; 5.7; 0; 0.0000
1950; 5.6; 0; 0.0000
1955; 5.9; 0; 0.0000
1960; 6.0; 0; 0.0000
1965; 6.0; 0; 0.0000
1970; 5.2; 0; 0.0000
1975; 5.3; 0; 0.0000
1980; 5.2; 0; 0.0000
1985; 5.0; 0; 0.0000
1990; 4.9; 0; 0.0000
1995; 5.3; 0; 0.0000
2000; 5.3; 0; 0.0000
2005; 5.4; 0; 0.0000
2010; 5.4; 0; 0.0000
2015; 5.4; 0; 0.0000
2020; 4.9; 0; 0.0000
2025; 5.1; 112; 0.0006
2030; 5.3; 694; 0.0011
2035; 5.7; 266; 0.0011
2040; 5.3; 535; 0.0008
2045; 5.0; 0; 0.0005
2050; 5.4; 0; 0.0003
2055; 5.7; 0; 0.0002
2060; 5.4; 0; 0.0000
2065; 5.1; 0; 0.0000
2070; 5.0; 0; 0.0001
2075; 5.2; 127; 0.0008
2080; 5.2; 494; 0.0008
2085; 5.0; 0; 0.0010
2090; 4.6; 202; 0.0010
2095; 4.6; 185; 0.0008
2100; 4.7; 0; 0.0003
2105; 4.6; 0; 0.0000
2110; 4.5; 0; 0.0000
2115; 4.7; 0; 0.0000
2120; 4.5; 0; 0.0000
2125; 4.5; 0; 0.0000
2130; 4.8; 0; 0.0000

File: data/rise_materials/Testdata-253.txt
Keywords
Material1;Material2;Material3;Material4;Product;Object;Scenario;Method;Reference;Comment;Owner;IsPublic;ImportDate
FR PUR;Plasterboard;;;(M27);;;ISO 5660;SBI Project;C000419_m27;;1;2003-08-12 12:50:53
Scalars
Flux (kW/m2);tig (s);qmax (kw/m2);qtotal (MJ/m2);q180 (kw/m2);q300 (kw/m2);Mass loss (g);DHc (MJ/kg);Peak smoke production (m2/m2s);Total smoke produced (m2/m2);Specific extinction area (avg) (m2/kg);Area (m2);Thickness (mm);Density (kg/m3)
40;87;87;18.62;12.50;7.50;31.5;4.53;NA;NA;87.17;0.0088;13;
VectorData
Time (s);HRR (kW/m2);SEA (m2/kg);SPR (m2/s)
0; 3.6; 0; 0.0000
5; 2.7; 0; 0.0000
10; 0.0; 0; 0.0000
15; 0.0; 0; 0.0000
20; 0.0; 0; 0.0000
25; 0.0; 0; 0.0000
30; 0.0; 0; 0.0000
35; 0.0; 24; 0.0005
40; 0.0; 47; 0.0009
45; 0.0; 47; 0.0013
50; 0.0; 62; 0.0020
55; 0.0; 94; 0.0026
60; 0.0; 115; 0.0033
65; 0.0; 140; 0.0039
70; 0.0; 148; 0.0047
75; 0.0; 147; 0.0056
80; 0.0; 195; 0.0068
85; 0.0; 220; 0.0085
90; 34.0; 29; 0.0024
95; 81.5; 0; 0.0000
100; 87.4; 0; 0.0000
105; 65.1; 0; 0.0000
110; 38.6; 0; 0.0000
115; 22.8; 0; 0.0000
120; 18.4; 0; 0.0000
125; 18.2; 0; 0.0000
130; 17.5; 0; 0.0000
135; 16.1; 0; 0.0000
140; 14.5; 0; 0.0000
145; 12.2; 0; 0.0000
150; 10.3; 0; 0.0000
155; 8.9; 0; 0.0000
160; 7.1; 0; 0.0000
165; 5.0; 0; 0.0000
170; 4.0; 0; 0.0000
175; 2.6; 0; 0.0000
180; 1.7; 0; 0.0000
185; 1.0; 0; 0.0000
190; 0.0; 0; 0.0000
195; 0.0; 0; 0.0000
200; 0.0; 0; 0.0000
205; 0.0; 0; 0.0000
210; 0.0; 0; 0.0000
215; 0.0; 0; 0.0000
220; 0.0; 0; 0.0000
225; 0.0; 0; 0.0000
230; 0.0; 0; 0.0000
235; 0.0; 0; 0.0000
240; 0.0; 0; 0.0000
245; 0.0; 0; 0.0000
250; 0.0; 0; 0.0000
255; 0.0; 0; 0.0000
260; 0.0; 0; 0.0000
265; 0.0; 0; 0.0000
270; 0.0; 0; 0.0000
275; 0.0; 0; 0.0000
280; 0.0; 0; 0.0000
285; 0.0; 0; 0.0000
290; 0.0; 0; 0.0000
295; 0.0; 0; 0.0000
300; 0.0; 0; 0.0000
305; 0.0; 0; 0.0000
310; 0.0; 0; 0.0000
315; 0.0; 0; 0.0000
320; 0.0; 0; 0.0000
325; 0.0; 0; 0.0000
330; 0.0; 0; 0.0000
335; 0.0; 0; 0.0000
340; 0.0; 0; 0.0000
345; 0.0; 0; 0.0000
350; 0.0; 0; 0.0000
355; 0.0; 0; 0.0000
360; 0.0; 0; 0.0000
365; 0.0; 0; 0.0000
370; 0.0; 0; 0.0000
375; 0.0; 0; 0.0000
380; 0.0; 0; 0.0000
385; 0.0; 0; 0.0000
390; 0.0; 0; 0.0000
395; 0.0; 0; 0.0000
400; 0.0; 0; 0.0000
405; 0.0; 0; 0.0000
410; 0.0; 0; 0.0000
415; 0.0; 0; 0.0000
420; 0.0; 0; 0.0000
425; 0.0; 0; 0.0000
430; 0.0; 0; 0.0000
435; 0.0; 0; 0.0000
440; 0.0; 0; 0.0000
445; 0.0; 0; 0.0000
450; 0.0; 0; 0.0000
455; 0.0; 0; 0.0000
460; 0.0; 0; 0.0000
465; 0.0; 0; 0.0000
470; 0.0; 0; 0.0000
475; 0.0; 0; 0.0000
480; 0.0; 0; 0.0000
485; 0.0; 0; 0.0000
490; 0.0; 0; 0.0000
495; 0.0; 0; 0.0000
500; 0.0; 0; 0.0000
505; 0.0; 0; 0.0000
510; 0.0; 0; 0.0000
515; 0.0; 0; 0.0000
520; 0.0; 0; 0.0000
525; 0.0; 0; 0.0000
530; 0.0; 0; 0.0000
535; 0.0; 0; 0.0000
540; 0.0; 0; 0.0000
545; 0.0; 0; 0.0000
550; 0.0; 0; 0.0000
555; 0.0; 0; 0.0000
560; 0.0; 0; 0.0000
565; 0.0; 0; 0.0000
570; 0.0; 0; 0.0000
575; 0.0; 0; 0.0000
580; 0.0; 0; 0.0000
585; 0.0; 0; 0.0000
590; 0.0; 0; 0.0000
595; 0.0; 0; 0.0000
600; 0.0; 0; 0.0000
605; 0.0; 0; 0.0000
610; 0.0; 0; 0.0000
615; 0.0; 0; 0.0000
620; 0.0; 0; 0.0000
625; 0.0; 0; 0.0000
630; 0.0; 0; 0.0000
635; 0.0; 0; 0.0000
640; 0.0; 0; 0.0000
645; 0.0; 0; 0.0000
650; 0.0; 0; 0.0000
655; 0.0; 0; 0.0000
660; 0.0; 0; 0.0000
665; 0.0; 0; 0.0000
670; 0.0; 0; 0.0000
675; 0.0; 0; 0.0000
680; 0.0; 0; 0.0000
685; 0.0; 0; 0.0000
690; 0.0; 0; 0.0000
695; 0.0; 0; 0.0000
700; 0.0; 0; 0.0000
705; 0.0; 0; 0.0000
710; 0.0; 0; 0.0000
715; 0.0; 0; 0.0000
720; 0.0; 0; 0.0000
725; 0.0; 0; 0.0000
730; 0.0; 0; 0.0000
735; 0.0; 0; 0.0000
740; 0.0; 0; 0.0000
745; 0.0; 0; 0.0000
750; 0.0; 0; 0.0000
755; 0.0; 0; 0.0000
760; 0.0; 0; 0.0000
765; 0.0; 0; 0.0000
770; 0.0; 0; 0.0000
775; 0.0; 0; 0.0000
780; 0.0; 0; 0.0000
785; 0.0; 0; 0.0000
790; 0.0; 0; 0.0000
795; 0.0; 0; 0.0000
800; 0.0; 0; 0.0000
805; 0.0; 0; 0.0000
810; 0.0; 0; 0.0000
815; 0.0; 0; 0.0000
820; 0.0; 0; 0.0000
825; 0.0; 0; 0.0000
830; 0.0; 0; 0.0000
835; 0.0; 0; 0.0000
840; 0.0; 0; 0.0000
845; 0.0; 0; 0.0000
850; 0.0; 0; 0.0000
855; 0.0; 0; 0.0000
860; 0.0; 0; 0.0000
865; 0.0; 0; 0.0000
870; 0.0; 0; 0.0000
875; 0.0; 0; 0.0000
880; 0.0; 0; 0.0000
885; 0.0; 0; 0.0000
890; 0.0; 0; 0.0000
895; 0.0; 0; 0.0000
900; 0.0; 0; 0.0000
905; 0.0; 0; 0.0000
910; 0.0; 0; 0.0000
915; 0.0; 0; 0.0000
920; 0.0; 0; 0.0000
925; 0.0; 0; 0.0000
930; 0.0; 0; 0.0000
935; 0.0; 0; 0.0000
940; 0.0; 0; 0.0000
945; 0.0; 0; 0.0000
950; 0.0; 0; 0.0000
955; 0.0; 0; 0.0000
960; 0.0; 0; 0.0000
965; 0.0; 0; 0.0000
970; 0.0; 0; 0.0000
975; 0.0; 0; 0.0000
980; 0.0; 0; 0.0000
985; 0.0; 0; 0.0000
990; 0.0; 0; 0.0000
995; 0.0; 0; 0.0000
1000; 0.0; 0; 0.0000
1005; 0.0; 0; 0.0000
1010; 0.0; 0; 0.0000
1015; 0.0; 0; 0.0000
1020; 0.0; 0; 0.0000
1025; 0.0; 0; 0.0000
1030; 0.0; 0; 0.0000
1035; 0.0; 0; 0.0000
1040; 0.8; 0; 0.0000
1045; 1.1; 0; 0.0000
1050; 0.6; 0; 0.0000
1055; 0.2; 0; 0.0000
1060; 0.0; 0; 0.0000
1065; 0.0; 0; 0.0000
1070; 0.3; 0; 0.0000
1075; 0.1; 0; 0.0000
1080; 0.2; 0; 0.0000
1085; 0.5; 0; 0.0000
1090; 0.4; 0; 0.0000
1095; 0.9; 0; 0.0000
1100; 1.0; 0; 0.0000
1105; 1.1; 0; 0.0000
1110; 1.3; 0; 0.0000
1115; 1.3; 0; 0.0000
1120; 1.3; 0; 0.0000
1125; 1.5; 1; 0.0000
1130; 1.3; 4; 0.0000
1135; 1.6; 0; 0.0000
1140; 1.5; 28; 0.0002
1145; 1.4; 0; 0.0000
1150; 1.6; 0; 0.0000
1155; 1.7; 0; 0.0000
1160; 2.1; 0; 0.0000
1165; 2.4; 0; 0.0000
1170; 2.6; 0; 0.0000
1175; 2.6; 0; 0.0000
1180; 2.4; 0; 0.0000
1185; 2.4; 0; 0.0000
1190; 3.0; 0; 0.0000
1195; 3.1; 0; 0.0000
1200; 2.6; 0; 0.0000
1205; 3.1; 0; 0.0000
1210; 3.7; 0; 0.0000
1215; 3.3; 0; 0.0000
1220; 2.8; 0; 0.0000
1225; 3.9; 0; 0.0000
1230; 4.1; 0; 0.0000
1235; 4.1; 5; 0.0001
1240; 4.3; 0; 0.0000
1245; 4.9; 1; 0.0000
1250; 4.9; 6; 0.0001
1255; 4.8; 2; 0.0000
1260; 5.2; 175; 0.0033
1265; 6.1; 528; 0.0121
1270; 7.4; 563; 0.0143
1275; 8.2; 705; 0.0152
1280; 8.4; 872; 0.0166
1285; 9.0; 658; 0.0170
1290; 8.9; 808; 0.0208
1295; 8.8; 1138; 0.0230
1300; 9.3; 944; 0.0240
1305; 9.6; 958; 0.0219
1310; 8.6; 1010; 0.0282
1315; 15.4; 653; 0.0193
1320; 33.4; 387; 0.0081
1325; 46.0; 313; 0.0088
1330; 51.0; 317; 0.0096
1335; 52.9; 347; 0.0099
1340; 54.3; 309; 0.0097
1345; 53.9; 266; 0.0078
1350; 52.7; 288; 0.0076
1355; 53.3; 366; 0.0084
1360; 56.4; 303; 0.0093
1365; 59.5; 268; 0.0096
1370; 60.8; 305; 0.0099
1375; 61.5; 310; 0.0099
1380; 61.9; 358; 0.0115
1385; 62.7; 368; 0.0121
1390; 63.7; 322; 0.0107
1395; 64.2; 317; 0.0104
1400; 64.8; 344; 0.0101
1405; 65.2; 315; 0.0096
1410; 63.5; 294; 0.0095
1415; 62.0; 189; 0.0063
1420; 62.4; 201; 0.0067
1425; 63.7; 340; 0.0095
1430; 63.0; 509; 0.0125
1435; 59.8; 460; 0.0126
1440; 57.6; 409; 0.0119
1445; 58.6; 459; 0.0121
1450; 56.8; 352; 0.0114
1455; 55.9; 332; 0.0094
1460; 58.0; 275; 0.0061
1465; 60.0; 273; 0.0071
1470; 59.7; 238; 0.0064
1475; 57.5; 310; 0.0077
1480; 51.8; 235; 0.0047
1485; 48.2; 247; 0.0050
1490; 46.0; 160; 0.0034
1495; 42.5; 126; 0.0022
1500; 38.8; 137; 0.0014
1505; 36.6; 106; 0.0014
1510; 34.5; 120; 0.0015
1515; 31.5; 149; 0.0014
1520; 28.1; 129; 0.0019
1525; 26.3; 206; 0.0021
1530; 24.5; 234; 0.0019
1535; 21.4; 124; 0.0013
1540; 19.5; 184; 0.0015
1545; 18.2; 94; 0.0006
1550; 16.8; 37; 0.0002
1555; 15.9; 40; 0.0003
1560; 15.2; 2; 0.0000
1565; 14.5; 0; 0.0000
1570; 14.0; 0; 0.0000
1575; 14.1; 0; 0.0000
1580; 14.4; 0; 0.0000
1585; 13.9; 0; 0.0000
1590; 13.2; 0; 0.0000
1595; 13.2; 0; 0.0000
1600; 12.9; 0; 0.0000
1605; 12.6; 0; 0.0000
1610; 11.7; 0; 0.0000
1615; 11.1; 0; 0.0000
1620; 10.8; 0; 0.0000
1625; 10.4; 0; 0.0000
1630; 10.9; 0; 0.0000
1635; 10.5; 0; 0.0000
1640; 9.1; 0; 0.0000
1645; 8.7; 0; 0.0000
1650; 9.0; 0; 0.0000
1655; 8.9; 0; 0.0000
1660; 8.2; 0; 0.0000
1665; 8.3; 0; 0.0000
1670; 8.1; 0; 0.0000
1675; 7.9; 0; 0.0000
1680; 7.7; 0; 0.0000
1685; 7.3; 0; 0.0000
1690; 7.8; 0; 0.0000
1695; 7.8; 0; 0.0000
1700; 7.9; 0; 0.0000
1705; 8.0; 0; 0.0000
1710; 7.9; 0; 0.0000
1715; 7.8; 0; 0.0000
1720; 7.6; 0; 0.0000
1725; 8.0; 0; 0.0000
1730; 7.7; 0; 0.0000
1735; 7.5; 0; 0.0000
1740; 7.5; 0; 0.0000
1745; 7.4; 0; 0.0000
1750; 7.8; 0; 0.0000
1755; 7.5; 0; 0.0000
1760; 7.0; 0; 0.0000
1765; 7.1; 0; 0.0000
1770; 7.3; 0; 0.0000
1775; 6.9; 0; 0.0000
1780; 6.8; 0; 0.0000
1785; 7.6; 0; 0.0000
1790; 7.3; 0; 0.0000
1795; 7.2; 0; 0.0000
1800; 7.3; 0; 0.0000
1805; 7.5; 0; 0.0000
1810; 7.8; 0; 0.0000
1815; 7.1; 0; 0.0000
1820; 7.4; 0; 0.0000
1825; 7.4; 0; 0.0000
1830; 6.9; 0; 0.0000
1835; 7.0; 0; 0.0000
1840; 6.9; 0; 0.0000
1845; 6.7; 0; 0.0000
1850; 7.1; 0; 0.0000
1855; 6.9; 0; 0.0000
1860; 6.8; 0; 0.0000
1865; 7.2; 0; 0.0000
1870; 7.2; 0; 0.0000
1875; 7.2; 0; 0.0000
1880; 6.9; 0; 0.0000
1885; 7.0; 0; 0.0000
1890; 6.9; 0; 0.0000
1895; 6.7; 0; 0.0000
1900; 6.7; 0; 0.0000
1905; 6.9; 0; 0.0000
1910; 6.5; 0; 0.0000
1915; 6.4; 0; 0.0000
1920; 6.7; 0; 0.0000
1925; 6.7; 0; 0.0000
1930; 6.6; 0; 0.0000
1935; 6.7; 0; 0.0000
1940; 7.1; 0; 0.0000
1945; 6.9; 0; 0.0000
1950; 6.3; 0; 0.0000
1955; 6.3; 0; 0.0000
1960; 6.3; 0; 0.0000
1965; 6.3; 0; 0.0000
1970; 6.3; 0; 0.0000
1975; 6.1; 0; 0.0000

File: data/rise_materials/Testdata-254.txt
Keywords
Material1;Material2;Material3;Material4;Product;Object;Scenario;Method;Reference;Comment;Owner;IsPublic;ImportDate
Glass wool;Paper face;;;(M30);;;ISO 5660;SBI Project;C000421_m30;;1;2003-08-12 12:53:07
Scalars
Flux (kW/m2);tig (s);qmax (kw/m2);qtotal (MJ/m2);q180 (kw/m2);q300 (kw/m2);Mass loss (g);DHc (MJ/kg);Peak smoke production (m2/m2s);Total smoke produced (m2/m2);Specific extinction area (avg) (m2/kg);Area (m2);Thickness (mm);Density (kg/m3)
40;3;162;2.96;12.43;7.50;0.3;51.08;NA;NA;188.06;0.0088;100;18
VectorData
Time (s);HRR (kW/m2);SEA (m2/kg);SPR (m2/s)
0; 0.0; 0; 0.0008
5; 60.8; 8; 0.0008
10; 161.5; 235; 0.0198
15; 140.6; 41; 0.0008
20; 63.7; 0; 0.0000
25; 34.3; 0; 0.0000
30; 20.6; 5; 0.0000
35; 14.6; 10; 0.0001
40; 10.4; 10; 0.0001
45; 8.1; 2; 0.0000
50; 7.5; 8; 0.0000
55; 6.4; 0; 0.0000
60; 6.2; 0; 0.0001
65; 6.1; 0; 0.0000
70; 5.2; 0; 0.0000
75; 4.5; 23; 0.0000
80; 4.2; 0; 0.0000
85; 4.0; 0; 0.0000
90; 3.6; 0; 0.0000
95; 3.3; 0; 0.0001
100; 3.0; 1; 0.0000
105; 2.2; 0; 0.0000
110; 2.2; 0; 0.0000
115; 1.9; 0; 0.0000
120; 1.6; 0; 0.0000
125; 1.8; 0; 0.0000
130; 1.4; 0; 0.0000
135; 1.6; 0; 0.0000
140; 1.4; 0; 0.0000
145; 1.1; 0; 0.0000
150; 0.7; 0; 0.0000
155; 0.7; 0; 0.0000
160; 1.1; 0; 0.0000
165; 0.9; 11; 0.0000
170; 0.4; 0; 0.0000
175; 0.4; 0; 0.0000
180; 0.7; 0; 0.0000
185; 0.5; 0; 0.0000
190; 0.0; 0; 0.0000
195; 0.1; 0; 0.0000
200; 0.5; 0; 0.0000
205; 0.0; 0; 0.0000
210; 0.2; 0; 0.0000
215; 0.0; 0; 0.0000
220; 0.0; 0; 0.0000
225; 0.2; 0; 0.0000
230; 0.0; 0; 0.0000
235; 0.1; 0; 0.0000
240; 0.1; 0; 0.0000
245; 0.1; 0; 0.0000
250; 0.2; 0; 0.0002
255; 0.0; 0; 0.0002
260; 0.2; 23; 0.0001
265; 0.4; 0; 0.0000
270; 0.2; 0; 0.0000
275; 0.0; 0; 0.0000
280; 0.0; 0; 0.0000
285; 0.2; 0; 0.0000
290; 0.0; 0; 0.0000
295; 0.0; 13; 0.0000
300; 0.0; 0; 0.0000
305; 0.0; 0; 0.0000
310; 0.0; 0; 0.0001
315; 0.0; 0; 0.0000
320; 0.0; 0; 0.0000
325; 0.0; 0; 0.0000
330; 0.0; 0; 0.0000
335; 0.0; 0; 0.0000
340; 0.0; 0; 0.0000
345; 0.0; 0; 0.0000
350; 0.0; 0; 0.0000
355; 0.0; 0; 0.0000
360; 0.0; 0; 0.0000
365; 0.0; 0; 0.0000
370; 0.0; 0; 0.0000
375; 0.0; 0; 0.0000
380; 0.0; 0; 0.0000
385; 0.0; 0; 0.0000
390; 0.0; 0; 0.0000
395; 0.0; 0; 0.0000
400; 0.0; 0; 0.0000
405; 0.0; 0; 0.0000
410; 0.0; 0; 0.0000
415; 0.0; 0; 0.0000
420; 0.0; 0; 0.0000
425; 0.0; 0; 0.0000
430; 0.0; 0; 0.0000
435; 0.0; 0; 0.0000
440; 0.0; 0; 0.0000
445; 0.0; 0; 0.0000
450; 0.0; 0; 0.0000
455; 0.0; 0; 0.0000

File: data/rise_materials/Testdata-255.txt
Keywords
Material1;Material2;Material3;Material4;Product;Object;Scenario;Method;Reference;Comment;Owner;IsPublic;ImportDate
Glass wool;Paper face;;;(M30);;;ISO 5660;SBI Project;C000422_m30;;1;2003-08-12 12:54:38
Scalars
Flux (kW/m2);tig (s);qmax (kw/m2);qtotal (MJ/m2);q180 (kw/m2);q300 (kw/m2);Mass loss (g);DHc (MJ/kg);Peak smoke production (m2/m2s);Total smoke produced (m2/m2);Specific extinction area (avg) (m2/kg);Area (m2);Thickness (mm);Density (kg/m3)
40;4;144;3.43;14.38;9.33;0.3;37.27;NA;NA;117.17;0.0088;100;18
VectorData
Time (s);HRR (kW/m2);SEA (m2/kg);SPR (m2/s)
0; 0.0; 0; 0.0012
5; 39.7; 12; 0.0012
10; 144.4; 157; 0.0147
15; 142.1; 43; 0.0010
20; 66.4; 0; 0.0000
25; 37.9; 0; 0.0000
30; 23.6; 1; 0.0000
35; 15.1; 0; 0.0000
40; 10.9; 0; 0.0000
45; 8.2; 0; 0.0000
50; 7.8; 0; 0.0000
55; 7.3; 0; 0.0000
60; 6.8; 0; 0.0000
65; 7.0; 0; 0.0000
70; 7.0; 0; 0.0000
75; 6.4; 0; 0.0000
80; 6.0; 0; 0.0000
85; 6.1; 10; 0.0000
90; 6.2; 0; 0.0000
95; 5.4; 12; 0.0000
100; 4.7; 0; 0.0000
105; 4.3; 0; 0.0000
110; 5.0; 0; 0.0000
115; 4.9; 0; 0.0000
120; 4.7; 0; 0.0000
125; 4.5; 2; 0.0000
130; 4.1; 22; 0.0002
135; 4.3; 31; 0.0001
140; 4.5; 40; 0.0001
145; 3.8; 0; 0.0000
150; 4.3; 0; 0.0000
155; 4.3; 0; 0.0000
160; 3.8; 0; 0.0000
165; 3.8; 0; 0.0000
170; 3.6; 0; 0.0000
175; 3.2; 0; 0.0000
180; 3.0; 0; 0.0000
185; 3.1; 0; 0.0000
190; 3.0; 0; 0.0000
195; 2.7; 0; 0.0000
200; 2.2; 0; 0.0000
205; 2.5; 0; 0.0000
210; 2.1; 0; 0.0000
215; 2.1; 0; 0.0000
220; 2.2; 0; 0.0000
225; 2.5; 4; 0.0000
230; 2.3; 13; 0.0001
235; 2.1; 0; 0.0000
240; 2.2; 0; 0.0000
245; 1.5; 0; 0.0000
250; 1.9; 0; 0.0000
255; 2.2; 0; 0.0000
260; 2.0; 30; 0.0001
265; 1.2; 0; 0.0000
270; 1.2; 0; 0.0000
275; 1.4; 0; 0.0000
280; 1.2; 0; 0.0001
285; 0.9; 0; 0.0000
290; 0.9; 9; 0.0001
295; 1.0; 27; 0.0001
300; 0.9; 0; 0.0000
305; 0.8; 0; 0.0000
310; 1.3; 0; 0.0000
315; 1.3; 0; 0.0000
320; 0.7; 0; 0.0000
325; 0.7; 28; 0.0001
330; 1.6; 0; 0.0000
335; 1.0; 0; 0.0000
340; 0.7; 0; 0.0000
345; 0.6; 0; 0.0000
350; 0.6; 0; 0.0000
355; 0.8; 0; 0.0000
360; 0.7; 0; 0.0000
365; 0.8; 0; 0.0000
370; 0.7; 0; 0.0000
375; 0.7; 0; 0.0000
380; 0.4; 0; 0.0000
385; 0.6; 0; 0.0001
390; 0.1; 64; 0.0001
395; 0.0; 0; 0.0000
400; 0.6; 0; 0.0000
405; 0.7; 0; 0.0000
410; 0.0; 0; 0.0000
415; 0.1; 0; 0.0000
420; 0.3; 0; 0.0000

File: data/rise_materials/Testdata-256.txt
Keywords
Material1;Material2;Material3;Material4;Product;Object;Scenario;Method;Reference;Comment;Owner;IsPublic;ImportDate
PUR rigid;Aluminium foil faces;;;(M04);;;ISO 5660;SBI Project;C000501_m4;;1;2003-08-12 12:56:14
Scalars
Flux (kW/m2);tig (s);qmax (kw/m2);qtotal (MJ/m2);q180 (kw/m2);q300 (kw/m2);Mass loss (g);DHc (MJ/kg);Peak smoke production (m2/m2s);Total smoke produced (m2/m2);Specific extinction area (avg) (m2/kg);Area (m2);Thickness (mm);Density (kg/m3)
40;4;138;40.52;106.41;99.93;17.8;18.46;NA;NA;581.29;0.0088;40;
VectorData
Time (s);HRR (kW/m2);SEA (m2/kg);SPR (m2/s)
0; 1.9; 0; 0.0007
5; 3.0; 93; 0.0007
10; 5.4; 105; 0.0013
15; 12.0; 38; 0.0006
20; 24.9; 57; 0.0011
25; 41.7; 94; 0.0028
30; 61.7; 287; 0.0124
35; 83.0; 366; 0.0195
40; 99.2; 484; 0.0266
45; 114.0; 644; 0.0339
50; 125.5; 642; 0.0400
55; 134.5; 569; 0.0410
60; 138.2; 597; 0.0397
65; 136.2; 682; 0.0409
70; 132.6; 659; 0.0423
75; 126.7; 642; 0.0385
80; 120.8; 673; 0.0346
85; 111.6; 646; 0.0322
90; 105.3; 605; 0.0297
95; 99.0; 604; 0.0267
100; 93.6; 556; 0.0254
105; 91.1; 594; 0.0253
110; 87.6; 596; 0.0242
115; 85.6; 470; 0.0224
120; 86.1; 578; 0.0246
125; 88.7; 611; 0.0257
130; 94.4; 529; 0.0289
135; 101.7; 600; 0.0327
140; 110.9; 636; 0.0377
145; 118.5; 661; 0.0405
150; 124.4; 761; 0.0439
155; 125.0; 696; 0.0434
160; 123.0; 645; 0.0412
165; 120.2; 584; 0.0383
170; 116.7; 712; 0.0404
175; 115.3; 694; 0.0373
180; 114.5; 600; 0.0364
185; 112.8; 691; 0.0376
190; 112.7; 688; 0.0360
195; 111.2; 623; 0.0372
200; 109.0; 565; 0.0330
205; 106.9; 535; 0.0298
210; 102.3; 579; 0.0292
215; 97.3; 562; 0.0272
220; 91.9; 537; 0.0245
225; 87.0; 590; 0.0231
230; 86.9; 555; 0.0236
235; 84.5; 476; 0.0206
240; 83.8; 634; 0.0234
245; 84.8; 584; 0.0225
250; 85.8; 533; 0.0237
255; 87.8; 605; 0.0259
260; 91.7; 616; 0.0285
265; 93.3; 543; 0.0270
270; 92.8; 662; 0.0295
275; 93.5; 709; 0.0293
280; 94.5; 693; 0.0309
285; 93.9; 681; 0.0293
290; 90.6; 702; 0.0296
295; 89.7; 752; 0.0299
300; 86.1; 851; 0.0289
305; 83.0; 878; 0.0288
310; 82.2; 900; 0.0285
315; 80.5; 743; 0.0262
320; 78.7; 733; 0.0247
325; 76.3; 808; 0.0220
330; 75.7; 818; 0.0244
335; 75.4; 861; 0.0262
340; 75.7; 919; 0.0282
345; 73.9; 747; 0.0229
350; 70.5; 841; 0.0231
355; 65.4; 885; 0.0185
360; 58.9; 658; 0.0138
365; 52.5; 545; 0.0127
370; 47.1; 513; 0.0085
375; 42.7; 588; 0.0071
380; 38.1; 479; 0.0060
385; 34.0; 382; 0.0047
390; 30.0; 560; 0.0042
395; 28.1; 235; 0.0027
400; 26.5; 111; 0.0014
405; 24.0; 201; 0.0018
410; 22.2; 152; 0.0012
415; 20.1; 212; 0.0018
420; 19.3; 96; 0.0010
425; 18.2; 188; 0.0018
430; 16.6; 379; 0.0013
435; 15.9; 64; 0.0008
440; 15.3; 130; 0.0010
445; 15.3; 0; 0.0006
450; 14.7; 0; 0.0000
455; 14.1; 0; 0.0000
460; 13.2; 181; 0.0007
465; 13.3; 204; 0.0010
470; 13.1; 252; 0.0007
475; 12.4; 95; 0.0009
480; 12.5; 119; 0.0009
485; 12.5; 247; 0.0006
490; 12.7; 85; 0.0006
495; 12.7; 77; 0.0005
500; 12.0; 184; 0.0012
505; 11.9; 204; 0.0008
510; 11.6; 90; 0.0006
515; 11.3; 90; 0.0007
520; 12.1; 134; 0.0008
525; 11.6; 368; 0.0014
530; 10.9; 151; 0.0009
535; 10.8; 129; 0.0010
540; 11.5; 255; 0.0010
545; 11.3; 123; 0.0005
550; 10.9; 130; 0.0003
555; 11.1; 0; 0.0000
560; 11.4; 0; 0.0000
565; 11.1; 87; 0.0005
570; 10.7; 87; 0.0007
575; 11.4; 0; 0.0000
580; 11.3; 340; 0.0007
585; 10.8; 191; 0.0008
590; 10.7; 97; 0.0009
595; 10.8; 199; 0.0008
600; 11.2; 85; 0.0007
605; 10.9; 69; 0.0006
610; 10.6; 176; 0.0002
615; 11.1; 0; 0.0000
620; 10.7; 0; 0.0000
625; 10.2; 119; 0.0005
630; 9.3; 50; 0.0002
635; 8.0; 97; 0.0004
640; 7.0; 165; 0.0004
645; 6.8; 197; 0.0008
650; 6.3; 0; 0.0000
655; 6.4; 0; 0.0000
660; 6.2; 0; 0.0000
665; 5.7; 40; 0.0002
670; 5.7; 78; 0.0006
675; 5.4; 6; 0.0000
680; 5.1; 0; 0.0000
685; 4.7; 0; 0.0000
690; 4.8; 0; 0.0000
695; 5.2; 0; 0.0000
700; 4.7; 0; 0.0000
705; 4.7; 0; 0.0000
710; 4.8; 0; 0.0000
715; 4.3; 0; 0.0000
720; 4.2; 0; 0.0000
725; 4.4; 1; 0.0000
730; 4.1; 42; 0.0001
735; 3.8; 20; 0.0001
740; 4.3; 44; 0.0001
745; 3.8; 0; 0.0000
750; 3.8; 0; 0.0000
755; 4.1; 0; 0.0000
760; 4.0; 0; 0.0000
765; 4.5; 0; 0.0000
770; 4.6; 0; 0.0000
775; 4.5; 0; 0.0000
780; 4.6; 0; 0.0000
785; 4.4; 0; 0.0000
790; 3.8; 0; 0.0000
795; 3.9; 0; 0.0000
800; 4.5; 0; 0.0000
805; 4.0; 59; 0.0002
810; 4.4; 0; 0.0000
815; 4.2; 82; 0.0004
820; 4.1; 82; 0.0003
825; 4.0; 0; 0.0000
830; 4.3; 275; 0.0004
835; 4.8; 0; 0.0000
840; 4.1; 0; 0.0000
845; 4.6; 16; 0.0001
850; 5.1; 0; 0.0000
855; 4.4; 0; 0.0003
860; 4.5; 216; 0.0005
865; 5.0; 0; 0.0002
870; 4.6; 249; 0.0006
875; 4.9; 129; 0.0008
880; 4.3; 96; 0.0004
885; 4.2; 0; 0.0002
890; 4.3; 0; 0.0000
895; 4.3; 0; 0.0000
900; 4.3; 0; 0.0000
905; 4.2; 0; 0.0000
910; 4.5; 0; 0.0000
915; 4.0; 0; 0.0000
920; 4.6; 0; 0.0000
925; 4.3; 0; 0.0000
930; 4.3; 0; 0.0000
935; 4.4; 0; 0.0000
940; 4.3; 0; 0.0005
945; 4.0; 0; 0.0000
950; 4.4; 0; 0.0001
955; 4.3; 34; 0.0002
960; 4.2; 0; 0.0000
965; 4.2; 0; 0.0000
970; 3.8; 0; 0.0000
975; 4.3; 0; 0.0000
980; 4.6; 0; 0.0000
985; 5.6; 0; 0.0000
990; 6.2; 0; 0.0000
995; 6.5; 0; 0.0000
1000; 5.9; 0; 0.0000
1005; 5.2; 0; 0.0000
1010; 4.5; 0; 0.0000
1015; 3.3; 0; 0.0000
1020; 3.5; 0; 0.0000
1025; 3.7; 0; 0.0000
1030; 3.0; 0; 0.0000
1035; 4.1; 0; 0.0000
1040; 7.0; 0; 0.0000
1045; 9.4; 0; 0.0000
1050; 9.3; 0; 0.0000
1055; 9.5; 0; 0.0000
1060; 12.1; 0; 0.0000
1065; 12.8; 0; 0.0000
1070; 10.2; 0; 0.0000
1075; 7.3; 0; 0.0000
1080; 5.1; 0; 0.0000
1085; 4.1; 0; 0.0000
1090; 3.2; 0; 0.0000
1095; 3.4; 0; 0.0000
1100; 4.4; 0; 0.0000
1105; 3.5; 0; 0.0000
1110; 2.9; 0; 0.0000
1115; 3.2; 0; 0.0000
1120; 3.0; 0; 0.0000
1125; 2.9; 0; 0.0000
1130; 3.2; 0; 0.0000
1135; 3.2; 0; 0.0000
1140; 3.0; 0; 0.0000
1145; 2.8; 0; 0.0000
1150; 2.9; 0; 0.0000
1155; 3.0; 0; 0.0000
1160; 3.2; 0; 0.0000
1165; 3.3; 0; 0.0000
1170; 3.0; 0; 0.0000
1175; 3.0; 0; 0.0000
1180; 2.9; 0; 0.0000
1185; 2.4; 0; 0.0000
1190; 2.0; 0; 0.0000
1195; 2.2; 0; 0.0000
1200; 2.4; 0; 0.0000
1205; 2.4; 0; 0.0000
1210; 2.5; 0; 0.0000
1215; 2.3; 0; 0.0000
1220; 2.5; 0; 0.0000
1225; 2.6; 0; 0.0000
1230; 2.2; 0; 0.0000
1235; 2.2; 0; 0.0000
1240; 2.5; 0; 0.0000
1245; 2.1; 0; 0.0000
1250; 2.1; 0; 0.0000
1255; 1.9; 0; 0.0000
1260; 2.4; 0; 0.0000
1265; 2.5; 0; 0.0000
1270; 2.7; 0; 0.0000

File: data/rise_materials/Testdata-257.txt
Keywords
Material1;Material2;Material3;Material4;Product;Object;Scenario;Method;Reference;Comment;Owner;IsPublic;ImportDate
PUR rigid;Aluminium foil faces;;;(M04);;;ISO 5660;SBI Project;C000502_m4;;1;2003-08-12 12:58:25
Scalars
Flux (kW/m2);tig (s);qmax (kw/m2);qtotal (MJ/m2);q180 (kw/m2);q300 (kw/m2);Mass loss (g);DHc (MJ/kg);Peak smoke production (m2/m2s);Total smoke produced (m2/m2);Specific extinction area (avg) (m2/kg);Area (m2);Thickness (mm);Density (kg/m3)
40;9;157;32.04;55.07;69.49;16.1;16.75;NA;NA;538.26;0.0088;40;
VectorData
Time (s);HRR (kW/m2);SEA (m2/kg);SPR (m2/s)
0; 1.1; 0; 0.0001
5; 4.8; 53; 0.0001
10; 13.0; 0; 0.0000
15; 31.1; 48; 0.0013
20; 53.2; 182; 0.0067
25; 66.2; 341; 0.0138
30; 70.5; 429; 0.0166
35; 74.9; 535; 0.0207
40; 78.2; 482; 0.0194
45; 78.9; 500; 0.0185
50; 75.3; 458; 0.0163
55; 71.2; 497; 0.0165
60; 66.6; 517; 0.0148
65; 63.6; 557; 0.0166
70; 60.6; 506; 0.0173
75; 59.2; 508; 0.0154
80; 58.0; 581; 0.0157
85; 57.9; 524; 0.0164
90; 57.2; 468; 0.0155
95; 56.5; 553; 0.0157
100; 55.7; 692; 0.0157
105; 55.0; 493; 0.0157
110; 54.6; 518; 0.0155
115; 53.2; 651; 0.0155
120; 53.0; 546; 0.0154
125; 51.1; 475; 0.0148
130; 49.9; 433; 0.0133
135; 49.3; 454; 0.0136
140; 48.8; 434; 0.0118
145; 48.1; 579; 0.0128
150; 47.1; 482; 0.0126
155; 45.8; 433; 0.0123
160; 44.5; 485; 0.0122
165; 42.9; 536; 0.0116
170; 41.6; 497; 0.0118
175; 41.4; 350; 0.0111
180; 39.6; 373; 0.0105
185; 39.7; 473; 0.0113
190; 38.5; 472; 0.0113
195; 38.4; 400; 0.0098
200; 39.9; 352; 0.0108
205; 40.9; 367; 0.0111
210; 42.8; 445; 0.0114
215; 43.3; 468; 0.0113
220; 44.4; 402; 0.0123
225; 47.2; 378; 0.0124
230; 50.1; 427; 0.0137
235; 54.2; 527; 0.0180
240; 59.8; 645; 0.0219
245; 65.6; 667; 0.0252
250; 73.5; 651; 0.0294
255; 81.2; 629; 0.0331
260; 95.2; 762; 0.0409
265; 114.2; 792; 0.0491
270; 131.0; 703; 0.0536
275; 148.0; 758; 0.0603
280; 157.2; 745; 0.0618
285; 157.1; 785; 0.0609
290; 150.9; 900; 0.0606
295; 143.1; 895; 0.0536
300; 133.9; 809; 0.0492
305; 124.2; 663; 0.0427
310; 116.3; 688; 0.0380
315; 107.9; 786; 0.0366
320; 105.1; 773; 0.0367
325; 101.5; 664; 0.0347
330; 99.0; 675; 0.0338
335; 96.7; 706; 0.0343
340; 91.6; 598; 0.0276
345; 85.3; 679; 0.0268
350; 78.3; 646; 0.0208
355; 71.1; 691; 0.0177
360; 63.8; 644; 0.0153
365; 57.2; 529; 0.0128
370; 50.0; 474; 0.0104
375; 44.4; 470; 0.0090
380; 40.6; 576; 0.0071
385; 36.4; 500; 0.0056
390; 32.2; 359; 0.0060
395; 28.7; 408; 0.0047
400; 26.1; 413; 0.0037
405; 23.9; 289; 0.0033
410; 21.8; 288; 0.0024
415; 19.9; 576; 0.0031
420; 18.0; 672; 0.0028
425; 17.6; 445; 0.0032
430; 17.3; 160; 0.0020
435; 15.0; 203; 0.0018
440; 13.4; 370; 0.0018
445; 13.5; 388; 0.0023
450; 13.4; 199; 0.0016
455; 12.5; 94; 0.0009
460; 10.9; 353; 0.0016
465; 9.6; 520; 0.0017
470; 9.5; 161; 0.0013
475; 9.7; 280; 0.0013
480; 9.6; 150; 0.0010
485; 9.3; 227; 0.0016
490; 10.3; 443; 0.0019
495; 10.8; 331; 0.0015
500; 10.0; 302; 0.0015
505; 8.8; 143; 0.0013
510; 8.2; 226; 0.0015
515; 8.4; 582; 0.0010
520; 7.8; 0; 0.0012
525; 8.1; 490; 0.0011
530; 8.0; 121; 0.0015
535; 8.5; 153; 0.0014
540; 9.0; 289; 0.0010
545; 9.2; 293; 0.0010
550; 9.5; 114; 0.0008
555; 9.1; 79; 0.0008
560; 7.7; 361; 0.0012
565; 7.6; 189; 0.0011
570; 7.9; 129; 0.0010
575; 8.8; 234; 0.0004
580; 9.9; 0; 0.0006
585; 11.0; 126; 0.0009
590; 10.8; 114; 0.0012
595; 9.9; 171; 0.0011
600; 9.7; 508; 0.0009
605; 9.6; 149; 0.0010
610; 9.3; 209; 0.0007
615; 9.7; 0; 0.0000
620; 9.7; 97; 0.0006
625; 9.7; 217; 0.0006
630; 9.5; 97; 0.0005
635; 9.3; 79; 0.0007
640; 9.1; 536; 0.0016
645; 9.0; 195; 0.0009
650; 8.9; 153; 0.0008
655; 8.6; 34; 0.0001
660; 8.2; 49; 0.0003
665; 7.7; 140; 0.0005
670; 7.9; 92; 0.0002
675; 7.8; 158; 0.0008
680; 7.6; 272; 0.0008
685; 7.7; 0; 0.0006
690; 8.7; 161; 0.0010
695; 9.0; 184; 0.0013
700; 8.3; 136; 0.0007
705; 6.9; 236; 0.0010
710; 6.9; 0; 0.0010
715; 7.2; 37; 0.0002
720; 7.3; 152; 0.0012
725; 6.5; 534; 0.0024
730; 6.7; 866; 0.0013
735; 7.5; 250; 0.0010
740; 6.6; 129; 0.0010
745; 6.0; 232; 0.0014
750; 6.8; 0; 0.0008
755; 6.7; 240; 0.0008
760; 6.3; 159; 0.0011
765; 6.2; 0; 0.0013
770; 6.0; 221; 0.0007
775; 6.4; 120; 0.0007
780; 6.5; 86; 0.0009
785; 5.9; 71; 0.0004
790; 5.3; 0; 0.0001
795; 5.6; 200; 0.0005
800; 5.5; 349; 0.0008
805; 5.8; 289; 0.0011
810; 5.9; 216; 0.0006
815; 5.6; 113; 0.0005
820; 5.2; 537; 0.0006
825; 5.1; 0; 0.0002
830; 5.4; 73; 0.0003
835; 5.1; 0; 0.0000
840; 4.5; 0; 0.0000
845; 4.4; 0; 0.0000
850; 4.6; 0; 0.0000
855; 4.6; 0; 0.0000
860; 4.2; 0; 0.0000
865; 4.2; 0; 0.0000
870; 4.3; 33; 0.0001
875; 2.9; 0; 0.0000
880; 1.7; 0; 0.0005
885; 1.8; 14; 0.0001
890; 1.7; 82; 0.0004
895; 1.9; 143; 0.0003
900; 1.8; 0; 0.0005
905; 2.0; 0; 0.0001
910; 1.9; 0; 0.0003
915; 1.5; 241; 0.0008
920; 1.7; 153; 0.0007
925; 1.8; 388; 0.0006
930; 1.9; 159; 0.0006
935; 1.9; 150; 0.0005
940; 1.7; 0; 0.0000
945; 2.3; 0; 0.0001
950; 1.8; 0; 0.0000
955; 1.2; 1; 0.0000
960; 1.9; 50; 0.0002
965; 2.0; 0; 0.0000
970; 2.3; 0; 0.0001
975; 1.9; 0; 0.0000
980; 2.0; 0; 0.0000
985; 2.0; 0; 0.0000
990; 1.7; 0; 0.0000
995; 2.6; 0; 0.0000
1000; 2.4; 0; 0.0000
1005; 2.0; 0; 0.0000
1010; 2.3; 0; 0.0000
1015; 2.9; 0; 0.0000
1020; 2.3; 0; 0.0000
1025; 2.2; 0; 0.0000
1030; 2.7; 0; 0.0000
1035; 2.6; 0; 0.0000
1040; 2.9; 0; 0.0000
1045; 2.9; 0; 0.0000
1050; 2.8; 0; 0.0000
1055; 3.0; 0; 0.0000
1060; 2.6; 0; 0.0000
1065; 2.7; 0; 0.0000
1070; 3.2; 0; 0.0000
1075; 3.5; 0; 0.0000
1080; 2.8; 0; 0.0000
1085; 2.9; 0; 0.0000
1090; 3.2; 0; 0.0000
1095; 3.1; 0; 0.0000
1100; 2.8; 0; 0.0000
1105; 2.5; 0; 0.0000
1110; 3.0; 0; 0.0000
1115; 3.6; 0; 0.0000
1120; 3.2; 0; 0.0000
1125; 3.2; 0; 0.0000
1130; 3.6; 0; 0.0000
1135; 3.7; 0; 0.0000
1140; 3.6; 0; 0.0000
1145; 3.9; 0; 0.0000
1150; 4.1; 0; 0.0000
1155; 3.9; 0; 0.0000
1160; 3.6; 0; 0.0000
1165; 4.1; 0; 0.0000
1170; 3.7; 0; 0.0000
1175; 3.7; 0; 0.0000
1180; 4.3; 0; 0.0000
1185; 4.1; 0; 0.0000
1190; 3.7; 0; 0.0000
1195; 4.3; 0; 0.0000
1200; 4.4; 0; 0.0000
1205; 4.9; 0; 0.0000
1210; 5.0; 0; 0.0000
1215; 4.4; 0; 0.0000
1220; 4.4; 0; 0.0000
1225; 4.4; 0; 0.0000
1230; 4.8; 0; 0.0000
1235; 4.3; 0; 0.0000

File: data/rise_materials/Testdata-2574.txt
Keywords
Material1;Material2;Material3;Material4;Product;Object;Scenario;Method;Reference;Comment;Owner;IsPublic;ImportDate
EPDM rubber and epoxy adhesive;Aluminium plate;;;IN16-2;Floor composite for passenger trains;;ISO 5660;TRANSFEU;;TRANSFEU;1;2012-06-20 12:34:50
Scalars
Flux (kW/m2);tig (s);qmax (kw/m2);qtotal (MJ/m2);q180 (kw/m2);q300 (kw/m2);Sample mass (g);Mass loss (g);DHc (MJ/kg);Peak smoke production (m2/m2s);Total smoke produced (m2/m2);Specific extinction area (avg) (m2/kg);MARHE (kW/m2);Area exposed (m2);Observations;Test date (YYYY-MM-DD);Test identifier;Product thickness (mm);Thickness1 (mm);Thickness2 (mm);Thickness3 (mm);Thickness4 (mm);Product density (kg/m3);Density1 (kg/m3);Density2 (kg/m3);Density3 (kg/m3);Density4 (kg/m3);Product area weight (kg/m2);Area weight1 (kg/m2);Area weight2 (kg/m2);Area weight3 (kg/m2);Area weight4 (kg/m2)
25;19;64.56;36.8;;;;;15.12;;685.42;;37.57;0.00943;;2011-06-18;c_EW_in16-2_1;6;3;3;;;;;;;;;;;;
VectorData
Time (s);HRR (kW/m2);SPR (m2/(m2*s))
0;3.119236628;0.303110946
2;3.534981156;0.29433849
4;2.757533003;0.264759059
6;2.466055715;0.254776709
8;1.81663154;0.334222426
10;1.755626027;0.344175806
12;1.298146115;0.323913853
14;1.230097392;0.333718146
16;0.945805433;0.36261119
18;0.778156176;0.372828238
20;0.109399442;0.44212155
22;0.725474904;0.491269691
24;0.57952707;0.471569769
26;0.369158984;0.500903094
28;0.841213409;0.469718119
30;0.194145055;0.489404194
32;0.61128734;0.420598383
34;0.560027079;0.430530251
36;0.823012671;0.430870987
38;0.264449445;0.480735391
40;0.196902911;0.441316266
42;0.109510639;0.432447603
44;0.063749228;0.442275957
46;0.575249046;0.431574882
48;-0.308019828;0.451259236
50;0.233330344;0.481404859
52;-0.314300537;0.461707592
54;0.643383635;0.451129084
56;0.714704783;0.441300706
58;1.029576012;0.450591732
60;1.013050591;0.509039207
62;0.440905139;0.529739103
64;1.423013467;0.558180317
66;0.267666429;0.559279331
68;1.279911238;0.609153704
70;0.273926585;0.549716478
72;0.712213414;0.559364386
74;0.777005759;0.579193409
76;0.274585934;0.540667624
78;0.417822036;0.560028405
80;0.480591783;0.540215497
82;1.166632909;0.489747846
84;0.799274889;0.528825633
86;1.699968628;0.471674611
88;1.323944155;0.412121591
90;1.506956894;0.421893457
92;1.706782498;0.45220481
94;1.306384866;0.402929493
96;1.547508685;0.413019822
98;0.898330954;0.44092901
100;1.435427785;0.43192009
102;1.689490824;0.441449253
104;1.676962743;0.508635949
106;1.077810985;0.568194678
108;0.647531607;0.589858761
110;1.114658564;0.559263877
112;0.780223338;0.569130271
114;1.359460302;0.549798368
116;1.149357789;0.579367786
118;0.845586902;0.59006462
120;1.384421434;0.650145295
122;0.886922784;0.600872054
124;1.248293446;0.658698132
126;1.046771034;0.581115836
128;-0.067709273;0.620448763
130;0.657462527;0.628153802
132;0.767058568;0.580027781
134;1.22487697;0.668182768
136;2.229635093;0.638043194
138;1.672161215;0.657575228
140;1.688447908;0.706520739
142;1.563408955;0.705460501
144;1.31215852;0.715465675
146;1.168126777;0.785243612
148;0.594009782;0.813674269
150;1.522426176;0.833256195
152;0.938778945;0.853030218
154;0.877104918;0.824945768
156;0.72556267;0.824962429
158;0.495472542;0.87445641
160;1.727528542;0.914648667
162;2.277263814;1.02131234
164;2.501679198;1.010044177
166;2.167879835;1.021668742
168;2.428982123;1.09222969
170;2.320863867;1.12196445
172;2.157405508;1.082328985
174;2.31214571;1.082870936
176;2.847264082;1.179336032
178;2.154119391;1.165383555
180;2.936113745;1.180372455
182;2.584828328;1.235666364
184;2.448736848;1.346457043
186;3.022422498;1.326599109
188;2.446719761;1.346786565
190;3.121057798;1.338753509
192;2.662679761;1.388105405
194;2.668166876;1.347013169
196;2.675411317;1.347326587
198;2.094387484;1.435572118
200;2.751760943;1.406479679
202;2.528798488;1.398510854
204;2.50775136;1.283487685
206;4.325908409;1.160554213
208;4.823979904;1.129364586
210;5.821004251;1.120312274
212;7.012579689;1.051731181
214;6.817408781;1.071297288
216;8.260534392;1.054140715
218;10.05335832;1.052843098
220;10.12753243;1.04149469
222;11.67773902;1.060781548
224;11.528427;1.100727985
226;12.29168222;1.091649108
228;13.5777454;1.177646293
230;13.34811973;1.165893915
232;13.52722979;1.156900268
234;14.49539834;1.217917538
236;14.02706763;1.190588946
238;15.04977421;1.178806204
240;15.04127621;1.179321955
242;14.89546307;1.188926431
244;15.38415575;1.140469835
246;15.80449018;1.110583508
248;15.80656649;1.140692725
250;16.35193107;1.151268186
252;17.24043488;1.152939847
254;16.98919217;1.170650674
256;17.78821268;1.238019718
258;17.78220641;1.158900754
260;17.48698911;1.171285874
262;18.25155195;1.10138563
264;18.76749209;1.140715347
266;19.2287277;1.132816478
268;20.55050133;1.180636872
270;20.97118601;1.150441775
272;21.13878922;1.060859819
274;21.95716018;1.064909199
276;22.05738646;1.072829423
278;23.08023182;1.023670589
280;24.13722134;0.934172104
282;24.34389366;0.935535449
284;24.95190216;0.956911276
286;27.07055716;0.917767683
288;26.48637003;0.798142492
290;26.96995855;0.70894306
292;28.98825262;0.759361206
294;29.50747142;0.678469678
296;31.17845469;0.646441664
298;33.16687184;0.639385182
300;33.87163239;0.630042451
302;35.35843516;0.541549341
304;37.35039192;0.58030323
306;38.33073905;0.580527365
308;39.8866403;0.530799591
310;41.52986629;0.481579166
312;42.79227034;0.48207378
314;44.10365757;0.432103712
316;45.647831;0.443235738
318;46.22183111;0.443407468
320;47.33209267;0.493984336
322;49.42765121;0.483985868
324;49.76065682;0.444512624
326;51.15654001;0.473717965
328;52.02850408;0.501497426
330;52.7320704;0.542983804
332;53.63660248;0.523440597
334;53.7562077;0.523694085
336;54.30831481;0.523875292
338;55.1156723;0.563766436
340;54.88898096;0.513417591
342;54.45524457;0.454918592
344;55.37952788;0.483793999
346;55.36148819;0.474859028
348;54.66433608;0.444341746
350;55.39874821;0.493976253
352;54.33664682;0.433877324
354;54.32316253;0.474072406
356;54.23083061;0.455109575
358;53.68412566;0.415720129
360;53.19781537;0.44373511
362;54.07927805;0.543447366
364;53.6522161;0.484021269
366;53.02041948;0.436142978
368;53.71520936;0.426167556
370;53.39757401;0.435949304
372;53.15400653;0.425262361
374;54.09406841;0.435152183
376;53.71444211;0.435324657
378;53.54230681;0.385757946
380;53.92681148;0.435087375
382;54.13216031;0.464127043
384;54.60009587;0.425407027
386;54.83055285;0.455063913
388;54.0834502;0.473931534
390;53.94856277;0.503227028
392;54.76081045;0.483805108
394;54.43412547;0.514493288
396;54.8388337;0.494536601
398;54.8062083;0.534069832
400;54.33123766;0.534410549
402;54.33549859;0.523374046
404;55.78235484;0.435081719
406;54.95749861;0.436027112
408;55.03620742;0.465574441
410;55.43267667;0.465597714
412;54.51028208;0.425298769
414;54.70898013;0.415449312
416;55.47177327;0.48463984
418;56.03811621;0.484426763
420;54.94081115;0.484450752
422;55.27216443;0.494487519
424;55.61802666;0.445916766
426;55.01473002;0.425130267
428;55.36935234;0.385599939
430;55.25103463;0.37519099
432;55.29954807;0.375150913
434;55.56751599;0.366002227
436;55.95611121;0.37526304
438;55.5854302;0.425925109
440;55.59200964;0.336794483
442;55.51617738;0.356834982
444;54.51700914;0.326278897
446;54.76948777;0.325486449
448;54.04203438;0.325048629
450;54.40080656;0.374951709
452;54.65097134;0.354528128
454;55.63715167;0.306504418
456;55.43118072;0.316829901
458;55.30527266;0.355799578
460;55.46892052;0.286204103
462;54.99360174;0.315856414
464;56.12673715;0.296497841
466;57.11441412;0.336777712
468;56.98309589;0.296701684
470;57.17107177;0.3262587
472;57.53132407;0.374513975
474;57.3601599;0.345549171
476;57.12843571;0.365963691
478;57.14466668;0.325233812
480;56.88279214;0.306190396
482;57.27946524;0.36601575
484;57.73097767;0.316114432
486;57.40446364;0.356002281
488;57.20784221;0.326351597
490;57.71799145;0.365095344
492;58.08568616;0.346213958
494;58.35438154;0.366249113
496;58.60302031;0.38514682
498;59.11647838;0.335886177
500;59.29225398;0.29631146
502;59.27123683;0.36557516
504;59.36238998;0.374599546
506;58.76488674;0.385106449
508;58.94371414;0.395177413
510;58.82358189;0.326539322
512;59.26780455;0.385278829
514;59.52878195;0.375959209
516;59.28545025;0.375394257
518;59.24502229;0.32579478
520;59.66335409;0.386096174
522;59.87420261;0.396133401
524;59.87810664;0.376270933
526;60.10680046;0.405416318
528;60.3787812;0.316105753
530;59.54805675;0.335795872
532;59.3102354;0.335926783
534;59.69527039;0.365040149
536;59.78818877;0.355793664
538;60.10461693;0.355793664
540;60.02765239;0.376029012
542;59.93498981;0.335979609
544;59.59615104;0.307383104
546;59.59780225;0.405916357
548;59.77001955;0.376664208
550;59.48576388;0.404954112
552;59.63765764;0.425548488
554;60.53589853;0.375991746
556;60.16072445;0.414951509
558;59.9970854;0.414992759
560;60.11012081;0.385312115
562;59.9396863;0.435358864
564;60.0572909;0.424933519
566;60.33150003;0.384714473
568;59.6968087;0.40492786
570;59.84656606;0.366400713
572;60.0508809;0.355740958
574;60.05450504;0.355632321
576;59.81805215;0.425672413
578;60.1649691;0.445515251
580;60.26842711;0.435315943
582;59.86002668;0.473947877
584;59.32137082;0.434816114
586;60.60972029;0.485836686
588;59.44789266;0.493244524
590;59.90033111;0.47566609
592;59.91336622;0.483143706
594;60.68239328;0.513771953
596;60.0774062;0.483890581
598;60.8353546;0.464993838
600;61.15829982;0.512898337
602;61.15032072;0.523726615
604;61.30999961;0.475119032
606;61.58423468;0.553425948
608;61.53462811;0.545111579
610;62.21237772;0.514814549
612;61.63206956;0.484756786
614;62.01964062;0.533316436
616;61.50394439;0.48414795
618;62.06610239;0.534297722
620;62.02617611;0.532648594
622;62.6400934;0.621175262
624;62.87771661;0.641305061
626;62.98140186;0.62142336
628;63.08265824;0.680572577
630;62.52595631;0.660878811
632;63.13510127;0.640984968
634;64.33801417;0.621144242
636;63.96213334;0.631003675
638;64.15437072;0.650911292
640;64.1525737;0.730981263
642;63.94454608;0.691468762
644;64.12454933;0.680769987
646;64.55841747;0.710263575
648;64.32375273;0.670804488
650;63.86740766;0.662130664
652;64.11059295;0.690258314
654;63.78903811;0.662990656
656;62.7913385;0.621212108
658;63.00878911;0.622631422
660;63.09033622;0.64319989
662;62.79105132;0.663023506
664;62.66906488;0.612601091
666;62.80566975;0.582930131
668;62.23237797;0.582732029
670;62.23162038;0.543305773
672;61.14781371;0.533400978
674;61.3093825;0.55477949
676;62.03415672;0.524332721
678;61.72847975;0.543121096
680;60.39914374;0.513092051
682;62.67031636;0.514162639
684;62.03192331;0.512993456
686;60.93602659;0.48522201
688;60.76618695;0.474450326
690;60.12471289;0.464773108
692;60.23189597;0.444866264
694;59.94571089;0.454597532
696;58.89505788;0.42501279
698;58.60808562;0.346454188
700;59.13069678;0.395206674
702;58.35638493;0.395284964
704;57.94881936;0.414408239
706;57.98630476;0.474409388
708;57.96657579;0.474250802
710;56.99412265;0.445377586
712;56.68508509;0.523752343
714;57.4541565;0.513622285
716;56.04443543;0.484684707
718;56.16881638;0.503819567
720;55.84131022;0.454293296
722;55.17267095;0.444219263
724;55.10321325;0.434479346
726;54.2464803;0.424394724
728;54.04627035;0.414648297
730;54.64189298;0.384861133
732;53.70826037;0.444205126
734;53.42708611;0.453938576
736;53.64924716;0.434140231
738;52.90943193;0.375588954
740;52.3282835;0.453963975
742;53.05597395;0.405142692
744;52.06967473;0.483477208
746;51.45714817;0.51265173
748;52.07311542;0.572740964
750;51.15921413;0.504488647
752;50.74016019;0.532008807
754;50.20139587;0.561870787
756;49.32864548;0.620587922
758;50.20117314;0.561567648
760;49.81915514;0.541705381
762;49.4698132;0.522291434
764;49.65450039;0.50325361
766;49.08566366;0.503231071
768;49.27437213;0.503034456
770;48.81455614;0.424191551
772;47.92095473;0.453763927
774;47.31826123;0.484810421
776;46.74605745;0.444470172
778;46.35097154;0.434679693
780;46.34685648;0.46495683
782;45.44030419;0.434319227
784;44.9789195;0.414781766
786;44.83583657;0.385173424
788;44.96067449;0.374376569
790;44.52301769;0.374432217
792;44.571391;0.365117817
794;44.80403354;0.393946311
796;43.92933712;0.365764734
798;43.66650183;0.374304158
800;43.21496775;0.364473693
802;42.31577285;0.405367568
804;41.91826927;0.42453923
806;41.81588456;0.414158348
808;40.76350154;0.512767478
810;40.75949882;0.492099655
812;40.51908237;0.483756056
814;38.94241531;0.42439611
816;39.27829482;0.404716995
818;39.24307325;0.444267917
820;38.31880552;0.45385163
822;38.36531224;0.462011955
824;39.18761596;0.473724563
826;38.2595558;0.433417682
828;37.49194383;0.424939535
830;36.81424976;0.443726466
832;36.44752845;0.43456641
834;35.86285499;0.4633805
836;35.39913445;0.453432411
838;34.56856975;0.473217403
840;35.06687236;0.424462676
842;35.09084579;0.433570915
844;34.83391348;0.462837581
846;34.82151677;0.471851483
848;33.65010699;0.502155089
850;33.32509014;0.541328203
852;33.53517952;0.541408582
854;32.81350623;0.523351792
856;31.67962929;0.552008162
858;31.48904551;0.542415453
860;30.93531635;0.551845447
862;30.37823435;0.562740959
864;30.1976455;0.601147676
866;29.00051956;0.540853788
868;29.3365341;0.629450425
870;29.52065537;0.54156842
872;28.14126511;0.540562301
874;28.39765349;0.541276673
876;27.41725774;0.501883658
878;26.29282837;0.542200636
880;26.0241553;0.522558402
882;25.66959513;0.552083358
884;25.15036637;0.561748513
886;24.88129376;0.62169345
888;24.1603863;0.591052834
890;23.66318891;0.551512826
892;23.84327235;0.591112597
894;23.52682516;0.57992973
896;22.78860115;0.649522707
898;22.31309329;0.601688932
900;21.09115114;0.639711138
902;20.2488905;0.628396531
904;19.80993124;0.65887871
906;18.55394227;0.620497534
908;18.17947503;0.631538934
910;17.54390475;0.65013827
912;16.6982424;0.638894184
914;17.17379574;0.628939295
916;16.39781964;0.659250832
918;15.5751776;0.638641506
920;16.05889956;0.638203481
922;14.73290553;0.629822492
924;15.45652297;0.650316565
926;15.25677835;0.678993197
928;14.34168211;0.727943798
930;14.45087581;0.718249386
932;15.21017515;0.697111562
934;14.39209422;0.699482063
936;15.04206345;0.697079784
938;14.58080452;0.688121092
940;13.84017614;0.689290116
942;14.25845917;0.688119563
944;13.85444047;0.748187589
946;13.74395466;0.638970026
948;13.97800549;0.648517612
950;13.94116999;0.618015007
952;14.53585799;0.647668705
954;13.85566392;0.599709995
956;14.81035307;0.630360387
958;14.23106506;0.658506502
960;13.51637865;0.590676187
962;14.33711039;0.609212187
964;13.58949913;0.638534099
966;13.88828058;0.610420796
968;13.84658837;0.640849929
970;13.33189377;0.620079626
972;13.81885037;0.638781521
974;13.20206612;0.667232201
976;12.65262112;0.667906317
978;13.07541117;0.67813266
980;12.4484602;0.657194084
982;13.68006793;0.658084165
984;13.75818505;0.666808461
986;13.1193916;0.696500629
988;14.19188466;0.63757635
990;12.69148962;0.629838323
992;13.11334752;0.62889511
994;12.48193121;0.616638613
996;12.36251576;0.626701672
998;13.30938297;0.629081213
1000;12.46447634;0.677993118
1002;12.99374121;0.717019234
1004;11.95947085;0.734236039
1006;11.99756165;0.697784007
1008;12.5886288;0.687856159
1010;11.96812506;0.658408485
1012;12.47413305;0.689290917
1014;12.17112058;0.728569138
1016;12.23628983;0.69882404
1018;12.00310163;0.707227946
1020;11.82451315;0.715700271
1022;12.56851413;0.687787943
1024;11.82999822;0.679175714
1026;12.55073302;0.69993048
1028;11.55247161;0.708457321
1030;11.69553668;0.729549947
1032;12.1279021;0.709620585
1034;12.30529205;0.728507601
1036;12.1097294;0.748485847
1038;11.76444137;0.739449104
1040;11.53903439;0.67927813
1042;11.24467737;0.620599285
1044;11.39771902;0.668237611
1046;12.07573172;0.61042474
1048;11.28469148;0.590705128
1050;12.24238697;0.561169872
1052;11.64662574;0.620001002
1054;11.60506445;0.60031843
1056;11.38576292;0.588564316
1058;11.03035351;0.649654192
1060;11.65351489;0.630419693
1062;11.04745382;0.638631354
1064;11.222364;0.647293751
1066;11.20114853;0.6487128
1068;10.72874659;0.607645996
1070;11.18547577;0.639901791
1072;10.38820375;0.618864704
1074;10.80298229;0.56999684
1076;10.54951283;0.579710739
1078;10.20496126;0.560975495
1080;10.69351967;0.571103018
1082;9.415143881;0.570712213
1084;10.49532038;0.560421071
1086;9.904212194;0.560845272
1088;10.07281494;0.531298209
1090;10.66566076;0.561842455
1092;9.747512069;0.580804243
1094;10.94429474;0.580580102
1096;10.11182814;0.591563227
1098;10.01713626;0.560872347
1100;9.516949967;0.531274312
1102;9.246030289;0.50183173
1104;8.783421825;0.490327101
1106;9.115184696;0.539307398
1108;9.368816841;0.5883037
1110;9.060684718;0.542022563
1112;10.11986392;0.53243251
1114;9.276784457;0.483151527
1116;9.275857447;0.443710586
1118;9.22417697;0.473314037
1120;9.629153592;0.432952865
1122;10.17873062;0.403530684
1124;9.054775764;0.432283759
1126;9.629207016;0.432869283
1128;8.958956771;0.43303643
1130;7.492801764;0.39361496
1132;5.44074523;0.383831229
1134;7.042752242;0.394257743
1136;8.12571508;0.344580288
1138;13.94089059;0.335169692
1140;11.98257112;0.334635201
1142;10.34777267;0.315468999
1144;8.758439707;0.315468999
1146;9.054128869;0.314825384
1148;10.25743446;0.254758523
1150;15.5009261;0.324554049
1152;10.48150091;0.333806684
1154;10.03015335;0.334519206
1156;8.244613573;0.324503011
1158;9.848088367;0.323975038
1160;8.586276798;0.314978226
1162;6.718055592;0.285272818
1164;7.648380405;0.304870397
1166;5.026221716;0.285532463
1168;8.093461923;0.26559883
1170;7.038770292;0.31484257
1172;8.942383728;0.423004485
1174;6.387819595;0.295109812
1176;6.929503832;0.295065223
1178;7.077124179;0.294712412
1180;7.994040563;0.314796052
1182;7.196047755;0.314796052
1184;7.92882721;0.334492195
1186;8.515878365;0.314264109
1188;8.058374496;0.314720115
1190;8.801263115;0.255292254
1192;8.352474761;0.274889511
1194;8.356116034;0.245544062
1196;8.354853114;0.265147507
1198;8.367838249;0.255800498
1200;8.368242171;0.28524445
