Repository: johodges/materials

## A Non-Dimensional Scaling Approach to Modeling Material Pyrolysis

This repository contains the data, scripts, and technical documents required to generate the SPyro cone validation cases.

## Instructions
* Clone this repository with submodules
  ```
  git clone --recurse-submodules https://github.com/johodges/materials
  ```
* Pre-process data
  ```
  python materials/scripts/initialize.py
  ```
* Build latest FDS (example for impi_intel_linux target, but use relevant make target for platform)
  ```
  git clone git@github.com:firemodels/fds.git && cd fds
  cd Build/impi_intel_linux
  ./make_fds.sh
  ln -s fds_impi_intel_linux fds
  cd ../..
  ```
* Run cases
  ```

File: data/rise_materials/Testdata-2575.txt
Keywords
Material1;Material2;Material3;Material4;Product;Object;Scenario;Method;Reference;Comment;Owner;IsPublic;ImportDate
EPDM rubber and epoxy adhesive;Aluminium plate;;;IN16-2;Floor composite for passenger trains;;ISO 5660;TRANSFEU;;TRANSFEU;1;2012-06-20 12:40:05
Scalars
Flux (kW/m2);tig (s);qmax (kw/m2);qtotal (MJ/m2);q180 (kw/m2);q300 (kw/m2);Sample mass (g);Mass loss (g);DHc (MJ/kg);Peak smoke production (m2/m2s);Total smoke produced (m2/m2);Specific extinction area (avg) (m2/kg);MARHE (kW/m2);Area exposed (m2);Observations;Test date (YYYY-MM-DD);Test identifier;Product thickness (mm);Thickness1 (mm);Thickness2 (mm);Thickness3 (mm);Thickness4 (mm);Product density (kg/m3);Density1 (kg/m3);Density2 (kg/m3);Density3 (kg/m3);Density4 (kg/m3);Product area weight (kg/m2);Area weight1 (kg/m2);Area weight2 (kg/m2);Area weight3 (kg/m2);Area weight4 (kg/m2)
25;23;50.53;30;;;;;12.25;;609.45;;29.24;0.00943;;2011-06-18;c_EW_in16-2_2;6;3;3;;;;;;;;;;;;
VectorData
Time (s);HRR (kW/m2);SPR (m2/(m2*s))
0;6.56866123;0.284228109
2;4.721341476;0.235254369
4;4.808114012;0.294134895
6;3.5781788;0.343310647
8;2.390044846;0.293879344
10;2.101073992;0.304198894
12;1.183552017;0.323414159
14;1.784585799;0.294447398
16;0.952790816;0.274398921
18;0.009026382;0.303844542
20;0.345452641;0.293610599
22;-0.901605091;0.294102115
24;-0.533097783;0.304012241
26;-0.576374184;0.324212074
28;-1.044777887;0.295158244
30;-1.169703541;0.28497807
32;-0.593409177;0.264791219
34;-0.187816865;0.314024462
36;-1.327278074;0.304048578
38;-0.368960548;0.27515124
40;-0.45519563;0.304585139
42;-1.023024606;0.216222728
44;-0.261211854;0.225993272
46;-0.675079668;0.205683056
48;-1.4259512;0.19558185
50;-1.763717863;0.205725713
52;-1.569207658;0.195938631
54;-1.22424393;0.166761366
56;-1.485006366;0.17661594
58;-1.290932304;0.166829451
60;-1.898627489;0.186499127
62;-1.987077899;0.205687629
64;-1.876726564;0.17669354
66;-2.060044495;0.186804659
68;-1.607057616;0.186803291
70;-2.055885526;0.167139787
72;-1.277231948;0.167160659
74;-0.915461061;0.127575462
76;-0.932483109;0.166580816
78;-1.242667867;0.117580829
80;-0.846292719;0.137157931
82;-1.446126195;0.137478776
84;-1.224691402;0.214921379
86;-1.538745647;0.244071725
88;-0.840192674;0.312437783
90;-0.316520957;0.352858078
92;-0.413490927;0.373662641
94;0.568780094;0.324100359
96;0.604835537;0.324071609
98;-0.383068701;0.255390077
100;0.640633343;0.284901709
102;0.238203114;0.245931049
104;-0.258389417;0.235745396
106;-0.070013707;0.304411377
108;-0.956869997;0.255741351
110;-0.789143086;0.245014606
112;0.070221797;0.225881053
114;-0.940511113;0.254849471
116;-0.711522036;0.25527869
118;-0.431883292;0.334516351
120;-0.751237767;0.284341252
122;-0.148986032;0.294725906
124;-0.854103202;0.284820142
126;-1.015192265;0.313770888
128;-0.698161913;0.343717876
130;-1.543610519;0.344691103
132;-0.423970161;0.353082197
134;-1.358999339;0.363463006
136;-1.719275291;0.36287816
138;-0.628333993;0.422618255
140;-0.761263459;0.421891274
142;-0.371260608;0.462081447
144;0.545656081;0.451566026
146;-0.179849804;0.521059109
148;-0.00932467;0.470989215
150;0.994145688;0.490574112
152;1.387455321;0.521054104
154;1.93079014;0.539872273
156;1.801072223;0.539872273
158;1.658866192;0.541034874
160;2.202558061;0.590279913
162;1.449644148;0.541970492
164;2.001059819;0.58057099
166;2.412948717;0.531207808
168;2.670783151;0.441981606
170;3.044327013;0.431794963
172;2.889125333;0.452202114
174;2.631035484;0.44174172
176;3.269551209;0.511297497
178;3.570200491;0.520326102
180;3.886529735;0.560589975
182;3.723542169;0.581517584
184;4.269036421;0.531535459
186;5.211992518;0.530512276
188;4.692316277;0.580706982
190;5.474737353;0.628884271
192;5.855526875;0.658176302
194;5.78821844;0.678027427
196;6.193550193;0.737057215
198;5.908943061;0.746995595
200;6.291456834;0.707858933
202;5.857211786;0.77689624
204;5.974773772;0.757382966
206;6.610396028;0.78786721
208;6.507884649;0.797419913
210;7.360703297;0.796577662
212;7.495831468;0.825224703
214;7.914756707;0.815200567
216;8.605309948;0.856183475
218;8.356827532;0.904434175
220;8.273917867;0.935995293
222;9.095534711;0.85631028
224;8.702895289;0.886136375
226;9.605573192;0.805889639
228;9.587458731;0.738452607
230;10.0266232;0.797729772
232;10.25156372;0.757235247
234;10.8527871;0.709197993
236;12.18183061;0.688476499
238;12.66490154;0.64929545
240;12.27506344;0.688679928
242;12.9541774;0.679070943
244;13.06078545;0.689152202
246;13.18602487;0.649391327
248;13.18463876;0.620089141
250;13.54230973;0.589735308
252;14.88883511;0.571130858
254;14.90717864;0.530793226
256;14.82029906;0.590912111
258;15.67755953;0.561644251
260;15.16160436;0.581380532
262;16.09494555;0.600308417
264;16.17640245;0.551348598
266;16.36146266;0.590322727
268;17.34237484;0.558989669
270;17.12816612;0.48060278
272;18.17538238;0.412169003
274;17.66874748;0.402277156
276;18.90449404;0.452416376
278;19.06020932;0.432788156
280;19.60100609;0.44359507
282;20.94912607;0.384375085
284;20.81509273;0.403521283
286;22.24456231;0.402892867
288;22.88071067;0.423267218
290;23.58044884;0.403798864
292;24.33191658;0.374473166
294;24.57649255;0.374418694
296;25.77232114;0.32466257
298;26.33049571;0.334698099
300;26.89984613;0.315608573
302;27.99637787;0.325061201
304;27.87912684;0.295108352
306;29.63606173;0.373840037
308;29.95741731;0.364516902
310;30.15810495;0.35468211
312;30.85425341;0.37462698
314;30.49969276;0.313280216
316;31.79483487;0.29416434
318;32.30228144;0.324855682
320;32.50138136;0.404498793
322;33.21542944;0.394035404
324;32.61200024;0.503378986
326;33.66612283;0.454249658
328;33.4503967;0.365745443
330;33.55454607;0.364749298
332;34.57924211;0.325953384
334;34.55816009;0.354943329
336;35.45098821;0.38512204
338;34.97593514;0.335699217
340;35.29271643;0.305613996
342;35.35179633;0.345064291
344;35.57533561;0.373925324
346;36.61536737;0.383652109
348;35.84555833;0.314930089
350;36.09180464;0.314604676
352;36.25200537;0.383422999
354;36.90161038;0.374824224
356;38.05486214;0.354591678
358;37.70043821;0.384818583
360;38.07605416;0.414339336
362;38.03628163;0.432555514
364;38.18413562;0.522803778
366;39.09640502;0.473505865
368;39.28304024;0.464729392
370;40.08539943;0.4449112
372;39.9173731;0.513214804
374;39.26009276;0.503393917
376;40.22741584;0.404967141
378;39.86293101;0.414619598
380;40.68201157;0.395087603
382;41.00818532;0.414821974
384;41.3246398;0.424136465
386;42.10073299;0.462883519
388;42.75061265;0.47412745
390;42.89004377;0.552387667
392;41.87685485;0.472661129
394;41.39949279;0.481411508
396;42.22575159;0.492257161
398;41.85692117;0.52163813
400;41.76908845;0.570932626
402;41.20830914;0.464294031
404;40.48685716;0.572928439
406;41.17011166;0.493879646
408;41.03466264;0.444491912
410;40.72122419;0.474076809
412;41.31717359;0.50370661
414;40.77236385;0.543159789
416;41.50026204;0.511819094
418;41.77679559;0.553089611
420;41.93514116;0.542147573
422;41.79161551;0.503830186
424;41.64097424;0.492811755
426;42.70202642;0.512649868
428;42.01317051;0.462581974
430;41.18436159;0.542439107
432;41.79571026;0.482454073
434;41.34434056;0.552138772
436;41.48449518;0.543451072
438;41.68084477;0.562164166
440;40.56789942;0.601584266
442;42.11696752;0.53247017
444;42.05951731;0.612525732
446;42.33213462;0.552842616
448;42.76263762;0.553059417
450;42.22161476;0.553059417
452;42.11960771;0.551946122
454;42.36617597;0.582659053
456;41.41325773;0.513706108
458;41.51023331;0.553085043
460;42.0903529;0.453294095
462;42.1474104;0.57261183
464;42.42937672;0.503997248
466;41.90053768;0.464945806
468;41.6714311;0.47393344
470;41.20570809;0.454296303
472;41.27660914;0.484162789
474;41.58889109;0.473304565
476;41.40463293;0.463444053
478;42.64758349;0.433840819
480;42.07734913;0.385371977
482;42.20582796;0.355657271
484;43.67754134;0.385502997
486;43.04715063;0.394477036
488;43.17357865;0.403860729
490;43.8043664;0.365607267
492;43.54382191;0.345148534
494;44.57537345;0.324977187
496;44.51544765;0.305777795
498;45.71099114;0.316169037
500;44.97257894;0.325649448
502;44.37396733;0.315765057
504;45.42176077;0.325617047
506;45.14607347;0.295650181
508;45.93140859;0.296043575
510;45.49071687;0.335630812
512;45.28192496;0.326319933
514;45.49318057;0.296581047
516;45.86171058;0.325950631
518;45.46656582;0.276564172
520;46.06567465;0.325934126
522;45.91371722;0.295778343
524;46.56809254;0.335777698
526;46.63047313;0.346179609
528;46.51119677;0.296157957
530;47.15346551;0.286468598
532;46.34866958;0.296201032
534;45.96489303;0.306555365
536;46.15978864;0.2867776
538;45.56850065;0.306735453
540;45.42752854;0.31596282
542;45.84607651;0.246469413
544;45.76941615;0.267025189
546;45.12028007;0.296141743
548;45.79207097;0.306013135
550;45.02851426;0.286931274
552;45.38364672;0.31659832
554;44.94051029;0.306675489
556;44.49959756;0.305502269
558;44.9609905;0.257136142
560;44.62516715;0.21743838
562;43.98659765;0.275707547
564;43.94493723;0.256934222
566;43.4080262;0.226909827
568;43.10825475;0.276115866
570;43.01948531;0.3256459
572;42.97250606;0.237646421
574;42.9272856;0.306825508
576;42.93930566;0.335976261
578;42.5873371;0.345179177
580;43.21654403;0.326110572
582;43.48975657;0.35507708
584;42.88266086;0.345687666
586;43.22730137;0.315996196
588;42.68078966;0.295795756
590;42.25682308;0.286048371
592;42.59153878;0.345874849
594;42.1994906;0.306166276
596;43.08007149;0.277119501
598;43.17616737;0.355652461
600;42.93344643;0.364742283
602;43.50783921;0.3649762
604;43.03764237;0.404155298
606;43.26295686;0.385271302
608;43.00986401;0.365461031
610;42.31548175;0.325152145
612;43.17026593;0.345723307
614;42.16260563;0.365316909
616;42.36537491;0.33581171
618;42.5609764;0.316074405
620;43.0689396;0.267104091
622;43.13954678;0.307169339
624;42.18001737;0.326986716
626;42.67308394;0.286792531
628;42.93504784;0.316089881
630;42.40084359;0.296189151
632;42.55928704;0.285740644
634;42.39991257;0.3158414
636;43.02337701;0.315345865
638;42.27399401;0.403260918
640;42.27330414;0.480993418
642;42.9109997;0.493332592
644;43.26510482;0.473366779
646;44.29766561;0.483867945
648;44.139745;0.51376922
650;44.67950164;0.463526323
652;45.6316498;0.523700673
654;45.28837757;0.503220441
656;45.88854532;0.532533582
658;45.76662981;0.473363184
660;46.21607416;0.473339012
662;46.83667162;0.463978923
664;46.664402;0.542818708
666;47.69256118;0.533813921
668;47.31980158;0.564711595
670;47.11686115;0.502475082
672;48.26821015;0.504230216
674;47.47770666;0.484480217
676;48.32820566;0.483577444
678;48.51539455;0.454192297
680;48.25396761;0.493493163
682;48.89355481;0.464019629
684;49.22519689;0.464156528
686;49.84095847;0.455083595
688;49.70781711;0.433800994
690;48.803427;0.454234551
692;48.88078631;0.463195434
694;49.2911588;0.443790156
696;49.43947512;0.463354082
698;49.57799533;0.542251243
700;49.16657458;0.552164824
702;49.48037013;0.681351827
704;49.6647445;0.602352277
706;49.51632862;0.650635314
708;50.03111647;0.680410244
710;50.04429552;0.592709569
712;50.07808696;0.660750621
714;49.86710521;0.632007244
716;50.52690078;0.620937636
718;49.41291998;0.690305309
720;49.19200671;0.611259875
722;49.90728168;0.612917021
724;49.55125335;0.623383425
726;49.64521005;0.6036827
728;49.00797028;0.594831985
730;49.57523943;0.633123899
732;49.21063955;0.602499355
734;49.00222042;0.632098126
736;48.96792814;0.632938368
738;48.03576258;0.593582736
740;48.12969088;0.611291901
742;47.48246083;0.603595852
744;47.45607995;0.633155409
746;46.38297251;0.602471891
748;46.12551559;0.582374042
750;46.445274;0.631947422
752;46.2811831;0.612348479
754;46.4137387;0.612107705
756;45.90421636;0.611748856
758;45.42902134;0.572451939
760;44.68851446;0.631609028
762;45.03117395;0.572395681
764;44.68568266;0.62039588
766;44.98595083;0.642360558
768;44.92045092;0.611783064
770;43.87008933;0.660827926
772;44.08388319;0.652563855
774;43.31558722;0.61376328
776;42.63712311;0.562971324
778;43.07108905;0.553311386
780;41.7313156;0.572876081
782;41.84644052;0.562971324
784;41.6079581;0.514844773
786;41.37985317;0.572907069
788;40.63775862;0.593386874
790;40.06205899;0.563304241
792;40.29004879;0.543007861
794;39.59259922;0.543726016
796;39.2036634;0.543726016
798;38.72455789;0.484340391
800;38.52386518;0.553395117
802;38.84170467;0.5032464
804;38.38344101;0.484125546
806;38.2278961;0.552666727
808;38.22252049;0.493138195
810;37.98149923;0.54271731
812;37.89707477;0.552989408
814;37.46158378;0.57218162
816;37.10422668;0.612450269
818;37.29563568;0.602512349
820;36.49638033;0.522420919
822;36.84870316;0.4532665
824;36.07749942;0.46330161
826;35.80406345;0.444368345
828;35.10030111;0.414845772
830;34.64767162;0.522242367
832;35.13593935;0.551669671
834;34.8950653;0.513291517
836;34.29701324;0.513241452
838;34.00105293;0.453887414
840;33.3637915;0.513992265
842;33.45530486;0.522777495
844;33.16919561;0.522649973
846;33.64107011;0.503077954
848;33.35763745;0.523697029
850;32.72113878;0.464410573
852;32.30019088;0.513789148
854;32.44305796;0.414923185
856;32.59289028;0.44516295
858;32.03236835;0.43368768
860;31.63222504;0.325234311
862;31.58249457;0.384348043
864;30.82582306;0.395700173
866;31.15650547;0.375040703
868;30.26998749;0.385061397
870;30.52658185;0.394875654
872;30.57644404;0.36579203
874;29.65773314;0.384927384
876;29.72079925;0.384273584
878;29.10604841;0.384908682
880;29.0652481;0.405158204
882;28.86793008;0.324788114
884;27.80602259;0.34524479
886;28.3640176;0.355162203
888;27.96990212;0.315483611
890;28.19975796;0.316773388
892;27.88535686;0.266680732
894;26.93363947;0.236578172
896;27.47354337;0.285893092
898;25.90679916;0.294598892
900;26.38490087;0.363481036
902;25.96807819;0.453551633
904;26.17091413;0.424753944
906;25.76450054;0.394811673
908;25.31539732;0.335703706
910;25.22746249;0.37499404
912;24.52412625;0.33501881
914;24.33605372;0.335408572
916;24.17395017;0.365003446
918;23.66989633;0.276098377
920;24.26937064;0.325431291
922;23.45540506;0.324309967
924;23.34574274;0.334933117
926;22.90435983;0.285787314
928;22.57436406;0.314220368
930;22.1416443;0.3437791
932;22.20732082;0.413918344
934;22.08921561;0.433042852
936;21.79000541;0.444301707
938;21.48882463;0.424554964
940;21.84180188;0.373918555
942;20.51064184;0.374553336
944;20.97589305;0.275986669
946;20.09437032;0.373625494
948;20.1490335;0.344446492
950;20.35013899;0.374910156
952;20.50614963;0.335077506
954;19.75884269;0.36506379
956;18.8586625;0.365239954
958;19.44316664;0.325435239
960;18.54097325;0.326064873
962;18.53113576;0.344543532
964;18.06649529;0.364830397
966;17.70326889;0.364988862
968;18.21349613;0.345092413
970;17.61063815;0.364265762
972;17.03545413;0.354437897
974;17.05825038;0.37465368
976;16.54757506;0.374167145
978;16.48669999;0.355037002
980;15.89444035;0.295247838
982;16.41446619;0.334967564
984;16.15983719;0.286274317
986;15.59888865;0.315612494
988;15.60878907;0.335598682
990;15.04250002;0.335030488
992;13.85343281;0.325680163
994;13.73954451;0.315823176
996;12.92272754;0.344717089
998;13.42054755;0.374136867
1000;12.71792624;0.384034772
1002;12.2283737;0.394622002
1004;11.77394857;0.345243309
1006;11.05104584;0.404193289
1008;11.15880339;0.392925913
1010;10.31162441;0.384471281
1012;9.399820014;0.38430102
1014;10.30697922;0.384336533
1016;8.578603063;0.403249488
1018;8.477148321;0.471955848
1020;8.140122613;0.45233753
1022;8.232496951;0.403329858
1024;8.606260011;0.453185924
1026;7.970550687;0.413718815
1028;8.418250623;0.413595076
1030;7.915071606;0.443091918
1032;7.987400399;0.432352109
1034;8.030264541;0.41257627
1036;7.950062153;0.383297613
1038;8.898234663;0.373489887
1040;8.023858675;0.433225926
1042;8.120526337;0.393063696
1044;7.976473761;0.442286364
1046;7.606199356;0.452136759
1048;8.241232422;0.45352503
1050;7.612745122;0.442945587
1052;8.170569016;0.471725025
1054;7.4884752;0.471494409
1056;6.903180053;0.383295069
1058;7.358366949;0.433081527
1060;7.206130158;0.480669174
1062;6.967126963;0.520811025
1064;6.813743162;0.531872745
1066;6.679299473;0.552258021
1068;7.456159886;0.569999115
1070;6.932435639;0.570597282
1072;6.595085691;0.580609028
1074;7.516655423;0.561012258
1076;6.420904268;0.540626111
1078;6.551283661;0.501083533
1080;6.460252035;0.471608031
1082;6.605189561;0.501982475
1084;7.199792958;0.492157891
1086;6.533767123;0.50115603
1088;7.1626508;0.481456418
1090;7.269388251;0.500067479
1092;6.522642708;0.509871222
1094;6.767856834;0.451805086
1096;6.549889974;0.491209255
1098;6.166248784;0.490431426
1100;6.137298701;0.47137892
1102;5.654414065;0.462542787
1104;6.290017964;0.452723219
1106;5.656696902;0.49206131
1108;5.595244251;0.472265335
1110;5.746256143;0.402912276
1112;5.821006824;0.452094571
1114;6.249856101;0.422892462
1116;5.257701564;0.413378822
1118;5.586302708;0.412843124
1120;5.847224484;0.364129428
1122;5.993415869;0.403514174
1124;5.872929977;0.433185325
1126;5.667799041;0.442138426
1128;6.058134;0.452967684
1130;5.458615064;0.452791777
1132;5.417695538;0.47280166
1134;5.665024527;0.413100412
1136;5.070259971;0.492283281
1138;6.176219048;0.50220501
1140;6.014845336;0.462722221
1142;5.331343214;0.502026788
1144;6.283490572;0.473176401
1146;5.16101245;0.531717043
1148;5.609531209;0.482203867
1150;4.879443531;0.472385687
1152;5.325632923;0.472549948
1154;5.263143257;0.501407916
1156;4.51075668;0.531433898
1158;4.559214908;0.540421102
1160;4.785200249;0.561153063
1162;4.725180797;0.550267947
1164;5.372822885;0.569926124
1166;4.780927133;0.55898541
1168;5.151039823;0.579890368
1170;5.275256718;0.609254612
1172;4.792349086;0.580612819
1174;5.222936209;0.560931029
1176;4.105634741;0.522623933
1178;4.71079225;0.531433898
1180;4.823581941;0.540259227
1182;4.61014257;0.58095208
1184;5.104422514;0.638831459
1186;4.382555654;0.628665282
1188;5.435585254;0.580812492
1190;5.184046755;0.610674936
1192;4.797599598;0.620070343
1194;4.794249235;0.600414443
1196;4.957751761;0.570858411
1198;5.406613446;0.598418984
1200;4.727866257;0.53072152

File: data/rise_materials/Testdata-2576.txt
Keywords
Material1;Material2;Material3;Material4;Product;Object;Scenario;Method;Reference;Comment;Owner;IsPublic;ImportDate
EPDM rubber and epoxy adhesive;Aluminium plate;;;IN16-2;Floor composite for passenger trains;;ISO 5660;TRANSFEU;;TRANSFEU;1;2012-06-20 12:40:57
Scalars
Flux (kW/m2);tig (s);qmax (kw/m2);qtotal (MJ/m2);q180 (kw/m2);q300 (kw/m2);Sample mass (g);Mass loss (g);DHc (MJ/kg);Peak smoke production (m2/m2s);Total smoke produced (m2/m2);Specific extinction area (avg) (m2/kg);MARHE (kW/m2);Area exposed (m2);Observations;Test date (YYYY-MM-DD);Test identifier;Product thickness (mm);Thickness1 (mm);Thickness2 (mm);Thickness3 (mm);Thickness4 (mm);Product density (kg/m3);Density1 (kg/m3);Density2 (kg/m3);Density3 (kg/m3);Density4 (kg/m3);Product area weight (kg/m2);Area weight1 (kg/m2);Area weight2 (kg/m2);Area weight3 (kg/m2);Area weight4 (kg/m2)
25;35;64.56;36.8;;;;;15.66;;694.55;;35.38;;;2011-06-18;c_EW_in16-2_3;6;3;3;;;;;;;;;;;;
VectorData
Time (s);HRR (kW/m2);SPR (m2/(m2*s))
0;7.661863994;0.341525118
2;6.287051687;0.322240377
4;4.399618475;0.352373545
6;3.773326178;0.303149879
8;3.039737577;0.283108631
10;3.297859229;0.283194544
12;2.336390511;0.360688966
14;1.367761062;0.439687233
16;1.532102699;0.451238624
18;0.636230938;0.518451637
20;-0.213994788;0.536838361
22;-0.100813583;0.598828207
24;-0.350017453;0.55961382
26;-0.082063152;0.597912726
28;-1.17800914;0.568680428
30;-0.67122615;0.578468962
32;-0.58009855;0.52662218
34;-1.50660493;0.596235163
36;-1.294185975;0.597318969
38;-2.008765364;0.557825178
40;-1.357893583;0.594949156
42;-1.589331934;0.64495701
44;-1.565020419;0.646161124
46;-1.690956974;0.619241553
48;-1.940919361;0.589697962
50;-1.484139027;0.606498786
52;-2.30061395;0.578139935
54;-1.734720249;0.589870675
56;-2.053623304;0.598712928
58;-1.04179824;0.579303264
60;-1.22016317;0.579390499
62;-1.754526488;0.558445269
64;-1.442042301;0.636949828
66;-1.683588372;0.607830029
68;-1.26331531;0.628287231
70;-1.822203748;0.578550984
72;-1.954636038;0.578550984
74;-2.154275037;0.569385303
76;-1.722615749;0.560749162
78;-1.942884527;0.549944555
80;-2.264328699;0.550127613
82;-1.508463888;0.589422443
84;-1.680580911;0.550744083
86;-1.24998794;0.578457974
88;-2.179847913;0.570613908
90;-1.64239519;0.540041282
92;-2.535538623;0.530278457
94;-1.963862322;0.51958601
96;-2.342342508;0.539172809
98;-2.137563355;0.549106943
100;-1.987627026;0.549273769
102;-1.650639192;0.589511094
104;-1.640166132;0.530641365
106;-1.524488188;0.569904421
108;-1.547636082;0.578726756
110;-1.543809846;0.579493016
112;-1.749869771;0.59843455
114;-1.731375493;0.588624147
116;-1.385764034;0.666841188
118;-2.474532302;0.687939132
120;-2.133506128;0.717490437
122;-2.112682433;0.658104678
124;-1.300758511;0.64743595
126;-1.728434357;0.609438043
128;-1.394136846;0.629318197
130;-1.727321181;0.600583279
132;-0.603027891;0.618070345
134;-1.252439763;0.587569552
136;-0.893172596;0.675877636
138;-1.516163334;0.60932677
140;-1.664956398;0.619578103
142;-1.567478863;0.668758116
144;-1.549346331;0.639004166
146;-0.953389014;0.727758407
148;-0.714143515;0.706734765
150;-1.10087762;0.745868135
152;-1.480273317;0.755718263
154;-1.188703227;0.767189146
156;-1.143264419;0.786883926
158;-0.597117968;0.79517948
160;-1.570473837;0.757546965
162;-0.690380309;0.814974622
164;-1.432026483;0.80420703
166;0.042692365;0.872658155
168;-0.295073557;0.960895381
170;0.099935657;0.951272528
172;-0.697236805;1.012015387
174;-0.377300886;0.982639412
176;-0.946004288;0.95316023
178;-0.386974164;1.001940876
180;-0.207211394;1.02218886
182;-0.012791457;1.054911988
184;0.384940694;0.973386241
186;-0.171261394;0.963124512
188;0.354297578;0.952158771
190;-0.095220004;0.961437263
192;1.112077813;0.933869964
194;0.901670137;0.864898936
196;1.142728952;0.884597959
198;0.912471589;0.924237134
200;1.675358226;0.970387685
202;2.038131839;1.023113677
204;2.421924976;1.042646138
206;2.079009509;1.042646138
208;2.83015721;1.011482158
210;2.748806503;1.042752083
212;2.675563977;1.0614377
214;2.339372987;0.98256828
216;3.459583662;1.05080931
218;4.29034566;1.081199415
220;4.539883968;1.108998838
222;4.381527958;1.090887588
224;4.748195986;1.09909375
226;5.248617848;1.089495051
228;5.205899765;1.100984959
230;5.90189427;1.100064928
232;6.358446642;1.130708438
234;7.321384655;1.13094682
236;7.033574781;1.131558982
238;7.776525978;1.188001426
240;7.679670442;1.208181604
242;8.062646074;1.218839858
244;8.143379584;1.179579117
246;9.221825116;1.198898223
248;9.107408885;1.179542571
250;9.407455595;0.983591313
252;9.931337966;0.84474828
254;12.31285515;0.82511221
256;13.36718049;0.843830679
258;15.85755558;0.775882988
260;16.37992225;0.716882446
262;17.82153106;0.704628626
264;18.89621365;0.717453262
266;19.98678752;0.756989026
268;20.11516343;0.767279569
270;20.93226893;0.725320341
272;20.89992468;0.815405236
274;21.88180233;0.815320862
276;22.15965297;0.853081787
278;22.29505877;0.901449128
280;22.25274907;0.951086034
282;23.24436515;0.889780882
284;23.55770154;0.865420048
286;23.95688203;0.738019455
288;24.706859;0.677884055
290;26.11105389;0.720045357
292;27.56927645;0.70087218
294;28.88008377;0.730421159
296;30.06074633;0.67012455
298;30.86016519;0.649658735
300;32.47428042;0.562080617
302;32.69942542;0.571363032
304;33.50134836;0.551633198
306;34.60377148;0.610141701
308;34.43235708;0.708550691
310;35.22957344;0.669349633
312;36.48603522;0.719725554
314;36.73290208;0.720040939
316;37.41347156;0.67072557
318;37.29614822;0.728872273
320;37.96119371;0.650492401
322;38.54743102;0.700863216
324;39.5759038;0.691328153
326;40.0565754;0.671512569
328;40.98649692;0.691500113
330;40.71440597;0.691597143
332;41.3705249;0.642354022
334;41.40655144;0.682085092
336;41.07623216;0.661181437
338;42.35885658;0.7207793
340;42.73059014;0.673674652
342;43.18767591;0.642666005
344;42.46224122;0.601495375
346;43.37838467;0.622007379
348;44.30471485;0.613483755
350;44.58024327;0.62258549
352;44.01749072;0.641026199
354;44.90935416;0.629579648
356;44.83409365;0.707713475
358;45.6134829;0.739495455
360;45.50402895;0.708903045
362;46.098506;0.721367409
364;45.40268445;0.711378649
366;45.62559733;0.681836168
368;45.64273447;0.691921568
370;46.4203519;0.631683462
372;46.30534338;0.692122556
374;47.40594939;0.682168293
376;47.07544049;0.661354487
378;47.61041636;0.672378673
380;46.97307246;0.651293264
382;47.07944136;0.61287102
384;46.95955376;0.642715186
386;46.99649494;0.593304621
388;47.68868302;0.612867254
390;47.02145833;0.633073534
392;47.25402803;0.622171637
394;47.43382341;0.594229458
396;47.24739672;0.514923455
398;47.02249313;0.604190827
400;47.84356744;0.603983615
402;47.75326014;0.573606636
404;48.26385955;0.573381934
406;48.29987548;0.584180874
408;49.14268426;0.624000362
410;48.51291571;0.534073702
412;49.10951866;0.533103183
414;48.99946629;0.503288816
416;49.11304531;0.572592308
418;49.15495936;0.613402373
420;49.9078941;0.563906836
422;48.12219277;0.592244414
424;48.80529551;0.542170543
426;49.27766265;0.612168535
428;49.71334424;0.552924517
430;49.79312319;0.514261906
432;50.05391941;0.581598748
434;50.07374977;0.543183113
436;50.10810639;0.553004107
438;50.20768533;0.513503206
440;50.04533165;0.560965418
442;49.98318556;0.531230388
444;50.20888095;0.542190512
446;51.44295723;0.622463083
448;50.30325874;0.593871498
450;50.88651734;0.620013558
452;51.12837346;0.619765771
454;52.06402366;0.650849451
456;51.37107179;0.660615797
458;52.09763433;0.651782188
460;51.62437289;0.652966869
462;51.92966423;0.573819369
464;52.1329525;0.582708917
466;52.58719637;0.573057798
468;52.61600024;0.593836804
470;52.68427351;0.612728743
472;52.60385046;0.563121332
474;53.02494931;0.533613281
476;53.45987097;0.533610429
478;53.49140846;0.542610768
480;54.0228513;0.523909018
482;53.12653423;0.455294448
484;54.14590767;0.48524706
486;53.66220595;0.425014827
488;54.82409304;0.533081642
490;54.62804432;0.514195889
492;55.28124388;0.474595681
494;55.34492449;0.533972654
496;55.53687334;0.533311073
498;56.21569787;0.514318102
500;56.184506;0.553661694
502;56.35728906;0.504896536
504;57.07491079;0.474075478
506;57.41375632;0.504821071
508;57.88959731;0.475169281
510;58.72310562;0.505065933
512;58.96479824;0.503248349
514;59.56401477;0.513928178
516;58.42111414;0.494232407
518;60.01141433;0.573448901
520;59.5438468;0.543005867
522;59.69047462;0.562835559
524;59.12198886;0.545016914
526;60.71158075;0.474786768
528;59.9703354;0.465605684
530;60.43730677;0.474878036
532;59.55133471;0.49466462
534;60.48508527;0.436033429
536;60.1359405;0.486296933
538;60.69490733;0.454955684
540;59.9741142;0.465648529
542;60.32488385;0.474851614
544;59.88268575;0.434337155
546;59.61314787;0.463370919
548;60.56520519;0.455041822
550;60.84722582;0.406242109
552;61.04998016;0.395745036
554;60.78458996;0.415452461
556;60.51089274;0.426077759
558;60.22121034;0.474942876
560;59.92064928;0.484813607
562;60.05502745;0.444909374
564;61.12886282;0.483712355
566;61.0460877;0.505446621
568;61.84246626;0.486318799
570;60.2385674;0.463948203
572;59.6053672;0.431981087
574;60.13754141;0.365884713
576;60.7074528;0.365974628
578;60.64131244;0.357328258
580;60.47830713;0.356065858
582;59.72315257;0.394905978
584;59.69646611;0.385033329
586;60.62524199;0.50353005
588;59.98895825;0.464701176
590;60.59129126;0.39492553
592;60.63281826;0.445632294
594;60.54353594;0.445126232
596;60.45066376;0.4152667
598;60.94913727;0.453984456
600;60.4784301;0.434914304
602;60.62985138;0.444928608
604;59.98574984;0.394712502
606;59.85419946;0.404341957
608;60.28702698;0.395360661
610;59.30933095;0.395261185
612;59.95552174;0.355717506
614;59.43784466;0.355190282
616;60.07486273;0.356297626
618;59.74010572;0.386272729
620;59.45501108;0.336635678
622;59.9311396;0.395261185
624;59.80839014;0.364823532
626;60.0516019;0.346039594
628;60.1744105;0.345887352
630;59.46803754;0.336054587
632;60.62074357;0.404502054
634;60.07669512;0.416006455
636;61.26184225;0.404382033
638;60.51186531;0.559089812
640;60.87744389;0.600832526
642;62.16782035;0.623640779
644;61.26308881;0.591833929
646;61.85147147;0.640008619
648;62.55070621;0.671910237
650;61.42003263;0.652499619
652;62.47360615;0.622443624
654;61.59205119;0.611443733
656;62.55021294;0.573437041
658;62.62590587;0.621579343
660;62.4460581;0.55161137
662;62.66274954;0.573292712
664;62.55348509;0.592091382
666;63.5515572;0.513374669
668;63.26197685;0.633906177
670;63.3817226;0.603032004
672;63.01228881;0.611706232
674;62.2330307;0.563488921
676;63.1197956;0.543932055
678;61.4545533;0.582223042
680;61.54279382;0.473722555
682;61.60446657;0.513069464
684;61.7887985;0.532961135
686;61.23431958;0.532620908
688;61.0901381;0.531802243
690;60.62890836;0.512207551
692;60.22340918;0.522912933
694;60.64306437;0.484169737
696;59.18552943;0.484169737
698;59.83481988;0.542517033
700;59.6737564;0.49412432
702;59.41667529;0.444558316
704;59.19027095;0.414779423
706;59.11272688;0.434680947
708;58.43960721;0.425450947
710;58.48365992;0.454912343
712;57.47596156;0.474082228
714;57.90067894;0.473665275
716;57.71180879;0.424513633
718;56.52815321;0.463820144
720;56.71366736;0.454870122
722;56.56136487;0.435755135
724;55.90620417;0.42361427
726;56.22272119;0.414460452
728;54.75354643;0.375468085
730;55.00432329;0.404532071
732;55.70264309;0.335333221
734;54.37956856;0.355165382
736;55.06764231;0.405052105
738;54.28062865;0.385331364
740;54.3054038;0.365644046
742;53.83578028;0.374896792
744;53.30694491;0.344347986
746;53.96819352;0.335186911
748;53.45901206;0.373198046
750;52.73219227;0.382997894
752;52.66725861;0.4140183
754;51.95859774;0.404957879
756;51.90042654;0.474585451
758;52.12390488;0.523894617
760;50.76992628;0.503087385
762;51.21462729;0.512169308
764;50.54872098;0.482644883
766;50.63048178;0.444883013
768;49.53643431;0.454680263
770;49.29321693;0.394580327
772;49.20749588;0.404285731
774;48.24957579;0.364896455
776;48.43738742;0.393123867
778;48.75340386;0.443117489
780;48.06502968;0.434019067
782;48.12757782;0.483932971
784;47.9797054;0.463270178
786;47.70619578;0.414637257
788;47.93068678;0.462975336
790;47.23952383;0.424448247
792;47.09697952;0.454060915
794;47.3249224;0.444124718
796;46.47681134;0.433468424
798;46.46381127;0.394603561
800;45.52293136;0.384814787
802;45.16483886;0.365135238
804;44.94602992;0.38402329
806;45.01740012;0.404648867
808;44.1926575;0.404510184
810;44.72874597;0.404293072
812;44.52799555;0.404272271
814;44.58661034;0.382606841
816;44.28668979;0.442800815
818;42.74089572;0.502999427
820;42.27549164;0.423807736
822;42.02599194;0.472438178
824;41.59423793;0.441931087
826;41.63201601;0.422934915
828;41.21353403;0.47225481
830;40.5753462;0.472301225
832;40.82785057;0.464004218
834;41.03531532;0.473689316
836;41.19429551;0.483607194
838;39.47574947;0.482827848
840;39.43387808;0.50187046
842;39.38937259;0.462847563
844;38.58096225;0.490604943
846;38.73469407;0.503000428
848;37.85062193;0.502141277
850;37.55253107;0.492369073
852;37.96758154;0.423145493
854;37.46683244;0.433941264
856;36.6737935;0.414197475
858;36.8831187;0.43322182
860;35.86666723;0.461717176
862;35.51141346;0.531186126
864;35.28149731;0.443565867
866;34.54181617;0.453177219
868;34.8372043;0.422877831
870;33.730387;0.383616627
872;33.88517051;0.403228835
874;33.45630771;0.434171526
876;33.23357958;0.363728851
878;33.57537216;0.432437821
880;32.95108214;0.461943951
882;32.51046876;0.482425881
884;32.36369376;0.412679226
886;31.71644834;0.452645161
888;31.64178771;0.480587703
890;31.56630141;0.5117626
892;31.28453891;0.46174176
894;31.01375404;0.472759059
896;30.31727194;0.511661305
898;30.18851838;0.500866443
900;30.59847408;0.520175741
902;29.57003336;0.491548496
904;29.34777745;0.53167249
906;29.14034515;0.471813898
908;28.28173271;0.462931687
910;28.28661532;0.492241229
912;27.63221677;0.453106126
914;26.805731;0.483359526
916;27.47373878;0.482583693
918;27.13169313;0.42345067
920;27.15422069;0.4529054
922;27.18265917;0.384448794
924;26.39458462;0.403456547
926;26.5825827;0.364680012
928;25.88690408;0.364025814
930;24.88574587;0.373716986
932;25.01856816;0.364041535
934;24.47027702;0.39414952
936;23.77791901;0.354717396
938;24.2934652;0.412974571
940;24.09765102;0.433435608
942;24.13059573;0.49154033
944;23.62283239;0.451510816
946;23.8907291;0.461283247
948;23.17447515;0.460268181
950;23.21419146;0.499439941
952;22.37362728;0.480745853
954;22.18057771;0.472376277
956;21.75773801;0.453503614
958;20.80877027;0.520622912
960;20.91235687;0.51084314
962;21.09564507;0.548830577
964;20.47414258;0.587142433
966;21.2631205;0.626285262
968;20.49303322;0.607813914
970;19.7581721;0.666241475
972;19.82170896;0.687307443
974;19.62278315;0.647650686
976;19.91206831;0.617065345
978;20.26704557;0.540570209
980;19.34795738;0.521016898
982;19.47709826;0.54968121
984;19.73232246;0.569312681
986;18.61106222;0.539785898
988;18.27526028;0.492282381
990;18.63971497;0.43264612
992;18.50369625;0.471771955
994;18.15755504;0.461341923
996;18.82051799;0.491619523
998;18.01110599;0.491356662
1000;17.9527556;0.569946118
1002;18.07968035;0.569175427
1004;17.35131785;0.579944549
1006;18.09823805;0.567756781
1008;17.09543999;0.56974717
1010;17.02205841;0.599337682
1012;17.76087182;0.560113752
1014;17.29468118;0.531479437
1016;17.20253189;0.540516071
1018;17.65019171;0.472453268
1020;17.03204955;0.451954898
1022;17.36200055;0.453592618
1024;16.44962975;0.463228994
1026;15.45498564;0.412736768
1028;16.14481772;0.462650888
1030;15.304486;0.452561489
1032;15.7830425;0.49099255
1034;15.96325435;0.559808193
1036;15.6118007;0.589243262
1038;15.76780295;0.500784039
1040;15.85972422;0.540195107
1042;14.96035804;0.579345104
1044;15.292317;0.57925757
1046;15.43409524;0.550153206
1048;14.65779935;0.570485267
1050;15.28273491;0.550951417
1052;14.63881751;0.531479647
1054;14.66332216;0.570600716
1056;14.89116175;0.472128745
1058;14.95669711;0.472174319
1060;14.42341761;0.552833742
1062;14.66408446;0.630591303
1064;13.18884335;0.581242515
1066;12.76959479;0.580116067
1068;11.94445093;0.589772044
1070;11.63593421;0.581070643
1072;11.80796068;0.561504317
1074;11.09335655;0.5808968
1076;11.09189806;0.570114808
1078;11.48562524;0.569867285
1080;10.67133795;0.552258021
1082;11.16333123;0.572200735
1084;9.810168841;0.620485976
1086;9.880317818;0.550296363
1088;10.86140545;0.550565537
1090;10.10187069;0.522438895
1092;9.934930266;0.471630777
1094;10.65753885;0.471585285
1096;9.744565739;0.480646063
1098;10.74555776;0.462789228
1100;10.92183364;0.492084957
1102;10.12162953;0.482243258
1104;10.30196198;0.491185566
1106;9.243037631;0.530326878
1108;9.715153294;0.578423706
1110;10.09809586;0.658252144
1112;9.619134055;0.638391473
1114;9.905072878;0.655902817
1116;9.845215403;0.626008031
1118;9.883977425;0.658129565
1120;9.902324588;0.658388048
1122;9.184447385;0.677709811
1124;9.071255432;0.646983689
1126;9.060198906;0.588252398
1128;8.429554147;0.608225291
1130;8.537372696;0.609799204
1132;8.61283213;0.580554722
1134;8.762654933;0.588195461
1136;8.936922069;0.634991771
1138;8.538862835;0.667788955
1140;9.095128971;0.685375405
1142;8.984276821;0.644599065
1144;8.42663415;0.68671031
1146;8.766640619;0.714608031
1148;8.186786489;0.646146752
1150;7.78559687;0.675221665
1152;7.789200657;0.666690261
1154;8.281950634;0.686332019
1156;7.924503822;0.669237698
1158;8.101614739;0.648246315
1160;7.77077735;0.686504554
1162;8.418239884;0.678986475
1164;8.040459874;0.659274007
1166;7.713877978;0.667023507
1168;8.745167764;0.63854541
1170;8.204759347;0.599188389
1172;7.344722351;0.599518754
1174;8.501102471;0.561128043
1176;7.681142006;0.588580343
1178;7.73515838;0.608229132
1180;7.496726017;0.589375709
1182;7.348071799;0.599047961
1184;7.245019652;0.600145596
1186;7.383093715;0.559793143
1188;6.836728501;0.55111227
1190;7.030296962;0.560791786
1192;6.760608101;0.551820115
1194;7.526320799;0.550184493
1196;6.996823415;0.530279158
1198;7.199654565;0.570459161
1200;7.018235604;0.598872435
