Repository: johodges/materials

## A Non-Dimensional Scaling Approach to Modeling Material Pyrolysis

This repository contains the data, scripts, and technical documents required to generate the SPyro cone validation cases.

## Instructions
* Clone this repository with submodules
  ```
  git clone --recurse-submodules https://github.com/johodges/materials
  ```
* Pre-process data
  ```
  python materials/scripts/initialize.py
  ```
* Build latest FDS (example for impi_intel_linux target, but use relevant make target for platform)
  ```
  git clone git@github.com:firemodels/fds.git && cd fds
  cd Build/impi_intel_linux
  ./make_fds.sh
  ln -s fds_impi_intel_linux fds
  cd ../..
  ```
* Run cases
  ```

File: data/rise_materials/Testdata-2577.txt
Keywords
Material1;Material2;Material3;Material4;Product;Object;Scenario;Method;Reference;Comment;Owner;IsPublic;ImportDate
Fabric;Foam;;;F1A-2-1;Upholstery for passenger seats for trains, not vandalise protected;;ISO 5660;TRANSFEU;;TRANSFEU;1;2012-06-20 12:57:03
Scalars
Flux (kW/m2);tig (s);qmax (kw/m2);qtotal (MJ/m2);q180 (kw/m2);q300 (kw/m2);Sample mass (g);Mass loss (g);DHc (MJ/kg);Peak smoke production (m2/m2s);Total smoke produced (m2/m2);Specific extinction area (avg) (m2/kg);MARHE (kW/m2);Area exposed (m2);Observations;Test date (YYYY-MM-DD);Test identifier;Product thickness (mm);Thickness1 (mm);Thickness2 (mm);Thickness3 (mm);Thickness4 (mm);Product density (kg/m3);Density1 (kg/m3);Density2 (kg/m3);Density3 (kg/m3);Density4 (kg/m3);Product area weight (kg/m2);Area weight1 (kg/m2);Area weight2 (kg/m2);Area weight3 (kg/m2);Area weight4 (kg/m2)
25;25;164.79;38.5;;;;;15.19;;917.3;;55.16;0.00943;;2011-06-18;c_EW_F1A-2-1_1;;;;;;;;;;;;;;;
VectorData
Time (s);HRR (kW/m2);SPR (m2/(m2*s))
0;1.589785407;0.430527517
2;2.143449368;0.420881923
4;0.757344371;0.577665402
6;0.848709847;0.713881863
8;0.083389915;1.02738272
10;0.501854359;0.597454433
12;5.27732778;0.348275796
14;34.13237609;0.240467842
16;71.87994739;0.232055529
18;87.38340775;0.262815822
20;94.48564112;0.362730264
22;88.37930838;0.384717234
24;71.87069322;0.465729006
26;56.74064377;0.456866189
28;45.16807911;0.456457674
30;35.38531053;0.425466579
32;28.94904158;0.356221757
34;26.57473441;0.276154804
36;28.24818401;0.344287167
38;35.19797416;0.392737087
40;44.70463606;0.459185144
42;66.9225815;0.477932452
44;84.29660893;0.642543054
46;112.2503207;0.800155328
48;122.9831853;1.356019959
50;130.5324842;1.417979444
52;123.2701774;1.327261757
54;95.36107473;0.967609327
56;73.2543091;0.718446161
58;61.85740008;0.649483465
60;49.55023026;0.56000203
62;38.69284224;0.558215565
64;31.46328087;0.52806739
66;24.61498184;0.548134845
68;19.69328797;0.547243004
70;15.08303412;0.584388644
72;13.69351513;0.574269943
74;10.87609119;0.587243878
76;10.38327645;0.616371948
78;7.787494918;0.634478302
80;7.103890289;0.732946701
82;6.428283342;0.742744861
84;5.352279766;0.720346535
86;4.751387899;0.771225376
88;4.235502369;0.719977766
90;4.344641361;0.709559002
92;3.50830468;0.729223874
94;3.807470689;0.69924059
96;3.25790047;0.689322695
98;2.773685706;0.648244954
100;3.24323039;0.665401832
102;1.496966045;0.668233799
104;1.740982369;0.669878625
106;1.18720398;0.620219441
108;1.309146819;0.591794538
110;0.960348292;0.579668889
112;1.06468115;0.580500831
114;1.653946642;0.580034641
116;0.577178021;0.55001143
118;1.25786804;0.530131991
120;0.468429208;0.52048624
122;1.041953012;0.510770949
124;0.051019365;0.490688526
126;0.599171362;0.489869001
128;0.129592143;0.480802851
130;0.138427659;0.461403218
132;0.40560064;0.481060429
134;-0.368809305;0.550598679
136;0.61306276;0.509387605
138;-0.060635163;0.490435484
140;-0.034365644;0.449872618
142;-0.6206329;0.46049411
144;-0.597749402;0.402989923
146;-0.833225254;0.441510027
148;-1.032719251;0.491451126
150;-0.431167059;0.49220079
152;-0.959673202;0.52086853
154;-0.694240479;0.520818803
156;-0.717066853;0.538663095
158;-0.899904603;0.501433164
160;-0.488811177;0.531497272
162;-1.08438693;0.520860205
164;-1.163000099;0.511008275
166;-2.092840143;0.59866517
168;-1.660743165;0.60068659
170;-1.870009617;0.630048805
172;-1.158059502;0.696573425
174;-1.15035246;0.784671828
176;-0.807622361;0.794708558
178;-0.640896103;0.825640291
180;-0.382070751;0.943033574
182;-0.457941473;1.012160332
184;-0.552275905;1.061294329
186;-0.225900608;1.118425158
188;-0.769162988;1.139963144
190;-1.184878379;1.209215556
192;-1.196511625;1.307671506
194;-0.879340975;1.344072339
196;-0.77006389;1.317051026
198;-0.551521767;1.461871298
200;-0.159362714;1.396080637
202;-0.297915694;1.378999575
204;-0.567777849;1.364171453
206;-1.163203664;1.383402233
208;-0.229863931;1.394101968
210;-0.309863145;1.475202077
212;0.023981056;1.513094107
214;-0.513552379;1.474520165
216;-0.730108073;1.507730142
218;-0.088996929;1.577075424
220;-0.123827943;1.593456285
222;0.650310787;1.640439945
224;-0.439137288;1.655720768
226;-0.034500711;1.742455156
228;-0.193147602;1.681515462
230;-0.211886059;1.823575333
232;-0.004464975;1.767207662
234;-0.286125816;1.876298525
236;0.439913715;1.718734107
238;-0.085833179;1.734944134
240;0.639367082;1.767656616
242;0.961916022;1.840062346
244;0.751780555;1.781152585
246;0.037756961;1.915144856
248;-0.592505022;1.882244847
250;-0.079129999;1.978512653
252;-0.349220335;1.985348085
254;0.363849924;2.050308757
256;-0.020264903;2.147145151
258;0.180066735;2.116688074
260;0.062774819;2.17648537
262;-0.708752246;2.06887618
264;0.33567891;2.103017694
266;-0.369425781;2.063708952
268;0.91623711;2.230664224
270;-0.218228234;2.324686995
272;1.193476314;2.360177916
274;0.120998121;2.257012676
276;0.798904735;2.280663662
278;-0.153650453;2.181929293
280;0.531809691;2.100104029
282;0.083123051;2.065232598
284;0.173087522;1.981864788
286;0.526643412;2.106899337
288;0.615617544;2.10396563
290;0.517839301;2.100939355
292;0.600997567;2.316347767
294;0.159640796;2.201840387
296;0.27227966;2.183675653
298;0.22269764;2.182057452
300;0.494572296;2.172995126
302;1.128173425;1.985778479
304;0.341661775;2.218642427
306;0.257391604;2.178814466
308;-0.210108056;2.093914931
310;0.107377566;2.133237277
312;-0.343000357;2.090584594
314;0.529135998;2.071609967
316;-0.188961265;2.075287579
318;0.075042693;2.194240318
320;-0.392455436;2.222200197
322;0.330723667;2.281832788
324;-0.418915269;2.1108957
326;0.713457619;2.362390688
328;-0.397972166;2.327802175
330;0.464061822;1.438611361
332;2.014819407;0.838152672
334;8.359471157;0.585082953
336;15.71300191;0.458280815
338;23.12682952;0.479099494
340;29.10671503;0.420873853
342;34.87467906;0.382792061
344;38.02265246;0.362668771
346;41.51529958;0.450510507
348;42.74248482;0.430414024
350;45.66622172;0.423326232
352;46.87646772;0.403382595
354;48.43089837;0.413344489
356;50.14003208;0.423641947
358;51.21239127;0.39352504
360;52.36441323;0.373201306
362;52.19170532;0.384022776
364;53.07745376;0.384305351
366;52.91321662;0.442727715
368;54.05470466;0.393960906
370;55.43015966;0.364571379
372;56.10218675;0.394810893
374;56.42885939;0.483972856
376;56.29421384;0.42466757
378;57.49951899;0.522752533
380;57.42829955;0.491840093
382;58.83219295;0.48118223
384;59.74695396;0.453494961
386;61.39150337;0.563214382
388;62.36463788;0.592321584
390;64.6290083;0.522586783
392;65.93577602;0.582838332
394;68.05030895;0.708743828
396;69.46076076;0.898034666
398;72.89485894;0.966130302
400;74.38047751;1.01423153
402;76.97173813;0.935892236
404;78.66198383;1.162864453
406;80.76718964;1.12234287
408;82.693149;1.218507709
410;84.77921292;1.305615557
412;87.30988333;1.38339162
414;90.88398369;1.453650225
416;94.606918;1.591448246
418;97.74639889;1.477639536
420;102.494153;1.657002017
422;106.8222856;1.701523212
424;112.1818357;1.888147542
426;116.7097211;1.890091649
428;121.9079304;1.926017619
430;126.495184;1.966904245
432;131.1680013;1.974820415
434;135.6794984;1.902350421
436;139.8563674;2.012856227
438;143.4727812;2.007574854
440;147.4482728;2.034541738
442;149.2090272;2.161541962
444;152.4287763;2.040997304
446;154.993827;1.895667749
448;157.6553629;2.011897445
450;159.8933295;2.17938355
452;161.1527759;2.13119772
454;162.5847431;1.983990388
456;163.6396872;2.104785354
458;164.7346908;2.147798614
460;164.7876985;2.082457316
462;164.577841;2.03940927
464;163.0810869;2.05177557
466;161.9953389;2.005119497
468;161.8038209;2.045120806
470;161.088965;1.930381945
472;159.4374411;1.918993725
474;157.7370739;2.078237858
476;154.592161;1.867700592
478;153.1376255;1.906731455
480;151.736275;1.742589313
482;147.8673296;1.868094656
484;145.2290773;1.658975751
486;143.3996632;1.719501726
488;140.8719767;1.729012537
490;138.046678;1.687896263
492;134.9860771;1.679547865
494;131.5041138;1.617400029
496;128.7941782;1.457490266
498;127.1113555;1.467453413
500;123.6075586;1.336052152
502;121.2115274;1.305386001
504;117.3932405;1.226281801
506;115.2386947;1.245651561
508;112.4619624;1.155033193
510;109.4836198;1.14438369
512;107.3142469;1.085783941
514;103.8715496;0.955338515
516;101.7325467;0.833983524
518;98.62005632;0.795291201
520;96.40703733;0.755079113
522;93.99415772;0.753188255
524;91.59201415;0.773914598
526;91.68982194;0.777706149
528;86.30203837;0.694705717
530;85.07927194;0.663415383
532;83.30491363;0.625398844
534;81.71251245;0.527227881
536;80.14975044;0.486040904
538;77.29968769;0.377651648
540;76.48626663;0.436901847
542;74.49902011;0.337595539
544;73.41071417;0.337501082
546;71.10949316;0.277742226
548;69.46397308;0.247369381
550;67.10285827;0.177997713
552;66.46078035;0.168328171
554;65.13263806;0.148490472
556;63.95338431;0.138794009
558;62.80386864;0.148622666
560;59.90704431;0.099181103
562;59.40254321;0.089070082
564;57.40102817;0.019814316
566;56.14911035;0.039631033
568;54.82243372;0.069337964
570;52.88939706;0.049569089
572;52.48988102;0.069400752
574;50.74529178;0.088989484
576;50.0392993;0.138142527
578;47.77308237;0.069187748
580;48.51948776;0.088877543
582;46.78965752;0.127612402
584;46.31249171;0.187476423
586;45.68614731;0.167925898
588;45.31320955;0.177420272
590;44.01683907;0.187610155
592;43.80405184;0.148150216
594;42.37625092;0.157918572
596;41.67128899;0.207188276
598;40.49680996;0.187447272
600;40.44250943;0.266896128
602;40.63935861;0.227623923
604;39.26297478;0.296770907
606;39.06170785;0.23704619
608;38.34752281;0.295654818
610;37.30657522;0.295074164
612;36.74105962;0.335915008
614;37.40566724;0.40517386
616;35.48560541;0.443769932
618;35.47935248;0.365466065
620;34.37125698;0.375160961
622;34.76910586;0.304796145
624;33.8564763;0.275354496
626;33.60718178;0.325623222
628;33.20161202;0.365057504
630;33.28769893;0.285749371
632;32.76500994;0.285944809
634;33.08136338;0.335311371
636;33.15672973;0.325306402
638;32.00886961;0.29564592
640;32.40233333;0.246035278
642;31.68835775;0.256239952
644;31.53529621;0.236609978
646;30.20652618;0.246396033
648;30.65399226;0.275411526
650;29.321744;0.246396979
652;29.9405196;0.227037925
654;28.47435496;0.23635549
656;29.29694308;0.245856235
658;29.10503616;0.246156373
660;29.47587884;0.274642972
662;29.13581483;0.284592099
664;28.62390715;0.362975176
666;29.29057217;0.422312335
668;28.1576276;0.442215345
670;28.61875028;0.511578353
672;27.72349459;0.393598625
674;28.35843157;0.491902263
676;27.53444336;0.43211397
678;27.65082241;0.392273292
680;27.31984942;0.402611767
682;27.75819976;0.412451758
684;26.84314913;0.41309744
686;27.66949742;0.422975713
688;26.29254863;0.391849115
690;27.18571661;0.459924361
692;26.30386108;0.462365907
694;26.89628533;0.403420583
696;25.97732098;0.36454003
698;26.61911812;0.354670352
700;25.37625356;0.335717911
702;25.72739037;0.285693832
704;24.84614162;0.254840611
706;25.25251328;0.324672749
708;25.75478791;0.314866033
710;24.96959226;0.314866033
712;24.90617989;0.354637053
714;24.08773681;0.35475933
716;24.70352135;0.334985228
718;23.77995508;0.325036429
720;24.72701128;0.344820969
722;23.97485099;0.324626481
724;24.72709248;0.334869735
726;23.24565919;0.324626481
728;24.49775578;0.363975145
730;23.90639308;0.344267271
732;24.50606608;0.364417065
734;24.07260519;0.433339761
736;24.32773991;0.394138251
738;24.28616496;0.324988885
740;23.76068426;0.344167782
742;24.72726626;0.314005851
744;23.33944262;0.353309333
746;24.23463021;0.364436161
748;23.84889827;0.423533916
750;24.36581478;0.384116736
752;23.256647;0.432625936
754;23.25029754;0.462281007
756;22.26528512;0.462190815
758;22.83141385;0.42299982
760;21.64787375;0.37363149
762;22.59686947;0.374451158
764;21.97843858;0.403912992
766;22.90683671;0.422937943
768;22.23138812;0.403716519
770;22.98245026;0.423430593
772;22.90178623;0.402969951
774;22.97030134;0.37370446
776;22.93793988;0.413164209
778;23.71661873;0.42370026
780;23.57615392;0.374285423
782;23.01793282;0.373815237
784;23.02838899;0.344099445
786;22.31090375;0.333795901
788;22.69300323;0.333730553
790;22.61644361;0.373833467
792;23.23034523;0.382790059
794;22.07074299;0.480941357
796;22.31018348;0.473747831
798;22.52371904;0.432921358
800;22.91954357;0.383482689
802;21.9183725;0.40393418
804;22.14264675;0.344085311
806;20.94353216;0.333649253
808;20.64465777;0.34280612
810;21.54407387;0.422462068
812;21.48523937;0.424785038
814;21.28239606;0.47403792
816;19.9320775;0.532548457
818;18.51886566;0.551893935
820;15.18953128;0.609896422
822;14.67830633;0.628253566
824;13.32018736;0.689418373
826;12.78164587;0.69909676
828;11.46871317;0.658364454
830;11.87846916;0.629617108
832;11.02250709;0.607928755
834;11.76730571;0.58952486
836;11.65124184;0.608576345
838;11.83867512;0.610027894
840;10.99141212;0.60126122
842;11.28351387;0.590234086
844;11.18745332;0.531129537
846;11.51544463;0.53110383
848;11.08329272;0.461940299
850;11.16591947;0.481693244
852;11.48765644;0.501575473
854;11.1585975;0.530841569
856;12.07063244;0.541564337
858;11.24192421;0.552313299
860;11.23413318;0.472820418
862;10.646329;0.452969291
864;11.547879;0.482413451
866;10.95252543;0.423426708
868;11.18260402;0.430944762
870;10.88047905;0.362932792
872;11.50051987;0.34279697
874;11.09312562;0.323681076
876;11.4286123;0.382571279
878;11.13632262;0.43071307
880;11.34090829;0.480642346
882;11.43571463;0.549462941
884;11.40859066;0.569117185
886;11.28609178;0.607978245
888;10.98706466;0.638643408
890;11.22771393;0.61925792
892;11.04933807;0.621047624
894;12.09606901;0.561143026
896;11.18189237;0.540569656
898;11.61764918;0.541297103
900;11.11724546;0.580891931
902;11.81180521;0.482584025
904;12.22758975;0.49159743
906;14.03284045;0.471956378
908;13.53745267;0.511924597
910;13.18674381;0.482579704
912;12.91300914;0.422605748
914;12.11298182;0.462472378
916;11.843277;0.421807238
918;12.14242009;0.46274442
920;13.05647142;0.40296917
922;12.21160589;0.441582444
924;12.39117875;0.520970082
926;11.34325945;0.571899456
928;11.83701991;0.493040479
930;11.99393187;0.472026585
932;11.96543237;0.431766545
934;12.03714433;0.443189411
936;11.7820064;0.374025504
938;12.12475602;0.453055857
940;11.9296157;0.443782106
942;12.28580656;0.383941263
944;11.60100315;0.374060532
946;12.64618647;0.344050024
948;11.63779663;0.344016719
950;12.31769901;0.33417415
952;11.37807983;0.294328563
954;12.43119098;0.334007785
956;11.76892253;0.354088454
958;12.8143278;0.314592315
960;12.63500583;0.314180914
962;13.0264901;0.343332665
964;12.36940759;0.354376362
966;12.06035355;0.384170584
968;12.48652496;0.433192097
970;12.33288322;0.393810997
972;13.22374961;0.35451316
974;12.04619237;0.393221359
976;12.62647599;0.403656272
978;11.63285096;0.353899224
980;12.68696596;0.383965722
982;11.74963288;0.382478381
984;12.23340837;0.412964809
986;11.72657778;0.364347802
988;12.71525997;0.364453283
990;12.51410468;0.314517996
992;12.8201891;0.41294482
994;12.28489409;0.433921828
996;12.47889431;0.473574086
998;12.92126731;0.434030543
1000;12.63213773;0.422797304
1002;13.76785959;0.413440562
1004;12.88918025;0.394474389
1006;13.52721551;0.422486912
1008;12.59733489;0.442419461
1010;13.02155327;0.452837708
1012;13.22302966;0.501359066
1014;13.834971;0.500582717
1016;13.30552143;0.531858262
1018;13.18384631;0.522054703
1020;13.76593401;0.51203166
1022;13.1352157;0.492338134
1024;13.32155023;0.481048874
1026;13.01635974;0.551631572
1028;13.31011744;0.54170262
1030;11.78495828;0.561296127
1032;12.60240789;0.570036252
1034;12.61508847;0.600676026
1036;13.0329786;0.582105551
1038;12.67754214;0.541836772
1040;13.6564646;0.541571948
1042;12.74800019;0.569037251
1044;13.63921035;0.609288771
1046;13.21474071;0.678281942
1048;13.58629895;0.609495335
1050;13.32751032;0.650041356
1052;13.27241689;0.61059157
1054;12.83095046;0.640383432
1056;13.21476298;0.61085673
1058;12.98873057;0.551693339
1060;12.5324023;0.570122419
1062;13.0767636;0.581276389
1064;12.9948529;0.582167448
1066;13.41494854;0.541862904
1068;13.62194013;0.621486977
1070;13.83245109;0.610744385
1072;13.2227046;0.599491842
1074;12.86018346;0.629435755
1076;12.72260817;0.609652689
1078;12.87982002;0.669945668
1080;12.06960637;0.629405294
1082;12.51668392;0.59107148
1084;12.48739033;0.550840727
1086;13.04085478;0.591066151
1088;12.83973023;0.589981782
1090;13.41271078;0.53100931
1092;12.82950709;0.510223654
1094;12.72094876;0.502285047
1096;13.06868805;0.492436321
1098;13.60453741;0.472875728
1100;13.08402811;0.461973371
1102;12.58318915;0.453088051
1104;12.94586892;0.462174769
1106;13.17359202;0.501168803
1108;13.12780114;0.520973935
1110;12.96283734;0.570457184
1112;12.51902733;0.521125344
1114;12.88637414;0.52982557
1116;12.65220867;0.558471158
1118;12.51687144;0.493291081
1120;12.78996418;0.512282039
1122;12.38012545;0.502328907
1124;12.96208684;0.522061427
1126;12.43460934;0.510425625
1128;12.43944398;0.512161772
1130;12.26223832;0.542592391
1132;13.18570995;0.512211211
1134;12.36064933;0.51136705
1136;12.92191232;0.550924017
1138;12.00344666;0.550568503
1140;11.79842759;0.561435194
1142;12.76962774;0.540083039
1144;13.43820659;0.500487326
1146;12.21110229;0.539771235
1148;12.7858245;0.560431734
1150;12.33759392;0.481751313
1152;13.10172701;0.472787531
1154;12.64335101;0.462960133
1156;12.60744784;0.471730285
1158;12.87012357;0.530931043
1160;13.34790914;0.500661118
1162;12.85641724;0.551612074
1164;12.843698;0.550572929
1166;13.89409783;0.550595156
1168;13.29707213;0.540976961
1170;13.2036439;0.551558832
1172;13.21872487;0.550786247
1174;14.16804274;0.512058289
1176;13.84288874;0.610683895
1178;15.10403348;0.570429572
1180;13.88030598;0.550648459
1182;14.39849265;0.560237279
1184;13.28769945;0.550568503
1186;13.77650214;0.531141016
1188;12.97497012;0.570314476
1190;14.01188155;0.512206533
1192;12.86233994;0.49174558
1194;13.45759428;0.521905564
1196;13.0052076;0.492430433
1198;12.98143587;0.54100641
1200;12.97884439;0.570401958
1202;12.97507384;0.521077951
1204;13.00269912;0.581129383

File: data/rise_materials/Testdata-2578.txt
Keywords
Material1;Material2;Material3;Material4;Product;Object;Scenario;Method;Reference;Comment;Owner;IsPublic;ImportDate
Fabric;Foam;;;F1A-2-1;Upholstery for passenger seats for trains, not vandalise protected;;ISO 5660;TRANSFEU;;TRANSFEU;1;2012-06-20 12:58:46
Scalars
Flux (kW/m2);tig (s);qmax (kw/m2);qtotal (MJ/m2);q180 (kw/m2);q300 (kw/m2);Sample mass (g);Mass loss (g);DHc (MJ/kg);Peak smoke production (m2/m2s);Total smoke produced (m2/m2);Specific extinction area (avg) (m2/kg);MARHE (kW/m2);Area exposed (m2);Observations;Test date (YYYY-MM-DD);Test identifier;Product thickness (mm);Thickness1 (mm);Thickness2 (mm);Thickness3 (mm);Thickness4 (mm);Product density (kg/m3);Density1 (kg/m3);Density2 (kg/m3);Density3 (kg/m3);Density4 (kg/m3);Product area weight (kg/m2);Area weight1 (kg/m2);Area weight2 (kg/m2);Area weight3 (kg/m2);Area weight4 (kg/m2)
25;9;183.73;53.7;;;;;18.48;;1002.44;;62.65;0.00943;;2011-06-18;c_EW_F1A-2-1_2;;;;;;;;;;;;;;;
VectorData
Time (s);HRR (kW/m2);SPR (m2/(m2*s))
0;2.462885356;0.665842928
2;2.251443486;0.655970383
4;0.555602626;0.734518973
6;0.477879785;0.86099734
8;-0.350375769;1.059074208
10;0.155378921;1.125484823
12;0.394220578;0.650095736
14;11.66687809;0.546995653
16;46.2905079;0.556616712
18;78.45965147;0.510632237
20;93.52553534;0.456712797
22;98.77604503;0.558515494
24;94.88671384;0.612006052
26;83.555257;0.722495707
28;65.16111061;0.763739749
30;48.89147113;0.804094077
32;39.295603;0.89375251
34;29.77295787;0.902267883
36;25.05068785;0.702470817
38;21.04066186;0.551686608
40;23.90551151;0.430360298
42;33.05359295;0.477989074
44;56.43784979;0.585735787
46;71.91906312;0.606563048
48;85.54506615;0.964960303
50;100.6991648;1.232056797
52;123.3161028;1.570915556
54;139.0589759;1.38466072
56;151.2221795;0.955997143
58;155.4929779;0.934092376
60;140.4048112;0.79945815
62;110.4916162;0.739232984
64;88.32317238;0.648080567
66;77.20084249;0.660459374
68;64.44169661;0.730211422
70;56.10043199;0.718048168
72;48.71444105;0.723653173
74;44.67053111;0.812804544
76;42.78169583;0.793112497
78;41.25134467;0.783092491
80;41.03028844;0.794372724
82;38.42646912;0.835029268
84;37.32248439;0.83365321
86;36.14093111;0.801172361
88;35.90002084;0.853333251
90;35.00648371;0.821642583
92;34.83017592;0.861451748
94;35.82415889;0.90048604
96;36.6355936;0.88215284
98;37.32684463;0.900577424
100;37.4432813;0.998514741
102;37.98560185;0.970364996
104;38.00111666;0.938828175
106;37.02868796;0.908602461
108;37.08600949;0.887332394
110;35.83079508;0.957702963
112;35.32666669;0.955834337
114;34.2837867;0.949305045
116;33.92828373;0.950314638
118;33.1457451;0.920384861
120;32.27978045;0.898802841
122;31.61310146;0.869087681
124;30.80759516;0.860041233
126;30.46605545;0.828971737
128;28.76539363;0.830339246
130;28.06789315;0.866247834
132;27.26513549;0.867767066
134;26.78951537;0.787268077
136;25.4817752;0.777158668
138;25.41599361;0.77870639
140;24.9845001;0.77130824
142;24.77308962;0.768909687
144;24.3163771;0.843620937
146;22.73736415;0.746652465
148;22.31463659;0.757537275
150;21.21366818;0.746062246
152;21.36161879;0.755661064
154;19.82488754;0.657584136
156;20.01585775;0.660426859
158;19.3085032;0.679312756
160;19.7083299;0.648454516
162;18.40796323;0.659561268
164;18.83037063;0.659265084
166;16.99747013;0.629810371
168;17.17396464;0.659995434
170;16.20100893;0.601040181
172;15.73375583;0.619632151
174;16.20401041;0.610499286
176;14.9784068;0.64016137
178;15.53544529;0.589834195
180;14.12081648;0.570966055
182;14.22524436;0.570716547
184;12.56064533;0.561066042
186;12.27714814;0.591272877
188;12.30540108;0.580666818
190;12.041424;0.541327295
192;12.35262178;0.560121642
194;12.14892173;0.501209982
196;12.88971873;0.520737982
198;12.66282442;0.540338666
200;13.45221007;0.579661393
202;12.90136177;0.589601729
204;14.57535947;0.607984633
206;13.67666075;0.591539151
208;14.05131644;0.531358732
210;14.46497965;0.549419347
212;15.24345702;0.520040453
214;16.65153214;0.559591811
216;17.01693076;0.550759586
218;19.16526023;0.550979566
220;17.67778197;0.570484795
222;19.87263995;0.581308173
224;20.09218042;0.601245541
226;19.93630807;0.591278802
228;19.43940503;0.531115309
230;19.24433188;0.540981308
232;19.11774496;0.552127861
234;18.75070371;0.551252878
236;20.47723357;0.570599875
238;19.6403984;0.878317581
240;19.315877;1.223064741
242;14.44475872;1.330368729
244;11.27811334;1.359390119
246;7.215961735;1.388254203
248;5.187241425;1.388033255
250;4.144354253;1.345653285
252;3.283500841;1.428174972
254;2.464898335;1.553991557
256;2.521134698;1.359167742
258;2.162780487;1.329869011
260;1.526534045;1.311779186
262;2.105292669;1.432411807
264;1.549576918;1.394762734
266;1.604467239;1.25760784
268;0.744131098;1.323433947
270;1.455841866;1.404853043
272;1.185805214;1.403930144
274;1.415955604;1.483142793
276;-0.152762863;1.386916119
278;1.252615665;1.504663118
280;0.391487792;1.475152375
282;1.502948589;1.384298742
284;0.968137658;1.276242484
286;1.602137948;1.374348941
288;1.380136947;1.426128961
290;1.418490766;1.337848842
292;1.555752147;1.305955367
294;1.361427562;1.339704788
296;1.340092948;1.256693726
298;1.295726508;1.22540919
300;1.267000713;1.256128593
302;1.305877924;1.374623812
304;0.827164143;1.384719501
306;0.901055998;1.364487701
308;1.489679138;1.393870045
310;1.289668633;1.325731569
312;1.300403761;1.37579227
314;1.842368659;1.318708491
316;1.147964591;1.389447269
318;1.707138757;1.404506939
320;1.214434704;1.367597917
322;1.767927667;1.444228266
324;1.49735199;1.39923471
326;2.033821305;1.338063406
328;0.830953106;1.399722537
330;1.825790733;1.374628025
332;1.087905387;1.449125733
334;1.091943418;1.396973505
336;0.692834996;1.364629524
338;1.642355237;1.315984915
340;0.858496392;1.274874521
342;1.676366062;1.318070321
344;1.795417056;1.267383988
346;1.47023055;1.325869412
348;1.432791852;1.306415197
350;1.378998653;1.316787208
352;1.643748562;1.303839492
354;1.337452996;1.326151301
356;2.011869605;1.355333177
358;0.984320208;1.365768306
360;1.393101215;1.149487803
362;0.863265298;1.328705768
364;0.679855785;1.309397447
366;1.193885968;1.384747578
368;1.374828598;1.240065972
370;1.770130485;1.267958015
372;0.901370374;1.240297366
374;1.714528657;1.240125383
376;1.072456044;1.279494443
378;1.046680006;1.44006516
380;1.218977591;1.286925517
382;0.549288856;1.328896715
384;0.620685203;1.226396097
386;0.475075762;1.20885747
388;1.04581183;1.316966675
390;0.699850939;1.238595144
392;1.40903753;1.277163068
394;0.327525299;1.190737002
396;1.180819503;1.250097851
398;1.40519943;1.434352368
400;1.500372134;1.395669664
402;1.598015023;1.318403747
404;1.638923559;1.30614341
406;1.849619021;1.353875995
408;1.205742744;1.318800319
410;1.667957585;1.43726506
412;0.727691473;1.405025467
414;1.471441761;1.424744679
416;1.104381337;1.42720869
418;1.819307658;1.34659107
420;1.174194297;1.278099838
422;1.903975747;1.289796964
424;2.188967551;1.356306431
426;1.229388161;1.462661966
428;1.633270538;1.533517405
430;1.055920499;1.486486466
432;1.482902493;1.481134884
434;0.906519092;1.435215007
436;1.428366828;1.609993561
438;0.879514724;1.592498843
440;1.915996218;1.651539549
442;1.395107892;1.654415685
444;2.297676128;1.48170664
446;1.119206354;1.563684344
448;2.178520427;1.690434837
450;1.675305177;1.795897173
452;1.927131589;1.678208453
454;2.028607548;1.651711345
456;2.357842149;1.651539549
458;2.011210853;1.591943707
460;1.352717712;1.552915907
462;2.347286923;1.641077773
464;2.143030465;1.491895689
466;2.143722122;1.325166742
468;1.854159647;0.79241604
470;2.935209106;0.655923836
472;6.212338979;0.626890569
474;10.78380402;0.607754302
476;13.87282036;0.638054743
478;16.5564906;0.53953957
480;17.67316529;0.462024418
482;19.57172059;0.442390027
484;20.01150856;0.432517233
486;21.05164996;0.373217451
488;21.34992234;0.432079072
490;21.82832271;0.354756194
492;22.99417957;0.374668025
494;23.65441363;0.364861983
496;23.75927989;0.315500267
498;24.55978444;0.266026163
500;26.26774718;0.245854785
502;26.58446959;0.295300451
504;27.91675626;0.275560409
506;28.7087949;0.383758462
508;29.2396176;0.393849625
510;28.26891555;0.355103846
512;28.43601812;0.393969265
514;29.1582145;0.402302027
516;29.98318062;0.451742392
518;31.06786039;0.452648135
520;32.55252198;0.442182357
522;33.95038028;0.471776186
524;34.31291673;0.492612509
526;35.79930163;0.501484972
528;37.04327228;0.549704119
530;38.33589519;0.542355028
532;40.04145231;0.540630865
534;41.23506054;0.492446678
536;42.72277683;0.550865224
538;44.20481746;0.560618063
540;45.47214393;0.618896548
542;47.67204601;0.669429816
544;49.86542402;0.698270396
546;51.10436299;0.736692802
548;53.86989319;0.745582991
550;54.60004877;0.689646453
552;56.45987862;0.631774058
554;57.01571825;0.621225996
556;59.5288321;0.68921932
558;61.60631348;0.680069681
560;64.46694238;0.690261298
562;65.13828825;0.700181145
564;68.69928343;0.818174112
566;71.69397437;0.858601694
568;75.72347163;0.818118309
570;78.73355715;0.817873419
572;83.40001008;0.895582906
574;86.67962679;0.956254631
576;92.77291229;1.014571865
578;96.05958252;1.118186428
580;101.6675516;1.337700211
582;106.4150354;1.320085605
584;112.5483672;1.484072187
586;117.0048402;1.597464776
588;124.5375696;1.59455246
590;130.3483171;1.85064572
592;136.6122335;2.076496278
594;143.0295073;2.065952025
596;150.3042637;2.265240734
598;156.5083817;2.454311443
600;161.3718625;2.503158855
602;165.5930484;2.417712456
604;170.9335902;2.516472523
606;174.3746427;2.423482422
608;177.4388465;2.521750158
610;179.3982718;2.5510488
612;181.5201679;2.471400374
614;182.0470743;2.532601381
616;183.7085011;2.508850425
618;183.7103783;2.593985208
620;183.728527;2.544508331
622;182.3687623;2.575404953
624;182.7714252;2.780106814
626;180.3337717;2.465340467
628;178.5759912;2.456195923
630;177.6527818;2.522975007
632;176.3412339;2.292252494
634;173.6082579;2.327625476
636;172.1891389;2.372424735
638;169.3090126;2.285821813
640;167.273599;2.228846795
642;164.4161582;2.458854368
644;163.2973712;2.212964301
646;160.9615913;2.091461426
648;159.2210794;2.029915097
650;156.8591321;2.139591935
652;155.2904016;2.031594361
654;151.9485756;1.957718708
656;150.4628186;1.839873108
658;146.962998;1.87843323
660;145.0603555;1.711570222
662;142.0189146;1.803954988
664;140.369888;1.654286381
666;138.1847627;1.755323439
668;136.9037877;1.717338631
670;134.8433812;1.686721561
672;133.0824476;1.668096884
674;130.4474387;1.517821644
676;129.2539187;1.499976359
678;127.1049174;1.366633053
680;125.9058674;1.416031573
682;123.5302833;1.405092713
684;122.1407144;1.3077077
686;120.696334;1.437195933
688;120.2377574;1.279585654
690;117.7950411;1.245598736
692;116.8602549;1.215499575
694;114.1057195;1.197480079
696;112.0622211;1.216029335
698;109.6994034;1.236048551
700;109.4012805;1.115600838
702;107.0649722;1.077206356
704;105.6441692;1.146482782
706;102.9596754;1.08413735
708;102.4572553;1.023974753
710;99.9691572;0.955193093
712;98.46538015;0.913842983
714;95.61098984;0.835535839
716;95.26862848;0.806699742
718;92.19416157;0.875564023
720;91.09521162;0.81414247
722;88.4434455;0.734172557
724;88.12622438;0.71421204
726;86.02334074;0.757385928
728;84.958302;0.714790244
730;82.71208553;0.684618552
732;81.55883177;0.673101058
734;79.79307299;0.566006355
736;78.56123025;0.546892536
738;76.69298743;0.596030425
740;75.79747246;0.576945145
742;74.06363734;0.505465106
744;74.20148673;0.536849255
746;72.05468669;0.476765905
748;70.30317703;0.534433488
750;69.1722414;0.465783125
752;68.76758666;0.426926841
754;66.72385121;0.475305137
756;66.58189991;0.446156664
758;64.95023272;0.4454102
760;64.7442099;0.515288289
762;63.29841607;0.455749666
764;62.56720373;0.485190833
766;61.30626671;0.43480216
768;61.00089969;0.464938108
770;60.59547065;0.526381718
772;59.27997558;0.48515548
774;58.31010296;0.474605921
776;57.4020382;0.444771879
778;56.6329723;0.435119771
780;56.0532393;0.386911107
782;55.20161581;0.268242798
784;54.01641856;0.228057724
786;53.2122179;0.267040778
788;52.34194957;0.237696782
790;51.43836682;0.296553512
792;50.63090244;0.346440472
794;51.62930467;0.337037661
796;50.68893461;0.347068815
798;50.51009959;0.337037863
800;49.80384929;0.297386924
802;49.07329322;0.257119662
804;48.05747432;0.246225289
806;47.6226455;0.285620108
808;47.06435494;0.257020414
810;47.75196951;0.256895211
812;46.77563123;0.306913275
814;46.63580273;0.2969845
816;45.22272424;0.296404282
818;46.39836691;0.267208837
820;44.58905926;0.266621808
822;45.1914772;0.247295279
824;43.91359211;0.316553549
826;43.43005054;0.306002915
828;42.92434929;0.247211863
830;43.15476347;0.306422888
832;42.72335248;0.276376988
834;42.99259928;0.256673956
836;42.55918427;0.216993974
838;41.64460934;0.246270081
840;41.43220458;0.246681696
842;40.38840068;0.256473652
844;40.69703518;0.246186711
846;39.62736597;0.303948511
848;39.82802774;0.392387521
850;39.82224277;0.432437481
852;40.67056607;0.443680293
854;40.6359901;0.405015317
856;40.41576062;0.374021902
858;40.04486086;0.384600619
860;39.01205768;0.414205547
862;39.89749888;0.374739054
864;40.4887649;0.414043304
866;39.95999905;0.423922245
868;38.90047795;0.364179588
870;39.91580651;0.373948348
872;38.73192978;0.365341275
874;40.20672788;0.325400057
876;39.54397186;0.306723264
878;39.85194479;0.335244253
880;40.13605708;0.354946355
882;39.22750076;0.315586492
884;39.31127843;0.285916178
886;39.15545039;0.266237519
888;38.48207016;0.285958817
890;38.25340872;0.315540763
892;37.9923132;0.285271622
894;37.55796654;0.285342446
896;38.1654674;0.295804984
898;38.28824593;0.325305823
900;38.62685411;0.275935892
902;38.03755547;0.296137959
904;37.98131868;0.285917369
906;37.98532554;0.266681012
908;38.0299175;0.246504621
910;38.60132764;0.23704878
912;39.33493676;0.295935428
914;40.05192634;0.305305412
916;38.59753159;0.295747706
918;38.98354619;0.315587834
920;38.07492539;0.276571583
922;38.11756451;0.266733823
924;37.63123091;0.246552996
926;38.09420842;0.246106024
928;38.30364623;0.276220561
930;37.93961226;0.266316969
932;37.79178837;0.315587907
934;38.21641997;0.30584556
936;38.32634502;0.286491883
938;37.91672478;0.345832553
940;37.33720019;0.286449139
942;37.52027746;0.3153869
944;38.31306615;0.325465885
946;37.46154583;0.296427903
948;38.09048908;0.275666333
950;37.68335219;0.345124288
952;38.24726791;0.305665845
954;38.19736108;0.36572138
956;38.06977965;0.386053603
958;37.96180619;0.365007358
960;37.99107012;0.413926791
962;38.50963708;0.305187015
964;38.54029868;0.316268724
966;38.92205637;0.276127037
968;38.33691037;0.296862546
970;38.83469723;0.246915884
972;38.1130892;0.236703491
974;38.39130667;0.246939986
976;38.38943315;0.237050818
978;38.61948583;0.217773827
980;38.49494026;0.187775639
982;38.49114821;0.256466589
984;38.78402402;0.265834411
986;38.23626399;0.226918209
988;38.36379776;0.257118712
990;38.23373935;0.207955855
992;39.34539454;0.256491657
994;38.32615429;0.187436211
996;38.83815715;0.177927719
998;38.33452622;0.26686475
1000;38.03986113;0.227307058
1002;37.37580773;0.236668791
1004;38.23442201;0.265950833
1006;38.26231096;0.325418146
1008;38.03473731;0.336035962
1010;37.91248857;0.286030207
1012;37.47204092;0.315495836
1014;37.95419857;0.335887988
1016;36.96111546;0.296211901
1018;37.63968972;0.326089458
1020;37.89114045;0.355646143
1022;37.51631042;0.346289454
1024;37.38641807;0.375203374
1026;37.30437953;0.316053734
1028;38.2493945;0.374488473
1030;36.6305247;0.364686895
1032;37.09245727;0.335675994
1034;36.57643767;0.316084086
1036;35.67709049;0.345042518
1038;36.65667852;0.364669043
1040;35.79064455;0.385772287
1042;36.47001313;0.464951934
1044;36.0594284;0.435209468
1046;36.08759182;0.38500306
1048;36.13564704;0.405496667
1050;35.35160584;0.366059184
1052;36.29220137;0.356028543
1054;35.42501424;0.39558727
1056;35.29228042;0.325947693
1058;35.39511972;0.355386786
1060;34.56856429;0.355543635
1062;35.793071;0.384401375
1064;35.38295294;0.405812927
1066;35.24657938;0.335824896
1068;35.24286016;0.354675675
1070;34.45452118;0.36543706
1072;35.87946286;0.31656235
1074;35.29128945;0.336200402
1076;35.07147555;0.336216749
1078;34.80164547;0.285795455
1080;34.12551653;0.295708612
1082;35.01184031;0.364778029
1084;34.58286213;0.36533106
1086;34.6392702;0.385793337
1088;34.45192933;0.395605583
1090;33.93364821;0.433492492
1092;34.39792738;0.394740313
1094;34.30883407;0.463185738
1096;34.03413021;0.394702565
1098;34.47464899;0.424553229
1100;33.46739351;0.404726785
1102;34.46903776;0.453995983
1104;34.72861815;0.444950112
1106;34.21681775;0.523160176
1108;34.58980507;0.523110187
1110;33.06540784;0.453221336
1112;33.64301231;0.463616766
1114;33.44285718;0.462914814
1116;32.66925125;0.53274286
1118;34.08886615;0.552613024
1120;33.66738157;0.513264198
1122;33.24926998;0.53386228
1124;34.59067557;0.542849117
1126;33.76800968;0.532849135
1128;34.18198295;0.541603612
1130;34.27212738;0.521960035
1132;33.97036728;0.472764543
1134;34.84845857;0.473714543
1136;34.11039022;0.453864766
1138;34.83973623;0.513112904
1140;34.04466492;0.522904483
1142;34.14464262;0.512863181
1144;34.65516609;0.521679785
1146;33.40148715;0.522804169
1148;33.84552628;0.542557872
1150;32.90284436;0.502927332
1152;32.06745933;0.492174848
1154;31.992112;0.492174848
1156;31.95228444;0.511985748
1158;33.48361246;0.493090075
1160;33.69588932;0.502117259
1162;32.31108728;0.493234429
1164;33.69738324;0.473575942
1166;32.38739816;0.424141172
1168;32.13058727;0.482521691
1170;32.67011656;0.501230909
1172;31.7711152;0.598448462
1174;32.59782676;0.698888285
1176;31.39907454;0.740571284
1178;31.11000684;0.699914276
1180;31.033696;0.659289318
1182;29.33553439;0.708352179
1184;29.41726671;0.697452093
1186;29.99667429;0.69844462
1188;30.55389278;0.697211505
1190;30.61064033;0.717979433
1192;29.27306805;0.807091292
1194;29.25722025;0.767758513
1196;29.324503;0.818610938
1198;29.324503;0.79864954
1200;29.2027081;0.726600034
