Repository: johodges/materials

## A Non-Dimensional Scaling Approach to Modeling Material Pyrolysis

This repository contains the data, scripts, and technical documents required to generate the SPyro cone validation cases.

## Instructions
* Clone this repository with submodules
  ```
  git clone --recurse-submodules https://github.com/johodges/materials
  ```
* Pre-process data
  ```
  python materials/scripts/initialize.py
  ```
* Build latest FDS (example for impi_intel_linux target, but use relevant make target for platform)
  ```
  git clone git@github.com:firemodels/fds.git && cd fds
  cd Build/impi_intel_linux
  ./make_fds.sh
  ln -s fds_impi_intel_linux fds
  cd ../..
  ```
* Run cases
  ```

File: data/rise_materials/Testdata-2579.txt
Keywords
Material1;Material2;Material3;Material4;Product;Object;Scenario;Method;Reference;Comment;Owner;IsPublic;ImportDate
Fabric;Foam;;;F1A-2-1;Upholstery for passenger seats for trains, not vandalise protected;;ISO 5660;TRANSFEU;;TRANSFEU;1;2012-06-20 12:59:54
Scalars
Flux (kW/m2);tig (s);qmax (kw/m2);qtotal (MJ/m2);q180 (kw/m2);q300 (kw/m2);Sample mass (g);Mass loss (g);DHc (MJ/kg);Peak smoke production (m2/m2s);Total smoke produced (m2/m2);Specific extinction area (avg) (m2/kg);MARHE (kW/m2);Area exposed (m2);Observations;Test date (YYYY-MM-DD);Test identifier;Product thickness (mm);Thickness1 (mm);Thickness2 (mm);Thickness3 (mm);Thickness4 (mm);Product density (kg/m3);Density1 (kg/m3);Density2 (kg/m3);Density3 (kg/m3);Density4 (kg/m3);Product area weight (kg/m2);Area weight1 (kg/m2);Area weight2 (kg/m2);Area weight3 (kg/m2);Area weight4 (kg/m2)
25;8;172.98;49.1;;;;;16.38;;977.1;;70.03;;;2011-06-18;c_EW_F1A-2-1_3;;;;;;;;;;;;;;;
VectorData
Time (s);HRR (kW/m2);SPR (m2/(m2*s))
0;8.15835483;0.411514749
2;7.704956674;0.431306908
4;7.013301817;0.489360215
6;5.899453323;0.725930133
8;4.510996171;0.527960283
10;5.985775483;0.389257643
12;10.25412322;0.241187854
14;31.67851887;0.25001913
16;61.97935425;0.221996605
18;78.95712194;0.253699805
20;85.36057231;0.305232968
22;81.24876968;0.385320763
24;71.36699476;0.345664681
26;59.1719232;0.385359469
28;49.73744669;0.375659387
30;46.18276587;0.374483388
32;44.35880947;0.382577873
34;46.60744566;0.488918504
36;58.00193522;0.595596778
38;79.51609867;1.324494639
40;101.4343867;2.511018144
42;126.54782;2.74068074
44;152.8627363;2.37605112
46;167.7295036;1.826866076
48;169.618372;1.533456433
50;146.9817914;1.272857424
52;120.2707724;1.082726471
54;93.89815736;1.093538068
56;79.90246073;0.983277253
58;64.46162608;0.952240673
60;55.25963859;1.021285801
62;48.12855557;1.056356813
64;42.27448678;1.087163502
66;38.17921954;1.083316278
68;35.73855545;1.01616817
70;33.00928195;0.927168856
72;31.22081974;0.75834089
74;30.12387421;0.657595169
76;27.54208427;0.517523077
78;26.4441408;0.457672901
80;24.63043885;0.448766974
82;23.43567637;0.378025313
84;22.39182513;0.416009486
86;20.40298476;0.385972183
88;20.54741339;0.386300389
90;19.2709921;0.375016656
92;18.15979039;0.355035534
94;18.92309703;0.354824174
96;17.6961032;0.364425779
98;17.32072171;0.365679457
100;15.97043363;0.375265917
102;15.20997352;0.404248229
104;14.5387722;0.384282477
106;13.10492532;0.355142736
108;12.84075747;0.365600824
110;11.07091759;0.364863768
112;10.07260572;0.325289415
114;9.666179928;0.432925286
116;7.228230751;0.542094264
118;7.063761347;0.621889368
120;4.335242358;0.700547526
122;3.291171229;0.759810953
124;2.329126669;0.886953062
126;0.242104121;0.886821064
128;0.689521506;0.954329845
130;-0.057090096;0.906153621
132;0.632279282;0.856662979
134;1.064394831;0.866336966
136;0.676010445;0.817142458
138;1.30791563;0.836667847
140;-0.116668561;0.826780158
142;0.960401275;0.82653124
144;-1.096198783;0.767582617
146;-0.414826079;0.777513351
148;-0.999015356;0.746494782
150;-0.978645856;0.755165575
152;-0.485187025;0.766139382
154;-1.209054408;0.757655473
156;0.118122711;0.785666584
158;-0.398076646;0.778522436
160;0.688152287;0.816488458
162;0.954104843;0.775432676
164;0.194178634;0.844465358
166;0.870400191;0.834537807
168;0.364610645;0.834692924
170;1.240827025;0.86244792
172;0.528927304;0.883720223
174;0.897006857;0.934741506
176;0.859888107;0.92511709
178;0.448025386;0.924860472
180;1.577844164;0.934462355
182;0.791174412;0.905182589
184;1.990980455;0.944110189
186;1.445795148;0.89243251
188;1.255863029;0.983941086
190;1.59277755;1.003907299
192;1.441898268;1.029990626
194;2.009758157;1.052816962
196;1.954092042;1.13958823
198;1.720258905;1.12027754
200;1.427513809;1.14992996
202;0.837214809;1.191282813
204;0.586814516;1.260522984
206;1.216263674;1.238801368
208;2.085530563;1.336670723
210;1.365251702;1.317277138
212;2.005351113;1.32722363
214;1.064589861;1.356475958
216;1.811811624;1.349012815
218;1.56886574;1.484963175
220;1.936444255;1.556426509
222;1.737852577;1.467327536
224;1.526917507;1.494224814
226;2.585245448;1.573266391
228;1.94864795;1.566039219
230;2.702887765;1.642883354
232;2.019577585;1.583250995
234;3.020742935;1.751190338
236;3.191363769;1.748183374
238;2.794497771;1.780558237
240;2.973906145;1.849764452
242;2.745086726;1.876130094
244;3.612577115;1.846115251
246;3.153130142;1.915236735
248;3.687725099;1.925344971
250;4.016992376;1.918189065
252;3.442297426;1.899905186
254;4.178591938;2.027472839
256;3.237388622;2.250294959
258;3.879385616;2.219320836
260;3.371352118;2.219854621
262;3.971054676;2.229863818
264;4.047097672;2.243587801
266;3.836286074;2.181833034
268;4.753998342;2.21047454
270;3.836143986;2.239499353
272;4.564717022;2.217653647
274;4.244766022;2.250637079
276;4.008108111;2.249321718
278;4.172673909;2.13458702
280;4.576125702;2.16124896
282;5.44912515;2.194281176
284;4.046351403;2.073515493
286;4.399169506;2.211883324
288;3.92288933;2.126143385
290;3.53432392;2.244888785
292;4.345248093;1.307354428
294;3.732631186;0.793048065
296;8.305053746;0.469437946
298;13.55973179;0.352462305
300;20.55216486;0.274357586
302;27.35540789;0.245216339
304;31.77535072;0.196033289
306;35.90653795;0.216239166
308;39.35614632;0.176848216
310;42.25763436;0.20682797
312;43.44981674;0.167448177
314;44.91219951;0.206748418
316;47.50066124;0.255621527
318;48.28577007;0.285943337
320;50.99020238;0.255933824
322;52.66611277;0.256689536
324;54.05795143;0.226322828
326;55.51910968;0.266336103
328;55.33878352;0.256117096
330;57.80224372;0.246494496
332;58.80011653;0.256441193
334;59.99364515;0.275343947
336;62.54337408;0.22667782
338;63.44744182;0.237196901
340;65.72861788;0.275864625
342;67.93592625;0.276172072
344;70.20061846;0.256083026
346;73.96585003;0.345041326
348;75.82751505;0.374888225
350;79.77755371;0.434518945
352;81.46254068;0.503292723
354;84.49347333;0.551893582
356;89.05050035;0.758418106
358;93.414825;0.750951205
360;98.44131612;0.867517534
362;102.1623982;0.978085397
364;106.4177528;1.114919073
366;112.0084037;1.206030719
368;115.6137185;1.23511656
370;118.9591978;1.290339278
372;123.1327779;1.516915456
374;127.6931344;1.544054201
376;132.7038819;1.730598572
378;136.1586757;1.745169656
380;139.563049;1.632230708
382;143.666034;1.91342248
384;146.6771677;2.008659426
386;149.6808634;1.87759404
388;152.8708259;1.935323966
390;153.8592631;2.052284244
392;155.6315409;2.081295064
394;158.5858609;2.170690702
396;161.6579951;2.142710257
398;165.376368;2.373432262
400;165.7240274;2.068031802
402;166.6363099;2.229025693
404;168.8128871;2.080426276
406;169.4735581;2.065021032
408;171.3773119;2.142384334
410;172.0464688;2.122315353
412;171.6441052;2.034067037
414;172.2128825;1.814402941
416;172.7276197;1.881327074
418;172.983046;1.942085547
420;172.7797916;2.068145142
422;170.8168242;1.868420857
424;169.1631871;1.838235256
426;167.1717549;1.707636433
428;165.1966026;1.717711338
430;163.7211393;1.610561597
432;162.0854977;1.569283098
434;159.454991;1.411598748
436;155.8831164;1.429982942
438;155.5388014;1.339910472
440;152.2683832;1.333283345
442;149.6857426;1.242504983
444;147.21413;1.171527634
446;143.0680016;1.20056834
448;140.0659995;1.109440565
450;136.5069182;1.071187578
452;132.2947261;1.09143441
454;130.6615056;1.112661417
456;126.7953094;0.961341203
458;123.5664185;0.839171137
460;120.043073;0.868167121
462;116.2035985;0.808030947
464;113.6865461;0.697130474
466;110.5922527;0.637490581
468;108.3427256;0.677867155
470;105.9470101;0.607616196
472;103.1162441;0.518492861
474;101.0951053;0.62785296
476;98.06634267;0.605505525
478;96.82938188;0.547300896
480;94.61415267;0.507195614
482;91.81537669;0.427727088
484;90.61284004;0.427671729
486;89.03685873;0.397605217
488;87.16607756;0.328002339
490;87.078676;0.278238305
492;84.70002558;0.307845207
494;82.99122109;0.267984511
496;82.26946679;0.318047885
498;79.78141018;0.198694878
500;77.66715067;0.228302043
502;76.4111496;0.138865158
504;74.2448013;0.188423922
506;73.930316;0.138967943
508;71.06277861;0.11892821
510;70.18170445;0.128500312
512;69.49316446;0.168333557
514;69.06122722;0.109097556
516;68.38515382;0.099318313
518;66.93775126;0.089273649
520;63.95452011;0.108566465
522;64.30612514;0.098817373
524;62.78272861;0.069175968
526;61.89218132;0.069465651
528;61.03371639;0.099052161
530;58.77065163;0.069326628
532;59.27600695;0.089064888
534;57.70315243;0.049481014
536;57.12566245;0.059362603
538;56.64080171;0.138732429
540;54.92483423;0.118826355
542;55.10247092;0.118781192
544;53.51950838;0.118285054
546;54.01333212;0.187627674
548;51.75521477;0.246405511
550;51.16909085;0.256175648
552;50.86599378;0.26646394
554;49.27311697;0.217355838
556;49.24146682;0.167352708
558;48.23786008;0.177846132
560;47.40567697;0.168015336
562;46.39292335;0.13821742
564;45.70129975;0.187249796
566;46.06287057;0.226559904
568;44.530852;0.255568274
570;44.70688529;0.21694683
572;43.97206094;0.217288518
574;43.17941076;0.197399974
576;43.06819394;0.197468434
578;41.81010341;0.157967372
580;42.04027322;0.178061285
582;41.73693602;0.197739279
584;40.78722458;0.197787861
586;41.32584231;0.167750418
588;39.87626124;0.069286556
590;40.07639214;0.089108866
592;39.59686276;0.039605866
594;38.10912308;0.06927989
596;38.53141121;0.049509689
598;38.6687463;0.089056993
600;37.16653701;0.12819917
602;37.09486385;0.078895973
604;36.69891976;0.118459547
606;35.93883143;0.098846452
608;35.78594437;0.118523436
610;34.67453511;0.128362641
612;35.39408904;0.16748185
614;34.94605385;0.157822564
616;33.81906809;0.148218467
618;33.90246182;0.207182762
620;33.03039039;0.197231235
622;32.20800442;0.158084996
624;33.19210313;0.177863504
626;31.6151844;0.187369328
628;32.74624031;0.147908988
630;32.47753662;0.157792982
632;31.9164187;0.147901922
634;32.40714949;0.176814824
636;31.104621;0.177100692
638;31.5373802;0.137704895
640;31.34716784;0.138008377
642;30.69535246;0.157400348
644;31.09160327;0.226274005
646;30.56466513;0.226739771
648;30.14132594;0.226618007
650;30.83151113;0.147519478
652;30.1234079;0.197788632
654;30.7884717;0.128006612
656;30.23323578;0.255801563
658;29.12463859;0.285247652
660;29.20904131;0.284800567
662;28.27917354;0.315311214
664;28.88794006;0.305992729
666;28.61948862;0.305232757
668;28.12231353;0.275923369
670;28.65233085;0.286111166
672;27.52640703;0.275828634
674;28.27081844;0.216691336
676;28.67032804;0.236413015
678;28.29901489;0.26588708
680;29.14200662;0.305858961
682;27.53084696;0.305262991
684;27.94763888;0.285652867
686;27.54922608;0.315250325
688;26.59698406;0.363759782
690;27.04549177;0.363011814
692;26.7908096;0.382615258
694;27.31901043;0.52855072
696;26.86422378;0.598626066
698;26.40083751;0.648709505
700;27.53589116;0.610678693
702;26.58833172;0.639007896
704;27.97781783;0.611928439
706;27.34925959;0.573588167
708;26.88990664;0.552628974
710;27.78016613;0.523729791
712;26.67513975;0.474463375
714;27.08218594;0.473518977
716;26.50388436;0.384810478
718;26.92283129;0.394447276
720;27.09799628;0.374741686
722;25.98488354;0.384623505
724;26.59823544;0.43391311
726;26.41271313;0.482609867
728;26.93396598;0.443968882
730;26.85431264;0.453702608
732;27.24660081;0.51180489
734;27.26360779;0.462776473
736;26.31550676;0.520681778
738;27.0032214;0.513349107
740;26.60048416;0.493009015
742;26.68924476;0.532031395
744;26.63305039;0.552945063
746;25.3948599;0.543152422
748;26.86361555;0.524002219
750;25.05934069;0.493626103
752;24.48260895;0.501496131
754;23.26345685;0.463135498
756;22.88779233;0.444265129
758;23.37026069;0.413944528
760;22.14622479;0.374429923
762;22.94589035;0.37417349
764;21.99670866;0.325083676
766;21.29816275;0.334835798
768;21.7833802;0.31529409
770;20.89155107;0.334200311
772;21.3028111;0.344096874
774;20.93582131;0.255950939
776;20.56323892;0.255704006
778;21.07536557;0.275719861
780;20.71103496;0.265911653
782;21.88659775;0.275719861
784;22.03457462;0.265782284
786;22.39382177;0.226474264
788;22.07995617;0.246240649
790;21.69698377;0.236860373
792;21.8493209;0.267290478
794;21.22906424;0.227047488
796;21.10894206;0.275585708
798;19.71135863;0.276174624
800;19.52018788;0.285554179
802;18.72670688;0.285913017
804;18.78046508;0.266310903
806;18.20110658;0.2961259
808;17.067459;0.275918215
810;17.33883126;0.19719043
812;16.4329848;0.236604421
814;17.44226509;0.216909473
816;16.41418347;0.276864309
818;16.85909127;0.365345866
820;15.39867495;0.452348236
822;14.85551615;0.471966598
824;13.53655974;0.472719519
826;11.98640591;0.48244772
828;12.2536135;0.472603434
830;11.01115046;0.44192522
832;11.59107937;0.422448316
834;10.4073649;0.43290225
836;11.12729901;0.452647728
838;10.19881358;0.402703567
840;10.82469863;0.353593376
842;11.73334048;0.324253307
844;12.16484097;0.364809431
846;12.91141034;0.32499284
848;13.02372233;0.324851954
850;13.77100021;0.324851358
852;14.13268422;0.345072559
854;14.90875682;0.295161616
856;13.69664008;0.295275976
858;14.22968068;0.304571581
860;13.17460866;0.354331171
862;13.24209064;0.374016236
864;12.30502894;0.463202108
866;12.05084038;0.443447506
868;11.71562072;0.393585434
870;11.91051244;0.451858037
872;11.42941619;0.41220068
874;12.50562433;0.413141619
876;11.37426695;0.335062564
878;11.7503729;0.434323559
880;11.12150955;0.462973646
882;10.68251515;0.510343699
884;10.85387105;0.530919852
886;10.78064482;0.501309287
888;10.98044956;0.432082632
890;10.3919254;0.431221386
892;11.1133778;0.471039996
894;10.22054622;0.539892573
896;10.67844652;0.461247619
898;10.00171021;0.461090721
900;10.93410415;0.449942189
902;10.90373593;0.480085384
904;10.89769257;0.470331095
906;9.851923239;0.520186844
908;9.908811505;0.451302221
910;10.24628864;0.481762187
912;10.92577284;0.423002558
914;10.90051507;0.363854862
916;10.68382605;0.410613711
918;11.18522095;0.479145024
920;10.31460669;0.469366554
922;11.3882534;0.510443062
924;10.81284799;0.462212849
926;10.92288439;0.412260907
928;10.37838051;0.363164583
930;10.37586528;0.34468382
932;10.10569141;0.365065245
934;10.5546199;0.373667831
936;11.26079366;0.403928342
938;11.01288137;0.373054227
940;10.44136165;0.411418413
942;10.44719773;0.363113463
944;10.97274176;0.403092079
946;10.66415994;0.3940028
948;11.57355803;0.392478753
950;10.76664877;0.333671831
952;11.64994303;0.412800461
954;10.9607942;0.453121096
956;11.38334203;0.424308608
958;9.997413461;0.364593264
960;11.00563823;0.404332039
962;10.06421553;0.334338111
964;11.49171056;0.413002717
966;11.08123458;0.353948923
968;11.51475426;0.394043233
970;11.02290359;0.375045009
972;11.35860546;0.345552436
974;10.74241979;0.384282477
976;10.90516368;0.364250138
978;10.71690018;0.373928979
980;11.30783484;0.324662453
982;10.93326208;0.354779755
984;11.28426139;0.374451334
986;10.2116946;0.35493384
988;10.54165997;0.344394141
990;10.92042744;0.295121327
992;11.43922905;0.354282804
994;11.4915576;0.393764875
996;10.85461937;0.393628506
998;10.91225831;0.354388387
1000;10.96873166;0.315968057
1002;11.64048829;0.305625334
1004;11.04597239;0.305046723
1006;11.06517468;0.304576367
1008;10.39110214;0.304531965
1010;11.32596587;0.373387957
1012;10.10596307;0.325278332
1014;11.03848707;0.314323014
1016;10.39800735;0.295649796
1018;10.82308428;0.295792463
1020;10.72733703;0.266213217
1022;10.73742628;0.353493105
1024;10.78955444;0.35289265
1026;10.87386402;0.453306721
1028;10.94972965;0.423024538
1030;11.10804145;0.413371492
1032;11.45798061;0.384534966
1034;11.26555162;0.374397571
1036;11.48021728;0.382952293
1038;10.51093403;0.410883456
1040;11.51064676;0.422103582
1042;9.901998349;0.509609085
1044;11.3118512;0.491918364
1046;10.67603934;0.502456699
1048;11.58417706;0.453283728
1050;10.45289101;0.451684375
1052;11.09368651;0.461595705
1054;10.85102872;0.481889602
1056;11.76771259;0.470497632
1058;11.42441864;0.472424563
1060;11.73816165;0.441908088
1062;10.41388561;0.530137822
1064;11.93739291;0.462220639
1066;10.9897874;0.471302354
1068;11.43731116;0.402688157
1070;10.48483012;0.441868031
1072;11.10523311;0.434436811
1074;10.73731116;0.424647764
1076;11.24117135;0.483106196
1078;10.24892888;0.37391154
1080;10.75116957;0.413850342
1082;10.13385324;0.374454097
1084;10.86411736;0.39488443
1086;10.43173901;0.404674757
1088;10.97033641;0.384213047
1090;10.94895076;0.384398469
1092;11.31828596;0.443428603
1094;10.1923763;0.384456505
1096;10.91378957;0.415082635
1098;10.49319984;0.394234799
1100;10.80738344;0.385122202
1102;10.70395808;0.355307093
1104;10.09962047;0.364775964
1106;10.58741525;0.315405051
1108;10.68780657;0.325185838
1110;10.98310082;0.364632022
1112;10.43849394;0.355395987
1114;11.46966334;0.325277144
1116;10.78343872;0.315828527
1118;11.57709302;0.276447552
1120;10.22469653;0.246351379
1122;11.27258354;0.285781392
1124;10.36565561;0.304956899
1126;11.13899392;0.314231659
1128;10.4199638;0.285778883
1130;11.10909359;0.295768741
1132;10.46862346;0.265688388
1134;11.41836283;0.315499131
1136;10.80907287;0.354728865
1138;11.88062332;0.315377388
1140;10.88558106;0.295766171
1142;11.32108726;0.305639784
1144;10.8964172;0.295677975
1146;10.88988993;0.285410453
1148;10.6613399;0.314826521
1150;11.21490322;0.314935672
1152;11.11419016;0.216507795
1154;11.01077589;0.245862961
1156;10.49509784;0.216515273
1158;10.3987016;0.256355406
1160;10.98379031;0.246327
1162;10.57734391;0.265212048
1164;11.04235733;0.246387045
1166;10.11108595;0.285201035
1168;11.01208858;0.364089384
1170;10.20547105;0.315268127
1172;10.33837114;0.275910404
1174;10.05400098;0.325135948
1176;10.10472446;0.295489968
1178;9.924972705;0.29503326
1180;10.67661029;0.285229756
1182;9.949556467;0.295135577
1184;10.45501334;0.286430813
1186;10.37068669;0.305974741
1188;11.13846989;0.315284551
1190;10.66228492;0.31417012
1192;11.05359423;0.314735077
1194;10.79615394;0.32520076
1196;10.80978191;0.275555375
1198;11.11776248;0.305430739
1200;11.25337388;0.305989451

File: data/rise_materials/Testdata-258.txt
Keywords
Material1;Material2;Material3;Material4;Product;Object;Scenario;Method;Reference;Comment;Owner;IsPublic;ImportDate
EPS;Plasterboard;;;(M13);;;ISO 5660;SBI Project;C000503_m13;;1;2003-08-12 13:00:02
Scalars
Flux (kW/m2);tig (s);qmax (kw/m2);qtotal (MJ/m2);q180 (kw/m2);q300 (kw/m2);Mass loss (g);DHc (MJ/kg);Peak smoke production (m2/m2s);Total smoke produced (m2/m2);Specific extinction area (avg) (m2/kg);Area (m2);Thickness (mm);Density (kg/m3)
40;54;91;38.99;12.81;8.72;25.4;12.39;NA;NA;95.41;0.0088;13;700
VectorData
Time (s);HRR (kW/m2);SEA (m2/kg);SPR (m2/s)
0; 1.4; 0; 0.0000
5; 1.7; 0; 0.0000
10; 1.6; 0; 0.0001
15; 0.4; 22; 0.0003
20; 0.0; 25; 0.0006
25; 0.0; 12; 0.0003
30; 0.0; 43; 0.0010
35; 0.0; 60; 0.0014
40; 0.0; 114; 0.0024
45; 0.5; 122; 0.0038
50; 0.0; 201; 0.0060
55; 12.2; 109; 0.0070
60; 64.4; 6; 0.0006
65; 91.1; 4; 0.0003
70; 63.1; 6; 0.0003
75; 30.9; 0; 0.0000
80; 19.5; 0; 0.0000
85; 17.8; 0; 0.0000
90; 17.4; 1; 0.0000
95; 17.8; 0; 0.0000
100; 17.6; 0; 0.0000
105; 17.0; 0; 0.0000
110; 17.0; 1; 0.0000
115; 15.9; 0; 0.0000
120; 14.8; 0; 0.0000
125; 13.2; 0; 0.0000
130; 10.4; 0; 0.0000
135; 8.8; 0; 0.0000
140; 6.5; 0; 0.0000
145; 4.3; 0; 0.0000
150; 3.6; 0; 0.0000
155; 2.7; 0; 0.0000
160; 2.4; 0; 0.0000
165; 2.9; 0; 0.0000
170; 2.4; 0; 0.0000
175; 2.6; 0; 0.0000
180; 2.6; 6; 0.0002
185; 2.1; 3; 0.0001
190; 2.3; 0; 0.0000
195; 2.6; 1; 0.0000
200; 2.7; 0; 0.0000
205; 1.9; 0; 0.0000
210; 2.7; 2; 0.0000
215; 2.5; 8; 0.0002
220; 1.3; 8; 0.0002
225; 2.0; 0; 0.0000
230; 2.6; 0; 0.0000
235; 2.6; 0; 0.0000
240; 2.9; 1; 0.0000
245; 2.2; 0; 0.0000
250; 2.5; 0; 0.0000
255; 2.4; 13; 0.0003
260; 2.7; 0; 0.0000
265; 2.5; 12; 0.0003
270; 2.8; 6; 0.0001
275; 4.0; 16; 0.0004
280; 2.8; 20; 0.0005
285; 1.7; 17; 0.0004
290; 3.6; 14; 0.0003
295; 2.7; 18; 0.0004
300; 2.7; 0; 0.0000
305; 2.6; 4; 0.0001
310; 2.2; 3; 0.0001
315; 2.5; 0; 0.0000
320; 3.1; 0; 0.0000
325; 2.8; 0; 0.0000
330; 2.3; 3; 0.0001
335; 2.2; 0; 0.0000
340; 2.0; 0; 0.0000
345; 1.7; 0; 0.0000
350; 2.6; 0; 0.0000
355; 2.8; 0; 0.0000
360; 2.4; 0; 0.0000
365; 1.9; 0; 0.0000
370; 2.0; 0; 0.0000
375; 2.5; 7; 0.0001
380; 3.2; 6; 0.0001
385; 2.9; 16; 0.0004
390; 2.7; 5; 0.0001
395; 2.9; 5; 0.0001
400; 2.9; 2; 0.0000
405; 2.9; 5; 0.0001
410; 3.2; 0; 0.0000
415; 2.6; 0; 0.0000
420; 2.7; 19; 0.0004
425; 3.0; 7; 0.0001
430; 3.4; 0; 0.0000
435; 4.1; 1; 0.0000
440; 3.6; 0; 0.0000
445; 2.9; 0; 0.0000
450; 3.0; 0; 0.0000
455; 3.1; 0; 0.0000
460; 2.8; 0; 0.0000
465; 3.0; 0; 0.0000
470; 2.6; 0; 0.0000
475; 3.1; 7; 0.0001
480; 3.2; 0; 0.0000
485; 2.9; 0; 0.0000
490; 3.4; 0; 0.0000
495; 3.4; 10; 0.0001
500; 3.0; 0; 0.0000
505; 3.0; 0; 0.0000
510; 3.4; 0; 0.0000
515; 3.1; 10; 0.0002
520; 3.4; 0; 0.0000
525; 3.3; 3; 0.0000
530; 2.9; 12; 0.0002
535; 3.4; 9; 0.0001
540; 3.0; 33; 0.0007
545; 3.5; 39; 0.0007
550; 3.8; 27; 0.0005
555; 3.8; 51; 0.0007
560; 3.3; 34; 0.0006
565; 3.4; 27; 0.0006
570; 3.6; 35; 0.0006
575; 3.4; 54; 0.0009
580; 3.5; 46; 0.0007
585; 3.8; 80; 0.0012
590; 3.2; 51; 0.0007
595; 3.8; 61; 0.0011
600; 4.3; 54; 0.0010
605; 4.3; 74; 0.0011
610; 4.5; 57; 0.0010
615; 3.8; 40; 0.0007
620; 4.1; 48; 0.0006
625; 4.5; 36; 0.0007
630; 5.4; 36; 0.0008
635; 5.5; 44; 0.0008
640; 5.4; 61; 0.0010
645; 5.7; 40; 0.0008
650; 6.3; 45; 0.0010
655; 6.2; 44; 0.0007
660; 5.3; 31; 0.0005
665; 6.0; 43; 0.0005
670; 6.0; 64; 0.0009
675; 5.7; 27; 0.0005
680; 6.4; 51; 0.0008
685; 5.6; 41; 0.0007
690; 5.9; 39; 0.0007
695; 4.8; 48; 0.0008
700; 4.2; 36; 0.0005
705; 4.6; 43; 0.0007
710; 5.0; 20; 0.0003
715; 4.3; 20; 0.0003
720; 4.5; 55; 0.0007
725; 4.9; 76; 0.0010
730; 5.0; 63; 0.0010
735; 5.0; 51; 0.0009
740; 4.3; 57; 0.0008
745; 4.5; 83; 0.0008
750; 5.0; 80; 0.0010
755; 4.6; 84; 0.0012
760; 4.8; 113; 0.0013
765; 4.9; 137; 0.0015
770; 5.0; 94; 0.0013
775; 4.8; 131; 0.0017
780; 4.3; 106; 0.0013
785; 5.3; 132; 0.0016
790; 5.0; 165; 0.0015
795; 4.9; 120; 0.0014
800; 4.8; 118; 0.0012
805; 4.9; 87; 0.0009
810; 4.7; 90; 0.0009
815; 4.6; 84; 0.0012
820; 4.9; 143; 0.0012
825; 5.2; 158; 0.0011
830; 4.9; 137; 0.0015
835; 4.8; 135; 0.0009
840; 5.3; 112; 0.0014
845; 5.2; 150; 0.0013
850; 5.3; 213; 0.0013
855; 5.6; 127; 0.0009
860; 4.9; 171; 0.0011
865; 5.7; 184; 0.0011
870; 6.0; 163; 0.0009
875; 5.2; 90; 0.0009
880; 4.9; 79; 0.0008
885; 5.2; 124; 0.0009
890; 5.6; 186; 0.0011
895; 5.2; 162; 0.0010
900; 5.5; 89; 0.0009
905; 5.1; 377; 0.0006
910; 4.8; 207; 0.0007
915; 5.1; 54; 0.0006
920; 5.1; 59; 0.0006
925; 5.4; 81; 0.0005
930; 5.1; 0; 0.0008
935; 6.1; 313; 0.0006
940; 6.1; 152; 0.0010
945; 5.7; 92; 0.0008
950; 6.4; 180; 0.0005
955; 6.1; 121; 0.0005
960; 6.3; 177; 0.0011
965; 6.6; 498; 0.0007
970; 6.8; 230; 0.0009
975; 6.3; 304; 0.0008
980; 6.6; 37; 0.0003
985; 7.1; 12; 0.0001
990; 7.0; 615; 0.0006
995; 7.6; 121; 0.0005
1000; 7.6; 136; 0.0005
1005; 7.2; 86; 0.0004
1010; 7.8; 65; 0.0006
1015; 7.9; 73; 0.0006
1020; 7.4; 67; 0.0003
1025; 8.1; 88; 0.0005
1030; 8.8; 71; 0.0004
1035; 8.6; 102; 0.0004
1040; 8.9; 40; 0.0005
1045; 8.8; 22; 0.0004
1050; 9.5; 162; 0.0008
1055; 9.6; 151; 0.0008
1060; 9.6; 53; 0.0004
1065; 9.8; 102; 0.0009
1070; 9.9; 90; 0.0009
1075; 11.2; 130; 0.0013
1080; 11.0; 119; 0.0010
1085; 11.0; 102; 0.0011
1090; 11.4; 47; 0.0008
1095; 11.8; 89; 0.0011
1100; 11.8; 172; 0.0013
1105; 11.5; 440; 0.0012
1110; 11.7; 161; 0.0010
1115; 11.8; 67; 0.0007
1120; 12.1; 138; 0.0009
1125; 12.1; 124; 0.0009
1130; 12.3; 114; 0.0009
1135; 12.2; 274; 0.0012
1140; 12.2; 476; 0.0010
1145; 12.8; 99; 0.0009
1150; 12.2; 94; 0.0015
1155; 11.8; 274; 0.0007
1160; 12.3; 0; 0.0010
1165; 12.8; 116; 0.0008
1170; 12.0; 392; 0.0009
1175; 12.3; 794; 0.0011
1180; 12.6; 177; 0.0009
1185; 11.6; 315; 0.0011
1190; 11.8; 207; 0.0011
1195; 12.2; 102; 0.0005
1200; 12.6; 280; 0.0010
1205; 12.2; 222; 0.0010
1210; 11.7; 813; 0.0013
1215; 12.5; 0; 0.0009
1220; 11.9; 64; 0.0004
1225; 12.0; 132; 0.0010
1230; 12.3; 113; 0.0007
1235; 12.5; 134; 0.0007
1240; 12.7; 40; 0.0002
1245; 12.2; 0; 0.0000
1250; 12.8; 9; 0.0000
1255; 12.6; 0; 0.0000
1260; 13.3; 0; 0.0000
1265; 15.1; 0; 0.0000
1270; 15.0; 0; 0.0000
1275; 13.8; 0; 0.0004
1280; 12.8; 0; 0.0000
1285; 13.7; 167; 0.0004
1290; 13.2; 0; 0.0000
1295; 12.5; 23; 0.0002
1300; 13.2; 126; 0.0003
1305; 13.8; 38; 0.0002
1310; 14.3; 0; 0.0000
1315; 13.5; 0; 0.0000
1320; 13.1; 0; 0.0000
1325; 13.6; 0; 0.0000
1330; 13.8; 0; 0.0000
1335; 13.7; 0; 0.0000
1340; 13.8; 0; 0.0000
1345; 15.3; 0; 0.0000
1350; 19.0; 0; 0.0000
1355; 21.6; 0; 0.0000
1360; 23.3; 10; 0.0001
1365; 25.3; 299; 0.0007
1370; 26.5; 36; 0.0002
1375; 28.7; 50; 0.0005
1380; 31.3; 43; 0.0004
1385; 32.8; 52; 0.0004
1390; 34.5; 78; 0.0006
1395; 36.0; 117; 0.0010
1400; 36.5; 80; 0.0010
1405; 38.0; 196; 0.0013
1410; 39.8; 312; 0.0012
1415; 40.3; 105; 0.0012
1420; 40.6; 244; 0.0021
1425; 41.7; 232; 0.0022
1430; 43.3; 196; 0.0022
1435; 44.0; 198; 0.0021
1440; 44.9; 223; 0.0027
1445; 45.2; 202; 0.0024
1450; 45.8; 416; 0.0039
1455; 46.3; 534; 0.0037
1460; 46.4; 390; 0.0040
1465; 47.1; 233; 0.0034
1470; 47.9; 364; 0.0041
1475; 49.3; 412; 0.0040
1480; 49.2; 373; 0.0041
1485; 50.1; 434; 0.0053
1490; 50.4; 487; 0.0041
1495; 49.7; 431; 0.0042
1500; 51.0; 301; 0.0043
1505; 51.5; 369; 0.0045
1510; 52.2; 384; 0.0049
1515; 52.4; 422; 0.0049
1520; 52.8; 457; 0.0047
1525; 53.4; 395; 0.0053
1530; 53.2; 371; 0.0053
1535; 53.9; 741; 0.0063
1540; 54.3; 494; 0.0054
1545; 54.3; 402; 0.0056
1550; 54.2; 376; 0.0057
1555; 54.1; 389; 0.0056
1560; 54.8; 598; 0.0065
1565; 55.3; 533; 0.0066
1570; 54.5; 584; 0.0068
1575; 54.7; 520; 0.0071
1580; 54.4; 557; 0.0071
1585; 54.8; 713; 0.0073
1590; 55.8; 696; 0.0075
1595; 55.2; 567; 0.0067
1600; 55.4; 682; 0.0067
1605; 55.5; 462; 0.0055
1610; 55.3; 334; 0.0056
1615; 55.7; 496; 0.0049
1620; 56.4; 555; 0.0050
1625; 55.8; 360; 0.0048
1630; 55.2; 570; 0.0048
1635; 54.6; 378; 0.0051
1640; 54.4; 380; 0.0051
1645; 53.4; 441; 0.0049
1650; 52.3; 428; 0.0050
1655; 51.8; 526; 0.0052
1660; 52.2; 278; 0.0042
1665; 51.7; 471; 0.0045
1670; 51.8; 369; 0.0043
1675; 51.4; 260; 0.0039
1680; 50.8; 688; 0.0046
1685; 51.3; 549; 0.0041
1690; 51.3; 319; 0.0039
1695; 50.8; 457; 0.0036
1700; 50.7; 440; 0.0032
1705; 49.9; 333; 0.0033
1710; 49.3; 189; 0.0029
1715; 49.3; 161; 0.0026
1720; 48.9; 331; 0.0035
1725; 48.2; 545; 0.0034
1730; 48.3; 313; 0.0031
1735; 47.7; 213; 0.0024
1740; 48.0; 297; 0.0022
1745; 48.4; 257; 0.0028
1750; 47.5; 211; 0.0023
1755; 46.2; 252; 0.0021
1760; 45.4; 466; 0.0023
1765; 45.1; 211; 0.0022
1770; 44.3; 255; 0.0021
1775; 43.9; 168; 0.0015
1780; 43.3; 119; 0.0015
1785; 42.9; 322; 0.0013
1790; 42.3; 214; 0.0017
1795; 41.8; 374; 0.0018
1800; 41.2; 249; 0.0013
1805; 40.9; 90; 0.0012
1810; 40.1; 209; 0.0014
1815; 39.5; 303; 0.0013
1820; 39.4; 190; 0.0012
1825; 38.9; 205; 0.0014
1830; 37.9; 142; 0.0012
1835; 37.5; 164; 0.0013
1840; 36.6; 266; 0.0010
1845; 36.1; 192; 0.0009
1850; 35.0; 72; 0.0006
1855; 33.8; 60; 0.0005
1860; 33.4; 49; 0.0002
1865; 33.3; 132; 0.0007
1870; 32.5; 87; 0.0006
1875; 31.3; 121; 0.0004
1880; 29.8; 240; 0.0008
1885; 29.8; 125; 0.0007
1890; 29.0; 181; 0.0011
1895; 27.2; 421; 0.0011
1900; 26.8; 951; 0.0012
1905; 27.4; 263; 0.0011
1910; 26.9; 140; 0.0007
1915; 25.3; 486; 0.0011
1920; 25.4; 311; 0.0009
1925; 25.9; 149; 0.0008
1930; 25.2; 191; 0.0008
1935; 22.5; 200; 0.0008
1940; 20.9; 288; 0.0008
1945; 19.8; 267; 0.0012
1950; 19.6; 311; 0.0014
1955; 19.4; 456; 0.0010
1960; 19.0; 97; 0.0015
1965; 19.1; 0; 0.0013
1970; 19.3; 0; 0.0011
1975; 19.5; 206; 0.0010
1980; 19.2; 267; 0.0012
1985; 19.0; 707; 0.0012
1990; 18.5; 302; 0.0006
1995; 18.7; 431; 0.0009
2000; 18.7; 316; 0.0008
2005; 19.0; 438; 0.0010
2010; 19.0; 335; 0.0009
2015; 18.1; 178; 0.0010
2020; 18.3; 162; 0.0007
2025; 18.1; 466; 0.0011
2030; 17.8; 0; 0.0013
2035; 18.1; 0; 0.0013
2040; 18.6; 0; 0.0013
2045; 18.5; 609; 0.0016
2050; 18.0; 0; 0.0017
2055; 18.5; 766; 0.0017
2060; 18.6; 309; 0.0013
2065; 18.4; 661; 0.0016
2070; 18.6; 344; 0.0009
2075; 18.2; 0; 0.0009
2080; 17.8; 592; 0.0010
2085; 18.8; 155; 0.0007
2090; 18.7; 357; 0.0009
2095; 18.1; 0; 0.0011
2100; 17.9; 238; 0.0013
2105; 18.5; 818; 0.0017
2110; 18.1; 0; 0.0016

File: data/rise_materials/Testdata-2580.txt
Keywords
Material1;Material2;Material3;Material4;Product;Object;Scenario;Method;Reference;Comment;Owner;IsPublic;ImportDate
Polyamide PA12;;;;E2A-2;Cable containment;;ISO 5660;TRANSFEU;;TRANSFEU;1;2012-06-20 13:15:06
Scalars
Flux (kW/m2);tig (s);qmax (kw/m2);qtotal (MJ/m2);q180 (kw/m2);q300 (kw/m2);Sample mass (g);Mass loss (g);DHc (MJ/kg);Peak smoke production (m2/m2s);Total smoke produced (m2/m2);Specific extinction area (avg) (m2/kg);MARHE (kW/m2);Area exposed (m2);Observations;Test date (YYYY-MM-DD);Test identifier;Product thickness (mm);Thickness1 (mm);Thickness2 (mm);Thickness3 (mm);Thickness4 (mm);Product density (kg/m3);Density1 (kg/m3);Density2 (kg/m3);Density3 (kg/m3);Density4 (kg/m3);Product area weight (kg/m2);Area weight1 (kg/m2);Area weight2 (kg/m2);Area weight3 (kg/m2);Area weight4 (kg/m2)
25;17;530.17;62.9;;;;;21.85;;910.42;;233.18;0.00943;;2011-06-18;c_EW_E2A-2_1;;;;;;;;;;;;;;;
VectorData
Time (s);HRR (kW/m2);SPR (m2/(m2*s))
0;3.573250925;0.454042377
2;2.24609576;0.373939728
4;1.952166114;0.404273977
6;1.751205091;0.364598751
8;0.482887566;0.432977593
10;0.755212023;0.629781026
12;0.914599725;0.895949877
14;0.34093733;1.360019001
16;1.430421195;0.896055427
18;3.40908788;0.796857868
20;6.670847294;0.708727722
22;10.67808951;0.590863071
24;13.69673839;0.461937058
26;18.95398193;0.560150681
28;26.53319674;0.677577275
30;44.4247022;0.917444257
32;67.15013191;1.424606149
34;85.87705774;1.7410918
36;104.4804795;1.802089593
38;128.8944823;2.020083917
40;146.2157566;2.35187018
42;164.309954;2.268001278
44;174.4969556;2.478197849
46;192.3105925;2.44096508
48;205.8991346;2.763199053
50;213.3687577;2.682326052
52;220.4802063;2.726657048
54;222.3644863;2.612571512
56;221.2804147;2.545589419
58;221.8728889;2.615265364
60;221.1643606;2.775347706
62;219.0962997;2.77878338
64;216.3742702;2.845300306
66;216.5246533;3.016314677
68;216.0448968;3.158117005
70;217.1065439;3.29724133
72;218.5846531;3.259105307
74;221.0045716;3.272966007
76;224.1088569;3.083258983
78;225.0263179;3.244211805
80;229.2302154;3.013445751
82;231.8256708;3.138541113
84;234.015006;3.360526777
86;236.4414348;3.237777975
88;241.6904031;3.546018662
90;242.5298509;3.534597683
92;244.1138255;3.885582068
94;245.552036;3.687526032
96;246.2174099;3.631685475
98;246.7691853;4.073169632
100;245.5195472;3.657447818
102;244.3311131;3.724577565
104;245.0480458;3.815919418
106;247.1984933;4.143210099
108;252.3106436;4.394294794
110;263.2601278;4.206079803
112;280.528875;4.479173789
114;304.8457868;4.46760017
116;333.123478;4.492742409
118;365.8554523;4.768997881
120;396.4193487;4.968589365
122;420.8907453;5.493028933
124;452.1320315;5.430302955
126;467.6139428;5.361679612
128;485.2112948;6.340478506
130;510.4396101;6.508483018
132;517.9001649;6.642703527
134;527.3909975;7.266580332
136;530.1719284;7.259754388
138;518.1130438;7.050000933
140;502.5201655;6.786074357
142;481.630283;6.599610059
144;459.690788;6.522957287
146;428.2089135;6.300077902
148;400.6310536;5.9169302
150;364.2791982;5.538568125
152;333.4319097;5.810461749
154;309.3590385;5.368807969
156;284.7682461;5.285234538
158;262.7181321;4.651468976
160;240.9929323;5.170645238
162;223.9883165;4.678823895
164;208.9504967;4.435005056
166;195.4368932;4.543549283
168;182.6638529;3.96840989
170;174.9040428;3.739164708
172;162.631829;3.885670351
174;155.4822248;3.510537693
176;148.2832743;3.270355894
178;138.5595808;3.102061292
180;143.1360451;2.836929401
182;119.3968367;2.729302077
184;121.1451861;2.491966113
186;114.3602819;2.359030152
188;109.6290435;2.359030152
190;105.9667575;2.075672577
192;100.515445;2.075672577
194;102.1020926;1.745628334
196;95.75991206;1.660988573
198;92.8407571;1.721889684
200;90.03640181;1.587614115
202;86.962978;1.587614115
204;85.04103015;1.284615353
206;82.48607275;1.368599239
208;80.74700501;1.318958768
210;80.3083927;1.357699488
212;78.20145544;1.187719689
214;77.33296041;1.119018993
216;75.91698909;1.057823338
218;73.57036068;1.11725419
220;73.31461412;1.157973011
222;73.00334479;1.127499926
224;71.00789288;1.016582498
226;70.16859763;1.064398636
228;70.18152557;1.085323915
230;69.1966764;1.034924545
232;68.0257082;0.905320857
234;67.87201303;0.913313325
236;67.27080259;0.932819909
238;66.68823531;0.924342252
240;66.38692377;0.875936988
242;65.35023587;0.835548951
244;64.36994824;0.72338093
246;63.61417203;0.645027532
248;61.61319663;0.608600745
250;61.38900548;0.675386896
252;60.85065311;0.607054229
254;59.95087286;0.586032162
256;59.80159155;0.614221881
258;58.88688509;0.614221881
260;58.84513525;0.506041443
262;58.9215296;0.396910695
264;58.13665657;0.535784448
266;57.30211182;0.50606388
268;57.49783464;0.535732002
270;56.93477734;0.496825741
272;56.52639341;0.507562923
274;55.94073067;0.545279821
276;54.75339912;0.4956672
278;54.51320813;0.506555328
280;53.94471401;0.456657284
282;53.35217597;0.457387595
284;53.10108025;0.574490873
286;52.37063036;0.486174564
288;51.21393402;0.506868808
290;50.77744525;0.47683288
292;50.12188306;0.475754306
294;49.80589556;0.525460902
296;49.56711378;0.466947375
298;48.7437885;0.3971286
300;48.35835094;0.406945737
302;47.72784992;0.387253533
304;46.69560696;0.307692319
306;46.27355034;0.277838283
308;45.08527347;0.218241872
310;43.98045461;0.238113363
312;43.69344367;0.21814005
314;42.78710931;0.208264847
316;42.4328721;0.178479163
318;41.85942988;0.168531954
320;40.67731227;0.158537964
322;40.3817066;0.148567503
324;39.67165751;0.208156865
326;38.86035097;0.13893375
328;39.49662906;0.148540279
330;39.49148812;0.118876871
332;38.56084578;0.108970465
334;38.40966103;0.079489781
336;38.14176002;0
338;37.85252242;0.069278014
340;37.99570041;0.04959585
342;37.60739893;0.02981838
344;37.11000866;-0.009929856
346;36.22320961;-0.039653833
348;35.78404843;-0.089079696
350;34.99316785;-0.039651458
352;34.76201709;-0.039657114
354;33.77350982;-0.039620732
356;34.23740902;-0.019853343
358;33.97953037;-0.119135775
360;33.32031428;-0.039695764
362;33.62335162;0
364;33.4661929;0
366;32.75971035;-0.079290845
368;32.91680341;-0.089013211
370;31.79918646;0.009848221
372;32.21740492;0.0396056
374;31.59314234;0.069280755
376;30.815756;0.01980664
378;30.95969202;0
380;30.95838213;0.059626717
382;30.00242535;0.079500114
384;30.06240843;0.05959052
386;29.22508708;0.029813115
388;29.19958769;0.069403356
390;28.38050284;0.119337879
392;28.11162037;0.099082339
394;28.17602833;0.049641863
396;27.66082421;0.158562501
398;27.49149289;0.089302266
400;27.04714325;0.069482925
402;26.46348193;0.138647418
404;26.59190646;0.089081422
406;26.37287055;0.138927433
408;25.59230189;0.119077979
410;25.51716383;0.119108153
412;25.36114482;0.0594363
414;24.9748646;0.158491012
416;24.7000448;0.108882027
418;24.29429548;0.246775513
420;24.53897852;0.257558619
422;25.05628727;0.306877718
424;24.54891272;0.404334616
426;24.78639051;0.483093073
428;24.32282776;0.516513783
430;23.30809862;0.534480235
432;23.3295582;0.534603707
434;23.36553969;0.386657499
436;23.29931726;0.436313703
438;22.8892382;0.406615257
440;22.06135248;0.376098493
442;22.74418569;0.475826776
444;22.67668194;0.49475457
446;21.48389201;0.386536122
448;22.07753173;0.465331713
450;21.45610565;0.406482069
452;21.19901841;0.416396266
454;21.4404032;0.416271813
456;20.63548487;0.395728701
458;20.7787039;0.386538112
460;21.14584004;0.406604372
462;20.12330351;0.366786945
464;20.46371021;0.356881564
466;20.22420463;0.376708317
468;20.16436038;0.376343025
470;20.18004349;0.395584302
472;20.37697668;0.307038521
474;19.91268725;0.356850192
476;19.89779334;0.286946034
478;20.66484735;0.307169774
480;20.468617;0.307222866
482;20.09331063;0.307136116
484;19.92934416;0.307202482
486;19.31680408;0.336914688
488;19.40651376;0.346798886
490;19.94495142;0.297843309
492;19.08256079;0.277386595
494;19.00495822;0.297335504
496;19.08073936;0.257155043
498;19.04269375;0.207099087
500;19.4084048;0.227390722
502;19.64024782;0.218080817
504;19.53684354;0.237885462
506;18.81350501;0.237902641
508;18.68730697;0.247815251
510;18.78454496;0.208128676
512;18.21056969;0.28740512
514;18.24434351;0.237442235
516;18.78183593;0.158586551
518;17.96197165;0.198238973
520;17.92900599;0.197760593
522;18.72398184;0.168203916
524;18.13419638;0.228346032
526;18.37272708;0.208509349
528;18.25053953;0.069490499
530;18.36590972;0.148664156
532;17.95741485;0.138988018
534;18.42610941;0.148908213
536;17.95612227;0.148703843
538;17.47432066;0.148622155
540;17.81755843;0.138915439
542;17.41334753;0.1093729
544;17.72845811;0.109053241
546;17.83657365;0.148525073
548;17.05841537;0.188334843
550;16.12885784;0.139441544
552;12.62017794;0.189267485
554;7.819194997;0.209036604
556;5.010444563;0.169288365
558;3.417584649;0.268761788
560;1.93111986;0.278247156
562;1.066505274;0.287606691
564;1.110419072;0.297094886
566;0.902564896;0.317073294
568;0.915304896;0.218116538
570;1.13247481;0.44619017
572;1.654040067;0.425704094
574;2.72020084;0.19769988
576;4.533321483;0.197179378
578;6.271802264;0.039459227
580;7.932160106;0.049371615
582;9.221346398;0
584;10.13797549;0.05930778
586;10.17765818;0.029725956
588;10.581478;0.00989255
590;10.72038696;-0.029698729
592;10.33917211;0.029708831
594;10.25338313;-0.029664467
596;10.45105145;0.039544376
598;9.94702851;0.039621738
600;10.13422922;0.089153396
602;10.69983298;0.0794139
604;10.30149662;0.04964727
606;10.51707811;0.029799976
608;10.39700571;0.05959431
610;10.61575587;0.069542975
612;11.04260926;0.019799483
614;10.80501399;0.029767743
616;11.19260039;0.049531836
618;11.17437063;0.07954501
620;11.08949731;0.099424054
622;10.72788541;0.099597148
624;10.92416326;0.109371937
626;10.69778294;0.119317515
628;10.73407856;0.039774498
630;11.18675708;0.019812734
632;10.94695353;0.009931482
634;11.19593983;0.009907058
636;11.631335;-0.029742919
638;12.10775595;0.019857737
640;12.19617377;0
642;12.5044293;-0.079462909
644;12.71131834;-0.07948146
646;12.59232423;-0.029816999
648;12.88931222;-0.059607016
650;12.44591447;0.009953362
652;12.39398333;0.049803372
654;12.83211928;0.039757524
656;11.97651398;0.079670791
658;12.39433249;0.089458925
660;12.79470592;0.138859897
662;12.35654876;0.099184971
664;12.76762758;0.07932695
666;13.12128513;0.109118623
668;12.95213373;0.069557739
670;12.59672398;0.178575769
672;13.07927505;0.109497957
674;13.58286966;0.109294709
676;12.65224129;0.148774573
678;13.03113077;0.089287884
680;12.90115108;0.139414515
682;12.80633494;0.159348669
684;12.82164753;0.099041403
686;13.65580056;0.09922311
688;13.39169734;0.039704
690;13.41125317;0.168685678
692;13.25613861;0.119269641
694;13.34908901;0.079381496
696;13.53001595;0.158726007
698;13.6079014;0.149344478
700;13.35459845;0.128968002
702;13.28912873;0.139108479
704;13.61286198;0.129477278
706;13.0777408;0.188838744
708;12.51101556;0.258293959
710;12.85370155;0.198453739
712;13.30213407;0.12900144
714;12.76703637;0.178630709
716;12.49834276;0.238195274
718;12.94167867;0.178718622
720;12.94294456;0.169121679
722;13.14326829;0.178988984
724;13.56460813;0.129233207
726;13.10659883;0.138327432
728;13.26380789;0.188199464
730;13.11702171;0.207575623
732;13.46657928;0.24751569
734;12.60132491;0.237789078
736;12.9379974;0.257531848
738;12.93979357;0.31561048
740;12.67689869;0.355717217
742;12.30648554;0.406205412
744;13.08802636;0.308128743
746;12.5874591;0.347403195
748;12.43976256;0.248590918
750;12.86919547;0.238190953
752;13.04117292;0.168750516
754;13.24819392;0.179229269
756;13.1415816;0.149125482
758;13.39699842;0.159074191
760;12.61077429;0.168710077
762;12.95399634;0.159026188
764;13.01454573;0.1290201
766;12.61702593;0.099422569
768;12.11494077;0.129002197
770;12.5250053;0.099183049
772;12.98695224;0.099020597
774;12.93353438;0.079256049
776;13.17955614;0.099065042
778;12.84409587;0.099078782
780;12.91043691;0.119095477
782;12.99450089;0.118878051
784;12.7513219;0
786;12.773969;0.019890151
788;12.27101567;0.009944575
790;12.84261802;0.009958123
792;13.01575603;0.099117914
794;12.22026508;0.05942519
796;12.93217853;0.029700551
798;12.3432955;0.059509829
800;12.52982901;0.019832854
802;12.38239292;0.029778177
804;12.56729384;0.089277659
806;12.62672589;0.00993612
808;12.95652126;0.009945393
810;12.93345415;-0.019847493
812;12.41299595;0.039702232
814;12.22882565;0
816;12.23222673;0
818;12.18410318;-0.049711285
820;11.87968362;-0.059650543
822;12.1964687;-0.079653927
824;11.45144581;-0.119508771
826;11.88371761;-0.069615528
828;12.04093837;-0.069747189
830;11.67113178;-0.149161132
832;11.88234718;-0.149183631
834;11.85900759;-0.079372398
836;11.66858181;-0.119326708
838;11.22922631;-0.029786616
840;11.79899614;-0.069502105
842;11.46950467;-0.02967476
844;11.82010606;0.069049782
846;12.40451304;0.12929248
848;11.70453633;0.079404465
850;11.53269732;0.039695713
852;11.66659003;0.069756857
854;11.50310304;0.059784333
856;12.03293987;0.029835226
858;12.14608619;0.029778177
860;11.76174134;0.069478907
862;11.90547621;0.039846017
864;12.23659397;0.099450754
866;12.03644201;0.039754783
868;11.93202948;-0.039674952
870;12.08641536;0.069478907
872;11.9750422;0.099382576
874;12.17509656;0.069715452
876;12.10659148;0.029823949
878;11.69641881;0.04962341
880;11.9483161;0.01984661
882;12.20965602;0.009934999
884;11.22084521;0.049691584
886;11.16634321;0.029825449
888;11.38935299;0.049689084
890;11.0724302;0.08927819
892;11.31739189;0
894;11.81815737;-0.039753267
896;10.99786082;-0.039741994
898;10.89426439;-0.079242086
900;11.41359565;-0.049537839
902;11.16688188;0.009924682
904;11.06957744;0
906;11.2184021;-0.009941135
908;10.89519205;0.009926119
910;11.39978374;0.109530292
912;10.13297803;0.069697601
914;10.32059852;0.119102195
916;10.3433036;0.099261189
918;10.61462333;0.297768538
920;10.17185735;0.28886297
922;10.69464702;0.278370855
924;10.707121;0.298254488
926;10.29203849;0.297699149
928;10.67579299;0.297663323
930;10.647927;0.307637977
932;10.48962804;0.228224496
934;10.38057953;0.248457919
936;10.61846463;0.228035966
938;10.53189244;0.277726315
940;11.01320731;0.278129044
942;10.6320161;0.267829574
944;10.8249995;0.278411167
946;10.62905226;0.308153528
948;10.26669734;0.277749188
950;10.4409975;0.307383872
952;10.59321469;0.337232833
954;9.765827513;0.298128504
956;10.25034216;0.298671002
958;9.863677466;0.259249748
960;10.00165924;0.308023326
962;10.09076413;0.228257512
964;9.629131434;0.308023326
966;10.53838824;0.308038812
968;10.68007279;0.218897436
970;9.883036576;0.248432358
972;9.554285747;0.218531247
974;10.08070388;0.228544925
976;9.629369742;0.218597199
978;9.98008501;0.228161138
980;9.761626001;0.247843266
982;8.873209609;0.237929536
984;9.855044054;0.248330963
986;9.73706532;0.208261933
988;9.378645254;0.178789298
990;10.05224814;0.198673563
992;9.32528878;0.198274613
994;8.501450946;0.277598477
996;9.292803308;0.15861969
998;8.686047478;0.298045669
1000;8.229883655;0.228513167
1002;9.497455059;0.317893696
1004;8.715017479;0.33767222
1006;8.739743711;0.317961458
1008;8.693429474;0.308040649
1010;8.793037446;0.297314244
1012;8.374108295;0.307887605
1014;9.864463702;0.26827998
1016;9.036464557;0.288270107
1018;8.613532758;0.248737427
1020;9.086568668;0.268545228
1022;8.624085632;0.298468343
1024;8.284576721;0.22846992
1026;8.771135041;0.218408472
1028;8.898838307;0.188799107
1030;8.330573032;0.139285227
1032;8.744553139;0.208559775
1034;8.041119039;0.207863376
1036;8.198463573;0.178439203
1038;8.419592443;0.11928563
1040;8.542326681;0.069557566
1042;9.057884089;0.11946313
1044;9.004887429;0.109260778
1046;8.17330925;0.089285491
1048;8.693803201;0.12918483
1050;8.301403827;0.029810208
1052;8.226010529;0.08936638
1054;8.992324193;0.069561063
1056;8.474275569;0.099580268
1058;8.628350651;0.089586866
1060;8.59489935;0.109437748
1062;7.792472809;0.139310813
1064;7.901411919;0.109500547
1066;8.033356531;0.188789616
1068;8.100850588;0.178862312
1070;8.127848105;0.109463983
1072;8.63134844;0.149333894
1074;7.734610527;0.218681224
1076;8.659533624;0.178942634
1078;8.221695425;0.188499964
1080;8.244490442;0.158683766
1082;8.431949485;0.268185546
1084;7.809764286;0.218216188
1086;8.208489386;0.298581417
1088;8.277716683;0.208975448
1090;7.797363505;0.278674303
1092;8.787398721;0.347886562
1094;8.356723723;0.348377799
1096;8.099976886;0.258794937
1098;8.550312882;0.268760598
1100;8.510495341;0.288757135
1102;8.575352326;0.298455002
1104;8.832969998;0.25839413
1106;8.464401858;0.238550786
1108;8.646859433;0.218232731
1110;8.849141822;0.337708163
1112;8.218059503;0.327765843
1114;8.512103676;0.318398144
1116;8.30690412;0.367495036
1118;7.727299842;0.347904051
1120;8.530205265;0.358365426
1122;8.397265819;0.40762668
1124;8.726938062;0.457092575
1126;8.356954228;0.407292941
1128;8.138190541;0.4676863
1130;8.309803363;0.428097656
1132;8.166781546;0.408798937
1134;8.329536372;0.408022568
1136;8.664514531;0.387625539
1138;8.420071722;0.358263718
1140;7.576827346;0.4074086
1142;8.194571704;0.417360126
1144;7.787428094;0.397396597
1146;7.355716568;0.376880787
1148;8.296882091;0.437963311
1150;7.788406285;0.396599159
1152;8.004196898;0.406925506
1154;8.388427848;0.348362447
1156;7.41628982;0.367714723
1158;7.952260184;0.328430343
1160;8.018665217;0.387340141
1162;8.070049397;0.39733899
1164;8.460352739;0.367625237
1166;7.968844965;0.337887205
1168;8.100517966;0.367899899
1170;7.822274069;0.347617113
1172;7.35589764;0.337883029
1174;8.377627229;0.356889618
1176;8.431227715;0.257782884
1178;8.192694417;0.268187169
1180;8.523936923;0.347640756
1182;7.605180561;0.277659661
1184;7.394500792;0.237947487
1186;7.715761503;0.327753278
1188;6.841392386;0.347838251
1190;7.951280791;0.248407389
1192;7.424388188;0.327877399
1194;7.354017088;0.298553099
1196;7.597767551;0.277626358
1198;6.872307657;0.307910384
1200;7.448335495;0.269081777
