Repository: johodges/materials

## A Non-Dimensional Scaling Approach to Modeling Material Pyrolysis

This repository contains the data, scripts, and technical documents required to generate the SPyro cone validation cases.

## Instructions
* Clone this repository with submodules
  ```
  git clone --recurse-submodules https://github.com/johodges/materials
  ```
* Pre-process data
  ```
  python materials/scripts/initialize.py
  ```
* Build latest FDS (example for impi_intel_linux target, but use relevant make target for platform)
  ```
  git clone git@github.com:firemodels/fds.git && cd fds
  cd Build/impi_intel_linux
  ./make_fds.sh
  ln -s fds_impi_intel_linux fds
  cd ../..
  ```
* Run cases
  ```

File: data/rise_materials/Testdata-2581.txt
Keywords
Material1;Material2;Material3;Material4;Product;Object;Scenario;Method;Reference;Comment;Owner;IsPublic;ImportDate
Polyamide PA12;;;;E2A-2;Cable containment;;ISO 5660;TRANSFEU;;TRANSFEU;1;2012-06-20 13:18:17
Scalars
Flux (kW/m2);tig (s);qmax (kw/m2);qtotal (MJ/m2);q180 (kw/m2);q300 (kw/m2);Sample mass (g);Mass loss (g);DHc (MJ/kg);Peak smoke production (m2/m2s);Total smoke produced (m2/m2);Specific extinction area (avg) (m2/kg);MARHE (kW/m2);Area exposed (m2);Observations;Test date (YYYY-MM-DD);Test identifier;Product thickness (mm);Thickness1 (mm);Thickness2 (mm);Thickness3 (mm);Thickness4 (mm);Product density (kg/m3);Density1 (kg/m3);Density2 (kg/m3);Density3 (kg/m3);Density4 (kg/m3);Product area weight (kg/m2);Area weight1 (kg/m2);Area weight2 (kg/m2);Area weight3 (kg/m2);Area weight4 (kg/m2)
25;19;733.24;88.9;;;;;26.86;;1071.89;;276.06;0.00943;;2011-06-18;c_EW_E2A-2_2;;;;;;;;;;;;;;;
VectorData
Time (s);HRR (kW/m2);SPR (m2/(m2*s))
0;4.348519294;0.374942476
2;3.326543457;0.117648755
4;2.605048957;0.127972352
6;1.829377162;0.157479927
8;1.522508839;0.305416213
10;1.083867395;0.590419484
12;0.683658689;0.921812791
14;0.880775016;0.825901814
16;3.20347742;0.74703006
18;6.390136079;0.560261251
20;9.805102942;0.482333249
22;13.75622779;0.383160466
24;17.61656538;0.275559177
26;24.96966714;0.364094637
28;33.65329378;0.617390599
30;56.91748016;0.790478437
32;80.62845414;1.148552904
34;104.8108034;1.628096363
36;128.3035914;1.804224741
38;145.8144264;2.017780089
40;163.4109448;2.049070262
42;183.6671326;2.212130007
44;198.7483974;2.370271182
46;211.9248698;2.546542363
48;222.929086;2.453989359
50;227.1433093;2.373385838
52;230.9261784;2.553692591
54;231.6783013;2.687308688
56;231.7264105;2.740511989
58;233.5313806;2.948066306
60;236.1221133;2.964851488
62;237.218402;2.905807389
64;237.5149876;2.886759487
66;239.4108599;2.862085357
68;240.2080022;2.863092483
70;240.6704557;3.132744804
72;243.5590867;3.23538527
74;244.0902364;3.393560434
76;246.2183862;3.321084573
78;248.1132546;3.244697803
80;252.0616403;3.399913358
82;255.5536254;3.419010747
84;259.9218596;3.360943249
86;264.4039657;3.540157417
88;267.0112019;3.734055194
90;272.6864458;3.783934411
92;276.4089324;3.712059346
94;276.1302314;3.653507922
96;274.1062162;3.4417131
98;270.0674635;3.78336668
100;269.8958952;3.867379272
102;271.072737;3.926031045
104;271.2770296;3.831808873
106;271.3615559;3.77158939
108;274.0350951;4.288154137
110;277.0508773;4.721267981
112;295.1119508;5.186193839
114;333.2149215;5.398741391
116;383.3081921;5.285316569
118;439.3551288;5.599062
120;479.4682369;5.937107162
122;520.3904181;6.32815243
124;557.4658279;6.683079832
126;602.464908;7.282642563
128;658.9954001;8.100442176
130;699.3741777;8.262822202
132;721.3501814;8.118424281
134;733.2429842;8.655208887
136;715.4244281;8.185302168
138;686.5049851;7.952163694
140;642.6841197;7.3333352
142;591.3183664;6.624918174
144;547.1115267;6.57587991
146;498.2253771;6.259316099
148;452.9383655;5.887740199
150;427.289297;5.8487983
152;394.1773627;5.330366301
154;367.1598418;5.108823826
156;346.2006784;4.98577882
158;324.2335169;4.927335716
160;303.8447006;4.477830155
162;289.2928545;4.467430627
164;272.4237484;4.611532287
166;255.9391949;4.665132508
168;243.9597077;4.479172186
170;236.5672178;4.146655809
172;224.0720346;4.125883873
174;215.0871824;4.387553842
176;204.1893957;4.408805727
178;199.0958482;4.082524882
180;193.8165638;3.983738681
182;187.0730048;3.695932268
184;179.9795091;4.055584259
186;174.0545851;3.968284506
188;167.7262424;3.615974061
190;162.7581873;3.697073211
192;156.6621596;3.381284018
194;151.7606315;3.528222262
196;146.8519259;3.21873251
198;143.727772;3.231017529
200;139.3162335;3.231841687
202;134.824148;3.14005293
204;131.7817066;2.908050458
206;128.8782432;3.004565259
208;125.7503298;3.055917215
210;123.3023105;2.664484407
212;121.5299025;2.744648982
214;118.5906446;2.516143411
216;116.8849029;2.622857107
218;115.2230323;2.495285871
220;113.1095511;2.512722796
222;111.5405744;2.515802046
224;109.907614;2.407606434
226;108.7229536;2.294532645
228;107.8952122;2.278602236
230;106.6389183;2.141258506
232;105.1675738;2.119452355
234;104.5162567;2.119487073
236;102.3155836;1.835635538
238;100.4049067;1.855888326
240;99.22693813;1.745445676
242;98.0361438;1.744154229
244;95.61116829;1.663395976
246;94.97825129;1.665903984
248;92.56259312;1.462483115
250;90.79618612;1.532990758
252;88.91102743;1.401516626
254;88.35687447;1.326234854
256;87.6035094;1.229937721
258;85.60563736;1.087864088
260;84.35665795;1.147114473
262;83.26996302;0.979127999
264;81.53310056;1.026743479
266;79.74214805;0.985824276
268;78.04290273;0.846056898
270;76.20903186;0.888899257
272;74.24408074;0.883147995
274;73.43999933;0.765391224
276;73.08458459;0.785135378
278;72.33731881;0.806054018
280;71.68998157;0.776212328
282;69.84630221;0.736017848
284;69.06581264;0.636603413
286;68.08713265;0.705687069
288;66.896592;0.725270073
290;66.77928424;0.705541176
292;65.32112308;0.665579066
294;63.5466622;0.615149954
296;62.47737684;0.765571467
298;61.63685418;0.755488174
300;60.61047359;0.677056209
302;59.80874645;0.735352602
304;59.40219785;0.655494911
306;58.27310221;0.656211046
308;56.4367805;0.625186994
310;56.15201592;0.616075959
312;54.75199795;0.576091561
314;53.94416908;0.486859562
316;53.37467888;0.535996793
318;52.52243901;0.527059325
320;52.11568911;0.556606563
322;51.5139037;0.555777146
324;50.42692377;0.595148659
326;49.7577052;0.585955844
328;49.01644068;0.526441068
330;47.75553582;0.495551799
332;47.32505772;0.555830639
334;47.02328618;0.515117814
336;46.53232223;0.544779856
338;46.38637261;0.535733294
340;46.60409718;0.47649513
342;45.96185852;0.485335675
344;45.55798164;0.465381844
346;44.99962564;0.525479067
348;43.94181302;0.466856165
350;42.76766862;0.516520014
352;42.46500348;0.604653684
354;42.21672072;0.547016287
356;41.35561873;0.517128553
358;41.39304551;0.52511975
360;40.61946137;0.555651964
362;40.68178877;0.477281582
364;40.08315568;0.456612025
366;39.28140004;0.516079621
368;39.5851537;0.457106368
370;39.23229818;0.38621256
372;38.93907717;0.44559771
374;39.52987301;0.427275212
376;39.57409972;0.437104655
378;38.53408443;0.415750654
380;38.20228434;0.416335122
382;38.28146519;0.454971626
384;37.45435044;0.405024727
386;37.58544717;0.405798214
388;37.78677049;0.453486455
390;37.31373767;0.454317097
392;37.22660513;0.505635859
394;38.11643202;0.466653731
396;36.99793194;0.485684816
398;36.66102087;0.455912387
400;36.67695943;0.425948672
402;35.78403843;0.406074618
404;35.35602819;0.396479296
406;35.50815388;0.406222318
408;35.54112685;0.485374686
410;35.19345128;0.406020861
412;35.47521625;0.503757683
414;34.9851966;0.466304832
416;34.20540624;0.573063511
418;34.6999332;0.564284262
420;35.22086908;0.534791783
422;35.04226635;0.515169551
424;34.93585233;0.544307472
426;35.27735029;0.545590625
428;34.81520616;0.404249478
430;34.27955978;0.533675206
432;34.40208694;0.475148207
434;34.26153361;0.437324878
436;33.59119259;0.397533779
438;33.81504539;0.447221241
440;33.31283054;0.475942844
442;32.56967815;0.484872276
444;32.9735837;0.416487915
446;33.00595127;0.456218303
448;32.54112888;0.436260779
450;32.38513311;0.446274092
452;32.9300732;0.397497568
454;32.92667216;0.397295351
456;32.33881478;0.426369669
458;32.30548869;0.357653109
460;32.52381241;0.327803668
462;31.33652894;0.326620592
464;31.68358088;0.347139248
466;32.41069411;0.357818724
468;31.7567787;0.337148436
470;31.73871742;0.317369856
472;32.403349;0.307906986
474;31.82918673;0.307483444
476;31.75141212;0.277119797
478;32.79131148;0.23844392
480;32.57764788;0.168749029
482;32.41307473;0.198366288
484;32.45845428;0.17917394
486;32.01912928;0.188857441
488;32.29235987;0.247980522
490;31.83857464;0.218665914
492;32.32571007;0.198724504
494;31.4577555;0.247823794
496;31.27614319;0.208113717
498;31.37434602;0.258164436
500;31.46178636;0.20814339
502;30.97793975;0.198687099
504;31.19973127;0.207813417
506;31.05899616;0.238403882
508;30.64555926;0.139074622
510;31.71896091;0.158905993
512;31.64490836;0.168824775
514;30.67761212;0.079431993
516;31.28361691;0.08919942
518;30.85084442;0.227936438
520;30.07550132;0.169136339
522;29.97361275;0.178753755
524;30.04747989;0.139299139
526;29.67400227;0.128784383
528;29.54682929;0.138545267
530;29.9901394;0.197985224
532;30.34098334;0.119177129
534;30.52850663;0.148439721
536;30.6540758;0.17874113
538;30.74092479;0.139050544
540;31.37028948;0.119644952
542;30.9769352;0.198671998
544;30.40213188;0.119186181
546;30.72410238;0.109264042
548;30.96377425;0.099295574
550;30.44409934;0.079593995
552;31.21428907;0.129109254
554;31.50960183;0.029750128
556;31.08228662;0.109250777
558;31.04546062;0.069528502
560;30.8696334;0.168842109
562;30.29152022;0.109058803
564;30.70045455;0.128835021
566;31.02513404;0.168840314
568;30.82050226;0.13877029
570;31.7988297;0.188281078
572;31.94769524;0.148677037
574;32.09657811;0.178699337
576;32.07619509;0.168873038
578;32.43478684;0.168881627
580;31.56933626;0.208607871
582;32.00118023;0.139001165
584;32.15824487;0.08905713
586;31.81235299;0.129079081
588;31.53818512;0.129348208
590;31.47576965;0.089371538
592;31.50877168;0.159197795
594;30.89128484;0.109513086
596;31.08776758;0.119212506
598;31.11675109;0.099291601
600;31.18642238;0.089549259
602;31.65366241;0.0996929
604;30.87195823;0.109029422
606;31.02177386;0.10897931
608;31.07513373;0.059573169
610;30.90029688;0.02972892
612;30.99515962;-0.05945938
614;31.73967045;-0.019864797
616;31.26788563;-0.0198971
618;31.50665527;-0.069539219
620;31.58255275;-0.119140274
622;30.84272459;-0.06966103
624;30.98794232;-0.109449713
626;30.11636589;-0.109055058
628;30.12533915;-0.099274966
630;30.64738031;-0.099305277
632;30.35750037;-0.089551869
634;29.77580906;-0.049652639
636;30.3126213;-0.039729818
638;30.39781652;-0.099497599
640;29.95793396;-0.059694133
642;30.65593075;-0.129039709
644;30.32864372;-0.069646687
646;30.70206197;-0.059565317
648;30.76963841;-0.10941408
650;30.13219573;-0.139062234
652;29.83828919;-0.07945201
654;29.27198726;-0.109257628
656;29.06128855;-0.158600558
658;29.51435775;-0.129116083
660;29.138992;-0.019855928
662;29.64386496;-0.049543702
664;29.69113542;-0.079419669
666;29.41422174;-0.059672201
668;29.77834642;-0.119534497
670;29.76345923;-0.019886157
672;29.62830547;-0.138952482
674;29.54130533;-0.079393179
676;30.20924899;-0.069632692
678;28.97515748;-0.079434205
680;29.41558276;-0.109175709
682;29.69368057;-0.138531633
684;29.46243641;-0.089309763
686;30.22113368;-0.099480314
688;30.35522492;-0.099466627
690;29.45232383;-0.089545114
692;29.35274489;-0.079442285
694;29.46526689;-0.119123901
696;28.96598897;-0.149135974
698;29.1298763;-0.119322624
700;29.27331902;-0.099271626
702;28.99896916;-0.089146438
704;29.36774482;-0.009908702
706;29.3225723;-0.0298253
708;28.76319862;-0.00990516
710;28.7884233;0.069451104
712;29.33914086;0.039788323
714;29.14134926;0.03971164
716;29.60277418;0.029841672
718;30.03347741;0.049747576
720;30.07765896;0.029834934
722;30.42021409;0
724;30.48222301;0
726;30.24651857;-0.049727411
728;30.55905574;0.019853088
730;30.13859207;0.029829576
732;29.52616882;0.069602345
734;30.22205659;0.109580076
736;29.52214298;0.139185533
738;29.88600619;0.139224658
740;30.18474918;0.109207647
742;29.79888228;0.059685857
744;29.91189372;0.119531487
746;30.33050455;0.089446728
748;29.56632195;0.10917987
750;30.11102616;0.188640985
752;29.75372262;0.268504698
754;29.77201932;0.257995212
756;29.71136762;0.308109905
758;29.40540141;0.298170876
760;29.47106596;0.32860449
762;29.11764266;0.338014588
764;28.1801924;0.3677782
766;28.59552602;0.27772953
768;28.39426318;0.376937833
770;28.44706294;0.356980394
772;28.86886682;0.366335826
774;28.34475033;0.3860886
776;29.09851748;0.377805527
778;28.53180345;0.376927701
780;28.13751988;0.377614126
782;28.12089625;0.376875757
784;27.96812323;0.308113488
786;27.64053932;0.307880298
788;28.03567081;0.287048937
790;27.73223669;0.335795087
792;27.85600984;0.336277057
794;27.91888523;0.388243779
796;27.54354262;0.348343445
798;28.07762261;0.328537607
800;27.98925492;0.348345889
802;28.29488049;0.288679511
804;28.20160629;0.288256345
806;27.64652813;0.248466022
808;27.82603333;0.228957642
810;27.36808522;0.288175226
812;27.63655394;0.267784922
814;27.65550151;0.36750417
816;27.18054372;0.277713658
818;27.72417463;0.238499933
820;27.58340308;0.258259267
822;27.77903166;0.258307968
824;27.66276886;0.347847646
826;27.89614093;0.308137899
828;28.13650287;0.308035555
830;27.61847354;0.328001146
832;28.05196991;0.317432642
834;27.85159923;0.26878573
836;28.15053221;0.278225663
838;27.61328244;0.327908817
840;27.28261249;0.308035555
842;27.24190997;0.278211566
844;27.36427566;0.317972186
846;26.90021273;0.317888966
848;27.36374153;0.258346577
850;27.90616598;0.288189109
852;27.19410451;0.309007924
854;27.40337884;0.30742631
856;27.34579972;0.268166671
858;27.13511077;0.308008686
860;27.76441273;0.298098924
862;28.07426369;0.228482694
864;27.72249623;0.218605878
866;27.78397748;0.258316779
868;27.68201783;0.16915595
870;26.57743223;0.237974649
872;26.93541229;0.209022275
874;26.80013919;0.219046762
876;26.88165328;0.219046762
878;27.53033259;0.208978457
880;27.15282448;0.168878513
882;26.78924359;0.188467166
884;26.79633989;0.178455337
886;26.58547907;0.129404053
888;26.0462105;0.129158389
890;26.67937743;0.119180839
892;26.86235437;0.109513812
894;26.92412181;0.139302701
896;26.86386704;0.099485335
898;26.62460061;0.188797093
900;25.98627038;0.208577043
902;26.25725259;0.168923715
904;26.18271137;0.168923715
906;25.73894561;0.128921467
908;26.38963422;0.168542128
910;26.38272269;0.178515726
912;26.16213065;0.158607995
914;26.32442496;0.188691847
916;26.42273831;0.119427398
918;26.82928516;0.089428193
920;26.3918295;0.159273336
922;26.96392486;0.169164493
924;26.7154758;0.198733783
926;26.55819995;0.148755539
928;26.10819238;0.188303532
930;26.35257326;0.178787896
932;26.19767959;0.149018895
934;25.78881122;0.218565945
936;26.36852189;0.089566025
938;26.52851686;0.109493186
940;26.2458983;0.139305718
942;25.85399239;0.13905528
944;26.33744499;0.169100745
946;26.00429681;0.129152604
948;26.06484023;0.08958202
950;26.0553796;0.159192618
952;26.57904058;0.099462324
954;26.28680098;0.109187282
956;26.10123244;0.11913152
958;26.30959196;0.148891749
960;26.24176349;0.159147756
962;25.9457313;0.099299217
964;26.51134843;0.128833457
966;26.82559203;0.158927075
968;26.37793233;0.198598434
970;26.00105359;0.168885686
972;25.79981409;0.20857951
974;26.01970878;0.238793962
976;25.78964757;0.188978415
978;25.54848984;0.198651568
980;25.93000336;0.178777353
982;25.51261193;0.158864884
984;24.98413539;0.129326158
986;25.26025217;0.158864884
988;25.87229738;0.1985324
990;25.68785545;0.178483098
992;25.81986563;0.169093196
994;25.97398995;0.179076032
996;26.10093509;0.189055874
998;25.69106193;0.109418772
1000;25.73045359;0.109263898
1002;26.10097495;0.129326158
1004;26.17304658;0.119190941
1006;26.10001736;0.079460627
1008;26.12957072;0.079424387
1010;25.85173976;0.059578671
1012;26.10944815;0.069518454
1014;25.52515293;0.079430178
1016;25.68716582;-0.009912574
1018;26.20492148;0.089363479
1020;25.25719985;0.049731454
1022;25.50220317;0.029842288
1024;26.00640382;0.039764435
1026;26.26672711;0.07969343
1028;25.71614548;0.059688033
1030;25.72260979;0.07941629
1032;25.5901171;0.03969406
1034;25.01209773;0.039708145
1036;25.14798805;0.029829128
1038;25.23503411;0.049710565
1040;25.86715822;-0.009942113
1042;25.81187814;0
1044;25.60162022;0.019888094
1046;25.66456587;0.019842437
1048;25.88354802;0.059624593
1050;25.93973747;0.109397832
1052;25.77910996;0.039686564
1054;26.2106219;0.148892516
1056;25.68846794;0.049608205
1058;25.48011459;0.089319969
1060;25.9926028;0.069433878
1062;25.62909162;0.069588692
1064;26.25752498;-0.009922864
1066;25.91774518;0.01984127
1068;25.99893207;0
1070;25.36964745;0.059645673
1072;25.11971534;0.019885759
1074;25.61148927;0
1076;25.52214583;-0.01985419
1078;25.80814641;0.059785458
1080;25.46507731;0.069753209
1082;25.636158;0.079547051
1084;25.99835308;0.109371675
1086;25.20227168;0.079537373
1088;25.63389049;0.099265918
1090;25.81466664;0.079695456
1092;25.47525187;0.06974708
1094;25.35619525;0.029828639
1096;25.65103737;-0.079533355
1098;26.18822932;-0.009922567
1100;25.34996072;0.039695162
1102;25.95100901;0.049621466
1104;26.12221149;0.039760291
1106;25.87653095;0.109371675
1108;25.55400881;0.109302161
1110;25.9714468;0.129429493
1112;25.82162107;0.109174254
1114;25.82163298;0.069722529
1116;25.91201085;0.119331748
1118;25.21674719;0.149145157
1120;24.7576297;0.089459339
1122;25.19037162;0.089336036
1124;25.60628618;0.069585587
1126;25.90223771;0.059640784
1128;25.97482545;0.089434079
1130;26.02929247;0.03975569
1132;26.33958847;0.069569458
1134;26.23288004;0.119281568
1136;25.88336779;0.158977857
1138;25.79974399;0.099399265
1140;26.04215475;0.099427332
1142;25.7169046;0.059677486
1144;26.2198786;0.049718688
1146;26.53283835;0.099371198
1148;26.20394401;0.139112651
1150;26.49049295;0.089440422
1152;26.8280094;0.0995286
1154;26.38722271;0.149036183
1156;26.26486514;0.109541313
1158;26.7809026;0.11921088
1160;26.42619691;0.109293201
1162;26.64874386;0.129158168
1164;26.49912779;0.169166693
1166;26.75948656;0.17892829
1168;26.76383134;0.198648735
1170;25.79563808;0.1986628
1172;26.07050448;0.228582834
1174;26.54463897;0.288015342
1176;26.56297626;0.26865284
1178;26.16657728;0.228402886
1180;26.81545007;0.228852419
1182;26.38697927;0.22841046
1184;26.15359321;0.248780754
1186;26.31096118;0.198613799
1188;26.34361666;0.198537582
1190;26.36111882;0.198623828
1192;26.36910421;0.248354995
1194;26.35712522;0.268025736
1196;26.41696589;0.209055949
1198;26.41829415;0.189101897
1200;26.26644065;0.267179113

File: data/rise_materials/Testdata-2582.txt
Keywords
Material1;Material2;Material3;Material4;Product;Object;Scenario;Method;Reference;Comment;Owner;IsPublic;ImportDate
Polyamide PA12;;;;E2A-2;Cable containment;;ISO 5660;TRANSFEU;;TRANSFEU;1;2012-06-20 13:20:13
Scalars
Flux (kW/m2);tig (s);qmax (kw/m2);qtotal (MJ/m2);q180 (kw/m2);q300 (kw/m2);Sample mass (g);Mass loss (g);DHc (MJ/kg);Peak smoke production (m2/m2s);Total smoke produced (m2/m2);Specific extinction area (avg) (m2/kg);MARHE (kW/m2);Area exposed (m2);Observations;Test date (YYYY-MM-DD);Test identifier;Product thickness (mm);Thickness1 (mm);Thickness2 (mm);Thickness3 (mm);Thickness4 (mm);Product density (kg/m3);Density1 (kg/m3);Density2 (kg/m3);Density3 (kg/m3);Density4 (kg/m3);Product area weight (kg/m2);Area weight1 (kg/m2);Area weight2 (kg/m2);Area weight3 (kg/m2);Area weight4 (kg/m2)
25;22;473.11;86.1;;;;;28.68;;848.64;;225.26;0.00943;;2011-06-18;c_EW_E2A-2_3;;;;;;;;;;;;;;;
VectorData
Time (s);HRR (kW/m2);SPR (m2/(m2*s))
0;8.711623782;0.326779226
2;7.501782965;0.256126646
4;6.453367465;0.235742608
6;5.586942984;0.285914145
8;4.323202501;0.394516399
10;3.217575099;0.610829253
12;2.804141105;0.69986576
14;3.945278261;0.798869297
16;6.209616558;0.629432312
18;9.835978542;0.513593488
20;13.52201958;0.413700729
22;16.65806551;0.353678566
24;21.36011035;0.206218036
26;27.57724763;0.490063295
28;39.90636701;0.733701717
30;61.30221416;0.926785124
32;84.43676361;1.068997887
34;107.3504941;1.16571332
36;135.6769416;1.458751821
38;155.6509995;1.824260712
40;169.5147285;2.104394272
42;176.8109466;2.050061581
44;189.2352253;2.347516959
46;197.8267106;2.320862361
48;206.7932218;2.495698012
50;218.3616757;2.402169276
52;223.5480994;2.347716711
54;224.6898303;2.227062988
56;221.769917;2.549725987
58;217.5221484;2.589112086
60;214.6876719;2.326488946
62;212.788455;2.649904405
64;211.6228296;2.630719121
66;209.1607753;2.495989338
68;207.6761168;2.714412512
70;204.8586415;2.515628395
72;204.4646669;2.72851291
74;205.556318;2.726440375
76;210.2126607;2.951870453
78;214.6514796;2.973637244
80;221.4755538;2.9770469
82;224.3814235;3.126331414
84;226.7100319;3.280107766
86;228.6127469;3.049823007
88;229.1369198;3.03344602
90;229.2879753;3.134658956
92;228.7983478;3.210343526
94;230.7456008;3.188545353
96;230.8345205;3.1227605
98;232.2599517;3.27425247
100;233.4210489;3.05915073
102;233.9544556;3.070773719
104;234.6987309;3.16834369
106;234.044423;3.377105999
108;234.2895153;3.567796638
110;237.9584816;3.858974782
112;248.624575;3.963118279
114;279.7743293;4.237524862
116;320.3545726;4.441686568
118;353.852964;4.358229618
120;394.3974733;4.753372807
122;421.6494804;4.500117334
124;437.8085704;4.850722148
126;452.0857569;4.669036495
128;459.4089878;5.092511753
130;465.6659833;5.73530024
132;468.5951831;6.188991362
134;471.1239604;6.2255526
136;473.1068623;6.637710809
138;468.5884393;6.886676003
140;462.4715836;6.796576525
142;446.269063;6.224075095
144;423.1324975;5.789087551
146;411.6929008;5.7564435
148;378.0788789;5.784430875
150;355.5090939;5.943207613
152;332.3629057;5.187203108
154;306.5236408;4.929119214
156;281.9146222;5.073047139
158;254.2163273;4.282657938
160;240.7085718;3.950271358
162;225.0371677;4.285674883
164;208.0621107;4.057267205
166;197.4519249;3.869561376
168;189.8882247;3.565390859
170;177.1011726;3.389630558
172;168.2453738;3.328680139
174;160.4664081;3.240446823
176;152.4405474;3.084032018
178;146.3317894;3.068780621
180;141.8863448;3.095794824
182;135.6176245;2.769224583
184;131.2872395;2.719605097
186;127.6047813;2.733866365
188;123.8246838;2.52353673
190;121.4372949;2.391767086
192;117.5479615;2.35316132
194;115.3809229;2.442571204
196;113.5902819;2.494495099
198;110.361781;2.135450857
200;109.0079508;2.013861081
202;105.8841594;1.877448383
204;102.7244019;1.896741586
206;100.7854887;1.570454153
208;98.25140056;1.482618087
210;97.19505553;1.410427553
212;95.3792828;1.335028546
214;93.36463952;1.263393569
216;91.68603192;1.184254778
218;89.94989882;1.15120461
220;87.86166431;1.139590318
222;86.21243041;0.921010357
224;85.32278021;0.98066077
226;83.60621547;0.838568549
228;82.87723189;0.809261175
230;80.90366973;0.777588846
232;79.34816503;0.727073158
234;78.41487404;0.625783494
236;76.88594565;0.726265871
238;76.16723817;0.588089655
240;76.02832681;0.628847854
242;75.1005807;0.587166287
244;74.13958404;0.557344981
246;73.43332686;0.507472723
248;72.21302708;0.517069188
250;71.58236889;0.457261074
252;70.49069808;0.457139984
254;69.05337838;0.458744283
256;68.27022478;0.466875833
258;68.00627939;0.437834955
260;66.83819773;0.358824433
262;66.72917734;0.388567521
264;66.43819125;0.328699448
266;65.71526999;0.318069744
268;65.47067545;0.367516453
270;64.50409401;0.386450737
272;64.79489279;0.317783013
274;64.50453728;0.396603539
276;64.47679155;0.30793392
278;64.49905068;0.348196194
280;63.64150865;0.377281301
282;61.89763133;0.297648034
284;62.2495182;0.317667709
286;61.66606949;0.32828602
288;61.84620446;0.278445766
290;61.75720714;0.288703343
292;60.96533412;0.287705371
294;61.22941452;0.337234723
296;60.97374969;0.248327481
298;60.33368394;0.247976893
300;60.02009538;0.258154379
302;59.55536026;0.327257981
304;59.24311591;0.198597993
306;59.36272518;0.218621041
308;59.58030095;0.288548893
310;59.3592013;0.238471461
312;59.11674909;0.288563818
314;58.22571218;0.248225118
316;57.92088662;0.258535841
318;57.29865514;0.287906166
320;56.91357093;0.267468301
322;56.70735749;0.287271662
324;56.99995546;0.337976327
326;56.90164339;0.337436275
328;56.84424954;0.328035697
330;56.73204196;0.2583109
332;55.860285;0.257414289
334;55.14578601;0.288076912
336;55.55394566;0.238127094
338;54.97220434;0.2276305
340;54.288628;0.247959539
342;54.16815912;0.287644003
344;53.74649761;0.267806485
346;53.30350502;0.287564312
348;53.46226855;0.317345136
350;53.56124535;0.18911121
352;53.84497592;0.228496388
354;53.60667018;0.288144894
356;53.33828076;0.218983371
358;53.03594443;0.218839511
360;53.11205445;0.258593375
362;52.44103074;0.18860328
364;51.90660852;0.218105515
366;51.99283012;0.268028992
368;51.94127189;0.218375561
370;51.70326774;0.169089922
372;50.94571594;0.188701478
374;50.96003464;0.258090169
376;51.18192294;0.178652213
378;50.89886442;0.228408815
380;51.16288704;0.248581308
382;51.21844076;0.188562802
384;50.81415911;0.238241066
386;50.7465707;0.188546874
388;50.61281478;0.148780796
390;49.68980497;0.12901641
392;49.52270268;0.228731326
394;50.12956191;0.158776315
396;50.12925239;0.23774393
398;50.16489729;0.16840739
400;50.54707729;0.168964736
402;49.72368845;0.238532715
404;49.81533187;0.277874469
406;50.41750853;0.268060739
408;49.99539358;0.31768527
410;50.22241267;0.287928299
412;50.13839064;0.257999181
414;49.39096903;0.28783877
416;49.20347809;0.327372104
418;49.53569348;0.367941019
420;48.64205145;0.337340344
422;48.75474031;0.30757502
424;49.08436832;0.39751604
426;49.12326332;0.337229203
428;48.91462692;0.277832584
430;48.45637275;0.406946861
432;48.07446111;0.317555635
434;48.1541667;0.347275644
436;49.06749619;0.336883933
438;48.76041784;0.396072773
440;48.39738271;0.317486302
442;49.31754504;0.338123301
444;48.79847588;0.357222814
446;48.33712512;0.376329975
448;49.03183324;0.397147244
450;48.71382015;0.376944271
452;48.60406058;0.387887081
454;48.75113113;0.407702356
456;48.25535577;0.426778513
458;48.10294503;0.446421792
460;48.65254589;0.477049376
462;48.42184541;0.397672144
464;48.30665807;0.396928822
466;48.53320102;0.376977476
468;47.8455292;0.357915498
470;47.86907038;0.347751731
472;48.11633617;0.34721905
474;47.82029617;0.297681296
476;47.85060541;0.347961711
478;47.7591913;0.366939121
480;47.69641568;0.345904601
482;48.12634647;0.337794642
484;48.40383604;0.29803232
486;47.8945669;0.416683246
488;47.7046393;0.386688264
490;48.69505731;0.336480843
492;48.66805982;0.377626048
494;47.82944918;0.337927904
496;48.27799262;0.337910583
498;48.1694301;0.337789309
500;47.57248642;0.278333157
502;47.4668666;0.387499448
504;47.91870609;0.358288658
506;47.49616773;0.248409825
508;47.95840707;0.277776219
510;47.58785699;0.288140615
512;47.26266175;0.298076499
514;48.00670679;0.317442199
516;48.20870195;0.277246808
518;47.27138235;0.19765193
520;47.727017;0.26785564
522;47.96581677;0.237627844
524;47.42516871;0.158388806
526;47.10357523;0.187726789
528;47.38647431;0.217784609
530;47.56808585;0.188823849
532;47.35236536;0.187726789
534;47.53983098;0.256974164
536;47.38515241;0.109355123
538;46.53643066;0.129244497
540;47.18682442;0.169215942
542;47.11691198;0.139167433
544;46.70313313;0.099360591
546;46.40990585;0.039527055
548;47.53411449;0.079154971
550;46.7563669;0.138800253
552;47.17486149;0.158643276
554;47.38822953;0.079376421
556;46.54071661;0.089390998
558;46.41078697;0.069522765
560;46.37409333;0.06951329
562;45.96696193;0.059726316
564;46.24257963;0
566;47.26022159;0.019832153
568;47.79476835;-0.039635357
570;47.86278108;-0.029628958
572;47.77435405;0.039644366
574;46.92027729;0.019834194
576;47.42154727;0.158910156
578;47.02662913;0.158629325
580;46.3606981;0.069396759
582;47.06112204;0.178108704
584;47.32855457;0.188610284
586;46.73298946;0.238297586
588;47.08761694;0.2283191
590;47.07144312;0.139019612
592;47.23336946;0.079415339
594;47.4264757;0.069390866
596;46.76477249;0.069623745
598;46.94240986;0.139019612
600;46.94126276;0.089486698
602;46.57075959;0.178698798
604;46.69629798;0.149116515
606;46.22192945;0.138690878
608;46.43318261;0.178576727
610;46.45879263;0.208367968
612;46.21784175;0.158542783
614;45.85646794;0.188497656
616;46.25505304;0.128982366
618;45.65274174;0.079495746
620;44.86416098;0.119106108
622;45.27982814;0.188637326
624;45.35842989;0.148577078
626;44.64697984;0.11883459
628;45.11266733;0.079389157
630;44.30493479;0.099403121
632;44.28930627;0.109115316
634;44.93644775;0.179236237
636;44.00283863;0.178252958
638;43.7972346;0.178537099
640;43.93910059;0.178518781
642;43.69810077;0.257992732
644;43.84417106;0.258982604
646;44.15649527;0.228934774
648;43.27164241;0.237981511
650;43.33506568;0.228022714
652;43.55073856;0.178808961
654;43.44804849;0.208109256
656;43.41079956;0.197894009
658;43.49845855;0.178493318
660;43.39759242;0.208525229
662;42.61690558;0.197973194
664;43.09473601;0.138488542
666;42.79860213;0.188273209
668;41.93232481;0.168807143
670;42.77953542;0.19854108
672;42.4789833;0.178686972
674;42.39598566;0.139016513
676;42.41985283;0.208098469
678;42.44588574;0.13895972
680;41.73891352;0.109221684
682;42.32246299;0.198199179
684;42.1413797;0.13896682
686;42.27378665;0.099449488
688;41.87234849;0.158838026
690;41.7935722;0.119116352
692;41.76303302;0.119062821
694;41.83406993;0.138926481
696;41.7738983;0.168774021
698;41.90360109;0.218346513
700;41.32978691;0.148857409
702;41.38595428;0.198871725
704;41.02242754;0.148549314
706;41.08407923;0.138675283
708;41.4915754;0.227854914
710;41.04908098;0.099249007
712;40.67141058;0.12929495
714;40.37024515;0.089310414
716;40.04437286;0.049557177
718;39.78112101;0.089145938
720;40.27771582;0.069630316
722;39.83235608;0.079419487
724;39.39066619;0.12927065
726;39.95533726;0.099225265
728;39.46012235;0.069328134
730;38.87879818;0.069347562
732;38.66332979;0.128752249
734;39.47491267;0.069457082
736;39.05540297;0.059394638
738;39.23283925;0.029706777
740;38.99661782;0.059620273
742;38.70077597;0.059631841
744;38.42409938;0.029753638
746;38.45175549;0.029755158
748;38.1541738;0.049598294
750;38.42295435;0.019830198
752;38.38861192;0.059507275
754;38.70250347;0.098998849
756;38.79859482;0.079214478
758;39.05675697;0.059499111
760;38.74429639;0.019902619
762;38.36909455;0.049745111
764;38.69858775;0.119409658
766;37.96434164;0.029804383
768;38.18697816;-0.03958323
770;38.06233497;0.039596367
772;37.23513218;0
774;37.14499945;-0.118749689
776;37.25929949;-0.108809228
778;36.68143258;-0.059375649
780;37.16694328;-0.069284128
782;36.7994116;-0.079144243
784;36.7722293;-0.128832082
786;37.39237233;-0.059465531
788;37.35493944;-0.069248067
790;36.62209733;-0.089211081
792;37.3970902;-0.197843552
794;36.84512549;-0.217539911
796;36.08051564;-0.198211348
798;36.79189655;-0.148912749
800;36.6438131;-0.148952909
802;36.22994458;-0.14871024
804;36.54792633;-0.089203373
806;36.37381257;-0.109162562
808;35.77307885;-0.198174042
810;35.92840169;-0.168721381
812;35.46146589;-0.188215405
814;35.68733241;-0.198475091
816;35.70663766;-0.159000281
818;35.740033;-0.079331379
820;36.19056206;-0.129154968
822;35.94062153;-0.128859757
824;35.610472;-0.128741482
826;35.24047005;-0.099190936
828;35.6601293;-0.198771654
830;35.11185564;-0.158319959
832;34.70920516;-0.10911065
834;34.87093909;-0.128948951
836;34.51676972;-0.177565347
838;34.66992378;-0.118364714
840;35.13928762;-0.098986959
842;35.1222483;-0.069290871
844;34.4407734;-0.04949348
846;34.91570996;-0.059614214
848;34.9816568;-0.0993671
850;34.53073606;-0.059523444
852;34.76154033;-0.049585204
854;34.81588075;-0.148763185
856;34.1154336;-0.158430146
858;34.12973445;-0.158971237
860;34.14522198;-0.128967463
862;33.65898896;-0.128949695
864;33.7410774;-0.069419286
866;33.96740419;-0.109093002
868;34.46204182;-0.10907242
870;33.70306345;-0.118915072
872;33.96499362;-0.118724278
874;33.48596419;-0.079177827
876;33.91450913;-0.069249423
878;34.13197871;-0.039521742
880;33.41861885;-0.069384153
882;33.1850406;-0.069265777
884;33.61595689;-0.059365172
886;33.22958575;-0.069407222
888;32.8844377;0
890;32.86193229;0.069146425
892;33.1334869;0.109026691
894;33.12819835;0.049651547
896;33.42860158;0.099141854
898;33.18846774;0.079324883
900;32.69646762;0.049472494
902;33.29717981;0.049658683
904;32.40029817;0
906;33.14933018;0.138542894
908;32.27922454;0.079296634
910;32.57997106;0.138779447
912;32.82282761;0.089190224
914;32.30452111;0.118928546
916;32.33648207;0.208066321
918;32.43630357;0.198495429
920;32.24015032;0.227753722
922;32.67661715;0.19820163
924;32.74774233;0.257613438
926;32.54247321;0.207983803
928;33.32445244;0.188638648
930;32.50423459;0.248041611
932;32.09319006;0.168686766
934;32.39301465;0.158377453
936;31.94820154;0.247168849
938;31.6284756;0.188482956
940;32.08179387;0.217833596
942;31.72928039;0.228163578
944;31.87918679;0.218270335
946;32.12424253;0.188886417
948;32.24260473;0.12899649
950;32.2228131;0.119025412
952;32.48017517;0.168252775
954;31.55540023;0.157741645
956;31.56819185;0.236269824
958;31.59379389;0.295314165
960;31.33476357;0.327194324
962;31.85445658;0.397367998
964;32.4021034;0.287123331
966;31.94043713;0.327241433
968;31.89180425;0.257434014
970;31.83554011;0.33673951
972;31.74222505;0.16837832
974;32.42828454;0.268380426
976;32.44601169;0.178762901
978;32.4703705;0.079384095
980;32.66986602;0.13920653
982;32.55213617;0.159036962
984;31.76120783;0.079361699
986;31.72438932;0.119051187
988;31.93200179;0.07919769
990;31.5164977;0.089083795
992;31.93144778;0.138638279
994;31.75315344;0.158080631
996;31.74351196;0.168628849
998;32.21270874;0.129175282
1000;31.50438518;0.128979393
1002;31.63009196;0.188455116
1004;31.64899549;0.14907209
1006;32.08609245;0.19910226
1008;31.9844475;0.148992378
1010;32.41231345;0.217752449
1012;32.48277628;0.218122725
1014;31.58023402;0.208619378
1016;31.9848041;0.188392342
1018;32.41565133;0.24829695
1020;31.56075689;0.237926149
1022;31.7266323;0.32561714
1024;31.7584765;0.346389265
1026;31.90683331;0.325342428
1028;31.5034388;0.366065955
1030;31.80615335;0.385243912
1032;31.70101561;0.376651021
1034;31.63375581;0.337069198
1036;31.13805573;0.376634054
1038;31.22728528;0.376786816
1040;31.50693031;0.395776127
1042;31.83363788;0.455925434
1044;31.58205562;0.466780803
1046;31.45317588;0.425542309
1048;31.51836006;0.407212329
1050;31.4769687;0.407133078
1052;31.36478089;0.376022387
1054;31.598799;0.416330896
1056;31.47408335;0.446029616
1058;31.61237613;0.475706528
1060;32.05671893;0.426063974
1062;31.57259605;0.39621807
1064;31.60965997;0.415705907
1066;31.97561792;0.356816075
1068;31.63343592;0.427054777
1070;31.42643777;0.356818889
1072;31.98598902;0.357437817
1074;31.67373591;0.33759036
1076;31.68746268;0.336988365
1078;32.0117095;0.24782997
1080;31.62889241;0.277457042
1082;31.65644573;0.406238392
1084;32.03965956;0.40636195
1086;31.63588236;0.357334146
1088;31.6022807;0.426103832
1090;31.80375081;0.396275215
1092;31.89520421;0.455855105
1094;31.23921079;0.456441431
1096;31.65502555;0.426004896
1098;31.6275499;0.366448014
1100;31.66149046;0.387158832
1102;31.59085993;0.4167111
1104;31.53062651;0.426765145
1106;31.31367716;0.406113799
1108;31.69605918;0.474644034
1110;31.68699556;0.445883395
1112;31.77601702;0.436076127
1114;32.02499827;0.416907863
1116;31.88028245;0.416979388
1118;31.96555079;0.396452931
1120;31.53803831;0.43612032
1122;31.86248037;0.436098224
1124;31.66307615;0.426248404
1126;31.84922711;0.367294527
1128;31.48388857;0.41633565
1130;31.55620093;0.357367648
1132;31.60354508;0.35687721
1134;31.86301444;0.377428262
1136;31.4886024;0.267555087
1138;31.94709009;0.258167348
1140;32.13019055;0.19851007
1142;32.2093031;0.218018896
1144;32.07921008;0.27735203
1146;31.84531902;0.218080579
1148;31.28806444;0.267625076
1150;31.69473764;0.247831396
1152;31.47290111;0.228431892
1154;31.06822248;0.277571163
1156;31.45967147;0.277992727
1158;30.91209173;0.288051895
1160;31.44304376;0.297313557
1162;32.23284557;0.22872433
1164;32.26565246;0.278539805
1166;31.82054681;0.307310931
1168;32.30232461;0.347565593
1170;32.61255138;0.308265107
1172;32.463811;0.317700384
1174;32.78400824;0.298364135
1176;32.93684222;0.188687988
1178;32.40982324;0.308206867
1180;32.75275096;0.218350047
1182;32.02278053;0.169093207
1184;32.31851435;0.267607269
1186;32.1030464;0.19746279
1188;32.01001583;0.128824543
1190;32.04915338;0.098746518
1192;32.27169015;0.237764628
1194;32.39746797;0.228681119
1196;32.41213741;0.29841478
1198;32.33709034;0.277954215
1200;32.1487062;0.276256773
