Repository: johodges/materials

## A Non-Dimensional Scaling Approach to Modeling Material Pyrolysis

This repository contains the data, scripts, and technical documents required to generate the SPyro cone validation cases.

## Instructions
* Clone this repository with submodules
  ```
  git clone --recurse-submodules https://github.com/johodges/materials
  ```
* Pre-process data
  ```
  python materials/scripts/initialize.py
  ```
* Build latest FDS (example for impi_intel_linux target, but use relevant make target for platform)
  ```
  git clone git@github.com:firemodels/fds.git && cd fds
  cd Build/impi_intel_linux
  ./make_fds.sh
  ln -s fds_impi_intel_linux fds
  cd ../..
  ```
* Run cases
  ```

File: data/rise_materials/Testdata-259.txt
Keywords
Material1;Material2;Material3;Material4;Product;Object;Scenario;Method;Reference;Comment;Owner;IsPublic;ImportDate
FR PUR rigid;Plasterboard;;;(M27);;;ISO 5660;SBI Project;C000504_m27;;1;2003-08-12 13:07:09
Scalars
Flux (kW/m2);tig (s);qmax (kw/m2);qtotal (MJ/m2);q180 (kw/m2);q300 (kw/m2);Mass loss (g);DHc (MJ/kg);Peak smoke production (m2/m2s);Total smoke produced (m2/m2);Specific extinction area (avg) (m2/kg);Area (m2);Thickness (mm);Density (kg/m3)
40;95;81;16.74;12.62;7.66;28.8;4.26;NA;NA;109.76;0.0088;13;
VectorData
Time (s);HRR (kW/m2);SEA (m2/kg);SPR (m2/s)
0; 2.9; 0; 0.0000
5; 2.5; 0; 0.0000
10; 1.4; 1; 0.0000
15; 0.1; 48; 0.0005
20; 0.4; 51; 0.0007
25; 0.4; 13; 0.0002
30; 0.0; 8; 0.0002
35; 0.0; 14; 0.0003
40; 0.0; 32; 0.0006
45; 0.0; 60; 0.0014
50; 0.5; 55; 0.0013
55; 0.3; 92; 0.0023
60; 0.1; 93; 0.0026
65; 0.6; 111; 0.0030
70; 0.4; 136; 0.0043
75; 1.2; 167; 0.0054
80; 1.3; 206; 0.0062
85; 1.1; 219; 0.0077
90; 0.9; 255; 0.0088
95; 6.4; 163; 0.0099
100; 47.6; 2; 0.0002
105; 81.0; 0; 0.0000
110; 75.1; 0; 0.0000
115; 49.6; 0; 0.0000
120; 28.1; 0; 0.0000
125; 20.8; 0; 0.0000
130; 20.0; 0; 0.0000
135; 19.9; 0; 0.0000
140; 18.7; 0; 0.0000
145; 16.3; 0; 0.0000
150; 14.4; 0; 0.0000
155; 12.4; 0; 0.0000
160; 10.9; 0; 0.0000
165; 9.3; 0; 0.0000
170; 8.4; 0; 0.0000
175; 8.1; 0; 0.0000
180; 6.3; 0; 0.0000
185; 5.3; 0; 0.0000
190; 4.4; 0; 0.0000
195; 2.9; 0; 0.0000
200; 2.6; 0; 0.0000
205; 2.2; 0; 0.0000
210; 1.6; 0; 0.0000
215; 1.2; 0; 0.0000
220; 1.1; 0; 0.0000
225; 1.5; 1; 0.0000
230; 1.0; 14; 0.0004
235; 1.0; 3; 0.0001
240; 1.1; 7; 0.0002
245; 0.8; 0; 0.0000
250; 0.9; 0; 0.0000
255; 1.0; 5; 0.0001
260; 0.7; 0; 0.0000
265; 0.5; 0; 0.0000
270; 0.6; 0; 0.0000
275; 0.5; 0; 0.0000
280; 0.7; 0; 0.0000
285; 1.2; 0; 0.0000
290; 0.6; 0; 0.0000
295; 0.5; 0; 0.0000
300; 0.3; 0; 0.0000
305; 0.5; 0; 0.0000
310; 0.8; 0; 0.0000
315; 0.3; 0; 0.0000
320; 0.0; 0; 0.0000
325; 0.0; 0; 0.0000
330; 0.0; 1; 0.0000
335; 0.0; 13; 0.0004
340; 0.0; 0; 0.0000
345; 0.0; 9; 0.0002
350; 0.3; 14; 0.0004
355; 0.1; 9; 0.0002
360; 0.3; 2; 0.0000
365; 0.0; 0; 0.0000
370; 0.0; 0; 0.0000
375; 0.0; 0; 0.0000
380; 0.0; 0; 0.0000
385; 0.0; 0; 0.0000
390; 0.0; 0; 0.0000
395; 0.0; 0; 0.0000
400; 0.0; 0; 0.0000
405; 0.2; 0; 0.0000
410; 0.2; 0; 0.0000
415; 0.0; 0; 0.0000
420; 0.0; 0; 0.0000
425; 0.0; 0; 0.0000
430; 0.0; 0; 0.0000
435; 0.0; 2; 0.0000
440; 0.0; 7; 0.0002
445; 0.0; 0; 0.0000
450; 0.0; 0; 0.0000
455; 0.0; 0; 0.0000
460; 0.0; 0; 0.0000
465; 0.0; 0; 0.0000
470; 0.0; 15; 0.0003
475; 0.0; 8; 0.0001
480; 0.0; 0; 0.0000
485; 0.0; 7; 0.0002
490; 0.0; 0; 0.0000
495; 0.0; 5; 0.0001
500; 0.2; 21; 0.0004
505; 0.2; 19; 0.0004
510; 0.0; 36; 0.0007
515; 0.0; 26; 0.0006
520; 0.0; 23; 0.0005
525; 0.0; 14; 0.0002
530; 0.0; 15; 0.0003
535; 0.0; 19; 0.0004
540; 0.0; 4; 0.0001
545; 0.0; 4; 0.0001
550; 0.0; 0; 0.0000
555; 0.0; 0; 0.0000
560; 0.0; 0; 0.0000
565; 0.0; 0; 0.0000
570; 0.0; 0; 0.0000
575; 0.0; 0; 0.0000
580; 0.0; 0; 0.0000
585; 0.0; 0; 0.0000
590; 0.0; 0; 0.0000
595; 0.0; 0; 0.0000
600; 0.0; 0; 0.0000
605; 0.0; 0; 0.0000
610; 0.0; 0; 0.0000
615; 0.0; 0; 0.0000
620; 0.0; 0; 0.0000
625; 0.0; 0; 0.0000
630; 0.0; 0; 0.0000
635; 0.0; 0; 0.0000
640; 0.0; 0; 0.0000
645; 0.0; 0; 0.0000
650; 0.0; 10; 0.0002
655; 0.0; 6; 0.0001
660; 0.0; 0; 0.0000
665; 0.0; 0; 0.0000
670; 0.0; 0; 0.0000
675; 0.0; 3; 0.0000
680; 0.0; 14; 0.0002
685; 0.0; 6; 0.0001
690; 0.0; 3; 0.0001
695; 0.0; 17; 0.0003
700; 0.0; 23; 0.0004
705; 0.0; 0; 0.0000
710; 0.0; 1; 0.0000
715; 0.0; 22; 0.0004
720; 0.0; 10; 0.0002
725; 0.0; 7; 0.0001
730; 0.0; 0; 0.0000
735; 0.0; 0; 0.0000
740; 0.0; 0; 0.0000
745; 0.0; 0; 0.0000
750; 0.0; 0; 0.0000
755; 0.0; 0; 0.0000
760; 0.0; 0; 0.0000
765; 0.0; 18; 0.0003
770; 0.0; 22; 0.0003
775; 0.0; 0; 0.0000
780; 0.0; 0; 0.0000
785; 0.0; 0; 0.0000
790; 0.0; 0; 0.0000
795; 0.0; 0; 0.0000
800; 0.0; 0; 0.0000
805; 0.0; 9; 0.0001
810; 0.0; 14; 0.0002
815; 0.0; 14; 0.0002
820; 0.0; 0; 0.0000
825; 0.0; 15; 0.0003
830; 0.0; 12; 0.0001
835; 0.0; 3; 0.0000
840; 0.0; 26; 0.0004
845; 0.0; 5; 0.0001
850; 0.0; 21; 0.0003
855; 0.0; 15; 0.0002
860; 0.0; 20; 0.0003
865; 0.0; 0; 0.0000
870; 0.0; 18; 0.0002
875; 0.0; 24; 0.0004
880; 0.0; 64; 0.0007
885; 0.0; 47; 0.0007
890; 0.0; 57; 0.0006
895; 0.0; 25; 0.0003
900; 0.0; 16; 0.0003
905; 0.0; 12; 0.0001
910; 0.0; 21; 0.0002
915; 0.0; 54; 0.0006
920; 0.0; 6; 0.0001
925; 0.0; 5; 0.0001
930; 0.0; 3; 0.0000
935; 0.0; 0; 0.0000
940; 0.0; 10; 0.0001
945; 0.0; 0; 0.0000
950; 0.0; 0; 0.0000
955; 0.0; 0; 0.0000
960; 0.0; 7; 0.0001
965; 0.0; 0; 0.0000
970; 0.0; 22; 0.0002
975; 0.0; 5; 0.0001
980; 0.0; 0; 0.0000
985; 0.0; 0; 0.0000
990; 0.0; 0; 0.0000
995; 0.0; 0; 0.0000
1000; 0.0; 0; 0.0000
1005; 0.0; 0; 0.0000
1010; 0.0; 42; 0.0001
1015; 0.0; 0; 0.0000
1020; 0.0; 6; 0.0001
1025; 0.0; 40; 0.0004
1030; 0.0; 0; 0.0000
1035; 0.0; 0; 0.0000
1040; 0.0; 32; 0.0002
1045; 0.0; 23; 0.0001
1050; 0.0; 27; 0.0001
1055; 0.0; 99; 0.0002
1060; 0.0; 78; 0.0005
1065; 0.1; 137; 0.0007
1070; 0.5; 124; 0.0008
1075; 0.3; 94; 0.0008
1080; 0.0; 335; 0.0007
1085; 0.0; 106; 0.0008
1090; 0.2; 60; 0.0007
1095; 0.5; 418; 0.0006
1100; 0.5; 531; 0.0008
1105; 0.0; 80; 0.0006
1110; 1.1; 20; 0.0002
1115; 0.3; 0; 0.0000
1120; 0.3; 2; 0.0000
1125; 1.4; 5; 0.0001
1130; 1.2; 0; 0.0000
1135; 1.2; 41; 0.0003
1140; 1.6; 12; 0.0001
1145; 1.8; 24; 0.0003
1150; 1.5; 32; 0.0006
1155; 1.5; 4; 0.0000
1160; 1.5; 1; 0.0000
1165; 1.4; 35; 0.0003
1170; 2.3; 2; 0.0000
1175; 2.3; 26; 0.0003
1180; 2.1; 39; 0.0005
1185; 2.4; 42; 0.0005
1190; 3.1; 99; 0.0015
1195; 2.6; 103; 0.0017
1200; 2.7; 98; 0.0012
1205; 3.1; 67; 0.0011
1210; 3.2; 61; 0.0007
1215; 3.4; 80; 0.0010
1220; 3.4; 62; 0.0011
1225; 3.2; 107; 0.0019
1230; 3.3; 139; 0.0019
1235; 4.1; 170; 0.0028
1240; 4.3; 193; 0.0040
1245; 4.5; 257; 0.0049
1250; 4.8; 316; 0.0053
1255; 5.5; 590; 0.0111
1260; 5.9; 706; 0.0155
1265; 5.6; 847; 0.0152
1270; 5.9; 963; 0.0178
1275; 6.4; 866; 0.0167
1280; 5.9; 866; 0.0178
1285; 6.5; 883; 0.0178
1290; 7.0; 837; 0.0183
1295; 7.3; 788; 0.0198
1300; 8.1; 1072; 0.0228
1305; 7.2; 1173; 0.0233
1310; 13.7; 726; 0.0158
1315; 27.0; 301; 0.0067
1320; 36.1; 356; 0.0085
1325; 38.2; 279; 0.0071
1330; 38.0; 246; 0.0064
1335; 38.8; 187; 0.0055
1340; 40.3; 249; 0.0062
1345; 43.4; 341; 0.0076
1350; 47.7; 352; 0.0090
1355; 49.4; 447; 0.0114
1360; 49.3; 486; 0.0116
1365; 47.9; 510; 0.0130
1370; 47.3; 397; 0.0126
1375; 49.1; 457; 0.0144
1380; 50.1; 439; 0.0145
1385; 50.2; 608; 0.0150
1390; 51.3; 644; 0.0136
1395; 52.8; 408; 0.0132
1400; 53.6; 492; 0.0134
1405; 53.6; 439; 0.0136
1410; 54.0; 400; 0.0131
1415; 55.2; 388; 0.0120
1420; 55.9; 455; 0.0120
1425; 56.7; 398; 0.0116
1430; 55.6; 301; 0.0098
1435; 55.7; 439; 0.0107
1440; 54.7; 367; 0.0080
1445; 54.0; 230; 0.0066
1450; 55.2; 225; 0.0071
1455; 54.1; 277; 0.0061
1460; 52.8; 243; 0.0051
1465; 53.6; 176; 0.0044
1470; 54.7; 198; 0.0046
1475; 52.9; 130; 0.0036
1480; 52.8; 203; 0.0046
1485; 53.9; 263; 0.0047
1490; 54.3; 243; 0.0062
1495; 52.9; 311; 0.0052
1500; 50.3; 340; 0.0044
1505; 46.5; 211; 0.0034
1510; 42.2; 170; 0.0026
1515; 37.8; 163; 0.0020
1520; 34.4; 125; 0.0013
1525; 31.2; 467; 0.0035
1530; 26.7; 340; 0.0031
1535; 23.8; 114; 0.0014
1540; 18.7; 108; 0.0013
1545; 13.2; 395; 0.0026
1550; 11.7; 0; 0.0007
1555; 11.0; 61; 0.0004
1560; 10.8; 30; 0.0003
1565; 10.6; 64; 0.0007
1570; 10.4; 40; 0.0004
1575; 9.7; 0; 0.0009
1580; 9.6; 0; 0.0009
1585; 9.8; 142; 0.0011
1590; 9.7; 111; 0.0009
1595; 9.5; 144; 0.0009
1600; 9.2; 260; 0.0008
1605; 9.4; 288; 0.0012
1610; 9.1; 103; 0.0008
1615; 8.9; 274; 0.0009
1620; 8.6; 0; 0.0008
1625; 8.9; 224; 0.0013
1630; 8.8; 96; 0.0008
1635; 7.9; 144; 0.0009
1640; 8.0; 100; 0.0009
1645; 8.4; 224; 0.0010
1650; 8.6; 299; 0.0012
1655; 8.2; 83; 0.0008
1660; 7.9; 139; 0.0004
1665; 8.5; 0; 0.0007
1670; 8.2; 170; 0.0008
1675; 7.9; 169; 0.0011
1680; 8.1; 482; 0.0009
1685; 8.1; 279; 0.0010
1690; 7.9; 155; 0.0007
1695; 7.7; 525; 0.0010
1700; 7.5; 739; 0.0008
1705; 7.8; 347; 0.0010
1710; 8.2; 165; 0.0010
1715; 8.0; 153; 0.0006
1720; 7.9; 159; 0.0006
1725; 7.8; 116; 0.0005
1730; 7.4; 263; 0.0006
1735; 7.6; 74; 0.0006
1740; 7.9; 83; 0.0005
1745; 8.0; 393; 0.0009
1750; 7.9; 408; 0.0012
1755; 7.7; 0; 0.0007
1760; 7.5; 129; 0.0007
1765; 7.5; 146; 0.0010
1770; 7.9; 102; 0.0008
1775; 7.4; 288; 0.0007
1780; 7.9; 0; 0.0006
1785; 7.9; 397; 0.0009
1790; 7.4; 0; 0.0008
1795; 7.5; 301; 0.0008
1800; 7.5; 320; 0.0012
1805; 7.5; 150; 0.0011
1810; 7.5; 132; 0.0007
1815; 7.2; 0; 0.0008
1820; 6.9; 198; 0.0007
1825; 7.4; 853; 0.0009
1830; 7.2; 950; 0.0011
1835; 7.2; 217; 0.0010
1840; 7.5; 259; 0.0011
1845; 6.8; 364; 0.0012
1850; 6.9; 0; 0.0012
1855; 7.2; 324; 0.0012
1860; 7.2; 99; 0.0012

File: data/rise_materials/Testdata-260.txt
Keywords
Material1;Material2;Material3;Material4;Product;Object;Scenario;Method;Reference;Comment;Owner;IsPublic;ImportDate
EPS;Steel;;;Sandwich panel (M21);;;ISO 5660;SBI Project;C000505_m21;;1;2003-08-12 13:09:59
Scalars
Flux (kW/m2);tig (s);qmax (kw/m2);qtotal (MJ/m2);q180 (kw/m2);q300 (kw/m2);Mass loss (g);DHc (MJ/kg);Peak smoke production (m2/m2s);Total smoke produced (m2/m2);Specific extinction area (avg) (m2/kg);Area (m2);Thickness (mm);Density (kg/m3)
40;85;0;0.00;0.01;0.01;0.3;0.05;NA;NA;2303238.00;0.0088;;
VectorData
Time (s);HRR (kW/m2);SEA (m2/kg);SPR (m2/s)
0; 0.3; 7; 0.0269
5; 0.0; 0; 0.0269
10; 0.0; 0; 0.0270
15; 0.0; 0; 0.0269
20; 0.0; 0; 0.0269
25; 0.0; 0; 0.0270
30; 0.0; 15; 0.0269
35; 0.0; 8; 0.0269
40; 0.0; 0; 0.0269
45; 0.2; 7; 0.0269
50; 0.2; 0; 0.0270
55; 0.0; 5; 0.0269
60; 0.0; 21; 0.0262
65; 0.0; 19; 0.0260
70; 0.0; 36; 0.0264
75; 0.0; 26; 0.0264
80; 0.0; 23; 0.0266
85; 0.0; 14; 0.0265
90; 0.0; 15; 0.0265
95; 0.0; 19; 0.0267
100; 0.0; 4; 0.0267
105; 0.0; 4; 0.0267
110; 0.0; 0; 0.0269
115; 0.0; 0; 0.0268
120; 0.0; 0; 0.0267
125; 0.0; 0; 0.0268
130; 0.0; 0; 0.0268
135; 0.0; 0; 0.0269
140; 0.2; 0; 0.0269
145; 0.2; 0; 0.0269
150; 0.0; 0; 0.0267
155; 0.0; 0; 0.0268
160; 0.0; 0; 0.0268
165; 0.0; 0; 0.0269
170; 0.0; 0; 0.0269
175; 0.0; 0; 0.0269
180; 0.0; 0; 0.0269
185; 0.0; 0; 0.0268
190; 0.0; 0; 0.0268
195; 0.0; 0; 0.0268
200; 0.0; 0; 0.0268
205; 0.0; 0; 0.0270
210; 0.0; 10; 0.0269
215; 0.0; 6; 0.0269
220; 0.0; 0; 0.0268
225; 0.0; 0; 0.0269
230; 0.0; 0; 0.0267
235; 0.0; 3; 0.0268
240; 0.0; 14; 0.0268
245; 0.0; 6; 0.0268
250; 0.0; 3; 0.0268
255; 0.0; 17; 0.0269
260; 0.0; 23; 0.0267
265; 0.0; 0; 0.0268
270; 0.0; 1; 0.0269
275; 0.0; 22; 0.0270
280; 0.0; 10; 0.0268
285; 0.0; 7; 0.0268
290; 0.0; 0; 0.0268
295; 0.0; 0; 0.0268
300; 0.0; 0; 0.0269
305; 0.0; 0; 0.0268
310; 0.0; 0; 0.0268
315; 0.0; 0; 0.0268
320; 0.0; 0; 0.0270
325; 0.0; 18; 0.0269
330; 0.0; 22; 0.0270
335; 0.0; 0; 0.0269
340; 0.0; 0; 0.0269
345; 0.0; 0; 0.0267
350; 0.0; 0; 0.0267
355; 0.0; 0; 0.0269
360; 0.0; 0; 0.0268
365; 0.0; 9; 0.0268
370; 0.0; 14; 0.0268
375; 0.0; 14; 0.0268
380; 0.0; 0; 0.0268
385; 0.0; 15; 0.0270
390; 0.0; 12; 0.0268
395; 0.0; 3; 0.0270
400; 0.0; 26; 0.0268
405; 0.0; 5; 0.0270
410; 0.0; 21; 0.0270
415; 0.0; 15; 0.0268
420; 0.0; 20; 0.0268
425; 0.0; 0; 0.0267
430; 0.0; 18; 0.0266
435; 0.0; 24; 0.0270
440; 0.0; 64; 0.0269
445; 0.0; 47; 0.0268
450; 0.0; 57; 0.0267
455; 0.0; 25; 0.0269
460; 0.0; 16; 0.0270
465; 0.0; 12; 0.0269
470; 0.0; 21; 0.0268
475; 0.0; 54; 0.0268
480; 0.0; 6; 0.0268
485; 0.0; 5; 0.0268
490; 0.0; 3; 0.0267
495; 0.0; 0; 0.0267
500; 0.0; 10; 0.0268
505; 0.0; 0; 0.0268
510; 0.0; 0; 0.0268
515; 0.0; 0; 0.0268
520; 0.0; 7; 0.0268
525; 0.0; 0; 0.0269
530; 0.0; 22; 0.0269
535; 0.0; 5; 0.0268
540; 0.0; 0; 0.0268
545; 0.0; 0; 0.0268
550; 0.0; 0; 0.0268
555; 0.0; 0; 0.0269
560; 0.0; 0; 0.0267
565; 0.0; 0; 0.0268
570; 0.0; 42; 0.0268
575; 0.0; 0; 0.0270
580; 0.0; 6; 0.0268
585; 0.0; 40; 0.0267
590; 0.0; 0; 0.0269
595; 0.0; 0; 0.0267
600; 0.0; 32; 0.0266
605; 0.0; 23; 0.0268
610; 0.0; 27; 0.0268
615; 0.0; 99; 0.0269
620; 0.0; 78; 0.0268
625; 0.0; 137; 0.0269
630; 0.0; 124; 0.0269
635; 0.0; 94; 0.0268
640; 0.0; 335; 0.0270
645; 0.0; 106; 0.0268
650; 0.0; 60; 0.0268
655; 0.0; 418; 0.0269
660; 0.0; 531; 0.0268
665; 0.0; 80; 0.0268
670; 0.0; 20; 0.0269
675; 0.0; 0; 0.0269
680; 0.0; 2; 0.0268
685; 0.0; 5; 0.0269
690; 0.0; 0; 0.0268
695; 0.0; 41; 0.0269
700; 0.0; 12; 0.0268
705; 0.1; 24; 0.0269
710; 0.5; 32; 0.0268
715; 0.3; 4; 0.0267
720; 0.0; 1; 0.0268
725; 0.0; 35; 0.0269
730; 0.2; 2; 0.0269
735; 0.5; 26; 0.0268
740; 0.5; 39; 0.0268
745; 0.0; 42; 0.0268
750; 1.1; 99; 0.0269
755; 0.3; 103; 0.0269
760; 0.3; 98; 0.0267
765; 1.4; 67; 0.0268
770; 1.2; 61; 0.0269
775; 1.2; 80; 0.0269
780; 1.6; 62; 0.0268
785; 1.8; 107; 0.0269
790; 1.5; 139; 0.0267
795; 1.5; 170; 0.0268
800; 1.5; 193; 0.0268
805; 1.4; 257; 0.0270
810; 2.3; 316; 0.0268
815; 2.3; 590; 0.0269
820; 2.1; 706; 0.0270
825; 2.4; 847; 0.0268
830; 3.1; 963; 0.0269
835; 2.6; 866; 0.0270
840; 2.7; 866; 0.0268
845; 3.1; 883; 0.0269
850; 3.2; 837; 0.0270
855; 3.4; 788; 0.0269
860; 3.4; 1072; 0.0268
865; 3.2; 1173; 0.0267
870; 3.3; 726; 0.0268
875; 4.1; 301; 0.0269
880; 4.3; 356; 0.0268
885; 4.5; 279; 0.0268
890; 4.8; 246; 0.0268
895; 5.5; 187; 0.0270
900; 5.9; 249; 0.0268
905; 5.6; 341; 0.0269
910; 5.9; 352; 0.0267
915; 6.4; 447; 0.0268
920; 5.9; 486; 0.0267
925; 6.5; 510; 0.0268
930; 7.0; 397; 0.0270
935; 7.3; 457; 0.0268
940; 8.1; 439; 0.0268
945; 7.2; 608; 0.0268
950; 13.7; 644; 0.0270
955; 27.0; 408; 0.0268
960; 36.1; 492; 0.0269
965; 38.2; 439; 0.0268
970; 38.0; 400; 0.0270
975; 38.8; 388; 0.0271
980; 40.3; 455; 0.0270
985; 43.4; 398; 0.0268
990; 47.7; 301; 0.0269
995; 49.4; 439; 0.0271
1000; 49.3; 367; 0.0271
1005; 47.9; 230; 0.0268
1010; 47.3; 225; 0.0267
1015; 49.1; 277; 0.0268
1020; 50.1; 243; 0.0267
1025; 50.2; 176; 0.0269
1030; 51.3; 198; 0.0268
1035; 52.8; 130; 0.0268
1040; 53.6; 203; 0.0269
1045; 53.6; 263; 0.0267
1050; 54.0; 243; 0.0268
1055; 55.2; 311; 0.0269
1060; 55.9; 340; 0.0270
1065; 56.7; 211; 0.0269
1070; 55.6; 170; 0.0269
1075; 55.7; 163; 0.0268
1080; 54.7; 125; 0.0269
1085; 54.0; 467; 0.0269
1090; 55.2; 340; 0.0268
1095; 54.1; 114; 0.0269
1100; 52.8; 108; 0.0270
1105; 53.6; 395; 0.0270
1110; 54.7; 0; 0.0270
1115; 52.9; 61; 0.0269
1120; 52.8; 30; 0.0269
1125; 53.9; 64; 0.0269
1130; 54.3; 40; 0.0268
1135; 52.9; 0; 0.0268
1140; 50.3; 0; 0.0270
1145; 46.5; 142; 0.0267
1150; 42.2; 111; 0.0267
1155; 37.8; 144; 0.0268
1160; 34.4; 260; 0.0270
1165; 31.2; 288; 0.0268
1170; 26.7; 103; 0.0269
1175; 23.8; 274; 0.0267
1180; 18.7; 0; 0.0268
1185; 13.2; 224; 0.0268
1190; 11.7; 96; 0.0269
1195; 11.0; 144; 0.0266
1200; 10.8; 100; 0.0267
1205; 10.6; 224; 0.0269
1210; 10.4; 299; 0.0267
1215; 9.7; 83; 0.0269
1220; 9.6; 139; 0.0268
1225; 9.8; 0; 0.0268
1230; 9.7; 170; 0.0269
1235; 9.5; 169; 0.0267
1240; 9.2; 482; 0.0268
1245; 9.4; 279; 0.0267
1250; 9.1; 155; 0.0268
1255; 8.9; 525; 0.0268
1260; 8.6; 739; 0.0269
1265; 8.9; 347; 0.0268
1270; 8.8; 165; 0.0267
1275; 7.9; 153; 0.0264
1280; 8.0; 159; 0.0267
1285; 8.4; 116; 0.0267
1290; 8.6; 263; 0.0263
1295; 8.2; 74; 0.0264
1300; 7.9; 83; 0.0267
1305; 8.5; 393; 0.0266
1310; 8.2; 408; 0.0266
1315; 7.9; 0; 0.0264
1320; 8.1; 129; 0.0265
1325; 8.1; 146; 0.0265
1330; 7.9; 102; 0.0264
1335; 7.7; 288; 0.0264
1340; 7.5; 0; 0.0263
1345; 7.8; 397; 0.0263
1350; 8.2; 0; 0.0263
1355; 8.0; 301; 0.0264
1360; 7.9; 320; 0.0264
1365; 7.8; 150; 0.0262
1370; 7.4; 132; 0.0262
1375; 7.6; 0; 0.0264
1380; 7.9; 198; 0.0263
1385; 8.0; 853; 0.0266
1390; 7.9; 950; 0.0263
1395; 7.7; 217; 0.0263
1400; 7.5; 259; 0.0263
1405; 7.5; 364; 0.0263
1410; 7.9; 0; 0.0263
1415; 7.4; 324; 0.0262
1420; 7.9; 99; 0.0263
1425; 7.9; 0; 0.0263
1430; 7.4; 0; 0.0264
1435; 7.5; 0; 0.0263
1440; 7.5; 0; 0.0265
1445; 7.5; 0; 0.0264
1450; 7.5; 0; 0.0263
1455; 7.2; 0; 0.0264
1460; 6.9; 4224580946466640370000000000; 0.0265
1465; 7.4; -0; 0.0264
1470; 7.2; -0; 0.0264
1475; 7.2; -0; 0.0265
1480; 7.5; 2; 0.0264
1485; 6.8; 0; 0.0265
1490; 6.9; 4; 0.0265
1495; 7.2; 0; 0.0264
1500; 7.2; 0; 0.0267
1505; 7.0; 0; 0.0266
1510; 0.2; 0; 0.0266
1515; 0.1; 0; 0.0266
1520; 0.2; 0; 0.0266
1525; 0.1; 0; 0.0266
1530; 0.2; 0; 0.0265
1535; 0.0; 0; 0.0266
1540; 11946563628725040400000000000.0; 0; 0.0267
1545; -0.0; 0; 0.0267
1550; -0.0; 0; 0.0267
1555; -0.0; 0; 0.0265
1560; 0.0; 0; 0.0267
1565; 0.0; 0; 0.0266
1570; 0.0; 0; 0.0265
1575; 0.0; 1; 0.0266
1580; 0.0; 5; 0.0267
1585; 0.0; 8; 0.0267
1590; 0.0; 11; 0.0268
1595; 0.0; 9; 0.0268
1600; 0.0; 5; 0.0267
1605; 0.0; 4; 0.0267
1610; 0.0; 4; 0.0267
1615; 0.0; 5; 0.0268
1620; 0.0; 4; 0.0266
1625; 0.0; 3; 0.0267
1630; 0.0; 3; 0.0265
1635; 0.0; 3; 0.0267
1640; 0.0; 2; 0.0266
1645; 0.0; 2; 0.0267
1650; 0.0; 2; 0.0267
1655; 0.0; 2; 0.0266
1660; 0.1; 2; 0.0266
1665; 0.1; 2; 0.0267
1670; 0.1; 1; 0.0266
1675; 0.1; 1; 0.0267
1680; 0.1; 1; 0.0267
1685; 0.0; 1; 0.0266
1690; 0.0; 0; 0.0267
1695; 0.0; 0; 0.0267
1700; 0.0; 0; 0.0267
1705; 0.0; 1; 0.0267
1710; 0.0; 0; 0.0267
1715; 0.0; 0; 0.0266
1720; 0.0; 0; 0.0266
1725; 0.0; 0; 0.0267
1730; 0.0; 0; 0.0268
1735; 0.0; 0; 0.0266
1740; 0.0; 0; 0.0268
1745; 0.0; 0; 0.0266
1750; 0.0; 0; 0.0269
1755; 0.0; 0; 0.0267
1760; 0.0; 0; 0.0268
1765; 0.0; 0; 0.0268
1770; 0.0; 0; 0.0268
1775; 0.0; 0; 0.0267
1780; 0.0; 0; 0.0267
1785; 0.0; 0; 0.0267
1790; 0.0; 0; 0.0268
1795; 0.0; 0; 0.0267
1800; 0.0; 0; 0.0268
1805; 0.0; 0; 0.0266
1810; 0.0; 0; 0.0267

File: data/rise_materials/Testdata-266.txt
Keywords
Material1;Material2;Material3;Material4;Product;Object;Scenario;Method;Reference;Comment;Owner;IsPublic;ImportDate
Particle board;;;;(M22);;;ISO 5660;SBI Project;C990323_m22;;1;2003-08-12 14:48:37
Scalars
Flux (kW/m2);tig (s);qmax (kw/m2);qtotal (MJ/m2);q180 (kw/m2);q300 (kw/m2);Mass loss (g);DHc (MJ/kg);Peak smoke production (m2/m2s);Total smoke produced (m2/m2);Specific extinction area (avg) (m2/kg);Area (m2);Thickness (mm);Density (kg/m3)
50;30;335;159.46;187.34;157.61;82.0;11.92;NA;NA;66.06;0.0088;12;700
VectorData
Time (s);HRR (kW/m2);SEA (m2/kg);SPR (m2/s)
0; 1.7; 15; 0.0003
5; 0.9; 0; 0.0003
10; 0.8; 57; 0.0008
15; 0.0; 78; 0.0019
20; 0.0; 154; 0.0032
25; 0.0; 305; 0.0055
30; 1.9; 161; 0.0072
35; 54.3; 24; 0.0024
40; 138.9; 57; 0.0084
45; 194.7; 63; 0.0106
50; 221.5; 66; 0.0110
55; 231.6; 76; 0.0136
60; 237.6; 91; 0.0166
65; 238.0; 96; 0.0173
70; 238.8; 101; 0.0184
75; 237.9; 104; 0.0193
80; 234.4; 97; 0.0181
85; 229.4; 101; 0.0177
90; 226.0; 101; 0.0179
95; 219.3; 88; 0.0160
100; 213.7; 86; 0.0150
105; 209.6; 80; 0.0137
110; 203.3; 70; 0.0119
115; 199.2; 68; 0.0115
120; 196.7; 62; 0.0108
125; 191.6; 57; 0.0097
130; 186.9; 54; 0.0090
135; 183.9; 51; 0.0085
140; 180.5; 49; 0.0079
145; 177.6; 43; 0.0071
150; 174.1; 45; 0.0073
155; 171.5; 39; 0.0062
160; 168.4; 36; 0.0059
165; 165.3; 36; 0.0057
170; 163.4; 35; 0.0052
175; 161.3; 36; 0.0054
180; 158.3; 33; 0.0048
185; 156.6; 33; 0.0047
190; 152.6; 32; 0.0045
195; 150.2; 33; 0.0046
200; 147.7; 31; 0.0041
205; 144.1; 30; 0.0040
210; 142.2; 29; 0.0037
215; 140.1; 26; 0.0033
220; 137.2; 24; 0.0031
225; 133.1; 28; 0.0032
230; 128.6; 25; 0.0028
235; 125.7; 22; 0.0027
240; 123.0; 26; 0.0029
245; 120.2; 25; 0.0027
250; 117.7; 21; 0.0023
255; 115.2; 17; 0.0018
260; 113.4; 18; 0.0020
265; 111.6; 21; 0.0021
270; 109.7; 19; 0.0020
275; 107.3; 22; 0.0022
280; 107.0; 19; 0.0020
285; 106.5; 21; 0.0020
290; 104.7; 24; 0.0022
295; 103.7; 20; 0.0020
300; 104.2; 21; 0.0020
305; 103.5; 19; 0.0018
310; 103.1; 24; 0.0022
315; 103.4; 21; 0.0021
320; 103.1; 21; 0.0021
325; 103.7; 22; 0.0021
330; 104.2; 23; 0.0022
335; 105.1; 24; 0.0022
340; 105.9; 25; 0.0024
345; 106.6; 23; 0.0021
350; 108.4; 28; 0.0027
355; 109.9; 26; 0.0026
360; 111.8; 26; 0.0027
365; 114.1; 29; 0.0029
370; 116.4; 31; 0.0031
375; 119.2; 33; 0.0034
380; 122.4; 37; 0.0040
385; 125.2; 40; 0.0042
390; 129.0; 36; 0.0039
395; 134.4; 39; 0.0046
400; 139.1; 42; 0.0050
405; 146.1; 46; 0.0056
410; 151.1; 48; 0.0063
415; 159.4; 50; 0.0068
420; 166.3; 52; 0.0072
425; 175.6; 52; 0.0078
430; 185.1; 58; 0.0091
435; 197.7; 55; 0.0091
440; 209.5; 56; 0.0100
445; 221.8; 62; 0.0115
450; 236.8; 59; 0.0115
455; 249.5; 64; 0.0134
460; 260.2; 74; 0.0158
465; 269.4; 95; 0.0206
470; 276.6; 98; 0.0222
475; 282.8; 105; 0.0233
480; 294.7; 100; 0.0227
485; 304.5; 90; 0.0214
490; 316.4; 90; 0.0215
495; 321.3; 85; 0.0212
500; 329.6; 103; 0.0255
505; 334.9; 110; 0.0270
510; 335.0; 114; 0.0272
515; 331.3; 120; 0.0273
520; 326.6; 123; 0.0265
525; 307.8; 136; 0.0261
530; 284.1; 130; 0.0230
535; 258.3; 117; 0.0168
540; 218.8; 90; 0.0099
545; 177.0; 57; 0.0044
550; 141.5; 34; 0.0018
555; 118.5; 26; 0.0012
560; 104.1; 39; 0.0014
565; 97.0; 29; 0.0010
570; 90.2; 42; 0.0015
575; 85.7; 44; 0.0015
580; 82.5; 41; 0.0011
585; 78.9; 27; 0.0007
590; 75.9; 51; 0.0016
595; 73.7; 58; 0.0014
600; 70.7; 72; 0.0017
605; 69.1; 88; 0.0021
610; 67.9; 87; 0.0020
615; 66.0; 87; 0.0020
620; 65.5; 126; 0.0023
625; 63.9; 138; 0.0028
630; 63.4; 115; 0.0028
635; 63.1; 137; 0.0029
640; 62.4; 147; 0.0028
645; 61.8; 160; 0.0030
650; 60.1; 141; 0.0030
655; 59.8; 145; 0.0029
660; 59.6; 182; 0.0030
665; 58.7; 135; 0.0027
670; 58.4; 168; 0.0032
675; 58.0; 171; 0.0028
680; 57.2; 186; 0.0032
685; 57.5; 163; 0.0029
690; 56.5; 144; 0.0024
695; 56.0; 152; 0.0024
700; 55.7; 170; 0.0027
705; 55.4; 196; 0.0029
710; 54.8; 190; 0.0029
715; 54.7; 167; 0.0028
720; 54.4; 169; 0.0026
725; 53.6; 182; 0.0024
730; 53.8; 126; 0.0025
735; 53.1; 161; 0.0026
740; 52.6; 163; 0.0022
745; 52.5; 125; 0.0023
750; 51.8; 229; 0.0026
755; 52.0; 156; 0.0023
760; 52.3; 148; 0.0025
765; 51.1; 112; 0.0021
770; 50.6; 148; 0.0025
775; 51.3; 217; 0.0027
780; 50.7; 194; 0.0027
785; 50.2; 203; 0.0026
790; 50.2; 140; 0.0024
795; 49.7; 143; 0.0026
800; 49.7; 172; 0.0023
805; 49.0; 169; 0.0022
810; 48.5; 164; 0.0024
815; 48.2; 171; 0.0025
820; 48.0; 159; 0.0023
825; 48.4; 134; 0.0022
830; 49.0; 141; 0.0022
835; 48.5; 168; 0.0022
840; 48.0; 126; 0.0020
845; 48.1; 138; 0.0022
850; 48.5; 123; 0.0019
855; 47.7; 153; 0.0020
860; 47.9; 154; 0.0021
865; 47.0; 146; 0.0020
870; 47.3; 187; 0.0020
875; 47.1; 122; 0.0018
880; 47.3; 144; 0.0021
885; 47.5; 154; 0.0024
890; 47.4; 151; 0.0019
895; 46.5; 174; 0.0022
900; 46.9; 130; 0.0021
905; 46.8; 196; 0.0020
910; 46.8; 131; 0.0019
915; 46.6; 108; 0.0020
920; 46.9; 102; 0.0016
925; 46.9; 122; 0.0017
930; 46.9; 151; 0.0017
935; 47.2; 137; 0.0018
940; 46.9; 113; 0.0016
945; 47.1; 129; 0.0018
950; 46.6; 147; 0.0018
955; 46.2; 124; 0.0017
960; 45.9; 131; 0.0018
965; 46.3; 137; 0.0016
970; 45.7; 118; 0.0017
975; 46.2; 128; 0.0017
980; 46.3; 100; 0.0014
985; 46.0; 73; 0.0011
990; 45.6; 110; 0.0013
995; 45.6; 94; 0.0012
1000; 45.7; 59; 0.0009
1005; 45.7; 79; 0.0009
1010; 45.9; 93; 0.0010
1015; 46.0; 83; 0.0012
1020; 46.0; 92; 0.0013
1025; 45.8; 77; 0.0012
1030; 45.4; 84; 0.0014
1035; 45.8; 95; 0.0013
1040; 45.2; 83; 0.0011
1045; 45.0; 139; 0.0014
1050; 45.4; 122; 0.0012
1055; 44.7; 79; 0.0011
1060; 44.5; 101; 0.0014
1065; 44.8; 126; 0.0012
1070; 45.2; 112; 0.0013
1075; 45.2; 95; 0.0012
1080; 45.3; 77; 0.0010
1085; 44.5; 93; 0.0011
1090; 44.5; 102; 0.0013
1095; 44.3; 85; 0.0013
1100; 44.6; 91; 0.0009
1105; 44.3; 85; 0.0011
1110; 44.9; 62; 0.0010
1115; 44.7; 78; 0.0010
1120; 44.0; 94; 0.0010
1125; 44.4; 109; 0.0013
1130; 44.6; 68; 0.0009
1135; 44.6; 65; 0.0008
1140; 44.0; 105; 0.0011
1145; 43.7; 60; 0.0009
1150; 44.3; 80; 0.0010
1155; 44.0; 133; 0.0012
1160; 43.9; 101; 0.0013
1165; 44.2; 78; 0.0010
1170; 44.8; 71; 0.0009
1175; 44.4; 89; 0.0009
1180; 43.8; 70; 0.0009
1185; 44.1; 64; 0.0008
1190; 44.0; 90; 0.0011
1195; 43.3; 65; 0.0009
1200; 43.5; 62; 0.0009
1205; 43.2; 83; 0.0008
1210; 43.1; 30; 0.0005
1215; 42.9; 61; 0.0009
1220; 43.2; 71; 0.0007
1225; 43.3; 73; 0.0009
1230; 43.1; 88; 0.0011
1235; 43.0; 74; 0.0008
1240; 42.5; 94; 0.0010
1245; 42.2; 94; 0.0010
1250; 43.0; 95; 0.0011
1255; 42.6; 83; 0.0011
1260; 42.6; 77; 0.0009
1265; 42.3; 57; 0.0008
1270; 42.0; 138; 0.0011
1275; 42.0; 87; 0.0009
1280; 42.0; 61; 0.0010
1285; 41.7; 108; 0.0010
1290; 41.9; 84; 0.0010
1295; 41.6; 128; 0.0011
1300; 41.6; 66; 0.0007
1305; 41.6; 73; 0.0008
1310; 41.1; 105; 0.0010
1315; 40.7; 68; 0.0010
1320; 40.5; 64; 0.0007
1325; 40.7; 83; 0.0010
1330; 41.4; 63; 0.0007
1335; 40.8; 41; 0.0004
1340; 41.0; 82; 0.0008
1345; 41.1; 64; 0.0007
1350; 40.4; 64; 0.0007
1355; 40.4; 61; 0.0007
1360; 39.9; 70; 0.0007
1365; 39.9; 53; 0.0006
1370; 39.8; 46; 0.0005
1375; 40.4; 32; 0.0004
1380; 40.1; 39; 0.0006
1385; 40.1; 46; 0.0005
1390; 39.8; 48; 0.0004
1395; 39.9; 55; 0.0005
1400; 39.8; 20; 0.0002
1405; 39.6; 43; 0.0004
1410; 40.5; 36; 0.0004
1415; 40.2; 37; 0.0005
1420; 39.8; 54; 0.0005
1425; 39.9; 40; 0.0004
1430; 40.3; 19; 0.0002
1435; 39.8; 23; 0.0003
1440; 39.5; 36; 0.0003
1445; 39.5; 61; 0.0005
1450; 39.5; 25; 0.0003
1455; 39.2; 41; 0.0004
1460; 39.1; 13; 0.0002
1465; 39.1; 55; 0.0006
1470; 39.2; 59; 0.0006
1475; 39.1; 61; 0.0007
1480; 39.0; 58; 0.0006
1485; 38.7; 68; 0.0009
1490; 38.8; 66; 0.0008
1495; 39.2; 59; 0.0007
1500; 39.1; 102; 0.0009
1505; 38.6; 100; 0.0008
1510; 38.9; 54; 0.0006
1515; 38.9; 54; 0.0006
1520; 38.3; 61; 0.0006
1525; 38.5; 71; 0.0009
1530; 39.0; 65; 0.0007
1535; 39.2; 76; 0.0007
1540; 38.9; 73; 0.0007
1545; 38.8; 72; 0.0007
1550; 38.4; 76; 0.0009
1555; 38.5; 65; 0.0008
1560; 38.5; 71; 0.0009
1565; 38.3; 88; 0.0007
1570; 38.3; 80; 0.0007
1575; 37.9; 48; 0.0006
1580; 38.6; 59; 0.0006
1585; 38.6; 68; 0.0007
1590; 38.2; 58; 0.0007
1595; 38.3; 76; 0.0007
1600; 38.1; 97; 0.0009
1605; 38.2; 74; 0.0009
1610; 38.2; 73; 0.0008
1615; 38.1; 89; 0.0008
1620; 37.7; 101; 0.0008
1625; 37.9; 105; 0.0009
1630; 37.8; 53; 0.0006
1635; 37.9; 75; 0.0009
1640; 37.7; 82; 0.0008
1645; 37.3; 148; 0.0009
1650; 37.8; 76; 0.0009
1655; 37.7; 55; 0.0007
1660; 38.3; 117; 0.0007
1665; 37.6; 71; 0.0008
1670; 37.3; 46; 0.0006
1675; 37.7; 62; 0.0005
1680; 37.7; 33; 0.0004
1685; 37.4; 51; 0.0005
1690; 37.2; 53; 0.0005
1695; 37.0; 41; 0.0004
1700; 37.2; 48; 0.0005
1705; 37.0; 34; 0.0004
1710; 36.4; 105; 0.0008
1715; 36.6; 67; 0.0007
1720; 36.7; 72; 0.0007
1725; 36.3; 51; 0.0006
1730; 36.8; 49; 0.0006
1735; 36.6; 64; 0.0004
1740; 36.7; 49; 0.0004
1745; 36.4; 38; 0.0004
1750; 36.0; 47; 0.0005
1755; 36.1; 51; 0.0005
1760; 36.6; 59; 0.0005
1765; 35.5; 77; 0.0006
1770; 35.9; 82; 0.0007
1775; 35.7; 48; 0.0006
1780; 35.8; 60; 0.0007
1785; 35.8; 93; 0.0009
1790; 35.7; 74; 0.0006
1795; 35.0; 78; 0.0005
1800; 35.3; 53; 0.0006
1805; 35.6; 59; 0.0006
1810; 35.4; 64; 0.0006
1815; 35.8; 55; 0.0006
1820; 36.1; 64; 0.0004
1825; 35.6; 108; 0.0007
1830; 35.3; 72; 0.0007
1835; 35.4; 60; 0.0005
1840; 35.1; 60; 0.0004
1845; 35.0; 40; 0.0005
1850; 35.3; 79; 0.0008
1855; 34.8; 49; 0.0006
1860; 34.1; 30; 0.0004
1865; 34.2; 92; 0.0005
1870; 33.6; 101; 0.0007
1875; 33.9; 122; 0.0008
1880; 33.9; 79; 0.0006
1885; 33.3; 54; 0.0006
1890; 33.2; 51; 0.0005
1895; 32.7; 60; 0.0006
1900; 32.4; 122; 0.0007
1905; 32.1; 115; 0.0008
1910; 31.8; 66; 0.0006
1915; 31.7; 79; 0.0007
1920; 32.0; 83; 0.0006
1925; 31.8; 157; 0.0008
1930; 32.0; 81; 0.0006
1935; 32.4; 66; 0.0006
1940; 32.1; 66; 0.0006
1945; 32.1; 90; 0.0008
1950; 32.4; 61; 0.0004
1955; 32.6; 57; 0.0005
1960; 32.0; 48; 0.0004
1965; 31.4; 45; 0.0004
1970; 32.0; 31; 0.0004
1975; 32.3; 54; 0.0003
1980; 32.4; 34; 0.0003
1985; 32.0; 57; 0.0005
1990; 31.8; 70; 0.0004
1995; 31.7; 33; 0.0004
2000; 31.4; 26; 0.0003
2005; 31.0; 28; 0.0002
2010; 30.9; 70; 0.0004
2015; 30.8; 22; 0.0002
2020; 30.8; 39; 0.0004
2025; 30.5; 68; 0.0005
2030; 30.0; 51; 0.0003
2035; 29.6; 65; 0.0005
2040; 29.2; 102; 0.0006
2045; 29.1; 50; 0.0004
2050; 29.9; 50; 0.0004
2055; 29.5; 51; 0.0003
2060; 29.4; 66; 0.0006
2065; 29.3; 68; 0.0004
2070; 28.2; 95; 0.0006
2075; 27.2; 87; 0.0006
2080; 27.4; 64; 0.0007

File: data/rise_materials/Testdata-269.txt
Keywords
Material1;Material2;Material3;Material4;Product;Object;Scenario;Method;Reference;Comment;Owner;IsPublic;ImportDate
LDF board;;;;Low density fibre board (M26);;;ISO 5660;SBI Project;C990331_m26;;1;2003-08-12 14:55:45
Scalars
Flux (kW/m2);tig (s);qmax (kw/m2);qtotal (MJ/m2);q180 (kw/m2);q300 (kw/m2);Mass loss (g);DHc (MJ/kg);Peak smoke production (m2/m2s);Total smoke produced (m2/m2);Specific extinction area (avg) (m2/kg);Area (m2);Thickness (mm);Density (kg/m3)
50;8;202;52.21;83.49;98.51;28.9;11.23;NA;NA;57.93;0.0088;12;250
VectorData
Time (s);HRR (kW/m2);SEA (m2/kg);SPR (m2/s)
0; 0.0; 16; 0.0009
5; 0.0; 0; 0.0009
10; 53.0; 78; 0.0054
15; 117.8; 103; 0.0131
20; 138.0; 142; 0.0168
25; 131.8; 110; 0.0126
30; 124.7; 113; 0.0114
35; 117.0; 108; 0.0099
40; 113.2; 102; 0.0089
45; 108.2; 102; 0.0081
50; 104.4; 90; 0.0075
55; 100.1; 78; 0.0064
60; 96.1; 79; 0.0059
65; 91.4; 66; 0.0049
70; 88.3; 65; 0.0047
75; 85.5; 54; 0.0038
80; 83.4; 49; 0.0033
85; 80.1; 47; 0.0031
90; 77.9; 40; 0.0026
95; 76.1; 34; 0.0023
100; 74.0; 29; 0.0020
105; 72.4; 26; 0.0018
110; 70.8; 25; 0.0018
115; 69.8; 22; 0.0015
120; 68.6; 20; 0.0015
125; 67.7; 22; 0.0015
130; 67.5; 22; 0.0016
135; 66.6; 19; 0.0014
140; 66.1; 17; 0.0012
145; 66.0; 17; 0.0013
150; 66.2; 15; 0.0011
155; 65.7; 10; 0.0008
160; 66.7; 12; 0.0009
165; 66.1; 11; 0.0008
170; 65.5; 10; 0.0008
175; 66.5; 11; 0.0008
180; 67.7; 9; 0.0007
185; 69.0; 7; 0.0005
190; 70.7; 10; 0.0007
195; 73.8; 12; 0.0009
200; 76.2; 10; 0.0008
205; 79.2; 13; 0.0009
210; 82.2; 14; 0.0011
215; 86.3; 16; 0.0014
220; 90.7; 15; 0.0013
225; 96.0; 13; 0.0012
230; 102.4; 8; 0.0008
235; 110.0; 9; 0.0010
240; 122.3; 10; 0.0011
245; 139.0; 23; 0.0028
250; 163.2; 45; 0.0062
255; 182.2; 81; 0.0123
260; 194.8; 107; 0.0165
265; 201.8; 133; 0.0201
270; 196.7; 160; 0.0226
275; 183.8; 179; 0.0219
280; 165.3; 181; 0.0191
285; 140.7; 160; 0.0137
290; 115.2; 101; 0.0069
295; 95.3; 64; 0.0035
300; 81.8; 42; 0.0020
305; 70.7; 27; 0.0013
310; 63.2; 20; 0.0006
315; 58.2; 11; 0.0004
320; 54.9; 14; 0.0005
325; 51.5; 15; 0.0004
330; 48.6; 16; 0.0004
335; 46.4; 25; 0.0006
340; 45.2; 28; 0.0006
345; 43.4; 32; 0.0007
350; 42.1; 24; 0.0005
355; 40.9; 36; 0.0008
360; 40.2; 57; 0.0009
365; 39.7; 39; 0.0007
370; 38.2; 28; 0.0006
375; 37.3; 47; 0.0008
380; 37.3; 61; 0.0009
385; 36.5; 61; 0.0010
390; 35.6; 63; 0.0010
395; 36.2; 58; 0.0010
400; 36.0; 63; 0.0013
405; 35.3; 84; 0.0013
410; 35.0; 85; 0.0009
415; 34.8; 71; 0.0012
420; 34.5; 67; 0.0011
425; 34.5; 48; 0.0009
430; 33.7; 55; 0.0009
435; 33.6; 68; 0.0008
440; 33.3; 56; 0.0008
445; 33.4; 56; 0.0009
450; 32.9; 47; 0.0009
455; 32.4; 70; 0.0009
460; 32.3; 69; 0.0009
465; 32.3; 55; 0.0008
470; 32.0; 74; 0.0010
475; 31.1; 67; 0.0010
480; 30.3; 89; 0.0010
485; 30.5; 65; 0.0009
490; 29.8; 41; 0.0008
495; 29.4; 45; 0.0006
500; 29.3; 62; 0.0007
505; 29.4; 64; 0.0010
510; 29.0; 63; 0.0007
515; 28.3; 60; 0.0007
520; 27.7; 72; 0.0009
525; 27.5; 39; 0.0006
530; 27.5; 56; 0.0006
535; 27.2; 70; 0.0006
540; 26.7; 49; 0.0007
545; 27.1; 54; 0.0007
550; 26.6; 41; 0.0006
555; 26.8; 71; 0.0008
560; 26.4; 97; 0.0007
565; 26.1; 84; 0.0009
570; 25.8; 50; 0.0008
575; 25.8; 53; 0.0007
580; 25.8; 101; 0.0008
585; 25.8; 110; 0.0010
590; 25.3; 65; 0.0007
595; 25.7; 58; 0.0007
600; 25.4; 61; 0.0008
605; 24.9; 59; 0.0008
610; 24.8; 52; 0.0006
615; 24.5; 60; 0.0005
620; 24.2; 49; 0.0006
625; 24.0; 41; 0.0005
630; 24.4; 75; 0.0007
635; 23.7; 70; 0.0005
640; 23.5; 44; 0.0005
645; 23.8; 32; 0.0004
650; 23.5; 15; 0.0002
655; 23.5; 26; 0.0002
660; 23.2; 44; 0.0004
665; 23.0; 34; 0.0004
670; 23.1; 30; 0.0004
675; 23.0; 43; 0.0004
680; 22.5; 39; 0.0003
685; 22.5; 60; 0.0005
690; 22.5; 92; 0.0007
695; 22.2; 72; 0.0005
700; 22.7; 44; 0.0004
705; 22.6; 87; 0.0006
710; 22.2; 41; 0.0004
715; 22.3; 46; 0.0006
720; 22.1; 58; 0.0005
725; 22.1; 55; 0.0005
730; 21.8; 58; 0.0005
735; 21.7; 73; 0.0006
740; 21.7; 64; 0.0007
745; 21.5; 82; 0.0007
750; 21.1; 140; 0.0006
755; 21.6; 85; 0.0006
760; 21.2; 92; 0.0007
765; 20.9; 79; 0.0007
770; 21.1; 51; 0.0005
775; 20.8; 33; 0.0003
780; 20.8; 62; 0.0005
785; 20.7; 37; 0.0003
790; 20.5; 52; 0.0005
795; 20.7; 58; 0.0003
800; 20.6; 193; 0.0006
805; 20.4; 110; 0.0006
810; 20.4; 51; 0.0004
815; 20.3; 37; 0.0004
820; 20.1; 51; 0.0005
825; 20.1; 113; 0.0007
830; 19.7; 170; 0.0006
835; 19.6; 76; 0.0005
840; 19.5; 65; 0.0006
845; 19.4; 66; 0.0005
850; 19.3; 72; 0.0004
855; 19.2; 41; 0.0004
860; 19.1; 64; 0.0004
865; 19.3; 76; 0.0004
870; 19.4; 76; 0.0005
875; 18.9; 47; 0.0005
880; 18.9; 49; 0.0004
885; 18.8; 78; 0.0004
890; 18.7; 63; 0.0005
895; 18.5; 83; 0.0006
900; 18.1; 66; 0.0005
905; 18.4; 67; 0.0004
910; 18.3; 68; 0.0005
915; 18.3; 53; 0.0003
920; 18.0; 69; 0.0005
925; 17.6; 55; 0.0004
930; 18.1; 98; 0.0004
935; 17.6; 82; 0.0005
940; 17.0; 63; 0.0004
945; 17.2; 32; 0.0003
950; 17.5; 75; 0.0005
955; 17.2; 89; 0.0005
960; 17.2; 29; 0.0004
965; 16.8; 69; 0.0006
970; 16.7; 118; 0.0003
975; 17.2; 195; 0.0005
980; 17.1; 65; 0.0004
985; 16.7; 57; 0.0005
990; 16.5; 131; 0.0006
995; 16.4; 54; 0.0004
1000; 15.9; 54; 0.0004
1005; 16.0; 76; 0.0004
1010; 15.9; 133; 0.0005
1015; 15.5; 133; 0.0005
1020; 15.6; 54; 0.0004
1025; 15.7; 78; 0.0004
1030; 15.3; 107; 0.0003
1035; 14.8; 52; 0.0004
1040; 15.1; 68; 0.0005
1045; 15.3; 202; 0.0005
1050; 14.8; 60; 0.0005
1055; 14.8; 71; 0.0006
1060; 14.7; 116; 0.0006
1065; 14.6; 132; 0.0005
1070; 14.5; 64; 0.0004
1075; 14.5; 95; 0.0006
1080; 14.1; 147; 0.0006
1085; 14.0; 157; 0.0007
1090; 14.0; 350; 0.0006
1095; 14.0; 134; 0.0005
1100; 14.2; 83; 0.0005
1105; 13.8; 57; 0.0005
1110; 13.5; 128; 0.0002
1115; 13.6; 0; 0.0003
1120; 13.5; 25; 0.0002
1125; 13.5; 113; 0.0004
1130; 13.5; 52; 0.0003
1135; 13.1; 23; 0.0003
1140; 13.1; 86; 0.0004
1145; 12.9; 136; 0.0003
1150; 12.4; 81; 0.0004
1155; 12.4; 99; 0.0004
1160; 12.1; 122; 0.0003
1165; 12.2; 119; 0.0005
1170; 12.2; 73; 0.0004
1175; 11.9; 100; 0.0004
1180; 11.7; 313; 0.0005
1185; 11.4; 64; 0.0005
1190; 11.4; 97; 0.0006
1195; 11.3; 0; 0.0003
1200; 11.0; 200; 0.0004
1205; 11.0; 172; 0.0003
1210; 10.6; 125; 0.0006
1215; 10.4; 96; 0.0007
1220; 10.6; 85; 0.0005
1225; 10.2; 112; 0.0005
1230; 10.2; 130; 0.0004
1235; 10.2; 88; 0.0006
1240; 9.8; 83; 0.0004
1245; 9.5; 0; 0.0005
1250; 9.3; 73; 0.0003
1255; 9.1; 64; 0.0004
1260; 8.9; 79; 0.0004
1265; 9.5; 163; 0.0004
1270; 9.3; 0; 0.0004
1275; 8.9; 73; 0.0003
1280; 8.4; 40; 0.0003
1285; 8.4; 61; 0.0003
1290; 8.4; 73; 0.0004
1295; 8.1; 0; 0.0004
1300; 8.4; 0; 0.0004
1305; 8.4; 28; 0.0001
1310; 7.8; 148; 0.0006
1315; 7.7; 33; 0.0002
1320; 7.7; 60; 0.0005
1325; 7.5; 100; 0.0003
1330; 7.2; 309; 0.0005
1335; 7.0; 0; 0.0006
1340; 7.2; 213; 0.0005
1345; 7.3; 86; 0.0003
1350; 7.2; 0; 0.0006
1355; 7.1; 80; 0.0004
1360; 7.0; 166; 0.0005
1365; 6.6; 231; 0.0005
1370; 6.2; 156; 0.0005
1375; 6.2; 146; 0.0004
1380; 6.2; 152; 0.0005
1385; 5.7; 190; 0.0004
