Repository: johodges/materials

## A Non-Dimensional Scaling Approach to Modeling Material Pyrolysis

This repository contains the data, scripts, and technical documents required to generate the SPyro cone validation cases.

## Instructions
* Clone this repository with submodules
  ```
  git clone --recurse-submodules https://github.com/johodges/materials
  ```
* Pre-process data
  ```
  python materials/scripts/initialize.py
  ```
* Build latest FDS (example for impi_intel_linux target, but use relevant make target for platform)
  ```
  git clone git@github.com:firemodels/fds.git && cd fds
  cd Build/impi_intel_linux
  ./make_fds.sh
  ln -s fds_impi_intel_linux fds
  cd ../..
  ```
* Run cases
  ```

File: data/rise_materials/Testdata-270.txt
Keywords
Material1;Material2;Material3;Material4;Product;Object;Scenario;Method;Reference;Comment;Owner;IsPublic;ImportDate
LDF board;;;;Low density fibre board (M26);;;ISO 5660;SBI Project;C990336_m26;;1;2003-08-12 14:58:42
Scalars
Flux (kW/m2);tig (s);qmax (kw/m2);qtotal (MJ/m2);q180 (kw/m2);q300 (kw/m2);Mass loss (g);DHc (MJ/kg);Peak smoke production (m2/m2s);Total smoke produced (m2/m2);Specific extinction area (avg) (m2/kg);Area (m2);Thickness (mm);Density (kg/m3)
50;7;141;55.76;91.06;91.47;27.4;11.21;NA;NA;49.35;0.0088;12;250
VectorData
Time (s);HRR (kW/m2);SEA (m2/kg);SPR (m2/s)
0; 2.3; 19; 0.0008
5; 0.0; 0; 0.0008
10; 55.9; 77; 0.0065
15; 123.7; 103; 0.0134
20; 141.2; 136; 0.0149
25; 140.0; 131; 0.0140
30; 133.6; 131; 0.0130
35; 125.5; 122; 0.0110
40; 119.0; 106; 0.0098
45; 112.6; 89; 0.0081
50; 108.2; 99; 0.0079
55; 103.8; 79; 0.0062
60; 99.9; 75; 0.0061
65; 95.7; 60; 0.0048
70; 94.4; 59; 0.0044
75; 91.2; 55; 0.0039
80; 89.0; 50; 0.0035
85; 87.4; 44; 0.0030
90; 85.1; 39; 0.0028
95; 83.6; 36; 0.0025
100; 82.0; 33; 0.0023
105; 80.7; 30; 0.0022
110; 79.0; 31; 0.0022
115; 77.7; 26; 0.0019
120; 76.6; 24; 0.0018
125; 75.8; 20; 0.0015
130; 74.7; 17; 0.0012
135; 74.8; 17; 0.0011
140; 73.7; 14; 0.0010
145; 73.7; 12; 0.0009
150; 73.1; 9; 0.0007
155; 73.7; 10; 0.0007
160; 74.4; 10; 0.0008
165; 75.4; 9; 0.0007
170; 75.6; 11; 0.0007
175; 77.1; 8; 0.0006
180; 78.3; 11; 0.0008
185; 80.0; 10; 0.0008
190; 80.1; 10; 0.0007
195; 81.3; 12; 0.0009
200; 82.2; 11; 0.0008
205; 83.4; 12; 0.0009
210; 84.1; 15; 0.0010
215; 84.0; 18; 0.0012
220; 85.3; 23; 0.0016
225; 86.4; 29; 0.0018
230; 87.6; 31; 0.0022
235; 89.2; 30; 0.0024
240; 91.5; 36; 0.0027
245; 93.8; 48; 0.0032
250; 95.5; 55; 0.0039
255; 96.5; 53; 0.0043
260; 98.7; 60; 0.0045
265; 99.6; 69; 0.0052
270; 100.7; 68; 0.0050
275; 101.3; 64; 0.0049
280; 100.5; 72; 0.0054
285; 100.5; 77; 0.0055
290; 99.7; 77; 0.0055
295; 97.7; 80; 0.0052
300; 95.4; 80; 0.0051
305; 91.0; 74; 0.0045
310; 87.7; 59; 0.0035
315; 84.2; 54; 0.0032
320; 79.4; 54; 0.0028
325; 73.8; 43; 0.0021
330; 70.4; 46; 0.0020
335; 67.2; 35; 0.0015
340; 63.7; 30; 0.0013
345; 60.8; 36; 0.0013
350; 58.5; 34; 0.0012
355; 56.0; 27; 0.0008
360; 52.8; 21; 0.0007
365; 50.7; 22; 0.0007
370; 49.0; 33; 0.0009
375; 46.6; 21; 0.0006
380; 45.5; 19; 0.0006
385; 43.8; 27; 0.0007
390; 42.8; 45; 0.0010
395; 41.4; 45; 0.0009
400; 39.6; 44; 0.0010
405; 38.2; 44; 0.0012
410; 37.4; 50; 0.0011
415; 37.0; 49; 0.0007
420; 35.1; 29; 0.0006
425; 34.2; 31; 0.0007
430; 33.5; 57; 0.0009
435; 32.8; 57; 0.0012
440; 32.6; 46; 0.0011
445; 32.5; 47; 0.0009
450; 31.6; 52; 0.0009
455; 30.1; 45; 0.0008
460; 29.5; 37; 0.0007
465; 29.3; 37; 0.0007
470; 29.5; 25; 0.0005
475; 29.8; 36; 0.0006
480; 29.1; 36; 0.0007
485; 29.1; 49; 0.0011
490; 29.5; 72; 0.0011
495; 29.2; 97; 0.0011
500; 28.9; 54; 0.0009
505; 29.0; 41; 0.0007
510; 29.2; 46; 0.0006
515; 29.3; 48; 0.0008
520; 29.2; 52; 0.0009
525; 29.4; 55; 0.0010
530; 29.5; 69; 0.0013
535; 28.8; 86; 0.0013
540; 28.6; 99; 0.0016
545; 28.8; 62; 0.0014
550; 29.0; 70; 0.0011
555; 28.6; 99; 0.0013
560; 28.6; 134; 0.0018
565; 28.0; 159; 0.0020
570; 28.0; 209; 0.0029
575; 28.1; 195; 0.0035
580; 27.8; 167; 0.0030
585; 27.6; 171; 0.0024
590; 27.8; 97; 0.0017
595; 28.0; 123; 0.0015
600; 28.0; 132; 0.0013
605; 27.7; 80; 0.0012
610; 28.1; 70; 0.0011
615; 28.0; 103; 0.0010
620; 28.4; 78; 0.0011
625; 28.1; 41; 0.0008
630; 28.3; 78; 0.0010
635; 28.1; 105; 0.0012
640; 27.6; 111; 0.0013
645; 27.4; 130; 0.0015
650; 27.4; 93; 0.0013
655; 27.7; 72; 0.0011
660; 27.7; 108; 0.0012
665; 27.6; 83; 0.0009
670; 27.2; 87; 0.0011
675; 27.1; 71; 0.0011
680; 27.1; 78; 0.0010
685; 27.3; 93; 0.0011
690; 26.9; 106; 0.0013
695; 26.5; 119; 0.0016
700; 27.5; 100; 0.0014
705; 27.2; 134; 0.0014
710; 26.7; 159; 0.0014
715; 26.8; 133; 0.0016
720; 27.0; 132; 0.0013
725; 26.6; 156; 0.0012
730; 26.2; 67; 0.0011
735; 26.3; 79; 0.0009
740; 26.2; 121; 0.0009
745; 25.8; 65; 0.0007
750; 26.1; 61; 0.0008
755; 26.1; 130; 0.0010
760; 26.0; 87; 0.0007
765; 26.4; 56; 0.0007
770; 25.9; 65; 0.0008
775; 25.9; 50; 0.0007
780; 25.6; 84; 0.0008
785; 25.3; 100; 0.0011
790; 25.4; 103; 0.0011
795; 25.4; 97; 0.0008
800; 25.2; 46; 0.0006
805; 25.4; 111; 0.0009
810; 25.3; 105; 0.0007
815; 24.9; 66; 0.0008
820; 24.9; 127; 0.0011
825; 24.8; 175; 0.0010
830; 24.6; 155; 0.0012
835; 24.5; 75; 0.0010
840; 24.3; 71; 0.0011
845; 24.3; 319; 0.0024
850; 24.2; 458; 0.0036
855; 24.2; 426; 0.0035
860; 24.0; 542; 0.0030
865; 24.0; 209; 0.0024
870; 24.0; 285; 0.0021
875; 23.9; 165; 0.0017
880; 23.7; 96; 0.0015
885; 23.7; 132; 0.0012
890; 23.2; 186; 0.0012
895; 23.3; 244; 0.0018
900; 23.0; 246; 0.0023
905; 23.2; 308; 0.0022
910; 23.1; 175; 0.0017
915; 23.1; 133; 0.0014
920; 22.9; 119; 0.0011
925; 22.8; 157; 0.0011
930; 23.0; 109; 0.0008
935; 23.0; 103; 0.0012
940; 22.4; 162; 0.0013
945; 22.7; 160; 0.0014
950; 22.3; 184; 0.0015
955; 21.7; 197; 0.0013
960; 22.3; 194; 0.0013
965; 22.5; 92; 0.0011
970; 22.4; 111; 0.0010
975; 22.2; 145; 0.0010
980; 22.1; 75; 0.0010
985; 22.3; 95; 0.0010
990; 21.6; 160; 0.0010
995; 21.5; 77; 0.0007
1000; 21.1; 93; 0.0008
1005; 21.3; 109; 0.0008
1010; 21.2; 83; 0.0006
1015; 21.3; 101; 0.0008
1020; 20.9; 58; 0.0007
1025; 20.9; 114; 0.0008
1030; 21.3; 270; 0.0012
1035; 20.9; 195; 0.0018
1040; 20.6; 282; 0.0026
1045; 20.5; 407; 0.0029
1050; 20.2; 489; 0.0025
1055; 20.1; 258; 0.0022
1060; 20.2; 217; 0.0022
1065; 20.3; 311; 0.0024
1070; 20.2; 522; 0.0027
1075; 20.2; 397; 0.0029
1080; 20.1; 186; 0.0029
1085; 20.4; 367; 0.0026
1090; 20.2; 722; 0.0022
1095; 20.2; 238; 0.0020
1100; 20.0; 385; 0.0019
1105; 20.4; 240; 0.0015
1110; 20.1; 153; 0.0014
1115; 19.9; 155; 0.0015
1120; 19.6; 186; 0.0015
1125; 19.4; 160; 0.0015
1130; 19.5; 245; 0.0016
1135; 19.3; 530; 0.0020
1140; 19.1; 305; 0.0030
1145; 19.2; 625; 0.0036
1150; 19.4; 576; 0.0035
1155; 19.4; 773; 0.0033
1160; 18.9; 449; 0.0033
1165; 18.5; 267; 0.0036
1170; 18.6; 778; 0.0034
1175; 18.6; 558; 0.0035
1180; 18.9; 402; 0.0034
1185; 18.7; 440; 0.0037
1190; 18.5; 397; 0.0036
1195; 18.5; 740; 0.0039
1200; 18.5; 360; 0.0038
1205; 18.6; 463; 0.0037
1210; 18.5; 1049; 0.0038
1215; 18.6; 420; 0.0036
1220; 18.5; 639; 0.0039
1225; 18.3; 528; 0.0040
1230; 17.9; 303; 0.0038
1235; 18.2; 532; 0.0040
1240; 17.9; 748; 0.0040
1245; 17.7; 626; 0.0041
1250; 17.5; 1247; 0.0039
1255; 18.0; 441; 0.0039
1260; 17.9; 404; 0.0037
1265; 17.7; 614; 0.0039
1270; 17.3; 457; 0.0039
1275; 17.1; 831; 0.0039
1280; 17.2; 444; 0.0040
1285; 17.0; 386; 0.0039
1290; 17.1; 978; 0.0039
1295; 17.0; 859; 0.0040
1300; 17.5; 472; 0.0040
1305; 17.3; 590; 0.0041
1310; 17.0; 937; 0.0041
1315; 17.3; 403; 0.0040
1320; 17.3; 415; 0.0038
1325; 17.0; 752; 0.0039
1330; 16.8; 941; 0.0037
1335; 16.3; 461; 0.0036
1340; 16.5; 518; 0.0034
1345; 16.5; 435; 0.0032
1350; 16.2; 322; 0.0032
1355; 16.2; 645; 0.0029

File: data/rise_materials/Testdata-273.txt
Keywords
Material1;Material2;Material3;Material4;Product;Object;Scenario;Method;Reference;Comment;Owner;IsPublic;ImportDate
Phenolic foam;;;;(M14);;;ISO 5660;SBI Project;C990338_m14;;1;2003-08-12 15:04:36
Scalars
Flux (kW/m2);tig (s);qmax (kw/m2);qtotal (MJ/m2);q180 (kw/m2);q300 (kw/m2);Mass loss (g);DHc (MJ/kg);Peak smoke production (m2/m2s);Total smoke produced (m2/m2);Specific extinction area (avg) (m2/kg);Area (m2);Thickness (mm);Density (kg/m3)
50;19;39;53.13;30.91;29.29;22.6;20.61;NA;NA;26.86;0.0088;40;
VectorData
Time (s);HRR (kW/m2);SEA (m2/kg);SPR (m2/s)
0; 1.2; 377; 0.0013
5; 3.7; 364; 0.0013
10; 10.1; 19; 0.0005
15; 14.8; 5; 0.0002
20; 24.0; 11; 0.0003
25; 34.7; 7; 0.0003
30; 38.6; 9; 0.0003
35; 38.1; 5; 0.0001
40; 36.7; 12; 0.0003
45; 36.3; 11; 0.0003
50; 35.9; 16; 0.0004
55; 35.1; 14; 0.0004
60; 34.7; 25; 0.0006
65; 34.0; 69; 0.0012
70; 33.6; 40; 0.0009
75; 33.1; 50; 0.0011
80; 32.5; 38; 0.0009
85; 31.4; 59; 0.0014
90; 31.5; 55; 0.0010
95; 31.5; 42; 0.0010
100; 30.9; 42; 0.0009
105; 30.3; 20; 0.0004
110; 29.9; 24; 0.0006
115; 29.6; 18; 0.0004
120; 29.4; 36; 0.0008
125; 29.7; 16; 0.0003
130; 29.8; 31; 0.0006
135; 29.1; 18; 0.0004
140; 28.7; 12; 0.0003
145; 28.6; 23; 0.0004
150; 28.2; 25; 0.0004
155; 27.8; 24; 0.0005
160; 28.0; 17; 0.0004
165; 27.7; 26; 0.0006
170; 27.5; 7; 0.0002
175; 27.6; 20; 0.0005
180; 27.4; 1; 0.0000
185; 27.2; 4; 0.0001
190; 27.3; 3; 0.0001
195; 27.5; 1; 0.0000
200; 27.1; 6; 0.0001
205; 26.9; 0; 0.0000
210; 27.2; 10; 0.0003
215; 27.0; 5; 0.0001
220; 26.8; 8; 0.0002
225; 26.7; 13; 0.0003
230; 26.4; 9; 0.0001
235; 27.1; 1; 0.0000
240; 27.0; 0; 0.0000
245; 26.9; 0; 0.0000
250; 27.3; 3; 0.0001
255; 26.9; 9; 0.0002
260; 26.8; 16; 0.0003
265; 26.7; 1; 0.0000
270; 27.1; 12; 0.0003
275; 26.7; 20; 0.0003
280; 26.6; 29; 0.0007
285; 26.7; 32; 0.0006
290; 26.3; 21; 0.0004
295; 26.6; 8; 0.0002
300; 26.9; 11; 0.0003
305; 26.6; 12; 0.0002
310; 27.0; 9; 0.0002
315; 27.3; 21; 0.0005
320; 27.2; 15; 0.0002
325; 26.9; 5; 0.0001
330; 27.1; 14; 0.0004
335; 27.4; 10; 0.0002
340; 27.4; 9; 0.0002
345; 27.4; 27; 0.0005
350; 27.7; 25; 0.0004
355; 27.3; 25; 0.0004
360; 27.9; 37; 0.0006
365; 27.9; 19; 0.0004
370; 28.2; 29; 0.0006
375; 28.5; 17; 0.0003
380; 28.2; 21; 0.0004
385; 28.0; 18; 0.0003
390; 28.5; 19; 0.0004
395; 28.7; 30; 0.0006
400; 29.3; 28; 0.0004
405; 29.5; 25; 0.0005
410; 29.7; 23; 0.0005
415; 29.7; 21; 0.0004
420; 29.5; 28; 0.0004
425; 29.3; 46; 0.0006
430; 29.4; 47; 0.0008
435; 29.9; 26; 0.0005
440; 31.1; 43; 0.0006
445; 30.8; 32; 0.0005
450; 31.4; 29; 0.0006
455; 31.7; 10; 0.0002
460; 31.3; 36; 0.0004
465; 31.5; 33; 0.0005
470; 31.5; 24; 0.0004
475; 31.1; 30; 0.0005
480; 31.5; 36; 0.0006
485; 31.3; 24; 0.0004
490; 31.2; 34; 0.0004
495; 31.3; 15; 0.0003
500; 31.4; 31; 0.0005
505; 31.6; 9; 0.0001
510; 31.7; 21; 0.0003
515; 31.9; 16; 0.0003
520; 31.8; 21; 0.0003
525; 31.8; 22; 0.0003
530; 31.8; 14; 0.0002
535; 31.7; 15; 0.0002
540; 32.6; 37; 0.0004
545; 32.1; 24; 0.0004
550; 31.4; 18; 0.0003
555; 31.6; 3; 0.0000
560; 32.0; 24; 0.0003
565; 31.5; 19; 0.0003
570; 31.5; 1; 0.0000
575; 31.6; 18; 0.0002
580; 31.7; 8; 0.0001
585; 31.7; 2; 0.0000
590; 32.0; 20; 0.0002
595; 32.0; 0; 0.0000
600; 32.0; 6; 0.0001
605; 32.8; 23; 0.0003
610; 32.5; 21; 0.0004
615; 32.6; 22; 0.0003
620; 32.7; 21; 0.0003
625; 32.7; 21; 0.0002
630; 33.0; 34; 0.0004
635; 32.5; 10; 0.0001
640; 32.6; 20; 0.0002
645; 32.8; 27; 0.0004
650; 32.4; 16; 0.0002
655; 32.6; 18; 0.0003
660; 32.9; 4; 0.0001
665; 33.0; 0; 0.0000
670; 33.2; 0; 0.0000
675; 33.2; 0; 0.0000
680; 32.9; 2; 0.0000
685; 33.3; 14; 0.0002
690; 32.8; 10; 0.0001
695; 32.8; 0; 0.0000
700; 32.3; 35; 0.0005
705; 32.7; 19; 0.0002
710; 33.4; 0; 0.0000
715; 33.4; 3; 0.0000
720; 33.0; 0; 0.0000
725; 32.7; 0; 0.0000
730; 33.2; 0; 0.0000
735; 33.0; 5; 0.0001
740; 32.5; 15; 0.0002
745; 33.6; 8; 0.0001
750; 33.5; 12; 0.0002
755; 33.6; 9; 0.0001
760; 33.7; 0; 0.0000
765; 33.6; 0; 0.0000
770; 34.1; 0; 0.0000
775; 33.8; 20; 0.0002
780; 33.3; 17; 0.0002
785; 33.6; 12; 0.0001
790; 33.7; 0; 0.0000
795; 33.8; 3; 0.0000
800; 33.9; 25; 0.0003
805; 32.9; 34; 0.0003
810; 33.8; 21; 0.0002
815; 33.9; 1; 0.0000
820; 33.2; 7; 0.0001
825; 33.4; 0; 0.0000
830; 33.2; 0; 0.0000
835; 33.4; 9; 0.0001
840; 33.7; 0; 0.0000
845; 33.0; 0; 0.0000
850; 33.3; 10; 0.0001
855; 33.3; 1; 0.0000
860; 32.7; 0; 0.0000
865; 33.2; 0; 0.0000
870; 33.3; 1; 0.0000
875; 33.3; 0; 0.0000
880; 33.3; 0; 0.0000
885; 33.2; 0; 0.0000
890; 33.0; 0; 0.0000
895; 32.6; 4; 0.0000
900; 33.0; 0; 0.0000
905; 33.4; 0; 0.0000
910; 32.5; 39; 0.0004
915; 32.1; 55; 0.0003
920; 32.9; 29; 0.0003
925; 33.3; 41; 0.0004
930; 33.1; 28; 0.0003
935; 32.5; 19; 0.0003
940; 32.4; 2; 0.0000
945; 32.6; 16; 0.0002
950; 32.0; 58; 0.0004
955; 32.4; 7; 0.0001
960; 32.2; 5; 0.0001
965; 32.4; 16; 0.0002
970; 32.3; 28; 0.0003
975; 32.4; 55; 0.0002
980; 32.4; 28; 0.0003
985; 32.1; 36; 0.0005
990; 32.5; 30; 0.0003
995; 32.4; 28; 0.0003
1000; 32.4; 29; 0.0003
1005; 32.2; 25; 0.0002
1010; 32.1; 50; 0.0005
1015; 32.0; 57; 0.0007
1020; 32.2; 37; 0.0004
1025; 32.4; 48; 0.0006
1030; 32.2; 48; 0.0005
1035; 32.7; 68; 0.0006
1040; 32.2; 51; 0.0006
1045; 31.8; 65; 0.0010
1050; 31.9; 139; 0.0009
1055; 32.1; 97; 0.0006
1060; 31.7; 66; 0.0008
1065; 31.6; 40; 0.0004
1070; 32.1; 56; 0.0007
1075; 31.2; 49; 0.0005
1080; 31.5; 84; 0.0005
1085; 32.4; 26; 0.0003
1090; 32.0; 40; 0.0004
1095; 31.7; 8; 0.0001
1100; 30.5; 15; 0.0002
1105; 30.1; 22; 0.0002
1110; 31.6; 32; 0.0003
1115; 31.5; 37; 0.0005
1120; 31.4; 63; 0.0005
1125; 31.7; 92; 0.0007
1130; 32.2; 54; 0.0006
1135; 32.1; 115; 0.0011
1140; 30.6; 74; 0.0007
1145; 30.2; 93; 0.0008
1150; 31.2; 89; 0.0008
1155; 31.6; 43; 0.0005
1160; 30.9; 67; 0.0006
1165; 30.7; 38; 0.0004
1170; 31.2; 38; 0.0004
1175; 30.8; 43; 0.0004
1180; 30.4; 42; 0.0005
1185; 30.1; 31; 0.0004
1190; 32.0; 48; 0.0005
1195; 32.4; 18; 0.0002
1200; 31.4; 44; 0.0004
1205; 31.9; 24; 0.0003
1210; 32.5; 41; 0.0004
1215; 31.6; 22; 0.0002
1220; 31.8; 58; 0.0006
1225; 32.5; 19; 0.0002
1230; 32.5; 19; 0.0002
1235; 32.5; 25; 0.0003
1240; 32.8; 45; 0.0005
1245; 32.2; 35; 0.0003
1250; 31.2; 38; 0.0003
1255; 31.6; 34; 0.0004
1260; 32.1; 9; 0.0001
1265; 31.7; 26; 0.0002
1270; 31.4; 30; 0.0004
1275; 31.9; 42; 0.0004
1280; 31.8; 55; 0.0004
1285; 31.5; 27; 0.0003
1290; 31.3; 50; 0.0005
1295; 31.1; 32; 0.0004
1300; 31.4; 13; 0.0001
1305; 31.2; 0; 0.0000
1310; 30.8; 4; 0.0000
1315; 29.9; 15; 0.0002
1320; 30.4; 31; 0.0003
1325; 30.9; 17; 0.0001
1330; 30.4; 28; 0.0003
1335; 30.5; 26; 0.0002
1340; 30.6; 0; 0.0000
1345; 31.0; 39; 0.0003
1350; 32.0; 53; 0.0004
1355; 32.8; 3; 0.0000
1360; 32.1; 85; 0.0008
1365; 30.8; 69; 0.0007
1370; 30.9; 124; 0.0011
1375; 32.0; 122; 0.0010
1380; 32.0; 54; 0.0007
1385; 31.1; 64; 0.0006
1390; 31.3; 91; 0.0006
1395; 31.0; 73; 0.0006
1400; 31.1; 54; 0.0006
1405; 31.1; 67; 0.0007
1410; 30.5; 61; 0.0006
1415; 30.4; 62; 0.0008
1420; 30.7; 90; 0.0005
1425; 30.9; 127; 0.0009
1430; 31.2; 56; 0.0007
1435; 30.5; 49; 0.0004
1440; 30.8; 37; 0.0003
1445; 31.2; 25; 0.0003
1450; 30.3; 51; 0.0005
1455; 31.8; 72; 0.0006
1460; 31.9; 24; 0.0003
1465; 31.8; 45; 0.0004
1470; 32.1; 84; 0.0007
1475; 32.7; 93; 0.0009
1480; 33.4; 64; 0.0007
1485; 33.1; 28; 0.0003
1490; 31.6; 8; 0.0001
1495; 32.5; 60; 0.0005
1500; 33.6; 67; 0.0004
1505; 32.7; 14; 0.0002
1510; 32.3; 13; 0.0001
1515; 32.9; 40; 0.0003
1520; 33.0; 34; 0.0003
1525; 32.5; 17; 0.0002
1530; 32.0; 4; 0.0000
1535; 30.5; 19; 0.0002
1540; 29.9; 0; 0.0000
1545; 29.3; 24; 0.0003
1550; 29.5; 39; 0.0004
1555; 29.9; 50; 0.0004
1560; 29.0; 38; 0.0003
1565; 28.4; 166; 0.0003
1570; 27.4; 0; 0.0000
1575; 27.8; 13; 0.0002
1580; 28.4; 17; 0.0001
1585; 27.8; 13; 0.0001
1590; 26.8; 0; 0.0000
1595; 26.3; 1; 0.0000
1600; 26.3; 51; 0.0004
1605; 25.8; 59; 0.0004
1610; 25.8; 11; 0.0001
1615; 25.2; 38; 0.0001
1620; 24.4; 34; 0.0003
1625; 23.9; 16; 0.0002
1630; 23.9; 25; 0.0002
1635; 23.7; 39; 0.0003
1640; 24.1; 56; 0.0004
1645; 24.0; 60; 0.0003
1650; 23.5; 54; 0.0002
1655; 23.6; 78; 0.0005
1660; 22.6; 109; 0.0005
1665; 21.9; 89; 0.0008
1670; 22.2; 38; 0.0005
1675; 22.0; 38; 0.0002
1680; 21.3; 143; 0.0002
1685; 20.4; 0; 0.0000
1690; 19.3; 29; 0.0002
1695; 18.6; 0; 0.0000
1700; 17.5; 0; 0.0000
1705; 15.9; 0; 0.0000
1710; 14.2; 0; 0.0000
1715; 12.7; 0; 0.0000
1720; 11.7; 0; 0.0000
1725; 11.2; 9; 0.0000
1730; 11.1; 125; 0.0002
1735; 9.7; 30; 0.0001
1740; 9.2; 0; 0.0000
1745; 9.1; 0; 0.0002
1750; 8.9; 39; 0.0002
1755; 9.1; 85; 0.0004
1760; 8.4; 208; 0.0005
1765; 8.2; 86; 0.0006
1770; 8.0; 30; 0.0003
1775; 7.9; 0; 0.0005
1780; 7.7; 0; 0.0004
1785; 7.2; 174; 0.0005
1790; 6.7; 243; 0.0004
1795; 6.7; 41; 0.0002
1800; 6.5; 104; 0.0005
1805; 5.8; 377; 0.0006
1810; 5.9; 63; 0.0002
1815; 5.7; 137; 0.0004
1820; 5.2; 0; 0.0000
1825; 5.0; 0; 0.0001
1830; 4.7; 26; 0.0002
1835; 4.2; 21; 0.0001
1840; 3.7; 0; 0.0005
1845; 3.8; 0; 0.0004
1850; 3.6; 155; 0.0003
1855; 3.4; 52; 0.0003
1860; 3.7; 165; 0.0003
1865; 3.2; 0; 0.0002
1870; 2.8; 78; 0.0002
1875; 2.5; 0; 0.0000
1880; 2.6; 0; 0.0000
1885; 2.9; 0; 0.0001
1890; 2.4; 0; 0.0000
1895; 1.9; 0; 0.0000
1900; 2.0; 0; 0.0000
1905; 2.1; 0; 0.0000
1910; 1.6; 0; 0.0000
1915; 1.0; 0; 0.0000
1920; 1.5; 0; 0.0000
1925; 1.3; 0; 0.0000
1930; 1.2; 0; 0.0000
1935; 0.7; 0; 0.0000
1940; 0.4; 0; 0.0000
1945; 0.8; 0; 0.0000
1950; 0.0; 0; 0.0000
1955; 0.0; 0; 0.0001
1960; 0.0; 0; 0.0000
1965; 0.2; 10; 0.0000
1970; 0.0; 170; 0.0003
1975; 0.0; 0; 0.0003
1980; 0.0; 0; 0.0004
1985; 0.0; 0; 0.0002
1990; 0.0; 28; 0.0001
1995; 0.0; 0; 0.0001
2000; 0.0; 0; 0.0004
2005; 0.0; 117; 0.0004
2010; 0.0; 99; 0.0006
2015; 0.0; 0; 0.0008
2020; 0.0; 0; 0.0004
2025; 0.0; 0; 0.0004
2030; 0.0; 0; 0.0003
2035; 0.0; 34; 0.0002
2040; 0.0; 0; 0.0002
2045; 0.0; 0; 0.0004
2050; 0.0; 50; 0.0002
2055; 0.0; 0; 0.0001
2060; 0.0; 0; 0.0004
2065; 0.0; 0; 0.0000
2070; 0.0; 20; 0.0000
2075; 0.0; 140; 0.0002
2080; 0.0; 0; 0.0003
2085; 0.0; 0; 0.0000
2090; 0.0; 116; 0.0002
2095; 0.0; 20; 0.0001
2100; 0.0; 0; 0.0000
2105; 0.0; 0; 0.0000
2110; 0.0; 0; 0.0000
2115; 0.0; 20; 0.0000
2120; 0.0; 0; 0.0001
2125; 0.0; 0; 0.0001

File: data/rise_materials/Testdata-274.txt
Keywords
Material1;Material2;Material3;Material4;Product;Object;Scenario;Method;Reference;Comment;Owner;IsPublic;ImportDate
MDF board;Melamine face;;;(M16);;;ISO 5660;SBI Project;C990342_m16;;1;2003-08-12 15:07:00
Scalars
Flux (kW/m2);tig (s);qmax (kw/m2);qtotal (MJ/m2);q180 (kw/m2);q300 (kw/m2);Mass loss (g);DHc (MJ/kg);Peak smoke production (m2/m2s);Total smoke produced (m2/m2);Specific extinction area (avg) (m2/kg);Area (m2);Thickness (mm);Density (kg/m3)
50;44;272;144.78;132.91;115.89;67.6;10.62;NA;NA;16.68;0.0088;12;
VectorData
Time (s);HRR (kW/m2);SEA (m2/kg);SPR (m2/s)
0; 0.0; 0; 0.0005
5; 0.0; 260; 0.0005
10; 0.0; 264; 0.0004
15; 0.0; 36; 0.0003
20; 0.0; 69; 0.0007
25; 0.0; 173; 0.0034
30; 0.0; 296; 0.0075
35; 0.0; 374; 0.0116
40; 0.0; 413; 0.0170
45; 65.0; 176; 0.0170
50; 213.8; 34; 0.0077
55; 272.4; 60; 0.0146
60; 245.3; 53; 0.0100
65; 212.0; 54; 0.0085
70; 190.2; 58; 0.0077
75; 172.6; 50; 0.0062
80; 160.8; 47; 0.0057
85; 153.2; 34; 0.0039
90; 146.9; 22; 0.0025
95; 141.8; 21; 0.0023
100; 135.2; 13; 0.0013
105; 130.4; 6; 0.0007
110; 127.0; 9; 0.0010
115; 124.4; 7; 0.0007
120; 124.1; 1; 0.0001
125; 121.7; 1; 0.0001
130; 121.0; 3; 0.0003
135; 120.4; 3; 0.0004
140; 118.4; 0; 0.0000
145; 117.7; 0; 0.0000
150; 116.0; 0; 0.0000
155; 114.4; 0; 0.0000
160; 114.1; 0; 0.0000
165; 112.3; 0; 0.0000
170; 110.4; 0; 0.0000
175; 108.4; 0; 0.0000
180; 107.3; 0; 0.0000
185; 105.4; 0; 0.0000
190; 104.6; 0; 0.0000
195; 102.8; 0; 0.0000
200; 102.1; 0; 0.0000
205; 101.2; 0; 0.0000
210; 100.4; 0; 0.0000
215; 99.9; 0; 0.0000
220; 97.6; 0; 0.0000
225; 97.0; 0; 0.0000
230; 96.3; 0; 0.0000
235; 95.2; 0; 0.0000
240; 94.7; 0; 0.0000
245; 93.9; 0; 0.0000
250; 92.3; 0; 0.0000
255; 91.9; 0; 0.0000
260; 91.6; 0; 0.0000
265; 91.0; 0; 0.0000
270; 90.7; 0; 0.0000
275; 90.0; 0; 0.0000
280; 90.0; 0; 0.0000
285; 89.0; 0; 0.0000
290; 88.8; 0; 0.0000
295; 88.7; 0; 0.0000
300; 88.5; 0; 0.0000
305; 88.1; 0; 0.0000
310; 87.9; 0; 0.0000
315; 88.2; 0; 0.0000
320; 88.3; 0; 0.0000
325; 89.2; 0; 0.0000
330; 88.9; 0; 0.0000
335; 89.7; 0; 0.0000
340; 89.3; 0; 0.0000
345; 89.7; 0; 0.0000
350; 89.9; 0; 0.0000
355; 90.4; 0; 0.0000
360; 91.2; 0; 0.0000
365; 91.8; 0; 0.0000
370; 92.8; 0; 0.0000
375; 93.8; 0; 0.0000
380; 95.0; 0; 0.0000
385; 95.9; 0; 0.0000
390; 95.9; 0; 0.0000
395; 97.4; 0; 0.0000
400; 98.4; 0; 0.0000
405; 99.7; 0; 0.0000
410; 101.3; 0; 0.0000
415; 102.9; 0; 0.0000
420; 104.9; 0; 0.0000
425; 107.1; 0; 0.0000
430; 109.6; 0; 0.0000
435; 111.3; 0; 0.0000
440; 113.9; 0; 0.0000
445; 116.3; 0; 0.0000
450; 118.1; 0; 0.0000
455; 121.3; 0; 0.0000
460; 123.7; 0; 0.0000
465; 127.7; 0; 0.0000
470; 132.5; 4; 0.0005
475; 136.0; 6; 0.0006
480; 138.4; 3; 0.0004
485; 140.5; 9; 0.0010
490; 143.5; 7; 0.0008
495; 146.5; 8; 0.0010
500; 147.9; 9; 0.0011
505; 150.2; 15; 0.0018
510; 152.5; 14; 0.0018
515; 154.7; 13; 0.0016
520; 157.6; 12; 0.0015
525; 160.1; 18; 0.0022
530; 160.6; 17; 0.0021
535; 163.7; 22; 0.0029
540; 165.4; 21; 0.0028
545; 167.1; 24; 0.0031
550; 170.6; 21; 0.0029
555; 173.3; 22; 0.0030
560; 176.9; 25; 0.0034
565; 179.1; 27; 0.0038
570; 180.5; 25; 0.0037
575; 183.9; 31; 0.0045
580; 185.5; 32; 0.0046
585; 188.4; 35; 0.0052
590; 191.9; 43; 0.0064
595; 193.1; 41; 0.0061
600; 194.5; 50; 0.0073
605; 191.2; 52; 0.0076
610; 187.7; 58; 0.0080
615; 183.2; 55; 0.0072
620; 176.8; 62; 0.0081
625; 172.5; 58; 0.0073
630; 167.5; 64; 0.0075
635; 161.5; 61; 0.0068
640; 156.1; 58; 0.0060
645; 147.7; 60; 0.0058
650; 136.7; 58; 0.0053
655; 122.2; 61; 0.0047
660; 107.8; 57; 0.0035
665; 92.9; 38; 0.0019
670; 80.7; 0; 0.0000
675; 71.6; 0; 0.0000
680; 65.4; 0; 0.0000
685; 60.5; 0; 0.0000
690; 56.3; 0; 0.0000
695; 52.4; 0; 0.0000
700; 50.6; 0; 0.0000
705; 48.7; 0; 0.0000
710; 47.0; 0; 0.0000
715; 45.8; 0; 0.0000
720; 44.3; 0; 0.0000
725; 44.2; 2; 0.0000
730; 44.0; 5; 0.0001
735; 42.9; 14; 0.0003
740; 42.8; 32; 0.0006
745; 42.1; 20; 0.0004
750; 41.9; 48; 0.0007
755; 41.3; 47; 0.0009
760; 41.1; 30; 0.0006
765; 40.0; 35; 0.0005
770; 39.4; 7; 0.0001
775; 39.5; 14; 0.0002
780; 39.4; 39; 0.0005
785; 39.3; 15; 0.0003
790; 38.5; 41; 0.0006
795; 38.1; 17; 0.0002
800; 38.0; 30; 0.0005
805; 37.6; 15; 0.0003
810; 37.2; 11; 0.0002
815; 37.2; 16; 0.0002
820; 37.3; 0; 0.0000
825; 36.9; 5; 0.0001
830; 36.4; 17; 0.0003
835; 36.4; 29; 0.0004
840; 35.9; 29; 0.0005
845; 35.4; 21; 0.0003
850; 35.6; 33; 0.0003
855; 35.4; 24; 0.0003
860; 34.6; 9; 0.0001
865; 34.5; 0; 0.0000
870; 34.2; 27; 0.0004
875; 34.1; 32; 0.0004
880; 34.1; 12; 0.0001
885; 33.6; 7; 0.0001
890; 33.7; 22; 0.0002
895; 33.7; 0; 0.0000
900; 33.5; 0; 0.0000
905; 33.3; 9; 0.0001
910; 33.2; 6; 0.0001
915; 33.0; 0; 0.0000
920; 32.6; 10; 0.0002
925; 32.2; 36; 0.0004
930; 32.1; 22; 0.0003
935; 32.5; 14; 0.0002
940; 32.3; 10; 0.0001
945; 32.2; 0; 0.0000
950; 32.0; 7; 0.0001
955; 31.8; 45; 0.0005
960; 31.5; 52; 0.0003
965; 31.1; 45; 0.0005
970; 30.9; 38; 0.0004
975; 30.9; 14; 0.0001
980; 30.8; 30; 0.0003
985; 31.2; 14; 0.0002
990; 30.4; 2; 0.0000
995; 30.3; 14; 0.0002
1000; 29.8; 30; 0.0003
1005; 29.7; 9; 0.0001
1010; 29.9; 28; 0.0002
1015; 29.7; 4; 0.0000
1020; 29.8; 41; 0.0006
1025; 29.9; 87; 0.0007
1030; 29.6; 18; 0.0002
1035; 29.2; 43; 0.0005
1040; 29.2; 17; 0.0002
1045; 28.9; 30; 0.0004
1050; 28.8; 20; 0.0002
1055; 28.7; 3; 0.0000
1060; 28.8; 39; 0.0003
1065; 29.2; 13; 0.0001
1070; 28.8; 14; 0.0001
1075; 28.4; 6; 0.0000
1080; 28.5; 9; 0.0001
1085; 28.1; 0; 0.0000
1090; 28.1; 3; 0.0000
1095; 28.1; 5; 0.0001
1100; 28.1; 11; 0.0001
1105; 27.6; 29; 0.0002
1110; 27.7; 8; 0.0001
1115; 27.6; 34; 0.0002
1120; 27.1; 0; 0.0000
1125; 27.6; 15; 0.0002
1130; 27.4; 18; 0.0002
1135; 27.0; 20; 0.0002
1140; 27.1; 34; 0.0004
1145; 26.9; 31; 0.0003
1150; 26.7; 35; 0.0004
1155; 26.8; 16; 0.0002
1160; 26.7; 38; 0.0004
1165; 26.8; 12; 0.0001
1170; 26.9; 19; 0.0001
1175; 26.6; 71; 0.0006
1180; 26.8; 29; 0.0003
1185; 26.9; 33; 0.0004
1190; 26.7; 42; 0.0004
1195; 26.5; 13; 0.0001
1200; 26.5; 5; 0.0001
1205; 26.4; 21; 0.0003
1210; 26.1; 14; 0.0002
1215; 26.3; 73; 0.0004
1220; 26.7; 53; 0.0005
1225; 26.4; 23; 0.0003
1230; 26.4; 41; 0.0004
1235; 26.1; 76; 0.0005
1240; 26.0; 47; 0.0004
1245; 26.3; 47; 0.0004
1250; 25.8; 17; 0.0002
1255; 25.6; 23; 0.0003
1260; 26.1; 43; 0.0003
1265; 26.1; 66; 0.0005
1270; 25.8; 40; 0.0005
1275; 25.8; 40; 0.0004
1280; 25.7; 65; 0.0005
1285; 25.9; 29; 0.0003
1290; 25.6; 26; 0.0003
1295; 25.6; 47; 0.0004
1300; 25.6; 66; 0.0005
1305; 25.7; 52; 0.0004
1310; 25.2; 57; 0.0004
1315; 25.5; 75; 0.0005
1320; 26.0; 42; 0.0005
1325; 25.6; 39; 0.0004
1330; 25.7; 43; 0.0004
1335; 25.5; 37; 0.0004
1340; 25.5; 30; 0.0003
1345; 25.4; 36; 0.0004
1350; 25.3; 28; 0.0003
1355; 25.7; 25; 0.0002
1360; 25.5; 70; 0.0005
1365; 25.5; 52; 0.0006
1370; 25.3; 50; 0.0006
1375; 25.1; 33; 0.0003
1380; 25.0; 63; 0.0005
1385; 25.7; 52; 0.0004
1390; 25.5; 59; 0.0005
1395; 25.4; 32; 0.0004
1400; 25.5; 56; 0.0006
1405; 25.1; 61; 0.0005
1410; 25.1; 48; 0.0005
1415; 25.4; 56; 0.0005
1420; 25.3; 3; 0.0000
1425; 25.2; 26; 0.0003
1430; 24.8; 20; 0.0002
1435; 24.6; 71; 0.0004
1440; 25.1; 69; 0.0004
1445; 24.8; 38; 0.0004
1450; 24.4; 32; 0.0003
1455; 24.5; 24; 0.0002
1460; 24.7; 47; 0.0005
1465; 24.4; 48; 0.0005
1470; 24.7; 22; 0.0002
1475; 24.4; 42; 0.0003
1480; 24.5; 28; 0.0003
1485; 24.5; 20; 0.0002
1490; 24.5; 52; 0.0003
1495; 24.8; 43; 0.0004
1500; 24.5; 29; 0.0003
1505; 24.3; 36; 0.0004
1510; 24.3; 45; 0.0005
1515; 24.5; 42; 0.0004
1520; 24.4; 13; 0.0001
1525; 24.7; 66; 0.0003
1530; 25.0; 32; 0.0003
1535; 24.7; 29; 0.0003
1540; 24.5; 54; 0.0003
1545; 24.4; 33; 0.0003
1550; 24.2; 33; 0.0004
1555; 24.6; 75; 0.0004
1560; 24.2; 46; 0.0003
1565; 24.0; 16; 0.0002
1570; 24.1; 31; 0.0003
1575; 23.8; 21; 0.0003
1580; 23.8; 54; 0.0004
1585; 24.4; 73; 0.0006
1590; 24.1; 47; 0.0004
1595; 23.7; 11; 0.0001
1600; 24.1; 4; 0.0000
1605; 24.0; 12; 0.0001
1610; 23.6; 5; 0.0000
1615; 23.8; 0; 0.0000
1620; 24.2; 14; 0.0001
1625; 23.7; 0; 0.0000
1630; 23.8; 0; 0.0000
1635; 24.2; 0; 0.0000
1640; 23.7; 24; 0.0002
1645; 24.0; 12; 0.0001
1650; 23.8; 21; 0.0002
1655; 23.9; 37; 0.0003
1660; 24.0; 39; 0.0004
1665; 23.8; 22; 0.0002
1670; 24.1; 13; 0.0001
1675; 23.8; 7; 0.0001
1680; 23.5; 53; 0.0003
1685; 23.7; 40; 0.0003
1690; 23.6; 17; 0.0002
1695; 23.5; 0; 0.0000
1700; 23.7; 0; 0.0000
1705; 23.4; 0; 0.0000
1710; 23.6; 0; 0.0000
1715; 23.6; 2; 0.0000
1720; 23.4; 0; 0.0000
1725; 23.4; 12; 0.0001
1730; 23.4; 29; 0.0002
1735; 23.7; 36; 0.0003
1740; 23.5; 0; 0.0000
1745; 23.7; 18; 0.0001
1750; 23.4; 31; 0.0003
1755; 23.2; 56; 0.0004
1760; 23.0; 17; 0.0001
1765; 23.1; 28; 0.0003
1770; 23.8; 30; 0.0003
1775; 23.1; 41; 0.0004
1780; 23.0; 9; 0.0001
1785; 23.4; 98; 0.0003
1790; 23.2; 79; 0.0004
1795; 22.8; 29; 0.0003
1800; 22.8; 50; 0.0004
1805; 23.1; 64; 0.0005
1810; 22.7; 10; 0.0001
1815; 22.7; 26; 0.0004
1820; 22.8; 42; 0.0005
1825; 22.7; 31; 0.0001
1830; 22.6; 0; 0.0000
1835; 22.4; 0; 0.0000
1840; 22.5; 9; 0.0001
1845; 22.5; 21; 0.0002
1850; 23.1; 11; 0.0001
1855; 23.0; 73; 0.0004
1860; 22.3; 44; 0.0002
1865; 22.2; 31; 0.0003
1870; 22.3; 24; 0.0003
1875; 22.6; 6; 0.0000
1880; 22.5; 92; 0.0004
1885; 22.3; 45; 0.0002
1890; 22.4; 45; 0.0004
1895; 22.4; 47; 0.0003
1900; 22.1; 42; 0.0004
1905; 21.9; 24; 0.0003
1910; 21.9; 16; 0.0001
1915; 22.2; 7; 0.0001
1920; 22.2; 8; 0.0001
1925; 22.0; 9; 0.0001
1930; 21.9; 6; 0.0000
1935; 21.8; 16; 0.0001
1940; 21.9; 0; 0.0000
1945; 21.9; 2; 0.0000
1950; 22.0; 21; 0.0002
1955; 22.0; 56; 0.0004
1960; 22.0; 21; 0.0002
1965; 21.7; 59; 0.0005
1970; 21.7; 0; 0.0002
1975; 21.8; 19; 0.0002
1980; 21.7; 35; 0.0004
1985; 21.5; 54; 0.0003
1990; 21.2; 22; 0.0002
1995; 21.2; 105; 0.0005
2000; 21.7; 47; 0.0004
2005; 22.0; 40; 0.0003
2010; 21.7; 79; 0.0005
2015; 21.3; 28; 0.0002
2020; 21.6; 23; 0.0002
2025; 21.4; 20; 0.0002
2030; 21.4; 32; 0.0002
2035; 21.5; 76; 0.0004
2040; 21.5; 57; 0.0005
2045; 21.6; 38; 0.0004
2050; 21.4; 45; 0.0003
2055; 21.1; 16; 0.0001
2060; 21.2; 80; 0.0002
2065; 21.4; 11; 0.0001
2070; 21.2; 23; 0.0003
2075; 21.1; 41; 0.0002
2080; 21.3; 20; 0.0001
2085; 20.8; 0; 0.0000
2090; 21.0; 0; 0.0000
2095; 20.7; 0; 0.0000
2100; 20.8; 20; 0.0001
2105; 21.0; 33; 0.0002
2110; 20.9; 38; 0.0002
2115; 21.7; 28; 0.0003
2120; 21.6; 34; 0.0003
2125; 21.7; 56; 0.0004
2130; 22.1; 5; 0.0001
2135; 22.4; 58; 0.0003
2140; 21.8; 38; 0.0003
2145; 21.1; 32; 0.0002
2150; 21.5; 42; 0.0003
2155; 21.5; 33; 0.0003
2160; 21.1; 54; 0.0005
2165; 21.0; 58; 0.0003
2170; 21.1; 46; 0.0003
2175; 21.1; 42; 0.0004
2180; 20.7; 39; 0.0003
2185; 20.8; 91; 0.0004
2190; 20.5; 24; 0.0002
2195; 20.6; 45; 0.0004
2200; 20.5; 50; 0.0005
2205; 20.4; 50; 0.0004
2210; 20.5; 138; 0.0003
2215; 21.0; 66; 0.0003
2220; 20.6; 44; 0.0005
2225; 20.4; 16; 0.0002
2230; 20.4; 53; 0.0003
2235; 20.5; 82; 0.0002
2240; 20.2; 187; 0.0004
2245; 20.3; 30; 0.0004
2250; 20.4; 36; 0.0005
2255; 20.2; 79; 0.0005
2260; 20.4; 102; 0.0005
2265; 20.5; 104; 0.0005
2270; 20.2; 17; 0.0001
2275; 20.4; 86; 0.0004
2280; 20.7; 34; 0.0003
2285; 20.4; 27; 0.0002
2290; 20.2; 46; 0.0003
2295; 20.3; 13; 0.0001
2300; 20.3; 48; 0.0002
2305; 20.2; 28; 0.0002
2310; 19.6; 35; 0.0002
2315; 19.8; 30; 0.0004
2320; 19.6; 30; 0.0003
2325; 19.8; 0; 0.0003
2330; 19.8; 64; 0.0003
2335; 20.2; 50; 0.0006
2340; 20.2; 31; 0.0002
2345; 19.7; 46; 0.0004
2350; 19.7; 46; 0.0003
2355; 20.2; 85; 0.0004
2360; 19.6; 34; 0.0003
2365; 19.7; 66; 0.0004
2370; 19.9; 97; 0.0004
2375; 19.5; 43; 0.0004
2380; 19.4; 2; 0.0000
2385; 19.6; 24; 0.0002
2390; 19.6; 52; 0.0003
2395; 19.3; 39; 0.0002
2400; 19.4; 10; 0.0001
2405; 19.4; 45; 0.0004
2410; 19.4; 43; 0.0002
2415; 19.6; 40; 0.0003
2420; 19.2; 28; 0.0003
2425; 19.3; 8; 0.0001
2430; 19.3; 77; 0.0005
2435; 19.3; 36; 0.0002
2440; 19.2; 26; 0.0002
2445; 19.1; 30; 0.0002
2450; 19.1; 210; 0.0005
2455; 18.9; 0; 0.0000
2460; 19.1; 33; 0.0002
2465; 19.3; 41; 0.0003
2470; 19.2; 13; 0.0001
2475; 19.1; 83; 0.0003
2480; 19.3; 53; 0.0003
2485; 19.1; 17; 0.0002
2490; 19.2; 60; 0.0003
2495; 19.3; 82; 0.0003
2500; 19.0; 32; 0.0003
2505; 18.9; 25; 0.0002
2510; 18.9; 46; 0.0003
2515; 18.9; 137; 0.0004
2520; 18.8; 44; 0.0003
2525; 18.5; 33; 0.0002
2530; 18.3; 38; 0.0002
2535; 18.4; 62; 0.0004
2540; 18.9; 100; 0.0006
2545; 18.4; 97; 0.0004
2550; 18.5; 76; 0.0005
2555; 18.9; 39; 0.0003
2560; 18.6; 26; 0.0002
2565; 18.0; 40; 0.0004
2570; 18.0; 28; 0.0003
2575; 18.3; 33; 0.0002
2580; 18.0; 61; 0.0001
2585; 18.3; 29; 0.0001
2590; 18.1; 48; 0.0003
2595; 18.1; 36; 0.0003
2600; 18.1; 22; 0.0001
2605; 18.5; 25; 0.0002
2610; 18.6; 35; 0.0003
2615; 18.3; 86; 0.0002
2620; 18.1; 106; 0.0004
2625; 17.9; 62; 0.0003
2630; 17.8; 10; 0.0001
2635; 17.7; 29; 0.0003
2640; 17.9; 25; 0.0002
2645; 18.3; 63; 0.0004
2650; 18.3; 54; 0.0004
2655; 17.9; 51; 0.0005
2660; 17.8; 53; 0.0003
2665; 17.8; 136; 0.0003
2670; 17.4; 60; 0.0003
2675; 17.5; 44; 0.0003
2680; 17.8; 49; 0.0003
2685; 17.5; 66; 0.0004
2690; 17.5; 22; 0.0002
2695; 17.5; 31; 0.0002
2700; 17.5; 48; 0.0002
2705; 17.6; 69; 0.0004
2710; 17.6; 60; 0.0005
2715; 17.4; 61; 0.0002
2720; 17.3; 45; 0.0002
2725; 17.2; 18; 0.0002
2730; 17.2; 19; 0.0001
2735; 17.4; 48; 0.0002
2740; 17.2; 36; 0.0002
2745; 16.9; 0; 0.0000
2750; 17.0; 0; 0.0000
2755; 17.0; 0; 0.0000
2760; 17.2; 27; 0.0001
2765; 17.0; 0; 0.0000
2770; 16.8; 63; 0.0004
2775; 17.0; 17; 0.0001
2780; 17.0; 55; 0.0002
2785; 17.1; 69; 0.0002
2790; 17.0; 2; 0.0000
2795; 16.7; 0; 0.0000
2800; 17.0; 20; 0.0001
2805; 17.2; 62; 0.0004
2810; 17.0; 77; 0.0004
2815; 17.2; 96; 0.0002
2820; 17.1; 22; 0.0002
2825; 16.9; 33; 0.0004
2830; 17.0; 40; 0.0002
2835; 16.7; 78; 0.0004
2840; 16.4; 119; 0.0004
2845; 16.8; 59; 0.0003
2850; 16.5; 45; 0.0002
2855; 16.7; 105; 0.0006
2860; 16.8; 46; 0.0004
2865; 16.8; 145; 0.0006
2870; 16.7; 162; 0.0006
2875; 16.8; 156; 0.0005
2880; 16.7; 27; 0.0001
2885; 17.2; 69; 0.0005
2890; 16.9; 70; 0.0005
2895; 16.4; 47; 0.0004
2900; 16.5; 42; 0.0003
2905; 16.5; 94; 0.0003
2910; 16.5; 127; 0.0002
2915; 16.4; 0; 0.0000
2920; 16.4; 40; 0.0002
2925; 16.4; 0; 0.0003
2930; 16.1; 21; 0.0002
2935; 16.1; 72; 0.0004
2940; 16.3; 63; 0.0005
2945; 16.2; 49; 0.0003
2950; 16.2; 86; 0.0004
2955; 16.3; 37; 0.0002
2960; 15.9; 69; 0.0004
2965; 15.9; 51; 0.0003
2970; 15.9; 118; 0.0004
2975; 15.8; 14; 0.0000
2980; 15.7; 1; 0.0000
2985; 15.7; 65; 0.0004
2990; 15.5; 234; 0.0005
2995; 15.7; 58; 0.0003
3000; 15.6; 62; 0.0004
3005; 15.6; 45; 0.0002
3010; 15.8; 57; 0.0004
3015; 15.9; 38; 0.0003
3020; 15.4; 57; 0.0003
3025; 15.6; 87; 0.0004
3030; 15.5; 129; 0.0003
3035; 15.1; 64; 0.0002
3040; 15.0; 57; 0.0005
3045; 15.2; 30; 0.0001
3050; 15.3; 93; 0.0003
3055; 15.2; 74; 0.0003
3060; 15.6; 81; 0.0003
3065; 15.3; 50; 0.0003
3070; 15.1; 75; 0.0005
3075; 14.8; 107; 0.0005
3080; 14.8; 57; 0.0003
3085; 15.1; 49; 0.0002
3090; 15.1; 73; 0.0004
3095; 14.7; 46; 0.0003
3100; 14.5; 142; 0.0005
3105; 15.0; 91; 0.0004
3110; 15.2; 26; 0.0002
3115; 14.7; 154; 0.0003
3120; 14.5; 81; 0.0004
3125; 14.7; 26; 0.0002
3130; 14.8; 169; 0.0004
3135; 15.0; 17; 0.0001
3140; 14.7; 42; 0.0003
3145; 14.5; 90; 0.0003
3150; 14.5; 54; 0.0002
3155; 14.4; 83; 0.0003
3160; 14.2; 74; 0.0003
3165; 14.4; 36; 0.0003
3170; 14.4; 64; 0.0004
3175; 14.8; 0; 0.0006
3180; 14.4; 52; 0.0004
3185; 14.2; 56; 0.0005
3190; 14.5; 102; 0.0003
3195; 14.2; 200; 0.0006
3200; 14.2; 166; 0.0005
3205; 14.4; 75; 0.0005
3210; 14.3; 32; 0.0002
3215; 14.4; 94; 0.0005
3220; 14.3; 87; 0.0004
3225; 13.8; 75; 0.0004
3230; 13.6; 106; 0.0006
3235; 14.0; 76; 0.0004
3240; 13.9; 110; 0.0004
3245; 13.7; 234; 0.0005
3250; 13.7; 120; 0.0006
3255; 13.7; 76; 0.0005
3260; 14.0; 144; 0.0005
3265; 13.5; 143; 0.0006
3270; 13.8; 64; 0.0003
3275; 13.6; 143; 0.0005
3280; 13.5; 85; 0.0005
3285; 13.5; 82; 0.0005
3290; 13.4; 132; 0.0006
3295; 13.6; 278; 0.0006
3300; 13.6; 124; 0.0004
3305; 13.5; 97; 0.0006
3310; 13.3; 207; 0.0006
3315; 13.7; 84; 0.0004
3320; 13.0; 61; 0.0003
3325; 13.3; 72; 0.0005
3330; 13.4; 95; 0.0004
3335; 13.2; 97; 0.0003
3340; 13.5; 77; 0.0003
3345; 13.1; 0; 0.0005
3350; 13.2; 156; 0.0005
3355; 13.1; 29; 0.0003
3360; 12.7; 99; 0.0002
3365; 12.9; 170; 0.0004
3370; 12.7; 54; 0.0004
3375; 13.0; 53; 0.0003
3380; 13.3; 106; 0.0005
3385; 13.0; 0; 0.0003
3390; 13.0; 73; 0.0003
3395; 13.0; 68; 0.0004
3400; 12.9; 45; 0.0003
3405; 13.0; 60; 0.0003
3410; 13.3; 0; 0.0005
3415; 14.1; 143; 0.0004
3420; 14.3; 72; 0.0004
3425; 14.0; 117; 0.0005
3430; 13.4; 100; 0.0003
3435; 13.3; 71; 0.0004
3440; 13.2; 123; 0.0005
3445; 13.1; 246; 0.0004
3450; 13.2; 54; 0.0004
3455; 13.3; 73; 0.0006
3460; 13.1; 0; 0.0006
3465; 13.2; 0; 0.0005
3470; 13.5; 130; 0.0005
3475; 13.1; 152; 0.0004
3480; 13.2; 71; 0.0003
3485; 12.9; 44; 0.0002
3490; 12.8; 205; 0.0004
3495; 13.2; 95; 0.0006
3500; 13.1; 82; 0.0005
3505; 12.6; 124; 0.0004
3510; 12.9; 165; 0.0004
3515; 13.0; 0; 0.0003
3520; 13.0; 35; 0.0003
3525; 12.7; 89; 0.0006
3530; 12.6; 0; 0.0003
3535; 12.5; 115; 0.0004
3540; 12.6; 73; 0.0003
3545; 12.6; 74; 0.0004
3550; 12.7; 89; 0.0005
3555; 12.7; 118; 0.0004
3560; 12.8; 107; 0.0004
3565; 12.6; 102; 0.0006
3570; 12.1; 115; 0.0005
3575; 12.6; 102; 0.0005

File: data/rise_materials/Testdata-275.txt
Keywords
Material1;Material2;Material3;Material4;Product;Object;Scenario;Method;Reference;Comment;Owner;IsPublic;ImportDate
FR PVC;;;;(M02);;;ISO 5660;SBI Project;C990343_m2;;1;2003-08-12 15:09:43
Scalars
Flux (kW/m2);tig (s);qmax (kw/m2);qtotal (MJ/m2);q180 (kw/m2);q300 (kw/m2);Mass loss (g);DHc (MJ/kg);Peak smoke production (m2/m2s);Total smoke produced (m2/m2);Specific extinction area (avg) (m2/kg);Area (m2);Thickness (mm);Density (kg/m3)
50;44;173;37.50;115.20;93.40;34.0;7.64;NA;NA;716.27;0.0088;3;1180
VectorData
Time (s);HRR (kW/m2);SEA (m2/kg);SPR (m2/s)
0; 1.2; 0; 0.0000
5; 2.5; 0; 0.0000
10; 0.1; 0; 0.0000
15; 2.7; 36; 0.0005
20; 4.3; 315; 0.0217
25; 19.3; 443; 0.0415
30; 18.6; 373; 0.0385
35; 6.6; 554; 0.0578
40; 8.7; 800; 0.0632
45; 42.5; 593; 0.0580
50; 82.1; 1071; 0.1429
55; 103.5; 972; 0.1405
60; 104.1; 734; 0.0951
65; 84.6; 533; 0.0658
70; 81.4; 484; 0.0658
75; 91.3; 763; 0.0919
80; 82.9; 645; 0.0992
85; 100.3; 684; 0.1235
90; 140.3; 914; 0.1482
95; 173.0; 901; 0.1690
100; 168.6; 778; 0.1370
105; 150.3; 623; 0.0964
110; 133.8; 559; 0.0876
115; 129.2; 491; 0.0763
120; 131.7; 509; 0.0768
125; 136.1; 501; 0.0747
130; 143.2; 505; 0.0752
135; 142.8; 488; 0.0714
140; 136.2; 501; 0.0714
145; 131.5; 491; 0.0689
150; 127.2; 496; 0.0638
155; 123.7; 416; 0.0520
160; 113.6; 372; 0.0484
165; 103.2; 385; 0.0478
170; 102.9; 399; 0.0488
175; 104.3; 409; 0.0507
180; 98.2; 393; 0.0458
185; 87.9; 448; 0.0473
190; 83.5; 550; 0.0640
195; 100.1; 748; 0.0984
200; 118.1; 842; 0.1119
205; 120.5; 644; 0.0840
210; 114.6; 699; 0.0875
215; 108.7; 687; 0.0837
220; 101.5; 733; 0.0880
225; 90.7; 692; 0.0745
230; 85.1; 729; 0.0737
235; 84.2; 559; 0.0584
240; 80.0; 610; 0.0619
245; 74.7; 640; 0.0620
250; 71.7; 728; 0.0705
255; 70.7; 699; 0.0686
260; 65.3; 772; 0.0680
265; 58.1; 693; 0.0563
270; 54.2; 703; 0.0547
275; 52.9; 700; 0.0519
280; 51.9; 641; 0.0490
285; 50.1; 840; 0.0575
290; 49.8; 875; 0.0571
295; 51.3; 889; 0.0614
300; 53.7; 955; 0.0638
305; 56.2; 1076; 0.0667
310; 56.2; 1250; 0.0685
315; 57.8; 1314; 0.0713
320; 58.6; 1251; 0.0713
325; 56.6; 1333; 0.0671
330; 58.4; 1510; 0.0721
335; 60.2; 1626; 0.0789
340; 59.5; 1800; 0.0752
345; 56.3; 1994; 0.0740
350; 52.3; 1682; 0.0614
355; 47.0; 1716; 0.0563
360; 42.3; 1873; 0.0518
365; 37.6; 1935; 0.0400
370; 34.0; 1953; 0.0326
375; 32.0; 1328; 0.0276
380; 29.3; 1064; 0.0222
385; 26.7; 1307; 0.0151
390; 23.3; 889; 0.0057
395; 20.2; 420; 0.0048
400; 17.9; 318; 0.0028
405; 15.8; 263; 0.0023
410; 13.8; 237; 0.0020
415; 12.6; 454; 0.0020
420; 12.1; 229; 0.0021
425; 11.7; 159; 0.0017
430; 11.2; 257; 0.0019
435; 11.2; 257; 0.0019
440; 11.6; 383; 0.0021
445; 11.5; 778; 0.0022
450; 11.3; 211; 0.0021
455; 11.3; 181; 0.0020
460; 11.2; 243; 0.0019
465; 11.2; 460; 0.0019
470; 11.4; 867; 0.0021
475; 11.3; 245; 0.0020
480; 11.5; 174; 0.0020
485; 11.5; 579; 0.0021
490; 11.3; 186; 0.0019
495; 11.6; 347; 0.0022
500; 11.8; 1191; 0.0022
505; 11.2; 218; 0.0024
510; 11.2; 297; 0.0024
515; 11.3; 263; 0.0022
520; 11.7; 441; 0.0023
525; 11.5; 688; 0.0022
530; 11.3; 309; 0.0021
535; 11.7; 270; 0.0024
540; 11.6; 297; 0.0024
545; 11.6; 350; 0.0023
550; 11.9; 512; 0.0022
555; 11.8; 666; 0.0023
560; 11.3; 567; 0.0025
565; 11.7; 252; 0.0026
570; 11.7; 241; 0.0023
575; 11.2; 369; 0.0023
580; 11.0; 302; 0.0020
585; 11.2; 470; 0.0022
590; 10.8; 280; 0.0020
595; 10.8; 1376; 0.0023
600; 10.9; 993; 0.0020
605; 11.1; 255; 0.0022
610; 10.9; 438; 0.0020
615; 10.6; 284; 0.0022
620; 10.8; 289; 0.0022
625; 10.8; 547; 0.0020
630; 11.2; 285; 0.0022
635; 10.6; 310; 0.0022
640; 10.8; 830; 0.0021
645; 10.6; 397; 0.0022
650; 10.7; 283; 0.0022
655; 10.6; 374; 0.0022
660; 10.6; 199; 0.0020
665; 10.4; 181; 0.0020
670; 10.2; 445; 0.0019
675; 10.4; 0; 0.0019
680; 10.3; 555; 0.0021
685; 10.1; 493; 0.0020
690; 9.9; 264; 0.0021
695; 10.4; 274; 0.0022
700; 10.3; 426; 0.0023
705; 10.4; 362; 0.0021
710; 10.4; 424; 0.0020
715; 9.8; 345; 0.0020
720; 9.4; 1565; 0.0020
725; 9.8; 668; 0.0019
730; 9.8; 179; 0.0019
735; 9.7; 228; 0.0018
740; 9.8; 307; 0.0019
745; 9.7; 244; 0.0019
750; 9.8; 699; 0.0019
755; 9.7; 780; 0.0019
760; 9.5; 413; 0.0016
765; 9.5; 227; 0.0016
770; 9.8; 194; 0.0015
775; 9.6; 525; 0.0015
780; 9.4; 809; 0.0017
785; 9.3; 438; 0.0016
790; 9.0; 227; 0.0015
795; 9.5; 229; 0.0015
800; 9.3; 205; 0.0015
805; 8.9; 247; 0.0019
810; 9.5; 982; 0.0014
815; 9.2; 0; 0.0016
820; 8.8; 231; 0.0016
825; 9.3; 203; 0.0015
830; 9.2; 466; 0.0015
835; 8.8; 302; 0.0013
840; 8.8; 280; 0.0013
845; 8.7; 276; 0.0013
850; 8.7; 204; 0.0013
855; 8.8; 283; 0.0012
860; 8.4; 573; 0.0012
865; 8.5; 266; 0.0012
870; 8.9; 393; 0.0013
875; 8.6; 340; 0.0010
880; 8.2; 189; 0.0011
885; 8.3; 207; 0.0013
890; 8.1; 178; 0.0012
895; 7.9; 0; 0.0011
900; 7.8; 501; 0.0011
905; 8.5; 184; 0.0009
910; 8.3; 279; 0.0011
915; 7.8; 189; 0.0014
920; 7.8; 208; 0.0012
925; 7.8; 265; 0.0012
930; 7.7; 589; 0.0011
935; 7.8; 278; 0.0010
940; 8.2; 240; 0.0011
945; 7.5; 254; 0.0011
950; 7.7; 275; 0.0011
955; 7.7; 126; 0.0007
960; 7.4; 253; 0.0009
965; 7.6; 307; 0.0010
970; 7.4; 306; 0.0009
975; 6.9; 218; 0.0010
980; 7.1; 122; 0.0009
985; 7.1; 754; 0.0009
990; 7.5; 305; 0.0010
995; 7.1; 227; 0.0011
1000; 6.4; 473; 0.0009
1005; 7.2; 153; 0.0010
1010; 6.9; 175; 0.0011
1015; 6.4; 292; 0.0010
1020; 6.5; 622; 0.0011
1025; 6.7; 395; 0.0008
1030; 6.3; 101; 0.0007
1035; 6.2; 0; 0.0009
1040; 6.4; 0; 0.0009
1045; 6.3; 93; 0.0007
1050; 6.2; 151; 0.0009
1055; 5.8; 168; 0.0009
1060; 6.2; 215; 0.0009
1065; 6.0; 922; 0.0011
1070; 5.9; 0; 0.0006
1075; 5.7; 99; 0.0007
1080; 5.4; 89; 0.0006
1085; 5.3; 0; 0.0008
1090; 5.6; 155; 0.0007
1095; 5.7; 185; 0.0005
1100; 5.2; 342; 0.0009
1105; 5.3; 184; 0.0006
1110; 5.1; 156; 0.0007
1115; 5.0; 122; 0.0006
1120; 4.7; 123; 0.0005
1125; 4.9; 286; 0.0007
1130; 5.0; 235; 0.0004
1135; 5.2; 0; 0.0009
1140; 4.7; 289; 0.0007
1145; 4.3; 64; 0.0004
1150; 4.4; 215; 0.0004
1155; 4.1; 75; 0.0004
1160; 4.0; 142; 0.0006
1165; 3.8; 0; 0.0004
1170; 3.8; 70; 0.0004
1175; 3.4; 146; 0.0005
1180; 3.7; 190; 0.0003
1185; 3.8; 208; 0.0005
1190; 3.7; 134; 0.0004
1195; 3.9; 43; 0.0001
1200; 3.7; 100; 0.0003
1205; 3.5; 44; 0.0003
1210; 3.9; 136; 0.0005
