Repository: johodges/materials

## A Non-Dimensional Scaling Approach to Modeling Material Pyrolysis

This repository contains the data, scripts, and technical documents required to generate the SPyro cone validation cases.

## Instructions
* Clone this repository with submodules
  ```
  git clone --recurse-submodules https://github.com/johodges/materials
  ```
* Pre-process data
  ```
  python materials/scripts/initialize.py
  ```
* Build latest FDS (example for impi_intel_linux target, but use relevant make target for platform)
  ```
  git clone git@github.com:firemodels/fds.git && cd fds
  cd Build/impi_intel_linux
  ./make_fds.sh
  ln -s fds_impi_intel_linux fds
  cd ../..
  ```
* Run cases
  ```

File: data/rise_materials/Testdata-276.txt
Keywords
Material1;Material2;Material3;Material4;Product;Object;Scenario;Method;Reference;Comment;Owner;IsPublic;ImportDate
Pine;;;;Varnished mass timber (M05);;;ISO 5660;SBI Project;C990344_m5;;1;2003-08-12 15:11:53
Scalars
Flux (kW/m2);tig (s);qmax (kw/m2);qtotal (MJ/m2);q180 (kw/m2);q300 (kw/m2);Mass loss (g);DHc (MJ/kg);Peak smoke production (m2/m2s);Total smoke produced (m2/m2);Specific extinction area (avg) (m2/kg);Area (m2);Thickness (mm);Density (kg/m3)
50;12;218;56.92;103.55;113.34;28.3;12.36;NA;NA;55.78;0.0088;10;380
VectorData
Time (s);HRR (kW/m2);SEA (m2/kg);SPR (m2/s)
0; 2.9; 0; 0.0003
5; 3.2; 0; 0.0003
10; 1.2; 483; 0.0021
15; 63.4; 148; 0.0120
20; 169.8; 241; 0.0322
25; 217.6; 265; 0.0352
30; 205.8; 184; 0.0260
35; 179.0; 127; 0.0153
40; 157.1; 112; 0.0116
45; 140.2; 87; 0.0087
50; 127.5; 65; 0.0065
55; 121.3; 56; 0.0053
60; 115.4; 56; 0.0050
65; 110.3; 33; 0.0029
70; 106.9; 28; 0.0024
75; 101.7; 22; 0.0019
80; 97.1; 9; 0.0008
85; 92.4; 5; 0.0004
90; 88.6; 0; 0.0000
95; 85.3; 0; 0.0000
100; 81.9; 0; 0.0000
105; 80.1; 0; 0.0000
110; 78.7; 0; 0.0000
115; 77.5; 0; 0.0000
120; 77.2; 0; 0.0000
125; 75.8; 0; 0.0000
130; 75.7; 0; 0.0000
135; 75.4; 0; 0.0000
140; 75.4; 0; 0.0000
145; 76.2; 0; 0.0000
150; 77.2; 0; 0.0000
155; 78.9; 0; 0.0000
160; 80.9; 1; 0.0001
165; 82.4; 3; 0.0002
170; 83.3; 6; 0.0004
175; 85.3; 4; 0.0003
180; 86.1; 11; 0.0008
185; 89.2; 7; 0.0005
190; 93.2; 9; 0.0006
195; 98.6; 18; 0.0014
200; 100.0; 29; 0.0022
205; 102.3; 26; 0.0020
210; 106.1; 30; 0.0023
215; 108.2; 37; 0.0030
220; 111.1; 41; 0.0035
225; 114.9; 59; 0.0048
230; 117.7; 69; 0.0058
235; 121.6; 69; 0.0062
240; 125.0; 76; 0.0067
245; 130.0; 65; 0.0058
250; 135.2; 71; 0.0070
255; 138.9; 82; 0.0082
260; 141.8; 92; 0.0088
265; 145.2; 84; 0.0085
270; 147.7; 95; 0.0095
275; 147.1; 97; 0.0096
280; 147.9; 90; 0.0089
285; 147.4; 86; 0.0081
290; 144.3; 80; 0.0077
295; 141.9; 75; 0.0067
300; 136.7; 45; 0.0037
305; 130.3; 47; 0.0035
310; 123.5; 42; 0.0030
315; 116.9; 28; 0.0020
320; 110.0; 31; 0.0020
325; 103.0; 35; 0.0021
330; 97.3; 61; 0.0036
335; 90.5; 51; 0.0025
340; 83.2; 75; 0.0030
345; 75.7; 39; 0.0014
350; 76.1; 7; 0.0003
355; 81.8; 0; 0.0000
360; 82.2; 0; 0.0000
365; 78.7; 0; 0.0000
370; 74.6; 0; 0.0000
375; 70.5; 0; 0.0000
380; 67.9; 0; 0.0000
385; 64.0; 0; 0.0000
390; 61.8; 0; 0.0000
395; 59.8; 0; 0.0000
400; 58.8; 0; 0.0000
405; 57.7; 0; 0.0000
410; 56.4; 0; 0.0000
415; 55.9; 0; 0.0000
420; 56.1; 0; 0.0000
425; 54.6; 0; 0.0000
430; 52.9; 0; 0.0000
435; 52.0; 21; 0.0003
440; 51.8; 10; 0.0002
445; 50.6; 21; 0.0003
450; 49.4; 12; 0.0001
455; 49.1; 2; 0.0000
460; 48.8; 7; 0.0001
465; 48.3; 14; 0.0002
470; 48.3; 13; 0.0002
475; 46.9; 4; 0.0001
480; 45.9; 0; 0.0000
485; 45.8; 2; 0.0000
490; 44.8; 37; 0.0004
495; 44.3; 45; 0.0004
500; 44.4; 28; 0.0003
505; 44.2; 5; 0.0001
510; 42.8; 0; 0.0000
515; 42.7; 0; 0.0000
520; 42.7; 18; 0.0002
525; 42.4; 16; 0.0002
530; 41.7; 0; 0.0000
535; 40.8; 35; 0.0003
540; 40.8; 14; 0.0001
545; 40.4; 42; 0.0005
550; 40.1; 16; 0.0002
555; 39.2; 0; 0.0000
560; 39.1; 9; 0.0001
565; 38.8; 9; 0.0001
570; 37.8; 15; 0.0002
575; 37.2; 0; 0.0000
580; 37.4; 16; 0.0002
585; 37.0; 5; 0.0001
590; 36.8; 1; 0.0000
595; 36.3; 0; 0.0000
600; 35.1; 0; 0.0000
605; 35.1; 9; 0.0001
610; 35.1; 5; 0.0001
615; 35.2; 8; 0.0001
620; 35.0; 17; 0.0002
625; 34.4; 0; 0.0000
630; 33.6; 0; 0.0000
635; 33.5; 0; 0.0000
640; 32.8; 7; 0.0001
645; 32.2; 0; 0.0000
650; 31.9; 0; 0.0000
655; 31.7; 0; 0.0000
660; 31.1; 8; 0.0001
665; 30.8; 0; 0.0000
670; 30.2; 0; 0.0000
675; 29.5; 5; 0.0000
680; 29.5; 49; 0.0004
685; 28.5; 0; 0.0000
690; 28.0; 21; 0.0001
695; 28.1; 8; 0.0001
700; 27.7; 7; 0.0001
705; 26.7; 0; 0.0000
710; 26.4; 0; 0.0000
715; 25.9; 0; 0.0000
720; 25.3; 0; 0.0000
725; 24.9; 0; 0.0000
730; 24.6; 0; 0.0000
735; 23.8; 21; 0.0001
740; 23.5; 0; 0.0000
745; 22.9; 0; 0.0000
750; 22.4; 24; 0.0001
755; 22.2; 6; 0.0000
760; 21.8; 0; 0.0000
765; 20.9; 6; 0.0000
770; 20.4; 7; 0.0001
775; 20.0; 30; 0.0002
780; 19.1; 0; 0.0000
785; 18.1; 73; 0.0002
790; 17.1; 23; 0.0001
795; 16.8; 0; 0.0000
800; 16.4; 0; 0.0000
805; 15.2; 0; 0.0000
810; 14.3; 0; 0.0000
815; 14.0; 38; 0.0002
820; 13.6; 7; 0.0000
825; 12.9; 0; 0.0000
830; 12.3; 23; 0.0001
835; 11.9; 0; 0.0000
840; 11.9; 24; 0.0001
845; 11.2; 266; 0.0003
850; 10.8; 22; 0.0001
855; 10.7; 0; 0.0000
860; 10.3; 0; 0.0000
865; 10.1; 0; 0.0000
870; 9.7; 20; 0.0001
875; 8.9; 0; 0.0000
880; 9.3; 0; 0.0000
885; 8.6; 0; 0.0000
890; 8.3; 0; 0.0000
895; 7.9; 0; 0.0000
900; 7.3; 0; 0.0000
905; 7.8; 0; 0.0000
910; 7.0; 0; 0.0000
915; 6.9; 0; 0.0000
920; 7.0; 24; 0.0001
925; 6.8; 0; 0.0000
930; 6.6; 8; 0.0000
935; 6.1; 0; 0.0000
940; 6.2; 17; 0.0000

File: data/rise_materials/Testdata-277.txt
Keywords
Material1;Material2;Material3;Material4;Product;Object;Scenario;Method;Reference;Comment;Owner;IsPublic;ImportDate
Particle board;Melamine face;;;(M20);;;ISO 5660;SBI Project;C990345_m20;;1;2003-08-12 15:14:02
Scalars
Flux (kW/m2);tig (s);qmax (kw/m2);qtotal (MJ/m2);q180 (kw/m2);q300 (kw/m2);Mass loss (g);DHc (MJ/kg);Peak smoke production (m2/m2s);Total smoke produced (m2/m2);Specific extinction area (avg) (m2/kg);Area (m2);Thickness (mm);Density (kg/m3)
50;37;243;109.32;138.37;111.15;64.9;10.49;NA;NA;33.82;0.0088;12;
VectorData
Time (s);HRR (kW/m2);SEA (m2/kg);SPR (m2/s)
0; 4.9; 0; 0.0000
5; 0.0; 0; 0.0000
10; 0.0; 0; 0.0000
15; 0.0; 0; 0.0000
20; 0.0; 0; 0.0000
25; 0.0; 51; 0.0006
30; 0.0; 222; 0.0034
35; 0.0; 172; 0.0080
40; 57.6; 52; 0.0049
45; 185.9; 37; 0.0064
50; 243.5; 54; 0.0109
55; 233.1; 70; 0.0123
60; 217.6; 77; 0.0129
65; 205.7; 98; 0.0150
70; 191.7; 87; 0.0128
75; 179.3; 82; 0.0120
80; 171.6; 83; 0.0114
85; 165.8; 83; 0.0109
90; 162.3; 75; 0.0101
95; 158.9; 74; 0.0101
100; 156.8; 65; 0.0087
105; 152.7; 65; 0.0085
110; 150.9; 63; 0.0086
115; 146.9; 49; 0.0066
120; 143.4; 50; 0.0063
125; 139.8; 45; 0.0056
130; 135.5; 38; 0.0047
135; 132.2; 32; 0.0039
140; 126.3; 35; 0.0040
145; 122.4; 24; 0.0027
150; 118.9; 19; 0.0022
155; 115.5; 16; 0.0017
160; 112.0; 7; 0.0007
165; 109.1; 9; 0.0010
170; 106.2; 0; 0.0000
175; 103.6; 0; 0.0000
180; 100.5; 0; 0.0000
185; 96.5; 0; 0.0000
190; 94.0; 0; 0.0000
195; 90.4; 0; 0.0000
200; 88.9; 0; 0.0000
205; 86.4; 0; 0.0000
210; 84.7; 0; 0.0000
215; 82.9; 0; 0.0000
220; 81.1; 0; 0.0000
225; 79.9; 0; 0.0000
230; 78.1; 0; 0.0000
235; 76.4; 0; 0.0000
240; 75.4; 0; 0.0000
245; 74.1; 0; 0.0000
250; 73.3; 0; 0.0000
255; 72.4; 0; 0.0000
260; 71.6; 0; 0.0000
265; 70.2; 0; 0.0000
270; 70.0; 0; 0.0000
275; 70.0; 0; 0.0000
280; 68.8; 0; 0.0000
285; 68.6; 0; 0.0000
290; 68.8; 0; 0.0000
295; 68.6; 0; 0.0000
300; 67.5; 0; 0.0000
305; 67.5; 0; 0.0000
310; 67.7; 3; 0.0002
315; 67.8; 4; 0.0003
320; 68.4; 5; 0.0004
325; 69.0; 7; 0.0004
330; 69.6; 0; 0.0000
335; 69.8; 0; 0.0000
340; 69.9; 0; 0.0000
345; 70.7; 0; 0.0000
350; 71.2; 0; 0.0000
355; 71.0; 0; 0.0000
360; 72.0; 0; 0.0000
365; 72.4; 0; 0.0000
370; 73.3; 0; 0.0000
375; 74.2; 0; 0.0000
380; 74.8; 0; 0.0000
385; 76.3; 4; 0.0003
390; 76.8; 0; 0.0000
395; 78.6; 0; 0.0000
400; 80.3; 0; 0.0000
405; 81.5; 2; 0.0001
410; 83.2; 5; 0.0004
415; 84.4; 1; 0.0001
420; 86.1; 2; 0.0002
425; 88.0; 8; 0.0006
430; 89.6; 4; 0.0004
435; 91.6; 8; 0.0006
440; 93.4; 5; 0.0004
445; 96.0; 5; 0.0005
450; 98.6; 14; 0.0013
455; 100.7; 13; 0.0012
460; 104.0; 12; 0.0012
465; 107.4; 17; 0.0017
470; 111.2; 22; 0.0022
475; 115.4; 19; 0.0019
480; 119.5; 18; 0.0019
485; 125.9; 25; 0.0029
490; 132.3; 21; 0.0026
495; 138.4; 28; 0.0034
500; 145.7; 31; 0.0039
505; 154.1; 31; 0.0041
510; 160.2; 27; 0.0035
515; 166.0; 34; 0.0049
520; 174.0; 39; 0.0058
525; 179.7; 39; 0.0058
530; 183.6; 38; 0.0057
535; 187.3; 41; 0.0063
540; 191.9; 52; 0.0081
545; 191.1; 59; 0.0089
550; 191.6; 72; 0.0105
555; 189.4; 76; 0.0114
560; 190.1; 78; 0.0113
565; 189.8; 75; 0.0105
570; 187.6; 81; 0.0116
575; 186.5; 75; 0.0104
580; 185.9; 77; 0.0104
585; 184.8; 72; 0.0097
590; 182.8; 65; 0.0086
595; 180.3; 69; 0.0086
600; 177.5; 62; 0.0073
605; 172.6; 57; 0.0065
610; 167.6; 63; 0.0071
615; 160.7; 51; 0.0056
620; 153.3; 56; 0.0053
625; 142.7; 52; 0.0045
630; 128.5; 45; 0.0035
635; 114.0; 67; 0.0042
640; 100.2; 80; 0.0039
645; 88.0; 89; 0.0039
650; 77.3; 70; 0.0029
655; 70.3; 77; 0.0026
660; 64.8; 60; 0.0015
665; 60.2; 15; 0.0004
670; 56.4; 0; 0.0000
675; 53.0; 0; 0.0000
680; 50.3; 0; 0.0000
685; 48.4; 0; 0.0000
690; 46.7; 16; 0.0003
695; 45.3; 18; 0.0004
700; 44.9; 16; 0.0003
705; 44.0; 28; 0.0005
710; 43.3; 21; 0.0003
715; 42.9; 16; 0.0003
720; 41.9; 18; 0.0003
725; 41.6; 3; 0.0001
730; 41.0; 8; 0.0001
735; 40.7; 6; 0.0001
740; 39.8; 21; 0.0004
745; 39.9; 1; 0.0000
750; 39.9; 23; 0.0003
755; 38.7; 0; 0.0000
760; 38.4; 0; 0.0000
765; 38.0; 0; 0.0000
770; 37.2; 0; 0.0000
775; 37.3; 2; 0.0000
780; 37.2; 0; 0.0000
785; 36.5; 0; 0.0000
790; 36.3; 0; 0.0000
795; 36.2; 0; 0.0000
800; 35.8; 0; 0.0000
805; 35.9; 0; 0.0000
810; 35.4; 0; 0.0000
815; 35.0; 0; 0.0000
820; 34.8; 0; 0.0000
825; 34.2; 0; 0.0000
830; 34.2; 0; 0.0000
835; 34.5; 0; 0.0000
840; 33.4; 0; 0.0000
845; 32.9; 0; 0.0000
850; 33.5; 5; 0.0001
855; 33.5; 0; 0.0000
860; 33.1; 0; 0.0000
865; 32.8; 0; 0.0000
870; 32.0; 0; 0.0000
875; 32.1; 0; 0.0000
880; 32.2; 0; 0.0000
885; 31.2; 0; 0.0000
890; 31.4; 0; 0.0000
895; 31.6; 0; 0.0000
900; 31.3; 0; 0.0000
905; 31.0; 0; 0.0000
910; 31.0; 6; 0.0000
915; 30.7; 6; 0.0001
920; 30.3; 0; 0.0000
925; 30.2; 0; 0.0000
930; 29.9; 0; 0.0000
935; 30.0; 0; 0.0000
940; 29.8; 0; 0.0000
945; 29.6; 0; 0.0000
950; 29.8; 0; 0.0000
955; 29.6; 0; 0.0000
960; 29.7; 0; 0.0000
965; 29.5; 14; 0.0001
970; 29.0; 5; 0.0000
975; 29.2; 15; 0.0001
980; 28.8; 5; 0.0000
985; 28.7; 23; 0.0002
990; 28.8; 16; 0.0001
995; 28.5; 0; 0.0000
1000; 28.4; 6; 0.0001
1005; 27.9; 0; 0.0000
1010; 27.8; 0; 0.0000
1015; 27.7; 0; 0.0000
1020; 27.7; 0; 0.0000
1025; 27.0; 13; 0.0001
1030; 27.3; 24; 0.0002
1035; 27.4; 29; 0.0003
1040; 26.9; 17; 0.0002
1045; 26.8; 40; 0.0004
1050; 27.0; 44; 0.0004
1055; 27.1; 12; 0.0001
1060; 26.9; 7; 0.0001
1065; 26.9; 0; 0.0000
1070; 26.3; 28; 0.0002
1075; 26.6; 0; 0.0000
1080; 26.7; 19; 0.0002
1085; 26.2; 0; 0.0000
1090; 26.1; 41; 0.0003
1095; 26.3; 20; 0.0002
1100; 26.2; 0; 0.0000
1105; 25.9; 36; 0.0001
1110; 26.2; 32; 0.0002
1115; 25.2; 20; 0.0003
1120; 25.4; 16; 0.0002
1125; 25.9; 100; 0.0005
1130; 25.8; 40; 0.0004
1135; 25.3; 29; 0.0003
1140; 25.3; 57; 0.0005
1145; 25.3; 73; 0.0005
1150; 25.2; 62; 0.0003
1155; 25.5; 16; 0.0001
1160; 25.3; 28; 0.0003
1165; 25.6; 42; 0.0003
1170; 25.1; 93; 0.0006
1175; 25.4; 16; 0.0002
1180; 25.3; 79; 0.0007
1185; 24.7; 25; 0.0002
1190; 24.9; 52; 0.0003
1195; 24.4; 72; 0.0005
1200; 24.6; 41; 0.0004
1205; 24.6; 43; 0.0003
1210; 24.8; 56; 0.0004
1215; 24.7; 60; 0.0004
1220; 24.6; 60; 0.0005
1225; 24.7; 45; 0.0005
1230; 24.7; 84; 0.0007
1235; 24.6; 75; 0.0007
1240; 24.7; 56; 0.0005
1245; 24.2; 46; 0.0004
1250; 24.2; 51; 0.0006
1255; 24.4; 83; 0.0008
1260; 24.6; 77; 0.0007
1265; 24.5; 84; 0.0007
1270; 24.2; 77; 0.0006
1275; 24.5; 74; 0.0008
1280; 24.6; 95; 0.0006
1285; 24.2; 39; 0.0003
1290; 24.6; 42; 0.0004
1295; 24.7; 52; 0.0005
1300; 24.2; 46; 0.0006
1305; 24.0; 103; 0.0007
1310; 24.5; 98; 0.0006
1315; 24.2; 131; 0.0008
1320; 24.1; 78; 0.0007
1325; 23.9; 93; 0.0008
1330; 23.7; 87; 0.0006
1335; 23.9; 81; 0.0009
1340; 24.0; 58; 0.0006
1345; 23.9; 122; 0.0007
1350; 24.0; 102; 0.0007
1355; 24.1; 71; 0.0007
1360; 23.8; 74; 0.0006
1365; 23.5; 91; 0.0007
1370; 23.6; 91; 0.0009
1375; 23.7; 95; 0.0008
1380; 23.4; 124; 0.0007
1385; 23.5; 60; 0.0006
1390; 23.7; 116; 0.0008
1395; 23.9; 274; 0.0008
1400; 23.8; 81; 0.0010
1405; 23.5; 103; 0.0011
1410; 23.8; 111; 0.0010
1415; 23.5; 103; 0.0011
1420; 23.3; 221; 0.0009
1425; 23.3; 128; 0.0009
1430; 22.9; 107; 0.0010
1435; 23.4; 74; 0.0007
1440; 23.5; 97; 0.0008
1445; 23.3; 103; 0.0010
1450; 23.4; 161; 0.0011
1455; 23.5; 150; 0.0008
1460; 23.4; 69; 0.0007
1465; 23.3; 88; 0.0008
1470; 23.1; 138; 0.0009
1475; 22.9; 99; 0.0006
1480; 22.9; 107; 0.0009
1485; 23.0; 70; 0.0008
1490; 22.9; 111; 0.0008
1495; 22.9; 203; 0.0008
1500; 23.0; 86; 0.0008
1505; 23.0; 69; 0.0007
1510; 23.2; 227; 0.0010
1515; 22.9; 166; 0.0010
1520; 23.2; 86; 0.0010
1525; 22.8; 83; 0.0009
1530; 22.7; 131; 0.0010
1535; 22.6; 145; 0.0010
1540; 22.4; 119; 0.0010
1545; 22.8; 116; 0.0010
1550; 22.7; 119; 0.0009
1555; 23.1; 107; 0.0009
1560; 23.0; 110; 0.0009
1565; 22.7; 150; 0.0011
1570; 22.5; 109; 0.0009
1575; 22.8; 143; 0.0011
1580; 22.7; 146; 0.0012
1585; 22.6; 121; 0.0010
1590; 22.5; 172; 0.0012
1595; 22.7; 157; 0.0012
1600; 22.6; 148; 0.0011
1605; 22.5; 155; 0.0010
1610; 22.5; 155; 0.0011
1615; 22.3; 133; 0.0012
1620; 22.3; 113; 0.0012
1625; 22.4; 186; 0.0013
1630; 22.3; 131; 0.0011
1635; 22.5; 184; 0.0011
1640; 22.5; 132; 0.0012
1645; 22.6; 93; 0.0012
1650; 22.2; 126; 0.0009
1655; 22.1; 246; 0.0013
1660; 22.2; 136; 0.0013
1665; 22.0; 133; 0.0013
1670; 22.4; 157; 0.0013
1675; 22.2; 225; 0.0009
1680; 21.9; 153; 0.0014
1685; 22.4; 84; 0.0011
1690; 22.3; 139; 0.0012
1695; 22.1; 187; 0.0011
1700; 22.2; 163; 0.0012
1705; 22.6; 128; 0.0014
1710; 22.3; 100; 0.0009
1715; 22.4; 133; 0.0010
1720; 22.3; 765; 0.0013
1725; 21.8; 229; 0.0012
1730; 22.1; 100; 0.0011
1735; 22.6; 124; 0.0011
1740; 22.6; 167; 0.0011
1745; 21.8; 146; 0.0013
1750; 21.6; 166; 0.0012
1755; 22.0; 154; 0.0012
1760; 22.0; 113; 0.0012
1765; 21.7; 200; 0.0015
1770; 22.2; 130; 0.0012
1775; 22.2; 132; 0.0012
1780; 22.0; 265; 0.0011
1785; 21.7; 117; 0.0011
1790; 21.9; 148; 0.0012
1795; 21.9; 216; 0.0011
1800; 21.4; 131; 0.0011
1805; 21.7; 104; 0.0012
1810; 21.9; 140; 0.0012
1815; 21.7; 168; 0.0011
1820; 21.5; 190; 0.0013
1825; 21.6; 161; 0.0013
1830; 21.7; 153; 0.0014
1835; 21.5; 165; 0.0012
1840; 21.3; 218; 0.0011
1845; 21.4; 177; 0.0013
1850; 21.4; 138; 0.0014
1855; 21.7; 202; 0.0011
1860; 21.6; 118; 0.0013
1865; 21.9; 157; 0.0011
1870; 21.5; 158; 0.0011
1875; 21.1; 119; 0.0011
1880; 21.3; 227; 0.0012
1885; 21.7; 115; 0.0011
1890; 21.1; 160; 0.0013
1895; 20.9; 114; 0.0012
1900; 21.3; 134; 0.0012
1905; 21.1; 380; 0.0013
1910; 20.8; 168; 0.0010
1915; 20.6; 139; 0.0009
1920; 20.8; 195; 0.0012
1925; 20.9; 112; 0.0012
1930; 20.8; 133; 0.0013
1935; 21.1; 164; 0.0014
1940; 20.9; 173; 0.0013
1945; 21.0; 181; 0.0013
1950; 20.8; 119; 0.0012
1955; 20.4; 139; 0.0012
1960; 20.4; 167; 0.0011
1965; 20.8; 219; 0.0011
1970; 20.9; 130; 0.0011
1975; 20.9; 169; 0.0012
1980; 20.5; 92; 0.0009

File: data/rise_materials/Testdata-278.txt
Keywords
Material1;Material2;Material3;Material4;Product;Object;Scenario;Method;Reference;Comment;Owner;IsPublic;ImportDate
Mineral Wool;;;;(M19);;;ISO 5660;SBI Project;C990348_m19;;1;2003-08-12 15:16:22
Scalars
Flux (kW/m2);tig (s);qmax (kw/m2);qtotal (MJ/m2);q180 (kw/m2);q300 (kw/m2);Mass loss (g);DHc (MJ/kg);Peak smoke production (m2/m2s);Total smoke produced (m2/m2);Specific extinction area (avg) (m2/kg);Area (m2);Thickness (mm);Density (kg/m3)
50;0;0;0.00;0.00;0.00;2.3;0;NA;NA;0;0.0088;50;145
VectorData
Time (s);HRR (kW/m2);SEA (m2/kg);SPR (m2/s)
0; 0.0; 0; 0.0000
5; 0.0; 0; 0.0000
10; 0.0; 0; 0.0000
15; 0.0; 0; 0.0000
20; 0.0; 0; 0.0000
25; 0.0; 0; 0.0000
30; 0.0; 0; 0.0000
35; 0.0; 0; 0.0000
40; 0.0; 0; 0.0000
45; 0.0; 0; 0.0000
50; 0.0; 0; 0.0000
55; 0.0; 0; 0.0000
60; 0.0; 0; 0.0000
65; 0.0; 0; 0.0000
70; 0.0; 0; 0.0000
75; 0.0; 0; 0.0000
80; 0.0; 0; 0.0000
85; 0.0; 0; 0.0000
90; 0.0; 0; 0.0000
95; 0.0; 0; 0.0000
100; 0.0; 0; 0.0000
105; 0.0; 0; 0.0000
110; 0.0; 0; 0.0000
115; 0.0; 0; 0.0000
120; 0.0; 0; 0.0000
125; 0.0; 0; 0.0000
130; 0.0; 0; 0.0000
135; 0.0; 0; 0.0000
140; 0.0; 0; 0.0000
145; 0.0; 0; 0.0000
150; 0.0; 0; 0.0000
155; 0.0; 0; 0.0000
160; 0.0; 0; 0.0000
165; 0.0; 0; 0.0000
170; 0.0; 0; 0.0000
175; 0.0; 0; 0.0000
180; 0.0; 0; 0.0000
185; 0.0; 0; 0.0000
190; 0.0; 0; 0.0000
195; 0.0; 0; 0.0000
200; 0.0; 0; 0.0000
205; 0.0; 0; 0.0000
210; 0.0; 0; 0.0000
215; 0.0; 0; 0.0000
220; 0.0; 0; 0.0000
225; 0.0; 0; 0.0000
230; 0.0; 0; 0.0000
235; 0.0; 0; 0.0000
240; 0.0; 0; 0.0000
245; 0.0; 0; 0.0000
250; 0.0; 0; 0.0000
255; 0.0; 0; 0.0000
260; 0.0; 0; 0.0000
265; 0.0; 0; 0.0000
270; 0.0; 0; 0.0000
275; 0.0; 0; 0.0000
280; 0.0; 0; 0.0000
285; 0.0; 0; 0.0000
290; 0.0; 0; 0.0000
295; 0.0; 0; 0.0000
300; 0.0; 0; 0.0000
305; 0.0; 0; 0.0000
310; 0.0; 0; 0.0000
315; 0.0; 0; 0.0000
320; 0.0; 0; 0.0000
325; 0.0; 0; 0.0000
330; 0.0; 0; 0.0000
335; 0.0; 0; 0.0000
340; 0.0; 0; 0.0000
345; 0.0; 0; 0.0000
350; 0.0; 0; 0.0000
355; -0.0; 0; 0.0000
360; 0.0; 0; 0.0000
365; 0.0; 0; 0.0000
370; 0.0; 0; 0.0000
375; 0.0; 0; 0.0000
380; 0.0; 0; 0.0000
385; 0.0; 0; 0.0000
390; 0.0; 0; 0.0000
395; 0.0; 0; 0.0000
400; 0.0; 0; 0.0000
405; 0.0; 0; 0.0000
410; 0.0; 0; 0.0000
415; 0.0; 0; 0.0000
420; 0.0; 0; 0.0000
425; 0.0; 0; 0.0000
430; 0.0; 0; 0.0000
435; 0.0; 0; 0.0000
440; 0.0; 0; 0.0000
445; 0.0; 0; 0.0000
450; 0.0; 0; 0.0000
455; 0.0; 0; 0.0000
460; 0.0; 0; 0.0000
465; 0.0; 0; 0.0000
470; 0.0; 0; 0.0000
475; 0.0; 0; 0.0000
480; 0.0; 0; 0.0000
485; 0.0; 0; 0.0000
490; 0.0; 0; 0.0000
495; 0.0; 0; 0.0000
500; 0.0; 0; 0.0000
505; 0.0; 0; 0.0000
510; 0.0; 0; 0.0000
515; 0.0; 0; 0.0000
520; 0.0; 0; 0.0000
525; 0.0; 0; 0.0000
530; 0.0; 0; 0.0000
535; 0.0; 0; 0.0000
540; 0.0; 0; 0.0000
545; 0.0; 0; 0.0000
550; 0.0; 0; 0.0000
555; 0.0; 0; 0.0000
560; 0.0; 0; 0.0000
565; 0.0; 0; 0.0000
570; 0.0; 0; 0.0000
575; 0.0; 0; 0.0000
580; 0.0; 0; 0.0000
585; 0.0; 0; 0.0000
590; 0.0; 0; 0.0000
595; 0.0; 0; 0.0000
600; 0.0; 0; 0.0000
605; 0.0; 0; 0.0000
610; 0.0; 0; 0.0000
615; 0.0; 0; 0.0000
620; 0.0; 0; 0.0000
625; 0.0; 0; 0.0000
630; 0.0; 0; 0.0000
635; 0.0; 0; 0.0000
640; 0.0; 0; 0.0000
645; 0.0; 0; 0.0000
650; 0.0; 0; 0.0000
655; 0.0; 0; 0.0000
660; 0.0; 0; 0.0000
665; 0.0; 0; 0.0000
670; 0.0; 0; 0.0000
675; 0.0; 0; 0.0000
680; 0.0; 0; 0.0000
685; 0.0; 0; 0.0000
690; 0.0; 0; 0.0000
695; 0.0; 0; 0.0000
700; 0.0; 0; 0.0000
705; 0.0; 0; 0.0000
710; 0.0; 0; 0.0000
715; 0.0; 0; 0.0000
720; 0.0; 0; 0.0000
725; 0.0; 0; 0.0000
730; 0.0; 0; 0.0000
735; 0.0; 0; 0.0000
740; 0.0; 0; 0.0000
745; 0.0; 0; 0.0000
750; 0.0; 0; 0.0000
755; 0.0; 0; 0.0000
760; 0.0; 0; 0.0000
765; 0.0; 0; 0.0000
770; 0.0; 0; 0.0000
775; 0.0; 0; 0.0000
780; 0.0; 0; 0.0000
785; 0.0; 0; 0.0000
790; 0.0; 0; 0.0000
795; 0.0; 0; 0.0000
800; 0.0; 0; 0.0000
805; 0.0; 0; 0.0000
810; 0.0; 0; 0.0000
815; 0.0; 0; 0.0000
820; 0.0; 0; 0.0000
825; 0.0; 0; 0.0000
830; 0.0; 0; 0.0000
835; 0.0; 0; 0.0000
840; 0.0; 0; 0.0000
845; 0.0; 0; 0.0000
850; 0.0; 0; 0.0000

File: data/rise_materials/Testdata-407.txt
Keywords
Material1;Material2;Material3;Material4;Product;Object;Scenario;Method;Reference;Comment;Owner;IsPublic;ImportDate
Polyolefin;EPR;;;Cable FIPEC 17 3x50 mm2;Low Voltage 0,6/1 kV;;ISO 5660;FIPEC Final Report on the European Commission, SMT4-CT96-2059, 410pp, ISBN 0 9532312 5 9, London 2000;;;1;2005-09-29 08:10:31
Scalars
Flux (kW/m2);tig (s);qmax (kw/m2);qtotal (MJ/m2);q180 (kw/m2);q300 (kw/m2);Mass loss (g);DHc (MJ/kg);Peak smoke production (m2/m2s);Total smoke produced (m2/m2);Specific extinction area (avg) (m2/kg);Area (m2);Thickness (mm);Density (kg/m3)
75;23;209;350.40;137.06;105.80;122.8;24.64;;;;0.008830;32.2;
VectorData
Time (s);HRR (kW/m2);SEA (m2/kg);SPR (m2/s)
0; 0.4; 27; 0.0008
10; 0.0; 0; 0.0008
20; 11.2; 0; 0.0031
30; 151.0; 141; 0.0059
40; 197.6; 118; 0.0091
50; 209.0; 139; 0.0117
60; 193.6; 206; 0.0142
70; 180.0; 294; 0.0167
80; 179.3; 310; 0.0191
90; 168.9; 379; 0.0220
100; 168.0; 431; 0.0232
110; 162.3; 460; 0.0245
120; 147.4; 433; 0.0218
130; 126.5; 410; 0.0171
140; 111.9; 347; 0.0129
150; 101.3; 313; 0.0102
160; 93.4; 259; 0.0074
170; 86.4; 220; 0.0059
180; 81.2; 142; 0.0040
190; 77.6; 124; 0.0033
200; 72.6; 100; 0.0024
210; 69.3; 71; 0.0017
220; 67.6; 48; 0.0011
230; 65.1; 42; 0.0011
240; 62.5; 43; 0.0010
250; 60.8; 38; 0.0010
260; 59.4; 30; 0.0008
270; 58.1; 29; 0.0007
280; 56.7; 27; 0.0007
290; 55.7; 23; 0.0006
300; 54.9; 19; 0.0005
310; 53.2; 18; 0.0005
320; 52.4; 11; 0.0003
330; 51.6; 9; 0.0003
340; 50.9; 8; 0.0003
350; 50.1; 4; 0.0001
360; 49.0; 4; 0.0001
370; 47.5; 4; 0.0001
380; 46.7; 6; 0.0002
390; 45.4; 1; 0.0000
400; 43.7; 1; 0.0000
410; 42.2; 0; 0.0000
420; 41.0; 1; 0.0000
430; 40.6; 1; 0.0000
440; 40.8; 3; 0.0001
450; 40.5; 3; 0.0001
460; 40.2; 1; 0.0000
470; 40.3; 3; 0.0001
480; 39.8; 4; 0.0001
490; 39.7; 5; 0.0001
500; 39.2; 8; 0.0002
510; 39.4; 8; 0.0002
520; 39.1; 9; 0.0002
530; 39.1; 6; 0.0002
540; 39.4; 7; 0.0002
550; 39.3; 5; 0.0001
560; 40.1; 5; 0.0001
570; 40.1; 5; 0.0001
580; 40.3; 6; 0.0001
590; 40.2; 7; 0.0002
600; 40.5; 7; 0.0002
610; 40.5; 6; 0.0001
620; 40.4; 7; 0.0002
630; 40.3; 5; 0.0001
640; 40.3; 5; 0.0001
650; 40.1; 6; 0.0002
660; 40.1; 9; 0.0002
670; 40.3; 4; 0.0001
680; 40.1; 7; 0.0002
690; 39.8; 3; 0.0001
700; 39.2; 4; 0.0001
710; 39.2; 0; 0.0000
720; 39.1; 1; 0.0000
730; 39.1; 3; 0.0001
740; 39.3; 3; 0.0001
750; 39.5; 6; 0.0001
760; 39.6; 8; 0.0002
770; 39.5; 10; 0.0002
780; 39.3; 11; 0.0003
790; 39.1; 13; 0.0003
800; 38.9; 12; 0.0003
810; 38.6; 14; 0.0003
820; 38.6; 10; 0.0002
830; 38.2; 7; 0.0002
840; 38.4; 7; 0.0002
850; 38.1; 5; 0.0001
860; 38.2; 2; 0.0001
870; 38.5; 7; 0.0002
880; 38.2; 7; 0.0002
890; 38.3; 6; 0.0002
900; 38.3; 8; 0.0002
910; 38.2; 8; 0.0002
920; 38.5; 8; 0.0002
930; 38.4; 9; 0.0002
940; 38.4; 8; 0.0002
950; 38.7; 4; 0.0001
960; 38.6; 5; 0.0001
970; 38.6; 7; 0.0002
980; 39.1; 6; 0.0002
990; 38.8; 6; 0.0002
1000; 38.8; 6; 0.0001
1010; 38.6; 6; 0.0002
1020; 38.4; 6; 0.0002
1030; 38.3; 10; 0.0003
1040; 38.4; 11; 0.0003
1050; 38.5; 10; 0.0003
1060; 38.6; 11; 0.0003
1070; 38.7; 12; 0.0003
1080; 38.6; 14; 0.0004
1090; 38.6; 12; 0.0003
1100; 38.7; 12; 0.0003
1110; 38.9; 11; 0.0003
1120; 39.4; 8; 0.0002
1130; 39.4; 12; 0.0003
1140; 39.9; 9; 0.0002
1150; 39.9; 9; 0.0002
1160; 39.7; 7; 0.0002
1170; 40.0; 9; 0.0002
1180; 40.5; 10; 0.0003
1190; 40.1; 10; 0.0003
1200; 40.2; 9; 0.0002
1210; 40.4; 8; 0.0002
1220; 40.4; 9; 0.0002
1230; 40.4; 7; 0.0002
1240; 40.9; 7; 0.0002
1250; 40.7; 8; 0.0002
1260; 40.8; 5; 0.0001
1270; 40.5; 5; 0.0001
1280; 40.6; 6; 0.0002
1290; 40.6; 7; 0.0002
1300; 40.4; 10; 0.0002
1310; 40.6; 7; 0.0002
1320; 41.0; 7; 0.0002
1330; 40.9; 11; 0.0003
1340; 41.1; 15; 0.0003
1350; 41.1; 10; 0.0003
1360; 40.6; 14; 0.0004
1370; 40.7; 12; 0.0003
1380; 40.8; 11; 0.0003
1390; 40.7; 8; 0.0002
1400; 40.6; 9; 0.0002
1410; 40.7; 12; 0.0003
1420; 40.5; 12; 0.0003
1430; 40.5; 10; 0.0003
1440; 40.7; 10; 0.0002
1450; 40.8; 10; 0.0002
1460; 40.7; 8; 0.0002
1470; 40.5; 9; 0.0002
1480; 40.4; 11; 0.0002
1490; 40.4; 11; 0.0003
1500; 40.0; 9; 0.0002
1510; 39.9; 9; 0.0002
1520; 39.9; 10; 0.0002
1530; 39.8; 5; 0.0001
1540; 39.9; 6; 0.0002
1550; 40.0; 4; 0.0001
1560; 39.7; 10; 0.0002
1570; 39.8; 8; 0.0002
1580; 39.8; 9; 0.0002
1590; 39.8; 9; 0.0002
1600; 39.8; 8; 0.0002
1610; 39.6; 8; 0.0002
1620; 39.5; 5; 0.0001
1630; 39.3; 6; 0.0002
1640; 39.6; 6; 0.0001
1650; 39.8; 17; 0.0003
1660; 39.7; 11; 0.0003
1670; 39.6; 11; 0.0003
1680; 39.6; 13; 0.0003
1690; 39.9; 15; 0.0003
1700; 40.3; 16; 0.0004
1710; 40.3; 16; 0.0004
1720; 40.7; 15; 0.0004
1730; 40.8; 14; 0.0003
1740; 41.1; 15; 0.0003
1750; 40.9; 12; 0.0003
1760; 41.2; 11; 0.0003
1770; 41.1; 15; 0.0003
1780; 41.3; 14; 0.0003
1790; 41.2; 8; 0.0002
1800; 41.1; 8; 0.0002
1810; 40.9; 11; 0.0003
1820; 40.7; 13; 0.0003
1830; 40.8; 13; 0.0003
1840; 40.7; 12; 0.0003
1850; 40.4; 12; 0.0003
1860; 40.1; 9; 0.0002
1870; 40.2; 8; 0.0002
1880; 40.0; 8; 0.0002
1890; 39.9; 8; 0.0002
1900; 40.2; 9; 0.0002
1910; 40.9; 9; 0.0002
1920; 40.5; 9; 0.0002
1930; 40.8; 6; 0.0002
1940; 41.1; 4; 0.0001
1950; 40.9; 10; 0.0003
1960; 40.7; 17; 0.0002
1970; 40.8; 11; 0.0003
1980; 40.4; 10; 0.0003
1990; 40.0; 9; 0.0002
2000; 39.7; 12; 0.0003
2010; 39.7; 15; 0.0004
2020; 39.5; 14; 0.0003
2030; 39.7; 14; 0.0003
2040; 39.5; 13; 0.0003
2050; 39.2; 16; 0.0004
2060; 39.0; 18; 0.0004
2070; 39.0; 16; 0.0004
2080; 38.9; 16; 0.0004
2090; 38.7; 15; 0.0003
2100; 38.6; 15; 0.0003
2110; 38.5; 11; 0.0003
2120; 38.4; 10; 0.0003
2130; 38.4; 12; 0.0003
2140; 38.3; 11; 0.0002
2150; 38.3; 10; 0.0002
2160; 38.4; 10; 0.0002
2170; 38.6; 10; 0.0003
2180; 38.3; 11; 0.0003
2190; 38.1; 13; 0.0003
2200; 37.8; 12; 0.0003
2210; 37.7; 12; 0.0003
2220; 37.6; 13; 0.0003
2230; 37.8; 12; 0.0003
2240; 37.8; 8; 0.0002
2250; 37.6; 10; 0.0002
2260; 37.4; 5; 0.0001
2270; 37.1; 3; 0.0001
2280; 37.0; 5; 0.0001
2290; 37.3; 7; 0.0002
2300; 37.1; 6; 0.0001
2310; 36.8; 9; 0.0002
2320; 36.6; 7; 0.0002
2330; 36.3; 11; 0.0003
2340; 36.4; 11; 0.0003
2350; 36.5; 15; 0.0004
2360; 36.1; 15; 0.0003
2370; 36.1; 16; 0.0004
2380; 36.2; 14; 0.0003
2390; 36.1; 11; 0.0003
2400; 35.8; 14; 0.0003
2410; 35.6; 13; 0.0003
2420; 35.0; 12; 0.0003
2430; 35.1; 14; 0.0003
2440; 35.0; 16; 0.0003
2450; 35.1; 14; 0.0003
2460; 34.7; 13; 0.0003
2470; 34.4; 13; 0.0003
2480; 34.7; 12; 0.0003
2490; 34.6; 13; 0.0003
2500; 33.9; 12; 0.0003
2510; 33.8; 14; 0.0003
2520; 33.5; 12; 0.0003
2530; 33.3; 13; 0.0003
2540; 33.3; 13; 0.0003
2550; 33.2; 13; 0.0002
2560; 33.4; 9; 0.0002
2570; 32.9; 11; 0.0002
2580; 32.7; 12; 0.0002
2590; 32.7; 9; 0.0002
2600; 32.5; 12; 0.0002
2610; 32.6; 12; 0.0002
2620; 32.3; 12; 0.0002
2630; 32.4; 11; 0.0002
2640; 32.3; 13; 0.0002
2650; 31.9; 10; 0.0003
2660; 32.0; 7; 0.0002
2670; 32.1; 8; 0.0002
2680; 31.6; 6; 0.0001
2690; 31.6; 7; 0.0001
2700; 31.5; 5; 0.0001
2710; 32.1; 5; 0.0001
2720; 32.5; 7; 0.0001
2730; 33.0; 7; 0.0001
2740; 33.7; 1; 0.0000
2750; 33.9; 1; 0.0000
2760; 34.2; 0; 0.0000
2770; 34.8; 1; 0.0000
2780; 35.3; 0; 0.0000
2790; 35.4; 0; 0.0000
2800; 35.8; 0; 0.0000
2810; 36.1; 5; 0.0001
2820; 36.0; 3; 0.0000
2830; 35.9; 5; 0.0001
2840; 36.2; 4; 0.0001
2850; 36.3; 9; 0.0001
2860; 36.1; 4; 0.0001
2870; 36.3; 4; 0.0001
2880; 36.2; 7; 0.0001
2890; 36.0; 5; 0.0001
2900; 35.7; 7; 0.0001
2910; 35.5; 12; 0.0002
2920; 35.6; 14; 0.0002
2930; 35.6; 15; 0.0003
2940; 35.8; 13; 0.0002
2950; 35.7; 15; 0.0002
2960; 35.9; 16; 0.0003
2970; 35.9; 14; 0.0002
2980; 36.0; 15; 0.0003
2990; 35.9; 13; 0.0002
3000; 36.2; 16; 0.0002
3010; 36.5; 13; 0.0002
3020; 36.9; 12; 0.0002
3030; 37.1; 10; 0.0002
3040; 37.3; 17; 0.0003
3050; 37.4; 21; 0.0003
3060; 37.7; 15; 0.0003
3070; 38.0; 18; 0.0003
3080; 38.0; 17; 0.0003
3090; 38.1; 19; 0.0003
3100; 38.4; 19; 0.0003
3110; 38.7; 12; 0.0003
3120; 38.6; 12; 0.0003
3130; 38.8; 19; 0.0003
3140; 38.8; 16; 0.0002
3150; 38.7; 17; 0.0003
3160; 39.0; 21; 0.0003
3170; 38.9; 15; 0.0002
3180; 39.4; 15; 0.0002
3190; 39.4; 17; 0.0002
3200; 39.1; 8; 0.0002
3210; 39.2; 14; 0.0003
3220; 39.2; 16; 0.0002
3230; 39.5; 17; 0.0003
3240; 39.8; 14; 0.0002
3250; 40.1; 15; 0.0002
3260; 40.3; 18; 0.0003
3270; 40.3; 18; 0.0003
3280; 40.7; 23; 0.0003
3290; 41.0; 15; 0.0002
3300; 41.5; 14; 0.0002
3310; 41.7; 15; 0.0002
3320; 42.2; 9; 0.0001
3330; 42.2; 12; 0.0002
3340; 43.1; 7; 0.0002
3350; 43.6; 24; 0.0004
3360; 44.4; 29; 0.0002
3370; 44.8; 17; 0.0003
3380; 45.4; 19; 0.0003
3390; 45.8; 28; 0.0004
3400; 45.9; 29; 0.0004
3410; 46.6; 23; 0.0003
3420; 47.1; 28; 0.0005
3430; 47.9; 28; 0.0004
3440; 48.7; 28; 0.0004
3450; 49.1; 37; 0.0005
3460; 49.7; 36; 0.0005
3470; 50.6; 41; 0.0006
3480; 51.4; 51; 0.0008
3490; 51.7; 51; 0.0008
3500; 53.0; 46; 0.0007
3510; 53.3; 53; 0.0008
3520; 54.1; 51; 0.0007
3530; 55.1; 55; 0.0009
3540; 55.7; 54; 0.0009
3550; 56.3; 55; 0.0008
3560; 57.2; 66; 0.0010
3570; 57.9; 61; 0.0010
3580; 58.5; 40; 0.0009
3590; 58.8; 42; 0.0008
3600; 60.2; 63; 0.0010
3610; 61.0; 56; 0.0009
3620; 61.5; 43; 0.0008
3630; 61.9; 35; 0.0006
3640; 63.2; 35; 0.0005
3650; 64.0; 54; 0.0007
3660; 64.9; 69; 0.0012
3670; 66.2; 44; 0.0009
3680; 66.3; 66; 0.0010
3690; 67.5; 76; 0.0011
3700; 68.5; 71; 0.0012
3710; 69.1; 67; 0.0012
3720; 69.1; 78; 0.0013
3730; 70.5; 82; 0.0014
3740; 71.4; 75; 0.0013
3750; 71.9; 75; 0.0014
3760; 73.1; 58; 0.0014
3770; 73.8; 71; 0.0014
3780; 74.3; 105; 0.0016
3790; 74.2; 101; 0.0015
3800; 75.7; 65; 0.0015
3810; 76.6; 63; 0.0018
3820; 76.2; 177; 0.0019
3830; 77.6; 194; 0.0018
3840; 77.8; 114; 0.0022
3850; 78.5; 122; 0.0021
3860; 78.5; 126; 0.0023
3870; 79.7; 121; 0.0022
3880; 79.9; 147; 0.0026
3890; 80.4; 139; 0.0025
3900; 80.2; 146; 0.0028
3910; 81.1; 149; 0.0027
3920; 81.1; 180; 0.0031
3930; 82.2; 145; 0.0029
3940; 82.7; 179; 0.0034
3950; 82.6; 148; 0.0032
3960; 83.2; 156; 0.0032
3970; 83.8; 152; 0.0032
3980; 84.9; 131; 0.0031
3990; 85.6; 180; 0.0035
4000; 85.7; 193; 0.0037
4010; 85.7; 166; 0.0039
4020; 86.6; 152; 0.0036
4030; 87.9; 179; 0.0034
4040; 88.8; 169; 0.0035
4050; 89.0; 193; 0.0038
4060; 88.6; 207; 0.0036
4070; 88.4; 164; 0.0036
4080; 89.3; 180; 0.0035
4090; 89.3; 227; 0.0036
4100; 88.8; 179; 0.0036
4110; 88.6; 179; 0.0034
4120; 89.0; 251; 0.0033
4130; 89.3; 158; 0.0036
4140; 89.6; 117; 0.0036
4150; 89.0; 159; 0.0037
4160; 89.3; 204; 0.0039
4170; 89.4; 210; 0.0041
4180; 89.3; 200; 0.0039
4190; 89.3; 205; 0.0040
4200; 89.1; 208; 0.0041
4210; 88.9; 190; 0.0039
4220; 89.2; 206; 0.0041
4230; 88.6; 219; 0.0042
4240; 89.1; 212; 0.0041
4250; 88.7; 214; 0.0041
4260; 88.7; 222; 0.0041
4270; 88.2; 150; 0.0040
4280; 88.8; 192; 0.0040
4290; 88.7; 234; 0.0040
4300; 88.6; 186; 0.0041
4310; 88.3; 248; 0.0041
4320; 87.6; 208; 0.0041
4330; 87.6; 207; 0.0041
4340; 87.2; 219; 0.0041
4350; 86.8; 208; 0.0039
4360; 86.4; 212; 0.0039
4370; 85.9; 199; 0.0037
4380; 86.0; 186; 0.0038
4390; 86.0; 233; 0.0040
4400; 85.1; 252; 0.0038
4410; 84.3; 201; 0.0037
4420; 85.2; 196; 0.0036
4430; 84.6; 133; 0.0037
4440; 83.5; 125; 0.0036
4450; 83.7; 200; 0.0037
4460; 83.4; 200; 0.0038
4470; 82.1; 196; 0.0036
4480; 82.1; 197; 0.0034
4490; 82.1; 204; 0.0035
4500; 81.6; 194; 0.0036
4510; 81.0; 205; 0.0033
4520; 80.7; 215; 0.0034
4530; 80.1; 192; 0.0032
4540; 79.4; 190; 0.0032
4550; 79.2; 189; 0.0032
4560; 78.2; 202; 0.0032
4570; 78.2; 219; 0.0031
4580; 77.9; 192; 0.0032
4590; 77.0; 192; 0.0032
4600; 77.0; 195; 0.0031
4610; 76.6; 173; 0.0031
4620; 75.8; 209; 0.0032
4630; 76.0; 203; 0.0032
4640; 75.6; 186; 0.0032
4650; 74.9; 218; 0.0031
4660; 74.6; 212; 0.0030
4670; 74.2; 209; 0.0033
4680; 73.8; 210; 0.0031
4690; 72.7; 230; 0.0032
4700; 73.2; 179; 0.0032
4710; 72.5; 144; 0.0032
4720; 71.6; 154; 0.0030
4730; 71.9; 239; 0.0031
4740; 70.9; 193; 0.0030
4750; 70.6; 166; 0.0029
4760; 70.1; 215; 0.0029
4770; 70.0; 195; 0.0029
4780; 69.7; 179; 0.0026
4790; 68.9; 188; 0.0029
4800; 68.4; 169; 0.0026
4810; 68.0; 176; 0.0025
4820; 67.9; 172; 0.0026
4830; 67.7; 163; 0.0026
4840; 67.1; 162; 0.0027
4850; 66.6; 195; 0.0026
4860; 66.3; 239; 0.0026
4870; 66.0; 168; 0.0024
4880; 65.8; 173; 0.0025
4890; 65.6; 425; 0.0023
4900; 65.2; 158; 0.0023
4910; 64.8; 102; 0.0022
4920; 64.6; 130; 0.0022
4930; 64.0; 135; 0.0022
4940; 63.4; 170; 0.0021
4950; 63.3; 183; 0.0022
4960; 62.9; 168; 0.0021
4970; 62.2; 154; 0.0021
4980; 62.3; 164; 0.0021
4990; 61.9; 157; 0.0020
5000; 61.3; 155; 0.0018
5010; 61.1; 179; 0.0018
5020; 61.1; 127; 0.0018
5030; 60.4; 137; 0.0017
5040; 60.2; 179; 0.0017
5050; 60.3; 130; 0.0016
5060; 59.5; 137; 0.0018
5070; 58.8; 144; 0.0017
5080; 59.1; 135; 0.0016
5090; 58.2; 137; 0.0017
5100; 57.8; 142; 0.0016
5110; 57.3; 171; 0.0016
5120; 57.1; 158; 0.0017
5130; 56.7; 137; 0.0016
5140; 56.4; 127; 0.0016
5150; 56.3; 160; 0.0017
5160; 55.7; 145; 0.0016
5170; 54.9; 132; 0.0015
5180; 55.2; 176; 0.0014
5190; 55.0; 104; 0.0014
5200; 54.4; 65; 0.0012
5210; 53.5; 97; 0.0014
5220; 54.0; 177; 0.0014
5230; 53.5; 125; 0.0013
5240; 52.3; 116; 0.0013
5250; 52.7; 139; 0.0012
5260; 52.6; 114; 0.0012
5270; 52.1; 113; 0.0012
5280; 51.4; 115; 0.0012
5290; 51.0; 103; 0.0011
5300; 51.4; 121; 0.0010
5310; 50.7; 105; 0.0010
5320; 50.4; 73; 0.0009
5330; 50.7; 98; 0.0008
5340; 49.8; 80; 0.0008
5350; 50.1; 271; 0.0009
5360; 49.7; 109; 0.0009
5370; 48.9; 47; 0.0008
5380; 49.1; 88; 0.0008
5390; 48.4; 88; 0.0008
5400; 48.5; 87; 0.0008
5410; 48.2; 81; 0.0008
5420; 48.3; 84; 0.0008
5430; 47.9; 84; 0.0008
5440; 48.1; 63; 0.0007
5450; 47.6; 76; 0.0007
5460; 47.3; 70; 0.0008
5470; 47.4; 47; 0.0007
5480; 47.2; 55; 0.0006
5490; 47.4; 77; 0.0006
5500; 46.9; 71; 0.0006
5510; 46.8; 71; 0.0006
5520; 46.5; 59; 0.0005
5530; 46.6; 55; 0.0005
5540; 46.2; 60; 0.0005
5550; 46.1; 69; 0.0005
5560; 46.0; 53; 0.0004
5570; 46.1; 58; 0.0004
5580; 45.9; 60; 0.0004
5590; 45.8; 44; 0.0004
5600; 45.4; 48; 0.0004
5610; 45.3; 65; 0.0004
5620; 45.5; 81; 0.0004
5630; 45.1; 47; 0.0004
5640; 45.1; 48; 0.0004
5650; 45.1; 29; 0.0003
5660; 45.2; 37; 0.0003
5670; 44.9; 92; 0.0003
5680; 45.3; 33; 0.0003
5690; 45.2; 26; 0.0002
5700; 45.4; 43; 0.0003
5710; 45.4; 59; 0.0003
5720; 45.4; 43; 0.0004
5730; 45.0; 49; 0.0004
5740; 44.8; 56; 0.0003
5750; 44.9; 49; 0.0003
5760; 44.7; 50; 0.0004
5770; 44.5; 46; 0.0003
5780; 44.7; 45; 0.0003
5790; 44.9; 50; 0.0004
5800; 44.5; 57; 0.0003
5810; 44.7; 35; 0.0003
5820; 44.6; 44; 0.0003
5830; 44.6; 52; 0.0004
5840; 44.4; 55; 0.0003
5850; 44.3; 34; 0.0003
5860; 44.1; 30; 0.0003
5870; 44.1; 53; 0.0004
5880; 44.4; 51; 0.0004
5890; 44.1; 54; 0.0004
5900; 44.2; 67; 0.0003
5910; 44.2; 57; 0.0003
5920; 44.1; 50; 0.0003
5930; 44.1; 62; 0.0003
5940; 44.3; 48; 0.0004
5950; 44.4; 142; 0.0003
5960; 44.3; 77; 0.0003
5970; 44.7; 33; 0.0004
5980; 44.5; 40; 0.0003
5990; 44.2; 40; 0.0003
6000; 44.2; 39; 0.0003
6010; 44.1; 58; 0.0003
6020; 44.1; 54; 0.0003
6030; 44.2; 41; 0.0003
6040; 44.0; 33; 0.0002
6050; 44.2; 29; 0.0002
6060; 44.3; 46; 0.0002
6070; 44.4; 46; 0.0002
6080; 44.4; 29; 0.0002
6090; 44.3; 39; 0.0002
6100; 44.1; 46; 0.0002
6110; 44.3; 0; 0.0002
6120; 44.5; 24; 0.0002
6130; 44.5; 16; 0.0002
6140; 44.4; 48; 0.0002
6150; 44.7; 24; 0.0002
6160; 44.7; 32; 0.0002
6170; 44.9; 28; 0.0001
6180; 44.9; 25; 0.0001
6190; 45.1; 32; 0.0002
6200; 45.2; 28; 0.0002
6210; 45.3; 39; 0.0002
6220; 45.4; 27; 0.0002
6230; 45.5; 39; 0.0002
6240; 45.7; 43; 0.0002
6250; 45.9; 22; 0.0002
6260; 46.1; 28; 0.0002
6270; 46.0; 70; 0.0002
6280; 46.1; 32; 0.0002
6290; 46.1; 35; 0.0002
6300; 46.3; 29; 0.0001
6310; 46.4; 27; 0.0002
6320; 46.5; 31; 0.0002
6330; 46.9; 50; 0.0002
6340; 46.8; 32; 0.0002
6350; 47.2; 41; 0.0002
6360; 47.3; 17; 0.0001
6370; 47.6; 16; 0.0001
6380; 48.0; 43; 0.0001
6390; 48.9; 23; 0.0001
6400; 49.9; 10; 0.0001
6410; 50.9; 12; 0.0001
6420; 52.5; 24; 0.0001
6430; 53.3; 6; 0.0000
6440; 54.2; 0; 0.0000
6450; 54.9; 0; 0.0000
6460; 55.4; 5; 0.0000
6470; 56.0; 0; 0.0000
6480; 55.9; 0; 0.0000
6490; 55.8; 0; 0.0000
6500; 55.2; 0; 0.0000
6510; 54.6; 0; 0.0000
6520; 54.8; 1; 0.0000
6530; 54.3; 0; 0.0000
6540; 54.0; 0; 0.0000
6550; 54.0; 6; 0.0000
6560; 53.8; 0; 0.0000
6570; 53.5; 0; 0.0000
6580; 53.2; 1; 0.0000
6590; 53.2; 8; 0.0000
6600; 53.0; 9; 0.0001
6610; 52.7; 4; 0.0000

File: data/rise_materials/Testdata-409.txt
Keywords
Material1;Material2;Material3;Material4;Product;Object;Scenario;Method;Reference;Comment;Owner;IsPublic;ImportDate
Polyolefin;EPR;;;Cable FIPEC 17 3x50 mm2;Low Voltage 0,6/1 kV;;ISO 5660;FIPEC Final Report on the European Commission, SMT4-CT96-2059, 410pp, ISBN 0 9532312 5 9, London 2000;;;1;2005-09-29 08:27:23
Scalars
Flux (kW/m2);tig (s);qmax (kw/m2);qtotal (MJ/m2);q180 (kw/m2);q300 (kw/m2);Mass loss (g);DHc (MJ/kg);Peak smoke production (m2/m2s);Total smoke produced (m2/m2);Specific extinction area (avg) (m2/kg);Area (m2);Thickness (mm);Density (kg/m3)
50;46;147;33.83;101.89;76.70;17.3;15.21;;;;0.008830;32.2;
VectorData
Time (s);HRR (kW/m2);SEA (m2/kg);SPR (m2/s)
0; 3.0; 152; 0.0008
10; 0.2; 0; 0.0008
20; 0.0; 0; 0.0007
30; 0.0; 0; 0.0011
40; 4.0; 386; 0.0045
50; 80.4; 157; 0.0055
60; 141.1; 102; 0.0062
70; 147.1; 50; 0.0032
80; 140.8; 55; 0.0034
90; 125.9; 72; 0.0041
100; 118.7; 50; 0.0025
110; 121.9; 81; 0.0039
120; 125.3; 142; 0.0069
130; 137.1; 198; 0.0100
140; 143.4; 240; 0.0125
150; 129.0; 243; 0.0123
160; 110.5; 212; 0.0096
170; 91.0; 132; 0.0046
180; 75.3; 52; 0.0011
190; 66.7; 9; 0.0003
200; 59.2; 6; 0.0002
210; 54.2; 0; 0.0000
220; 49.3; 0; 0.0000
230; 46.1; 0; 0.0000
240; 44.3; 2; 0.0000
250; 43.1; 3; 0.0001
260; 42.5; 5; 0.0001
270; 42.0; 4; 0.0001
280; 40.8; 11; 0.0002
290; 39.9; 12; 0.0002
300; 38.9; 11; 0.0002
310; 38.0; 13; 0.0003
320; 37.2; 9; 0.0002
330; 36.1; 10; 0.0002
340; 35.6; 10; 0.0002
350; 34.1; 12; 0.0002
360; 33.2; 14; 0.0003
370; 32.6; 10; 0.0003
380; 31.8; 10; 0.0003
390; 30.7; 14; 0.0003
400; 30.0; 11; 0.0003
410; 29.3; 7; 0.0002
420; 28.4; 12; 0.0003
430; 27.6; 10; 0.0002
440; 27.4; 10; 0.0003
450; 26.6; 15; 0.0003
460; 26.2; 18; 0.0004
470; 25.7; 15; 0.0004
480; 24.8; 18; 0.0004
490; 23.9; 17; 0.0004
500; 23.3; 16; 0.0004
510; 21.7; 22; 0.0007
520; 21.4; 31; 0.0009
530; 21.9; 30; 0.0007
540; 20.4; 27; 0.0006
550; 20.0; 60; 0.0011
560; 19.7; 40; 0.0010
570; 19.9; 32; 0.0010
580; 19.7; 34; 0.0008
590; 19.8; 46; 0.0010
600; 19.5; 29; 0.0009
610; 19.1; 34; 0.0008
620; 19.1; 53; 0.0009
630; 19.0; 38; 0.0010
640; 19.3; 41; 0.0010
650; 19.4; 32; 0.0007
660; 17.7; 48; 0.0010
670; 17.6; 47; 0.0010
680; 17.9; 50; 0.0011
690; 17.5; 49; 0.0010
700; 17.2; 50; 0.0010
710; 17.2; 46; 0.0010
720; 17.1; 45; 0.0009
730; 17.1; 49; 0.0011
740; 16.9; 62; 0.0010
750; 16.8; 49; 0.0011
760; 16.6; 45; 0.0011
770; 16.6; 37; 0.0009
