Repository: johodges/materials

## A Non-Dimensional Scaling Approach to Modeling Material Pyrolysis

This repository contains the data, scripts, and technical documents required to generate the SPyro cone validation cases.

## Instructions
* Clone this repository with submodules
  ```
  git clone --recurse-submodules https://github.com/johodges/materials
  ```
* Pre-process data
  ```
  python materials/scripts/initialize.py
  ```
* Build latest FDS (example for impi_intel_linux target, but use relevant make target for platform)
  ```
  git clone git@github.com:firemodels/fds.git && cd fds
  cd Build/impi_intel_linux
  ./make_fds.sh
  ln -s fds_impi_intel_linux fds
  cd ../..
  ```
* Run cases
  ```

File: data/rise_materials/Testdata-410.txt
Keywords
Material1;Material2;Material3;Material4;Product;Object;Scenario;Method;Reference;Comment;Owner;IsPublic;ImportDate
Polyolefin;EPR;;;Cable FIPEC 17 3x50 mm2;Low Voltage 0,6/1 kV;;ISO 5660;FIPEC Final Report on the European Commission, SMT4-CT96-2059, 410pp, ISBN 0 9532312 5 9, London 2000;;;1;2005-09-29 08:30:12
Scalars
Flux (kW/m2);tig (s);qmax (kw/m2);qtotal (MJ/m2);q180 (kw/m2);q300 (kw/m2);Mass loss (g);DHc (MJ/kg);Peak smoke production (m2/m2s);Total smoke produced (m2/m2);Specific extinction area (avg) (m2/kg);Area (m2);Thickness (mm);Density (kg/m3)
35;84;105;18.72;74.94;54.13;7.9;18.32;;;;0.008830;32.2;
VectorData
Time (s);HRR (kW/m2);SEA (m2/kg);SPR (m2/s)
0; 0.0; 0; 0.0000
5; 0.0; 0; 0.0000
10; 0.0; 0; 0.0009
15; 0.0; 0; 0.0006
20; 0.0; 0; 0.0002
25; 0.0; 0; 0.0002
30; 0.0; 0; 0.0003
35; 0.0; 0; 0.0001
40; 0.0; 0; 0.0000
45; 0.0; 204; 0.0004
50; 0.0; 0; 0.0008
55; 0.0; 696; 0.0017
60; 0.0; 327; 0.0028
65; 0.0; 314; 0.0032
70; 0.0; 399; 0.0039
75; 0.0; 340; 0.0050
80; 20.6; 346; 0.0054
85; 53.2; 177; 0.0037
90; 81.9; 73; 0.0025
95; 101.2; 98; 0.0037
100; 104.7; 83; 0.0043
105; 102.7; 34; 0.0018
110; 99.4; 22; 0.0010
115; 95.9; 8; 0.0004
120; 92.3; 3; 0.0001
125; 89.2; 1; 0.0000
130; 87.6; 0; 0.0000
135; 86.2; 2; 0.0001
140; 86.7; 1; 0.0000
145; 89.6; 6; 0.0002
150; 87.2; 14; 0.0005
155; 81.0; 11; 0.0004
160; 79.6; 2; 0.0001
165; 84.3; 0; 0.0000
170; 89.8; 12; 0.0004
175; 93.6; 24; 0.0008
180; 96.7; 40; 0.0015
185; 95.5; 51; 0.0020
190; 88.1; 53; 0.0018
195; 80.3; 40; 0.0013
200; 75.4; 19; 0.0006
205; 69.7; 16; 0.0005
210; 64.1; 6; 0.0002
215; 60.4; 0; 0.0000
220; 56.7; 0; 0.0000
225; 54.0; 0; 0.0000
230; 51.1; 0; 0.0000
235; 49.0; 0; 0.0000
240; 46.8; 0; 0.0000
245; 44.4; 0; 0.0000
250; 42.4; 0; 0.0000
255; 40.1; 0; 0.0000
260; 38.1; 0; 0.0000
265; 35.9; 0; 0.0000
270; 34.5; 0; 0.0000
275; 32.9; 0; 0.0000
280; 31.5; 0; 0.0000
285; 30.0; 0; 0.0000
290; 28.6; 0; 0.0000
295; 27.5; 0; 0.0000
300; 26.4; 0; 0.0000
305; 25.6; 0; 0.0000
310; 25.2; 0; 0.0000
315; 24.2; 0; 0.0000
320; 23.2; 3; 0.0000
325; 22.7; 0; 0.0000
330; 22.1; 0; 0.0000
335; 21.2; 0; 0.0000
340; 20.8; 0; 0.0000
345; 20.8; 10; 0.0002
350; 19.6; 4; 0.0001
355; 17.4; 11; 0.0001
360; 18.3; 71; 0.0011
365; 18.8; 14; 0.0003
370; 18.0; 26; 0.0003
375; 15.8; 26; 0.0004
380; 16.8; 106; 0.0016
385; 17.9; 77; 0.0011
390; 15.8; 34; 0.0006
395; 15.0; 95; 0.0015
400; 14.4; 144; 0.0020
405; 14.5; 96; 0.0021
410; 14.6; 126; 0.0024
415; 14.6; 185; 0.0025
420; 15.0; 169; 0.0024
425; 14.9; 162; 0.0024
430; 14.7; 166; 0.0024
435; 15.0; 105; 0.0023
440; 14.7; 92; 0.0027
445; 14.7; 202; 0.0025
450; 14.8; 434; 0.0024
455; 15.3; 160; 0.0024
460; 15.2; 124; 0.0025
465; 15.0; 136; 0.0025
470; 14.8; 134; 0.0026
475; 15.0; 190; 0.0025
480; 15.2; 65; 0.0024
485; 15.2; 127; 0.0025
490; 15.1; 0; 0.0025
495; 15.0; 106; 0.0024
500; 15.1; 133; 0.0024
505; 15.2; 130; 0.0022
510; 14.7; 90; 0.0023

File: data/rise_materials/Testdata-411.txt
Keywords
Material1;Material2;Material3;Material4;Product;Object;Scenario;Method;Reference;Comment;Owner;IsPublic;ImportDate
PVC;EPR;;;Cable FIPEC 18 3x50 mm2;Low Voltage 0,6/1 kV;;ISO 5660;FIPEC Final Report on the European Commission, SMT4-CT96-2059, 410pp, ISBN 0 9532312 5 9, London 2000;;;1;2005-09-29 08:32:37
Scalars
Flux (kW/m2);tig (s);qmax (kw/m2);qtotal (MJ/m2);q180 (kw/m2);q300 (kw/m2);Mass loss (g);DHc (MJ/kg);Peak smoke production (m2/m2s);Total smoke produced (m2/m2);Specific extinction area (avg) (m2/kg);Area (m2);Thickness (mm);Density (kg/m3)
75;10;178;301.19;105.74;112.11;133.2;19.82;;;;0.008830;32.5;
VectorData
Time (s);HRR (kW/m2);SEA (m2/kg);SPR (m2/s)
0; 0.0; 0; 0.0000
5; 10.9; 0; 0.0000
10; 66.1; 0; 0.0027
15; 99.5; 573; 0.0349
20; 104.0; 698; 0.0532
25; 103.9; 783; 0.0704
30; 103.0; 885; 0.0809
35; 103.3; 945; 0.0752
40; 103.3; 965; 0.0735
45; 101.3; 894; 0.0665
50; 98.7; 736; 0.0593
55; 99.0; 654; 0.0594
60; 98.4; 786; 0.0554
65; 98.9; 917; 0.0556
70; 99.8; 664; 0.0517
75; 97.9; 693; 0.0518
80; 95.7; 738; 0.0540
85; 96.1; 692; 0.0507
90; 96.8; 711; 0.0486
95; 96.7; 693; 0.0495
100; 98.3; 611; 0.0453
105; 98.8; 654; 0.0455
110; 98.1; 663; 0.0451
115; 97.8; 648; 0.0448
120; 97.8; 649; 0.0438
125; 99.2; 566; 0.0424
130; 100.1; 489; 0.0397
135; 102.4; 566; 0.0402
140; 105.5; 618; 0.0411
145; 109.4; 549; 0.0406
150; 114.3; 482; 0.0406
155; 115.5; 442; 0.0419
160; 118.0; 388; 0.0379
165; 120.1; 481; 0.0407
170; 122.2; 536; 0.0427
175; 124.6; 551; 0.0496
180; 125.7; 553; 0.0508
185; 125.4; 542; 0.0478
190; 125.2; 545; 0.0477
195; 124.1; 576; 0.0493
200; 123.4; 636; 0.0532
205; 123.5; 557; 0.0514
210; 125.0; 568; 0.0515
215; 127.4; 609; 0.0518
220; 129.5; 581; 0.0499
225; 130.3; 601; 0.0493
230; 128.7; 594; 0.0496
235; 126.6; 556; 0.0479
240; 126.1; 498; 0.0451
245; 127.4; 460; 0.0433
250; 128.3; 516; 0.0459
255; 127.3; 491; 0.0439
260; 124.4; 481; 0.0453
265; 123.9; 538; 0.0482
270; 122.7; 472; 0.0489
275; 121.0; 561; 0.0504
280; 119.6; 662; 0.0484
285; 117.1; 524; 0.0484
290; 115.8; 559; 0.0470
295; 114.3; 580; 0.0455
300; 111.0; 567; 0.0469
305; 108.0; 591; 0.0427
310; 105.4; 601; 0.0409
315; 102.1; 563; 0.0384
320; 98.1; 557; 0.0358
325; 94.1; 533; 0.0324
330; 89.3; 527; 0.0278
335; 86.9; 486; 0.0249
340; 83.5; 410; 0.0217
345; 81.1; 410; 0.0194
350; 79.4; 411; 0.0175
355; 76.4; 321; 0.0157
360; 74.7; 272; 0.0144
365; 74.0; 300; 0.0132
370; 72.8; 344; 0.0128
375; 71.7; 312; 0.0119
380; 70.4; 301; 0.0121
385; 69.0; 289; 0.0111
390; 69.0; 318; 0.0115
395; 68.0; 275; 0.0106
400; 68.1; 277; 0.0111
405; 67.3; 252; 0.0099
410; 67.0; 262; 0.0100
415; 66.8; 250; 0.0100
420; 67.3; 233; 0.0095
425; 67.5; 249; 0.0097
430; 67.4; 275; 0.0099
435; 67.9; 320; 0.0100
440; 68.1; 251; 0.0102
445; 68.5; 247; 0.0103
450; 69.5; 342; 0.0112
455; 69.4; 369; 0.0116
460; 70.0; 375; 0.0117
465; 70.4; 368; 0.0116
470; 70.8; 326; 0.0125
475; 71.5; 2155; 0.0134
480; 72.3; 381; 0.0132
485; 71.5; 207; 0.0136
490; 71.9; 437; 0.0136
495; 72.3; 388; 0.0131
500; 72.6; 364; 0.0144
505; 73.1; 343; 0.0140
510; 73.5; 444; 0.0143
515; 74.6; 477; 0.0155
520; 74.7; 451; 0.0148
525; 75.4; 509; 0.0160
530; 76.2; 493; 0.0164
535; 76.9; 543; 0.0168
540; 78.2; 546; 0.0170
545; 79.1; 434; 0.0178
550; 79.1; 429; 0.0181
555; 79.3; 548; 0.0191
560; 80.3; 592; 0.0185
565; 79.7; 547; 0.0183
570; 79.6; 535; 0.0188
575; 80.6; 600; 0.0189
580; 80.3; 641; 0.0189
585; 81.2; 616; 0.0188
590; 81.3; 512; 0.0179
595; 81.4; 516; 0.0183
600; 81.3; 557; 0.0185
605; 83.1; 527; 0.0187
610; 83.0; 559; 0.0189
615; 82.6; 484; 0.0184
620; 82.7; 444; 0.0189
625; 82.4; 481; 0.0181
630; 82.5; 561; 0.0190
635; 82.4; 568; 0.0177
640; 82.1; 600; 0.0184
645; 82.4; 533; 0.0179
650; 82.8; 539; 0.0183
655; 83.9; 564; 0.0184
660; 84.8; 568; 0.0187
665; 85.5; 582; 0.0180
670; 85.3; 554; 0.0194
675; 85.9; 549; 0.0190
680; 86.4; 318; 0.0199
685; 86.9; 499; 0.0194
690; 87.7; 2039; 0.0194
695; 86.8; 544; 0.0193
700; 87.0; 536; 0.0187
705; 87.7; 524; 0.0186
710; 87.6; 529; 0.0191
715; 87.6; 576; 0.0185
720; 86.6; 597; 0.0191
725; 86.4; 471; 0.0188
730; 86.3; 513; 0.0183
735; 87.6; 590; 0.0186
740; 88.0; 528; 0.0188
745; 88.1; 399; 0.0183
750; 88.8; 417; 0.0187
755; 90.3; 567; 0.0196
760; 91.1; 562; 0.0204
765; 92.4; 567; 0.0217
770; 94.9; 566; 0.0225
775; 96.1; 624; 0.0235
780; 97.6; 580; 0.0243
785; 99.2; 611; 0.0266
790; 100.9; 661; 0.0282
795; 102.5; 621; 0.0282
800; 104.0; 633; 0.0285
805; 106.1; 548; 0.0303
810; 109.1; 567; 0.0316
815; 110.5; 645; 0.0338
820; 109.4; 570; 0.0356
825; 109.2; 642; 0.0392
830; 110.2; 781; 0.0393
835; 110.7; 738; 0.0403
840; 110.4; 793; 0.0396
845; 111.0; 789; 0.0383
850; 112.5; 727; 0.0394
855; 113.5; 759; 0.0414
860; 114.4; 665; 0.0406
865; 114.7; 710; 0.0422
870; 115.1; 776; 0.0413
875; 115.2; 765; 0.0413
880; 116.9; 575; 0.0440
885; 118.8; 665; 0.0448
890; 119.1; 1071; 0.0460
895; 119.2; 872; 0.0461
900; 121.4; 742; 0.0481
905; 123.9; 742; 0.0481
910; 124.8; 790; 0.0483
915; 130.4; 509; 0.0480
920; 138.6; 258; 0.0541
925; 139.7; 337; 0.0569
930; 138.8; 1071; 0.0595
935; 140.3; 889; 0.0627
940; 142.4; 854; 0.0640
945; 145.2; 796; 0.0655
950; 145.4; 740; 0.0647
955; 144.8; 784; 0.0613
960; 143.2; 825; 0.0631
965; 141.1; 725; 0.0607
970; 140.4; 723; 0.0594
975; 139.6; 776; 0.0590
980; 138.1; 755; 0.0591
985; 137.2; 772; 0.0589
990; 136.8; 780; 0.0566
995; 135.9; 747; 0.0557
1000; 136.0; 697; 0.0563
1005; 135.2; 709; 0.0565
1010; 135.0; 797; 0.0587
1015; 134.8; 732; 0.0551
1020; 134.5; 735; 0.0567
1025; 135.1; 739; 0.0563
1030; 135.7; 736; 0.0559
1035; 135.7; 739; 0.0573
1040; 134.6; 780; 0.0574
1045; 134.3; 732; 0.0568
1050; 134.3; 775; 0.0581
1055; 134.5; 830; 0.0571
1060; 135.0; 807; 0.0593
1065; 134.9; 740; 0.0576
1070; 134.4; 789; 0.0601
1075; 135.5; 820; 0.0581
1080; 136.3; 744; 0.0579
1085; 136.4; 816; 0.0579
1090; 137.2; 815; 0.0592
1095; 137.1; 690; 0.0588
1100; 137.6; 772; 0.0609
1105; 139.1; 770; 0.0595
1110; 139.1; 801; 0.0609
1115; 139.9; 809; 0.0603
1120; 140.9; 829; 0.0626
1125; 142.0; 840; 0.0625
1130; 143.3; 795; 0.0621
1135; 142.8; 826; 0.0632
1140; 143.5; 806; 0.0631
1145; 144.9; 801; 0.0653
1150; 145.2; 881; 0.0685
1155; 145.6; 805; 0.0640
1160; 145.7; 811; 0.0679
1165; 146.3; 828; 0.0690
1170; 147.0; 856; 0.0687
1175; 145.8; 789; 0.0663
1180; 146.2; 808; 0.0675
1185; 146.7; 867; 0.0702
1190; 146.3; 825; 0.0672
1195; 146.2; 788; 0.0667
1200; 145.7; 787; 0.0656
1205; 145.1; 805; 0.0655
1210; 143.7; 741; 0.0658
1215; 142.8; 763; 0.0656
1220; 142.4; 791; 0.0642
1225; 141.3; 799; 0.0668
1230; 140.0; 734; 0.0614
1235; 137.7; 791; 0.0635
1240; 136.5; 801; 0.0595
1245; 136.0; 748; 0.0597
1250; 135.2; 770; 0.0596
1255; 133.9; 777; 0.0564
1260; 131.9; 749; 0.0558
1265; 129.8; 770; 0.0562
1270; 129.9; 738; 0.0537
1275; 129.2; 771; 0.0539
1280; 127.6; 810; 0.0533
1285; 127.2; 658; 0.0518
1290; 126.1; 728; 0.0497
1295; 125.1; 934; 0.0484
1300; 125.1; 755; 0.0485
1305; 124.3; 692; 0.0465
1310; 123.4; 756; 0.0456
1315; 122.2; 794; 0.0457
1320; 121.9; 724; 0.0431
1325; 120.9; 728; 0.0440
1330; 119.8; 712; 0.0420
1335; 119.7; 743; 0.0417
1340; 118.4; 658; 0.0393
1345; 117.2; 651; 0.0382
1350; 117.2; 753; 0.0380
1355; 116.2; 735; 0.0379
1360; 115.2; 729; 0.0364
1365; 115.4; 649; 0.0350
1370; 114.3; 640; 0.0363
1375; 114.0; 728; 0.0343
1380; 113.2; 739; 0.0345
1385; 112.8; 713; 0.0328
1390; 113.4; 675; 0.0326
1395; 112.1; 615; 0.0311
1400; 111.8; 673; 0.0317
1405; 112.6; 598; 0.0296
1410; 112.8; 608; 0.0308
1415; 112.8; 637; 0.0307
1420; 112.7; 667; 0.0297
1425; 112.9; 639; 0.0299
1430; 113.9; 622; 0.0300
1435; 114.6; 698; 0.0295
1440; 114.3; 702; 0.0290
1445; 114.7; 675; 0.0290
1450; 114.5; 726; 0.0290
1455; 115.1; 714; 0.0289
1460; 115.6; 685; 0.0288
1465; 116.0; 678; 0.0275
1470; 116.2; 666; 0.0280
1475; 117.6; 649; 0.0271
1480; 118.5; 622; 0.0283
1485; 119.9; 480; 0.0278
1490; 121.5; 792; 0.0288
1495; 123.2; 1297; 0.0281
1500; 126.0; 678; 0.0296
1505; 127.7; 629; 0.0298
1510; 129.7; 779; 0.0323
1515; 132.0; 839; 0.0321
1520; 134.5; 744; 0.0329
1525; 136.7; 711; 0.0328
1530; 138.3; 727; 0.0336
1535; 139.4; 757; 0.0335
1540; 140.9; 791; 0.0329
1545; 143.5; 820; 0.0351
1550; 145.7; 859; 0.0363
1555; 147.1; 884; 0.0396
1560; 149.2; 819; 0.0378
1565; 150.1; 859; 0.0381
1570; 152.1; 820; 0.0368
1575; 154.1; 917; 0.0392
1580; 155.8; 953; 0.0411
1585; 157.9; 896; 0.0407
1590; 159.6; 871; 0.0409
1595; 160.7; 890; 0.0437
1600; 163.6; 916; 0.0429
1605; 165.6; 948; 0.0437
1610; 166.2; 989; 0.0443
1615; 167.6; 940; 0.0450
1620; 168.8; 912; 0.0459
1625; 169.5; 988; 0.0445
1630; 172.4; 965; 0.0453
1635; 173.8; 941; 0.0442
1640; 173.5; 916; 0.0452
1645; 174.0; 802; 0.0439
1650; 174.7; 927; 0.0455
1655; 175.5; 906; 0.0439
1660; 175.5; 971; 0.0459
1665; 176.2; 985; 0.0448
1670; 176.9; 927; 0.0457
1675; 177.1; 922; 0.0438
1680; 178.4; 854; 0.0439
1685; 177.9; 759; 0.0445
1690; 177.3; 1085; 0.0452
1695; 177.3; 1073; 0.0455
1700; 177.1; 857; 0.0456
1705; 177.5; 1044; 0.0475
1710; 176.7; 969; 0.0483
1715; 176.4; 1021; 0.0466
1720; 176.3; 1079; 0.0490
1725; 175.5; 878; 0.0475
1730; 175.2; 1022; 0.0481
1735; 175.9; 967; 0.0475
1740; 175.4; 883; 0.0459
1745; 174.6; 958; 0.0464
1750; 174.7; 923; 0.0481
1755; 174.3; 1019; 0.0474
1760; 173.2; 954; 0.0453
1765; 171.3; 1014; 0.0471
1770; 171.0; 995; 0.0468
1775; 170.1; 935; 0.0471
1780; 170.2; 1302; 0.0463
1785; 169.1; 480; 0.0450
1790; 167.5; 275; 0.0421
1795; 165.5; 485; 0.0435
1800; 164.6; 1073; 0.0426
1805; 164.0; 883; 0.0414
1810; 163.6; 918; 0.0421
1815; 162.6; 930; 0.0409
1820; 162.0; 1273; 0.0415
1825; 163.4; 373; 0.0416
1830; 162.4; 232; 0.0403
1835; 162.4; 432; 0.0400
1840; 162.2; 1213; 0.0405
1845; 160.4; 911; 0.0391
1850; 160.7; 835; 0.0398
1855; 160.4; 994; 0.0411
1860; 159.6; 877; 0.0410
1865; 158.7; 899; 0.0401
1870; 159.3; 965; 0.0411
1875; 159.3; 1026; 0.0412
1880; 158.3; 923; 0.0406
1885; 158.8; 1243; 0.0417
1890; 158.7; 934; 0.0422
1895; 158.2; 722; 0.0406
1900; 156.8; 1005; 0.0420
1905; 157.0; 965; 0.0404
1910; 156.2; 961; 0.0404
1915; 155.8; 958; 0.0416
1920; 155.6; 921; 0.0412
1925; 154.8; 897; 0.0409
1930; 153.4; 921; 0.0406
1935; 153.0; 1003; 0.0406
1940; 152.0; 1006; 0.0411
1945; 150.9; 836; 0.0393
1950; 149.1; 890; 0.0372
1955; 148.0; 905; 0.0368
1960; 146.7; 875; 0.0372
1965; 145.5; 902; 0.0361
1970; 145.3; 948; 0.0376
1975; 144.4; 845; 0.0350
1980; 143.8; 915; 0.0363
1985; 142.8; 900; 0.0352
1990; 141.5; 908; 0.0358
1995; 141.0; 968; 0.0358
2000; 140.2; 887; 0.0349
2005; 138.6; 898; 0.0337
2010; 137.4; 910; 0.0333
2015; 137.0; 845; 0.0341
2020; 137.1; 824; 0.0335
2025; 136.5; 761; 0.0332
2030; 136.0; 852; 0.0334
2035; 136.3; 870; 0.0318
2040; 136.0; 906; 0.0327
2045; 134.9; 919; 0.0330
2050; 134.0; 790; 0.0319
2055; 132.9; 831; 0.0329
2060; 133.0; 935; 0.0309
2065; 131.8; 971; 0.0318
2070; 131.3; 809; 0.0319
2075; 130.9; 787; 0.0314
2080; 131.4; 1066; 0.0307
2085; 130.8; 1560; 0.0310
2090; 129.9; 637; 0.0304
2095; 129.2; 591; 0.0298
2100; 128.9; 828; 0.0295
2105; 128.5; 752; 0.0290
2110; 128.1; 800; 0.0287
2115; 127.5; 790; 0.0285
2120; 125.7; 793; 0.0280
2125; 125.2; 761; 0.0274
2130; 124.0; 765; 0.0277
2135; 123.3; 765; 0.0269
2140; 122.9; 728; 0.0261
2145; 121.5; 736; 0.0261
2150; 121.2; 719; 0.0258
2155; 119.4; 788; 0.0259
2160; 117.7; 756; 0.0260
2165; 118.2; 652; 0.0247
2170; 116.5; 749; 0.0239
2175; 115.5; 780; 0.0247
2180; 114.7; 747; 0.0231
2185; 112.5; 664; 0.0232
2190; 112.0; 672; 0.0218
2195; 111.4; 652; 0.0209
2200; 109.8; 683; 0.0210
2205; 108.4; 734; 0.0205
2210; 106.8; 624; 0.0191
2215; 106.1; 730; 0.0189
2220; 104.2; 644; 0.0188
2225; 103.4; 558; 0.0176
2230; 102.3; 566; 0.0178
2235; 101.6; 494; 0.0174
2240; 99.6; 528; 0.0166
2245; 98.5; 685; 0.0157
2250; 97.3; 587; 0.0161
2255; 96.3; 461; 0.0156
2260; 94.8; 509; 0.0142
2265; 93.5; 587; 0.0145
2270; 92.8; 462; 0.0143
2275; 91.2; 344; 0.0126
2280; 90.2; 398; 0.0132
2285; 89.7; 0; 0.0124
2290; 88.1; 407; 0.0120
2295; 86.8; 192; 0.0123
2300; 86.3; 630; 0.0114
2305; 84.5; 340; 0.0102
2310; 83.1; 420; 0.0104
2315; 81.5; 440; 0.0094
2320; 81.1; 355; 0.0094
2325; 79.0; 345; 0.0089
2330; 78.1; 401; 0.0093
2335; 77.3; 386; 0.0085
2340; 76.4; 323; 0.0079
2345; 75.7; 361; 0.0080
2350; 74.2; 382; 0.0073
2355; 72.7; 286; 0.0067
2360; 71.5; 272; 0.0061
2365; 70.0; 277; 0.0060
2370; 69.8; 215; 0.0059
2375; 68.4; 252; 0.0054
2380; 67.1; 342; 0.0056
2385; 66.6; 205; 0.0054
2390; 64.9; 195; 0.0048
2395; 63.5; 235; 0.0044
2400; 62.4; 213; 0.0044
2405; 62.2; 177; 0.0040
2410; 60.6; 188; 0.0037
2415; 59.3; 198; 0.0037
2420; 59.1; 149; 0.0033
2425; 57.6; 172; 0.0034
2430; 56.5; 161; 0.0031
2435; 55.7; 164; 0.0029
2440; 55.3; 127; 0.0028
2445; 54.4; 121; 0.0024
2450; 52.5; 183; 0.0022
2455; 52.1; 80; 0.0018
2460; 51.8; 64; 0.0016
2465; 51.3; 117; 0.0017
2470; 49.7; 85; 0.0013
2475; 48.7; 99; 0.0014
2480; 48.3; 33; 0.0010
2485; 47.9; 47; 0.0012
2490; 46.4; 169; 0.0011
2495; 44.9; 70; 0.0011
2500; 44.3; 56; 0.0008
2505; 44.2; 59; 0.0009
2510; 44.0; 51; 0.0008
2515; 42.2; 52; 0.0008
2520; 41.8; 34; 0.0006
2525; 41.5; 44; 0.0007
2530; 40.5; 37; 0.0007
2535; 39.4; 34; 0.0006
2540; 39.1; 38; 0.0005
2545; 39.3; 43; 0.0006
2550; 38.0; 35; 0.0007
2555; 36.5; 38; 0.0006
2560; 36.6; 45; 0.0006
2565; 36.4; 26; 0.0004
2570; 35.2; 19; 0.0004
2575; 34.3; 29; 0.0004
2580; 33.5; 24; 0.0003
2585; 33.1; 33; 0.0005
2590; 32.6; 13; 0.0003
2595; 32.3; 11; 0.0002
2600; 31.2; 29; 0.0003
2605; 31.0; 15; 0.0003
2610; 31.3; 7; 0.0001
2615; 30.0; 15; 0.0002
2620; 29.0; 0; 0.0000
2625; 29.5; 2; 0.0000
2630; 29.0; 10; 0.0001
2635; 28.5; 3; 0.0001
2640; 27.5; 17; 0.0002
2645; 26.7; 6; 0.0000
2650; 26.2; 9; 0.0002
2655; 26.2; 0; 0.0000
2660; 25.8; 2; 0.0000
2665; 25.5; 0; 0.0000
2670; 25.2; 0; 0.0000
2675; 24.6; 0; 0.0000
2680; 23.4; 0; 0.0000
2685; 22.7; 0; 0.0000
2690; 22.7; 0; 0.0000
2695; 22.6; 0; 0.0000
2700; 22.4; 0; 0.0000
2705; 22.2; 0; 0.0000
2710; 22.2; 0; 0.0000
2715; 21.7; 1; 0.0000
2720; 21.0; 10; 0.0001
2725; 20.5; 0; 0.0000
2730; 20.1; 0; 0.0000
2735; 19.9; 0; 0.0000
2740; 19.8; 9; 0.0001
2745; 19.3; 0; 0.0000
2750; 18.9; 0; 0.0000
2755; 18.5; 0; 0.0000
2760; 17.8; 0; 0.0000
2765; 17.4; 4; 0.0001
2770; 16.8; 0; 0.0000
2775; 16.7; 0; 0.0000
2780; 17.4; 2; 0.0000
2785; 17.4; 9; 0.0002
2790; 17.3; 1; 0.0000
2795; 16.7; 10; 0.0001
2800; 15.5; 10; 0.0001
2805; 15.2; 3; 0.0000
2810; 15.3; 1; 0.0000
2815; 15.1; 4; 0.0000
2820; 14.7; 0; 0.0000
2825; 14.0; 10; 0.0001
2830; 14.3; 6; 0.0000
2835; 14.4; 19; 0.0001
2840; 13.2; 8; 0.0001
2845; 13.3; 16; 0.0001
2850; 13.8; 9; 0.0001
2855; 13.1; 9; 0.0001
2860; 13.1; 9; 0.0001
2865; 13.2; 18; 0.0001
2870; 12.6; 0; 0.0000
2875; 12.8; 0; 0.0000
2880; 12.8; 4; 0.0000
2885; 12.0; 0; 0.0000
2890; 12.3; 1; 0.0000
2895; 12.2; 7; 0.0001
2900; 11.9; 0; 0.0000
2905; 12.0; 4; 0.0000
2910; 11.3; 1; 0.0000
2915; 11.6; 0; 0.0000

File: data/rise_materials/Testdata-412.txt
Keywords
Material1;Material2;Material3;Material4;Product;Object;Scenario;Method;Reference;Comment;Owner;IsPublic;ImportDate
PVC;EPR;;;Cable FIPEC 18 3x50 mm2;Low Voltage 0,6/1 kV;;ISO 5660;FIPEC Final Report on the European Commission, SMT4-CT96-2059, 410pp, ISBN 0 9532312 5 9, London 2000;;;1;2005-09-29 08:36:51
Scalars
Flux (kW/m2);tig (s);qmax (kw/m2);qtotal (MJ/m2);q180 (kw/m2);q300 (kw/m2);Mass loss (g);DHc (MJ/kg);Peak smoke production (m2/m2s);Total smoke produced (m2/m2);Specific extinction area (avg) (m2/kg);Area (m2);Thickness (mm);Density (kg/m3)
50;31;93;12.34;59.32;52.55;7.3;10.94;;;;0.008830;32.5;
VectorData
Time (s);HRR (kW/m2);SEA (m2/kg);SPR (m2/s)
0; 0.0; 0; 0.0000
5; 0.0; 0; 0.0000
10; 0.0; 0; 0.0006
15; 2.8; 0; 0.0006
20; 9.8; 327; 0.0039
25; 28.1; 1110; 0.0287
30; 54.8; 803; 0.0307
35; 68.9; 544; 0.0298
40; 73.9; 486; 0.0295
45; 77.9; 577; 0.0379
50; 81.5; 576; 0.0380
55; 85.7; 574; 0.0396
60; 89.5; 584; 0.0436
65; 92.0; 628; 0.0462
70; 93.3; 649; 0.0491
75; 92.2; 671; 0.0498
80; 90.5; 622; 0.0476
85; 89.9; 660; 0.0473
90; 91.3; 647; 0.0450
95; 92.9; 542; 0.0408
100; 90.9; 583; 0.0395
105; 84.7; 545; 0.0357
110; 80.8; 408; 0.0287
115; 78.9; 514; 0.0274
120; 78.0; 428; 0.0259
125; 77.1; 393; 0.0288
130; 75.6; 516; 0.0283
135; 73.4; 553; 0.0276
140; 74.4; 442; 0.0235
145; 59.8; 286; 0.0160
150; 29.1; 263; 0.0137
155; 17.3; 165; 0.0072
160; 18.6; 120; 0.0073
165; 18.3; 112; 0.0071
170; 18.8; 124; 0.0062
175; 19.1; 116; 0.0063
180; 19.6; 115; 0.0062
185; 19.9; 116; 0.0065
190; 20.5; 109; 0.0057
195; 20.8; 108; 0.0055
200; 21.1; 105; 0.0058
205; 21.2; 97; 0.0056
210; 21.4; 96; 0.0052
215; 21.9; 97; 0.0052
220; 22.2; 85; 0.0054
225; 22.8; 96; 0.0057
230; 23.3; 108; 0.0057
235; 23.5; 111; 0.0065
240; 24.3; 110; 0.0061
245; 25.0; 110; 0.0068
250; 24.9; 60; 0.0062

File: data/rise_materials/Testdata-413.txt
Keywords
Material1;Material2;Material3;Material4;Product;Object;Scenario;Method;Reference;Comment;Owner;IsPublic;ImportDate
PVC;EPR;;;Cable FIPEC 18 3x50 mm2;Low Voltage 0,6/1 kV;;ISO 5660;FIPEC Final Report on the European Commission, SMT4-CT96-2059, 410pp, ISBN 0 9532312 5 9, London 2000;;;1;2005-09-29 08:38:11
Scalars
Flux (kW/m2);tig (s);qmax (kw/m2);qtotal (MJ/m2);q180 (kw/m2);q300 (kw/m2);Mass loss (g);DHc (MJ/kg);Peak smoke production (m2/m2s);Total smoke produced (m2/m2);Specific extinction area (avg) (m2/kg);Area (m2);Thickness (mm);Density (kg/m3)
35;77;78;8.77;43.09;35.95;5.8;10.91;;;;0.008830;32.5;
VectorData
Time (s);HRR (kW/m2);SEA (m2/kg);SPR (m2/s)
0; 0.0; 0; 0.0000
5; 0.0; 0; 0.0000
10; 0.0; 0; 0.0008
15; 0.0; 0; 0.0002
20; 0.0; 0; 0.0001
25; 0.0; 0; 0.0006
30; 0.0; 0; 0.0017
35; 0.0; 0; 0.0019
40; 0.0; 1048; 0.0088
45; 0.0; 1238; 0.0163
50; 0.0; 1011; 0.0219
55; 0.0; 1040; 0.0229
60; 9.5; 1145; 0.0196
65; 14.9; 487; 0.0117
70; 24.6; 393; 0.0109
75; 44.2; 355; 0.0125
80; 64.3; 449; 0.0172
85; 75.9; 421; 0.0260
90; 78.3; 633; 0.0348
95; 76.4; 580; 0.0326
100; 74.7; 365; 0.0268
105; 77.2; 455; 0.0271
110; 78.4; 445; 0.0273
115; 75.9; 482; 0.0295
120; 73.0; 503; 0.0286
125; 71.5; 468; 0.0256
130; 71.7; 444; 0.0253
135; 70.5; 463; 0.0251
140; 69.0; 463; 0.0233
145; 67.9; 421; 0.0229
150; 67.8; 430; 0.0239
155; 66.2; 463; 0.0249
160; 64.1; 421; 0.0223
165; 61.2; 389; 0.0202
170; 59.7; 356; 0.0188
175; 59.4; 337; 0.0170
180; 57.2; 295; 0.0142
185; 56.1; 260; 0.0127
190; 27.1; 271; 0.0127
195; 3.2; 280; 0.0124
200; 1.7; 377; 0.0147
205; 1.1; 352; 0.0135
210; 1.5; 382; 0.0116
215; 1.8; 304; 0.0102
220; 2.1; 278; 0.0096
225; 2.6; 313; 0.0086
230; 2.9; 241; 0.0080
235; 3.1; 248; 0.0074
240; 3.5; 198; 0.0071
245; 4.0; 196; 0.0070
250; 4.5; 274; 0.0067
255; 5.0; 156; 0.0067
260; 5.6; 195; 0.0065
265; 6.5; 338; 0.0062
270; 6.7; 186; 0.0060
275; 7.3; 189; 0.0063
280; 7.9; 165; 0.0062
285; 8.2; 176; 0.0064
290; 8.9; 167; 0.0062
295; 9.1; 181; 0.0067
300; 9.4; 123; 0.0071

File: data/rise_materials/Testdata-414.txt
Keywords
Material1;Material2;Material3;Material4;Product;Object;Scenario;Method;Reference;Comment;Owner;IsPublic;ImportDate
Polyolefin;EPR;;;Cable FIPEC 20 7x2.5 mm2;Low Voltage 0,6/1 kV;;ISO 5660;FIPEC Final Report on the European Commission, SMT4-CT96-2059, 410pp, ISBN 0 9532312 5 9, London 2000;;;1;2005-09-29 08:43:51
Scalars
Flux (kW/m2);tig (s);qmax (kw/m2);qtotal (MJ/m2);q180 (kw/m2);q300 (kw/m2);Mass loss (g);DHc (MJ/kg);Peak smoke production (m2/m2s);Total smoke produced (m2/m2);Specific extinction area (avg) (m2/kg);Area (m2);Thickness (mm);Density (kg/m3)
75;24;194;229.86;106.92;86.21;82.4;22.79;;;;0.008460;18.1;
VectorData
Time (s);HRR (kW/m2);SEA (m2/kg);SPR (m2/s)
0; 0.0; 5; 0.0001
5; 0.0; 0; 0.0001
10; 0.0; 0; 0.0006
15; 0.0; 306; 0.0012
20; 45.2; 396; 0.0080
25; 136.1; 192; 0.0096
30; 172.3; 53; 0.0041
35; 178.6; 105; 0.0081
40; 184.1; 159; 0.0118
45; 188.1; 181; 0.0135
50; 187.6; 226; 0.0162
55; 188.9; 246; 0.0179
60; 194.1; 238; 0.0177
65; 177.3; 316; 0.0214
70; 149.7; 349; 0.0221
75; 136.1; 335; 0.0194
80; 129.2; 400; 0.0199
85; 121.4; 402; 0.0177
90; 114.5; 384; 0.0175
95; 107.3; 396; 0.0177
100; 101.6; 389; 0.0149
105; 96.5; 395; 0.0133
110; 91.0; 362; 0.0124
115; 87.2; 292; 0.0111
120; 84.5; 314; 0.0101
125; 82.6; 367; 0.0100
130; 81.2; 297; 0.0097
135; 78.6; 270; 0.0085
140; 77.6; 269; 0.0080
145; 77.3; 242; 0.0075
150; 76.0; 260; 0.0075
155; 74.0; 237; 0.0071
160; 71.7; 177; 0.0062
165; 70.3; 145; 0.0047
170; 68.9; 129; 0.0040
175; 68.1; 93; 0.0032
180; 67.1; 79; 0.0024
185; 66.1; 56; 0.0020
190; 65.0; 43; 0.0015
195; 64.2; 33; 0.0012
200; 62.8; 29; 0.0010
205; 62.5; 21; 0.0007
210; 62.3; 23; 0.0009
215; 61.8; 13; 0.0005
220; 60.3; 11; 0.0004
225; 59.4; 12; 0.0004
230; 58.4; 12; 0.0004
235; 57.3; 9; 0.0003
240; 56.1; 5; 0.0002
245; 55.2; 2; 0.0001
250; 54.6; 0; 0.0000
255; 54.9; 0; 0.0000
260; 54.7; 4; 0.0001
265; 54.3; 2; 0.0001
270; 54.6; 0; 0.0000
275; 54.7; 2; 0.0001
280; 54.2; 0; 0.0000
285; 54.0; 0; 0.0000
290; 53.6; 0; 0.0000
295; 53.3; 0; 0.0000
300; 52.8; 0; 0.0000
305; 52.6; 0; 0.0000
310; 52.9; 0; 0.0000
315; 52.5; 0; 0.0000
320; 52.3; 0; 0.0000
325; 52.2; 0; 0.0000
330; 52.0; 0; 0.0000
335; 51.9; 0; 0.0000
340; 51.7; 0; 0.0000
345; 51.5; 0; 0.0000
350; 51.6; 0; 0.0000
355; 51.4; 0; 0.0000
360; 51.2; 0; 0.0000
365; 51.2; 0; 0.0000
370; 50.9; 0; 0.0000
375; 51.3; 0; 0.0000
380; 51.6; 0; 0.0000
385; 51.2; 0; 0.0000
390; 51.3; 0; 0.0000
395; 51.4; 0; 0.0000
400; 51.1; 0; 0.0000
405; 51.4; 0; 0.0000
410; 51.5; 0; 0.0000
415; 51.2; 0; 0.0000
420; 51.6; 0; 0.0000
425; 51.8; 0; 0.0000
430; 51.7; 0; 0.0000
435; 52.2; 0; 0.0000
440; 52.3; 4; 0.0001
445; 52.5; 0; 0.0000
450; 52.7; 0; 0.0000
455; 52.6; 0; 0.0000
460; 52.4; 1; 0.0000
465; 52.5; 0; 0.0000
470; 52.4; 0; 0.0000
475; 52.3; 0; 0.0000
480; 52.2; 0; 0.0000
485; 52.5; 0; 0.0000
490; 52.3; 0; 0.0000
495; 52.2; 0; 0.0000
500; 52.2; 0; 0.0000
505; 52.0; 0; 0.0000
510; 52.2; 0; 0.0000
515; 52.1; 0; 0.0000
520; 51.7; 0; 0.0000
525; 51.6; 0; 0.0000
530; 51.6; 0; 0.0000
535; 51.8; 0; 0.0000
540; 51.7; 0; 0.0000
545; 51.7; 0; 0.0000
550; 51.2; 0; 0.0000
555; 51.1; 0; 0.0000
560; 50.8; 0; 0.0000
565; 50.4; 0; 0.0000
570; 50.5; 0; 0.0000
575; 49.9; 0; 0.0000
580; 49.7; 0; 0.0000
585; 49.5; 0; 0.0000
590; 49.5; 0; 0.0000
595; 48.7; 0; 0.0000
600; 48.5; 0; 0.0000
605; 48.8; 0; 0.0000
610; 48.2; 0; 0.0000
615; 48.0; 0; 0.0000
620; 48.1; 0; 0.0000
625; 47.9; 0; 0.0000
630; 47.5; 0; 0.0000
635; 47.3; 0; 0.0000
640; 47.1; 0; 0.0000
645; 47.1; 0; 0.0000
650; 47.1; 0; 0.0000
655; 46.6; 0; 0.0000
660; 46.4; 0; 0.0000
665; 46.5; 0; 0.0000
670; 46.7; 0; 0.0000
675; 46.3; 0; 0.0000
680; 46.3; 0; 0.0000
685; 46.2; 0; 0.0000
690; 46.2; 0; 0.0000
695; 46.4; 0; 0.0000
700; 46.4; 0; 0.0000
705; 46.2; 0; 0.0000
710; 46.4; 0; 0.0000
715; 46.7; 0; 0.0000
720; 46.8; 0; 0.0000
725; 46.4; 0; 0.0000
730; 47.2; 0; 0.0000
735; 47.4; 0; 0.0000
740; 47.0; 0; 0.0000
745; 47.5; 0; 0.0000
750; 48.1; 0; 0.0000
755; 48.3; 0; 0.0000
760; 48.5; 0; 0.0000
765; 49.1; 0; 0.0000
770; 49.5; 0; 0.0000
775; 50.2; 0; 0.0000
780; 50.9; 0; 0.0000
785; 51.1; 0; 0.0000
790; 51.9; 0; 0.0000
795; 52.2; 0; 0.0000
800; 52.2; 0; 0.0000
805; 53.5; 0; 0.0000
810; 53.9; 0; 0.0000
815; 53.7; 0; 0.0000
820; 54.4; 0; 0.0000
825; 55.6; 0; 0.0000
830; 56.2; 0; 0.0000
835; 56.2; 0; 0.0000
840; 56.6; 0; 0.0000
845; 57.6; 0; 0.0000
850; 58.0; 0; 0.0000
855; 58.3; 0; 0.0000
860; 58.5; 0; 0.0000
865; 58.8; 0; 0.0000
870; 58.5; 0; 0.0000
875; 58.4; 0; 0.0000
880; 58.9; 0; 0.0000
885; 59.2; 0; 0.0000
890; 59.8; 0; 0.0000
895; 59.8; 0; 0.0000
900; 59.7; 2; 0.0001
905; 60.4; 1; 0.0000
910; 61.3; 0; 0.0000
915; 61.9; 0; 0.0000
920; 62.3; 0; 0.0000
925; 62.0; 0; 0.0000
930; 61.8; 0; 0.0000
935; 62.9; 0; 0.0000
940; 63.2; 0; 0.0000
945; 62.6; 0; 0.0000
950; 62.8; 0; 0.0000
955; 63.8; 0; 0.0000
960; 63.5; 0; 0.0000
965; 63.8; 2; 0.0001
970; 64.1; 0; 0.0000
975; 63.4; 0; 0.0000
980; 64.1; 0; 0.0000
985; 64.5; 6; 0.0002
990; 64.3; 4; 0.0001
995; 65.2; 2; 0.0001
1000; 65.1; 3; 0.0001
1005; 64.3; 9; 0.0003
1010; 65.0; 7; 0.0002
1015; 64.7; 4; 0.0002
1020; 64.2; 3; 0.0001
1025; 64.5; 2; 0.0001
1030; 64.1; 0; 0.0000
1035; 64.4; 0; 0.0000
1040; 64.1; 0; 0.0000
1045; 63.7; 2; 0.0001
1050; 63.8; 0; 0.0000
1055; 63.5; 0; 0.0000
1060; 63.3; 0; 0.0000
1065; 62.6; 0; 0.0000
1070; 62.9; 0; 0.0000
1075; 63.0; 0; 0.0000
1080; 62.2; 0; 0.0000
1085; 62.4; 0; 0.0000
1090; 62.9; 0; 0.0000
1095; 62.2; 0; 0.0000
1100; 62.5; 0; 0.0000
1105; 62.9; 0; 0.0000
1110; 62.3; 0; 0.0000
1115; 62.8; 0; 0.0000
1120; 63.1; 0; 0.0000
1125; 63.2; 0; 0.0000
1130; 63.6; 0; 0.0000
1135; 64.0; 0; 0.0000
1140; 64.2; 0; 0.0000
1145; 64.5; 0; 0.0000
1150; 64.9; 0; 0.0000
1155; 64.0; 0; 0.0000
1160; 65.0; 0; 0.0000
1165; 66.5; 0; 0.0000
1170; 66.8; 0; 0.0000
1175; 67.4; 0; 0.0000
1180; 67.8; 0; 0.0000
1185; 68.7; 0; 0.0000
1190; 68.6; 0; 0.0000
1195; 69.3; 0; 0.0000
1200; 69.9; 1; 0.0001
1205; 70.0; 0; 0.0000
1210; 70.4; 0; 0.0000
1215; 70.8; 1; 0.0000
1220; 70.7; 0; 0.0000
1225; 70.9; 0; 0.0000
1230; 71.3; 0; 0.0000
1235; 71.1; 3; 0.0001
1240; 71.5; 0; 0.0000
1245; 72.2; 3; 0.0001
1250; 72.3; 0; 0.0000
1255; 72.1; 1; 0.0000
1260; 72.7; 0; 0.0000
1265; 72.9; 1; 0.0000
1270; 73.0; 2; 0.0001
1275; 73.5; 0; 0.0000
1280; 73.9; 2; 0.0001
1285; 74.0; 0; 0.0000
1290; 74.1; 3; 0.0001
1295; 75.1; 2; 0.0001
1300; 75.5; 1; 0.0000
1305; 75.7; 3; 0.0001
1310; 76.1; 4; 0.0001
1315; 76.4; 4; 0.0001
1320; 76.5; 3; 0.0001
1325; 76.7; 5; 0.0002
1330; 77.0; 0; 0.0000
1335; 77.5; 4; 0.0001
1340; 78.2; 13; 0.0005
1345; 78.8; 14; 0.0005
1350; 78.6; 12; 0.0004
1355; 78.9; 19; 0.0006
1360; 79.1; 12; 0.0005
1365; 79.9; 17; 0.0006
1370; 79.7; 25; 0.0007
1375; 79.7; 16; 0.0005
1380; 80.1; 19; 0.0006
1385; 80.9; 22; 0.0007
1390; 81.0; 25; 0.0008
1395; 81.2; 17; 0.0006
1400; 81.3; 23; 0.0008
1405; 82.1; 34; 0.0010
1410; 83.2; 29; 0.0009
1415; 83.0; 28; 0.0009
1420; 83.4; 28; 0.0009
1425; 84.7; 25; 0.0008
1430; 85.1; 25; 0.0009
1435; 85.1; 30; 0.0010
1440; 86.2; 35; 0.0012
1445; 86.6; 41; 0.0014
1450; 87.3; 49; 0.0014
1455; 88.1; 48; 0.0015
1460; 88.7; 55; 0.0017
1465; 89.0; 54; 0.0017
1470; 89.9; 60; 0.0020
1475; 90.3; 73; 0.0020
1480; 91.3; 69; 0.0021
1485; 91.8; 74; 0.0026
1490; 92.8; 88; 0.0028
1495; 93.7; 88; 0.0027
1500; 93.9; 91; 0.0028
1505; 94.5; 109; 0.0032
1510; 96.4; 103; 0.0032
1515; 95.9; 133; 0.0037
1520; 97.2; 112; 0.0035
1525; 98.8; 129; 0.0042
1530; 99.0; 134; 0.0042
1535; 100.1; 127; 0.0046
1540; 100.7; 141; 0.0047
1545; 102.5; 117; 0.0050
1550; 103.1; 166; 0.0052
1555; 103.1; 298; 0.0054
1560; 104.0; 173; 0.0057
1565; 105.9; 172; 0.0058
1570; 106.9; 171; 0.0057
1575; 107.8; 176; 0.0063
1580; 107.7; 193; 0.0066
1585; 108.6; 211; 0.0067
1590; 110.0; 222; 0.0075
1595; 111.0; 229; 0.0081
1600; 111.4; 261; 0.0085
1605; 112.7; 272; 0.0086
1610; 113.5; 260; 0.0090
1615; 115.4; 316; 0.0096
1620; 116.0; 302; 0.0094
1625; 116.6; 267; 0.0098
1630; 118.1; 263; 0.0091
1635; 118.8; 316; 0.0105
1640; 120.0; 324; 0.0111
1645; 121.5; 312; 0.0104
1650; 121.5; 340; 0.0112
1655; 123.3; 328; 0.0108
1660; 124.3; 303; 0.0115
1665; 124.7; 368; 0.0128
1670; 126.4; 417; 0.0128
1675; 128.0; 347; 0.0132
1680; 128.1; 352; 0.0130
1685; 129.5; 352; 0.0132
1690; 130.9; 391; 0.0144
1695; 131.4; 459; 0.0147
1700; 132.2; 438; 0.0157
1705; 133.8; 477; 0.0162
1710; 133.8; 453; 0.0163
1715; 134.3; 450; 0.0166
1720; 136.1; 485; 0.0167
1725; 136.1; 665; 0.0178
1730; 137.3; 568; 0.0187
1735; 137.9; 388; 0.0179
1740; 139.4; 459; 0.0182
1745; 139.4; 484; 0.0184
1750; 140.1; 560; 0.0190
1755; 142.4; 574; 0.0194
1760; 144.2; 533; 0.0203
1765; 144.1; 556; 0.0203
1770; 144.3; 514; 0.0195
1775; 145.6; 547; 0.0204
1780; 146.0; 596; 0.0214
1785; 147.0; 537; 0.0214
1790; 148.1; 536; 0.0211
1795; 148.4; 554; 0.0217
1800; 147.8; 584; 0.0213
1805; 150.1; 637; 0.0220
1810; 151.9; 628; 0.0230
1815; 152.2; 585; 0.0228
1820; 153.4; 601; 0.0236
1825; 154.0; 556; 0.0238
1830; 153.9; 612; 0.0233
1835; 156.6; 696; 0.0237
1840; 155.6; 600; 0.0244
1845; 156.1; 662; 0.0246
1850; 157.0; 712; 0.0260
1855; 157.9; 614; 0.0244
1860; 159.1; 652; 0.0258
1865; 159.0; 619; 0.0247
1870; 159.2; 732; 0.0264
1875; 161.0; 718; 0.0276
1880; 160.5; 684; 0.0265
1885; 161.7; 651; 0.0270
1890; 162.7; 656; 0.0273
1895; 161.2; 625; 0.0280
1900; 162.0; 654; 0.0273
1905; 163.1; 721; 0.0277
1910; 163.5; 543; 0.0282
1915; 162.5; 910; 0.0291
1920; 162.8; 1010; 0.0275
1925; 163.2; 663; 0.0283
1930; 162.3; 643; 0.0267
1935; 162.4; 708; 0.0273
1940; 163.0; 692; 0.0274
1945; 163.5; 684; 0.0272
1950; 162.7; 677; 0.0271
1955; 162.3; 699; 0.0278
1960; 163.5; 768; 0.0264
1965; 163.9; 663; 0.0280
1970; 162.8; 644; 0.0271
1975; 162.0; 793; 0.0270
1980; 162.1; 705; 0.0278
1985; 161.5; 667; 0.0274
1990; 162.0; 615; 0.0258
1995; 162.5; 712; 0.0284
2000; 160.7; 733; 0.0272
2005; 160.4; 699; 0.0259
2010; 160.5; 712; 0.0258
2015; 158.5; 607; 0.0256
2020; 160.3; 697; 0.0263
2025; 158.0; 732; 0.0258
2030; 158.1; 668; 0.0251
2035; 158.2; 659; 0.0253
2040; 157.3; 704; 0.0260
2045; 156.8; 712; 0.0244
2050; 156.4; 570; 0.0242
2055; 156.3; 687; 0.0243
2060; 155.8; 738; 0.0234
2065; 154.1; 636; 0.0239
2070; 152.7; 668; 0.0236
2075; 152.7; 658; 0.0236
2080; 152.4; 599; 0.0231
2085; 150.1; 451; 0.0226
2090; 150.4; 677; 0.0217
2095; 149.0; 1192; 0.0220
2100; 147.9; 569; 0.0215
2105; 147.9; 572; 0.0208
2110; 145.8; 723; 0.0202
2115; 146.0; 624; 0.0209
2120; 145.5; 556; 0.0204
2125; 143.8; 563; 0.0189
2130; 142.7; 595; 0.0193
2135; 142.1; 590; 0.0176
2140; 141.0; 583; 0.0179
2145; 140.2; 534; 0.0182
2150; 138.9; 515; 0.0172
2155; 138.2; 547; 0.0165
2160; 137.7; 564; 0.0171
2165; 136.8; 507; 0.0155
2170; 135.0; 477; 0.0155
2175; 133.9; 487; 0.0153
2180; 132.9; 499; 0.0138
2185; 132.6; 470; 0.0142
2190; 131.0; 443; 0.0133
2195; 128.6; 421; 0.0130
2200; 128.3; 375; 0.0116
2205; 126.9; 488; 0.0118
2210; 125.3; 467; 0.0113
2215; 124.9; 427; 0.0118
2220; 123.4; 313; 0.0114
2225; 121.5; 419; 0.0107
2230; 120.3; 481; 0.0096
2235; 119.3; 361; 0.0095
2240; 117.6; 391; 0.0093
2245; 116.6; 334; 0.0087
2250; 114.8; 406; 0.0086
2255; 113.7; 280; 0.0078
2260; 112.1; 248; 0.0070
2265; 110.4; 416; 0.0070
2270; 109.5; 242; 0.0062
2275; 108.4; 209; 0.0061
2280; 106.3; 245; 0.0055
2285; 104.6; 238; 0.0051
2290; 103.5; 220; 0.0048
2295; 102.4; 181; 0.0042
2300; 100.5; 192; 0.0041
2305; 98.7; 151; 0.0035
2310; 97.4; 157; 0.0031
2315; 96.1; 136; 0.0027
2320; 94.5; 91; 0.0024
2325; 93.7; 112; 0.0020
2330; 92.2; 94; 0.0016
2335; 90.6; 74; 0.0013
2340; 89.2; 62; 0.0011
2345; 88.2; 38; 0.0009
2350; 86.7; 32; 0.0006
2355; 84.9; 20; 0.0003
2360; 83.8; 12; 0.0002
2365; 82.6; 17; 0.0003
2370; 81.3; 4; 0.0001
2375; 80.0; 0; 0.0000
2380; 78.7; 0; 0.0000
2385; 77.4; 0; 0.0000
2390; 76.4; 0; 0.0000
2395; 75.5; 0; 0.0000
2400; 74.2; 0; 0.0000
2405; 72.8; 0; 0.0000
2410; 71.8; 0; 0.0000
2415; 70.8; 0; 0.0000
2420; 70.0; 0; 0.0000
2425; 68.9; 0; 0.0000
2430; 68.0; 0; 0.0000
2435; 67.0; 0; 0.0000
2440; 66.6; 0; 0.0000
2445; 65.8; 0; 0.0000
2450; 64.7; 0; 0.0000
2455; 63.7; 0; 0.0000
2460; 63.1; 0; 0.0000
2465; 62.6; 0; 0.0000
2470; 62.1; 0; 0.0000
2475; 61.4; 0; 0.0000
2480; 60.9; 0; 0.0000
2485; 60.4; 0; 0.0000
2490; 59.9; 0; 0.0000
2495; 59.5; 0; 0.0000
2500; 59.2; 0; 0.0000
2505; 58.6; 0; 0.0000
2510; 58.2; 0; 0.0000
2515; 57.8; 0; 0.0000
2520; 57.7; 0; 0.0000
2525; 57.6; 0; 0.0000
2530; 57.2; 0; 0.0000
2535; 56.8; 0; 0.0000
2540; 56.8; 0; 0.0000
2545; 56.6; 0; 0.0000
2550; 56.5; 0; 0.0000
2555; 56.0; 0; 0.0000
2560; 55.6; 0; 0.0000
2565; 55.8; 0; 0.0000
2570; 55.7; 0; 0.0000
2575; 55.5; 0; 0.0000
2580; 55.4; 0; 0.0000
2585; 55.3; 0; 0.0000
2590; 55.0; 0; 0.0000
2595; 54.8; 0; 0.0000

File: data/rise_materials/Testdata-415.txt
Keywords
Material1;Material2;Material3;Material4;Product;Object;Scenario;Method;Reference;Comment;Owner;IsPublic;ImportDate
Polyolefin;EPR;;;Cable FIPEC 20 7x2.5 mm2;Low Voltage 0,6/1 kV;;ISO 5660;FIPEC Final Report on the European Commission, SMT4-CT96-2059, 410pp, ISBN 0 9532312 5 9, London 2000;;;1;2005-09-29 08:45:51
Scalars
Flux (kW/m2);tig (s);qmax (kw/m2);qtotal (MJ/m2);q180 (kw/m2);q300 (kw/m2);Mass loss (g);DHc (MJ/kg);Peak smoke production (m2/m2s);Total smoke produced (m2/m2);Specific extinction area (avg) (m2/kg);Area (m2);Thickness (mm);Density (kg/m3)
50;43;154;211.71;95.98;77.94;83.2;21.14;;;;0.008460;18.1;
VectorData
Time (s);HRR (kW/m2);SEA (m2/kg);SPR (m2/s)
0; 1.0; 0; 0.0000
5; 0.0; 0; 0.0000
10; 0.0; 0; 0.0001
15; 0.0; 0; 0.0000
20; 0.0; 0; 0.0001
25; 0.0; 0; 0.0006
30; 0.0; 341; 0.0026
35; 0.0; 369; 0.0053
40; 49.8; 390; 0.0100
45; 111.1; 110; 0.0047
50; 128.6; 17; 0.0010
55; 132.6; 29; 0.0017
60; 135.4; 44; 0.0026
65; 136.8; 64; 0.0036
70; 137.9; 78; 0.0042
75; 138.2; 85; 0.0046
80; 141.8; 93; 0.0050
85; 148.6; 108; 0.0061
90; 153.8; 165; 0.0088
95; 151.6; 190; 0.0098
100; 143.1; 188; 0.0100
105; 133.7; 225; 0.0102
110; 122.5; 236; 0.0109
115; 110.0; 248; 0.0106
120; 99.5; 260; 0.0084
125; 92.4; 173; 0.0060
130; 87.4; 144; 0.0045
135; 82.1; 114; 0.0033
140; 78.5; 63; 0.0019
145; 75.8; 54; 0.0015
150; 73.5; 46; 0.0012
155; 72.4; 34; 0.0009
160; 70.4; 40; 0.0010
165; 69.1; 31; 0.0008
170; 68.6; 27; 0.0007
175; 67.7; 21; 0.0006
180; 66.7; 19; 0.0005
185; 65.6; 32; 0.0007
190; 65.5; 35; 0.0009
195; 64.8; 33; 0.0008
200; 64.4; 36; 0.0009
205; 63.3; 39; 0.0010
210; 62.1; 40; 0.0010
215; 62.1; 37; 0.0011
220; 62.1; 56; 0.0016
225; 61.0; 62; 0.0018
230; 60.8; 75; 0.0022
235; 59.9; 63; 0.0019
240; 58.0; 62; 0.0018
245; 56.6; 63; 0.0015
250; 55.6; 50; 0.0013
255; 55.3; 43; 0.0012
260; 54.3; 44; 0.0013
265; 53.6; 39; 0.0012
270; 52.5; 43; 0.0012
275; 52.5; 63; 0.0014
280; 51.8; 47; 0.0013
285; 51.2; 57; 0.0014
290; 50.7; 55; 0.0013
295; 50.0; 40; 0.0013
300; 49.2; 53; 0.0013
305; 48.1; 82; 0.0014
310; 47.5; 46; 0.0013
315; 47.2; 43; 0.0013
320; 46.9; 55; 0.0014
325; 46.3; 50; 0.0014
330; 45.9; 49; 0.0013
335; 45.3; 55; 0.0014
340; 44.9; 50; 0.0013
345; 44.8; 53; 0.0012
350; 45.0; 61; 0.0014
355; 44.4; 45; 0.0013
360; 44.0; 44; 0.0013
365; 43.5; 59; 0.0013
370; 42.9; 50; 0.0012
375; 42.9; 46; 0.0013
380; 42.8; 49; 0.0013
385; 42.7; 48; 0.0012
390; 42.0; 49; 0.0012
395; 41.6; 53; 0.0012
400; 42.1; 41; 0.0011
405; 41.6; 36; 0.0010
410; 41.3; 40; 0.0010
415; 40.8; 36; 0.0010
420; 40.1; 40; 0.0009
425; 40.1; 38; 0.0008
430; 40.1; 29; 0.0008
435; 39.9; 26; 0.0007
440; 39.8; 19; 0.0006
445; 39.8; 20; 0.0005
450; 39.8; 16; 0.0004
455; 39.5; 9; 0.0003
460; 39.4; 12; 0.0002
465; 39.3; 6; 0.0001
470; 39.2; 0; 0.0000
475; 39.2; 0; 0.0000
480; 39.3; 0; 0.0000
485; 39.0; 0; 0.0000
490; 39.1; 0; 0.0000
495; 39.3; 0; 0.0000
500; 40.3; 0; 0.0000
505; 40.2; 0; 0.0000
510; 40.2; 0; 0.0000
515; 40.4; 0; 0.0000
520; 40.3; 0; 0.0000
525; 40.3; 0; 0.0000
530; 40.7; 0; 0.0000
535; 40.2; 0; 0.0000
540; 40.6; 0; 0.0000
545; 40.3; 0; 0.0000
550; 40.0; 0; 0.0000
555; 40.2; 0; 0.0000
560; 40.1; 0; 0.0000
565; 40.3; 0; 0.0000
570; 40.1; 0; 0.0000
575; 39.6; 0; 0.0000
580; 39.6; 0; 0.0000
585; 40.2; 0; 0.0000
590; 39.8; 0; 0.0000
595; 40.3; 0; 0.0000
600; 40.3; 0; 0.0000
605; 40.2; 0; 0.0000
610; 39.9; 0; 0.0000
615; 40.0; 0; 0.0000
620; 39.8; 0; 0.0000
625; 39.7; 0; 0.0000
630; 40.1; 0; 0.0000
635; 39.7; 0; 0.0000
640; 39.6; 0; 0.0000
645; 39.7; 0; 0.0000
650; 39.4; 0; 0.0000
655; 39.2; 0; 0.0000
660; 39.3; 0; 0.0000
665; 39.1; 0; 0.0000
670; 39.1; 0; 0.0000
675; 39.0; 0; 0.0000
680; 39.0; 0; 0.0000
685; 39.3; 0; 0.0000
690; 39.5; 0; 0.0000
695; 38.9; 0; 0.0000
700; 38.8; 0; 0.0000
705; 39.1; 0; 0.0000
710; 39.1; 0; 0.0000
715; 39.1; 0; 0.0000
720; 39.2; 0; 0.0000
725; 38.9; 0; 0.0000
730; 38.8; 0; 0.0000
735; 38.6; 0; 0.0000
740; 38.4; 0; 0.0000
745; 38.5; 0; 0.0000
750; 38.2; 0; 0.0000
755; 37.9; 0; 0.0000
760; 37.8; 0; 0.0000
765; 37.7; 0; 0.0000
770; 37.5; 0; 0.0000
775; 37.4; 0; 0.0000
780; 37.5; 0; 0.0000
785; 37.0; 0; 0.0000
790; 36.6; 0; 0.0000
795; 36.9; 0; 0.0000
800; 36.4; 0; 0.0000
805; 36.2; 0; 0.0000
810; 36.3; 0; 0.0000
815; 36.3; 0; 0.0000
820; 36.6; 0; 0.0000
825; 36.8; 0; 0.0000
830; 36.8; 0; 0.0000
835; 36.0; 0; 0.0000
840; 36.0; 0; 0.0000
845; 35.8; 0; 0.0000
850; 36.0; 0; 0.0000
855; 36.1; 4; 0.0001
860; 36.0; 10; 0.0003
865; 35.6; 16; 0.0005
870; 35.3; 24; 0.0006
875; 35.1; 19; 0.0007
880; 35.1; 31; 0.0008
885; 35.2; 59; 0.0009
890; 34.8; 31; 0.0009
895; 34.6; 31; 0.0009
900; 34.8; 41; 0.0010
905; 34.7; 44; 0.0011
910; 34.6; 48; 0.0011
915; 34.6; 43; 0.0011
920; 34.3; 44; 0.0013
925; 34.3; 41; 0.0012
930; 34.2; 48; 0.0012
935; 34.2; 48; 0.0012
940; 33.8; 42; 0.0012
945; 33.9; 35; 0.0010
950; 33.8; 39; 0.0011
955; 33.8; 42; 0.0011
960; 34.4; 43; 0.0010
965; 34.6; 41; 0.0010
970; 34.0; 31; 0.0008
975; 34.0; 26; 0.0007
980; 35.0; 32; 0.0008
985; 34.1; 25; 0.0006
990; 34.0; 23; 0.0006
995; 35.0; 22; 0.0005
1000; 34.4; 20; 0.0005
1005; 33.9; 13; 0.0004
1010; 34.5; 9; 0.0003
1015; 35.1; 6; 0.0001
1020; 35.6; 1; 0.0000
1025; 35.8; 4; 0.0001
1030; 35.7; 0; 0.0000
1035; 35.9; 0; 0.0000
1040; 35.7; 0; 0.0000
1045; 35.4; 0; 0.0000
1050; 35.7; 0; 0.0000
1055; 35.8; 0; 0.0000
1060; 35.7; 0; 0.0000
1065; 36.1; 0; 0.0000
1070; 36.3; 0; 0.0000
1075; 36.8; 0; 0.0000
1080; 37.4; 0; 0.0000
1085; 37.1; 0; 0.0000
1090; 37.1; 0; 0.0000
1095; 37.0; 0; 0.0000
1100; 37.0; 0; 0.0000
1105; 36.5; 0; 0.0000
1110; 37.3; 0; 0.0000
1115; 38.1; 0; 0.0000
1120; 37.4; 0; 0.0000
1125; 37.8; 0; 0.0000
1130; 37.3; 0; 0.0000
1135; 37.0; 0; 0.0000
1140; 38.0; 0; 0.0000
1145; 38.0; 0; 0.0000
1150; 37.8; 0; 0.0000
1155; 37.6; 0; 0.0000
1160; 38.3; 0; 0.0000
1165; 37.8; 0; 0.0000
1170; 38.1; 0; 0.0000
1175; 37.8; 0; 0.0000
1180; 38.4; 0; 0.0000
1185; 38.3; 0; 0.0000
1190; 38.1; 0; 0.0000
1195; 38.5; 0; 0.0000
1200; 38.3; 0; 0.0000
1205; 38.5; 0; 0.0000
1210; 38.4; 0; 0.0000
1215; 38.3; 0; 0.0000
1220; 38.6; 0; 0.0000
1225; 38.7; 0; 0.0000
1230; 38.3; 0; 0.0000
1235; 38.8; 0; 0.0000
1240; 38.5; 0; 0.0000
1245; 38.3; 0; 0.0000
1250; 38.7; 0; 0.0000
1255; 38.4; 0; 0.0000
1260; 38.4; 0; 0.0000
1265; 38.9; 0; 0.0000
1270; 38.5; 0; 0.0000
1275; 38.4; 0; 0.0000
1280; 39.1; 0; 0.0000
1285; 39.1; 0; 0.0000
1290; 38.9; 0; 0.0000
1295; 39.0; 0; 0.0000
1300; 39.0; 0; 0.0000
1305; 39.0; 0; 0.0000
1310; 39.0; 0; 0.0000
1315; 39.0; 0; 0.0000
1320; 39.0; 0; 0.0000
1325; 39.0; 0; 0.0000
1330; 39.0; 0; 0.0000
1335; 39.0; 0; 0.0000
1340; 38.7; 0; 0.0000
1345; 38.8; 0; 0.0000
1350; 39.2; 0; 0.0000
1355; 38.7; 0; 0.0000
1360; 38.7; 0; 0.0000
1365; 38.9; 0; 0.0000
1370; 39.1; 0; 0.0000
1375; 39.0; 0; 0.0000
1380; 38.7; 0; 0.0000
1385; 38.7; 0; 0.0000
1390; 38.4; 0; 0.0000
1395; 38.8; 0; 0.0000
1400; 39.0; 0; 0.0000
1405; 39.0; 0; 0.0000
1410; 39.0; 0; 0.0000
1415; 39.5; 0; 0.0000
1420; 39.1; 0; 0.0000
1425; 39.6; 0; 0.0000
1430; 39.3; 0; 0.0000
1435; 39.2; 0; 0.0000
1440; 39.2; 3; 0.0000
1445; 39.5; 0; 0.0000
1450; 39.6; 0; 0.0000
1455; 39.6; 0; 0.0000
1460; 39.9; 0; 0.0000
1465; 39.8; 0; 0.0000
1470; 39.9; 0; 0.0000
1475; 39.8; 0; 0.0000
1480; 40.2; 0; 0.0000
1485; 40.4; 0; 0.0000
1490; 40.2; 0; 0.0000
1495; 40.0; 0; 0.0000
1500; 40.3; 0; 0.0000
1505; 40.2; 0; 0.0000
1510; 40.3; 0; 0.0000
1515; 40.2; 0; 0.0000
1520; 40.3; 0; 0.0000
1525; 40.6; 0; 0.0000
1530; 40.4; 0; 0.0000
1535; 40.3; 0; 0.0000
1540; 40.6; 0; 0.0000
1545; 40.8; 0; 0.0000
1550; 40.8; 0; 0.0000
1555; 40.8; 0; 0.0000
1560; 41.2; 0; 0.0000
1565; 41.3; 0; 0.0000
1570; 41.5; 0; 0.0000
1575; 41.3; 0; 0.0000
1580; 41.5; 5; 0.0001
1585; 41.5; 13; 0.0003
1590; 41.6; 20; 0.0004
1595; 41.9; 29; 0.0007
1600; 41.9; 25; 0.0006
1605; 42.0; 28; 0.0008
1610; 42.1; 31; 0.0008
1615; 42.0; 42; 0.0010
1620; 42.4; 43; 0.0010
1625; 42.3; 43; 0.0011
1630; 42.3; 91; 0.0010
1635; 42.7; 59; 0.0012
1640; 42.8; 30; 0.0011
1645; 42.7; 39; 0.0012
1650; 42.6; 51; 0.0013
1655; 42.8; 51; 0.0013
1660; 42.7; 52; 0.0013
1665; 42.8; 51; 0.0012
1670; 43.2; 50; 0.0012
1675; 43.2; 46; 0.0012
1680; 43.2; 50; 0.0011
1685; 43.4; 50; 0.0011
1690; 43.2; 51; 0.0012
1695; 43.2; 49; 0.0012
1700; 43.4; 43; 0.0010
1705; 43.5; 49; 0.0010
1710; 43.4; 39; 0.0010
1715; 43.5; 46; 0.0011
1720; 43.6; 42; 0.0010
1725; 43.7; 41; 0.0010
1730; 44.1; 38; 0.0009
1735; 44.0; 38; 0.0009
1740; 44.1; 37; 0.0009
1745; 44.6; 36; 0.0009
1750; 44.5; 31; 0.0007
1755; 44.2; 38; 0.0008
1760; 44.5; 30; 0.0007
1765; 44.9; 33; 0.0007
1770; 45.1; 32; 0.0006
1775; 44.8; 20; 0.0005
1780; 44.8; 17; 0.0005
1785; 45.3; 20; 0.0004
1790; 45.7; 16; 0.0003
1795; 45.4; 15; 0.0003
1800; 45.9; 14; 0.0002
1805; 46.2; 10; 0.0002
1810; 46.0; 6; 0.0001
1815; 46.7; 2; 0.0001
1820; 46.7; 3; 0.0000
1825; 46.5; 1; 0.0000
1830; 47.4; 0; 0.0000
1835; 47.3; 0; 0.0000
1840; 47.5; 0; 0.0000
1845; 47.9; 0; 0.0000
1850; 47.8; 0; 0.0000
1855; 48.4; 0; 0.0000
1860; 48.3; 0; 0.0000
1865; 48.8; 0; 0.0000
1870; 48.8; 0; 0.0000
1875; 49.2; 0; 0.0000
1880; 49.0; 0; 0.0000
1885; 49.3; 0; 0.0000
1890; 49.7; 0; 0.0000
1895; 50.4; 0; 0.0000
1900; 50.4; 0; 0.0000
1905; 50.6; 0; 0.0000
1910; 51.2; 0; 0.0000
1915; 51.3; 0; 0.0000
1920; 52.1; 0; 0.0000
1925; 52.2; 0; 0.0000
1930; 52.1; 0; 0.0000
1935; 52.9; 0; 0.0000
1940; 53.0; 0; 0.0000
1945; 53.3; 0; 0.0000
1950; 54.0; 0; 0.0000
1955; 54.1; 0; 0.0000
1960; 54.8; 0; 0.0000
1965; 54.7; 0; 0.0000
1970; 55.1; 0; 0.0000
1975; 55.8; 0; 0.0000
1980; 56.1; 0; 0.0000
1985; 56.5; 0; 0.0000
1990; 56.7; 0; 0.0000
1995; 57.6; 0; 0.0000
2000; 57.9; 0; 0.0000
2005; 58.3; 0; 0.0000
2010; 58.7; 0; 0.0000
2015; 58.9; 0; 0.0000
2020; 60.0; 0; 0.0000
2025; 59.8; 0; 0.0000
2030; 60.7; 0; 0.0000
2035; 60.8; 0; 0.0000
2040; 61.1; 0; 0.0000
2045; 61.4; 0; 0.0000
2050; 62.0; 0; 0.0000
2055; 62.5; 0; 0.0000
2060; 63.2; 0; 0.0000
2065; 63.3; 0; 0.0000
2070; 64.1; 0; 0.0000
2075; 64.8; 0; 0.0000
2080; 64.6; 19; 0.0004
2085; 65.2; 27; 0.0006
2090; 65.7; 31; 0.0006
2095; 66.5; 53; 0.0011
2100; 66.8; 51; 0.0011
2105; 67.4; 70; 0.0014
2110; 67.7; 62; 0.0014
2115; 68.5; 74; 0.0017
2120; 69.2; 87; 0.0018
2125; 70.3; 104; 0.0021
2130; 71.0; 118; 0.0024
2135; 71.3; 144; 0.0030
2140; 71.6; 112; 0.0024
2145; 73.1; 129; 0.0031
2150; 73.4; 144; 0.0033
2155; 73.3; 184; 0.0038
2160; 74.4; 212; 0.0034
2165; 75.2; 138; 0.0032
2170; 76.4; 143; 0.0038
2175; 77.9; 180; 0.0037
2180; 78.3; 231; 0.0048
2185; 79.0; 191; 0.0042
2190; 79.3; 161; 0.0045
2195; 80.3; 198; 0.0044
2200; 81.1; 142; 0.0048
2205; 81.5; 190; 0.0052
2210; 81.9; 480; 0.0050
2215; 82.2; 248; 0.0049
2220; 83.7; 206; 0.0050
2225; 84.6; 245; 0.0056
2230; 85.0; 209; 0.0049
2235; 85.9; 211; 0.0056
2240; 86.6; 231; 0.0055
2245; 88.2; 241; 0.0053
2250; 88.5; 228; 0.0055
2255; 88.2; 206; 0.0054
2260; 88.4; 277; 0.0062
2265; 89.6; 303; 0.0077
2270; 91.0; 312; 0.0084
2275; 90.7; 392; 0.0092
2280; 90.9; 347; 0.0084
2285; 92.2; 329; 0.0084
2290; 93.4; 364; 0.0085
2295; 94.0; 361; 0.0088
2300; 93.7; 364; 0.0100
2305; 95.0; 394; 0.0102
2310; 95.4; 406; 0.0108
2315; 95.0; 452; 0.0116
2320; 96.5; 428; 0.0110
2325; 96.5; 479; 0.0112
2330; 98.2; 365; 0.0103
2335; 98.5; 388; 0.0118
2340; 97.3; 519; 0.0117
2345; 99.1; 441; 0.0114
2350; 99.3; 440; 0.0126
2355; 100.4; 507; 0.0115
2360; 101.4; 495; 0.0114
2365; 102.0; 434; 0.0129
2370; 103.1; 465; 0.0118
2375; 103.3; 442; 0.0124
2380; 103.8; 408; 0.0131
2385; 103.5; 545; 0.0132
2390; 103.7; 337; 0.0129
2395; 104.2; 443; 0.0127
2400; 104.0; 777; 0.0128
2405; 105.6; 436; 0.0121
2410; 106.1; 491; 0.0129
2415; 105.4; 471; 0.0128
2420; 106.6; 509; 0.0128
2425; 107.3; 409; 0.0121
2430; 107.0; 415; 0.0120
2435; 106.0; 504; 0.0124
2440; 107.7; 419; 0.0112
2445; 108.3; 375; 0.0113
2450; 107.9; 411; 0.0119
2455; 108.9; 434; 0.0115
2460; 109.6; 376; 0.0111
2465; 108.7; 388; 0.0116
2470; 108.7; 364; 0.0102
2475; 109.9; 390; 0.0100
2480; 109.7; 380; 0.0108
2485; 109.9; 398; 0.0113
2490; 111.1; 381; 0.0106
2495; 109.9; 356; 0.0101
2500; 109.3; 410; 0.0106
2505; 109.1; 322; 0.0095
2510; 110.1; 323; 0.0097
2515; 108.6; 366; 0.0105
2520; 107.7; 369; 0.0103
2525; 108.0; 386; 0.0094
2530; 107.3; 330; 0.0091
2535; 107.5; 310; 0.0091
2540; 107.4; 384; 0.0103
2545; 106.7; 333; 0.0094
2550; 107.3; 338; 0.0089
2555; 107.5; 330; 0.0086
2560; 107.4; 358; 0.0099
2565; 107.6; 353; 0.0096
2570; 109.1; 316; 0.0096
2575; 110.9; 408; 0.0108
2580; 109.7; 488; 0.0121
2585; 109.7; 415; 0.0111
2590; 109.6; 393; 0.0117
2595; 108.2; 379; 0.0116
2600; 106.2; 470; 0.0108
2605; 107.8; 380; 0.0099
2610; 109.2; 370; 0.0108
2615; 108.3; 416; 0.0113
2620; 108.2; 387; 0.0111
2625; 108.2; 435; 0.0113
2630; 108.6; 440; 0.0114
2635; 108.2; 418; 0.0114
2640; 108.0; 428; 0.0112
2645; 107.5; 424; 0.0116
2650; 107.4; 444; 0.0121
2655; 106.8; 399; 0.0116
2660; 107.3; 416; 0.0114
2665; 107.5; 428; 0.0115
2670; 106.7; 422; 0.0112
2675; 105.7; 442; 0.0114
2680; 104.7; 411; 0.0107
2685; 104.4; 421; 0.0102
2690; 104.9; 447; 0.0109
2695; 105.1; 399; 0.0112
2700; 105.0; 391; 0.0110
2705; 104.9; 418; 0.0110
2710; 105.1; 394; 0.0111
2715; 105.0; 403; 0.0113
2720; 104.2; 414; 0.0108
2725; 104.5; 536; 0.0112
2730; 104.2; 425; 0.0104
2735; 103.2; 366; 0.0108
2740; 103.4; 409; 0.0097
2745; 103.3; 351; 0.0097
2750; 103.2; 349; 0.0094
2755; 102.9; 462; 0.0093
2760; 102.4; 367; 0.0090
2765; 102.6; 348; 0.0091
2770; 102.0; 300; 0.0093
2775; 101.4; 357; 0.0089
2780; 100.4; 322; 0.0085
2785; 100.5; 331; 0.0085
2790; 100.4; 492; 0.0086
2795; 99.2; 321; 0.0082
2800; 98.9; 312; 0.0077
2805; 98.9; 300; 0.0075
2810; 98.3; 301; 0.0076
2815; 97.4; 322; 0.0078
2820; 97.0; 338; 0.0074
2825; 97.1; 286; 0.0073
2830; 96.6; 273; 0.0076
2835; 95.8; 338; 0.0073
2840; 95.6; 330; 0.0076
2845; 94.8; 305; 0.0074
2850; 94.5; 310; 0.0075
2855; 94.5; 311; 0.0073
2860; 94.0; 334; 0.0074
2865; 93.1; 298; 0.0075
2870; 92.6; 286; 0.0074
2875; 92.1; 372; 0.0071
2880; 91.7; 313; 0.0071
2885; 91.2; 290; 0.0071
2890; 91.0; 347; 0.0069
2895; 89.6; 288; 0.0066
2900; 89.5; 289; 0.0067
2905; 89.3; 295; 0.0066
2910; 88.7; 303; 0.0066
2915; 88.3; 248; 0.0066
2920; 87.9; 237; 0.0064
2925; 87.6; 403; 0.0065
2930; 86.4; 429; 0.0064
2935; 86.7; 298; 0.0065
2940; 86.3; 301; 0.0062
2945; 85.5; 310; 0.0062
2950; 84.6; 253; 0.0060
2955; 84.8; 260; 0.0058
2960; 84.2; 203; 0.0056
2965; 83.3; 290; 0.0052
2970; 82.7; 409; 0.0051
2975; 82.3; 235; 0.0049
2980; 81.5; 256; 0.0048
2985; 81.1; 201; 0.0043
2990; 80.6; 204; 0.0045
2995; 80.1; 232; 0.0043
3000; 79.6; 232; 0.0040
3005; 78.8; 191; 0.0038
3010; 78.2; 175; 0.0034
3015; 77.7; 190; 0.0035
3020; 77.1; 179; 0.0032
3025; 76.1; 161; 0.0030
3030; 75.4; 144; 0.0029
3035; 75.2; 135; 0.0025
3040; 74.5; 142; 0.0024
3045; 73.6; 123; 0.0022
3050; 73.1; 106; 0.0019
3055; 72.8; 80; 0.0017
3060; 72.2; 78; 0.0016
3065; 71.8; 68; 0.0013
3070; 70.9; 71; 0.0012
3075; 69.8; 66; 0.0011
3080; 69.3; 46; 0.0008
3085; 68.6; 42; 0.0007
3090; 67.9; 25; 0.0004
3095; 67.4; 25; 0.0004
3100; 66.8; 10; 0.0001
3105; 66.0; 0; 0.0000
3110; 65.5; 0; 0.0000
3115; 65.2; 0; 0.0000
3120; 64.3; 0; 0.0000
3125; 63.4; 0; 0.0000
3130; 62.9; 0; 0.0000
3135; 62.5; 0; 0.0000
3140; 61.7; 0; 0.0000
3145; 60.7; 0; 0.0000
3150; 60.2; 0; 0.0000
3155; 59.5; 0; 0.0000
3160; 59.1; 0; 0.0000
3165; 58.4; 0; 0.0000
3170; 58.1; 0; 0.0000
3175; 57.3; 0; 0.0000
3180; 56.4; 0; 0.0000
3185; 55.9; 0; 0.0000
3190; 55.3; 0; 0.0000
3195; 54.8; 0; 0.0000
3200; 53.9; 0; 0.0000
3205; 53.1; 0; 0.0000
3210; 52.7; 0; 0.0000
3215; 51.7; 0; 0.0000
3220; 51.2; 0; 0.0000
3225; 51.0; 0; 0.0000
3230; 50.0; 0; 0.0000
3235; 49.2; 0; 0.0000
3240; 48.9; 0; 0.0000
3245; 48.2; 0; 0.0000
3250; 47.3; 0; 0.0000
3255; 46.8; 0; 0.0000
3260; 46.6; 0; 0.0000
3265; 46.1; 0; 0.0000
3270; 45.7; 0; 0.0000
3275; 45.1; 0; 0.0000
3280; 44.3; 0; 0.0000
3285; 43.7; 0; 0.0000
3290; 43.1; 0; 0.0000
3295; 42.9; 0; 0.0000
3300; 42.3; 33; 0.0003
3305; 41.9; 0; 0.0000
3310; 41.5; 0; 0.0000
3315; 40.9; 0; 0.0000
3320; 40.0; 0; 0.0000
3325; 39.3; 0; 0.0000
3330; 39.2; 0; 0.0000
3335; 38.6; 0; 0.0000
3340; 38.1; 0; 0.0000
3345; 38.0; 0; 0.0000
3350; 37.2; 0; 0.0000
3355; 36.4; 0; 0.0000
3360; 35.8; 0; 0.0000
3365; 35.8; 0; 0.0000
3370; 35.5; 0; 0.0000
3375; 34.5; 0; 0.0000
3380; 34.4; 0; 0.0000
3385; 33.8; 0; 0.0000
3390; 33.3; 0; 0.0000
3395; 32.9; 0; 0.0000
3400; 32.6; 0; 0.0000
3405; 31.8; 0; 0.0000
3410; 31.8; 0; 0.0000
3415; 31.3; 0; 0.0000
3420; 30.7; 0; 0.0000
3425; 30.8; 0; 0.0000
3430; 30.1; 0; 0.0000
3435; 29.6; 0; 0.0000
3440; 29.2; 0; 0.0000
3445; 29.0; 0; 0.0000
3450; 29.0; 0; 0.0000
3455; 28.5; 0; 0.0000
3460; 28.2; 3; 0.0000
3465; 27.8; 8; 0.0000
3470; 28.2; 18; 0.0002
3475; 28.6; 14; 0.0001
3480; 28.7; 23; 0.0002
3485; 29.1; 34; 0.0003
3490; 29.6; 30; 0.0003
3495; 29.9; 26; 0.0003
3500; 30.3; 57; 0.0004
3505; 30.6; 56; 0.0004
3510; 31.3; 67; 0.0005
3515; 31.2; 44; 0.0004
3520; 31.0; 61; 0.0004
3525; 31.1; 35; 0.0006
3530; 31.0; 47; 0.0006
3535; 30.6; 0; 0.0006
3540; 30.3; 80; 0.0006
3545; 30.7; 54; 0.0007
3550; 30.4; 72; 0.0007
3555; 29.9; 109; 0.0006
3560; 29.8; 85; 0.0006
3565; 29.7; 58; 0.0006
3570; 29.4; 67; 0.0005
3575; 29.2; 45; 0.0005
