Repository: johodges/materials

## A Non-Dimensional Scaling Approach to Modeling Material Pyrolysis

This repository contains the data, scripts, and technical documents required to generate the SPyro cone validation cases.

## Instructions
* Clone this repository with submodules
  ```
  git clone --recurse-submodules https://github.com/johodges/materials
  ```
* Pre-process data
  ```
  python materials/scripts/initialize.py
  ```
* Build latest FDS (example for impi_intel_linux target, but use relevant make target for platform)
  ```
  git clone git@github.com:firemodels/fds.git && cd fds
  cd Build/impi_intel_linux
  ./make_fds.sh
  ln -s fds_impi_intel_linux fds
  cd ../..
  ```
* Run cases
  ```

File: data/rise_materials/Testdata-416.txt
Keywords
Material1;Material2;Material3;Material4;Product;Object;Scenario;Method;Reference;Comment;Owner;IsPublic;ImportDate
Polyolefin;EPR;;;Cable FIPEC 20 7x2.5 mm2;Low Voltage 0,6/1 kV;;ISO 5660;FIPEC Final Report on the European Commission, SMT4-CT96-2059, 410pp, ISBN 0 9532312 5 9, London 2000;;;1;2005-09-29 08:47:57
Scalars
Flux (kW/m2);tig (s);qmax (kw/m2);qtotal (MJ/m2);q180 (kw/m2);q300 (kw/m2);Mass loss (g);DHc (MJ/kg);Peak smoke production (m2/m2s);Total smoke produced (m2/m2);Specific extinction area (avg) (m2/kg);Area (m2);Thickness (mm);Density (kg/m3)
35;83;85;22.77;64.20;52.42;9.9;17.45;;;;0.008460;18.1;
VectorData
Time (s);HRR (kW/m2);SEA (m2/kg);SPR (m2/s)
0; 0.0; 0; 0.0001
5; 0.0; 20; 0.0001
10; 0.0; 0; 0.0002
15; 0.0; 0; 0.0000
20; 0.0; 0; 0.0002
25; 0.0; 28; 0.0001
30; 0.0; 0; 0.0001
35; 0.0; 0; 0.0000
40; 0.0; 18; 0.0001
45; 0.0; 0; 0.0003
50; 0.0; 0; 0.0011
55; 0.0; 252; 0.0019
60; 0.0; 203; 0.0024
65; 0.0; 205; 0.0029
70; 0.0; 311; 0.0034
75; 1.0; 822; 0.0047
80; 26.8; 1599; 0.0052
85; 64.1; 109; 0.0016
90; 77.1; 0; 0.0000
95; 75.6; 0; 0.0000
100; 74.3; 0; 0.0000
105; 75.7; 0; 0.0000
110; 80.7; 0; 0.0000
115; 81.6; 0; 0.0000
120; 81.8; 0; 0.0000
125; 82.4; 0; 0.0000
130; 84.0; 1; 0.0000
135; 84.9; 3; 0.0001
140; 85.3; 13; 0.0003
145; 84.5; 10; 0.0003
150; 84.0; 43; 0.0009
155; 83.1; 27; 0.0010
160; 80.9; 25; 0.0011
165; 78.6; 47; 0.0006
170; 75.8; 16; 0.0003
175; 71.6; 0; 0.0000
180; 68.7; 0; 0.0000
185; 65.2; 0; 0.0000
190; 59.9; 0; 0.0000
195; 57.2; 0; 0.0000
200; 54.3; 0; 0.0000
205; 52.3; 0; 0.0000
210; 49.7; 0; 0.0000
215; 47.7; 0; 0.0000
220; 47.5; 0; 0.0000
225; 46.1; 0; 0.0000
230; 44.6; 0; 0.0000
235; 43.8; 0; 0.0000
240; 43.4; 0; 0.0000
245; 43.1; 0; 0.0000
250; 42.4; 0; 0.0000
255; 41.5; 0; 0.0000
260; 40.9; 0; 0.0000
265; 39.9; 0; 0.0000
270; 38.8; 0; 0.0000
275; 38.2; 0; 0.0000
280; 37.3; 0; 0.0000
285; 36.3; 0; 0.0000
290; 35.8; 0; 0.0000
295; 35.8; 0; 0.0000
300; 36.4; 0; 0.0000
305; 36.6; 0; 0.0000
310; 36.6; 0; 0.0000
315; 36.9; 0; 0.0000
320; 36.4; 0; 0.0000
325; 36.2; 0; 0.0000
330; 36.6; 0; 0.0000
335; 35.8; 0; 0.0000
340; 36.2; 0; 0.0000
345; 36.8; 0; 0.0000
350; 35.3; 0; 0.0000
355; 34.4; 0; 0.0000
360; 33.4; 0; 0.0000
365; 32.2; 0; 0.0000
370; 31.6; 0; 0.0000
375; 30.8; 0; 0.0000
380; 28.4; 0; 0.0000
385; 27.0; 0; 0.0000
390; 27.4; 0; 0.0000
395; 26.9; 0; 0.0000
400; 26.7; 0; 0.0000
405; 26.7; 0; 0.0000
410; 26.4; 0; 0.0000
415; 26.7; 0; 0.0000
420; 26.2; 0; 0.0000
425; 26.5; 0; 0.0000
430; 26.0; 0; 0.0000
435; 26.0; 0; 0.0000
440; 27.0; 0; 0.0000
445; 25.5; 0; 0.0000
450; 24.7; 0; 0.0000
455; 25.3; 15; 0.0004
460; 25.8; 0; 0.0000
465; 24.6; 0; 0.0000
470; 25.2; 6; 0.0001
475; 25.2; 0; 0.0000
480; 25.1; 0; 0.0000
485; 25.1; 8; 0.0000
490; 24.0; 0; 0.0000
495; 24.6; 3; 0.0001
500; 25.4; 0; 0.0000
505; 25.5; 0; 0.0000
510; 25.7; 0; 0.0000
515; 25.3; 0; 0.0000
520; 24.6; 0; 0.0000
525; 24.4; 2; 0.0000
530; 24.2; 0; 0.0000
535; 23.6; 0; 0.0000
540; 23.4; 0; 0.0000
545; 22.3; 3; 0.0001
550; 23.0; 20; 0.0002
555; 21.6; 0; 0.0000
560; 19.6; 0; 0.0000
565; 19.7; 37; 0.0009
570; 20.5; 19; 0.0006
575; 20.5; 0; 0.0000
580; 17.7; 0; 0.0000
585; 15.7; 94; 0.0010
590; 14.9; 116; 0.0012
595; 13.3; 60; 0.0018
600; 13.6; 74; 0.0017
605; 14.2; 217; 0.0016
610; 14.0; 91; 0.0014
615; 13.8; 105; 0.0015
620; 13.7; 74; 0.0016
625; 13.8; 47; 0.0015
630; 14.0; 70; 0.0015
635; 13.9; 59; 0.0014
640; 13.7; 80; 0.0015
645; 14.2; 235; 0.0017
650; 14.2; 198; 0.0016
655; 14.1; 67; 0.0015
660; 14.1; 60; 0.0016
665; 14.2; 93; 0.0016
670; 14.1; 122; 0.0018
675; 14.2; 193; 0.0017
680; 13.8; 147; 0.0017
685; 13.9; 106; 0.0019
690; 14.0; 63; 0.0019
695; 13.9; 42; 0.0019

File: data/rise_materials/Testdata-417.txt
Keywords
Material1;Material2;Material3;Material4;Product;Object;Scenario;Method;Reference;Comment;Owner;IsPublic;ImportDate
RPPVC;EPR;;;Cable FIPEC 21 7x2.5 mm2;Low Voltage 0,6/1 kV;;ISO 5660;FIPEC Final Report on the European Commission, SMT4-CT96-2059, 410pp, ISBN 0 9532312 5 9, London 2000;;;1;2005-09-29 08:51:13
Scalars
Flux (kW/m2);tig (s);qmax (kw/m2);qtotal (MJ/m2);q180 (kw/m2);q300 (kw/m2);Mass loss (g);DHc (MJ/kg);Peak smoke production (m2/m2s);Total smoke produced (m2/m2);Specific extinction area (avg) (m2/kg);Area (m2);Thickness (mm);Density (kg/m3)
75;12;259;195.65;101.24;93.76;259;15.70;;;;0.008830;16.5;
VectorData
Time (s);HRR (kW/m2);SEA (m2/kg);SPR (m2/s)
0; 1.4; 0; 0.0000
5; 0.7; 0; 0.0000
10; 53.1; 115; 0.0033
15; 108.3; 507; 0.0354
20; 115.7; 650; 0.0685
25; 113.9; 732; 0.0898
30; 112.7; 776; 0.0995
35; 106.8; 897; 0.0997
40; 105.8; 878; 0.0921
45; 106.6; 715; 0.0879
50; 107.8; 732; 0.0787
55; 112.6; 776; 0.0766
60; 117.7; 707; 0.0819
65; 119.1; 747; 0.0813
70; 119.9; 720; 0.0817
75; 124.2; 672; 0.0809
80; 131.1; 676; 0.0778
85; 136.7; 659; 0.0801
90; 145.5; 591; 0.0744
95; 151.5; 637; 0.0843
100; 144.2; 581; 0.0797
105; 134.9; 465; 0.0594
110; 136.7; 391; 0.0481
115; 133.0; 327; 0.0379
120; 119.1; 265; 0.0294
125; 103.9; 174; 0.0195
130; 70.8; 120; 0.0130
135; 44.1; 121; 0.0121
140; 39.1; 163; 0.0154
145; 39.9; 129; 0.0126
150; 36.6; 131; 0.0121
155; 57.2; 130; 0.0120
160; 80.2; 113; 0.0108
165; 75.1; 140; 0.0113
170; 67.1; 124; 0.0099
175; 75.2; 95; 0.0077
180; 86.8; 89; 0.0065
185; 89.0; 102; 0.0071
190; 87.1; 100; 0.0069
195; 85.3; 84; 0.0061
200; 82.5; 126; 0.0077
205; 81.6; 148; 0.0083
210; 79.8; 92; 0.0071
215; 78.0; 119; 0.0086
220; 78.4; 177; 0.0098
225; 78.2; 155; 0.0097
230; 78.3; 199; 0.0120
235; 77.7; 169; 0.0111
240; 77.1; 219; 0.0138
245; 77.3; 326; 0.0186
250; 78.3; 293; 0.0184
255; 78.8; 327; 0.0197
260; 80.0; 355; 0.0208
265; 81.5; 368; 0.0223
270; 82.7; 394; 0.0231
275; 83.6; 397; 0.0245
280; 85.0; 404; 0.0245
285; 87.0; 444; 0.0256
290; 87.8; 445; 0.0274
295; 89.0; 479; 0.0303
300; 89.5; 490; 0.0310
305; 90.6; 498; 0.0303
310; 90.8; 509; 0.0313
315; 90.3; 514; 0.0319
320; 91.1; 531; 0.0327
325; 93.0; 530; 0.0327
330; 95.4; 609; 0.0329
335; 97.4; 572; 0.0351
340; 98.8; 557; 0.0368
345; 99.5; 590; 0.0387
350; 100.4; 619; 0.0394
355; 100.8; 641; 0.0414
360; 101.7; 599; 0.0418
365; 103.3; 655; 0.0433
370; 104.5; 595; 0.0440
375; 105.1; 657; 0.0454
380; 106.0; 687; 0.0452
385; 107.9; 668; 0.0463
390; 109.7; 645; 0.0475
395; 111.9; 617; 0.0463
400; 112.9; 641; 0.0474
405; 115.0; 559; 0.0453
410; 118.3; 602; 0.0483
415; 121.5; 658; 0.0525
420; 123.7; 616; 0.0534
425; 126.6; 631; 0.0547
430; 128.3; 695; 0.0577
435; 131.5; 680; 0.0604
440; 134.5; 685; 0.0644
445; 136.6; 702; 0.0659
450; 138.7; 733; 0.0677
455; 140.6; 737; 0.0690
460; 143.1; 699; 0.0686
465; 144.6; 733; 0.0737
470; 147.5; 709; 0.0723
475; 150.5; 732; 0.0740
480; 153.6; 695; 0.0741
485; 154.4; 719; 0.0754
490; 152.0; 718; 0.0766
495; 153.8; 756; 0.0804
500; 155.1; 770; 0.0798
505; 156.3; 771; 0.0832
510; 158.0; 785; 0.0826
515; 158.2; 796; 0.0857
520; 159.1; 724; 0.0817
525; 161.1; 900; 0.0880
530; 161.5; 797; 0.0855
535; 163.2; 717; 0.0837
540; 163.3; 789; 0.0854
545; 164.6; 807; 0.0876
550; 164.8; 832; 0.0858
555; 165.0; 762; 0.0837
560; 165.1; 756; 0.0861
565; 165.9; 782; 0.0882
570; 165.3; 780; 0.0887
575; 165.7; 791; 0.0903
580; 165.9; 772; 0.0902
585; 166.3; 762; 0.0920
590; 166.2; 798; 0.0927
595; 165.9; 795; 0.0931
600; 166.2; 796; 0.0938
605; 165.9; 774; 0.0942
610; 164.5; 786; 0.0952
615; 164.3; 794; 0.0939
620; 164.6; 778; 0.0948
625; 163.2; 789; 0.0946
630; 159.9; 780; 0.0945
635; 159.0; 763; 0.0933
640; 156.7; 817; 0.0950
645; 155.8; 757; 0.0913
650; 152.9; 736; 0.0895
655; 150.0; 740; 0.0865
660; 148.9; 783; 0.0862
665; 147.1; 801; 0.0863
670; 146.9; 776; 0.0834
675; 148.4; 777; 0.0794
680; 147.2; 756; 0.0792
685; 146.5; 797; 0.0752
690; 148.1; 818; 0.0741
695; 151.4; 698; 0.0754
700; 151.4; 694; 0.0735
705; 151.2; 803; 0.0717
710; 153.6; 811; 0.0728
715; 156.2; 743; 0.0703
720; 156.4; 797; 0.0718
725; 156.1; 785; 0.0691
730; 158.4; 785; 0.0701
735; 157.7; 753; 0.0680
740; 158.2; 728; 0.0648
745; 158.2; 775; 0.0666
750; 156.2; 732; 0.0631
755; 158.4; 734; 0.0621
760; 160.0; 795; 0.0640
765; 158.3; 754; 0.0614
770; 159.0; 716; 0.0612
775; 160.5; 760; 0.0618
780; 162.1; 730; 0.0598
785; 162.3; 751; 0.0614
790; 162.4; 782; 0.0599
795; 162.0; 740; 0.0583
800; 162.6; 794; 0.0593
805; 163.4; 807; 0.0589
810; 164.6; 826; 0.0587
815; 165.2; 794; 0.0589
820; 165.8; 762; 0.0597
825; 167.4; 819; 0.0569
830; 167.2; 818; 0.0570
835; 169.0; 800; 0.0598
840; 169.2; 911; 0.0583
845; 170.1; 746; 0.0570
850; 173.1; 739; 0.0588
855; 173.5; 881; 0.0580
860; 176.7; 885; 0.0606
865; 179.4; 867; 0.0591
870; 183.0; 860; 0.0600
875; 185.9; 904; 0.0627
880; 186.9; 864; 0.0616
885; 192.4; 903; 0.0627
890; 195.2; 912; 0.0629
895; 198.0; 869; 0.0614
900; 201.7; 918; 0.0643
905; 204.3; 890; 0.0648
910; 207.7; 875; 0.0650
915; 212.9; 957; 0.0678
920; 216.7; 986; 0.0683
925; 223.4; 948; 0.0686
930; 227.5; 940; 0.0703
935; 230.3; 957; 0.0714
940; 235.0; 961; 0.0734
945; 239.0; 962; 0.0742
950; 245.2; 1035; 0.0778
955; 247.3; 967; 0.0756
960; 248.9; 1093; 0.0789
965; 251.3; 954; 0.0805
970; 253.9; 994; 0.0839
975; 256.7; 1104; 0.0844
980; 256.7; 1043; 0.0867
985; 259.1; 1068; 0.0853
990; 253.8; 1103; 0.0890
995; 251.2; 1139; 0.0849
1000; 255.3; 1072; 0.0869
1005; 253.6; 983; 0.0884
1010; 252.2; 1103; 0.0879
1015; 250.7; 1135; 0.0875
1020; 247.1; 1028; 0.0831
1025; 247.2; 1037; 0.0831
1030; 247.2; 1067; 0.0852
1035; 242.1; 1129; 0.0852
1040; 240.2; 1033; 0.0825
1045; 239.3; 1105; 0.0846
1050; 233.6; 1038; 0.0787
1055; 231.9; 995; 0.0774
1060; 229.6; 1106; 0.0791
1065; 227.2; 1059; 0.0789
1070; 224.3; 1027; 0.0734
1075; 222.7; 1014; 0.0722
1080; 216.8; 977; 0.0701
1085; 216.8; 1034; 0.0698
1090; 212.0; 989; 0.0700
1095; 209.9; 945; 0.0679
1100; 203.0; 993; 0.0660
1105; 199.3; 968; 0.0639
1110; 198.6; 1008; 0.0659
1115; 192.2; 1026; 0.0631
1120; 189.2; 958; 0.0631
1125; 187.9; 980; 0.0633
1130; 182.3; 1014; 0.0581
1135; 177.7; 953; 0.0558
1140; 173.1; 1018; 0.0559
1145; 169.3; 956; 0.0546
1150; 165.9; 946; 0.0519
1155; 161.6; 763; 0.0500
1160; 157.7; 771; 0.0456
1165; 152.7; 966; 0.0434
1170; 149.2; 720; 0.0407
1175; 144.6; 719; 0.0375
1180; 140.4; 677; 0.0347
1185; 135.0; 692; 0.0329
1190; 131.9; 631; 0.0309
1195; 127.7; 590; 0.0291
1200; 122.4; 622; 0.0280
1205; 117.1; 556; 0.0258
1210; 113.9; 590; 0.0250
1215; 109.8; 488; 0.0218
1220; 104.7; 503; 0.0200
1225; 100.3; 503; 0.0185
1230; 95.9; 409; 0.0166
1235; 92.2; 385; 0.0148
1240; 88.6; 365; 0.0143
1245; 84.2; 326; 0.0125
1250; 81.4; 318; 0.0108
1255; 77.6; 270; 0.0096
1260; 73.8; 234; 0.0086
1265; 71.0; 200; 0.0068
1270; 68.8; 192; 0.0063
1275; 66.0; 167; 0.0061
1280; 62.1; 146; 0.0045
1285; 59.3; 124; 0.0037
1290; 56.8; 85; 0.0027
1295; 54.0; 68; 0.0019
1300; 51.5; 37; 0.0013
1305; 49.2; 33; 0.0006
1310; 46.5; 12; 0.0003
1315; 44.4; 0; 0.0000
1320; 42.5; 0; 0.0000
1325; 40.4; 0; 0.0000
1330; 39.2; 0; 0.0000
1335; 37.6; 0; 0.0000
1340; 36.0; 0; 0.0000
1345; 34.6; 0; 0.0000
1350; 33.3; 0; 0.0000
1355; 31.9; 0; 0.0000
1360; 30.5; 0; 0.0000
1365; 29.8; 0; 0.0000
1370; 28.8; 0; 0.0000
1375; 27.9; 0; 0.0000
1380; 27.5; 0; 0.0000
1385; 26.6; 0; 0.0000
1390; 25.8; 0; 0.0000
1395; 25.4; 0; 0.0000
1400; 25.1; 0; 0.0000
1405; 24.6; 0; 0.0000
1410; 24.5; 0; 0.0000
1415; 24.1; 0; 0.0000
1420; 23.8; 0; 0.0000
1425; 23.5; 0; 0.0000
1430; 23.4; 0; 0.0000
1435; 22.8; 0; 0.0000
1440; 22.3; 0; 0.0000
1445; 22.4; 0; 0.0000
1450; 21.9; 0; 0.0000
1455; 21.5; 0; 0.0000
1460; 21.3; 0; 0.0000
1465; 21.5; 0; 0.0000
1470; 21.4; 0; 0.0000
1475; 20.9; 0; 0.0000
1480; 20.7; 0; 0.0000
1485; 20.7; 0; 0.0000
1490; 20.4; 0; 0.0000
1495; 20.6; 0; 0.0000
1500; 20.1; 0; 0.0000
1505; 19.8; 0; 0.0000
1510; 19.8; 0; 0.0000
1515; 19.6; 0; 0.0000
1520; 19.2; 0; 0.0000
1525; 18.9; 0; 0.0000
1530; 18.9; 0; 0.0000
1535; 18.5; 0; 0.0000
1540; 18.5; 0; 0.0000
1545; 18.3; 0; 0.0000
1550; 18.0; 0; 0.0000
1555; 17.9; 0; 0.0000
1560; 17.8; 0; 0.0000
1565; 17.2; 0; 0.0000
1570; 16.9; 0; 0.0000
1575; 17.0; 0; 0.0000
1580; 16.5; 0; 0.0000
1585; 16.3; 0; 0.0000

File: data/rise_materials/Testdata-418.txt
Keywords
Material1;Material2;Material3;Material4;Product;Object;Scenario;Method;Reference;Comment;Owner;IsPublic;ImportDate
RPPVC;EPR;;;Cable FIPEC 21 7x2.5 mm2;Low Voltage 0,6/1 kV;;ISO 5660;FIPEC Final Report on the European Commission, SMT4-CT96-2059, 410pp, ISBN 0 9532312 5 9, London 2000;;;1;2005-09-29 08:52:39
Scalars
Flux (kW/m2);tig (s);qmax (kw/m2);qtotal (MJ/m2);q180 (kw/m2);q300 (kw/m2);Mass loss (g);DHc (MJ/kg);Peak smoke production (m2/m2s);Total smoke produced (m2/m2);Specific extinction area (avg) (m2/kg);Area (m2);Thickness (mm);Density (kg/m3)
50;30;103;9.39;47.41;47.41;5.8;9.16;;;;0.008830;16.5;
VectorData
Time (s);HRR (kW/m2);SEA (m2/kg);SPR (m2/s)
0; 0.7; 0; 0.0000
5; 0.0; 0; 0.0000
10; 0.0; 0; 0.0000
15; 0.0; 0; 0.0004
20; 0.0; 352; 0.0020
25; 27.9; 659; 0.0163
30; 73.3; 324; 0.0186
35; 93.2; 300; 0.0234
40; 95.3; 422; 0.0362
45; 98.3; 430; 0.0399
50; 97.7; 500; 0.0474
55; 93.5; 523; 0.0515
60; 93.6; 548; 0.0502
65; 94.4; 488; 0.0448
70; 94.8; 500; 0.0462
75; 95.4; 491; 0.0434
80; 95.0; 443; 0.0387
85; 96.3; 373; 0.0317
90; 99.6; 387; 0.0332
95; 103.4; 380; 0.0350
100; 80.7; 353; 0.0316
105; 33.1; 333; 0.0283
110; 14.4; 336; 0.0264
115; 16.5; 296; 0.0227
120; 17.2; 281; 0.0212
125; 16.5; 277; 0.0202
130; 15.8; 195; 0.0197
135; 16.3; 292; 0.0237
140; 16.7; 473; 0.0239
145; 16.9; 331; 0.0225
150; 16.9; 318; 0.0225
155; 16.9; 305; 0.0205
160; 17.5; 290; 0.0190
165; 17.8; 259; 0.0164
170; 18.5; 223; 0.0143
175; 19.4; 199; 0.0128
180; 20.0; 189; 0.0112
185; 20.7; 163; 0.0096
190; 21.3; 158; 0.0093
195; 21.9; 152; 0.0090
200; 22.2; 135; 0.0085
205; 22.6; 131; 0.0077
210; 23.0; 80; 0.0075

File: data/rise_materials/Testdata-419.txt
Keywords
Material1;Material2;Material3;Material4;Product;Object;Scenario;Method;Reference;Comment;Owner;IsPublic;ImportDate
RPPVC;EPR;;;Cable FIPEC 21 7x2.5 mm2;Low Voltage 0,6/1 kV;;ISO 5660;FIPEC Final Report on the European Commission, SMT4-CT96-2059, 410pp, ISBN 0 9532312 5 9, London 2000;;;1;2005-09-29 08:53:46
Scalars
Flux (kW/m2);tig (s);qmax (kw/m2);qtotal (MJ/m2);q180 (kw/m2);q300 (kw/m2);Mass loss (g);DHc (MJ/kg);Peak smoke production (m2/m2s);Total smoke produced (m2/m2);Specific extinction area (avg) (m2/kg);Area (m2);Thickness (mm);Density (kg/m3)
35;60;79;7.27;37.12;34.40;5.3;9.62;;;;0.008830;16.5;
VectorData
Time (s);HRR (kW/m2);SEA (m2/kg);SPR (m2/s)
0; 0.0; 0; 0.0008
5; 0.0; 56; 0.0008
10; 0.0; 191; 0.0015
15; 0.0; 0; 0.0011
20; 0.0; 0; 0.0012
25; 0.0; 0; 0.0014
30; 0.0; 0; 0.0018
35; 0.0; 0; 0.0023
40; 0.0; 666; 0.0048
45; 0.0; 0; 0.0090
50; 0.0; 5441; 0.0124
55; 11.4; 704; 0.0137
60; 31.7; 380; 0.0113
65; 46.5; 510; 0.0175
70; 55.0; 517; 0.0205
75; 63.5; 427; 0.0216
80; 70.9; 425; 0.0258
85; 73.2; 498; 0.0319
90; 76.2; 532; 0.0313
95; 76.6; 565; 0.0350
100; 75.1; 489; 0.0369
105; 77.5; 394; 0.0364
110; 79.1; 493; 0.0348
115; 76.8; 635; 0.0340
120; 73.2; 502; 0.0322
125; 69.9; 428; 0.0313
130; 67.2; 387; 0.0281
135; 67.0; 349; 0.0224
140; 65.4; 439; 0.0238
145; 69.3; 531; 0.0268
150; 51.3; 412; 0.0263
155; 14.5; 426; 0.0240
160; 1.4; 868; 0.0441
165; 2.6; 715; 0.0333
170; 2.4; 715; 0.0283
175; 2.9; 490; 0.0233
180; 3.4; 506; 0.0224
185; 3.6; 538; 0.0206
190; 4.0; 446; 0.0180
195; 4.7; 437; 0.0179
200; 5.5; 381; 0.0161
205; 6.5; 393; 0.0157
210; 7.7; 394; 0.0152
215; 8.7; 347; 0.0150
220; 9.3; 371; 0.0157
225; 10.1; 371; 0.0140
230; 10.4; 349; 0.0136
235; 10.9; 279; 0.0129
240; 11.2; 270; 0.0114
245; 11.4; 285; 0.0114
250; 11.3; 234; 0.0112
255; 11.3; 266; 0.0110
260; 11.6; 179; 0.0108

File: data/rise_materials/Testdata-420.txt
Keywords
Material1;Material2;Material3;Material4;Product;Object;Scenario;Method;Reference;Comment;Owner;IsPublic;ImportDate
PVC;PVC;;;Cable FIPEC 23 24x1x1.5 mm2;Data cable;;ISO 5660;FIPEC Final Report on the European Commission, SMT4-CT96-2059, 410pp, ISBN 0 9532312 5 9, London 2000;;;1;2005-09-29 08:55:34
Scalars
Flux (kW/m2);tig (s);qmax (kw/m2);qtotal (MJ/m2);q180 (kw/m2);q300 (kw/m2);Mass loss (g);DHc (MJ/kg);Peak smoke production (m2/m2s);Total smoke produced (m2/m2);Specific extinction area (avg) (m2/kg);Area (m2);Thickness (mm);Density (kg/m3)
75;12;211;184.21;194.76;174.04;104.1;13.69;;;;0.007890;21.4;
VectorData
Time (s);HRR (kW/m2);SEA (m2/kg);SPR (m2/s)
0; 6.1; 22; 0.0002
5; 40.9; 0; 0.0002
10; 112.3; 341; 0.0139
15; 150.1; 638; 0.0532
20; 160.4; 714; 0.0808
25; 167.9; 707; 0.0932
30; 172.1; 666; 0.0919
35; 188.5; 710; 0.0944
40; 207.0; 680; 0.0922
45; 207.9; 703; 0.1068
50; 204.0; 707; 0.1097
55; 205.0; 685; 0.0997
60; 208.5; 673; 0.0969
65; 211.0; 669; 0.1004
70; 208.0; 706; 0.1026
75; 207.9; 695; 0.0968
80; 204.2; 681; 0.0967
85; 199.9; 666; 0.0978
90; 201.2; 633; 0.0889
95; 203.1; 658; 0.0882
100; 204.2; 642; 0.0880
105; 205.6; 604; 0.0838
110; 207.3; 621; 0.0832
115; 206.8; 586; 0.0781
120; 206.4; 552; 0.0735
125; 206.0; 601; 0.0761
130; 202.8; 569; 0.0723
135; 200.1; 569; 0.0717
140; 196.4; 575; 0.0689
145; 195.3; 588; 0.0725
150; 198.5; 617; 0.0742
155; 200.3; 640; 0.0767
160; 198.1; 604; 0.0736
165; 195.4; 630; 0.0734
170; 189.2; 636; 0.0729
175; 181.3; 576; 0.0652
180; 173.5; 554; 0.0606
185; 167.5; 553; 0.0557
190; 164.7; 531; 0.0510
195; 160.9; 502; 0.0468
200; 156.6; 437; 0.0418
205; 153.9; 421; 0.0375
210; 151.3; 471; 0.0377
215; 149.1; 446; 0.0373
220; 148.1; 448; 0.0388
225; 146.0; 498; 0.0393
230; 144.6; 485; 0.0397
235; 142.9; 458; 0.0383
240; 141.3; 464; 0.0378
245; 141.2; 463; 0.0382
250; 139.8; 492; 0.0388
255; 139.6; 454; 0.0372
260; 139.3; 475; 0.0373
265; 138.9; 474; 0.0367
270; 138.9; 423; 0.0347
275; 138.3; 485; 0.0356
280; 139.7; 469; 0.0352
285; 139.8; 411; 0.0348
290; 139.7; 467; 0.0366
295; 139.4; 478; 0.0372
300; 138.5; 482; 0.0377
305; 137.0; 453; 0.0356
310; 137.9; 433; 0.0345
315; 138.0; 453; 0.0347
320; 138.6; 466; 0.0359
325; 139.1; 432; 0.0362
330; 140.4; 440; 0.0350
335; 142.1; 467; 0.0354
340; 143.1; 434; 0.0362
345; 145.0; 443; 0.0368
350; 146.4; 458; 0.0364
355; 146.8; 439; 0.0374
360; 148.6; 434; 0.0375
365; 150.1; 445; 0.0392
370; 150.8; 449; 0.0396
375; 151.2; 449; 0.0387
380; 150.9; 450; 0.0395
385; 152.1; 448; 0.0386
390; 152.5; 444; 0.0401
395; 153.5; 441; 0.0388
400; 154.2; 459; 0.0393
405; 155.1; 444; 0.0392
410; 157.2; 425; 0.0398
415; 157.9; 416; 0.0385
420; 159.1; 458; 0.0405
425; 160.8; 435; 0.0403
430; 164.0; 434; 0.0406
435; 165.8; 442; 0.0414
440; 167.0; 445; 0.0424
445; 167.4; 444; 0.0426
450; 169.7; 450; 0.0445
455; 171.3; 462; 0.0446
460; 171.9; 487; 0.0471
465; 173.2; 473; 0.0479
470; 174.1; 467; 0.0476
475; 173.0; 477; 0.0485
480; 172.6; 479; 0.0489
485; 173.1; 498; 0.0494
490; 172.9; 501; 0.0493
495; 172.5; 478; 0.0503
500; 174.0; 479; 0.0500
505; 173.0; 535; 0.0530
510; 173.3; 499; 0.0537
515; 174.6; 473; 0.0513
520; 176.8; 525; 0.0528
525; 176.6; 499; 0.0534
530; 178.3; 509; 0.0527
535; 178.7; 554; 0.0541
540; 180.0; 499; 0.0546
545; 180.7; 500; 0.0545
550; 181.5; 495; 0.0537
555; 182.6; 503; 0.0552
560; 186.3; 508; 0.0554
565; 187.2; 545; 0.0591
570; 188.4; 531; 0.0592
575; 190.4; 514; 0.0599
580; 189.3; 557; 0.0620
585; 190.6; 557; 0.0627
590; 191.5; 536; 0.0627
595; 191.6; 546; 0.0623
600; 192.9; 564; 0.0638
605; 192.5; 542; 0.0644
610; 193.4; 571; 0.0679
615; 194.5; 564; 0.0664
620; 195.1; 542; 0.0670
625; 195.8; 559; 0.0663
630; 196.5; 588; 0.0680
635; 198.0; 554; 0.0678
640; 196.4; 551; 0.0677
645; 196.9; 601; 0.0699
650; 197.7; 613; 0.0704
655; 197.9; 544; 0.0682
660; 198.1; 558; 0.0692
665; 196.5; 557; 0.0684
670; 196.2; 547; 0.0677
675; 194.2; 559; 0.0671
680; 194.8; 565; 0.0670
685; 193.7; 562; 0.0678
690; 194.2; 539; 0.0650
695; 193.5; 521; 0.0646
700; 193.8; 503; 0.0652
705; 193.3; 510; 0.0637
710; 192.9; 587; 0.0630
715; 194.1; 524; 0.0613
720; 192.8; 481; 0.0636
725; 192.0; 530; 0.0637
730; 191.1; 549; 0.0630
735; 190.5; 552; 0.0653
740; 189.8; 519; 0.0614
745; 188.6; 533; 0.0601
750; 187.3; 565; 0.0627
755; 186.1; 542; 0.0624
760; 184.9; 533; 0.0616
765; 184.1; 570; 0.0615
770; 182.2; 579; 0.0629
775; 181.6; 573; 0.0614
780; 180.6; 574; 0.0596
785; 178.2; 547; 0.0590
790; 175.0; 564; 0.0574
795; 172.0; 586; 0.0573
800; 171.1; 572; 0.0566
805; 169.9; 600; 0.0575
810; 167.5; 589; 0.0550
815; 166.3; 594; 0.0545
820; 165.1; 600; 0.0515
825; 161.5; 607; 0.0527
830; 158.4; 527; 0.0480
835; 156.5; 603; 0.0486
840; 154.4; 601; 0.0468
845; 151.8; 607; 0.0462
850; 149.5; 618; 0.0455
855; 147.5; 564; 0.0443
860; 145.0; 614; 0.0450
865; 141.3; 590; 0.0421
870; 137.7; 567; 0.0388
875; 134.5; 608; 0.0380
880; 130.0; 567; 0.0360
885; 125.5; 695; 0.0350
890; 122.2; 574; 0.0334
895; 118.9; 469; 0.0308
900; 115.5; 552; 0.0290
905; 112.8; 511; 0.0272
910; 109.5; 532; 0.0252
915; 106.8; 533; 0.0248
920; 104.9; 480; 0.0243
925; 103.6; 563; 0.0233
930; 103.7; 510; 0.0225
935; 103.0; 472; 0.0218
940; 102.9; 549; 0.0212
945; 103.8; 533; 0.0215
950; 105.4; 494; 0.0198
955; 107.1; 530; 0.0204
960; 108.3; 521; 0.0212
965; 110.3; 552; 0.0224
970; 112.1; 570; 0.0229
975; 113.7; 606; 0.0230
980; 115.6; 608; 0.0240
985; 117.7; 599; 0.0250
990; 119.7; 607; 0.0260
995; 120.9; 583; 0.0268
1000; 121.9; 682; 0.0289
1005; 122.7; 718; 0.0299
1010; 122.6; 603; 0.0295
1015; 121.9; 802; 0.0317
1020; 121.2; 850; 0.0313
1025; 118.9; 685; 0.0312
1030; 115.7; 723; 0.0307
1035; 112.9; 774; 0.0310
1040; 107.9; 812; 0.0294
1045; 103.3; 652; 0.0268
1050; 100.0; 648; 0.0247
1055; 95.6; 627; 0.0235
1060; 92.1; 500; 0.0216
1065; 88.6; 639; 0.0197
1070; 84.2; 668; 0.0182
1075; 79.7; 492; 0.0163
1080; 75.7; 472; 0.0144
1085; 72.3; 473; 0.0140
1090; 68.2; 408; 0.0129
1095; 65.5; 382; 0.0116
1100; 63.7; 395; 0.0105
1105; 61.3; 365; 0.0101
1110; 57.8; 301; 0.0091
1115; 54.5; 279; 0.0083
1120; 52.4; 290; 0.0073
1125; 50.1; 238; 0.0068
1130; 48.0; 225; 0.0063
1135; 45.9; 317; 0.0063
1140; 44.4; 217; 0.0057
1145; 42.7; 200; 0.0056
1150; 41.6; 172; 0.0050
1155; 40.6; 286; 0.0048
1160; 39.3; 264; 0.0045
1165; 38.4; 134; 0.0042
1170; 37.3; 177; 0.0038
1175; 36.7; 169; 0.0035
1180; 35.5; 126; 0.0032
1185; 34.6; 144; 0.0030
1190; 34.2; 143; 0.0026
1195; 33.3; 107; 0.0024
1200; 32.4; 90; 0.0021
1205; 31.9; 90; 0.0018
1210; 31.3; 95; 0.0016
1215; 30.8; 65; 0.0014
1220; 30.4; 51; 0.0012
1225; 29.9; 57; 0.0011
1230; 29.4; 37; 0.0009
1235; 28.9; 30; 0.0008
1240; 28.4; 69; 0.0007
1245; 28.1; 51; 0.0006
1250; 27.9; 18; 0.0004
1255; 27.5; 18; 0.0004
1260; 26.9; 12; 0.0002
1265; 26.3; 0; 0.0000
1270; 25.8; 0; 0.0000
1275; 25.5; 0; 0.0000
1280; 25.1; 0; 0.0000
1285; 24.7; 0; 0.0000
1290; 24.5; 0; 0.0000
1295; 24.2; 0; 0.0000
1300; 24.0; 0; 0.0000
1305; 23.5; 0; 0.0000
1310; 23.2; 0; 0.0000
1315; 23.0; 0; 0.0000
1320; 22.5; 0; 0.0000
1325; 22.2; 0; 0.0000
1330; 22.1; 0; 0.0000
1335; 21.7; 0; 0.0000
1340; 21.5; 0; 0.0000
1345; 21.4; 0; 0.0000
1350; 20.9; 0; 0.0000
1355; 20.6; 0; 0.0000
1360; 20.5; 0; 0.0000
1365; 20.2; 0; 0.0000
1370; 19.9; 0; 0.0000
1375; 19.6; 0; 0.0000
1380; 19.3; 0; 0.0000
1385; 19.0; 0; 0.0000
1390; 18.9; 0; 0.0000
1395; 18.7; 0; 0.0000
1400; 18.5; 0; 0.0000
1405; 18.3; 0; 0.0000
1410; 18.0; 0; 0.0000
1415; 17.5; 0; 0.0000

File: data/rise_materials/Testdata-421.txt
Keywords
Material1;Material2;Material3;Material4;Product;Object;Scenario;Method;Reference;Comment;Owner;IsPublic;ImportDate
PVC;PVC;;;Cable FIPEC 23 24x1x1.5 mm2;Data cable;;ISO 5660;FIPEC Final Report on the European Commission, SMT4-CT96-2059, 410pp, ISBN 0 9532312 5 9, London 2000;;;1;2005-09-29 08:57:10
Scalars
Flux (kW/m2);tig (s);qmax (kw/m2);qtotal (MJ/m2);q180 (kw/m2);q300 (kw/m2);Mass loss (g);DHc (MJ/kg);Peak smoke production (m2/m2s);Total smoke produced (m2/m2);Specific extinction area (avg) (m2/kg);Area (m2);Thickness (mm);Density (kg/m3)
50;27;184;177.36;140.08;123.66;100.0;13.68;;;;0.007890;21.4;
VectorData
Time (s);HRR (kW/m2);SEA (m2/kg);SPR (m2/s)
0; 0.0; 2; 0.0002
5; 0.0; 0; 0.0002
10; 9.9; 31; 0.0002
15; 31.7; 66; 0.0024
20; 57.8; 481; 0.0125
25; 94.4; 315; 0.0188
30; 118.5; 492; 0.0378
35; 129.0; 604; 0.0536
40; 141.8; 685; 0.0637
45; 147.1; 705; 0.0700
50; 147.2; 653; 0.0686
55; 147.9; 685; 0.0697
60; 153.7; 653; 0.0672
65; 165.7; 811; 0.0694
70; 179.0; 587; 0.0667
75; 183.6; 480; 0.0677
80; 178.7; 643; 0.0780
85; 173.8; 778; 0.0805
90; 170.8; 659; 0.0682
95; 166.8; 583; 0.0649
100; 159.1; 562; 0.0577
105; 150.6; 449; 0.0473
110; 149.7; 413; 0.0437
115; 153.7; 452; 0.0393
120; 155.8; 422; 0.0360
125; 150.6; 401; 0.0384
130; 143.1; 392; 0.0366
135; 137.3; 389; 0.0352
140; 132.0; 405; 0.0363
145; 129.1; 417; 0.0353
150; 124.8; 438; 0.0379
155; 121.5; 460; 0.0335
160; 121.7; 532; 0.0305
165; 118.7; 389; 0.0301
170; 117.4; 377; 0.0280
175; 118.4; 473; 0.0271
180; 116.1; 386; 0.0258
185; 116.1; 433; 0.0261
190; 115.1; 447; 0.0256
195; 110.7; 369; 0.0242
200; 105.0; 307; 0.0212
205; 101.5; 286; 0.0208
210; 101.4; 341; 0.0195
215; 99.6; 414; 0.0199
220; 98.9; 397; 0.0203
225; 96.3; 374; 0.0185
230; 95.6; 283; 0.0178
235; 95.7; 283; 0.0172
240; 95.8; 347; 0.0150
245; 97.5; 327; 0.0162
250; 99.5; 332; 0.0171
255; 96.9; 334; 0.0176
260; 95.5; 282; 0.0171
265; 96.3; 260; 0.0157
270; 96.8; 287; 0.0158
275; 94.8; 323; 0.0158
280; 92.8; 284; 0.0144
285; 92.5; 365; 0.0160
290; 95.2; 337; 0.0160
295; 97.5; 320; 0.0148
300; 101.0; 262; 0.0143
305; 104.2; 242; 0.0172
310; 106.6; 308; 0.0187
315; 106.8; 346; 0.0202
320; 107.3; 413; 0.0208
325; 108.4; 318; 0.0212
330; 109.1; 295; 0.0223
335; 108.3; 381; 0.0228
340; 105.5; 257; 0.0215
345; 104.7; 242; 0.0209
350; 105.2; 380; 0.0222
355; 104.8; 345; 0.0216
360; 102.7; 279; 0.0218
365; 101.4; 315; 0.0206
370; 101.1; 306; 0.0204
375; 100.6; 301; 0.0190
380; 100.4; 350; 0.0197
385; 102.1; 394; 0.0186
390; 103.4; 411; 0.0186
395; 104.0; 272; 0.0193
400; 103.7; 473; 0.0190
405; 104.0; 341; 0.0183
410; 105.1; 222; 0.0186
415; 104.4; 364; 0.0185
420; 105.0; 535; 0.0183
425; 105.4; 284; 0.0183
430; 106.2; 209; 0.0188
435; 107.7; 207; 0.0196
440; 107.7; 190; 0.0189
445; 107.3; 271; 0.0197
450; 106.8; 343; 0.0195
455; 106.5; 246; 0.0193
460; 104.7; 235; 0.0196
465; 105.8; 330; 0.0215
470; 107.4; 311; 0.0215
475; 107.2; 264; 0.0211
480; 108.8; 261; 0.0206
485; 109.4; 317; 0.0223
490; 108.8; 323; 0.0209
495; 110.1; 304; 0.0223
500; 110.8; 346; 0.0224
505; 110.9; 396; 0.0230
510; 112.1; 330; 0.0239
515; 113.8; 320; 0.0239
520; 115.1; 346; 0.0239
525; 116.6; 404; 0.0266
530; 117.1; 371; 0.0263
535; 118.7; 377; 0.0273
540; 119.3; 412; 0.0289
545; 118.4; 396; 0.0294
550; 118.7; 363; 0.0282
555; 120.9; 427; 0.0296
560; 121.9; 391; 0.0302
565; 122.1; 725; 0.0306
570; 123.6; 394; 0.0307
575; 124.5; 291; 0.0318
580; 124.2; 508; 0.0319
585; 124.2; 436; 0.0319
590; 125.0; 421; 0.0320
595; 125.1; 403; 0.0328
600; 125.4; 408; 0.0317
605; 124.9; 462; 0.0323
610; 124.8; 435; 0.0328
615; 123.5; 409; 0.0324
620; 124.5; 384; 0.0318
625; 126.3; 419; 0.0324
630; 124.9; 420; 0.0330
635; 124.4; 409; 0.0330
640; 124.9; 452; 0.0329
645; 125.3; 453; 0.0330
650; 125.3; 436; 0.0335
655; 126.5; 415; 0.0334
660; 127.4; 413; 0.0322
665; 128.2; 447; 0.0336
670; 127.6; 429; 0.0326
675; 125.8; 422; 0.0341
680; 125.7; 404; 0.0330
685; 127.3; 429; 0.0333
690; 128.3; 387; 0.0319
695; 127.1; 395; 0.0333
700; 128.9; 414; 0.0332
705; 129.3; 428; 0.0337
710; 129.1; 454; 0.0351
715; 130.0; 421; 0.0349
720; 130.2; 418; 0.0337
725; 131.5; 446; 0.0344
730; 132.2; 301; 0.0347
735; 132.0; 485; 0.0366
740; 131.7; 697; 0.0355
745; 131.8; 383; 0.0355
750; 131.8; 409; 0.0347
755; 133.4; 401; 0.0345
760; 133.7; 436; 0.0364
765; 133.5; 426; 0.0355
770; 133.8; 405; 0.0344
775; 133.5; 415; 0.0369
780; 134.2; 446; 0.0370
785; 135.0; 417; 0.0363
790; 135.6; 428; 0.0374
795; 134.9; 450; 0.0364
800; 135.6; 409; 0.0366
805; 135.7; 425; 0.0384
810; 135.7; 496; 0.0397
815; 137.6; 442; 0.0385
820; 139.1; 424; 0.0387
825; 138.9; 463; 0.0391
830; 139.4; 437; 0.0391
835; 140.6; 462; 0.0416
840; 140.5; 439; 0.0390
845; 142.9; 454; 0.0408
850; 143.8; 423; 0.0411
855; 143.7; 441; 0.0422
860; 144.1; 458; 0.0417
865; 146.7; 427; 0.0413
870; 145.4; 437; 0.0436
875; 143.9; 457; 0.0454
880; 145.9; 483; 0.0454
885; 149.0; 513; 0.0474
890; 150.6; 480; 0.0448
895; 150.3; 422; 0.0469
900; 150.9; 488; 0.0481
905; 153.9; 541; 0.0470
910; 156.2; 463; 0.0497
915; 157.5; 466; 0.0499
920; 157.8; 479; 0.0495
925; 160.1; 483; 0.0498
930; 161.3; 483; 0.0517
935; 159.7; 490; 0.0495
940; 156.9; 503; 0.0517
945; 156.8; 479; 0.0524
950; 156.2; 488; 0.0517
955; 156.1; 529; 0.0530
960; 157.2; 528; 0.0531
965; 155.6; 491; 0.0517
970; 152.9; 468; 0.0482
975; 149.1; 514; 0.0497
980; 147.6; 483; 0.0501
985; 149.3; 468; 0.0486
990; 148.9; 511; 0.0488
995; 145.6; 469; 0.0475
1000; 143.7; 458; 0.0458
1005; 141.3; 509; 0.0467
1010; 139.3; 473; 0.0439
1015; 137.6; 462; 0.0424
1020; 135.7; 465; 0.0430
1025; 131.8; 466; 0.0415
1030; 128.5; 466; 0.0377
1035; 125.8; 427; 0.0351
1040; 124.0; 464; 0.0350
1045; 122.6; 435; 0.0332
1050; 121.2; 472; 0.0333
1055; 120.2; 495; 0.0323
1060; 118.4; 307; 0.0295
1065; 116.3; 390; 0.0302
1070; 114.9; 655; 0.0275
1075; 112.7; 474; 0.0273
1080; 112.2; 423; 0.0273
1085; 110.1; 387; 0.0249
1090; 108.4; 410; 0.0253
1095; 107.3; 408; 0.0238
1100; 104.4; 427; 0.0244
1105; 102.7; 396; 0.0226
1110; 101.7; 406; 0.0228
1115; 100.7; 394; 0.0208
1120; 98.2; 401; 0.0203
1125; 95.2; 380; 0.0189
1130; 93.8; 331; 0.0179
1135; 91.6; 327; 0.0177
1140; 90.5; 350; 0.0163
1145; 88.1; 368; 0.0163
1150; 84.9; 322; 0.0148
1155; 82.5; 324; 0.0149
1160; 80.3; 319; 0.0131
1165; 78.4; 322; 0.0129
1170; 76.3; 283; 0.0115
1175; 72.1; 298; 0.0107
1180; 70.4; 289; 0.0099
1185; 67.8; 236; 0.0094
1190; 65.4; 231; 0.0091
1195; 63.3; 264; 0.0080
1200; 62.3; 256; 0.0068
1205; 61.8; 219; 0.0068
1210; 61.0; 237; 0.0068
1215; 60.2; 245; 0.0069
1220; 59.2; 167; 0.0063
1225; 59.6; 275; 0.0063
1230; 59.6; 295; 0.0068
1235; 60.5; 213; 0.0066
1240; 61.4; 282; 0.0071
1245; 60.3; 282; 0.0078
1250; 61.1; 285; 0.0073
1255; 61.5; 324; 0.0074
1260; 62.5; 287; 0.0079
1265; 64.3; 293; 0.0084
1270; 64.6; 424; 0.0092
1275; 65.0; 358; 0.0090
1280; 66.6; 411; 0.0092
1285; 68.5; 423; 0.0092
1290; 69.9; 368; 0.0102
1295; 70.5; 420; 0.0103
1300; 70.9; 454; 0.0118
1305; 72.6; 502; 0.0110
1310; 74.4; 459; 0.0114
1315; 75.2; 394; 0.0129
1320; 76.6; 498; 0.0137
1325; 77.7; 639; 0.0138
1330; 78.9; 572; 0.0144
1335; 80.1; 546; 0.0152
1340; 82.5; 556; 0.0147
1345; 84.0; 514; 0.0147
1350; 83.6; 710; 0.0157
1355; 83.9; 572; 0.0163
1360; 84.7; 529; 0.0166
1365; 86.0; 558; 0.0173
1370; 85.8; 612; 0.0164
1375; 86.3; 668; 0.0170
1380; 86.7; 557; 0.0163
1385; 87.7; 989; 0.0171
1390; 88.4; 535; 0.0168
1395; 87.3; 1268; 0.0176
1400; 87.6; 571; 0.0161
1405; 87.1; 331; 0.0169
1410; 87.3; 742; 0.0170
1415; 85.7; 668; 0.0168
1420; 85.8; 588; 0.0170
1425; 85.0; 582; 0.0170
1430; 83.6; 621; 0.0167
1435; 82.5; 604; 0.0160
1440; 81.0; 643; 0.0162
1445; 79.5; 663; 0.0151
1450; 78.4; 562; 0.0150
1455; 77.4; 496; 0.0140
1460; 75.6; 548; 0.0139
1465; 74.8; 599; 0.0128
1470; 73.0; 505; 0.0123
1475; 71.5; 509; 0.0126
1480; 69.5; 538; 0.0112
1485; 67.7; 472; 0.0103
1490; 66.9; 444; 0.0103
1495; 65.2; 450; 0.0099
1500; 63.2; 398; 0.0095
1505; 61.8; 363; 0.0084
1510; 60.8; 421; 0.0080
1515; 59.6; 416; 0.0079
1520; 58.2; 298; 0.0070
1525; 56.3; 309; 0.0071
1530; 54.7; 463; 0.0061
1535; 53.2; 382; 0.0058
1540; 52.0; 263; 0.0052
1545; 50.1; 225; 0.0047
1550; 49.1; 253; 0.0045
1555; 48.5; 216; 0.0042
1560; 46.5; 206; 0.0039
1565; 45.1; 0; 0.0038
1570; 44.7; 148; 0.0032
1575; 43.0; 66; 0.0030
1580; 41.9; 278; 0.0029
1585; 42.0; 168; 0.0029
1590; 41.0; 153; 0.0029
1595; 39.3; 156; 0.0028
1600; 38.3; 175; 0.0023
1605; 38.5; 182; 0.0024
1610; 37.5; 111; 0.0020
1615; 36.6; 125; 0.0018
1620; 35.9; 122; 0.0018
1625; 35.1; 108; 0.0017
1630; 34.8; 91; 0.0016
1635; 34.6; 81; 0.0015
1640; 33.6; 143; 0.0016
1645; 32.9; 129; 0.0015
1650; 31.9; 83; 0.0015
1655; 31.7; 110; 0.0013
1660; 30.2; 97; 0.0013
1665; 29.7; 98; 0.0015
1670; 29.6; 144; 0.0014
1675; 29.3; 75; 0.0012
1680; 28.6; 79; 0.0013
1685; 27.1; 113; 0.0014
1690; 26.2; 104; 0.0016
1695; 25.9; 130; 0.0013
1700; 25.2; 104; 0.0014
1705; 24.9; 81; 0.0013
1710; 24.5; 204; 0.0015
1715; 24.4; 79; 0.0014
1720; 24.2; 99; 0.0014
1725; 23.9; 235; 0.0016
1730; 23.8; 747; 0.0014
1735; 23.5; 135; 0.0016
1740; 23.4; 60; 0.0016
1745; 23.0; 124; 0.0016
1750; 22.9; 191; 0.0017
1755; 22.9; 141; 0.0016
1760; 22.5; 132; 0.0016
1765; 22.3; 121; 0.0015
1770; 21.9; 146; 0.0016
1775; 22.1; 137; 0.0014
1780; 21.7; 157; 0.0016
1785; 21.9; 145; 0.0016
1790; 21.9; 85; 0.0015
1795; 21.4; 81; 0.0015
