Repository: johodges/materials

## A Non-Dimensional Scaling Approach to Modeling Material Pyrolysis

This repository contains the data, scripts, and technical documents required to generate the SPyro cone validation cases.

## Instructions
* Clone this repository with submodules
  ```
  git clone --recurse-submodules https://github.com/johodges/materials
  ```
* Pre-process data
  ```
  python materials/scripts/initialize.py
  ```
* Build latest FDS (example for impi_intel_linux target, but use relevant make target for platform)
  ```
  git clone git@github.com:firemodels/fds.git && cd fds
  cd Build/impi_intel_linux
  ./make_fds.sh
  ln -s fds_impi_intel_linux fds
  cd ../..
  ```
* Run cases
  ```

File: data/rise_materials/Testdata-422.txt
Keywords
Material1;Material2;Material3;Material4;Product;Object;Scenario;Method;Reference;Comment;Owner;IsPublic;ImportDate
PVC;PVC;;;Cable FIPEC 23 24x1x1.5 mm2;Data cable;;ISO 5660;FIPEC Final Report on the European Commission, SMT4-CT96-2059, 410pp, ISBN 0 9532312 5 9, London 2000;;;1;2005-09-29 08:58:32
Scalars
Flux (kW/m2);tig (s);qmax (kw/m2);qtotal (MJ/m2);q180 (kw/m2);q300 (kw/m2);Mass loss (g);DHc (MJ/kg);Peak smoke production (m2/m2s);Total smoke produced (m2/m2);Specific extinction area (avg) (m2/kg);Area (m2);Thickness (mm);Density (kg/m3)
35;44;139;14.13;70.97;66.98;6.7;11.56;;;;0.007890;21.4;
VectorData
Time (s);HRR (kW/m2);SEA (m2/kg);SPR (m2/s)
0; 0.0; 3; 0.0002
5; 0.0; 0; 0.0002
10; 0.0; 0; 0.0002
15; 0.0; 0; 0.0003
20; 0.0; 0; 0.0006
25; 6.5; 0; 0.0013
30; 7.1; 497; 0.0029
35; 16.8; 690; 0.0131
40; 47.0; 564; 0.0135
45; 69.9; 359; 0.0149
50; 86.8; 442; 0.0229
55; 101.7; 459; 0.0304
60; 112.5; 493; 0.0371
65; 131.4; 573; 0.0465
70; 138.8; 581; 0.0543
75; 131.0; 569; 0.0554
80; 130.9; 565; 0.0527
85; 135.3; 594; 0.0549
90; 134.2; 535; 0.0516
95; 128.9; 509; 0.0475
100; 122.7; 474; 0.0400
105; 116.8; 436; 0.0339
110; 116.3; 398; 0.0300
115; 123.3; 332; 0.0262
120; 127.8; 384; 0.0308
125; 135.0; 397; 0.0332
130; 124.3; 390; 0.0340
135; 65.1; 387; 0.0326
140; 27.1; 592; 0.0409
145; 25.2; 756; 0.0442
150; 24.8; 669; 0.0349
155; 24.5; 670; 0.0325
160; 24.4; 527; 0.0297
165; 24.6; 589; 0.0318
170; 24.9; 625; 0.0307
175; 25.3; 612; 0.0312
180; 24.6; 550; 0.0303
185; 23.1; 796; 0.0287
190; 22.3; 556; 0.0301
195; 22.1; 406; 0.0282
200; 21.8; 611; 0.0270
205; 21.5; 513; 0.0248
210; 21.6; 418; 0.0239
215; 22.0; 470; 0.0240
220; 22.1; 398; 0.0202
225; 22.4; 397; 0.0214
230; 22.6; 374; 0.0200
235; 22.9; 351; 0.0198
240; 23.0; 227; 0.0198

File: data/rise_materials/Testdata-423.txt
Keywords
Material1;Material2;Material3;Material4;Product;Object;Scenario;Method;Reference;Comment;Owner;IsPublic;ImportDate
PVC;PVC;;;Cable FIPEC 26 1x3x1.5 mm2;Data cable;;ISO 5660;FIPEC Final Report on the European Commission, SMT4-CT96-2059, 410pp, ISBN 0 9532312 5 9, London 2000;;;1;2005-09-29 09:00:42
Scalars
Flux (kW/m2);tig (s);qmax (kw/m2);qtotal (MJ/m2);q180 (kw/m2);q300 (kw/m2);Mass loss (g);DHc (MJ/kg);Peak smoke production (m2/m2s);Total smoke produced (m2/m2);Specific extinction area (avg) (m2/kg);Area (m2);Thickness (mm);Density (kg/m3)
75;9;241;85.45;173.50;181.15;47.3;15.19;;;;0.008840;9.4;
VectorData
Time (s);HRR (kW/m2);SEA (m2/kg);SPR (m2/s)
0; 0.0; 0; 0.0000
5; 72.6; 0; 0.0000
10; 183.4; 257; 0.0151
15; 241.1; 671; 0.1054
20; 240.5; 786; 0.1491
25; 211.5; 834; 0.1543
30; 192.4; 907; 0.1401
35; 182.1; 895; 0.1169
40; 178.7; 861; 0.1063
45; 177.2; 809; 0.1014
50; 176.1; 808; 0.0961
55; 174.6; 820; 0.0910
60; 174.1; 778; 0.0863
65; 175.4; 741; 0.0827
70; 173.7; 755; 0.0817
75; 167.2; 735; 0.0805
80; 162.0; 713; 0.0741
85; 158.9; 754; 0.0734
90; 158.1; 730; 0.0703
95; 159.3; 721; 0.0684
100; 158.9; 699; 0.0672
105; 158.4; 705; 0.0673
110; 159.4; 754; 0.0700
115; 159.5; 707; 0.0668
120; 160.2; 714; 0.0670
125; 161.4; 676; 0.0640
130; 163.8; 692; 0.0646
135; 165.4; 705; 0.0649
140; 167.6; 676; 0.0651
145; 169.8; 683; 0.0669
150; 170.2; 636; 0.0650
155; 170.1; 654; 0.0644
160; 169.2; 643; 0.0633
165; 169.4; 656; 0.0632
170; 170.2; 624; 0.0610
175; 172.2; 602; 0.0603
180; 174.3; 616; 0.0611
185; 176.1; 591; 0.0612
190; 177.7; 629; 0.0641
195; 179.8; 590; 0.0607
200; 182.0; 578; 0.0630
205; 181.9; 600; 0.0639
210; 182.0; 623; 0.0643
215; 183.6; 589; 0.0647
220; 184.9; 576; 0.0653
225; 185.5; 593; 0.0645
230; 186.3; 618; 0.0672
235; 187.6; 586; 0.0677
240; 187.8; 573; 0.0667
245; 188.7; 604; 0.0660
250; 191.8; 572; 0.0648
255; 194.4; 572; 0.0689
260; 197.1; 609; 0.0714
265; 199.7; 595; 0.0703
270; 200.6; 570; 0.0711
275; 203.6; 585; 0.0737
280; 204.8; 597; 0.0756
285; 204.2; 600; 0.0773
290; 201.9; 596; 0.0759
295; 200.5; 615; 0.0782
300; 198.0; 598; 0.0772
305; 195.8; 622; 0.0790
310; 194.0; 598; 0.0770
315; 192.8; 610; 0.0773
320; 190.1; 650; 0.0780
325; 184.0; 625; 0.0753
330; 180.2; 636; 0.0754
335; 176.6; 637; 0.0724
340; 172.7; 664; 0.0711
345; 169.4; 654; 0.0711
350; 166.5; 615; 0.0662
355; 162.5; 687; 0.0662
360; 158.9; 683; 0.0624
365; 154.6; 669; 0.0601
370; 150.8; 666; 0.0576
375; 146.7; 704; 0.0583
380; 142.6; 704; 0.0571
385; 138.9; 726; 0.0557
390; 135.0; 790; 0.0552
395; 131.9; 774; 0.0539
400; 129.5; 784; 0.0519
405; 127.0; 855; 0.0506
410; 124.8; 900; 0.0502
415; 123.3; 907; 0.0508
420; 120.8; 887; 0.0490
425; 118.0; 948; 0.0508
430; 115.0; 990; 0.0473
435; 112.2; 1068; 0.0488
440; 109.6; 1009; 0.0464
445; 106.1; 1077; 0.0455
450; 103.4; 1134; 0.0436
455; 100.5; 1173; 0.0416
460; 97.9; 1163; 0.0408
465; 96.8; 1111; 0.0389
470; 95.2; 1087; 0.0392
475; 92.5; 1274; 0.0395
480; 87.8; 1301; 0.0364
485; 82.0; 1077; 0.0340
490; 75.8; 1115; 0.0310
495; 68.6; 1258; 0.0265
500; 62.9; 1302; 0.0218
505; 57.9; 833; 0.0174
510; 53.9; 649; 0.0136
515; 50.4; 583; 0.0107
520; 47.1; 463; 0.0083
525; 43.8; 414; 0.0061
530; 40.8; 294; 0.0046
535; 37.9; 197; 0.0029
540; 35.3; 187; 0.0024
545; 34.0; 129; 0.0019
550; 32.6; 165; 0.0019
555; 30.6; 285; 0.0017
560; 29.1; 163; 0.0021
565; 27.6; 143; 0.0022
570; 26.5; 219; 0.0022
575; 25.3; 468; 0.0025
580; 24.4; 283; 0.0027
585; 23.2; 257; 0.0025
590; 22.3; 265; 0.0025
595; 21.9; 254; 0.0025
600; 21.2; 295; 0.0023
605; 21.0; 227; 0.0023
610; 20.8; 262; 0.0021
615; 20.2; 239; 0.0020
620; 20.1; 166; 0.0017
625; 19.9; 147; 0.0015
630; 19.5; 192; 0.0012
635; 19.1; 361; 0.0011
640; 18.7; 106; 0.0007
645; 18.5; 54; 0.0006
650; 18.5; 24; 0.0003
655; 18.3; 0; 0.0000
660; 17.8; 0; 0.0000
665; 17.6; 0; 0.0000
670; 17.3; 0; 0.0000
675; 17.0; 0; 0.0000
680; 16.9; 0; 0.0000
685; 16.7; 0; 0.0000
690; 16.7; 0; 0.0000

File: data/rise_materials/Testdata-424.txt
Keywords
Material1;Material2;Material3;Material4;Product;Object;Scenario;Method;Reference;Comment;Owner;IsPublic;ImportDate
PVC;PVC;;;Cable FIPEC 26 1x3x1.5 mm2;Data cable;;ISO 5660;FIPEC Final Report on the European Commission, SMT4-CT96-2059, 410pp, ISBN 0 9532312 5 9, London 2000;;;1;2005-09-29 09:02:04
Scalars
Flux (kW/m2);tig (s);qmax (kw/m2);qtotal (MJ/m2);q180 (kw/m2);q300 (kw/m2);Mass loss (g);DHc (MJ/kg);Peak smoke production (m2/m2s);Total smoke produced (m2/m2);Specific extinction area (avg) (m2/kg);Area (m2);Thickness (mm);Density (kg/m3)
50;16;186;88.53;143.52;150.09;51.4;14.80;;;;0.008840;9.4;
VectorData
Time (s);HRR (kW/m2);SEA (m2/kg);SPR (m2/s)
0; 3.5; 0; 0.0000
5; 0.0; 0; 0.0000
10; 20.8; 0; 0.0001
15; 97.2; 75; 0.0018
20; 154.7; 528; 0.0452
25; 184.6; 625; 0.0818
30; 185.6; 704; 0.1112
35; 167.2; 815; 0.1205
40; 155.4; 856; 0.1073
45; 150.9; 808; 0.0958
50; 146.4; 818; 0.0874
55; 144.5; 798; 0.0814
60; 143.0; 731; 0.0735
65; 142.8; 775; 0.0732
70; 143.5; 725; 0.0693
75; 145.4; 712; 0.0679
80; 146.0; 697; 0.0673
85; 146.4; 680; 0.0650
90; 147.1; 685; 0.0659
95; 143.5; 635; 0.0619
100; 140.6; 655; 0.0605
105; 137.5; 667; 0.0593
110; 133.9; 656; 0.0561
115; 131.4; 609; 0.0521
120; 131.1; 654; 0.0509
125; 131.5; 642; 0.0475
130; 133.0; 567; 0.0452
135; 135.1; 561; 0.0454
140; 139.3; 557; 0.0454
145; 139.6; 572; 0.0462
150; 138.5; 571; 0.0481
155; 137.7; 542; 0.0465
160; 136.4; 587; 0.0473
165; 133.3; 537; 0.0464
170; 130.4; 503; 0.0433
175; 130.5; 590; 0.0423
180; 133.9; 562; 0.0420
185; 138.6; 517; 0.0418
190; 143.4; 526; 0.0424
195; 146.5; 493; 0.0417
200; 149.6; 522; 0.0440
205; 153.3; 473; 0.0439
210; 154.6; 449; 0.0448
215; 154.4; 474; 0.0463
220; 153.8; 507; 0.0474
225; 152.7; 473; 0.0447
230; 152.3; 454; 0.0438
235; 152.5; 454; 0.0427
240; 152.1; 456; 0.0413
245; 152.8; 474; 0.0428
250; 153.3; 454; 0.0422
255; 154.4; 436; 0.0425
260; 155.8; 462; 0.0431
265; 157.7; 485; 0.0431
270; 159.1; 473; 0.0458
275; 161.9; 463; 0.0432
280; 164.3; 456; 0.0452
285; 166.7; 417; 0.0449
290; 167.9; 476; 0.0470
295; 168.4; 495; 0.0480
300; 169.4; 452; 0.0485
305; 170.9; 440; 0.0480
310; 172.5; 484; 0.0514
315; 174.6; 476; 0.0500
320; 176.7; 489; 0.0514
325; 179.7; 481; 0.0532
330; 181.6; 501; 0.0572
335; 183.6; 476; 0.0532
340; 185.5; 494; 0.0563
345; 185.6; 468; 0.0565
350; 185.3; 478; 0.0576
355; 185.2; 489; 0.0588
360; 185.3; 479; 0.0586
365; 183.9; 491; 0.0583
370; 182.4; 499; 0.0579
375; 180.7; 472; 0.0569
380; 179.7; 482; 0.0567
385; 177.9; 490; 0.0572
390; 175.0; 472; 0.0545
395; 172.9; 489; 0.0542
400; 169.8; 472; 0.0534
405; 167.2; 493; 0.0516
410; 163.0; 500; 0.0522
415; 157.7; 506; 0.0524
420; 152.5; 518; 0.0495
425; 147.8; 495; 0.0471
430; 142.6; 491; 0.0461
435; 137.3; 487; 0.0438
440; 133.6; 508; 0.0434
445; 128.2; 494; 0.0413
450; 123.4; 530; 0.0396
455; 119.4; 559; 0.0384
460; 115.1; 528; 0.0379
465; 111.2; 530; 0.0362
470; 107.8; 557; 0.0351
475; 104.8; 544; 0.0333
480; 102.2; 556; 0.0334
485; 100.7; 625; 0.0339
490; 99.2; 621; 0.0333
495; 98.7; 620; 0.0323
500; 97.4; 670; 0.0323
505; 96.8; 730; 0.0347
510; 96.5; 713; 0.0339
515; 95.9; 747; 0.0335
520; 96.0; 846; 0.0335
525; 97.1; 848; 0.0336
530; 97.5; 850; 0.0356
535; 98.9; 916; 0.0357
540; 100.5; 1041; 0.0352
545; 103.0; 943; 0.0372
550; 104.0; 1110; 0.0391
555; 105.2; 1135; 0.0397
560; 104.3; 918; 0.0391
565; 102.7; 1107; 0.0414
570; 99.5; 1166; 0.0394
575; 95.6; 1070; 0.0380
580; 90.1; 1069; 0.0368
585; 84.8; 959; 0.0335
590; 79.8; 1091; 0.0328
595; 73.9; 1212; 0.0305
600; 68.1; 1077; 0.0278
605; 62.7; 947; 0.0227
610; 58.9; 818; 0.0203
615; 54.9; 772; 0.0182
620; 51.2; 810; 0.0159
625; 47.1; 774; 0.0127
630; 44.3; 509; 0.0112
635; 41.7; 462; 0.0092
640; 38.7; 527; 0.0074
645; 36.8; 383; 0.0059
650; 34.6; 319; 0.0042
655; 32.7; 318; 0.0031
660; 30.8; 174; 0.0020
665; 29.0; 143; 0.0017
670; 26.4; 80; 0.0010
675; 23.6; 56; 0.0008
680; 22.3; 60; 0.0006
685; 21.9; 18; 0.0002
690; 21.1; 0; 0.0000
695; 20.5; 0; 0.0000
700; 20.1; 0; 0.0000
705; 19.5; 0; 0.0000
710; 18.9; 0; 0.0000
715; 19.0; 0; 0.0000
720; 18.1; 0; 0.0000
725; 17.5; 0; 0.0000
730; 17.1; 0; 0.0000
735; 16.7; 0; 0.0000
740; 16.5; 0; 0.0000
745; 15.9; 0; 0.0000
750; 15.6; 0; 0.0000
755; 15.1; 0; 0.0000
760; 14.9; 0; 0.0000
765; 14.7; 0; 0.0000
770; 14.5; 1; 0.0000
775; 14.3; 12; 0.0001
780; 13.9; 96; 0.0006
785; 13.7; 28; 0.0003
790; 13.6; 37; 0.0004
795; 13.5; 56; 0.0005
800; 13.2; 32; 0.0003
805; 12.8; 41; 0.0002
810; 12.8; 0; 0.0000
815; 12.6; 0; 0.0000
820; 12.3; 0; 0.0000
825; 12.3; 0; 0.0000
830; 12.2; 0; 0.0000

File: data/rise_materials/Testdata-425.txt
Keywords
Material1;Material2;Material3;Material4;Product;Object;Scenario;Method;Reference;Comment;Owner;IsPublic;ImportDate
PVC;PVC;;;Cable FIPEC 26 1x3x1.5 mm2;Data cable;;ISO 5660;FIPEC Final Report on the European Commission, SMT4-CT96-2059, 410pp, ISBN 0 9532312 5 9, London 2000;;;1;2005-09-29 09:03:46
Scalars
Flux (kW/m2);tig (s);qmax (kw/m2);qtotal (MJ/m2);q180 (kw/m2);q300 (kw/m2);Mass loss (g);DHc (MJ/kg);Peak smoke production (m2/m2s);Total smoke produced (m2/m2);Specific extinction area (avg) (m2/kg);Area (m2);Thickness (mm);Density (kg/m3)
35;30;153;83.57;103.98;108.24;51.5;13.96;;;;0.008840;9.4;
VectorData
Time (s);HRR (kW/m2);SEA (m2/kg);SPR (m2/s)
0; 2.4; 0; 0.0000
5; 0.5; 0; 0.0000
10; 0.0; 0; 0.0000
15; 0.0; 0; 0.0000
20; 0.0; 249; 0.0003
25; 23.7; 0; 0.0011
30; 82.8; 69; 0.0023
35; 110.2; 551; 0.0446
40; 123.9; 575; 0.0557
45; 129.0; 622; 0.0708
50; 121.9; 695; 0.0810
55; 115.4; 695; 0.0721
60; 110.9; 786; 0.0723
65; 109.3; 770; 0.0687
70; 107.5; 768; 0.0639
75; 104.0; 735; 0.0601
80; 101.0; 669; 0.0529
85; 98.5; 731; 0.0487
90; 98.2; 681; 0.0434
95; 100.6; 617; 0.0416
100; 100.2; 618; 0.0413
105; 98.6; 632; 0.0409
110; 96.7; 618; 0.0402
115; 93.6; 548; 0.0362
120; 93.9; 515; 0.0346
125; 95.0; 527; 0.0354
130; 95.9; 527; 0.0353
135; 99.3; 501; 0.0339
140; 102.4; 514; 0.0354
145; 102.2; 490; 0.0355
150; 101.3; 521; 0.0355
155; 98.4; 554; 0.0349
160; 97.7; 508; 0.0333
165; 99.3; 506; 0.0314
170; 103.0; 475; 0.0294
175; 106.1; 469; 0.0325
180; 107.1; 460; 0.0325
185; 106.9; 469; 0.0319
190; 106.1; 468; 0.0326
195; 105.4; 430; 0.0306
200; 105.1; 460; 0.0310
205; 104.1; 462; 0.0299
210; 101.0; 433; 0.0286
215; 97.1; 434; 0.0277
220; 95.8; 431; 0.0266
225; 96.2; 398; 0.0243
230; 98.6; 401; 0.0257
235; 106.0; 399; 0.0264
240; 112.5; 417; 0.0260
245; 117.3; 393; 0.0269
250; 119.7; 358; 0.0276
255; 120.3; 392; 0.0305
260; 120.2; 412; 0.0312
265; 118.5; 406; 0.0306
270; 116.4; 389; 0.0295
275; 114.6; 436; 0.0299
280; 112.7; 411; 0.0289
285; 113.5; 397; 0.0299
290; 115.8; 449; 0.0319
295; 116.1; 459; 0.0315
300; 116.9; 432; 0.0318
305; 117.1; 447; 0.0328
310; 118.5; 439; 0.0322
315; 119.4; 456; 0.0329
320; 121.2; 474; 0.0337
325; 124.6; 471; 0.0360
330; 127.0; 432; 0.0342
335; 127.3; 429; 0.0357
340; 128.0; 432; 0.0353
345; 128.1; 444; 0.0365
350; 128.0; 430; 0.0355
355; 128.1; 413; 0.0353
360; 128.6; 417; 0.0351
365; 128.3; 431; 0.0358
370; 129.0; 414; 0.0368
375; 130.3; 436; 0.0366
380; 130.3; 411; 0.0346
385; 130.5; 403; 0.0355
390; 132.2; 423; 0.0366
395; 134.0; 411; 0.0364
400; 135.7; 405; 0.0366
405; 138.7; 404; 0.0366
410; 141.3; 398; 0.0381
415; 144.0; 383; 0.0375
420; 146.6; 420; 0.0397
425; 148.4; 392; 0.0391
430; 148.9; 389; 0.0410
435; 151.3; 383; 0.0394
440; 153.0; 398; 0.0400
445; 152.9; 392; 0.0413
450; 151.7; 383; 0.0416
455; 150.3; 378; 0.0398
460; 149.0; 395; 0.0402
465; 148.4; 387; 0.0409
470; 147.2; 388; 0.0406
475; 145.9; 395; 0.0410
480; 144.8; 393; 0.0410
485; 143.1; 382; 0.0397
490; 141.8; 390; 0.0395
495; 139.9; 387; 0.0383
500; 137.9; 381; 0.0383
505; 135.9; 368; 0.0363
510; 132.2; 396; 0.0381
515; 127.8; 432; 0.0382
520; 125.0; 414; 0.0366
525; 121.1; 393; 0.0359
530; 117.5; 390; 0.0329
535; 113.9; 412; 0.0324
540; 111.5; 428; 0.0337
545; 108.6; 400; 0.0319
550; 105.7; 423; 0.0316
555; 103.0; 452; 0.0309
560; 100.0; 463; 0.0316
565; 97.4; 441; 0.0285
570; 94.9; 448; 0.0284
575; 92.5; 461; 0.0284
580; 90.4; 437; 0.0266
585; 87.4; 466; 0.0269
590; 85.2; 450; 0.0260
595; 82.8; 508; 0.0263
600; 81.1; 584; 0.0265
605; 78.9; 501; 0.0246
610; 77.0; 541; 0.0249
615; 76.4; 530; 0.0243
620; 75.0; 516; 0.0236
625; 73.8; 571; 0.0238
630; 73.6; 631; 0.0234
635; 73.8; 654; 0.0239
640; 74.8; 629; 0.0239
645; 74.1; 676; 0.0229
650; 73.5; 776; 0.0238
655; 74.9; 706; 0.0233
660; 75.9; 755; 0.0233
665; 77.9; 782; 0.0243
670; 80.9; 773; 0.0244
675; 82.5; 1139; 0.0266
680; 84.5; 955; 0.0290
685; 85.9; 797; 0.0314
690; 87.8; 1040; 0.0338
695; 87.1; 1040; 0.0337
700; 86.5; 1011; 0.0355
705; 85.1; 1172; 0.0357
710; 83.1; 1176; 0.0333
715; 79.9; 1144; 0.0347
720; 75.9; 1041; 0.0314
725; 72.2; 1081; 0.0305
730; 67.5; 1218; 0.0280
735; 63.5; 969; 0.0255
740; 60.1; 770; 0.0223
745; 56.8; 827; 0.0189
750; 53.4; 902; 0.0166
755; 50.5; 755; 0.0143
760; 47.5; 656; 0.0125
765; 44.6; 579; 0.0098
770; 42.5; 399; 0.0076
775; 40.9; 435; 0.0066
780; 38.6; 432; 0.0062
785; 36.0; 345; 0.0048
790; 33.5; 319; 0.0036
795; 31.7; 187; 0.0028
800; 30.6; 187; 0.0021
805; 29.4; 118; 0.0012
810; 27.6; 44; 0.0005
815; 26.8; 0; 0.0000
820; 26.0; 0; 0.0000
825; 24.2; 0; 0.0000
830; 23.6; 0; 0.0000
835; 23.1; 0; 0.0000
840; 22.1; 0; 0.0000
845; 20.3; 0; 0.0000
850; 20.3; 0; 0.0000
855; 20.1; 0; 0.0000
860; 19.2; 0; 0.0000
865; 18.9; 0; 0.0000
870; 18.1; 0; 0.0000
875; 17.1; 0; 0.0000
880; 16.2; 0; 0.0000
885; 15.4; 3; 0.0000
890; 15.3; 29; 0.0002
895; 15.1; 28; 0.0003
900; 14.7; 35; 0.0003
905; 14.8; 83; 0.0002
910; 14.7; 29; 0.0001
915; 14.6; 5; 0.0000
920; 14.6; 0; 0.0000
925; 14.4; 0; 0.0000
930; 14.1; 0; 0.0000
935; 13.9; 0; 0.0000
940; 13.7; 0; 0.0000
945; 13.7; 0; 0.0000
950; 13.7; 0; 0.0000
955; 13.5; 0; 0.0000
960; 13.3; 0; 0.0000

File: data/rise_materials/Testdata-433.txt
Keywords
Material1;Material2;Material3;Material4;Product;Object;Scenario;Method;Reference;Comment;Owner;IsPublic;ImportDate
;RPPVC;;;Cable FIPEC 34 1.50 mm2;Wires;;ISO 5660;FIPEC Final Report on the European Commission, SMT4-CT96-2059, 410pp, ISBN 0 9532312 5 9, London 2000;;;1;2005-09-29 09:45:31
Scalars
Flux (kW/m2);tig (s);qmax (kw/m2);qtotal (MJ/m2);q180 (kw/m2);q300 (kw/m2);Mass loss (g);DHc (MJ/kg);Peak smoke production (m2/m2s);Total smoke produced (m2/m2);Specific extinction area (avg) (m2/kg);Area (m2);Thickness (mm);Density (kg/m3)
75;6;186;22.55;106.74;69.78;11.1;15.82;;;;0.008830;2.9;
VectorData
Time (s);HRR (kW/m2);SEA (m2/kg);SPR (m2/s)
0; 11.5; 1; 0.0006
5; 106.3; 0; 0.0006
10; 186.2; 0; 0.0718
15; 179.3; 1924; 0.1605
20; 160.2; 1214; 0.1405
25; 161.1; 1174; 0.1228
30; 162.9; 1062; 0.1193
35; 158.5; 1300; 0.1127
40; 155.5; 1784; 0.1061
45; 156.2; 1067; 0.0949
50; 161.0; 769; 0.0920
55; 163.6; 1015; 0.0918
60; 164.4; 930; 0.0929
65; 163.7; 849; 0.0962
70; 166.4; 900; 0.0977
75; 166.2; 773; 0.1003
80; 163.3; 789; 0.0999
85; 152.5; 861; 0.1025
90; 135.4; 1074; 0.0933
95; 120.9; 948; 0.0820
100; 110.5; 758; 0.0730
105; 103.7; 1793; 0.0678
110; 100.9; 2364; 0.0638
115; 99.3; 1727; 0.0656
120; 95.5; 1195; 0.0626
125; 90.5; 1032; 0.0596
130; 80.2; 1148; 0.0529
135; 66.5; 666; 0.0434
140; 53.6; 619; 0.0298
145; 44.0; 0; 0.0175
150; 36.9; 0; 0.0103
155; 31.5; 0; 0.0055
160; 27.4; 119; 0.0032
165; 24.6; 24; 0.0012
170; 22.8; 28; 0.0008
175; 21.4; 0; 0.0005
180; 20.2; 0; 0.0003
185; 19.4; 61; 0.0002
190; 18.5; 8; 0.0001
195; 17.8; 0; 0.0000
200; 16.8; 0; 0.0001
205; 16.2; 0; 0.0001
210; 15.7; 3; 0.0001
215; 14.9; 0; 0.0000
220; 14.6; 0; 0.0000
225; 14.3; 21; 0.0001
230; 13.8; 0; 0.0000
235; 13.9; 0; 0.0000
240; 13.9; 0; 0.0000
245; 14.0; 2; 0.0000
250; 14.2; 0; 0.0000
255; 14.2; 0; 0.0000
260; 14.2; 0; 0.0001
265; 14.1; 20; 0.0001
270; 13.9; 0; 0.0001
275; 13.7; 0; 0.0000
280; 13.5; 0; 0.0000
285; 13.5; 0; 0.0000
290; 13.2; 0; 0.0000
295; 12.9; 0; 0.0000
300; 12.9; 0; 0.0000
305; 12.5; 0; 0.0000
310; 12.4; 0; 0.0000
315; 12.3; 0; 0.0000
320; 12.0; 0; 0.0000
325; 11.9; 0; 0.0000
330; 11.8; 0; 0.0000
335; 11.7; 0; 0.0000
340; 11.7; 0; 0.0000
345; 11.6; 0; 0.0000
350; 11.2; 0; 0.0000

File: data/rise_materials/Testdata-434.txt
Keywords
Material1;Material2;Material3;Material4;Product;Object;Scenario;Method;Reference;Comment;Owner;IsPublic;ImportDate
;RPPVC;;;Cable FIPEC 34 1.50 mm2;Wires;;ISO 5660;FIPEC Final Report on the European Commission, SMT4-CT96-2059, 410pp, ISBN 0 9532312 5 9, London 2000;;;1;2005-09-29 09:46:51
Scalars
Flux (kW/m2);tig (s);qmax (kw/m2);qtotal (MJ/m2);q180 (kw/m2);q300 (kw/m2);Mass loss (g);DHc (MJ/kg);Peak smoke production (m2/m2s);Total smoke produced (m2/m2);Specific extinction area (avg) (m2/kg);Area (m2);Thickness (mm);Density (kg/m3)
50;18;140;24.57;106.01;72.61;15.2;11.69;;;;0.008830;2.9;
VectorData
Time (s);HRR (kW/m2);SEA (m2/kg);SPR (m2/s)
0; 2.4; 9; 0.0002
5; 0.0; 0; 0.0002
10; 23.8; 0; 0.0008
15; 83.4; 230; 0.0083
20; 133.2; 347; 0.0302
25; 139.4; 680; 0.0851
30; 128.4; 790; 0.1020
35; 123.2; 766; 0.0897
40; 120.6; 794; 0.0863
45; 124.4; 724; 0.0777
50; 127.1; 724; 0.0783
55; 128.0; 745; 0.0789
60; 128.4; 689; 0.0745
65; 126.8; 683; 0.0694
70; 128.8; 663; 0.0651
75; 133.3; 610; 0.0605
80; 137.5; 626; 0.0616
85; 140.0; 588; 0.0604
90; 140.1; 577; 0.0593
95; 140.4; 588; 0.0645
100; 138.8; 551; 0.0632
105; 137.4; 546; 0.0633
110; 136.7; 541; 0.0630
115; 134.7; 600; 0.0648
120; 129.3; 552; 0.0598
125; 118.2; 544; 0.0581
130; 105.2; 618; 0.0541
135; 92.0; 620; 0.0498
140; 79.6; 521; 0.0397
145; 70.7; 555; 0.0330
150; 65.9; 604; 0.0279
155; 67.1; 680; 0.0272
160; 71.0; 743; 0.0287
165; 75.6; 903; 0.0327
170; 77.1; 866; 0.0347
175; 77.0; 1157; 0.0367
180; 75.0; 1411; 0.0373
185; 70.2; 1034; 0.0343
190; 64.0; 982; 0.0309
195; 58.3; 908; 0.0270
200; 52.5; 863; 0.0220
205; 46.7; 734; 0.0167
210; 41.7; 593; 0.0130
215; 37.3; 386; 0.0088
220; 33.5; 335; 0.0055
225; 30.7; 215; 0.0031
230; 27.3; 68; 0.0013
235; 23.8; 24; 0.0004
240; 21.4; 9; 0.0002
245; 20.4; 22; 0.0003
250; 20.1; 16; 0.0002
255; 19.5; 26; 0.0003
260; 19.1; 41; 0.0002
265; 18.7; 15; 0.0002
270; 18.7; 18; 0.0002
275; 18.4; 45; 0.0004
280; 18.4; 30; 0.0004
285; 18.0; 40; 0.0004
290; 17.9; 68; 0.0005
295; 17.7; 56; 0.0007
300; 17.6; 100; 0.0009
305; 17.2; 254; 0.0010
310; 17.2; 53; 0.0010
315; 17.2; 63; 0.0011
320; 16.9; 0; 0.0013
325; 16.7; 0; 0.0014
330; 16.7; 180; 0.0015
335; 16.6; 205; 0.0015
340; 16.1; 256; 0.0017
345; 16.0; 316; 0.0016
350; 15.8; 180; 0.0016
355; 15.7; 270; 0.0016
360; 15.7; 375; 0.0018
365; 15.7; 242; 0.0017
370; 15.7; 709; 0.0019
375; 15.7; 0; 0.0019
380; 15.7; 0; 0.0019
385; 15.7; 0; 0.0019
390; 15.7; 0; 0.0019
395; 15.7; 0; 0.0019

File: data/rise_materials/Testdata-435.txt
Keywords
Material1;Material2;Material3;Material4;Product;Object;Scenario;Method;Reference;Comment;Owner;IsPublic;ImportDate
;RPPVC;;;Cable FIPEC 34 1.50 mm2;Wires;;ISO 5660;FIPEC Final Report on the European Commission, SMT4-CT96-2059, 410pp, ISBN 0 9532312 5 9, London 2000;;;1;2005-09-29 09:47:46
Scalars
Flux (kW/m2);tig (s);qmax (kw/m2);qtotal (MJ/m2);q180 (kw/m2);q300 (kw/m2);Mass loss (g);DHc (MJ/kg);Peak smoke production (m2/m2s);Total smoke produced (m2/m2);Specific extinction area (avg) (m2/kg);Area (m2);Thickness (mm);Density (kg/m3)
35;40;117;22.94;87.50;66.94;15.3;11.36;;;;0.008830;2.9;
VectorData
Time (s);HRR (kW/m2);SEA (m2/kg);SPR (m2/s)
0; 2.7; 0; 0.0000
5; 1.9; 0; 0.0000
10; 0.3; 0; 0.0000
15; 0.0; 33; 0.0001
20; 0.5; 31; 0.0003
25; 25.1; 66; 0.0011
30; 50.1; 218; 0.0082
35; 72.6; 214; 0.0122
40; 98.7; 313; 0.0256
45; 106.4; 570; 0.0590
50; 106.0; 722; 0.0742
55; 105.3; 646; 0.0679
60; 103.5; 691; 0.0686
65; 99.7; 742; 0.0642
70; 96.4; 664; 0.0581
75; 98.4; 597; 0.0530
80; 100.7; 634; 0.0516
85; 99.6; 643; 0.0534
90; 100.4; 586; 0.0480
95; 100.9; 549; 0.0447
100; 100.6; 530; 0.0423
105; 100.9; 516; 0.0410
110; 103.7; 455; 0.0386
115; 107.3; 503; 0.0404
120; 110.8; 493; 0.0414
125; 113.1; 522; 0.0468
130; 115.9; 529; 0.0484
135; 116.9; 490; 0.0486
140; 116.1; 487; 0.0487
145; 114.1; 517; 0.0486
150; 112.2; 507; 0.0495
155; 108.4; 522; 0.0487
160; 102.4; 525; 0.0455
165; 93.7; 466; 0.0392
170; 86.6; 476; 0.0344
175; 79.3; 427; 0.0286
180; 69.0; 343; 0.0206
185; 55.3; 349; 0.0164
190; 42.1; 383; 0.0117
195; 33.5; 217; 0.0085
200; 31.6; 110; 0.0046
205; 32.0; 153; 0.0037
210; 34.3; 263; 0.0052
215; 38.7; 345; 0.0061
220; 43.3; 318; 0.0080
225; 47.7; 361; 0.0097
230; 51.8; 467; 0.0112
235; 55.2; 543; 0.0127
240; 57.1; 547; 0.0136
245; 58.0; 581; 0.0155
250; 57.8; 565; 0.0148
255; 55.7; 555; 0.0146
260; 53.1; 526; 0.0138
265; 49.2; 543; 0.0127
270; 46.0; 492; 0.0112
275; 42.0; 348; 0.0087
280; 38.0; 431; 0.0077
285; 34.0; 359; 0.0062
290; 30.6; 253; 0.0050
295; 28.1; 313; 0.0043
300; 25.3; 177; 0.0027
305; 24.0; 84; 0.0018
310; 22.5; 54; 0.0009
315; 21.1; 0; 0.0000
320; 18.6; 0; 0.0000
325; 16.8; 0; 0.0000
330; 16.6; 0; 0.0000
335; 16.7; 0; 0.0000
340; 16.0; 0; 0.0000
345; 16.0; 0; 0.0000
350; 15.8; 0; 0.0000
355; 15.7; 0; 0.0000
360; 15.5; 0; 0.0000
365; 15.7; 0; 0.0000
370; 15.2; 0; 0.0000
375; 15.0; 0; 0.0000
380; 15.0; 0; 0.0000
385; 15.0; 0; 0.0000
390; 14.8; 0; 0.0000
395; 14.3; 0; 0.0000
400; 14.3; 0; 0.0000
405; 14.2; 0; 0.0000
410; 14.1; 0; 0.0000
415; 14.0; 0; 0.0000
420; 13.8; 0; 0.0000
425; 13.7; 0; 0.0000
430; 13.4; 0; 0.0000

File: data/rise_materials/Testdata-436.txt
Keywords
Material1;Material2;Material3;Material4;Product;Object;Scenario;Method;Reference;Comment;Owner;IsPublic;ImportDate
PVC;PVC;;;Cable FIPEC 28 1x3x1 mm2;Data Cable;;ISO 5660;FIPEC Final Report on the European Commission, SMT4-CT96-2059, 410pp, ISBN 0 9532312 5 9, London 2000;;;1;2005-09-30 08:16:18
Scalars
Flux (kW/m2);tig (s);qmax (kw/m2);qtotal (MJ/m2);q180 (kw/m2);q300 (kw/m2);Mass loss (g);DHc (MJ/kg);Peak smoke production (m2/m2s);Total smoke produced (m2/m2);Specific extinction area (avg) (m2/kg);Area (m2);Thickness (mm);Density (kg/m3)
75;11;203;78.46;157.15;160.46;47.8;13.64;;;;0.008830;8.2;
VectorData
Time (s);HRR (kW/m2);SEA (m2/kg);SPR (m2/s)
0; 6.0; 8; 0.0005
5; 89.3; 0; 0.0005
10; 179.2; 289; 0.0205
15; 202.8; 555; 0.0902
20; 199.2; 640; 0.1175
25; 192.0; 679; 0.1222
30; 180.5; 725; 0.1216
35; 170.0; 746; 0.1130
40; 160.9; 781; 0.1095
45; 154.0; 771; 0.0980
50; 154.0; 688; 0.0815
55; 150.4; 661; 0.0742
60; 145.5; 659; 0.0706
65; 143.4; 686; 0.0692
70; 141.0; 711; 0.0656
75; 141.1; 697; 0.0619
80; 142.6; 703; 0.0598
85; 143.5; 657; 0.0606
90; 141.6; 639; 0.0599
95; 140.5; 674; 0.0564
100; 140.8; 649; 0.0536
105; 139.8; 644; 0.0549
110; 141.7; 638; 0.0533
115; 144.9; 663; 0.0546
120; 150.8; 616; 0.0547
125; 155.0; 631; 0.0597
130; 157.6; 645; 0.0643
135; 157.3; 696; 0.0680
140; 157.0; 727; 0.0678
145; 159.9; 666; 0.0673
150; 161.0; 680; 0.0677
155; 161.1; 703; 0.0676
160; 161.7; 691; 0.0701
165; 162.1; 672; 0.0714
170; 162.6; 704; 0.0713
175; 164.1; 704; 0.0711
180; 165.4; 663; 0.0731
185; 166.0; 685; 0.0732
190; 164.9; 713; 0.0737
195; 163.7; 674; 0.0739
200; 162.6; 671; 0.0735
205; 161.2; 684; 0.0716
210; 161.0; 667; 0.0707
215; 160.6; 640; 0.0687
220; 159.8; 653; 0.0681
225; 159.9; 632; 0.0655
230; 161.8; 609; 0.0648
235; 163.3; 612; 0.0665
240; 164.8; 614; 0.0675
245; 165.3; 623; 0.0679
250; 165.1; 611; 0.0671
255; 164.0; 589; 0.0679
260; 164.8; 601; 0.0676
265; 165.0; 628; 0.0688
270; 165.8; 599; 0.0677
275; 167.0; 624; 0.0710
280; 168.0; 611; 0.0718
285; 168.9; 606; 0.0721
290; 168.7; 613; 0.0731
295; 169.7; 621; 0.0742
300; 170.5; 626; 0.0746
305; 170.8; 611; 0.0736
310; 172.8; 571; 0.0758
315; 173.8; 616; 0.0737
320; 174.3; 699; 0.0761
325; 174.4; 650; 0.0792
330; 173.3; 656; 0.0783
335; 170.6; 645; 0.0779
340; 168.7; 661; 0.0778
345; 166.6; 696; 0.0786
350; 164.9; 675; 0.0757
355; 162.2; 658; 0.0727
360; 157.7; 661; 0.0715
365; 152.2; 711; 0.0712
370; 144.1; 719; 0.0666
375; 135.1; 696; 0.0629
380; 126.4; 685; 0.0578
385; 118.8; 699; 0.0524
390; 112.2; 684; 0.0490
395; 106.1; 644; 0.0421
400; 100.2; 682; 0.0387
405; 94.8; 630; 0.0333
410; 91.1; 593; 0.0295
415; 89.6; 667; 0.0274
420; 91.4; 686; 0.0258
425; 93.6; 653; 0.0267
430; 97.8; 770; 0.0295
435; 101.5; 787; 0.0317
440; 104.2; 829; 0.0366
445; 105.5; 902; 0.0378
450; 104.9; 965; 0.0372
455; 102.7; 894; 0.0378
460; 99.5; 791; 0.0358
465; 95.1; 850; 0.0336
470; 90.3; 799; 0.0295
475; 85.3; 715; 0.0265
480; 80.2; 675; 0.0229
485; 75.8; 575; 0.0189
490; 71.1; 468; 0.0152
495; 67.2; 327; 0.0119
500; 63.5; 328; 0.0092
505; 59.8; 260; 0.0066
510; 56.1; 182; 0.0050
515; 52.8; 151; 0.0035
520; 49.9; 99; 0.0025
525; 47.2; 79; 0.0021
530; 44.8; 53; 0.0013
535; 42.1; 45; 0.0010
540; 39.8; 42; 0.0010
545; 37.8; 36; 0.0008
550; 35.6; 38; 0.0008
555; 33.8; 44; 0.0009
560; 31.6; 46; 0.0010
565; 29.9; 42; 0.0010
570; 29.2; 48; 0.0010
575; 28.5; 61; 0.0011
580; 27.7; 51; 0.0011
585; 27.2; 61; 0.0011
590; 26.6; 85; 0.0014
595; 26.3; 77; 0.0014
600; 25.7; 69; 0.0013
605; 25.4; 65; 0.0013
610; 25.2; 114; 0.0012
615; 24.9; 98; 0.0013
620; 24.9; 54; 0.0013
625; 24.5; 77; 0.0012
630; 24.2; 98; 0.0012
635; 24.2; 74; 0.0011
640; 23.9; 79; 0.0011
645; 23.6; 67; 0.0009
650; 23.6; 58; 0.0008
655; 23.7; 57; 0.0009
660; 23.1; 37; 0.0006
665; 23.1; 58; 0.0006
670; 23.0; 50; 0.0006
675; 22.8; 51; 0.0006
680; 22.9; 60; 0.0006
685; 22.6; 58; 0.0006
690; 22.4; 46; 0.0005
695; 22.0; 63; 0.0009
700; 21.9; 76; 0.0007
705; 21.6; 52; 0.0006
710; 21.5; 39; 0.0007

File: data/rise_materials/Testdata-437.txt
Keywords
Material1;Material2;Material3;Material4;Product;Object;Scenario;Method;Reference;Comment;Owner;IsPublic;ImportDate
PVC;PVC;;;Cable FIPEC 28 1x3x1 mm2;Data Cable;;ISO 5660;FIPEC Final Report on the European Commission, SMT4-CT96-2059, 410pp, ISBN 0 9532312 5 9, London 2000;;;1;2005-09-30 08:18:22
Scalars
Flux (kW/m2);tig (s);qmax (kw/m2);qtotal (MJ/m2);q180 (kw/m2);q300 (kw/m2);Mass loss (g);DHc (MJ/kg);Peak smoke production (m2/m2s);Total smoke produced (m2/m2);Specific extinction area (avg) (m2/kg);Area (m2);Thickness (mm);Density (kg/m3)
50;28;153;75.92;103.68;113.45;48.4;12.99;;;;0.008830;8.2;
VectorData
Time (s);HRR (kW/m2);SEA (m2/kg);SPR (m2/s)
0; 0.9; 9; 0.0004
5; 0.0; 0; 0.0004
10; 29.5; 0; 0.0012
15; 89.8; 227; 0.0084
20; 115.7; 340; 0.0276
25; 125.8; 376; 0.0376
30; 128.4; 529; 0.0633
35; 126.2; 669; 0.0774
40; 122.4; 729; 0.0803
45; 115.6; 725; 0.0783
50; 110.4; 741; 0.0741
55; 106.2; 679; 0.0663
60; 104.5; 739; 0.0615
65; 102.7; 775; 0.0585
70; 100.0; 630; 0.0562
75; 98.9; 592; 0.0514
80; 99.6; 619; 0.0450
85; 97.8; 576; 0.0444
90; 95.9; 589; 0.0417
95; 95.8; 672; 0.0459
100; 94.1; 599; 0.0425
105; 92.4; 604; 0.0421
110; 90.8; 603; 0.0400
115; 89.4; 624; 0.0393
120; 89.5; 600; 0.0392
125; 91.5; 589; 0.0392
130; 92.7; 607; 0.0393
135; 93.7; 670; 0.0410
140; 95.5; 677; 0.0414
145; 98.1; 640; 0.0412
150; 101.3; 590; 0.0400
155; 103.4; 600; 0.0410
160; 102.5; 561; 0.0403
165; 103.6; 522; 0.0388
170; 105.3; 541; 0.0378
175; 107.4; 567; 0.0398
180; 107.4; 532; 0.0397
185; 109.0; 535; 0.0391
190; 112.9; 590; 0.0388
195; 116.2; 560; 0.0397
200; 118.5; 471; 0.0403
205; 120.1; 444; 0.0395
210; 122.8; 496; 0.0413
215; 123.0; 462; 0.0391
220; 121.6; 453; 0.0379
225; 121.8; 469; 0.0383
230; 121.4; 450; 0.0386
235; 121.1; 431; 0.0366
240; 120.2; 460; 0.0388
245; 119.5; 449; 0.0385
250; 121.1; 477; 0.0398
255; 121.8; 459; 0.0375
260; 121.9; 485; 0.0405
265; 123.8; 475; 0.0408
270; 126.6; 454; 0.0398
275; 126.9; 454; 0.0395
280; 127.3; 486; 0.0403
285; 128.1; 468; 0.0400
290; 130.6; 494; 0.0416
295; 132.8; 430; 0.0390
300; 135.4; 370; 0.0348
305; 136.2; 420; 0.0347
310; 136.2; 402; 0.0360
315; 136.4; 402; 0.0365
320; 136.8; 320; 0.0359
325; 137.5; 331; 0.0366
330; 138.3; 533; 0.0358
335; 139.6; 503; 0.0393
340; 141.0; 332; 0.0341
345; 141.5; 387; 0.0358
350; 142.0; 392; 0.0375
355; 142.3; 398; 0.0414
360; 144.6; 411; 0.0418
365; 146.8; 411; 0.0420
370; 147.8; 399; 0.0409
375; 148.8; 451; 0.0464
380; 150.5; 387; 0.0416
385; 152.7; 411; 0.0446
390; 151.2; 399; 0.0436
395; 148.7; 408; 0.0459
400; 149.9; 424; 0.0443
405; 149.9; 420; 0.0463
410; 146.3; 383; 0.0451
415; 148.4; 406; 0.0446
420; 146.3; 425; 0.0468
425; 141.1; 419; 0.0463
430; 134.9; 382; 0.0400
435; 132.3; 350; 0.0384
440; 128.8; 345; 0.0371
445; 110.1; 345; 0.0347
450; 114.2; 300; 0.0310
455; 121.6; 333; 0.0308
460; 119.2; 292; 0.0276
465; 123.2; 281; 0.0270
470; 123.8; 384; 0.0343
475; 120.9; 342; 0.0298
480; 116.8; 425; 0.0330
485; 111.5; 400; 0.0304
490; 107.2; 425; 0.0305
495; 103.1; 441; 0.0293
500; 99.1; 425; 0.0282
505; 94.1; 456; 0.0271
510; 88.7; 466; 0.0255
515; 84.6; 451; 0.0246
520; 79.8; 442; 0.0236
525; 76.4; 470; 0.0218
530; 73.3; 502; 0.0215
535; 70.9; 472; 0.0208
540; 69.3; 489; 0.0200
545; 67.7; 536; 0.0187
550; 68.6; 572; 0.0199
555; 67.9; 470; 0.0193
560; 69.1; 527; 0.0202
565; 69.9; 609; 0.0202
570; 71.9; 728; 0.0213
575; 73.1; 613; 0.0225
580; 75.6; 1419; 0.0241
585; 77.6; 933; 0.0256
590; 78.7; 486; 0.0267
595; 80.2; 734; 0.0277
600; 80.9; 919; 0.0290
605; 81.0; 822; 0.0291
610; 81.3; 842; 0.0311
615; 80.5; 843; 0.0289
620; 79.1; 825; 0.0296
625; 76.9; 909; 0.0293
630; 74.1; 903; 0.0291
635; 71.4; 886; 0.0288
640; 68.8; 933; 0.0272
645; 65.1; 788; 0.0257
650; 61.4; 867; 0.0250
655; 58.4; 880; 0.0226
660; 55.0; 788; 0.0212
665; 52.0; 724; 0.0195
670; 48.3; 639; 0.0174
675; 45.8; 769; 0.0156
680; 43.2; 593; 0.0153
685; 41.0; 467; 0.0133
690; 39.3; 617; 0.0117
695; 37.4; 508; 0.0103
700; 35.4; 331; 0.0085
705; 34.4; 317; 0.0072
710; 32.3; 214; 0.0062
715; 31.2; 317; 0.0050
720; 30.0; 532; 0.0041
725; 28.8; 161; 0.0032
730; 27.3; 101; 0.0022
735; 26.1; 74; 0.0014
740; 24.3; 93; 0.0009
745; 20.3; 17; 0.0003
750; 18.2; 26; 0.0005
755; 18.4; 9; 0.0002
760; 18.1; 0; 0.0000
765; 17.7; 0; 0.0000
770; 17.6; 0; 0.0000
775; 17.3; 0; 0.0000
780; 17.0; 0; 0.0000
785; 17.0; 0; 0.0000
790; 16.8; 0; 0.0000
795; 16.8; 0; 0.0000
800; 16.4; 0; 0.0000
805; 16.4; 0; 0.0000
810; 16.0; 3; 0.0001
815; 16.0; 22; 0.0003
820; 15.9; 37; 0.0005
825; 16.0; 49; 0.0005
830; 16.0; 47; 0.0008
835; 16.0; 118; 0.0008
840; 15.9; 234; 0.0010
845; 15.6; 52; 0.0010
850; 15.2; 61; 0.0012
855; 15.2; 55; 0.0011

File: data/rise_materials/Testdata-438.txt
Keywords
Material1;Material2;Material3;Material4;Product;Object;Scenario;Method;Reference;Comment;Owner;IsPublic;ImportDate
PVC;PVC;;;Cable FIPEC 28 1x3x1 mm2;Data Cable;;ISO 5660;FIPEC Final Report on the European Commission, SMT4-CT96-2059, 410pp, ISBN 0 9532312 5 9, London 2000;;;1;2005-09-30 08:19:34
Scalars
Flux (kW/m2);tig (s);qmax (kw/m2);qtotal (MJ/m2);q180 (kw/m2);q300 (kw/m2);Mass loss (g);DHc (MJ/kg);Peak smoke production (m2/m2s);Total smoke produced (m2/m2);Specific extinction area (avg) (m2/kg);Area (m2);Thickness (mm);Density (kg/m3)
35;43;134;76.47;80.80;87.26;49.1;12.95;;;;0.008830;8.2;
VectorData
Time (s);HRR (kW/m2);SEA (m2/kg);SPR (m2/s)
0; 4.7; 0; 0.0000
5; 1.3; 0; 0.0000
10; 0.2; 173; 0.0003
15; 0.0; 0; 0.0004
20; 20.0; 95; 0.0011
25; 50.7; 315; 0.0066
30; 69.6; 366; 0.0138
35; 78.4; 261; 0.0179
40; 84.5; 308; 0.0245
45; 91.2; 529; 0.0368
50; 90.5; 609; 0.0443
55; 86.2; 544; 0.0457
60; 83.5; 556; 0.0421
65; 86.1; 612; 0.0424
70; 87.1; 561; 0.0409
75; 83.9; 569; 0.0408
80; 83.6; 526; 0.0353
85; 85.2; 532; 0.0346
90; 82.3; 560; 0.0354
95; 79.9; 582; 0.0365
100; 76.1; 499; 0.0311
105; 75.1; 476; 0.0285
110; 75.8; 590; 0.0305
115; 73.9; 508; 0.0276
120; 71.5; 390; 0.0252
125; 69.7; 458; 0.0249
130; 71.9; 561; 0.0285
135; 75.4; 532; 0.0299
140; 74.4; 580; 0.0338
145; 72.7; 812; 0.0333
150; 73.7; 683; 0.0331
155; 76.1; 442; 0.0313
160; 78.5; 477; 0.0305
165; 79.6; 526; 0.0310
170; 82.7; 558; 0.0325
175; 85.5; 548; 0.0338
180; 86.3; 561; 0.0346
185; 86.9; 556; 0.0348
190; 87.6; 577; 0.0370
195; 87.1; 556; 0.0361
200; 86.2; 554; 0.0359
205; 84.4; 563; 0.0363
210; 83.3; 536; 0.0344
215; 82.9; 590; 0.0360
220; 82.1; 585; 0.0357
225; 83.3; 556; 0.0357
230; 86.4; 590; 0.0364
235; 89.4; 630; 0.0371
240; 91.6; 550; 0.0375
245; 93.8; 543; 0.0391
250; 94.6; 593; 0.0383
255; 94.1; 601; 0.0402
260; 93.5; 586; 0.0387
265; 93.6; 550; 0.0384
270; 93.0; 551; 0.0382
275; 92.9; 550; 0.0369
280; 92.3; 504; 0.0376
285; 92.0; 532; 0.0367
290; 92.4; 570; 0.0364
295; 94.4; 536; 0.0367
300; 94.9; 494; 0.0351
305; 96.1; 534; 0.0363
310; 98.1; 480; 0.0338
315; 100.4; 479; 0.0351
320; 102.2; 464; 0.0328
325; 103.8; 463; 0.0341
330; 103.9; 457; 0.0342
335; 105.4; 453; 0.0334
340; 106.9; 438; 0.0324
345; 108.6; 458; 0.0331
350; 110.4; 421; 0.0313
355; 112.5; 412; 0.0319
360; 114.7; 417; 0.0323
365; 116.9; 413; 0.0340
370; 119.1; 426; 0.0336
375; 122.4; 439; 0.0320
380; 123.7; 373; 0.0321
385; 125.1; 370; 0.0330
390; 125.3; 400; 0.0328
395; 126.2; 443; 0.0352
400; 127.4; 412; 0.0301
405; 130.2; 411; 0.0308
410; 131.2; 312; 0.0297
415; 131.2; 331; 0.0327
420; 132.8; 350; 0.0318
425; 133.9; 330; 0.0301
430; 133.9; 359; 0.0317
435; 133.1; 310; 0.0289
440; 133.2; 346; 0.0330
445; 129.6; 380; 0.0349
450; 130.5; 330; 0.0316
455; 132.9; 330; 0.0318
460; 133.7; 313; 0.0298
465; 133.9; 323; 0.0317
470; 133.9; 334; 0.0322
475; 129.8; 316; 0.0307
480; 129.5; 305; 0.0299
485; 133.1; 316; 0.0317
490; 129.5; 330; 0.0342
495; 126.5; 317; 0.0324
500; 126.0; 333; 0.0308
505; 124.6; 339; 0.0317
510; 126.1; 278; 0.0276
515; 119.5; 264; 0.0244
520; 107.5; 233; 0.0222
525; 98.5; 219; 0.0200
530; 94.1; 176; 0.0193
535; 80.8; 208; 0.0184
540; 69.8; 267; 0.0180
545; 70.3; 191; 0.0175
550; 67.8; 201; 0.0168
555; 61.4; 218; 0.0169
560; 77.8; 219; 0.0161
565; 76.4; 235; 0.0170
570; 87.3; 213; 0.0148
575; 104.7; 261; 0.0173
580; 101.7; 352; 0.0225
585; 98.3; 384; 0.0238
590; 94.2; 400; 0.0240
595; 91.0; 439; 0.0248
600; 87.6; 434; 0.0246
605; 83.2; 466; 0.0235
610; 79.3; 460; 0.0222
615; 75.7; 434; 0.0203
620; 71.8; 459; 0.0195
625; 67.9; 406; 0.0172
630; 65.4; 404; 0.0157
635; 63.0; 403; 0.0148
640; 61.0; 360; 0.0139
645; 59.5; 431; 0.0132
650; 58.7; 440; 0.0121
655; 58.1; 326; 0.0112
660; 57.9; 968; 0.0113
665; 57.0; 382; 0.0111
670; 57.2; 214; 0.0110
675; 57.8; 443; 0.0111
680; 58.6; 493; 0.0121
685; 60.0; 376; 0.0113
690; 61.0; 481; 0.0121
695; 62.8; 568; 0.0138
700; 64.6; 486; 0.0144
705; 66.0; 546; 0.0147
710; 67.1; 499; 0.0152
715; 67.5; 500; 0.0154
720; 68.4; 612; 0.0164
725; 68.8; 603; 0.0165
730; 69.1; 575; 0.0174
735; 69.4; 601; 0.0175
740; 69.1; 660; 0.0172
745; 68.5; 549; 0.0163
750; 67.3; 575; 0.0172
755; 66.4; 762; 0.0171
760; 64.5; 774; 0.0169
765; 62.7; 553; 0.0160
770; 60.6; 639; 0.0165
775; 58.8; 618; 0.0152
780; 57.3; 560; 0.0141
785; 54.7; 958; 0.0145
790; 52.3; 1368; 0.0136
795; 50.5; 383; 0.0124
800; 48.7; 338; 0.0119
805; 47.2; 540; 0.0107
810; 45.2; 454; 0.0092
815; 43.7; 494; 0.0091
820; 41.9; 454; 0.0079
825; 40.3; 360; 0.0080
830; 39.3; 405; 0.0073
835; 37.7; 406; 0.0063
840; 36.6; 286; 0.0058
845; 35.6; 336; 0.0052
850; 34.6; 235; 0.0046
855; 34.0; 256; 0.0041
860; 33.0; 331; 0.0039
865; 32.0; 202; 0.0033
870; 31.1; 193; 0.0028
875; 30.5; 153; 0.0027
880; 29.8; 157; 0.0022
885; 29.2; 167; 0.0020
890; 28.6; 111; 0.0014
895; 28.1; 106; 0.0013
900; 27.7; 54; 0.0010
905; 27.8; 51; 0.0008
910; 27.4; 37; 0.0005
915; 27.0; 14; 0.0003
920; 27.0; 0; 0.0001
925; 27.2; 0; 0.0000
930; 26.7; 0; 0.0000
935; 26.6; 0; 0.0000
940; 24.7; 0; 0.0000
945; 23.3; 0; 0.0000
950; 23.2; 0; 0.0000
955; 23.1; 0; 0.0000
960; 23.1; 0; 0.0000
965; 22.8; 0; 0.0000
970; 22.5; 0; 0.0000
975; 22.3; 0; 0.0000
980; 22.2; 0; 0.0000
985; 22.2; 0; 0.0000
990; 22.2; 0; 0.0000
995; 22.2; 0; 0.0000
1000; 22.3; 0; 0.0000
1005; 21.8; 0; 0.0000
1010; 21.6; 0; 0.0000
1015; 21.8; 0; 0.0000
1020; 22.0; 0; 0.0000
1025; 21.8; 0; 0.0000
1030; 21.7; 0; 0.0000
