Repository: johodges/materials

## A Non-Dimensional Scaling Approach to Modeling Material Pyrolysis

This repository contains the data, scripts, and technical documents required to generate the SPyro cone validation cases.

## Instructions
* Clone this repository with submodules
  ```
  git clone --recurse-submodules https://github.com/johodges/materials
  ```
* Pre-process data
  ```
  python materials/scripts/initialize.py
  ```
* Build latest FDS (example for impi_intel_linux target, but use relevant make target for platform)
  ```
  git clone git@github.com:firemodels/fds.git && cd fds
  cd Build/impi_intel_linux
  ./make_fds.sh
  ln -s fds_impi_intel_linux fds
  cd ../..
  ```
* Run cases
  ```

File: data/rise_materials/Testdata-439.txt
Keywords
Material1;Material2;Material3;Material4;Product;Object;Scenario;Method;Reference;Comment;Owner;IsPublic;ImportDate
PVC;PE;;;Cable FIPEC 39  75 Ohm;Coax;;ISO 5660;FIPEC Final Report on the European Commission, SMT4-CT96-2059, 410pp, ISBN 0 9532312 5 9, London 2000;;;1;2005-09-30 08:21:40
Scalars
Flux (kW/m2);tig (s);qmax (kw/m2);qtotal (MJ/m2);q180 (kw/m2);q300 (kw/m2);Mass loss (g);DHc (MJ/kg);Peak smoke production (m2/m2s);Total smoke produced (m2/m2);Specific extinction area (avg) (m2/kg);Area (m2);Thickness (mm);Density (kg/m3)
75;18;412;61.16;281.27;183.05;17.8;29.27;;;;0.008830;5.1;
VectorData
Time (s);HRR (kW/m2);SEA (m2/kg);SPR (m2/s)
0; 1.4; 0; 0.0000
5; 0.7; 0; 0.0000
10; 8.5; 655; 0.0013
15; 73.4; 265; 0.0075
20; 152.5; 18; 0.0015
25; 130.7; 169; 0.0128
30; 80.9; 185; 0.0072
35; 78.0; 0; 0.0000
40; 96.1; 0; 0.0000
45; 115.2; 179; 0.0020
50; 130.7; 196; 0.0063
55; 148.6; 119; 0.0096
60; 174.2; 183; 0.0138
65; 199.8; 746; 0.0190
70; 230.2; 439; 0.0225
75; 267.1; 437; 0.0278
80; 292.2; 343; 0.0312
85; 304.4; 274; 0.0335
90; 318.6; 487; 0.0367
95; 342.6; 620; 0.0370
100; 359.4; 387; 0.0438
105; 382.5; 359; 0.0469
110; 391.7; 424; 0.0455
115; 398.5; 556; 0.0505
120; 404.5; 502; 0.0507
125; 405.3; 625; 0.0530
130; 400.4; 618; 0.0548
135; 390.4; 545; 0.0576
140; 387.4; 491; 0.0567
145; 385.3; 514; 0.0587
150; 396.9; 820; 0.0592
155; 410.8; 802; 0.0668
160; 412.5; 726; 0.0681
165; 400.0; 823; 0.0695
170; 375.3; 578; 0.0654
175; 333.0; 485; 0.0612
180; 282.8; 561; 0.0559
185; 232.9; 691; 0.0508
190; 192.2; 682; 0.0444
195; 160.8; 924; 0.0400
200; 128.9; 858; 0.0327
205; 100.9; 503; 0.0223
210; 81.4; 326; 0.0137
215; 68.9; 265; 0.0100
220; 59.5; 1657; 0.0079
225; 52.8; 271; 0.0061
230; 47.5; 103; 0.0053
235; 44.4; 181; 0.0047
240; 41.4; 0; 0.0050
245; 37.0; 336; 0.0042
250; 32.8; 501; 0.0033
255; 30.0; 0; 0.0024
260; 28.1; 95; 0.0019
265; 26.6; 93; 0.0014
270; 25.5; 67; 0.0011
275; 24.5; 24; 0.0010
280; 23.3; 32; 0.0006
285; 22.6; 0; 0.0004
290; 22.2; 0; 0.0000
295; 22.3; 0; 0.0000
300; 21.7; 0; 0.0000
305; 21.4; 0; 0.0000
310; 20.9; 0; 0.0000
315; 20.9; 0; 0.0000
320; 20.7; 0; 0.0000
325; 20.5; 0; 0.0000
330; 19.7; 0; 0.0000
335; 19.1; 0; 0.0000
340; 18.8; 0; 0.0000
345; 18.5; 0; 0.0000
350; 18.3; 0; 0.0000
355; 17.8; 0; 0.0000
360; 17.1; 0; 0.0002
365; 16.3; 8; 0.0002
370; 16.0; 0; 0.0003
375; 15.7; 0; 0.0005
380; 15.4; 15; 0.0003
385; 15.1; 8; 0.0004
390; 14.9; 74; 0.0004
395; 14.6; 11; 0.0002
400; 14.3; 18; 0.0001
405; 14.1; 0; 0.0000
410; 14.0; 0; 0.0000
415; 13.9; 0; 0.0000
420; 13.5; 0; 0.0000
425; 13.0; 0; 0.0000
430; 13.0; 23; 0.0002
435; 13.1; 0; 0.0006
440; 12.8; 149; 0.0007
445; 12.6; 44; 0.0012
450; 12.7; 127; 0.0012
455; 12.4; 191; 0.0015
460; 12.2; 99; 0.0015
465; 12.0; 0; 0.0016
470; 11.9; 332; 0.0018
475; 11.5; 60; 0.0015
480; 11.3; 75; 0.0014
485; 11.3; 0; 0.0013
490; 11.2; 0; 0.0012
495; 10.9; 0; 0.0008
500; 10.6; 116; 0.0008
505; 10.6; 20; 0.0005
510; 10.5; 111; 0.0003
515; 10.2; 0; 0.0000
520; 9.8; 0; 0.0000
525; 9.6; 0; 0.0000
530; 9.6; 0; 0.0000
535; 9.4; 0; 0.0000
540; 9.2; 0; 0.0000
545; 8.9; 0; 0.0000
550; 8.7; 0; 0.0000
555; 8.8; 0; 0.0000
560; 8.5; 0; 0.0000
565; 8.4; 0; 0.0000
570; 8.2; 0; 0.0000
575; 8.1; 0; 0.0000
580; 8.0; 0; 0.0000
585; 7.5; 0; 0.0000
590; 7.4; 0; 0.0000
595; 7.3; 0; 0.0000
600; 7.0; 0; 0.0001
605; 6.9; 0; 0.0001
610; 6.9; 37; 0.0003
615; 6.7; 19; 0.0002
620; 6.5; 0; 0.0001
625; 6.5; 0; 0.0003
630; 6.2; 14; 0.0003
635; 6.0; 0; 0.0000
640; 5.9; 0; 0.0000
645; 5.8; 0; 0.0000
650; 5.9; 0; 0.0000
655; 5.6; 0; 0.0000
660; 5.6; 0; 0.0000
665; 5.4; 0; 0.0000
670; 5.1; 0; 0.0000
675; 5.1; 0; 0.0000
680; 5.1; 0; 0.0000
685; 4.9; 0; 0.0002
690; 4.7; 173; 0.0005
695; 4.9; 451; 0.0008
700; 4.8; 648; 0.0010
705; 4.6; 0; 0.0011
710; 4.5; 516; 0.0014
715; 4.2; 781; 0.0016
720; 3.1; 0; 0.0015
725; 3.7; 329; 0.0016
730; 3.9; 888; 0.0018
735; 3.7; 0; 0.0016
740; 3.9; 0; 0.0017
745; 3.6; 854; 0.0015
750; 3.7; 984; 0.0015
755; 3.4; 1519; 0.0015
760; 3.3; 0; 0.0013
765; 3.3; 891; 0.0011
770; 3.3; 0; 0.0011
775; 3.5; 54; 0.0007
780; 3.4; 0; 0.0005
785; 3.7; 0; 0.0005
790; 3.9; 42; 0.0004
795; 3.8; 0; 0.0000
800; 3.9; 0; 0.0000
805; 3.8; 0; 0.0000
810; 4.1; 0; 0.0000
815; 3.8; 0; 0.0000
820; 3.6; 0; 0.0000
825; 3.5; 0; 0.0000
830; 3.7; 0; 0.0000
835; 3.6; 0; 0.0000
840; 3.8; 0; 0.0000
845; 3.8; 0; 0.0000
850; 3.9; 0; 0.0000
855; 3.7; 0; 0.0000
860; 3.7; 0; 0.0000
865; 3.6; 0; 0.0000
870; 3.4; 0; 0.0000
875; 3.5; 0; 0.0000
880; 3.6; 0; 0.0000
885; 3.6; 0; 0.0000
890; 3.3; 0; 0.0000
895; 3.4; 0; 0.0000

File: data/rise_materials/Testdata-440.txt
Keywords
Material1;Material2;Material3;Material4;Product;Object;Scenario;Method;Reference;Comment;Owner;IsPublic;ImportDate
PVC;PE;;;Cable FIPEC 39  75 Ohm;Coax;;ISO 5660;FIPEC Final Report on the European Commission, SMT4-CT96-2059, 410pp, ISBN 0 9532312 5 9, London 2000;;;1;2005-09-30 08:23:09
Scalars
Flux (kW/m2);tig (s);qmax (kw/m2);qtotal (MJ/m2);q180 (kw/m2);q300 (kw/m2);Mass loss (g);DHc (MJ/kg);Peak smoke production (m2/m2s);Total smoke produced (m2/m2);Specific extinction area (avg) (m2/kg);Area (m2);Thickness (mm);Density (kg/m3)
50;37;341;56.80;205.76;178.22;17.4;28.46;;;;0.008830;5.1;
VectorData
Time (s);HRR (kW/m2);SEA (m2/kg);SPR (m2/s)
0; 1.4; 0; 0.0000
5; 0.0; 0; 0.0000
10; 0.0; 2; 0.0000
15; 0.0; 0; 0.0007
20; 0.0; 86; 0.0030
25; 0.1; 108; 0.0053
30; 18.1; 550; 0.0075
35; 72.7; 133; 0.0039
40; 98.5; 19; 0.0015
45; 74.8; 71; 0.0054
50; 53.6; 11; 0.0004
55; 50.2; 0; 0.0000
60; 56.2; 0; 0.0000
65; 66.3; 0; 0.0000
70; 76.4; 0; 0.0000
75; 86.7; 15; 0.0005
80; 95.4; 36; 0.0017
85; 101.8; 74; 0.0033
90; 107.5; 98; 0.0050
95; 115.4; 242; 0.0067
100; 126.1; 214; 0.0085
105; 138.5; 145; 0.0099
110; 150.2; 256; 0.0127
115; 161.4; 459; 0.0135
120; 177.2; 291; 0.0143
125; 200.0; 335; 0.0166
130; 219.6; 382; 0.0190
135; 246.2; 296; 0.0209
140; 269.1; 379; 0.0234
145; 284.1; 480; 0.0269
150; 304.2; 261; 0.0273
155; 320.5; 252; 0.0294
160; 331.8; 414; 0.0306
165; 339.7; 621; 0.0309
170; 341.2; 500; 0.0328
175; 321.1; 370; 0.0321
180; 298.8; 447; 0.0343
185; 293.0; 472; 0.0322
190; 307.9; 495; 0.0344
195; 316.0; 364; 0.0337
200; 301.4; 452; 0.0336
205; 291.2; 551; 0.0340
210; 294.6; 402; 0.0351
215; 293.1; 399; 0.0350
220; 294.0; 377; 0.0374
225; 291.0; 441; 0.0393
230; 278.5; 599; 0.0381
235; 261.7; 480; 0.0369
240; 249.0; 572; 0.0369
245; 237.1; 957; 0.0369
250; 215.8; 476; 0.0334
255; 198.6; 419; 0.0290
260; 183.8; 814; 0.0207
265; 168.9; 541; 0.0188
270; 154.4; 341; 0.0168
275; 139.7; 354; 0.0154
280; 122.1; 387; 0.0132
285; 104.1; 461; 0.0114
290; 91.1; 364; 0.0097
295; 78.1; 273; 0.0071
300; 69.0; 134; 0.0051
305; 58.7; 118; 0.0034
310; 50.2; 385; 0.0030
315; 44.7; 30; 0.0011
320; 40.0; 14; 0.0004
325; 34.5; 168; 0.0007
330; 29.4; 0; 0.0000
335; 26.4; 0; 0.0000
340; 24.3; 0; 0.0000
345; 22.6; 0; 0.0000
350; 20.9; 0; 0.0000
355; 19.7; 0; 0.0000
360; 18.5; 0; 0.0000
365; 17.3; 0; 0.0000
370; 16.3; 0; 0.0000
375; 15.1; 0; 0.0000
380; 13.9; 0; 0.0000
385; 13.4; 0; 0.0000
390; 13.2; 0; 0.0000
395; 12.3; 0; 0.0000
400; 11.6; 0; 0.0000
405; 11.4; 0; 0.0000
410; 10.8; 0; 0.0000
415; 10.5; 0; 0.0000
420; 10.4; 0; 0.0000
425; 10.1; 0; 0.0000
430; 9.6; 0; 0.0000
435; 9.3; 0; 0.0000
440; 9.2; 0; 0.0000
445; 8.8; 0; 0.0000
450; 8.8; 0; 0.0000
455; 8.5; 0; 0.0000
460; 8.1; 0; 0.0000
465; 8.0; 0; 0.0000
470; 7.5; 0; 0.0000
475; 7.3; 0; 0.0000
480; 6.9; 0; 0.0000
485; 6.5; 0; 0.0000
490; 6.3; 0; 0.0000
495; 5.9; 0; 0.0000
500; 5.7; 0; 0.0000
505; 5.6; 0; 0.0000
510; 5.2; 0; 0.0000
515; 5.1; 0; 0.0000
520; 5.0; 0; 0.0000
525; 4.8; 0; 0.0000
530; 4.6; 0; 0.0000
535; 4.5; 0; 0.0000
540; 4.3; 0; 0.0000
545; 4.0; 0; 0.0000
550; 3.9; 0; 0.0000
555; 3.9; 0; 0.0000
560; 3.6; 0; 0.0000
565; 3.5; 0; 0.0000
570; 3.3; 0; 0.0000
575; 3.3; 0; 0.0000
580; 3.4; 0; 0.0000
585; 3.2; 0; 0.0000
590; 3.0; 0; 0.0000
595; 3.0; 0; 0.0000
600; 3.0; 0; 0.0000
605; 2.8; 0; 0.0000
610; 2.7; 0; 0.0000
615; 2.7; 0; 0.0000
620; 2.5; 0; 0.0000
625; 2.3; 0; 0.0000
630; 2.3; 0; 0.0000
635; 2.2; 0; 0.0000
640; 2.3; 0; 0.0000
645; 2.2; 0; 0.0000
650; 2.0; 0; 0.0000
655; 2.1; 0; 0.0000
660; 2.1; 0; 0.0000
665; 2.1; 0; 0.0000
670; 1.9; 0; 0.0000
675; 1.9; 0; 0.0000
680; 1.9; 0; 0.0000
685; 1.7; 0; 0.0000
690; 1.6; 0; 0.0000
695; 1.5; 0; 0.0000
700; 1.6; 0; 0.0000
705; 1.4; 0; 0.0000
710; 1.3; 0; 0.0000
715; 1.5; 0; 0.0000
720; 1.4; 0; 0.0000
725; 1.2; 0; 0.0000
730; 1.4; 0; 0.0000
735; 1.3; 0; 0.0000
740; 1.3; 0; 0.0000
745; 1.2; 0; 0.0000
750; 1.0; 0; 0.0000
755; 1.2; 0; 0.0000
760; 1.3; 0; 0.0000
765; 1.2; 0; 0.0000
770; 1.2; 0; 0.0000
775; 1.0; 0; 0.0000
780; 1.0; 0; 0.0000
785; 1.2; 0; 0.0000
790; 1.2; 0; 0.0000
795; 1.1; 0; 0.0000
800; 1.1; 0; 0.0000
805; 1.2; 0; 0.0000
810; 1.1; 0; 0.0000

File: data/rise_materials/Testdata-442.txt
Keywords
Material1;Material2;Material3;Material4;Product;Object;Scenario;Method;Reference;Comment;Owner;IsPublic;ImportDate
PVC;PE;;;Cable FIPEC 39  75 Ohm;Coax;;ISO 5660;FIPEC Final Report on the European Commission, SMT4-CT96-2059, 410pp, ISBN 0 9532312 5 9, London 2000;;;1;2005-09-30 08:28:47
Scalars
Flux (kW/m2);tig (s);qmax (kw/m2);qtotal (MJ/m2);q180 (kw/m2);q300 (kw/m2);Mass loss (g);DHc (MJ/kg);Peak smoke production (m2/m2s);Total smoke produced (m2/m2);Specific extinction area (avg) (m2/kg);Area (m2);Thickness (mm);Density (kg/m3)
35;80;281;65.01;142.18;176.84;18.1;31.17;;;;0.008830;5.1;
VectorData
Time (s);HRR (kW/m2);SEA (m2/kg);SPR (m2/s)
0; 2.3; 0; 0.0000
5; 0.9; 0; 0.0000
10; 0.0; 0; 0.0000
15; 0.0; 0; 0.0000
20; 0.0; 6; 0.0001
25; 0.0; 9; 0.0001
30; 0.0; 0; 0.0004
35; 0.0; 0; 0.0009
40; 0.0; 0; 0.0017
45; 0.0; 0; 0.0024
50; 0.6; 0; 0.0033
55; 0.9; 0; 0.0036
60; 1.3; 97; 0.0043
65; 2.4; 29; 0.0046
70; 2.4; 38; 0.0047
75; 23.8; 892; 0.0054
80; 53.8; 57; 0.0018
85; 65.5; 10; 0.0004
90; 69.6; 8; 0.0003
95; 68.1; 4; 0.0002
100; 64.5; 0; 0.0000
105; 63.7; 0; 0.0000
110; 62.7; 0; 0.0000
115; 61.9; 0; 0.0000
120; 61.4; 0; 0.0000
125; 60.0; 0; 0.0000
130; 59.9; 0; 0.0000
135; 61.0; 0; 0.0000
140; 64.4; 0; 0.0000
145; 70.6; 11; 0.0004
150; 78.7; 20; 0.0007
155; 86.2; 38; 0.0019
160; 93.0; 82; 0.0037
165; 102.0; 126; 0.0048
170; 109.7; 275; 0.0063
175; 117.2; 179; 0.0085
180; 124.4; 173; 0.0092
185; 133.2; 446; 0.0102
190; 143.1; 374; 0.0119
195; 153.6; 308; 0.0137
200; 162.5; 270; 0.0144
205; 171.3; 335; 0.0154
210; 182.4; 551; 0.0164
215; 195.9; 367; 0.0168
220; 216.1; 424; 0.0182
225; 236.0; 367; 0.0217
230; 250.1; 316; 0.0235
235; 259.4; 465; 0.0254
240; 266.4; 379; 0.0259
245; 276.9; 453; 0.0273
250; 281.2; 398; 0.0255
255; 279.5; 305; 0.0277
260; 268.7; 372; 0.0280
265; 261.4; 435; 0.0265
270; 259.0; 384; 0.0290
275; 253.2; 534; 0.0273
280; 247.7; 677; 0.0277
285; 241.4; 397; 0.0274
290; 239.2; 538; 0.0268
295; 235.0; 449; 0.0267
300; 234.7; 428; 0.0295
305; 232.6; 1443; 0.0296
310; 229.0; 611; 0.0270
315; 229.2; 526; 0.0302
320; 226.0; 619; 0.0298
325; 226.6; 433; 0.0303
330; 229.6; 505; 0.0306
335; 229.6; 556; 0.0307
340; 231.4; 620; 0.0326
345; 236.8; 574; 0.0340
350; 232.6; 569; 0.0332
355; 225.9; 665; 0.0314
360; 220.6; 569; 0.0337
365; 218.3; 616; 0.0320
370; 213.2; 846; 0.0341
375; 201.2; 779; 0.0343
380; 184.0; 472; 0.0322
385; 168.6; 617; 0.0318
390; 159.0; 806; 0.0310
395; 148.9; 437; 0.0274
400; 137.0; 694; 0.0256
405; 125.5; 926; 0.0243
410; 111.8; 506; 0.0210
415; 98.4; 749; 0.0173
420; 88.2; 844; 0.0135
425; 79.9; 834; 0.0111
430; 72.2; 465; 0.0093
435; 65.5; 233; 0.0071
440; 60.2; 355; 0.0063
445; 55.2; 352; 0.0055
450; 50.8; 157; 0.0044
455; 47.0; 152; 0.0037
460; 42.9; 0; 0.0033
465; 39.7; 1406; 0.0025
470; 37.1; 190; 0.0022
475; 35.4; 203; 0.0020
480; 33.5; 98; 0.0016
485; 31.8; 123; 0.0013
490; 29.9; 97; 0.0010
495; 27.9; 43; 0.0008
500; 26.5; 39; 0.0006
505; 25.3; 151; 0.0007
510; 24.2; 0; 0.0006
515; 23.2; 27; 0.0003
520; 22.1; 0; 0.0000
525; 20.5; 0; 0.0000
530; 18.8; 0; 0.0000
535; 16.8; 0; 0.0000
540; 15.7; 0; 0.0000
545; 14.9; 0; 0.0000
550; 13.9; 0; 0.0000
555; 13.3; 0; 0.0000
560; 12.9; 0; 0.0000
565; 12.3; 0; 0.0000
570; 11.8; 0; 0.0000
575; 10.9; 0; 0.0000
580; 10.5; 0; 0.0000
585; 10.4; 0; 0.0000
590; 9.6; 0; 0.0000
595; 9.2; 0; 0.0000
600; 9.0; 0; 0.0000
605; 8.1; 0; 0.0000
610; 7.6; 0; 0.0000
615; 7.7; 0; 0.0000
620; 7.5; 0; 0.0000
625; 7.1; 0; 0.0000
630; 6.9; 0; 0.0000
635; 7.0; 0; 0.0000
640; 7.2; 0; 0.0000
645; 7.1; 0; 0.0000
650; 7.1; 0; 0.0000
655; 7.2; 0; 0.0000
660; 7.6; 0; 0.0000
665; 7.5; 0; 0.0000
670; 6.6; 0; 0.0000
675; 6.3; 0; 0.0000
680; 6.6; 0; 0.0000
685; 6.9; 0; 0.0000
690; 7.2; 0; 0.0000
695; 7.3; 0; 0.0000
700; 7.1; 0; 0.0000
705; 7.2; 0; 0.0000
710; 6.4; 0; 0.0000
715; 6.1; 0; 0.0000
720; 6.3; 0; 0.0000
725; 6.2; 0; 0.0000
730; 5.8; 0; 0.0000
735; 5.6; 0; 0.0000
740; 4.9; 0; 0.0000
745; 4.9; 0; 0.0000
750; 5.6; 0; 0.0000
755; 5.8; 0; 0.0000
760; 5.0; 0; 0.0000
765; 4.9; 0; 0.0000
770; 5.4; 0; 0.0000
775; 5.2; 0; 0.0000
780; 4.4; 0; 0.0000
785; 4.7; 0; 0.0000
790; 5.1; 0; 0.0000
795; 4.7; 0; 0.0000
800; 4.3; 0; 0.0000
805; 4.5; 0; 0.0000
810; 4.7; 0; 0.0000
815; 3.8; 0; 0.0000
820; 3.6; 0; 0.0000
825; 4.2; 0; 0.0000
830; 4.0; 0; 0.0000

File: data/rise_materials/Testdata-443.txt
Keywords
Material1;Material2;Material3;Material4;Product;Object;Scenario;Method;Reference;Comment;Owner;IsPublic;ImportDate
PVC;PE;;;Cable FIPEC 40  75 Ohm;Coax;;ISO 5660;FIPEC Final Report on the European Commission, SMT4-CT96-2059, 410pp, ISBN 0 9532312 5 9, London 2000;;;1;2005-09-30 08:29:32
Scalars
Flux (kW/m2);tig (s);qmax (kw/m2);qtotal (MJ/m2);q180 (kw/m2);q300 (kw/m2);Mass loss (g);DHc (MJ/kg);Peak smoke production (m2/m2s);Total smoke produced (m2/m2);Specific extinction area (avg) (m2/kg);Area (m2);Thickness (mm);Density (kg/m3)
75;20;368;109.94;145.10;172.91;32.8;27.83;;;;0.008460;10.2;
VectorData
Time (s);HRR (kW/m2);SEA (m2/kg);SPR (m2/s)
0; 3.3; 430; 0.0019
5; 3.0; 0; 0.0019
10; 0.0; 0; 0.0020
15; 38.8; 432; 0.0066
20; 165.0; 223; 0.0106
25; 261.7; 107; 0.0078
30; 274.2; 223; 0.0194
35; 257.3; 240; 0.0224
40; 229.9; 275; 0.0232
45; 197.9; 317; 0.0223
50; 170.2; 358; 0.0222
55; 150.2; 425; 0.0218
60; 137.9; 368; 0.0185
65; 130.5; 419; 0.0180
70; 127.7; 366; 0.0155
75; 126.9; 310; 0.0156
80; 127.2; 360; 0.0152
85; 128.8; 342; 0.0152
90; 126.4; 348; 0.0158
95; 122.9; 370; 0.0150
100; 118.8; 303; 0.0131
105; 112.5; 264; 0.0118
110; 110.6; 265; 0.0105
115; 113.7; 255; 0.0107
120; 119.3; 267; 0.0119
125; 124.2; 300; 0.0129
130; 127.7; 310; 0.0132
135; 129.1; 323; 0.0143
140; 129.2; 309; 0.0144
145; 131.3; 300; 0.0143
150; 132.9; 299; 0.0142
155; 130.4; 325; 0.0156
160; 129.6; 309; 0.0148
165; 131.5; 323; 0.0148
170; 131.8; 309; 0.0148
175; 132.0; 311; 0.0150
180; 133.8; 353; 0.0161
185; 134.8; 337; 0.0160
190; 136.6; 332; 0.0165
195; 142.9; 374; 0.0164
200; 152.2; 366; 0.0178
205; 159.8; 340; 0.0204
210; 164.0; 410; 0.0202
215; 170.3; 464; 0.0215
220; 176.9; 390; 0.0231
225; 179.7; 392; 0.0237
230; 183.8; 408; 0.0247
235; 190.4; 399; 0.0251
240; 199.8; 422; 0.0265
245; 212.0; 455; 0.0284
250; 224.0; 411; 0.0279
255; 229.1; 401; 0.0293
260; 233.3; 408; 0.0314
265; 236.9; 424; 0.0330
270; 237.8; 431; 0.0316
275; 236.9; 428; 0.0321
280; 233.5; 411; 0.0304
285; 230.3; 419; 0.0311
290; 230.2; 373; 0.0279
295; 230.1; 426; 0.0295
300; 230.1; 391; 0.0276
305; 228.9; 426; 0.0311
310; 228.4; 448; 0.0319
315; 232.7; 513; 0.0344
320; 234.0; 479; 0.0340
325; 235.8; 480; 0.0353
330; 242.6; 608; 0.0413
335; 251.7; 594; 0.0422
340; 254.1; 588; 0.0430
345; 261.6; 635; 0.0455
350; 270.9; 638; 0.0473
355; 280.9; 663; 0.0503
360; 284.1; 631; 0.0488
365; 289.9; 644; 0.0499
370; 296.0; 711; 0.0521
375; 288.7; 679; 0.0527
380; 298.1; 668; 0.0514
385; 315.1; 644; 0.0472
390; 333.7; 571; 0.0483
395; 350.5; 563; 0.0523
400; 358.1; 594; 0.0524
405; 357.1; 625; 0.0530
410; 364.4; 583; 0.0528
415; 367.6; 533; 0.0519
420; 364.5; 542; 0.0527
425; 359.5; 501; 0.0486
430; 356.1; 525; 0.0472
435; 348.1; 515; 0.0480
440; 336.8; 469; 0.0462
445; 324.9; 501; 0.0446
450; 308.7; 529; 0.0448
455; 278.3; 551; 0.0434
460; 257.3; 630; 0.0431
465; 235.6; 596; 0.0412
470; 213.6; 597; 0.0394
475; 197.1; 767; 0.0392
480; 178.0; 820; 0.0383
485; 156.6; 867; 0.0370
490; 134.0; 791; 0.0310
495; 115.0; 617; 0.0229
500; 99.1; 620; 0.0173
505; 86.0; 570; 0.0125
510; 75.6; 341; 0.0084
515; 67.8; 274; 0.0056
520; 61.6; 194; 0.0038
525; 58.0; 148; 0.0026
530; 54.1; 63; 0.0012
535; 50.6; 51; 0.0010
540; 48.1; 42; 0.0006
545; 45.4; 27; 0.0004
550; 43.0; 21; 0.0003
555; 40.6; 0; 0.0000
560; 38.3; 0; 0.0000
565; 36.2; 0; 0.0000
570; 34.8; 0; 0.0000
575; 32.8; 0; 0.0000
580; 30.9; 0; 0.0000
585; 29.6; 0; 0.0000
590; 28.0; 0; 0.0000
595; 26.4; 0; 0.0000
600; 25.4; 6; 0.0001
605; 24.2; 26; 0.0003
610; 23.4; 11; 0.0001
615; 22.7; 31; 0.0003
620; 21.5; 88; 0.0006
625; 20.5; 94; 0.0005
630; 19.6; 126; 0.0006
635; 18.3; 125; 0.0008
640; 17.4; 72; 0.0009
645; 16.8; 131; 0.0010
650; 16.0; 279; 0.0011
655; 15.4; 154; 0.0011
660; 14.6; 170; 0.0011
665; 14.0; 246; 0.0014
670; 13.3; 305; 0.0014
675; 12.5; 698; 0.0013
680; 12.3; 246; 0.0015
685; 11.6; 254; 0.0015
690; 10.9; 463; 0.0015
695; 10.6; 830; 0.0017
700; 10.1; 0; 0.0016
705; 9.7; 795; 0.0018
710; 9.5; 271; 0.0017
715; 9.0; 691; 0.0020
720; 8.6; 511; 0.0018
725; 8.4; 91; 0.0019
730; 8.1; 0; 0.0018
735; 7.8; 0; 0.0019
740; 7.6; 330; 0.0017
745; 7.3; 268; 0.0019
750; 7.0; 339; 0.0018
755; 6.6; 0; 0.0018
760; 6.4; 1142; 0.0018
765; 6.1; 336; 0.0018
770; 6.0; 1259; 0.0018
775; 5.7; 0; 0.0018
780; 5.6; 1202; 0.0018
785; 5.2; 473; 0.0017
790; 4.9; 653; 0.0017
795; 4.8; 575; 0.0016
800; 4.4; 556; 0.0017
805; 4.2; 992; 0.0017
810; 4.0; 681; 0.0017
815; 4.0; 734; 0.0016
820; 3.8; 708; 0.0015
825; 3.6; 698; 0.0015
830; 3.3; 491; 0.0015
835; 3.1; 456; 0.0015
840; 3.2; 1246; 0.0014
845; 2.9; 1287; 0.0015
850; 2.5; 822; 0.0013
855; 2.7; 1064; 0.0014
860; 2.5; 261; 0.0014
865; 2.2; 0; 0.0011
870; 2.1; 0; 0.0012
875; 1.9; 550; 0.0011
880; 1.6; 355; 0.0010
885; 1.7; 292; 0.0010
890; 1.4; 666; 0.0008
895; 1.3; 448; 0.0006
900; 1.2; 143; 0.0009
905; 0.8; 0; 0.0008

File: data/rise_materials/Testdata-444.txt
Keywords
Material1;Material2;Material3;Material4;Product;Object;Scenario;Method;Reference;Comment;Owner;IsPublic;ImportDate
PVC;PE;;;Cable FIPEC 40  75 Ohm;Coax;;ISO 5660;FIPEC Final Report on the European Commission, SMT4-CT96-2059, 410pp, ISBN 0 9532312 5 9, London 2000;;;1;2005-09-30 08:30:51
Scalars
Flux (kW/m2);tig (s);qmax (kw/m2);qtotal (MJ/m2);q180 (kw/m2);q300 (kw/m2);Mass loss (g);DHc (MJ/kg);Peak smoke production (m2/m2s);Total smoke produced (m2/m2);Specific extinction area (avg) (m2/kg);Area (m2);Thickness (mm);Density (kg/m3)
50;34;302;121.11;125.43;135.71;34.7;28.85;;;;0.008460;10.2;
VectorData
Time (s);HRR (kW/m2);SEA (m2/kg);SPR (m2/s)
0; 2.2; 24; 0.0003
5; 0.4; 0; 0.0003
10; 0.0; 12; 0.0003
15; 0.0; 11; 0.0005
20; 0.7; 30; 0.0018
25; 1.6; 101; 0.0054
30; 47.7; 308; 0.0089
35; 122.0; 78; 0.0037
40; 164.6; 31; 0.0026
45; 178.2; 71; 0.0068
50; 182.3; 111; 0.0097
55; 179.4; 155; 0.0112
60; 166.6; 309; 0.0129
65; 147.2; 268; 0.0123
70; 127.9; 242; 0.0115
75; 110.4; 236; 0.0089
80; 97.4; 225; 0.0073
85; 90.2; 128; 0.0049
90; 87.5; 77; 0.0041
95; 86.7; 76; 0.0040
100; 88.1; 90; 0.0035
105; 88.6; 113; 0.0038
110; 88.5; 268; 0.0041
115; 90.8; 2718; 0.0040
120; 91.0; 132; 0.0046
125; 88.2; 122; 0.0044
130; 89.4; 70; 0.0032
135; 95.5; 63; 0.0030
140; 102.9; 156; 0.0044
145; 112.6; 203; 0.0054
150; 120.9; 169; 0.0079
155; 128.2; 242; 0.0111
160; 133.3; 327; 0.0141
165; 138.2; 445; 0.0156
170; 142.7; 321; 0.0163
175; 143.4; 315; 0.0188
180; 144.7; 1017; 0.0193
185; 145.9; 549; 0.0188
190; 147.2; 236; 0.0183
195; 148.1; 327; 0.0189
200; 147.1; 487; 0.0185
205; 144.8; 387; 0.0188
210; 143.9; 240; 0.0182
215; 143.9; 256; 0.0177
220; 143.1; 620; 0.0179
225; 141.0; 421; 0.0185
230; 140.6; 362; 0.0181
235; 142.2; 323; 0.0181
240; 143.0; 351; 0.0187
245; 145.6; 836; 0.0195
250; 148.5; 346; 0.0200
255; 148.0; 285; 0.0206
260; 147.8; 540; 0.0203
265; 150.8; 551; 0.0207
270; 150.3; 455; 0.0225
275; 150.3; 403; 0.0214
280; 152.3; 575; 0.0210
285; 152.2; 435; 0.0221
290; 154.9; 377; 0.0218
295; 157.7; 397; 0.0230
300; 155.2; 1025; 0.0231
305; 152.9; 515; 0.0224
310; 154.9; 244; 0.0221
315; 155.0; 426; 0.0232
320; 155.8; 437; 0.0227
325; 157.5; 504; 0.0220
330; 158.4; 533; 0.0226
335; 159.6; 337; 0.0231
340; 162.0; 248; 0.0217
345; 164.9; 371; 0.0235
350; 166.8; 536; 0.0246
355; 167.8; 1033; 0.0237
360; 172.1; 644; 0.0238
365; 174.6; 425; 0.0244
370; 178.9; 882; 0.0251
375; 180.9; 378; 0.0261
380; 178.6; 309; 0.0245
385; 176.2; 1112; 0.0246
390; 177.2; 635; 0.0248
395; 177.0; 534; 0.0235
400; 176.7; 1099; 0.0256
405; 176.9; 620; 0.0249
410; 176.6; 494; 0.0239
415; 180.6; 468; 0.0259
420; 185.5; 440; 0.0257
425; 186.0; 492; 0.0279
430; 188.8; 673; 0.0275
435; 195.8; 686; 0.0293
440; 204.4; 507; 0.0301
445; 208.9; 498; 0.0324
450; 213.1; 547; 0.0318
455; 219.6; 562; 0.0346
460; 230.2; 644; 0.0344
465; 241.6; 761; 0.0365
470; 249.9; 603; 0.0376
475; 258.8; 591; 0.0405
480; 270.8; 587; 0.0419
485; 280.0; 554; 0.0415
490; 289.1; 595; 0.0454
495; 300.2; 603; 0.0476
500; 302.0; 585; 0.0457
505; 295.0; 612; 0.0459
510; 293.9; 589; 0.0450
515; 295.4; 635; 0.0464
520; 286.3; 566; 0.0429
525; 278.9; 563; 0.0413
530; 279.3; 616; 0.0433
535; 278.5; 589; 0.0433
540; 277.6; 575; 0.0408
545; 279.9; 484; 0.0378
550; 278.0; 477; 0.0352
555; 273.4; 454; 0.0322
560; 272.9; 393; 0.0293
565; 267.1; 384; 0.0251
570; 260.4; 364; 0.0237
575; 250.6; 349; 0.0225
580; 238.4; 374; 0.0226
585; 224.7; 344; 0.0201
590; 215.2; 309; 0.0175
595; 201.3; 334; 0.0177
600; 187.5; 321; 0.0172
605; 176.9; 355; 0.0164
610; 163.0; 357; 0.0159
615; 151.1; 351; 0.0156
620; 144.4; 460; 0.0162
625; 138.6; 522; 0.0179
630; 130.8; 512; 0.0179
635; 122.6; 530; 0.0171
640; 114.7; 538; 0.0152
645; 107.7; 421; 0.0126
650; 100.9; 407; 0.0107
655; 95.1; 404; 0.0089
660; 90.3; 313; 0.0075
665; 85.7; 253; 0.0064
670; 80.8; 292; 0.0053
675; 76.5; 240; 0.0043
680; 71.6; 170; 0.0037
685; 67.3; 164; 0.0028
690; 63.4; 133; 0.0021
695; 59.0; 104; 0.0019
700; 55.0; 103; 0.0015
705; 51.7; 113; 0.0012
710; 49.6; 77; 0.0011
715; 48.0; 60; 0.0008
720; 46.6; 40; 0.0006
725; 44.9; 24; 0.0004
730; 43.4; 17; 0.0001
735; 41.9; 0; 0.0000
740; 41.0; 0; 0.0000
745; 39.3; 0; 0.0000
750; 37.7; 0; 0.0000
755; 36.4; 0; 0.0000
760; 34.5; 0; 0.0000
765; 33.0; 0; 0.0000
770; 31.4; 0; 0.0000
775; 29.6; 0; 0.0000
780; 28.4; 0; 0.0000
785; 27.2; 0; 0.0000
790; 26.0; 0; 0.0000
795; 25.5; 0; 0.0000
800; 24.3; 0; 0.0000
805; 23.3; 0; 0.0000
810; 23.0; 0; 0.0000
815; 21.6; 0; 0.0000
820; 20.9; 0; 0.0000
825; 20.7; 0; 0.0000
830; 19.8; 0; 0.0000
835; 19.1; 0; 0.0000
840; 18.8; 0; 0.0000
845; 18.4; 0; 0.0000
850; 17.9; 0; 0.0000
855; 17.7; 0; 0.0000
860; 17.4; 0; 0.0000
865; 17.0; 0; 0.0000
870; 16.8; 0; 0.0000
875; 16.3; 0; 0.0000
880; 16.0; 0; 0.0000
885; 15.4; 0; 0.0000
890; 15.3; 0; 0.0000
895; 15.4; 0; 0.0000
900; 14.9; 0; 0.0000
905; 14.8; 0; 0.0000
910; 14.9; 0; 0.0000
915; 14.8; 0; 0.0000
920; 14.9; 30; 0.0001
925; 14.9; 20; 0.0001
930; 15.1; 0; 0.0000
935; 15.3; 24; 0.0001
940; 15.5; 2; 0.0000
945; 15.6; 0; 0.0000
950; 15.7; 0; 0.0000
955; 15.8; 0; 0.0000
960; 16.0; 0; 0.0000
965; 15.7; 0; 0.0000
970; 15.5; 0; 0.0000
975; 15.4; 0; 0.0000
980; 15.1; 0; 0.0000
985; 15.2; 0; 0.0000
990; 15.1; 0; 0.0000
995; 15.1; 0; 0.0000
1000; 15.2; 0; 0.0000
1005; 15.1; 0; 0.0000
1010; 14.9; 0; 0.0000
1015; 14.9; 0; 0.0000
1020; 15.0; 0; 0.0000
1025; 14.7; 0; 0.0000
1030; 14.8; 0; 0.0000
1035; 14.7; 0; 0.0000
1040; 14.8; 0; 0.0000
1045; 14.7; 0; 0.0000
1050; 14.6; 0; 0.0000
1055; 14.5; 0; 0.0000
1060; 14.6; 0; 0.0000
1065; 14.7; 0; 0.0000
1070; 14.4; 0; 0.0000
1075; 14.1; 0; 0.0000
1080; 14.5; 0; 0.0000
1085; 14.7; 12; 0.0000
1090; 14.7; 43; 0.0001
1095; 14.7; 30; 0.0001
1100; 14.6; 0; 0.0004
1105; 14.6; 0; 0.0006
1110; 14.7; 127; 0.0005
1115; 14.6; 111; 0.0006

File: data/rise_materials/Testdata-445.txt
Keywords
Material1;Material2;Material3;Material4;Product;Object;Scenario;Method;Reference;Comment;Owner;IsPublic;ImportDate
PVC;PE;;;Cable FIPEC 40  75 Ohm;Coax;;ISO 5660;FIPEC Final Report on the European Commission, SMT4-CT96-2059, 410pp, ISBN 0 9532312 5 9, London 2000;;;1;2005-09-30 08:32:00
Scalars
Flux (kW/m2);tig (s);qmax (kw/m2);qtotal (MJ/m2);q180 (kw/m2);q300 (kw/m2);Mass loss (g);DHc (MJ/kg);Peak smoke production (m2/m2s);Total smoke produced (m2/m2);Specific extinction area (avg) (m2/kg);Area (m2);Thickness (mm);Density (kg/m3)
35;76;176;104.92;85.57;84.40;32.2;27.12;;;;0.008460;10.2;
VectorData
Time (s);HRR (kW/m2);SEA (m2/kg);SPR (m2/s)
0; 1.8; 0; 0.0000
5; 0.0; 0; 0.0000
10; 0.0; 0; 0.0000
15; 0.0; 0; 0.0000
20; 0.0; 0; 0.0000
25; 0.0; 0; 0.0000
30; 0.0; 0; 0.0004
35; 0.0; 0; 0.0010
40; 0.0; 0; 0.0022
45; 0.0; 420; 0.0037
50; 0.0; 79; 0.0049
55; 0.3; 64; 0.0053
60; 1.5; 108; 0.0055
65; 0.4; 263; 0.0058
70; 17.9; 0; 0.0059
75; 77.0; 0; 0.0051
80; 113.8; 30; 0.0016
85; 122.1; 55; 0.0024
90; 127.4; 102; 0.0034
95; 130.6; 108; 0.0045
100; 134.4; 175; 0.0052
105; 131.5; 228; 0.0064
110; 121.7; 203; 0.0062
115; 107.3; 151; 0.0063
120; 92.9; 154; 0.0048
125; 80.7; 259; 0.0034
130; 72.2; 114; 0.0017
135; 65.1; 39; 0.0007
140; 60.1; 41; 0.0003
145; 56.9; 0; 0.0000
150; 54.7; 0; 0.0000
155; 54.1; 0; 0.0000
160; 53.2; 0; 0.0000
165; 56.1; 0; 0.0000
170; 59.0; 0; 0.0000
175; 61.9; 0; 0.0000
180; 64.4; 0; 0.0000
185; 68.6; 0; 0.0000
190; 71.4; 0; 0.0000
195; 74.3; 24; 0.0005
200; 77.2; 25; 0.0007
205; 79.5; 33; 0.0007
210; 81.8; 44; 0.0012
215; 85.0; 32; 0.0015
220; 88.8; 62; 0.0024
225; 91.0; 157; 0.0029
230; 93.7; 109; 0.0036
235; 96.6; 76; 0.0047
240; 97.8; 133; 0.0055
245; 99.5; 180; 0.0060
250; 100.0; 108; 0.0065
255; 99.0; 199; 0.0068
260; 97.8; 189; 0.0067
265; 95.0; 131; 0.0061
270; 92.6; 215; 0.0050
275; 90.8; 154; 0.0050
280; 88.1; 108; 0.0042
285; 86.4; 111; 0.0041
290; 85.7; 103; 0.0038
295; 83.8; 85; 0.0029
300; 81.3; 87; 0.0030
305; 79.8; 70; 0.0024
310; 78.4; 78; 0.0022
315; 77.7; 61; 0.0019
320; 76.3; 41; 0.0020
325; 76.8; 96; 0.0020
330; 75.7; 117; 0.0017
335; 76.1; 52; 0.0020
340; 75.8; 34; 0.0016
345; 75.9; 42; 0.0015
350; 77.5; 43; 0.0016
355; 77.1; 41; 0.0017
360; 77.6; 49; 0.0018
365; 77.4; 48; 0.0018
370; 76.9; 61; 0.0022
375; 77.3; 43; 0.0020
380; 77.8; 50; 0.0020
385; 77.4; 60; 0.0023
390; 78.7; 96; 0.0022
395; 80.2; 83; 0.0023
400; 80.8; 57; 0.0025
405; 81.2; 66; 0.0026
410; 81.6; 82; 0.0026
415; 81.6; 90; 0.0024
420; 82.3; 87; 0.0030
425; 83.3; 81; 0.0028
430; 83.2; 80; 0.0032
435; 83.7; 88; 0.0032
440; 86.1; 101; 0.0033
445; 87.6; 110; 0.0035
450; 88.6; 132; 0.0041
455; 91.1; 149; 0.0040
460; 93.4; 128; 0.0045
465; 96.3; 218; 0.0051
470; 97.9; 218; 0.0053
475; 101.2; 125; 0.0061
480; 103.5; 135; 0.0065
485; 106.2; 299; 0.0075
490; 109.4; 544; 0.0086
495; 111.6; 278; 0.0095
500; 114.2; 288; 0.0096
505; 118.7; 316; 0.0103
510; 123.5; 294; 0.0126
515; 126.6; 206; 0.0138
520; 127.6; 373; 0.0148
525; 130.1; 528; 0.0155
530; 135.2; 413; 0.0159
535; 139.8; 543; 0.0158
540; 142.5; 296; 0.0168
545; 144.2; 358; 0.0191
550; 146.3; 533; 0.0188
555; 145.1; 416; 0.0199
560; 145.6; 586; 0.0204
565; 148.6; 671; 0.0212
570; 148.5; 396; 0.0212
575; 152.3; 664; 0.0212
580; 163.4; 461; 0.0213
585; 170.4; 405; 0.0232
590; 170.3; 616; 0.0230
595; 170.7; 447; 0.0243
600; 169.3; 688; 0.0241
605; 172.0; 1496; 0.0256
610; 175.8; 451; 0.0244
615; 174.7; 358; 0.0262
620; 172.2; 425; 0.0261
625; 168.6; 1051; 0.0244
630; 167.0; 1645; 0.0237
635; 167.8; 641; 0.0232
640; 168.8; 569; 0.0258
645; 167.1; 617; 0.0254
650; 165.9; 585; 0.0238
655; 167.2; 437; 0.0236
660; 167.0; 552; 0.0246
665; 165.8; 949; 0.0259
670; 165.3; 771; 0.0245
675; 163.6; 474; 0.0227
680; 161.3; 426; 0.0224
685; 161.9; 633; 0.0221
690; 160.5; 905; 0.0222
695; 159.7; 506; 0.0226
700; 158.8; 587; 0.0220
705; 155.9; 1220; 0.0219
710; 153.8; 501; 0.0226
715; 152.1; 362; 0.0218
720; 149.8; 538; 0.0220
725; 147.9; 792; 0.0206
730; 144.7; 500; 0.0211
735; 138.6; 378; 0.0200
740; 135.2; 539; 0.0185
745; 132.0; 552; 0.0167
750; 126.8; 598; 0.0157
755; 122.7; 551; 0.0141
760; 121.6; 257; 0.0124
765; 118.0; 508; 0.0114
770; 114.4; 341; 0.0087
775; 112.4; 240; 0.0084
780; 112.1; 261; 0.0066
785; 112.7; 123; 0.0058
790; 113.3; 145; 0.0045
795; 111.3; 185; 0.0045
800; 106.1; 154; 0.0041
805; 103.8; 95; 0.0026
810; 103.0; 103; 0.0024
815; 102.3; 35; 0.0013
820; 101.2; 25; 0.0008
825; 99.9; 19; 0.0003
830; 97.9; 8; 0.0002
835; 95.6; 5; 0.0002
840; 95.8; 5; 0.0003
845; 95.8; 9; 0.0002
850; 93.8; 0; 0.0000
855; 92.3; 4; 0.0002
860; 91.3; 4; 0.0002
865; 89.4; 6; 0.0002
870; 86.8; 25; 0.0005
875; 83.2; 6; 0.0003
880; 80.8; 15; 0.0003
885; 79.1; 17; 0.0004
890; 77.9; 5; 0.0003
895; 74.7; 16; 0.0004
900; 71.3; 7; 0.0004
905; 68.6; 13; 0.0005
910; 66.7; 24; 0.0004
915; 65.2; 16; 0.0005
920; 62.9; 24; 0.0006
925; 61.5; 26; 0.0006
930; 60.6; 65; 0.0006
935; 59.6; 24; 0.0004
940; 59.5; 30; 0.0006
945; 59.4; 36; 0.0007
950; 57.6; 53; 0.0011
955; 55.7; 62; 0.0011
960; 53.7; 0; 0.0013
965; 52.3; 67; 0.0012
970; 51.2; 34; 0.0011
975; 50.2; 103; 0.0013
980; 49.1; 69; 0.0012
985; 48.5; 65; 0.0011
990; 47.2; 83; 0.0012
995; 46.1; 66; 0.0009
1000; 44.4; 106; 0.0011
1005; 43.1; 75; 0.0009
1010; 41.7; 42; 0.0007
1015; 40.5; 70; 0.0009
1020; 38.9; 79; 0.0006
1025; 37.6; 49; 0.0005
1030; 36.9; 33; 0.0004
1035; 35.7; 31; 0.0003
1040; 34.3; 32; 0.0003
1045; 32.8; 23; 0.0002
1050; 31.8; 15; 0.0001
1055; 31.4; 9; 0.0001
1060; 29.8; 4; 0.0000
1065; 28.8; 0; 0.0000
1070; 27.9; 0; 0.0000
1075; 26.7; 0; 0.0000
1080; 25.7; 0; 0.0000
1085; 25.0; 0; 0.0000
1090; 24.1; 0; 0.0000
1095; 23.4; 0; 0.0000
1100; 22.4; 0; 0.0000
1105; 21.5; 0; 0.0000
1110; 20.9; 0; 0.0000
1115; 20.2; 0; 0.0000
1120; 19.4; 0; 0.0000
1125; 19.3; 0; 0.0000
1130; 18.6; 0; 0.0000
1135; 18.0; 0; 0.0000
1140; 17.5; 0; 0.0000
1145; 16.5; 0; 0.0000
1150; 16.1; 0; 0.0000
1155; 15.6; 0; 0.0000
1160; 15.3; 0; 0.0000
1165; 15.0; 0; 0.0000
1170; 14.3; 0; 0.0000
1175; 14.1; 0; 0.0000
1180; 13.7; 0; 0.0000
1185; 13.2; 0; 0.0000
1190; 13.2; 0; 0.0000
1195; 12.7; 23; 0.0000
1200; 12.8; 11; 0.0001
1205; 12.9; 4; 0.0000
1210; 12.4; 0; 0.0001
1215; 12.2; 0; 0.0002
1220; 11.5; 61; 0.0002
1225; 11.3; 47; 0.0003
1230; 11.5; 52; 0.0002
1235; 11.3; 18; 0.0001
1240; 11.3; 63; 0.0002
1245; 11.0; 0; 0.0003
1250; 11.1; 81; 0.0004
1255; 10.9; 57; 0.0004
1260; 10.8; 0; 0.0005
1265; 11.1; 0; 0.0005
1270; 11.1; 33; 0.0007
1275; 11.3; 383; 0.0008
1280; 11.7; 414; 0.0008
1285; 12.1; 0; 0.0009
1290; 12.4; 252; 0.0009
1295; 12.3; 546; 0.0010
1300; 12.2; 444; 0.0011
1305; 12.4; 172; 0.0011
1310; 12.5; 506; 0.0012
1315; 12.4; 722; 0.0012
1320; 12.4; 474; 0.0012
1325; 12.1; 0; 0.0013
1330; 12.1; 255; 0.0013
1335; 12.4; 212; 0.0013
1340; 12.5; 634; 0.0014
1345; 12.4; 559; 0.0012
1350; 12.3; 0; 0.0014
1355; 12.3; 0; 0.0012
1360; 12.5; 249; 0.0013
1365; 12.5; 0; 0.0012
1370; 12.4; 276; 0.0012
1375; 12.2; 132; 0.0012
1380; 12.7; 0; 0.0012
1385; 13.0; 305; 0.0012
1390; 13.0; 0; 0.0012
1395; 13.0; 0; 0.0013
1400; 13.1; 594; 0.0012
1405; 13.0; 0; 0.0012
1410; 12.6; 103; 0.0013
1415; 12.6; 315; 0.0013
1420; 12.3; 0; 0.0013
1425; 12.4; 816; 0.0014
1430; 12.3; 700; 0.0014
1435; 12.1; 0; 0.0013
1440; 11.9; 0; 0.0013
1445; 11.5; 352; 0.0013
1450; 11.6; 354; 0.0012
1455; 10.9; 0; 0.0012
1460; 9.5; 319; 0.0012
1465; 9.2; 200; 0.0013
1470; 9.2; 337; 0.0012
1475; 9.1; 0; 0.0013
1480; 9.1; 0; 0.0013
1485; 9.1; 919; 0.0013
1490; 9.0; 542; 0.0011
1495; 9.0; 238; 0.0012
1500; 8.7; 357; 0.0012
1505; 8.5; 872; 0.0011
1510; 8.5; 0; 0.0011
1515; 8.6; 0; 0.0011
1520; 8.2; 356; 0.0010
1525; 8.1; 299; 0.0010
1530; 7.9; 0; 0.0007
1535; 7.6; 199; 0.0007
1540; 7.4; 0; 0.0007
1545; 7.4; 0; 0.0006
1550; 7.4; 126; 0.0006
1555; 7.2; 0; 0.0007
1560; 7.0; 45; 0.0005
1565; 7.1; 25; 0.0004
1570; 7.0; 0; 0.0003

File: data/rise_materials/Testdata-446.txt
Keywords
Material1;Material2;Material3;Material4;Product;Object;Scenario;Method;Reference;Comment;Owner;IsPublic;ImportDate
Polyolefin;PP;;;Cable FIPEC 51 1x3x1.5 mm2;Data Cable;;ISO 5660;FIPEC Final Report on the European Commission, SMT4-CT96-2059, 410pp, ISBN 0 9532312 5 9, London 2000;;;1;2005-09-30 08:34:17
Scalars
Flux (kW/m2);tig (s);qmax (kw/m2);qtotal (MJ/m2);q180 (kw/m2);q300 (kw/m2);Mass loss (g);DHc (MJ/kg);Peak smoke production (m2/m2s);Total smoke produced (m2/m2);Specific extinction area (avg) (m2/kg);Area (m2);Thickness (mm);Density (kg/m3)
75;15;234;124.35;141.23;124.78;40.0;26.57;;;;0.008840;8.7;
VectorData
Time (s);HRR (kW/m2);SEA (m2/kg);SPR (m2/s)
0; 1.0; 0; 0.0000
5; 0.0; 0; 0.0000
10; 45.3; 32; 0.0005
15; 168.7; 94; 0.0025
20; 233.6; 174; 0.0118
25; 223.4; 288; 0.0204
30; 213.2; 286; 0.0208
35; 200.9; 301; 0.0202
40; 190.9; 339; 0.0217
45; 181.9; 322; 0.0211
50; 171.5; 409; 0.0227
55; 168.5; 374; 0.0203
60; 164.3; 361; 0.0213
65; 160.1; 369; 0.0206
70; 161.2; 382; 0.0214
75; 159.3; 375; 0.0216
80; 157.6; 394; 0.0211
85; 155.7; 379; 0.0215
90; 151.9; 340; 0.0190
95; 147.1; 332; 0.0184
100; 143.6; 333; 0.0172
105; 141.1; 359; 0.0173
110; 137.2; 274; 0.0143
115; 133.5; 284; 0.0153
120; 131.0; 249; 0.0138
125; 128.5; 319; 0.0127
130; 123.8; 262; 0.0118
135; 120.6; 208; 0.0111
140; 118.5; 224; 0.0103
145; 114.0; 201; 0.0088
150; 111.5; 202; 0.0082
155; 109.8; 194; 0.0081
160; 106.8; 160; 0.0067
165; 104.3; 160; 0.0060
170; 101.9; 117; 0.0049
175; 99.6; 114; 0.0044
180; 98.1; 113; 0.0041
185; 97.0; 86; 0.0033
190; 96.3; 84; 0.0028
195; 95.3; 71; 0.0024
200; 94.9; 54; 0.0020
205; 94.7; 54; 0.0020
210; 94.7; 54; 0.0019
215; 95.6; 60; 0.0020
220; 96.1; 63; 0.0022
225; 96.2; 58; 0.0022
230; 96.7; 73; 0.0025
235; 97.5; 73; 0.0027
240; 98.1; 75; 0.0029
245; 98.9; 83; 0.0033
250; 100.1; 94; 0.0037
255; 100.0; 116; 0.0039
260; 100.8; 120; 0.0038
265; 100.7; 115; 0.0042
270; 100.1; 94; 0.0042
275; 100.8; 105; 0.0041
280; 101.8; 154; 0.0049
285; 102.1; 143; 0.0047
290; 103.3; 131; 0.0050
295; 103.8; 132; 0.0051
300; 103.9; 142; 0.0051
305; 104.7; 128; 0.0051
310; 105.2; 138; 0.0049
315; 105.9; 156; 0.0052
320; 106.3; 137; 0.0053
325; 106.7; 127; 0.0054
330; 107.2; 141; 0.0055
335; 107.9; 146; 0.0060
340; 107.8; 143; 0.0058
345; 109.0; 158; 0.0058
350; 110.0; 155; 0.0063
355; 110.0; 145; 0.0061
360; 110.2; 154; 0.0059
365; 110.2; 156; 0.0062
370; 110.4; 137; 0.0058
375; 110.8; 152; 0.0058
380; 110.9; 157; 0.0059
385; 110.4; 145; 0.0060
390; 110.1; 142; 0.0062
395; 109.1; 158; 0.0058
400; 108.9; 164; 0.0062
405; 108.6; 158; 0.0061
410; 108.1; 160; 0.0062
415; 108.0; 157; 0.0065
420; 108.1; 191; 0.0067
425; 107.5; 182; 0.0067
430; 108.3; 181; 0.0071
435; 108.6; 208; 0.0076
440; 107.5; 230; 0.0079
445; 107.8; 238; 0.0081
450; 108.0; 258; 0.0083
455; 108.1; 244; 0.0082
460; 109.0; 257; 0.0088
465; 110.4; 295; 0.0098
470; 111.3; 274; 0.0091
475; 111.9; 282; 0.0096
480; 113.3; 292; 0.0100
485; 116.3; 329; 0.0107
490; 117.5; 291; 0.0108
495; 119.7; 328; 0.0114
500; 122.1; 381; 0.0123
505; 124.9; 343; 0.0123
510; 127.5; 364; 0.0140
515; 130.5; 350; 0.0141
520; 131.9; 368; 0.0146
525; 133.5; 368; 0.0148
530; 135.9; 420; 0.0156
535; 136.8; 428; 0.0152
540; 138.2; 397; 0.0158
545; 138.2; 346; 0.0162
550; 140.6; 394; 0.0158
555; 140.6; 441; 0.0155
560; 139.5; 387; 0.0161
565; 138.4; 340; 0.0154
570; 138.7; 354; 0.0149
575; 140.0; 410; 0.0151
580; 139.6; 369; 0.0153
585; 138.3; 355; 0.0151
590; 135.5; 333; 0.0144
595; 134.7; 317; 0.0133
600; 133.5; 327; 0.0127
605; 131.5; 300; 0.0125
610; 129.3; 295; 0.0125
615; 127.7; 303; 0.0115
620; 125.3; 250; 0.0103
625; 121.3; 263; 0.0102
630; 119.4; 236; 0.0089
635; 117.3; 189; 0.0080
640; 113.9; 201; 0.0076
645; 112.0; 160; 0.0061
650; 108.6; 144; 0.0052
655; 105.5; 144; 0.0050
660; 104.0; 118; 0.0041
665; 101.2; 111; 0.0041
670; 97.2; 110; 0.0039
675; 94.4; 87; 0.0027
680; 91.9; 75; 0.0025
685; 91.4; 52; 0.0019
690; 89.2; 35; 0.0011
695; 86.4; 49; 0.0014
700; 84.8; 19; 0.0006
705; 83.5; 20; 0.0006
710; 82.7; 23; 0.0007
715; 81.4; 17; 0.0006
720; 80.1; 17; 0.0005
725; 78.6; 26; 0.0007
730; 77.3; 13; 0.0004
735; 76.9; 10; 0.0003
740; 76.3; 8; 0.0002
745; 75.5; 19; 0.0005
750; 74.7; 14; 0.0004
755; 74.8; 23; 0.0006
760; 73.8; 20; 0.0005
765; 73.6; 20; 0.0006
770; 74.4; 30; 0.0008
775; 74.5; 30; 0.0008
780; 74.6; 34; 0.0010
785; 74.2; 32; 0.0008
790; 74.9; 39; 0.0010
795; 75.4; 43; 0.0011
800; 76.3; 44; 0.0012
805; 77.0; 47; 0.0013
810; 77.6; 80; 0.0017
815; 78.6; 69; 0.0019
820; 80.0; 68; 0.0018
825; 81.5; 95; 0.0020
830; 82.4; 84; 0.0023
835; 84.1; 91; 0.0026
840; 85.8; 118; 0.0029
845; 87.7; 141; 0.0035
850; 89.7; 140; 0.0037
855; 92.0; 152; 0.0040
860; 95.3; 150; 0.0044
865; 98.1; 177; 0.0048
870; 101.1; 204; 0.0054
875; 103.7; 233; 0.0065
880; 107.3; 216; 0.0069
885; 110.3; 247; 0.0078
890; 113.8; 292; 0.0086
895; 118.3; 297; 0.0096
900; 120.4; 319; 0.0103
905; 122.8; 301; 0.0104
910; 126.7; 327; 0.0104
915; 128.7; 359; 0.0112
920; 129.8; 270; 0.0109
925; 130.5; 312; 0.0112
930; 132.7; 368; 0.0108
935; 132.3; 283; 0.0107
940; 131.4; 304; 0.0114
945; 130.4; 362; 0.0109
950; 129.2; 300; 0.0105
955; 127.5; 281; 0.0102
960; 125.3; 292; 0.0090
965; 122.2; 281; 0.0085
970; 119.4; 253; 0.0075
975; 117.2; 213; 0.0071
980; 113.5; 195; 0.0062
985; 108.2; 153; 0.0051
990; 103.7; 124; 0.0041
995; 98.4; 141; 0.0034
1000; 93.5; 104; 0.0022
1005; 88.9; 71; 0.0016
1010; 82.7; 39; 0.0010
1015; 77.7; 31; 0.0007
1020; 71.5; 19; 0.0004
1025; 65.2; 19; 0.0004
1030; 60.9; 4; 0.0001
1035; 57.3; 0; 0.0000
1040; 54.5; 0; 0.0000
1045; 52.6; 0; 0.0000
1050; 50.1; 0; 0.0000
1055; 46.4; 0; 0.0000
1060; 43.9; 0; 0.0000
1065; 42.4; 0; 0.0000
1070; 41.1; 0; 0.0000
1075; 38.8; 2; 0.0000
1080; 36.7; 7; 0.0001
1085; 36.0; 0; 0.0000
1090; 35.0; 7; 0.0001
1095; 34.2; 19; 0.0002
1100; 33.6; 11; 0.0001
1105; 32.6; 3; 0.0000
1110; 32.3; 17; 0.0003
1115; 31.9; 27; 0.0002
1120; 31.7; 32; 0.0003
1125; 31.1; 10; 0.0002
1130; 30.9; 15; 0.0002
1135; 30.4; 17; 0.0002
1140; 30.0; 17; 0.0001
1145; 29.5; 2; 0.0000
1150; 28.8; 15; 0.0001
1155; 28.3; 19; 0.0002
1160; 28.3; 19; 0.0002
1165; 27.8; 5; 0.0001
1170; 27.5; 6; 0.0001
1175; 27.4; 0; 0.0000
1180; 27.2; 0; 0.0000
1185; 26.9; 0; 0.0000
1190; 26.5; 0; 0.0000
1195; 26.2; 0; 0.0000
1200; 25.8; 0; 0.0000
1205; 25.8; 0; 0.0000
1210; 25.4; 0; 0.0000
1215; 24.8; 0; 0.0000
1220; 24.7; 0; 0.0000
1225; 24.7; 0; 0.0000
1230; 24.3; 0; 0.0000
1235; 23.9; 0; 0.0000
1240; 23.8; 0; 0.0000
1245; 23.6; 0; 0.0000
1250; 23.3; 0; 0.0000
1255; 23.1; 0; 0.0000
1260; 22.7; 0; 0.0000
1265; 22.6; 0; 0.0000
1270; 22.5; 0; 0.0000
1275; 22.1; 0; 0.0000
1280; 22.1; 0; 0.0000
1285; 21.9; 0; 0.0000
1290; 21.5; 0; 0.0000
1295; 21.5; 0; 0.0000
1300; 21.1; 0; 0.0000
1305; 20.7; 0; 0.0000
1310; 21.0; 0; 0.0000
1315; 20.7; 0; 0.0000
1320; 20.3; 0; 0.0000
1325; 20.3; 0; 0.0000
1330; 20.2; 0; 0.0000
1335; 19.9; 0; 0.0000
1340; 19.9; 0; 0.0000
1345; 20.1; 0; 0.0000
1350; 20.0; 0; 0.0000
