Repository: johodges/materials

## A Non-Dimensional Scaling Approach to Modeling Material Pyrolysis

This repository contains the data, scripts, and technical documents required to generate the SPyro cone validation cases.

## Instructions
* Clone this repository with submodules
  ```
  git clone --recurse-submodules https://github.com/johodges/materials
  ```
* Pre-process data
  ```
  python materials/scripts/initialize.py
  ```
* Build latest FDS (example for impi_intel_linux target, but use relevant make target for platform)
  ```
  git clone git@github.com:firemodels/fds.git && cd fds
  cd Build/impi_intel_linux
  ./make_fds.sh
  ln -s fds_impi_intel_linux fds
  cd ../..
  ```
* Run cases
  ```

File: data/rise_materials/Testdata-447.txt
Keywords
Material1;Material2;Material3;Material4;Product;Object;Scenario;Method;Reference;Comment;Owner;IsPublic;ImportDate
Polyolefin;PP;;;Cable FIPEC 51 1x3x1.5 mm2;Data Cable;;ISO 5660;FIPEC Final Report on the European Commission, SMT4-CT96-2059, 410pp, ISBN 0 9532312 5 9, London 2000;;;1;2005-09-30 08:35:32
Scalars
Flux (kW/m2);tig (s);qmax (kw/m2);qtotal (MJ/m2);q180 (kw/m2);q300 (kw/m2);Mass loss (g);DHc (MJ/kg);Peak smoke production (m2/m2s);Total smoke produced (m2/m2);Specific extinction area (avg) (m2/kg);Area (m2);Thickness (mm);Density (kg/m3)
50;33;133;113.81;97.53;87.34;39.2;25.22;;;;0.008840;8.7;
VectorData
Time (s);HRR (kW/m2);SEA (m2/kg);SPR (m2/s)
0; 1.7; 0; 0.0000
5; 0.0; 0; 0.0000
10; 0.0; 0; 0.0000
15; 0.0; 0; 0.0000
20; 0.0; 0; 0.0000
25; 0.3; 272; 0.0007
30; 34.6; 2262; 0.0027
35; 92.1; 47; 0.0011
40; 123.4; 54; 0.0023
45; 132.6; 128; 0.0059
50; 132.2; 151; 0.0071
55; 129.5; 153; 0.0075
60; 125.9; 169; 0.0077
65; 121.5; 216; 0.0089
70; 117.7; 186; 0.0080
75; 114.0; 191; 0.0080
80; 108.4; 233; 0.0087
85; 104.1; 229; 0.0083
90; 102.0; 219; 0.0084
95; 99.7; 210; 0.0082
100; 98.7; 231; 0.0085
105; 97.1; 270; 0.0094
110; 96.8; 226; 0.0082
115; 95.0; 245; 0.0086
120; 94.9; 240; 0.0082
125; 94.9; 199; 0.0079
130; 94.1; 234; 0.0086
135; 93.5; 223; 0.0081
140; 92.7; 203; 0.0084
145; 92.3; 222; 0.0080
150; 92.1; 276; 0.0086
155; 91.4; 236; 0.0085
160; 89.2; 204; 0.0079
165; 87.6; 214; 0.0075
170; 87.0; 217; 0.0077
175; 86.5; 221; 0.0079
180; 85.4; 223; 0.0079
185; 83.0; 219; 0.0077
190; 81.4; 203; 0.0073
195; 80.6; 195; 0.0069
200; 79.2; 222; 0.0067
205; 78.1; 200; 0.0065
210; 76.7; 191; 0.0062
215; 76.0; 205; 0.0061
220; 74.7; 195; 0.0061
225; 73.7; 194; 0.0058
230; 73.5; 174; 0.0056
235; 73.1; 171; 0.0054
240; 72.5; 189; 0.0054
245; 72.4; 193; 0.0053
250; 72.0; 138; 0.0050
255; 71.5; 150; 0.0048
260; 72.1; 198; 0.0047
265; 72.5; 173; 0.0048
270; 72.0; 143; 0.0043
275; 72.4; 121; 0.0042
280; 72.3; 139; 0.0040
285; 72.4; 154; 0.0040
290; 72.2; 114; 0.0035
295; 72.4; 106; 0.0033
300; 72.6; 97; 0.0030
305; 72.5; 94; 0.0029
310; 72.0; 99; 0.0028
315; 71.9; 95; 0.0027
320; 71.0; 93; 0.0028
325; 70.9; 87; 0.0028
330; 70.0; 86; 0.0026
335; 69.8; 104; 0.0026
340; 68.9; 95; 0.0025
345; 68.6; 90; 0.0027
350; 68.4; 83; 0.0024
355; 68.2; 94; 0.0025
360; 67.9; 99; 0.0026
365; 67.4; 101; 0.0025
370; 66.9; 96; 0.0024
375; 66.9; 91; 0.0024
380; 66.1; 77; 0.0023
385; 65.8; 88; 0.0024
390; 66.4; 94; 0.0021
395; 66.3; 76; 0.0020
400; 67.0; 69; 0.0021
405; 67.0; 78; 0.0020
410; 67.2; 86; 0.0021
415; 67.7; 76; 0.0021
420; 68.1; 79; 0.0020
425; 68.7; 78; 0.0020
430; 69.3; 72; 0.0020
435; 69.6; 72; 0.0019
440; 69.7; 68; 0.0019
445; 69.7; 78; 0.0022
450; 69.9; 75; 0.0021
455; 70.4; 83; 0.0021
460; 70.8; 99; 0.0023
465; 71.5; 80; 0.0022
470; 72.2; 96; 0.0026
475; 72.5; 83; 0.0026
480; 73.1; 93; 0.0026
485; 73.1; 102; 0.0027
490; 73.7; 91; 0.0028
495; 74.0; 95; 0.0027
500; 74.0; 79; 0.0026
505; 74.8; 83; 0.0024
510; 75.0; 97; 0.0026
515; 74.1; 84; 0.0026
520; 73.5; 92; 0.0024
525; 72.9; 115; 0.0027
530; 72.4; 63; 0.0020
535; 72.4; 67; 0.0020
540; 71.6; 75; 0.0020
545; 71.4; 52; 0.0014
550; 70.9; 43; 0.0011
555; 70.3; 35; 0.0011
560; 69.2; 31; 0.0008
565; 68.6; 31; 0.0008
570; 68.3; 17; 0.0005
575; 66.9; 12; 0.0003
580; 66.1; 11; 0.0003
585; 66.5; 1; 0.0000
590; 65.9; 0; 0.0000
595; 65.0; 0; 0.0000
600; 64.8; 0; 0.0000
605; 64.4; 0; 0.0000
610; 64.2; 0; 0.0000
615; 63.9; 0; 0.0000
620; 63.5; 0; 0.0000
625; 62.6; 0; 0.0000
630; 62.6; 0; 0.0000
635; 63.3; 0; 0.0000
640; 63.9; 0; 0.0000
645; 63.6; 0; 0.0000
650; 64.5; 0; 0.0000
655; 65.0; 1; 0.0000
660; 65.6; 12; 0.0003
665; 66.9; 33; 0.0006
670; 66.9; 23; 0.0005
675; 68.4; 25; 0.0006
680; 68.6; 43; 0.0008
685; 69.5; 38; 0.0009
690; 71.0; 51; 0.0011
695; 71.7; 69; 0.0013
700; 72.4; 60; 0.0013
705; 73.5; 60; 0.0014
710; 74.4; 79; 0.0020
715; 75.5; 68; 0.0019
720; 76.4; 102; 0.0021
725; 76.8; 124; 0.0024
730; 77.4; 81; 0.0023
735; 78.2; 107; 0.0026
740; 78.7; 131; 0.0030
745; 80.1; 108; 0.0027
750; 80.1; 141; 0.0029
755; 81.1; 123; 0.0030
760; 80.4; 114; 0.0028
765; 81.0; 123; 0.0033
770; 81.3; 118; 0.0031
775; 81.0; 137; 0.0030
780; 81.2; 113; 0.0030
785; 81.7; 117; 0.0031
790; 81.2; 120; 0.0030
795; 81.6; 93; 0.0028
800; 80.5; 108; 0.0028
805; 80.3; 126; 0.0026
810; 80.3; 96; 0.0024
815; 80.3; 90; 0.0022
820; 80.6; 95; 0.0023
825; 79.6; 84; 0.0022
830; 77.7; 105; 0.0021
835; 76.9; 56; 0.0012
840; 75.8; 38; 0.0011
845; 76.0; 37; 0.0009
850; 75.2; 37; 0.0008
855; 73.1; 20; 0.0005
860; 72.4; 7; 0.0002
865; 72.2; 0; 0.0000
870; 71.7; 0; 0.0000
875; 70.6; 10; 0.0003
880; 70.2; 9; 0.0002
885; 69.4; 22; 0.0004
890; 68.2; 25; 0.0006
895; 67.2; 33; 0.0008
900; 66.4; 35; 0.0008
905; 66.1; 41; 0.0010
910; 65.0; 60; 0.0012
915; 64.4; 63; 0.0012
920; 64.6; 45; 0.0012
925; 64.1; 47; 0.0011
930; 62.5; 48; 0.0010
935; 61.5; 38; 0.0009
940; 61.0; 34; 0.0008
945; 60.0; 32; 0.0006
950; 59.3; 21; 0.0004
955; 58.7; 22; 0.0005
960; 58.1; 16; 0.0003
965; 57.0; 25; 0.0006
970; 55.9; 43; 0.0009
975; 55.6; 54; 0.0012
980; 54.4; 74; 0.0016
985; 53.5; 95; 0.0020
990; 53.3; 111; 0.0022
995; 52.7; 116; 0.0021
1000; 52.2; 132; 0.0023
1005; 51.8; 147; 0.0022
1010; 51.5; 113; 0.0022
1015; 50.6; 89; 0.0018
1020; 50.0; 91; 0.0015
1025; 50.2; 65; 0.0013
1030; 48.7; 51; 0.0009
1035; 48.5; 38; 0.0007
1040; 47.4; 27; 0.0005
1045; 47.5; 14; 0.0002
1050; 47.0; 3; 0.0001
1055; 45.8; 0; 0.0000
1060; 45.6; 0; 0.0000
1065; 45.1; 0; 0.0000
1070; 44.6; 0; 0.0000
1075; 44.4; 0; 0.0000
1080; 44.6; 0; 0.0000
1085; 43.7; 0; 0.0000
1090; 43.1; 0; 0.0000
1095; 43.2; 0; 0.0000
1100; 42.7; 0; 0.0000
1105; 42.4; 0; 0.0000
1110; 41.9; 0; 0.0000
1115; 41.9; 0; 0.0000
1120; 41.7; 0; 0.0000
1125; 41.6; 0; 0.0000
1130; 41.4; 0; 0.0000
1135; 41.3; 0; 0.0000
1140; 40.9; 0; 0.0000
1145; 40.9; 0; 0.0000
1150; 41.0; 0; 0.0000
1155; 40.5; 0; 0.0000
1160; 40.5; 0; 0.0000
1165; 40.2; 0; 0.0000
1170; 40.5; 0; 0.0000
1175; 40.6; 0; 0.0000
1180; 40.2; 0; 0.0000
1185; 39.8; 0; 0.0000
1190; 40.4; 0; 0.0000
1195; 39.9; 0; 0.0000
1200; 40.0; 0; 0.0000
1205; 40.4; 0; 0.0000
1210; 39.7; 0; 0.0000
1215; 40.8; 0; 0.0000
1220; 40.7; 0; 0.0000
1225; 40.3; 0; 0.0000
1230; 41.0; 0; 0.0000
1235; 41.1; 0; 0.0000
1240; 41.3; 0; 0.0000
1245; 41.5; 0; 0.0000
1250; 41.2; 0; 0.0000
1255; 41.2; 0; 0.0000
1260; 42.0; 0; 0.0000
1265; 42.9; 0; 0.0000
1270; 42.4; 0; 0.0000
1275; 42.1; 0; 0.0000
1280; 43.1; 0; 0.0000
1285; 43.2; 0; 0.0000
1290; 43.6; 0; 0.0000
1295; 43.8; 0; 0.0000
1300; 44.4; 0; 0.0000
1305; 44.5; 0; 0.0000
1310; 45.1; 0; 0.0000
1315; 45.3; 0; 0.0000
1320; 45.6; 0; 0.0000
1325; 45.9; 0; 0.0000
1330; 45.9; 0; 0.0000
1335; 46.5; 0; 0.0000
1340; 46.7; 0; 0.0000
1345; 47.1; 0; 0.0000
1350; 47.4; 0; 0.0000
1355; 48.0; 0; 0.0000
1360; 48.2; 0; 0.0000
1365; 49.2; 0; 0.0000
1370; 49.1; 0; 0.0000
1375; 49.4; 0; 0.0000
1380; 49.7; 0; 0.0000
1385; 49.4; 0; 0.0000
1390; 50.2; 0; 0.0000
1395; 50.1; 0; 0.0000
1400; 50.3; 0; 0.0000
1405; 50.6; 0; 0.0000
1410; 50.4; 0; 0.0000
1415; 50.9; 0; 0.0000
1420; 50.4; 0; 0.0000
1425; 50.7; 0; 0.0000
1430; 51.1; 0; 0.0000
1435; 51.1; 0; 0.0000
1440; 51.4; 0; 0.0000
1445; 50.9; 0; 0.0000
1450; 50.8; 0; 0.0000
1455; 49.9; 0; 0.0000
1460; 50.3; 12; 0.0002
1465; 50.8; 20; 0.0003
1470; 50.3; 41; 0.0005
1475; 49.9; 39; 0.0006
1480; 49.3; 50; 0.0008
1485; 49.7; 68; 0.0006
1490; 49.7; 73; 0.0008
1495; 48.4; 54; 0.0007
1500; 48.1; 59; 0.0008
1505; 47.8; 74; 0.0008
1510; 48.1; 61; 0.0006
1515; 47.6; 75; 0.0007
1520; 46.9; 46; 0.0007
1525; 46.6; 36; 0.0006
1530; 46.5; 51; 0.0006
1535; 45.9; 27; 0.0004
1540; 45.2; 19; 0.0004
1545; 45.3; 31; 0.0003
1550; 44.3; 0; 0.0003
1555; 43.5; 8; 0.0001
1560; 43.1; 17; 0.0002
1565; 42.8; 0; 0.0000
1570; 41.3; 0; 0.0001
1575; 41.6; 40; 0.0003
1580; 41.1; 25; 0.0006
1585; 41.3; 94; 0.0009
1590; 40.9; 0; 0.0012
1595; 40.2; 106; 0.0013
1600; 39.2; 72; 0.0016
1605; 38.8; 136; 0.0019
1610; 38.7; 174; 0.0020
1615; 37.6; 282; 0.0021
1620; 37.8; 155; 0.0023
1625; 36.7; 177; 0.0023
1630; 36.5; 255; 0.0023
1635; 35.8; 239; 0.0022
1640; 35.4; 191; 0.0023
1645; 35.0; 240; 0.0020
1650; 34.0; 148; 0.0019
1655; 34.1; 116; 0.0017
1660; 33.7; 164; 0.0015
1665; 33.0; 121; 0.0013
1670; 32.6; 101; 0.0011
1675; 32.6; 111; 0.0009
1680; 32.1; 52; 0.0005
1685; 31.5; 29; 0.0003
1690; 31.3; 8; 0.0001
1695; 31.0; 0; 0.0000
1700; 30.7; 0; 0.0000
1705; 30.0; 0; 0.0000
1710; 29.8; 0; 0.0000
1715; 30.1; 0; 0.0000
1720; 29.5; 0; 0.0000
1725; 29.2; 0; 0.0000
1730; 28.7; 0; 0.0000
1735; 28.5; 0; 0.0000
1740; 28.2; 0; 0.0000
1745; 28.3; 0; 0.0000
1750; 28.1; 0; 0.0000
1755; 27.8; 0; 0.0000
1760; 27.6; 0; 0.0000
1765; 27.3; 0; 0.0000
1770; 27.0; 0; 0.0000
1775; 26.5; 0; 0.0000
1780; 26.3; 0; 0.0000
1785; 26.0; 0; 0.0000
1790; 26.0; 0; 0.0000
1795; 25.6; 0; 0.0000
1800; 25.0; 0; 0.0000
1805; 24.6; 0; 0.0000
1810; 24.5; 0; 0.0000
1815; 24.4; 0; 0.0000
1820; 24.5; 8; 0.0000
1825; 24.3; 32; 0.0003
1830; 24.5; 18; 0.0002
1835; 24.6; 52; 0.0004
1840; 24.5; 52; 0.0005
1845; 24.3; 54; 0.0006
1850; 24.4; 67; 0.0006
1855; 24.6; 52; 0.0007
1860; 24.1; 86; 0.0008
1865; 23.8; 176; 0.0007
1870; 23.5; 91; 0.0008
1875; 23.5; 96; 0.0008
1880; 22.8; 134; 0.0008
1885; 22.0; 100; 0.0008
1890; 21.8; 127; 0.0008
1895; 22.1; 106; 0.0006
1900; 21.7; 138; 0.0006
1905; 21.0; 114; 0.0005
1910; 21.2; 33; 0.0005
1915; 20.6; 32; 0.0004
1920; 21.1; 79; 0.0004
1925; 20.5; 234; 0.0003
1930; 20.7; 102; 0.0002
1935; 19.9; 17; 0.0002
1940; 20.3; 28; 0.0002
1945; 20.5; 71; 0.0002
1950; 20.0; 62; 0.0002
1955; 20.2; 5; 0.0001
1960; 19.3; 6; 0.0001
1965; 19.9; 55; 0.0001
1970; 19.0; 96; 0.0002
1975; 18.4; 109; 0.0005
1980; 19.3; 22; 0.0003
1985; 19.1; 101; 0.0006
1990; 19.0; 245; 0.0007
1995; 18.2; 103; 0.0008
2000; 17.8; 0; 0.0009
2005; 18.2; 133; 0.0011
2010; 17.4; 88; 0.0012
2015; 18.1; 199; 0.0013
2020; 17.1; 496; 0.0016
2025; 17.0; 0; 0.0016
2030; 17.3; 260; 0.0017
2035; 16.8; 151; 0.0018
2040; 16.8; 171; 0.0018
2045; 17.0; 240; 0.0019
2050; 16.5; 0; 0.0019
2055; 16.7; 445; 0.0020
2060; 16.7; 182; 0.0021
2065; 15.9; 0; 0.0022
2070; 15.7; 0; 0.0022
2075; 15.9; 86; 0.0023
2080; 15.5; 148; 0.0024
2085; 17.2; 0; 0.0024
2090; 16.5; 152; 0.0024
2095; 13.8; 208; 0.0023
2100; 14.2; 0; 0.0023
2105; 14.0; 395; 0.0024
2110; 13.3; 202; 0.0023
2115; 13.6; 364; 0.0023
2120; 13.8; 0; 0.0023
2125; 12.9; 1006; 0.0023
2130; 12.8; 0; 0.0021
2135; 13.4; 464; 0.0023
2140; 12.8; 669; 0.0023
2145; 12.1; 495; 0.0023
2150; 12.5; 703; 0.0023
2155; 12.8; 676; 0.0022
2160; 12.8; 313; 0.0021
2165; 11.8; 870; 0.0021
2170; 11.3; 734; 0.0021
2175; 11.8; 443; 0.0021
2180; 11.9; 891; 0.0021
2185; 12.0; 541; 0.0020
2190; 11.3; 624; 0.0020

File: data/rise_materials/Testdata-448.txt
Keywords
Material1;Material2;Material3;Material4;Product;Object;Scenario;Method;Reference;Comment;Owner;IsPublic;ImportDate
Polyolefin;PP;;;Cable FIPEC 51 1x3x1.5 mm2;Data Cable;;ISO 5660;FIPEC Final Report on the European Commission, SMT4-CT96-2059, 410pp, ISBN 0 9532312 5 9, London 2000;;;1;2005-09-30 08:36:56
Scalars
Flux (kW/m2);tig (s);qmax (kw/m2);qtotal (MJ/m2);q180 (kw/m2);q300 (kw/m2);Mass loss (g);DHc (MJ/kg);Peak smoke production (m2/m2s);Total smoke produced (m2/m2);Specific extinction area (avg) (m2/kg);Area (m2);Thickness (mm);Density (kg/m3)
35;95;94;114.81;77.06;68.17;39.2;25.28;;;;0.008840;8.7;
VectorData
Time (s);HRR (kW/m2);SEA (m2/kg);SPR (m2/s)
0; 3.8; 15; 0.0006
5; 1.3; 0; 0.0006
10; 0.0; 0; 0.0007
15; 0.0; 150; 0.0007
20; 0.0; 0; 0.0008
25; 0.0; 0; 0.0010
30; 0.0; 313; 0.0012
35; 0.0; 1014; 0.0013
40; 0.0; 398; 0.0016
45; 0.2; 1222; 0.0018
50; 0.3; 0; 0.0021
55; 0.6; 0; 0.0025
60; 0.8; 457; 0.0028
65; 1.3; 0; 0.0032
70; 1.8; 219; 0.0035
75; 1.9; 0; 0.0037
80; 2.7; 0; 0.0039
85; 1.8; 433; 0.0043
90; 20.4; 441; 0.0045
95; 58.7; 217; 0.0042
100; 83.0; 87; 0.0026
105; 92.6; 99; 0.0038
110; 94.0; 123; 0.0048
115; 92.4; 142; 0.0050
120; 89.9; 128; 0.0047
125; 89.8; 141; 0.0047
130; 90.5; 140; 0.0048
135; 90.0; 141; 0.0053
140; 89.7; 161; 0.0053
145; 89.2; 176; 0.0055
150; 87.9; 173; 0.0056
155; 87.5; 188; 0.0061
160; 85.2; 183; 0.0061
165; 83.2; 196; 0.0061
170; 82.1; 187; 0.0058
175; 81.3; 169; 0.0056
180; 80.7; 192; 0.0059
185; 79.3; 176; 0.0054
190; 77.7; 152; 0.0049
195; 76.0; 159; 0.0045
200; 74.4; 140; 0.0040
205; 73.6; 117; 0.0034
210; 72.2; 97; 0.0026
215; 71.1; 70; 0.0021
220; 70.3; 74; 0.0023
225; 68.5; 80; 0.0023
230; 67.8; 88; 0.0023
235; 67.2; 91; 0.0026
240; 66.5; 107; 0.0031
245; 65.5; 138; 0.0034
250; 64.0; 142; 0.0036
255; 63.0; 134; 0.0038
260; 61.8; 153; 0.0041
265; 60.5; 157; 0.0044
270; 59.6; 158; 0.0044
275; 58.7; 178; 0.0045
280; 58.3; 168; 0.0045
285; 57.5; 161; 0.0045
290; 56.7; 172; 0.0041
295; 56.2; 157; 0.0035
300; 55.7; 125; 0.0029
305; 55.5; 91; 0.0023
310; 55.0; 73; 0.0020
315; 54.7; 86; 0.0022
320; 54.4; 93; 0.0023
325; 54.4; 101; 0.0023
330; 54.5; 123; 0.0026
335; 53.6; 110; 0.0026
340; 53.6; 113; 0.0026
345; 53.4; 99; 0.0025
350; 53.5; 98; 0.0023
355; 53.8; 88; 0.0022
360; 53.9; 72; 0.0019
365; 54.4; 71; 0.0016
370; 54.6; 61; 0.0014
375; 54.8; 50; 0.0012
380; 55.0; 43; 0.0010
385; 54.7; 31; 0.0007
390; 54.5; 16; 0.0004
395; 55.0; 16; 0.0004
400; 54.8; 22; 0.0005
405; 54.6; 24; 0.0006
410; 54.7; 26; 0.0005
415; 54.9; 28; 0.0007
420; 55.2; 30; 0.0009
425; 55.2; 46; 0.0010
430; 55.4; 51; 0.0011
435; 55.3; 68; 0.0015
440; 54.7; 64; 0.0015
445; 55.1; 73; 0.0017
450; 55.3; 110; 0.0021
455; 54.9; 107; 0.0023
460; 55.3; 98; 0.0026
465; 55.2; 124; 0.0030
470; 54.8; 149; 0.0032
475; 54.8; 148; 0.0034
480; 54.8; 177; 0.0037
485; 54.5; 175; 0.0038
490; 55.0; 161; 0.0039
495; 55.3; 188; 0.0041
500; 55.7; 194; 0.0042
505; 56.0; 192; 0.0042
510; 56.0; 205; 0.0043
515; 56.7; 176; 0.0043
520; 57.0; 199; 0.0043
525; 57.0; 195; 0.0045
530; 57.1; 182; 0.0045
535; 57.3; 190; 0.0045
540; 57.5; 191; 0.0045
545; 57.6; 229; 0.0045
550; 58.0; 183; 0.0045
555; 58.0; 215; 0.0047
560; 57.7; 224; 0.0047
565; 58.0; 204; 0.0048
570; 58.1; 198; 0.0050
575; 58.0; 215; 0.0049
580; 58.2; 207; 0.0049
585; 57.9; 184; 0.0048
590; 57.9; 219; 0.0047
595; 57.9; 207; 0.0047
600; 58.0; 196; 0.0046
605; 58.3; 215; 0.0046
610; 58.1; 193; 0.0046
615; 57.7; 205; 0.0044
620; 58.4; 209; 0.0043
625; 57.9; 160; 0.0042
630; 57.7; 170; 0.0043
635; 57.5; 176; 0.0042
640; 56.8; 164; 0.0041
645; 56.5; 208; 0.0042
650; 56.1; 226; 0.0043
655; 55.8; 205; 0.0043
660; 55.6; 176; 0.0042
665; 55.6; 172; 0.0042
670; 55.6; 187; 0.0042
675; 55.5; 194; 0.0043
680; 55.3; 208; 0.0045
685; 55.0; 195; 0.0046
690; 55.3; 181; 0.0046
695; 55.2; 260; 0.0047
700; 54.9; 253; 0.0046
705; 54.9; 214; 0.0046
710; 54.3; 245; 0.0046
715; 53.9; 195; 0.0047
720; 54.1; 214; 0.0046
725; 53.7; 230; 0.0046
730; 53.4; 229; 0.0046
735; 53.3; 221; 0.0045
740; 53.3; 227; 0.0045
745; 53.0; 245; 0.0042
750; 52.4; 186; 0.0040
755; 51.9; 195; 0.0037
760; 52.2; 198; 0.0033
765; 51.9; 164; 0.0030
770; 52.3; 125; 0.0026
775; 52.2; 109; 0.0022
780; 52.8; 120; 0.0018
785; 53.0; 89; 0.0018
790; 53.0; 92; 0.0016
795; 53.4; 83; 0.0014
800; 53.8; 46; 0.0010
805; 53.1; 56; 0.0009
810; 53.1; 52; 0.0009
815; 53.3; 66; 0.0012
820; 53.5; 72; 0.0013
825; 53.7; 92; 0.0014
830; 54.2; 114; 0.0020
835; 54.4; 106; 0.0023
840; 54.8; 156; 0.0029
845; 55.1; 175; 0.0031
850; 55.3; 211; 0.0034
855; 55.6; 191; 0.0037
860; 56.1; 214; 0.0040
865; 56.2; 256; 0.0044
870; 56.4; 208; 0.0043
875; 57.2; 226; 0.0042
880; 57.6; 236; 0.0043
885; 58.1; 206; 0.0043
890; 58.2; 231; 0.0041
895; 58.8; 249; 0.0040
900; 59.4; 219; 0.0040
905; 59.6; 241; 0.0040
910; 60.3; 224; 0.0045
915; 60.4; 256; 0.0051
920; 60.6; 341; 0.0055
925; 60.8; 306; 0.0062
930; 60.8; 341; 0.0064
935; 61.4; 288; 0.0065
940; 61.7; 277; 0.0067
945; 61.9; 543; 0.0072
950; 62.1; 467; 0.0069
955; 62.7; 318; 0.0067
960; 62.6; 329; 0.0066
965; 62.5; 336; 0.0064
970; 63.2; 296; 0.0061
975; 63.1; 298; 0.0060
980; 63.0; 286; 0.0058
985; 63.4; 261; 0.0052
990; 63.4; 253; 0.0050
995; 63.6; 228; 0.0043
1000; 63.8; 245; 0.0043
1005; 63.9; 191; 0.0037
1010; 63.1; 168; 0.0033
1015; 62.7; 148; 0.0030
1020; 62.5; 123; 0.0028
1025; 62.6; 124; 0.0025
1030; 62.8; 145; 0.0026
1035; 62.4; 154; 0.0029
1040; 62.3; 163; 0.0033
1045; 62.6; 199; 0.0037
1050; 61.9; 220; 0.0037
1055; 61.6; 193; 0.0038
1060; 61.9; 193; 0.0043
1065; 61.8; 198; 0.0043
1070; 61.3; 268; 0.0043
1075; 60.6; 232; 0.0043
1080; 60.3; 198; 0.0040
1085; 60.1; 246; 0.0041
1090; 59.4; 202; 0.0038
1095; 59.2; 170; 0.0036
1100; 58.7; 176; 0.0034
1105; 58.7; 176; 0.0032
1110; 58.9; 144; 0.0032
1115; 59.2; 160; 0.0029
1120; 57.9; 211; 0.0029
1125; 57.1; 144; 0.0028
1130; 56.5; 115; 0.0025
1135; 56.2; 136; 0.0024
1140; 56.1; 182; 0.0028
1145; 55.6; 165; 0.0028
1150; 55.2; 152; 0.0030
1155; 55.0; 169; 0.0032
1160; 54.2; 181; 0.0032
1165; 53.7; 180; 0.0034
1170; 53.3; 195; 0.0036
1175; 53.0; 212; 0.0036
1180; 52.2; 230; 0.0036
1185; 51.8; 197; 0.0036
1190; 51.2; 203; 0.0037
1195; 51.0; 270; 0.0037
1200; 50.5; 175; 0.0037
1205; 49.5; 217; 0.0037
1210; 48.9; 283; 0.0036
1215; 48.3; 201; 0.0036
1220; 47.8; 213; 0.0036
1225; 47.8; 210; 0.0036
1230; 46.6; 250; 0.0036
1235; 46.3; 191; 0.0034
1240; 45.9; 195; 0.0035
1245; 45.1; 243; 0.0033
1250; 44.9; 228; 0.0033
1255; 44.7; 188; 0.0032
1260; 44.0; 191; 0.0032
1265; 43.7; 161; 0.0031
1270; 43.0; 205; 0.0030
1275; 42.6; 232; 0.0029
1280; 41.8; 139; 0.0029
1285; 41.8; 202; 0.0027
1290; 41.7; 200; 0.0027
1295; 40.8; 198; 0.0026
1300; 40.3; 181; 0.0026
1305; 39.5; 160; 0.0026
1310; 39.5; 202; 0.0024
1315; 39.0; 152; 0.0024
1320; 38.5; 210; 0.0023
1325; 37.9; 132; 0.0022
1330; 37.7; 118; 0.0022
1335; 37.2; 153; 0.0021
1340; 36.6; 127; 0.0019
1345; 36.7; 145; 0.0019
1350; 36.1; 148; 0.0018
1355; 35.7; 138; 0.0016
1360; 35.3; 115; 0.0016
1365; 35.0; 101; 0.0015
1370; 34.9; 104; 0.0014
1375; 34.6; 112; 0.0014
1380; 34.1; 93; 0.0013
1385; 33.5; 79; 0.0011
1390; 33.6; 103; 0.0011
1395; 33.2; 61; 0.0010
1400; 32.6; 69; 0.0009
1405; 32.6; 113; 0.0008
1410; 32.5; 47; 0.0007
1415; 32.3; 47; 0.0005
1420; 31.8; 43; 0.0005
1425; 31.3; 23; 0.0004
1430; 31.0; 23; 0.0003
1435; 30.9; 9; 0.0001
1440; 30.5; 0; 0.0000
1445; 30.5; 0; 0.0000
1450; 30.4; 0; 0.0000
1455; 30.6; 0; 0.0000
1460; 30.3; 0; 0.0000
1465; 30.1; 0; 0.0000
1470; 29.7; 0; 0.0000
1475; 29.5; 0; 0.0000
1480; 29.6; 4; 0.0000
1485; 29.5; 14; 0.0002
1490; 29.2; 22; 0.0003
1495; 29.1; 40; 0.0004
1500; 28.7; 40; 0.0005
1505; 28.7; 69; 0.0007
1510; 28.4; 58; 0.0007
1515; 28.6; 47; 0.0008
1520; 28.8; 87; 0.0010
1525; 29.0; 141; 0.0010
1530; 28.8; 127; 0.0012
1535; 28.9; 96; 0.0012
1540; 28.8; 85; 0.0011
1545; 28.5; 166; 0.0012
1550; 28.5; 108; 0.0012
1555; 28.6; 86; 0.0013
1560; 28.2; 132; 0.0013
1565; 28.1; 125; 0.0014
1570; 28.1; 101; 0.0014
1575; 28.3; 133; 0.0015
1580; 28.5; 154; 0.0015
1585; 28.7; 277; 0.0016
1590; 28.6; 140; 0.0017
1595; 28.3; 114; 0.0018
1600; 28.5; 192; 0.0018
1605; 28.1; 166; 0.0019
1610; 28.2; 191; 0.0019
1615; 28.4; 230; 0.0020
1620; 28.8; 170; 0.0020
1625; 28.6; 176; 0.0020
1630; 28.9; 198; 0.0019
1635; 28.4; 139; 0.0020
1640; 28.7; 143; 0.0020
1645; 28.5; 320; 0.0020
1650; 29.3; 184; 0.0019
1655; 29.5; 146; 0.0019
1660; 29.5; 253; 0.0018
1665; 29.5; 159; 0.0018
1670; 29.4; 151; 0.0018
1675; 29.5; 162; 0.0016
1680; 29.9; 152; 0.0017
1685; 30.0; 152; 0.0016
1690; 30.5; 157; 0.0015
1695; 30.9; 114; 0.0015
1700; 30.9; 136; 0.0014
1705; 31.1; 345; 0.0014
1710; 30.8; 176; 0.0014
1715; 30.9; 78; 0.0014
1720; 31.2; 128; 0.0013
1725; 31.8; 209; 0.0013
1730; 31.7; 102; 0.0013
1735; 31.7; 117; 0.0013
1740; 32.0; 136; 0.0014
1745; 32.3; 117; 0.0011
1750; 32.5; 144; 0.0014
1755; 32.7; 134; 0.0014
1760; 33.3; 114; 0.0014
1765; 33.7; 197; 0.0016
1770; 33.7; 159; 0.0016
1775; 33.9; 121; 0.0018
1780; 34.7; 184; 0.0019
1785; 34.3; 342; 0.0020
1790; 34.5; 223; 0.0021
1795; 34.7; 143; 0.0023
1800; 34.9; 223; 0.0023
1805; 35.6; 232; 0.0023
1810; 35.9; 218; 0.0024
1815; 36.1; 217; 0.0024
1820; 36.8; 270; 0.0025
1825; 37.4; 288; 0.0026
1830; 37.4; 213; 0.0026
1835; 37.7; 295; 0.0026
1840; 37.6; 207; 0.0027
1845; 37.8; 205; 0.0028
1850; 37.9; 274; 0.0028
1855; 37.7; 264; 0.0029
1860; 37.8; 258; 0.0029
1865; 38.0; 317; 0.0030
1870; 38.2; 260; 0.0031
1875; 38.3; 259; 0.0031
1880; 38.2; 397; 0.0031
1885; 38.3; 252; 0.0032
1890; 38.8; 238; 0.0031
1895; 38.5; 336; 0.0031
1900; 38.6; 321; 0.0032
1905; 38.7; 310; 0.0032
1910; 39.0; 382; 0.0033
1915; 39.1; 282; 0.0032
1920; 39.4; 267; 0.0033
1925; 39.6; 315; 0.0033
1930; 39.4; 290; 0.0033
1935; 39.7; 263; 0.0033
1940; 39.5; 219; 0.0033
1945; 39.8; 343; 0.0033
1950; 40.1; 509; 0.0033
1955; 40.3; 287; 0.0033
1960; 40.6; 282; 0.0033
1965; 40.2; 364; 0.0034
1970; 40.5; 293; 0.0034
1975; 40.5; 344; 0.0034
1980; 40.1; 356; 0.0034
1985; 40.0; 307; 0.0034
1990; 39.9; 283; 0.0035
1995; 39.3; 276; 0.0034
2000; 39.4; 329; 0.0035
2005; 39.5; 331; 0.0034
2010; 38.9; 355; 0.0034
2015; 39.2; 373; 0.0035
2020; 39.1; 270; 0.0035
2025; 39.1; 279; 0.0035
2030; 38.6; 424; 0.0034
2035; 38.9; 341; 0.0034
2040; 38.7; 222; 0.0033
2045; 39.2; 290; 0.0033
2050; 38.8; 563; 0.0034
2055; 38.8; 319; 0.0033
2060; 39.4; 318; 0.0033
2065; 38.2; 326; 0.0033
2070; 38.1; 299; 0.0034
2075; 37.9; 396; 0.0033
2080; 37.8; 296; 0.0033
2085; 37.5; 230; 0.0033
2090; 37.4; 374; 0.0032
2095; 37.2; 386; 0.0031
2100; 37.2; 340; 0.0032
2105; 36.8; 347; 0.0031
2110; 36.9; 364; 0.0031
2115; 36.5; 271; 0.0029
2120; 36.4; 246; 0.0030
2125; 36.5; 373; 0.0029
2130; 36.4; 361; 0.0029
2135; 36.2; 283; 0.0028
2140; 36.0; 289; 0.0028
2145; 35.9; 309; 0.0028
2150; 35.1; 267; 0.0027
2155; 34.9; 236; 0.0027
2160; 35.2; 247; 0.0027
2165; 34.8; 252; 0.0026
2170; 34.8; 324; 0.0026
2175; 34.4; 259; 0.0027
2180; 33.8; 314; 0.0027
2185; 33.6; 520; 0.0027
2190; 33.5; 273; 0.0027
2195; 32.6; 313; 0.0027
2200; 32.8; 520; 0.0026
2205; 32.7; 278; 0.0025
2210; 32.3; 272; 0.0026
2215; 31.8; 630; 0.0026
2220; 31.6; 240; 0.0026
2225; 31.3; 289; 0.0026
2230; 30.7; 260; 0.0026
2235; 30.6; 259; 0.0026
2240; 30.2; 517; 0.0025
2245; 30.4; 250; 0.0025
2250; 29.3; 261; 0.0024
2255; 28.8; 311; 0.0025
2260; 28.6; 454; 0.0025
2265; 28.2; 384; 0.0025
2270; 27.7; 232; 0.0024
2275; 27.8; 280; 0.0025
2280; 27.8; 407; 0.0025
2285; 26.6; 420; 0.0024
2290; 24.5; 1344; 0.0024
2295; 24.1; 241; 0.0024
2300; 24.0; 160; 0.0023
2305; 23.4; 656; 0.0023
2310; 23.4; 434; 0.0023
2315; 23.4; 202; 0.0024
2320; 23.5; 269; 0.0024
2325; 23.3; 390; 0.0024
2330; 23.3; 297; 0.0024
2335; 23.2; 344; 0.0023
2340; 22.9; 332; 0.0024
2345; 23.2; 411; 0.0023
2350; 23.5; 386; 0.0024
2355; 23.4; 327; 0.0025
2360; 23.6; 425; 0.0025
2365; 23.3; 225; 0.0026
2370; 23.2; 385; 0.0026
2375; 23.4; 566; 0.0027
2380; 22.9; 305; 0.0026
2385; 22.9; 431; 0.0026
2390; 22.8; 301; 0.0026
2395; 22.7; 379; 0.0026
2400; 22.7; 539; 0.0026
2405; 22.7; 519; 0.0027
2410; 22.6; 301; 0.0026
2415; 22.9; 344; 0.0027
2420; 22.6; 668; 0.0027
2425; 22.8; 461; 0.0026
2430; 22.8; 377; 0.0026
2435; 23.0; 261; 0.0026
2440; 23.1; 734; 0.0026
2445; 22.6; 402; 0.0025
2450; 22.6; 380; 0.0025
2455; 22.1; 696; 0.0024
2460; 21.9; 487; 0.0024
2465; 21.8; 347; 0.0024
2470; 21.9; 298; 0.0023
2475; 21.9; 403; 0.0023
2480; 21.9; 393; 0.0023
2485; 21.7; 371; 0.0022
2490; 21.4; 359; 0.0022
2495; 21.8; 416; 0.0022
2500; 22.2; 277; 0.0021
2505; 21.8; 1071; 0.0022
2510; 21.4; 321; 0.0021
2515; 21.1; 323; 0.0020
2520; 20.9; 709; 0.0020
2525; 20.5; 374; 0.0018
2530; 20.8; 258; 0.0018
2535; 20.5; 172; 0.0018
2540; 20.4; 583; 0.0017
2545; 20.5; 596; 0.0016
2550; 20.1; 227; 0.0016
2555; 20.0; 211; 0.0015
2560; 20.1; 237; 0.0015
2565; 19.7; 0; 0.0015
2570; 19.9; 518; 0.0014
2575; 20.2; 192; 0.0014
2580; 20.0; 200; 0.0015
2585; 19.7; 475; 0.0014
2590; 19.3; 542; 0.0014
2595; 19.3; 201; 0.0014
2600; 19.2; 240; 0.0014
2605; 19.1; 226; 0.0014
2610; 19.2; 831; 0.0014
2615; 19.0; 441; 0.0014
2620; 18.8; 227; 0.0013
2625; 18.8; 210; 0.0014
2630; 18.7; 264; 0.0012
2635; 19.0; 612; 0.0012
2640; 18.5; 360; 0.0012
2645; 18.7; 463; 0.0013
2650; 19.0; 197; 0.0013
2655; 18.8; 201; 0.0013
2660; 18.2; 286; 0.0012
2665; 19.4; 148; 0.0012
2670; 20.6; 304; 0.0012
2675; 18.7; 0; 0.0013
2680; 17.8; 408; 0.0013
2685; 17.7; 206; 0.0013
2690; 17.5; 238; 0.0012
2695; 17.7; 374; 0.0012
2700; 17.8; 219; 0.0012
2705; 17.6; 471; 0.0012
2710; 17.5; 0; 0.0012
2715; 17.5; 171; 0.0012
2720; 17.5; 145; 0.0012
2725; 17.2; 348; 0.0012
2730; 17.3; 356; 0.0012
2735; 17.2; 285; 0.0012
2740; 17.3; 223; 0.0012
2745; 17.1; 328; 0.0013
2750; 17.1; 0; 0.0013
2755; 16.9; 274; 0.0012
2760; 17.2; 292; 0.0013
2765; 17.3; 336; 0.0012
2770; 17.0; 192; 0.0013

File: data/rise_materials/Testdata-449.txt
Keywords
Material1;Material2;Material3;Material4;Product;Object;Scenario;Method;Reference;Comment;Owner;IsPublic;ImportDate
PVC;XLPE;;;Cable FIPEC 5 3x1x150 mm2;Low Voltage 0,6/1 kV;;ISO 5660;FIPEC Final Report on the European Commission, SMT4-CT96-2059, 410pp, ISBN 0 9532312 5 9, London 2000;;;1;2005-09-30 08:40:06
Scalars
Flux (kW/m2);tig (s);qmax (kw/m2);qtotal (MJ/m2);q180 (kw/m2);q300 (kw/m2);Mass loss (g);DHc (MJ/kg);Peak smoke production (m2/m2s);Total smoke produced (m2/m2);Specific extinction area (avg) (m2/kg);Area (m2);Thickness (mm);Density (kg/m3)
75;16;339;410.42;118.81;121.85;121.8;23.36;;;;0.007100;38.6;
VectorData
Time (s);HRR (kW/m2);SEA (m2/kg);SPR (m2/s)
0; 6.0; 71; 0.0028
5; 21.5; 0; 0.0028
10; 49.7; 331; 0.0274
15; 94.0; 386; 0.0330
20; 119.0; 401; 0.0219
25; 125.0; 202; 0.0183
30; 137.3; 186; 0.0202
35; 148.0; 341; 0.0352
40; 151.4; 347; 0.0366
45; 152.8; 315; 0.0360
50; 156.3; 396; 0.0436
55; 153.1; 432; 0.0446
60; 149.1; 454; 0.0429
65; 143.2; 436; 0.0422
70; 141.0; 498; 0.0435
75; 141.6; 429; 0.0349
80; 143.0; 362; 0.0299
85; 144.0; 341; 0.0297
90; 141.2; 280; 0.0318
95; 138.5; 261; 0.0313
100; 141.8; 304; 0.0257
105; 122.6; 280; 0.0122
110; 75.0; 350; 0.0208
115; 45.3; 591; 0.0282
120; 41.0; 140; 0.0274
125; 40.0; 116; 0.0274
130; 45.0; 640; 0.0234
135; 78.9; 576; 0.0153
140; 112.5; 271; 0.0169
145; 120.9; 299; 0.0217
150; 119.2; 237; 0.0211
155; 117.8; 267; 0.0219
160; 119.5; 398; 0.0255
165; 120.3; 401; 0.0263
170; 119.7; 468; 0.0306
175; 118.7; 719; 0.0275
180; 117.0; 226; 0.0246
185; 114.4; 180; 0.0219
190; 111.5; 358; 0.0238
195; 114.1; 294; 0.0209
200; 114.2; 295; 0.0202
205; 112.3; 236; 0.0184
210; 113.3; 268; 0.0194
215; 114.7; 363; 0.0227
220; 116.2; 387; 0.0256
225; 117.9; 357; 0.0256
230; 118.4; 397; 0.0268
235; 116.9; 501; 0.0309
240; 117.2; 499; 0.0324
245; 122.7; 510; 0.0338
250; 126.4; 582; 0.0371
255; 130.2; 574; 0.0367
260; 134.6; 588; 0.0378
265; 137.3; 569; 0.0368
270; 139.1; 585; 0.0353
275; 141.0; 582; 0.0348
280; 141.2; 573; 0.0356
285; 136.9; 609; 0.0361
290; 133.5; 645; 0.0361
295; 132.1; 597; 0.0342
300; 129.9; 617; 0.0339
305; 129.1; 601; 0.0326
310; 129.2; 596; 0.0319
315; 125.0; 605; 0.0287
320; 122.7; 579; 0.0287
325; 122.9; 628; 0.0304
330; 123.4; 749; 0.0281
335; 123.3; 638; 0.0281
340; 122.8; 480; 0.0264
345; 122.3; 541; 0.0267
350; 121.7; 566; 0.0249
355; 122.8; 601; 0.0257
360; 125.4; 655; 0.0266
365; 126.6; 611; 0.0278
370; 126.2; 569; 0.0274
375; 126.7; 646; 0.0272
380; 127.1; 717; 0.0287
385; 126.6; 630; 0.0259
390; 126.1; 603; 0.0275
395; 126.3; 693; 0.0272
400; 128.3; 759; 0.0282
405; 129.7; 676; 0.0297
410; 130.2; 705; 0.0301
415; 131.5; 685; 0.0301
420; 134.0; 683; 0.0300
425; 134.1; 826; 0.0317
430; 135.1; 731; 0.0306
435; 138.9; 793; 0.0328
440; 140.2; 763; 0.0332
445; 143.8; 822; 0.0344
450; 145.3; 973; 0.0364
455; 148.3; 797; 0.0354
460; 148.3; 801; 0.0364
465; 148.9; 882; 0.0343
470; 149.1; 865; 0.0344
475; 148.4; 725; 0.0321
480; 144.9; 872; 0.0335
485; 144.7; 725; 0.0299
490; 143.5; 712; 0.0315
495; 142.6; 713; 0.0309
500; 141.1; 675; 0.0313
505; 139.3; 738; 0.0299
510; 138.3; 753; 0.0270
515; 138.4; 711; 0.0280
520; 136.1; 609; 0.0250
525; 137.2; 698; 0.0256
530; 137.2; 685; 0.0259
535; 135.5; 724; 0.0262
540; 134.8; 687; 0.0246
545; 134.2; 632; 0.0241
550; 135.2; 586; 0.0248
555; 135.4; 664; 0.0250
560; 136.8; 787; 0.0260
565; 139.0; 629; 0.0265
570; 139.1; 674; 0.0277
575; 138.5; 698; 0.0271
580; 139.1; 743; 0.0264
585; 140.1; 738; 0.0280
590; 138.5; 669; 0.0270
595; 137.8; 734; 0.0289
600; 137.4; 748; 0.0279
605; 138.2; 720; 0.0276
610; 137.9; 684; 0.0281
615; 139.0; 722; 0.0285
620; 138.6; 713; 0.0282
625; 139.5; 729; 0.0295
630; 138.3; 686; 0.0299
635; 139.4; 692; 0.0301
640; 138.4; 805; 0.0305
645; 139.5; 839; 0.0326
650; 140.7; 736; 0.0324
655; 140.4; 793; 0.0325
660; 139.8; 743; 0.0331
665; 141.3; 843; 0.0358
670; 144.0; 886; 0.0344
675; 145.5; 724; 0.0360
680; 148.7; 697; 0.0374
685; 150.7; 792; 0.0391
690; 153.9; 787; 0.0389
695; 155.0; 846; 0.0415
700; 158.1; 872; 0.0428
705; 159.6; 837; 0.0442
710; 159.8; 899; 0.0437
715; 160.2; 849; 0.0439
720; 161.4; 799; 0.0452
725; 165.4; 809; 0.0441
730; 165.5; 779; 0.0460
735; 168.3; 873; 0.0474
740; 170.9; 836; 0.0452
745; 173.1; 795; 0.0448
750; 173.5; 826; 0.0475
755; 176.1; 814; 0.0500
760; 177.4; 861; 0.0501
765; 175.5; 823; 0.0484
770; 175.9; 873; 0.0488
775; 179.7; 827; 0.0476
780; 179.5; 814; 0.0506
785; 179.0; 932; 0.0507
790; 180.6; 919; 0.0535
795; 180.2; 787; 0.0510
800; 178.9; 834; 0.0502
805; 180.0; 835; 0.0512
810; 179.9; 854; 0.0529
815; 179.0; 842; 0.0533
820; 178.1; 830; 0.0510
825; 177.3; 865; 0.0494
830; 175.3; 851; 0.0534
835; 170.0; 715; 0.0482
840; 170.2; 877; 0.0499
845; 172.1; 847; 0.0506
850; 169.5; 744; 0.0492
855; 167.4; 752; 0.0456
860; 169.2; 818; 0.0513
865; 168.6; 908; 0.0559
870; 168.7; 782; 0.0491
875; 170.7; 844; 0.0531
880; 165.2; 874; 0.0504
885; 165.8; 783; 0.0494
890; 166.5; 713; 0.0479
895; 167.7; 833; 0.0516
900; 168.2; 765; 0.0484
905; 173.7; 745; 0.0519
910; 172.7; 735; 0.0470
915; 169.1; 763; 0.0483
920; 168.8; 742; 0.0490
925; 167.0; 757; 0.0458
930; 170.2; 683; 0.0475
935; 171.3; 696; 0.0480
940; 174.0; 811; 0.0519
945; 175.8; 767; 0.0517
950; 177.8; 800; 0.0543
955; 176.1; 781; 0.0528
960; 179.1; 768; 0.0555
965; 183.8; 803; 0.0556
970; 185.8; 812; 0.0567
975; 189.4; 787; 0.0607
980; 188.3; 832; 0.0590
985; 185.4; 914; 0.0603
990; 185.9; 832; 0.0593
995; 186.3; 814; 0.0588
1000; 187.7; 864; 0.0586
1005; 188.7; 816; 0.0590
1010; 189.2; 815; 0.0607
1015; 196.9; 836; 0.0633
1020; 199.1; 850; 0.0632
1025; 201.9; 872; 0.0654
1030; 202.2; 807; 0.0658
1035; 205.2; 827; 0.0656
1040; 206.2; 897; 0.0669
1045; 209.5; 821; 0.0649
1050; 207.9; 816; 0.0662
1055; 210.2; 777; 0.0670
1060; 209.6; 810; 0.0659
1065; 210.0; 835; 0.0661
1070; 210.3; 815; 0.0663
1075; 208.0; 838; 0.0645
1080; 208.7; 854; 0.0669
1085; 212.8; 795; 0.0665
1090; 214.9; 778; 0.0636
1095; 217.9; 899; 0.0700
1100; 223.2; 939; 0.0735
1105; 224.6; 846; 0.0708
1110; 224.5; 845; 0.0729
1115; 227.4; 896; 0.0720
1120; 227.8; 929; 0.0740
1125; 230.0; 1025; 0.0767
1130; 231.7; 963; 0.0750
1135; 234.1; 882; 0.0737
1140; 242.8; 969; 0.0809
1145; 250.3; 893; 0.0758
1150; 253.5; 942; 0.0775
1155; 254.0; 919; 0.0793
1160; 261.0; 1007; 0.0862
1165; 268.0; 1017; 0.0855
1170; 269.8; 909; 0.0845
1175; 270.1; 998; 0.0861
1180; 272.3; 1137; 0.0842
1185; 276.0; 1050; 0.0899
1190; 287.0; 908; 0.0899
1195; 294.9; 977; 0.0896
1200; 295.7; 1035; 0.0896
1205; 297.1; 1016; 0.0913
1210; 294.6; 1041; 0.0958
1215; 295.4; 1146; 0.0970
1220; 296.1; 1155; 0.0946
1225; 298.7; 1041; 0.0950
1230; 297.8; 1126; 0.0941
1235; 299.9; 1182; 0.0927
1240; 302.1; 967; 0.0899
1245; 302.1; 996; 0.0915
1250; 305.9; 1100; 0.0926
1255; 307.4; 1187; 0.0942
1260; 312.4; 1128; 0.0951
1265; 307.0; 980; 0.0889
1270; 307.5; 1067; 0.0914
1275; 311.0; 1102; 0.0941
1280; 314.1; 1143; 0.0948
1285; 316.7; 1110; 0.0948
1290; 316.0; 1026; 0.0930
1295; 316.7; 1100; 0.0929
1300; 317.6; 1107; 0.0943
1305; 317.8; 1119; 0.0991
1310; 317.0; 1122; 0.0959
1315; 317.5; 1092; 0.0928
1320; 324.6; 1156; 0.0954
1325; 327.7; 1044; 0.0944
1330; 331.5; 1049; 0.0979
1335; 331.8; 1125; 0.0946
1340; 328.0; 1174; 0.0955
1345; 329.7; 1115; 0.0937
1350; 330.9; 1074; 0.0924
1355; 330.0; 1144; 0.0941
1360; 326.9; 1203; 0.0948
1365; 325.6; 1152; 0.0924
1370; 333.2; 1103; 0.0936
1375; 338.5; 1118; 0.0954
1380; 336.6; 1157; 0.0935
1385; 329.4; 1098; 0.0873
1390; 327.3; 1116; 0.0866
1395; 323.3; 1176; 0.0877
1400; 320.1; 999; 0.0869
1405; 318.0; 1065; 0.0829
1410; 320.1; 1285; 0.0829
1415; 319.3; 1135; 0.0854
1420; 319.0; 1039; 0.0825
1425; 322.6; 1154; 0.0827
1430; 323.3; 1188; 0.0818
1435; 326.0; 1165; 0.0866
1440; 332.2; 1168; 0.0848
1445; 330.5; 1153; 0.0871
1450; 331.1; 1086; 0.0830
1455; 327.8; 1148; 0.0844
1460; 322.5; 1184; 0.0853
1465; 320.6; 1092; 0.0817
1470; 320.5; 1153; 0.0795
1475; 317.2; 1158; 0.0779
1480; 316.7; 1132; 0.0802
1485; 313.2; 1240; 0.0802
1490; 310.3; 1134; 0.0780
1495; 306.9; 1118; 0.0747
1500; 303.3; 1125; 0.0776
1505; 302.5; 1120; 0.0763
1510; 300.6; 1214; 0.0728
1515; 299.8; 1083; 0.0722
1520; 300.6; 1004; 0.0722
1525; 297.3; 1208; 0.0741
1530; 298.3; 1194; 0.0693
1535; 299.8; 1061; 0.0696
1540; 298.4; 1146; 0.0723
1545; 297.8; 1119; 0.0713
1550; 301.8; 1052; 0.0687
1555; 298.8; 1171; 0.0712
1560; 298.9; 1146; 0.0714
1565; 298.8; 1140; 0.0718
1570; 300.1; 1177; 0.0703
1575; 299.6; 1067; 0.0692
1580; 299.9; 1248; 0.0727
1585; 298.4; 1224; 0.0687
1590; 299.4; 1087; 0.0686
1595; 300.9; 1016; 0.0686
1600; 298.7; 1144; 0.0701
1605; 298.9; 1211; 0.0700
1610; 301.0; 1109; 0.0692
1615; 301.5; 1176; 0.0678
1620; 300.5; 1202; 0.0681
1625; 300.0; 1103; 0.0674
1630; 301.4; 1057; 0.0676
1635; 299.9; 1181; 0.0657
1640; 299.1; 1205; 0.0642
1645; 297.7; 1115; 0.0661
1650; 295.8; 1073; 0.0669
1655; 294.2; 1040; 0.0635
1660; 294.9; 1177; 0.0625
1665; 294.3; 1186; 0.0675
1670; 288.0; 1101; 0.0634
1675; 289.2; 1269; 0.0647
1680; 285.4; 1030; 0.0614
1685; 284.0; 1066; 0.0617
1690; 283.6; 1147; 0.0594
1695; 282.5; 1174; 0.0611
1700; 277.4; 1143; 0.0591
1705; 275.3; 1099; 0.0584
1710; 272.4; 1178; 0.0606
1715; 271.1; 1100; 0.0607
1720; 265.4; 1016; 0.0551
1725; 266.3; 1095; 0.0553
1730; 261.2; 1097; 0.0557
1735; 257.7; 1260; 0.0583
1740; 256.3; 1092; 0.0563
1745; 254.1; 1116; 0.0532
1750; 250.3; 1085; 0.0536
1755; 244.8; 986; 0.0499
1760; 240.7; 1150; 0.0503
1765; 239.5; 1013; 0.0485
1770; 235.9; 1119; 0.0471
1775; 230.1; 1116; 0.0465
1780; 225.0; 1000; 0.0460
1785; 221.9; 1118; 0.0445
1790; 219.7; 1270; 0.0441
1795; 213.0; 1015; 0.0433
1800; 207.8; 886; 0.0389
1805; 205.2; 1093; 0.0407
1810; 197.9; 1084; 0.0381
1815; 196.9; 1029; 0.0368
1820; 191.2; 881; 0.0338
1825; 186.0; 885; 0.0338
1830; 181.5; 1102; 0.0335
1835; 177.1; 1088; 0.0326
1840; 172.0; 917; 0.0297
1845; 167.6; 1137; 0.0281
1850; 161.2; 870; 0.0280
1855; 155.7; 850; 0.0266
1860; 152.7; 957; 0.0249
1865; 147.6; 829; 0.0231
1870; 142.7; 983; 0.0230
1875; 137.4; 838; 0.0202
1880; 134.0; 808; 0.0205
1885; 128.7; 675; 0.0168
1890; 125.5; 793; 0.0167
1895; 120.9; 701; 0.0148
1900; 118.1; 563; 0.0144
1905; 115.2; 644; 0.0128
1910; 111.6; 606; 0.0122
1915; 108.9; 588; 0.0109
1920; 106.2; 509; 0.0087
1925; 102.6; 365; 0.0076
1930; 100.9; 494; 0.0086
1935; 97.5; 363; 0.0065
1940; 95.0; 345; 0.0063
1945; 91.8; 346; 0.0046
1950; 88.4; 261; 0.0038
1955; 86.1; 124; 0.0025
1960; 83.5; 205; 0.0028
1965; 81.4; 121; 0.0017
1970; 78.3; 48; 0.0008
1975; 75.7; 17; 0.0002
1980; 73.2; 19; 0.0003
1985; 70.6; 0; 0.0000
1990; 69.6; 0; 0.0000
1995; 67.3; 0; 0.0000
2000; 65.8; 0; 0.0000
2005; 63.8; 0; 0.0000
2010; 61.3; 0; 0.0000
2015; 59.6; 0; 0.0000
2020; 59.0; 0; 0.0000
2025; 57.7; 0; 0.0000
2030; 56.1; 0; 0.0000
2035; 55.4; 0; 0.0000
2040; 55.3; 0; 0.0000
2045; 53.0; 0; 0.0000
2050; 51.5; 0; 0.0000
2055; 50.9; 0; 0.0000
2060; 51.0; 0; 0.0000
2065; 50.9; 0; 0.0000
2070; 49.0; 0; 0.0000
2075; 47.9; 0; 0.0000
2080; 46.9; 0; 0.0000
2085; 47.0; 0; 0.0000
2090; 47.1; 0; 0.0000
2095; 45.4; 0; 0.0000
2100; 44.4; 0; 0.0000
2105; 44.1; 0; 0.0000
2110; 42.9; 0; 0.0000
2115; 42.5; 0; 0.0000
2120; 42.0; 0; 0.0000
2125; 40.9; 0; 0.0000
2130; 40.6; 0; 0.0000
2135; 40.5; 0; 0.0000
2140; 39.5; 0; 0.0000
2145; 39.0; 0; 0.0000
2150; 38.1; 0; 0.0000
2155; 37.3; 0; 0.0000
2160; 36.5; 0; 0.0000
2165; 35.4; 0; 0.0000
2170; 35.2; 0; 0.0000
2175; 35.2; 0; 0.0000
2180; 34.8; 0; 0.0000
2185; 34.6; 0; 0.0000
2190; 34.0; 0; 0.0000
2195; 33.6; 0; 0.0000
2200; 32.9; 0; 0.0000
2205; 33.1; 0; 0.0000
2210; 33.6; 0; 0.0000
2215; 33.4; 0; 0.0000
2220; 32.7; 0; 0.0000
2225; 32.6; 0; 0.0000
2230; 32.2; 0; 0.0000
2235; 32.5; 0; 0.0000
2240; 32.4; 0; 0.0000
2245; 31.7; 0; 0.0000
2250; 31.8; 0; 0.0000
2255; 31.0; 0; 0.0000
2260; 31.1; 0; 0.0000
2265; 31.2; 0; 0.0000
2270; 30.9; 0; 0.0000
2275; 30.5; 0; 0.0000
2280; 29.9; 0; 0.0000
2285; 29.7; 0; 0.0000
2290; 29.8; 0; 0.0000
2295; 29.6; 0; 0.0000
2300; 29.3; 0; 0.0000
2305; 29.4; 0; 0.0000
2310; 28.7; 0; 0.0000
2315; 28.5; 0; 0.0000
2320; 28.3; 0; 0.0000
2325; 28.2; 0; 0.0000
2330; 28.0; 0; 0.0000
2335; 27.7; 0; 0.0000
2340; 28.4; 0; 0.0000
2345; 27.9; 0; 0.0000
2350; 27.2; 0; 0.0000
2355; 26.9; 0; 0.0000
2360; 27.3; 0; 0.0000
2365; 27.0; 0; 0.0000
2370; 26.7; 0; 0.0000
2375; 26.2; 0; 0.0000
2380; 26.4; 0; 0.0000
2385; 27.1; 0; 0.0000
2390; 27.0; 0; 0.0000
2395; 26.6; 0; 0.0000
2400; 26.0; 0; 0.0000
2405; 25.9; 0; 0.0000
2410; 26.0; 0; 0.0000
2415; 26.0; 0; 0.0000
2420; 25.8; 0; 0.0000
2425; 25.8; 0; 0.0000
2430; 25.7; 0; 0.0000
2435; 25.1; 0; 0.0000
2440; 25.3; 0; 0.0000
2445; 24.9; 0; 0.0000
2450; 24.6; 0; 0.0000
2455; 25.3; 0; 0.0000
2460; 24.5; 0; 0.0000
2465; 23.9; 0; 0.0000
2470; 23.9; 0; 0.0000
2475; 24.2; 0; 0.0000
2480; 24.1; 0; 0.0000
2485; 24.2; 0; 0.0000
2490; 24.0; 0; 0.0000
2495; 23.5; 0; 0.0000
2500; 22.8; 0; 0.0000
2505; 22.7; 0; 0.0000
2510; 22.9; 0; 0.0000
2515; 22.7; 0; 0.0000

File: data/rise_materials/Testdata-450.txt
Keywords
Material1;Material2;Material3;Material4;Product;Object;Scenario;Method;Reference;Comment;Owner;IsPublic;ImportDate
PVC;XLPE;;;Cable FIPEC 5 3x1x150 mm2;Low Voltage 0,6/1 kV;;ISO 5660;FIPEC Final Report on the European Commission, SMT4-CT96-2059, 410pp, ISBN 0 9532312 5 9, London 2000;;;1;2005-09-30 08:42:25
Scalars
Flux (kW/m2);tig (s);qmax (kw/m2);qtotal (MJ/m2);q180 (kw/m2);q300 (kw/m2);Mass loss (g);DHc (MJ/kg);Peak smoke production (m2/m2s);Total smoke produced (m2/m2);Specific extinction area (avg) (m2/kg);Area (m2);Thickness (mm);Density (kg/m3)
50;38;325;423.11;76.39;75.80;125.3;23.37;;;;0.007100;38.6;
VectorData
Time (s);HRR (kW/m2);SEA (m2/kg);SPR (m2/s)
0; 0.7; 1; 0.0000
5; 0.0; 0; 0.0000
10; 0.0; 0; 0.0002
15; 0.0; 442; 0.0041
20; 0.0; 818; 0.0148
25; 0.0; 1083; 0.0260
30; 0.0; 1152; 0.0320
35; 0.1; 952; 0.0410
40; 34.0; 634; 0.0358
45; 68.5; 343; 0.0236
50; 78.7; 297; 0.0220
55; 83.9; 300; 0.0211
60; 85.5; 290; 0.0216
65; 87.9; 400; 0.0253
70; 91.4; 332; 0.0227
75; 93.6; 339; 0.0251
80; 94.7; 453; 0.0309
85; 94.5; 402; 0.0284
90; 92.4; 374; 0.0254
95; 91.8; 343; 0.0231
100; 92.6; 384; 0.0249
105; 94.0; 332; 0.0241
110; 94.9; 340; 0.0253
115; 92.9; 0; 0.0204
120; 92.0; 0; 0.0164
125; 91.1; 402; 0.0114
130; 88.2; 0; 0.0103
135; 85.6; 0; 0.0102
140; 83.5; 84; 0.0109
145; 84.0; 30; 0.0118
150; 87.2; 41; 0.0110
155; 83.3; 629; 0.0102
160; 80.5; 149; 0.0082
165; 80.0; 161; 0.0091
170; 77.0; 130; 0.0070
175; 75.3; 162; 0.0081
180; 71.9; 145; 0.0079
185; 67.7; 129; 0.0079
190; 43.4; 239; 0.0131
195; 20.3; 581; 0.0243
200; 19.8; 422; 0.0240
205; 24.6; 242; 0.0184
210; 37.0; 347; 0.0214
215; 58.5; 308; 0.0148
220; 63.8; 406; 0.0190
225; 64.3; 449; 0.0209
230; 69.6; 366; 0.0199
235; 67.7; 533; 0.0225
240; 67.3; 518; 0.0200
245; 66.1; 386; 0.0198
250; 65.4; 377; 0.0181
255; 66.9; 321; 0.0165
260; 66.2; 312; 0.0166
265; 67.2; 432; 0.0180
270; 67.5; 407; 0.0170
275; 65.0; 488; 0.0150
280; 66.9; 555; 0.0164
285; 68.0; 0; 0.0161
290; 66.0; 188; 0.0153
295; 69.1; 98; 0.0164
300; 76.2; 390; 0.0209
305; 83.6; 676; 0.0238
310; 89.5; 382; 0.0208
315; 91.1; 352; 0.0193
320; 89.0; 359; 0.0195
325; 85.0; 364; 0.0189
330; 85.8; 397; 0.0171
335; 89.6; 403; 0.0182
340; 92.0; 330; 0.0173
345; 91.2; 343; 0.0175
350; 87.6; 372; 0.0169
355; 88.9; 343; 0.0163
360; 85.9; 323; 0.0162
365; 81.0; 325; 0.0147
370; 86.5; 347; 0.0147
375; 92.0; 353; 0.0161
380; 93.2; 407; 0.0192
385; 93.9; 504; 0.0179
390; 93.9; 407; 0.0195
395; 95.4; 362; 0.0180
400; 96.6; 492; 0.0196
405; 94.0; 439; 0.0206
410; 92.5; 522; 0.0209
415; 93.9; 504; 0.0208
420; 93.4; 412; 0.0176
425; 94.3; 410; 0.0178
430; 95.1; 436; 0.0173
435; 95.0; 414; 0.0165
440; 95.2; 382; 0.0155
445; 96.1; 399; 0.0153
450; 98.3; 400; 0.0158
455; 96.2; 371; 0.0156
460; 97.3; 335; 0.0134
465; 100.0; 405; 0.0155
470; 104.0; 479; 0.0179
475; 103.9; 475; 0.0172
480; 105.2; 480; 0.0179
485; 105.8; 480; 0.0172
490; 106.6; 508; 0.0197
495; 108.2; 535; 0.0206
500; 108.0; 551; 0.0205
505; 109.5; 601; 0.0227
510; 108.2; 614; 0.0205
515; 108.2; 497; 0.0190
520; 109.8; 602; 0.0211
525; 108.1; 746; 0.0202
530; 107.6; 552; 0.0214
535; 105.3; 479; 0.0192
540; 104.4; 550; 0.0203
545; 106.1; 502; 0.0194
550; 105.4; 544; 0.0187
555; 104.7; 572; 0.0186
560; 102.9; 515; 0.0183
565; 99.9; 476; 0.0169
570; 98.0; 484; 0.0165
575; 98.3; 407; 0.0139
580; 99.4; 467; 0.0159
585; 97.8; 461; 0.0153
590; 97.7; 512; 0.0151
595; 98.8; 412; 0.0150
600; 99.6; 350; 0.0142
605; 99.3; 439; 0.0150
610; 99.8; 446; 0.0156
615; 100.2; 377; 0.0144
620; 99.8; 439; 0.0149
625; 100.9; 389; 0.0134
630; 102.8; 442; 0.0156
635; 103.3; 475; 0.0158
640; 103.3; 471; 0.0166
645; 104.9; 441; 0.0165
650; 105.0; 518; 0.0178
655; 103.9; 517; 0.0168
660; 103.3; 475; 0.0176
665; 102.6; 547; 0.0173
670; 104.7; 625; 0.0178
675; 104.7; 502; 0.0187
680; 105.1; 428; 0.0173
685; 105.3; 556; 0.0186
690; 103.9; 533; 0.0181
695; 103.8; 506; 0.0177
700; 103.6; 531; 0.0172
705; 102.7; 460; 0.0175
710; 101.5; 499; 0.0178
715; 100.0; 524; 0.0169
720; 97.7; 441; 0.0161
725; 99.9; 443; 0.0161
730; 99.9; 518; 0.0165
735; 98.2; 460; 0.0145
740; 99.9; 456; 0.0153
745; 100.1; 426; 0.0156
750; 97.3; 452; 0.0154
755; 97.3; 464; 0.0153
760; 101.0; 420; 0.0158
765; 102.6; 467; 0.0174
770; 103.0; 459; 0.0176
775; 102.5; 451; 0.0161
780; 104.8; 462; 0.0169
785; 104.0; 491; 0.0179
790; 101.2; 477; 0.0172
795; 102.0; 427; 0.0185
800; 103.9; 505; 0.0185
805; 104.0; 565; 0.0196
810; 103.8; 451; 0.0194
815; 103.9; 483; 0.0182
820; 104.8; 477; 0.0186
825; 106.9; 423; 0.0195
830; 105.7; 456; 0.0199
835; 103.4; 481; 0.0192
840; 104.4; 486; 0.0204
845; 104.1; 452; 0.0193
850; 104.7; 514; 0.0211
855; 105.5; 483; 0.0205
860; 104.9; 517; 0.0222
865; 105.4; 510; 0.0220
870; 104.1; 522; 0.0234
875; 107.6; 512; 0.0235
880; 109.8; 548; 0.0240
885; 105.7; 518; 0.0231
890; 102.4; 445; 0.0216
895; 100.6; 460; 0.0234
900; 101.2; 502; 0.0237
905; 102.8; 511; 0.0217
910; 106.4; 477; 0.0237
915; 110.1; 497; 0.0234
920; 110.1; 555; 0.0252
925; 108.5; 450; 0.0237
930; 109.0; 488; 0.0259
935; 110.2; 503; 0.0257
940; 111.7; 552; 0.0264
945; 110.6; 479; 0.0242
950; 115.3; 519; 0.0258
955; 119.1; 573; 0.0271
960; 121.1; 575; 0.0278
965; 124.0; 560; 0.0289
970; 124.5; 596; 0.0303
975; 126.0; 596; 0.0305
980; 128.2; 566; 0.0308
985; 131.0; 570; 0.0321
990; 130.0; 612; 0.0326
995; 125.9; 691; 0.0327
1000; 125.3; 703; 0.0344
1005; 127.0; 604; 0.0349
1010; 128.9; 558; 0.0333
1015; 131.8; 641; 0.0359
1020; 133.3; 672; 0.0360
1025; 135.2; 671; 0.0383
1030; 133.6; 644; 0.0380
1035; 135.9; 729; 0.0405
1040; 137.7; 689; 0.0407
1045; 138.5; 718; 0.0434
1050; 138.8; 735; 0.0444
1055; 139.2; 697; 0.0453
1060; 141.9; 738; 0.0450
1065; 144.6; 752; 0.0478
1070; 146.9; 650; 0.0450
1075; 149.5; 707; 0.0472
1080; 153.4; 711; 0.0500
1085; 156.8; 800; 0.0544
1090; 155.5; 713; 0.0509
1095; 152.5; 729; 0.0493
1100; 149.5; 764; 0.0489
1105; 150.3; 711; 0.0508
1110; 150.8; 660; 0.0494
1115; 150.2; 703; 0.0502
1120; 146.7; 743; 0.0496
1125; 147.3; 671; 0.0460
1130; 148.6; 682; 0.0475
1135; 149.8; 801; 0.0495
1140; 147.4; 702; 0.0453
1145; 150.0; 671; 0.0500
1150; 151.3; 663; 0.0499
1155; 149.8; 707; 0.0476
1160; 149.5; 717; 0.0490
1165; 150.2; 665; 0.0485
1170; 152.8; 697; 0.0483
1175; 151.2; 707; 0.0456
1180; 149.2; 713; 0.0459
1185; 149.4; 645; 0.0463
1190; 148.1; 701; 0.0477
1195; 146.8; 705; 0.0469
1200; 146.5; 649; 0.0428
1205; 146.4; 600; 0.0409
1210; 146.7; 643; 0.0428
1215; 144.5; 682; 0.0441
1220; 146.4; 694; 0.0448
1225; 145.6; 666; 0.0416
1230; 145.8; 607; 0.0423
1235; 146.4; 621; 0.0433
1240; 144.3; 658; 0.0445
1245; 146.4; 651; 0.0430
1250; 147.0; 668; 0.0423
1255; 146.2; 613; 0.0401
1260; 143.4; 598; 0.0398
1265; 141.1; 580; 0.0392
1270; 142.3; 586; 0.0377
1275; 142.0; 577; 0.0369
1280; 143.1; 515; 0.0338
1285; 144.0; 541; 0.0359
1290; 144.8; 540; 0.0360
1295; 144.6; 546; 0.0368
1300; 144.0; 562; 0.0394
1305; 145.4; 580; 0.0423
1310; 146.6; 641; 0.0444
1315; 146.1; 711; 0.0469
1320; 144.0; 655; 0.0442
1325; 144.3; 685; 0.0450
1330; 142.3; 736; 0.0484
1335; 140.8; 702; 0.0466
1340; 139.0; 669; 0.0438
1345; 138.5; 759; 0.0452
1350; 138.6; 775; 0.0455
1355; 138.0; 792; 0.0450
1360; 139.2; 806; 0.0448
1365; 138.5; 761; 0.0445
1370; 137.9; 745; 0.0448
1375; 136.9; 754; 0.0437
1380; 132.2; 767; 0.0405
1385; 132.2; 801; 0.0433
1390; 132.2; 747; 0.0425
1395; 132.9; 805; 0.0436
1400; 130.2; 763; 0.0447
1405; 131.8; 730; 0.0423
1410; 131.1; 858; 0.0428
1415; 129.9; 714; 0.0413
1420; 129.9; 706; 0.0413
1425; 131.6; 868; 0.0439
1430; 130.8; 784; 0.0427
1435; 129.4; 758; 0.0408
1440; 129.2; 765; 0.0408
1445; 130.9; 717; 0.0394
1450; 130.0; 981; 0.0406
1455; 130.3; 822; 0.0406
1460; 130.3; 666; 0.0395
1465; 129.7; 807; 0.0395
1470; 130.9; 794; 0.0402
1475; 132.6; 710; 0.0394
1480; 131.5; 750; 0.0389
1485; 129.1; 900; 0.0403
1490; 130.9; 837; 0.0385
1495; 130.1; 785; 0.0377
1500; 128.4; 759; 0.0367
1505; 128.5; 772; 0.0371
1510; 131.0; 830; 0.0395
1515; 133.5; 761; 0.0391
1520; 132.8; 866; 0.0380
1525; 134.7; 894; 0.0388
1530; 137.4; 753; 0.0391
1535; 139.2; 885; 0.0397
1540; 140.5; 853; 0.0399
1545; 144.8; 836; 0.0392
1550; 148.1; 1001; 0.0417
1555; 148.6; 876; 0.0423
1560; 153.2; 972; 0.0443
1565; 154.9; 1007; 0.0456
1570; 158.7; 850; 0.0429
1575; 166.6; 1006; 0.0462
1580; 170.4; 995; 0.0475
1585; 176.7; 964; 0.0479
1590; 180.7; 952; 0.0502
1595; 183.0; 972; 0.0492
1600; 186.0; 998; 0.0487
1605; 188.2; 1013; 0.0497
1610; 191.1; 1055; 0.0504
1615; 194.1; 839; 0.0514
1620; 195.7; 954; 0.0520
1625; 199.2; 1091; 0.0516
1630; 200.5; 997; 0.0522
1635; 200.0; 949; 0.0503
1640; 204.3; 959; 0.0513
1645; 206.5; 1052; 0.0530
1650; 209.1; 1025; 0.0530
1655; 209.3; 1019; 0.0536
1660; 212.8; 1150; 0.0537
1665; 216.1; 1120; 0.0557
1670; 219.7; 951; 0.0573
1675; 222.7; 984; 0.0574
1680; 220.5; 1101; 0.0554
1685; 220.3; 1035; 0.0546
1690; 223.6; 987; 0.0550
1695; 222.4; 1012; 0.0530
1700; 222.3; 1069; 0.0534
1705; 224.9; 1092; 0.0549
1710; 224.2; 1082; 0.0530
1715; 229.3; 1058; 0.0531
1720; 229.2; 1041; 0.0548
1725; 228.5; 1002; 0.0532
1730; 229.9; 976; 0.0522
1735; 230.4; 1175; 0.0538
1740; 229.1; 1118; 0.0527
1745; 232.7; 1015; 0.0536
1750; 234.8; 1155; 0.0524
1755; 233.5; 1066; 0.0541
1760; 235.9; 990; 0.0531
1765; 241.7; 1047; 0.0514
1770; 241.1; 883; 0.0513
1775; 241.8; 1105; 0.0533
1780; 242.3; 1221; 0.0521
1785; 240.8; 936; 0.0508
1790; 244.7; 997; 0.0501
1795; 245.1; 1078; 0.0519
1800; 249.4; 1045; 0.0542
1805; 250.6; 1220; 0.0517
1810; 254.1; 1038; 0.0519
1815; 257.8; 877; 0.0518
1820; 257.7; 998; 0.0516
1825; 262.2; 998; 0.0510
1830; 265.8; 1023; 0.0521
1835; 264.1; 922; 0.0495
1840; 262.5; 923; 0.0486
1845; 263.7; 993; 0.0510
1850; 265.8; 998; 0.0524
1855; 266.0; 995; 0.0494
1860; 271.9; 1082; 0.0532
1865; 274.0; 1030; 0.0548
1870; 277.3; 929; 0.0515
1875; 278.1; 928; 0.0494
1880; 281.3; 869; 0.0500
1885; 282.6; 902; 0.0521
1890; 284.4; 974; 0.0504
1895; 287.5; 1008; 0.0523
1900; 290.3; 906; 0.0537
1905; 292.7; 1018; 0.0508
1910; 295.9; 946; 0.0520
1915; 301.9; 892; 0.0572
1920; 300.9; 995; 0.0546
1925; 305.8; 988; 0.0565
1930; 303.7; 966; 0.0544
1935; 309.7; 946; 0.0569
1940; 310.9; 910; 0.0555
1945; 312.8; 929; 0.0548
1950; 316.0; 921; 0.0555
1955; 321.1; 900; 0.0548
1960; 321.4; 948; 0.0558
1965; 321.9; 932; 0.0542
1970; 323.1; 949; 0.0571
1975; 324.9; 939; 0.0558
1980; 323.2; 891; 0.0556
1985; 325.4; 901; 0.0559
1990; 323.9; 990; 0.0563
1995; 322.0; 884; 0.0556
2000; 324.4; 1059; 0.0586
2005; 323.0; 901; 0.0544
2010; 322.6; 854; 0.0569
2015; 321.2; 1089; 0.0588
2020; 321.9; 921; 0.0554
2025; 323.0; 892; 0.0573
2030; 323.1; 914; 0.0542
2035; 321.1; 1023; 0.0582
2040; 321.5; 881; 0.0555
2045; 323.9; 943; 0.0572
2050; 318.5; 987; 0.0558
2055; 318.8; 943; 0.0556
2060; 315.1; 1001; 0.0564
2065; 316.5; 964; 0.0579
2070; 317.3; 940; 0.0576
2075; 318.7; 942; 0.0544
2080; 316.6; 918; 0.0550
2085; 318.3; 954; 0.0543
2090; 315.5; 923; 0.0524
2095; 314.3; 836; 0.0520
2100; 309.3; 976; 0.0526
2105; 307.0; 977; 0.0533
2110; 305.4; 893; 0.0513
2115; 305.9; 1031; 0.0544
2120; 305.9; 899; 0.0524
2125; 306.0; 903; 0.0519
2130; 301.9; 1066; 0.0530
2135; 297.3; 945; 0.0492
2140; 293.9; 932; 0.0531
2145; 291.5; 945; 0.0507
2150; 289.4; 1091; 0.0522
2155; 286.7; 932; 0.0504
2160; 286.5; 873; 0.0507
2165; 284.8; 908; 0.0491
2170; 283.4; 878; 0.0486
2175; 282.2; 982; 0.0483
2180; 278.4; 1104; 0.0498
2185; 278.0; 1025; 0.0496
2190; 276.7; 985; 0.0482
2195; 273.6; 916; 0.0454
2200; 268.9; 966; 0.0473
2205; 268.4; 902; 0.0465
2210; 268.1; 949; 0.0487
2215; 264.3; 1034; 0.0472
2220; 263.1; 1037; 0.0465
2225; 258.4; 936; 0.0459
2230; 256.0; 910; 0.0460
2235; 255.3; 1092; 0.0449
2240; 255.1; 915; 0.0448
2245; 251.5; 906; 0.0452
2250; 247.4; 1015; 0.0427
2255; 244.8; 1030; 0.0450
2260; 239.8; 1113; 0.0474
2265; 238.9; 959; 0.0430
2270; 237.8; 1014; 0.0428
2275; 233.7; 988; 0.0421
2280; 229.3; 894; 0.0404
2285; 227.5; 1077; 0.0425
2290; 226.1; 1004; 0.0404
2295; 222.6; 926; 0.0399
2300; 220.6; 1030; 0.0410
2305; 214.2; 1045; 0.0387
2310; 211.3; 880; 0.0383
2315; 210.2; 1004; 0.0369
2320; 207.1; 1095; 0.0361
2325; 200.8; 923; 0.0334
2330; 199.4; 927; 0.0326
2335; 193.2; 855; 0.0334
2340; 189.8; 947; 0.0321
2345; 187.4; 1092; 0.0323
2350; 185.2; 1016; 0.0308
2355; 183.3; 946; 0.0319
2360; 179.3; 970; 0.0320
2365; 176.4; 924; 0.0300
2370; 172.9; 1101; 0.0296
2375; 168.1; 891; 0.0280
2380; 165.1; 866; 0.0293
2385; 163.9; 1140; 0.0275
2390; 159.8; 927; 0.0269
2395; 152.4; 936; 0.0256
2400; 149.8; 849; 0.0244
2405; 147.0; 818; 0.0240
2410; 142.7; 887; 0.0223
2415; 139.9; 961; 0.0215
2420; 136.8; 1021; 0.0211
2425; 134.7; 778; 0.0201
2430; 132.8; 836; 0.0204
2435; 129.5; 791; 0.0185
2440; 125.8; 759; 0.0173
2445; 124.2; 631; 0.0173
2450; 121.7; 774; 0.0173
2455; 118.3; 890; 0.0158
2460; 115.3; 723; 0.0157
2465; 112.6; 881; 0.0153
2470; 110.7; 725; 0.0140
2475; 107.3; 707; 0.0133
2480; 106.5; 767; 0.0130
2485; 105.7; 699; 0.0128
2490; 103.1; 640; 0.0119
2495; 101.5; 571; 0.0106
2500; 99.3; 558; 0.0110
2505; 97.3; 644; 0.0116
2510; 94.6; 791; 0.0104
2515; 93.2; 659; 0.0105
2520; 91.6; 562; 0.0100
2525; 89.3; 642; 0.0091
2530; 88.4; 566; 0.0089
2535; 86.8; 502; 0.0074
2540; 85.3; 467; 0.0078
2545; 83.2; 416; 0.0073
2550; 80.0; 456; 0.0064
2555; 80.2; 480; 0.0064
2560; 78.3; 591; 0.0064
2565; 76.0; 325; 0.0055
2570; 73.6; 346; 0.0058
2575; 72.3; 403; 0.0051
2580; 72.6; 491; 0.0051
2585; 70.7; 488; 0.0039
2590; 69.7; 333; 0.0042
2595; 68.5; 227; 0.0035
2600; 66.4; 328; 0.0039
2605; 65.4; 318; 0.0034
2610; 63.3; 293; 0.0033
2615; 60.8; 228; 0.0035
2620; 59.9; 334; 0.0038
2625; 59.0; 386; 0.0030
2630; 56.9; 370; 0.0035
2635; 56.8; 236; 0.0028
2640; 54.7; 223; 0.0027
2645; 52.8; 256; 0.0022
2650; 51.4; 186; 0.0020
2655; 49.1; 325; 0.0022
2660; 48.5; 274; 0.0022
2665; 48.4; 219; 0.0020
2670; 48.8; 332; 0.0027
2675; 46.6; 216; 0.0021
2680; 43.5; 367; 0.0024
2685; 41.2; 237; 0.0024
2690; 40.5; 560; 0.0021
2695; 40.8; 537; 0.0025
2700; 39.4; 142; 0.0022
2705; 38.1; 240; 0.0030
2710; 37.0; 0; 0.0025
2715; 37.3; 963; 0.0023
2720; 36.6; 231; 0.0028
2725; 35.7; 696; 0.0032
2730; 35.7; 582; 0.0032
2735; 35.0; 354; 0.0035
2740; 33.7; 407; 0.0034
2745; 33.1; 914; 0.0027
2750; 32.6; 649; 0.0028
2755; 32.6; 407; 0.0024
2760; 32.4; 677; 0.0021
2765; 32.1; 272; 0.0020
2770; 31.7; 251; 0.0023
2775; 31.1; 331; 0.0018
2780; 30.0; 520; 0.0019
2785; 29.5; 230; 0.0020
2790; 29.1; 338; 0.0021
2795; 28.8; 839; 0.0020
2800; 28.9; 363; 0.0020
2805; 28.6; 375; 0.0023
2810; 28.3; 457; 0.0028
2815; 27.0; 540; 0.0028
2820; 26.1; 476; 0.0028
2825; 26.5; 428; 0.0028
2830; 26.4; 502; 0.0023
2835; 26.2; 464; 0.0023
2840; 26.5; 516; 0.0019
2845; 26.5; 544; 0.0023
2850; 26.6; 336; 0.0018
2855; 25.8; 274; 0.0020
2860; 25.5; 407; 0.0018
2865; 25.5; 1195; 0.0023
2870; 25.2; 717; 0.0025
2875; 25.2; 473; 0.0026
2880; 24.6; 542; 0.0024
2885; 24.8; 997; 0.0027
2890; 24.4; 409; 0.0025
2895; 24.5; 682; 0.0027
2900; 24.5; 808; 0.0029
2905; 24.5; 922; 0.0027
2910; 24.2; 837; 0.0032
2915; 24.0; 800; 0.0034
2920; 24.0; 866; 0.0027
2925; 24.2; 573; 0.0032
2930; 23.4; 651; 0.0031
2935; 23.3; 841; 0.0027
2940; 23.9; 473; 0.0027
2945; 23.2; 480; 0.0030
2950; 23.3; 814; 0.0027
2955; 23.0; 869; 0.0030
2960; 22.5; 2196; 0.0032
2965; 23.0; 789; 0.0030
2970; 22.6; 457; 0.0028
2975; 22.9; 2147; 0.0032
2980; 22.4; 1003; 0.0036
2985; 23.1; 3173; 0.0038
2990; 23.3; 807; 0.0037
2995; 22.9; 530; 0.0038
3000; 23.1; 2034; 0.0036
3005; 22.7; 1404; 0.0036
3010; 22.7; 1641; 0.0041
3015; 22.3; 803; 0.0041
3020; 22.5; 731; 0.0039
3025; 21.6; 2150; 0.0041
3030; 22.2; 1198; 0.0042
3035; 21.5; 702; 0.0041
3040; 21.6; 2626; 0.0041
3045; 21.6; 2148; 0.0041
3050; 21.0; 782; 0.0041
3055; 21.8; 890; 0.0039
3060; 21.1; 1780; 0.0040
3065; 21.5; 1578; 0.0042
3070; 21.3; 1409; 0.0039
3075; 20.9; 823; 0.0041
3080; 20.7; 1072; 0.0036
3085; 21.1; 620; 0.0037
3090; 20.9; 713; 0.0034
3095; 20.9; 3528; 0.0036
3100; 21.1; 2210; 0.0032
3105; 21.1; 0; 0.0035
3110; 21.0; 858; 0.0034
3115; 20.0; 357; 0.0031
3120; 19.9; 0; 0.0033
3125; 21.0; 0; 0.0032
3130; 20.3; 406; 0.0029
3135; 20.3; 1341; 0.0033
3140; 20.9; 0; 0.0033
3145; 20.6; 634; 0.0036
3150; 20.5; 585; 0.0035
3155; 20.5; 1395; 0.0033
3160; 20.0; 1358; 0.0034
3165; 20.1; 1146; 0.0037
3170; 20.6; 0; 0.0037
3175; 19.5; 2470; 0.0039
3180; 19.4; 496; 0.0037
3185; 19.4; 2090; 0.0042
3190; 19.7; 0; 0.0039
3195; 20.0; 3167; 0.0041
3200; 20.2; 864; 0.0041
3205; 19.2; 634; 0.0041
3210; 19.3; 0; 0.0040
3215; 19.8; 2171; 0.0040
3220; 19.5; 1245; 0.0044
3225; 19.5; 2215; 0.0043
3230; 19.9; 1082; 0.0042
3235; 20.2; 1169; 0.0043
3240; 19.5; 2225; 0.0042
3245; 19.6; 1278; 0.0039
3250; 19.4; 2286; 0.0039
3255; 19.5; 1541; 0.0040
3260; 19.4; 0; 0.0038
3265; 19.8; 0; 0.0038
3270; 20.0; 1111; 0.0038
3275; 19.1; 1836; 0.0039
3280; 19.5; 727; 0.0037
3285; 20.1; 864; 0.0041
3290; 19.9; 0; 0.0035
