Repository: johodges/materials

## A Non-Dimensional Scaling Approach to Modeling Material Pyrolysis

This repository contains the data, scripts, and technical documents required to generate the SPyro cone validation cases.

## Instructions
* Clone this repository with submodules
  ```
  git clone --recurse-submodules https://github.com/johodges/materials
  ```
* Pre-process data
  ```
  python materials/scripts/initialize.py
  ```
* Build latest FDS (example for impi_intel_linux target, but use relevant make target for platform)
  ```
  git clone git@github.com:firemodels/fds.git && cd fds
  cd Build/impi_intel_linux
  ./make_fds.sh
  ln -s fds_impi_intel_linux fds
  cd ../..
  ```
* Run cases
  ```

File: data/rise_materials/Testdata-452.txt
Keywords
Material1;Material2;Material3;Material4;Product;Object;Scenario;Method;Reference;Comment;Owner;IsPublic;ImportDate
RPPVC;XLPE;;;Cable FIPEC 6 3x1x150 mm2;Low Voltage 0,6/1 kV;;ISO 5660;FIPEC Final Report on the European Commission, SMT4-CT96-2059, 410pp, ISBN 0 9532312 5 9, London 2000;;;1;2005-09-30 08:47:03
Scalars
Flux (kW/m2);tig (s);qmax (kw/m2);qtotal (MJ/m2);q180 (kw/m2);q300 (kw/m2);Mass loss (g);DHc (MJ/kg);Peak smoke production (m2/m2s);Total smoke produced (m2/m2);Specific extinction area (avg) (m2/kg);Area (m2);Thickness (mm);Density (kg/m3)
75;15;358;393.74;119.49;119.31;126.8;21.61;;;;0.007100;39.3;
VectorData
Time (s);HRR (kW/m2);SEA (m2/kg);SPR (m2/s)
0; 0.0; 29; 0.0013
5; 6.2; 0; 0.0013
10; 40.7; 450; 0.0184
15; 82.9; 361; 0.0288
20; 110.5; 272; 0.0239
25; 121.7; 220; 0.0234
30; 132.5; 265; 0.0282
35; 133.3; 400; 0.0383
40; 133.9; 498; 0.0376
45; 135.6; 500; 0.0410
50; 135.7; 401; 0.0460
55; 139.0; 338; 0.0436
60; 136.4; 273; 0.0444
65; 135.8; 418; 0.0459
70; 138.0; 721; 0.0352
75; 133.1; 273; 0.0258
80; 126.8; 232; 0.0226
85; 123.9; 334; 0.0272
90; 119.0; 205; 0.0196
95; 110.9; 147; 0.0138
100; 108.4; 201; 0.0166
105; 111.2; 214; 0.0186
110; 111.3; 244; 0.0211
115; 111.6; 283; 0.0233
120; 112.3; 297; 0.0244
125; 112.6; 304; 0.0254
130; 112.8; 335; 0.0291
135; 112.7; 343; 0.0285
140; 112.7; 319; 0.0259
145; 110.8; 342; 0.0244
150; 109.4; 343; 0.0215
155; 109.5; 316; 0.0229
160; 111.3; 271; 0.0218
165; 111.4; 360; 0.0264
170; 112.6; 431; 0.0269
175; 113.0; 427; 0.0312
180; 111.4; 508; 0.0347
185; 112.4; 509; 0.0320
190; 113.5; 459; 0.0299
195; 113.7; 518; 0.0350
200; 111.9; 536; 0.0325
205; 110.9; 652; 0.0331
210; 110.4; 537; 0.0345
215; 110.5; 539; 0.0334
220; 109.0; 601; 0.0338
225; 111.7; 584; 0.0352
230; 112.4; 710; 0.0333
235; 113.6; 675; 0.0347
240; 114.4; 583; 0.0362
245; 116.2; 716; 0.0376
250; 116.5; 685; 0.0375
255; 116.1; 706; 0.0371
260; 118.3; 662; 0.0391
265; 121.3; 659; 0.0393
270; 121.9; 749; 0.0393
275; 124.5; 815; 0.0420
280; 125.6; 767; 0.0412
285; 127.5; 706; 0.0413
290; 128.4; 767; 0.0415
295; 128.4; 680; 0.0405
300; 128.2; 694; 0.0397
305; 126.7; 780; 0.0395
310; 124.6; 650; 0.0361
315; 123.1; 852; 0.0358
320; 121.8; 685; 0.0346
325; 119.5; 614; 0.0370
330; 119.7; 644; 0.0343
335; 119.4; 615; 0.0341
340; 119.4; 682; 0.0324
345; 123.1; 640; 0.0337
350; 124.4; 610; 0.0349
355; 123.1; 650; 0.0356
360; 122.7; 629; 0.0353
365; 122.2; 691; 0.0329
370; 123.4; 642; 0.0324
375; 125.0; 652; 0.0338
380; 122.2; 620; 0.0330
385; 121.0; 537; 0.0315
390; 119.4; 625; 0.0306
395; 120.0; 636; 0.0301
400; 119.5; 615; 0.0300
405; 121.7; 644; 0.0314
410; 121.4; 575; 0.0296
415; 120.8; 565; 0.0293
420; 121.2; 584; 0.0307
425; 121.5; 628; 0.0305
430; 122.5; 632; 0.0305
435; 120.9; 559; 0.0296
440; 122.1; 526; 0.0285
445; 121.1; 600; 0.0295
450; 121.2; 605; 0.0292
455; 120.6; 564; 0.0306
460; 119.7; 574; 0.0299
465; 120.0; 626; 0.0314
470; 119.4; 591; 0.0293
475; 118.3; 624; 0.0310
480; 116.7; 612; 0.0302
485; 117.0; 688; 0.0290
490; 118.7; 696; 0.0321
495; 116.1; 524; 0.0296
500; 117.4; 575; 0.0293
505; 118.2; 726; 0.0324
510; 118.9; 605; 0.0299
515; 118.3; 646; 0.0330
520; 117.4; 558; 0.0306
525; 118.4; 671; 0.0309
530; 119.4; 847; 0.0342
535; 120.1; 682; 0.0321
540; 120.2; 655; 0.0338
545; 119.9; 635; 0.0352
550; 121.4; 652; 0.0354
555; 119.9; 638; 0.0343
560; 120.9; 774; 0.0355
565; 122.0; 772; 0.0367
570; 122.0; 679; 0.0355
575; 121.1; 747; 0.0365
580; 121.2; 714; 0.0360
585; 120.6; 724; 0.0369
590; 122.4; 746; 0.0381
595; 121.7; 706; 0.0376
600; 123.1; 820; 0.0378
605; 124.7; 761; 0.0360
610; 125.4; 692; 0.0392
615; 126.1; 772; 0.0384
620; 125.2; 860; 0.0384
625; 125.0; 746; 0.0381
630; 124.4; 749; 0.0394
635; 125.5; 803; 0.0409
640; 125.2; 771; 0.0403
645; 126.7; 831; 0.0406
650; 128.2; 776; 0.0416
655; 127.6; 883; 0.0428
660; 127.1; 908; 0.0439
665; 126.2; 740; 0.0428
670; 125.2; 847; 0.0407
675; 125.3; 846; 0.0404
680; 125.6; 717; 0.0392
685; 124.9; 753; 0.0372
690; 123.3; 825; 0.0371
695; 121.7; 730; 0.0364
700; 120.6; 713; 0.0361
705; 120.8; 767; 0.0366
710; 120.3; 780; 0.0377
715; 119.5; 737; 0.0364
720; 119.7; 793; 0.0381
725; 119.0; 721; 0.0369
730; 120.3; 767; 0.0378
735; 122.0; 819; 0.0389
740; 124.5; 726; 0.0386
745; 123.2; 729; 0.0373
750; 121.8; 671; 0.0375
755; 123.0; 767; 0.0390
760; 123.2; 798; 0.0372
765; 123.8; 744; 0.0396
770; 125.8; 726; 0.0412
775; 127.7; 708; 0.0410
780; 130.1; 790; 0.0426
785; 129.9; 781; 0.0427
790; 130.9; 730; 0.0425
795; 134.1; 798; 0.0450
800; 138.0; 902; 0.0471
805; 138.9; 823; 0.0485
810; 139.4; 771; 0.0461
815; 141.7; 765; 0.0488
820; 144.2; 809; 0.0503
825; 146.3; 826; 0.0502
830; 145.8; 875; 0.0560
835; 148.5; 926; 0.0563
840; 148.7; 870; 0.0591
845; 150.3; 906; 0.0619
850; 153.5; 941; 0.0611
855; 155.8; 857; 0.0618
860; 161.6; 891; 0.0669
865; 165.3; 1011; 0.0673
870; 168.0; 1005; 0.0718
875; 171.5; 803; 0.0687
880; 173.4; 860; 0.0721
885; 176.1; 925; 0.0759
890; 182.4; 875; 0.0760
895; 184.3; 973; 0.0807
900; 188.1; 972; 0.0814
905; 189.7; 938; 0.0837
910; 190.5; 886; 0.0786
915; 191.3; 904; 0.0803
920; 192.0; 884; 0.0807
925; 193.6; 904; 0.0833
930; 194.3; 889; 0.0818
935; 195.8; 840; 0.0800
940; 196.9; 843; 0.0805
945; 198.1; 887; 0.0838
950; 200.3; 939; 0.0873
955; 196.2; 881; 0.0824
960; 193.4; 867; 0.0805
965; 193.0; 874; 0.0769
970; 189.9; 820; 0.0780
975; 189.6; 860; 0.0791
980; 188.4; 829; 0.0729
985; 185.0; 831; 0.0762
990; 184.6; 837; 0.0741
995; 179.8; 848; 0.0737
1000; 179.2; 879; 0.0752
1005; 179.1; 867; 0.0736
1010; 176.7; 824; 0.0701
1015; 174.6; 856; 0.0732
1020; 175.8; 884; 0.0744
1025; 174.8; 857; 0.0684
1030; 179.1; 877; 0.0726
1035; 182.4; 845; 0.0751
1040; 183.9; 956; 0.0712
1045; 182.7; 863; 0.0739
1050; 180.5; 786; 0.0714
1055; 180.7; 1004; 0.0726
1060; 177.6; 888; 0.0735
1065; 176.7; 807; 0.0689
1070; 174.7; 945; 0.0693
1075; 173.5; 940; 0.0674
1080; 173.7; 887; 0.0696
1085; 173.3; 883; 0.0694
1090; 172.6; 930; 0.0671
1095; 171.8; 858; 0.0645
1100; 171.7; 825; 0.0633
1105; 169.5; 933; 0.0654
1110; 168.5; 881; 0.0620
1115; 168.9; 815; 0.0640
1120; 167.9; 914; 0.0646
1125; 167.6; 1018; 0.0644
1130; 166.8; 906; 0.0659
1135; 164.9; 873; 0.0623
1140; 161.9; 947; 0.0605
1145; 157.8; 960; 0.0579
1150; 156.6; 885; 0.0577
1155; 153.7; 876; 0.0555
1160; 151.7; 907; 0.0546
1165; 151.6; 1098; 0.0573
1170; 153.5; 919; 0.0562
1175; 154.1; 788; 0.0569
1180; 157.8; 911; 0.0597
1185; 158.2; 972; 0.0592
1190; 161.0; 1074; 0.0603
1195; 164.3; 931; 0.0583
1200; 169.0; 894; 0.0567
1205; 171.0; 1056; 0.0589
1210; 174.3; 1052; 0.0620
1215; 178.3; 934; 0.0640
1220; 178.2; 979; 0.0642
1225; 181.9; 1098; 0.0646
1230; 185.4; 1028; 0.0636
1235; 193.1; 959; 0.0665
1240; 199.2; 1081; 0.0736
1245; 202.4; 943; 0.0694
1250; 205.5; 968; 0.0707
1255; 209.6; 1030; 0.0671
1260; 217.0; 1082; 0.0704
1265; 222.7; 1050; 0.0688
1270; 228.5; 971; 0.0707
1275; 231.9; 996; 0.0696
1280; 236.5; 1178; 0.0732
1285; 244.6; 992; 0.0771
1290; 247.4; 984; 0.0778
1295; 252.0; 1093; 0.0746
1300; 253.2; 1045; 0.0755
1305; 254.7; 1130; 0.0775
1310; 254.0; 1128; 0.0767
1315; 249.1; 906; 0.0693
1320; 253.0; 1056; 0.0750
1325; 251.8; 1103; 0.0739
1330; 252.5; 1079; 0.0751
1335; 254.7; 1089; 0.0755
1340; 261.7; 1141; 0.0755
1345; 265.5; 1130; 0.0785
1350; 269.1; 1073; 0.0759
1355; 272.1; 1173; 0.0745
1360; 272.0; 1067; 0.0738
1365; 273.4; 1006; 0.0745
1370; 275.8; 991; 0.0744
1375; 274.0; 1115; 0.0745
1380; 270.0; 1199; 0.0724
1385; 269.9; 956; 0.0722
1390; 270.0; 1120; 0.0737
1395; 266.7; 1236; 0.0716
1400; 263.1; 1189; 0.0712
1405; 259.3; 1159; 0.0707
1410; 255.5; 1000; 0.0694
1415; 254.7; 1104; 0.0669
1420; 253.7; 1098; 0.0697
1425; 254.9; 1112; 0.0720
1430; 254.2; 1195; 0.0721
1435; 255.8; 1125; 0.0709
1440; 258.1; 1151; 0.0710
1445; 259.7; 1172; 0.0691
1450; 257.0; 1117; 0.0675
1455; 260.5; 1182; 0.0704
1460; 260.8; 1091; 0.0672
1465; 260.8; 1076; 0.0656
1470; 265.2; 1134; 0.0688
1475; 268.8; 1075; 0.0687
1480; 268.8; 1136; 0.0668
1485; 272.1; 1121; 0.0675
1490; 273.1; 1113; 0.0648
1495; 278.0; 1124; 0.0675
1500; 281.0; 1005; 0.0654
1505; 283.7; 1147; 0.0693
1510; 286.6; 1148; 0.0685
1515; 288.3; 1139; 0.0684
1520; 293.2; 1087; 0.0666
1525; 299.1; 1063; 0.0686
1530; 305.4; 1063; 0.0701
1535; 305.9; 1065; 0.0678
1540; 311.8; 1096; 0.0708
1545; 313.1; 997; 0.0671
1550; 321.5; 1098; 0.0724
1555; 323.2; 990; 0.0702
1560; 330.7; 1108; 0.0721
1565; 332.8; 1130; 0.0690
1570; 335.3; 952; 0.0720
1575; 342.6; 976; 0.0686
1580; 343.4; 1132; 0.0705
1585; 350.3; 976; 0.0707
1590; 346.3; 1000; 0.0739
1595; 348.4; 1061; 0.0738
1600; 351.1; 1041; 0.0731
1605; 353.8; 966; 0.0701
1610; 356.5; 1035; 0.0709
1615; 353.7; 1053; 0.0721
1620; 358.0; 967; 0.0732
1625; 356.4; 1034; 0.0723
1630; 354.9; 1051; 0.0705
1635; 355.3; 951; 0.0696
1640; 355.5; 1027; 0.0725
1645; 355.3; 1084; 0.0719
1650; 352.1; 1015; 0.0714
1655; 349.6; 986; 0.0697
1660; 345.0; 1001; 0.0696
1665; 346.7; 1037; 0.0714
1670; 344.2; 1043; 0.0716
1675; 341.8; 1066; 0.0696
1680; 340.4; 1120; 0.0722
1685; 337.3; 1071; 0.0707
1690; 337.3; 1072; 0.0701
1695; 332.7; 1063; 0.0694
1700; 326.7; 1160; 0.0704
1705; 324.6; 1098; 0.0678
1710; 321.1; 989; 0.0655
1715; 322.1; 1041; 0.0679
1720; 313.8; 1021; 0.0628
1725; 313.3; 1034; 0.0675
1730; 310.1; 1029; 0.0650
1735; 305.3; 1137; 0.0626
1740; 305.0; 1084; 0.0618
1745; 302.4; 949; 0.0629
1750; 297.0; 1038; 0.0624
1755; 293.5; 1295; 0.0638
1760; 290.0; 1051; 0.0611
1765; 285.8; 999; 0.0575
1770; 281.2; 1163; 0.0594
1775; 278.8; 1005; 0.0564
1780; 274.9; 970; 0.0584
1785; 271.8; 1046; 0.0559
1790; 266.1; 1246; 0.0561
1795; 264.6; 1035; 0.0535
1800; 259.2; 1016; 0.0555
1805; 255.8; 1142; 0.0527
1810; 250.0; 1073; 0.0517
1815; 246.3; 990; 0.0484
1820; 244.1; 1046; 0.0472
1825; 239.0; 1025; 0.0487
1830; 235.5; 1065; 0.0497
1835; 228.9; 1174; 0.0473
1840; 227.0; 1032; 0.0467
1845; 222.8; 1005; 0.0452
1850; 217.9; 1166; 0.0449
1855; 214.7; 972; 0.0423
1860; 210.4; 926; 0.0403
1865; 207.5; 1073; 0.0430
1870; 204.7; 1164; 0.0431
1875; 202.0; 1050; 0.0427
1880; 197.3; 1002; 0.0409
1885; 194.7; 1154; 0.0394
1890; 188.9; 1067; 0.0370
1895; 187.4; 966; 0.0369
1900; 183.6; 993; 0.0370
1905; 179.9; 1054; 0.0360
1910; 177.1; 1055; 0.0331
1915; 171.0; 1074; 0.0334
1920; 167.4; 970; 0.0316
1925; 162.2; 1011; 0.0308
1930; 158.5; 931; 0.0288
1935; 154.1; 811; 0.0278
1940; 150.2; 905; 0.0265
1945; 144.4; 1033; 0.0247
1950; 141.9; 1117; 0.0243
1955; 136.7; 811; 0.0221
1960; 133.4; 721; 0.0209
1965; 129.3; 754; 0.0202
1970; 127.0; 691; 0.0198
1975; 124.6; 875; 0.0181
1980; 120.7; 750; 0.0156
1985; 118.1; 689; 0.0162
1990; 114.8; 847; 0.0147
1995; 112.7; 694; 0.0135
2000; 109.1; 508; 0.0130
2005; 106.9; 577; 0.0115
2010; 104.6; 542; 0.0109
2015; 101.9; 485; 0.0091
2020; 99.4; 551; 0.0084
2025; 97.3; 407; 0.0085
2030; 95.1; 370; 0.0068
2035; 92.0; 292; 0.0058
2040; 89.9; 326; 0.0063
2045; 88.0; 541; 0.0058
2050; 85.6; 445; 0.0057
2055; 83.5; 273; 0.0051
2060; 80.4; 277; 0.0047
2065; 78.2; 337; 0.0043
2070; 77.6; 376; 0.0042
2075; 75.9; 204; 0.0036
2080; 73.0; 154; 0.0033
2085; 72.1; 235; 0.0033
2090; 70.8; 314; 0.0033
2095; 69.4; 214; 0.0037
2100; 66.6; 276; 0.0031
2105; 65.6; 280; 0.0030
2110; 64.0; 164; 0.0027
2115; 63.7; 365; 0.0031
2120; 61.8; 267; 0.0031
2125; 60.4; 172; 0.0028
2130; 59.0; 214; 0.0027
2135; 57.2; 231; 0.0029
2140; 55.5; 277; 0.0032
2145; 53.8; 204; 0.0029
2150; 52.9; 214; 0.0028
2155; 51.7; 227; 0.0029
2160; 50.7; 246; 0.0031
2165; 50.0; 451; 0.0026
2170; 49.3; 281; 0.0027
2175; 47.4; 200; 0.0025
2180; 46.3; 228; 0.0026
2185; 45.2; 253; 0.0028
2190; 44.9; 168; 0.0025
2195; 44.5; 233; 0.0027
2200; 44.2; 356; 0.0027
2205; 43.7; 262; 0.0029
2210; 42.5; 237; 0.0025
2215; 41.7; 308; 0.0027
2220; 41.1; 243; 0.0027
2225; 40.4; 229; 0.0028
2230; 39.3; 308; 0.0028
2235; 39.5; 361; 0.0030
2240; 38.1; 268; 0.0024
2245; 37.5; 161; 0.0024
2250; 37.5; 163; 0.0022
2255; 36.4; 727; 0.0022
2260; 35.5; 593; 0.0024
2265; 33.9; 179; 0.0025
2270; 33.0; 240; 0.0025
2275; 33.2; 417; 0.0023
2280; 32.8; 227; 0.0024
2285; 31.9; 292; 0.0026
2290; 31.5; 902; 0.0025
2295; 31.3; 240; 0.0023
2300; 30.8; 276; 0.0026
2305; 30.4; 338; 0.0025
2310; 29.9; 201; 0.0027
2315; 28.9; 357; 0.0027
2320; 28.6; 328; 0.0027
2325; 28.5; 498; 0.0026
2330; 28.3; 717; 0.0024
2335; 27.9; 197; 0.0027
2340; 28.4; 206; 0.0023
2345; 27.6; 422; 0.0024
2350; 27.1; 440; 0.0025
2355; 26.8; 365; 0.0026
2360; 26.4; 527; 0.0025
2365; 26.4; 306; 0.0022
2370; 26.7; 175; 0.0023
2375; 26.4; 346; 0.0024
2380; 26.2; 661; 0.0021
2385; 26.0; 404; 0.0022
2390; 25.3; 317; 0.0020
2395; 24.7; 269; 0.0024
2400; 25.0; 292; 0.0024
2405; 24.8; 327; 0.0023
2410; 25.0; 246; 0.0021
2415; 24.4; 500; 0.0022
2420; 23.9; 439; 0.0023
2425; 23.9; 265; 0.0022
2430; 24.1; 302; 0.0022
2435; 23.9; 585; 0.0024
2440; 23.4; 436; 0.0022
2445; 23.1; 192; 0.0018
2450; 23.0; 233; 0.0017
2455; 22.7; 398; 0.0019
2460; 22.3; 410; 0.0019
2465; 22.7; 306; 0.0023
2470; 22.2; 218; 0.0020
2475; 22.3; 240; 0.0015
2480; 21.9; 1185; 0.0017
2485; 21.4; 262; 0.0018
2490; 21.7; 252; 0.0021
2495; 21.1; 974; 0.0022
2500; 20.4; 276; 0.0017
2505; 20.5; 141; 0.0016
2510; 20.3; 194; 0.0014
2515; 20.1; 249; 0.0014
2520; 19.8; 222; 0.0013
2525; 19.6; 571; 0.0019
2530; 19.0; 342; 0.0018

File: data/rise_materials/Testdata-454.txt
Keywords
Material1;Material2;Material3;Material4;Product;Object;Scenario;Method;Reference;Comment;Owner;IsPublic;ImportDate
RPPVC;XLPE;;;Cable FIPEC 6 3x1x150 mm2;Low Voltage 0,6/1 kV;;ISO 5660;FIPEC Final Report on the European Commission, SMT4-CT96-2059, 410pp, ISBN 0 9532312 5 9, London 2000;;;1;2005-09-30 08:51:12
Scalars
Flux (kW/m2);tig (s);qmax (kw/m2);qtotal (MJ/m2);q180 (kw/m2);q300 (kw/m2);Mass loss (g);DHc (MJ/kg);Peak smoke production (m2/m2s);Total smoke produced (m2/m2);Specific extinction area (avg) (m2/kg);Area (m2);Thickness (mm);Density (kg/m3)
35;154;233;427.18;20.89;17.78;130.1;21.98;;;;0.007100;39.3;
VectorData
Time (s);HRR (kW/m2);SEA (m2/kg);SPR (m2/s)
0; 3.2; 131; 0.0007
10; 3.9; 0; 0.0007
20; 0.7; 0; 0.0003
30; 0.0; 202; 0.0011
40; 0.3; 763; 0.0070
50; 0.0; 699; 0.0081
60; 0.0; 664; 0.0109
70; 0.0; 675; 0.0159
80; 0.0; 783; 0.0208
90; 0.1; 881; 0.0261
100; 0.0; 912; 0.0286
110; 0.0; 889; 0.0277
120; 0.0; 928; 0.0290
130; 1.3; 880; 0.0274
140; 1.5; 957; 0.0297
150; 8.2; 797; 0.0273
160; 27.9; 372; 0.0145
170; 43.6; 291; 0.0126
180; 36.5; 348; 0.0149
190; 30.2; 515; 0.0208
200; 26.8; 508; 0.0207
210; 33.3; 410; 0.0166
220; 31.2; 379; 0.0156
230; 26.5; 477; 0.0189
240; 24.9; 446; 0.0173
250; 13.0; 640; 0.0237
260; 10.9; 740; 0.0255
270; 14.0; 397; 0.0140
280; 11.0; 679; 0.0236
290; 15.5; 352; 0.0123
300; 12.5; 506; 0.0176
310; 10.1; 535; 0.0168
320; 10.2; 563; 0.0181
330; 6.9; 700; 0.0242
340; 9.7; 499; 0.0163
350; 12.3; 411; 0.0128
360; 13.7; 470; 0.0152
370; 13.8; 400; 0.0134
380; 11.9; 402; 0.0136
390; 11.8; 454; 0.0155
400; 14.2; 350; 0.0118
410; 15.5; 335; 0.0113
420; 14.9; 342; 0.0117
430; 12.2; 398; 0.0133
440; 10.5; 435; 0.0146
450; 13.5; 360; 0.0125
460; 16.2; 324; 0.0115
470; 16.8; 340; 0.0116
480; 25.6; 259; 0.0091
490; 32.9; 152; 0.0056
500; 37.4; 187; 0.0068
510; 38.1; 193; 0.0073
520; 38.1; 242; 0.0090
530; 37.1; 236; 0.0090
540; 38.6; 254; 0.0092
550; 42.5; 258; 0.0088
560; 34.8; 316; 0.0115
570; 36.1; 198; 0.0068
580; 35.8; 216; 0.0067
590; 35.3; 182; 0.0057
600; 34.8; 189; 0.0060
610; 54.9; 516; 0.0195
620; 63.8; 449; 0.0176
630; 61.7; 388; 0.0132
640; 60.5; 376; 0.0128
650; 60.6; 357; 0.0118
660; 59.1; 306; 0.0101
670; 63.0; 323; 0.0111
680; 71.4; 364; 0.0132
690; 72.7; 342; 0.0123
700; 69.9; 330; 0.0111
710; 71.5; 296; 0.0094
720; 70.7; 314; 0.0095
730; 69.8; 324; 0.0097
740; 68.4; 351; 0.0106
750; 65.1; 410; 0.0113
760; 65.1; 465; 0.0118
770; 68.0; 537; 0.0151
780; 72.2; 591; 0.0170
790; 73.5; 670; 0.0188
800; 78.9; 632; 0.0186
810; 83.4; 587; 0.0176
820; 82.9; 456; 0.0133
830; 83.5; 341; 0.0104
840; 86.3; 341; 0.0100
850; 89.4; 321; 0.0101
860; 89.1; 310; 0.0104
870; 87.8; 320; 0.0095
880; 85.1; 302; 0.0089
890; 83.1; 377; 0.0116
900; 86.8; 428; 0.0128
910; 89.7; 457; 0.0141
920; 88.0; 394; 0.0120
930; 88.9; 384; 0.0108
940; 86.1; 369; 0.0106
950; 84.4; 282; 0.0083
960; 80.7; 238; 0.0059
970; 76.5; 208; 0.0049
980; 75.9; 243; 0.0063
990; 72.6; 304; 0.0077
1000; 75.0; 240; 0.0060
1010; 74.5; 238; 0.0056
1020; 70.9; 230; 0.0053
1030; 70.3; 210; 0.0045
1040; 71.2; 138; 0.0034
1050; 69.3; 117; 0.0025
1060; 65.1; 100; 0.0021
1070; 63.7; 73; 0.0021
1080; 63.3; 62; 0.0016
1090; 65.1; 96; 0.0025
1100; 67.6; 158; 0.0025
1110; 69.9; 110; 0.0030
1120; 68.9; 82; 0.0025
1130; 55.1; 638; 0.0035
1140; 45.3; 171; 0.0046
1150; 56.1; 128; 0.0055
1160; 64.3; 0; 0.0045
1170; 65.5; 0; 0.0057
1180; 67.4; 0; 0.0060
1190; 66.7; 105; 0.0071
1200; 59.6; 42; 0.0068
1210; 51.1; 96; 0.0049
1220; 42.7; 304; 0.0062
1230; 35.0; 269; 0.0071
1240; 34.3; 200; 0.0050
1250; 32.1; 249; 0.0063
1260; 30.3; 227; 0.0062
1270; 28.2; 321; 0.0056
1280; 27.9; 446; 0.0060
1290; 27.2; 198; 0.0046
1300; 29.5; 134; 0.0041
1310; 28.9; 0; 0.0034
1320; 28.3; 0; 0.0049
1330; 28.3; 0; 0.0038
1340; 28.1; 62; 0.0033
1350; 26.9; 21; 0.0038
1360; 25.8; 0; 0.0034
1370; 26.2; 0; 0.0045
1380; 28.4; 54; 0.0037
1390; 29.7; 50; 0.0032
1400; 27.3; 2015; 0.0034
1410; 28.5; 43; 0.0040
1420; 28.6; 92; 0.0041
1430; 28.8; 0; 0.0042
1440; 30.0; 44; 0.0035
1450; 30.4; 32; 0.0027
1460; 31.2; 0; 0.0022
1470; 31.2; 0; 0.0032
1480; 29.5; 0; 0.0032
1490; 30.6; 0; 0.0033
1500; 29.2; 96; 0.0040
1510; 30.1; 212; 0.0045
1520; 29.1; 0; 0.0041
1530; 29.7; 41; 0.0050
1540; 29.3; 46; 0.0055
1550; 28.2; 0; 0.0079
1560; 28.1; 54; 0.0078
1570; 29.1; 83; 0.0071
1580; 26.7; 0; 0.0081
1590; 26.6; 87; 0.0085
1600; 26.8; 241; 0.0084
1610; 26.7; 0; 0.0086
1620; 26.6; 0; 0.0100
1630; 25.4; 0; 0.0099
1640; 24.8; 313; 0.0102
1650; 25.2; 85; 0.0103
1660; 25.1; 89; 0.0107
1670; 24.1; 157; 0.0102
1680; 23.5; 174; 0.0102
1690; 23.8; 563; 0.0098
1700; 23.2; 0; 0.0091
1710; 23.1; 146; 0.0098
1720; 23.3; 118; 0.0093
1730; 23.5; 0; 0.0095
1740; 23.1; 188; 0.0088
1750; 23.0; 143; 0.0085
1760; 23.0; 351; 0.0085
1770; 23.0; 265; 0.0083
1780; 23.4; 432; 0.0096
1790; 23.4; 305; 0.0093
1800; 23.3; 254; 0.0091
1810; 23.6; 264; 0.0089
1820; 23.9; 0; 0.0087
1830; 24.3; 860; 0.0090
1840; 24.6; 123; 0.0083
1850; 24.5; 173; 0.0082
1860; 24.2; 243; 0.0080
1870; 24.7; 267; 0.0084
1880; 28.5; 218; 0.0070
1890; 31.5; 136; 0.0043
1900; 32.8; 136; 0.0045
1910; 33.1; 153; 0.0050
1920; 33.8; 161; 0.0052
1930; 31.8; 177; 0.0057
1940; 32.5; 161; 0.0053
1950; 32.8; 133; 0.0042
1960; 32.9; 137; 0.0041
1970; 32.1; 102; 0.0034
1980; 30.4; 120; 0.0038
1990; 29.4; 115; 0.0036
2000; 29.1; 98; 0.0029
2010; 28.5; 109; 0.0034
2020; 28.3; 106; 0.0034
2030; 27.6; 119; 0.0038
2040; 27.3; 104; 0.0035
2050; 25.9; 123; 0.0042
2060; 24.1; 139; 0.0048
2070; 24.1; 133; 0.0046
2080; 23.5; 136; 0.0047
2090; 22.6; 139; 0.0049
2100; 22.1; 129; 0.0047
2110; 22.3; 120; 0.0044
2120; 21.8; 150; 0.0049
2130; 21.8; 158; 0.0049
2140; 21.9; 135; 0.0041
2150; 21.4; 168; 0.0048
2160; 21.5; 156; 0.0045
2170; 21.2; 144; 0.0043
2180; 21.5; 148; 0.0041
2190; 21.4; 154; 0.0038
2200; 21.5; 135; 0.0034
2210; 22.5; 131; 0.0033
2220; 22.5; 128; 0.0032
2230; 22.6; 141; 0.0035
2240; 23.1; 120; 0.0028
2250; 22.9; 121; 0.0028
2260; 22.8; 120; 0.0028
2270; 23.0; 128; 0.0031
2280; 23.5; 131; 0.0030
2290; 23.3; 143; 0.0031
2300; 23.5; 192; 0.0043
2310; 23.3; 117; 0.0028
2320; 27.2; 89; 0.0020
2330; 25.3; 133; 0.0028
2340; 24.8; 116; 0.0026
2350; 25.3; 138; 0.0032
2360; 27.1; 123; 0.0027
2370; 26.1; 162; 0.0036
2380; 25.8; 174; 0.0038
2390; 26.0; 188; 0.0041
2400; 33.4; 131; 0.0029
2410; 36.7; 145; 0.0032
2420; 40.0; 159; 0.0036
2430; 41.0; 145; 0.0034
2440; 46.4; 166; 0.0041
2450; 49.4; 145; 0.0035
2460; 52.0; 148; 0.0037
2470; 55.0; 162; 0.0042
2480; 58.0; 155; 0.0039
2490; 60.7; 155; 0.0041
2500; 62.4; 172; 0.0042
2510; 63.8; 191; 0.0048
2520; 65.2; 166; 0.0045
2530; 67.3; 187; 0.0051
2540; 71.2; 182; 0.0051
2550; 72.4; 205; 0.0057
2560; 74.0; 191; 0.0055
2570; 76.8; 201; 0.0056
2580; 77.0; 231; 0.0062
2590; 79.5; 258; 0.0074
2600; 81.3; 271; 0.0079
2610; 81.9; 279; 0.0087
2620; 85.1; 284; 0.0091
2630; 83.7; 285; 0.0088
2640; 84.1; 302; 0.0093
2650; 86.2; 293; 0.0091
2660; 84.1; 320; 0.0096
2670; 82.8; 308; 0.0091
2680; 79.4; 283; 0.0083
2690; 77.5; 276; 0.0074
2700; 74.8; 263; 0.0071
2710; 73.8; 240; 0.0064
2720; 73.5; 233; 0.0061
2730; 72.9; 279; 0.0065
2740; 72.2; 244; 0.0056
2750; 73.3; 199; 0.0055
2760; 72.4; 222; 0.0053
2770; 71.6; 246; 0.0057
2780; 72.6; 262; 0.0063
2790; 75.1; 245; 0.0060
2800; 75.6; 231; 0.0057
2810; 76.7; 267; 0.0068
2820; 81.6; 289; 0.0072
2830; 82.4; 298; 0.0074
2840; 86.0; 346; 0.0090
2850; 90.0; 358; 0.0088
2860; 90.9; 356; 0.0086
2870; 96.5; 394; 0.0096
2880; 101.2; 396; 0.0101
2890; 103.9; 385; 0.0101
2900; 109.3; 441; 0.0109
2910; 112.4; 429; 0.0105
2920; 116.5; 422; 0.0116
2930; 121.2; 416; 0.0117
2940; 127.0; 513; 0.0141
2950; 134.0; 477; 0.0148
2960; 138.5; 539; 0.0170
2970; 140.2; 602; 0.0175
2980; 145.7; 611; 0.0190
2990; 148.5; 613; 0.0191
3000; 152.2; 609; 0.0190
3010; 154.1; 658; 0.0207
3020; 158.6; 655; 0.0201
3030; 157.7; 634; 0.0206
3040; 156.9; 673; 0.0219
3050; 160.3; 705; 0.0226
3060; 166.4; 711; 0.0235
3070; 164.9; 697; 0.0221
3080; 167.3; 673; 0.0220
3090; 172.5; 694; 0.0231
3100; 174.1; 746; 0.0245
3110; 177.4; 694; 0.0237
3120; 179.3; 784; 0.0262
3130; 181.1; 744; 0.0249
3140; 186.0; 774; 0.0274
3150; 187.1; 752; 0.0271
3160; 188.6; 775; 0.0273
3170; 186.4; 786; 0.0272
3180; 189.1; 787; 0.0275
3190; 189.4; 751; 0.0277
3200; 191.0; 795; 0.0280
3210; 190.9; 766; 0.0277
3220; 191.5; 830; 0.0293
3230; 191.9; 832; 0.0288
3240; 195.2; 765; 0.0284
3250; 199.1; 829; 0.0300
3260; 201.2; 806; 0.0304
3270; 203.4; 791; 0.0310
3280; 209.8; 867; 0.0336
3290; 212.0; 869; 0.0337
3300; 216.9; 839; 0.0339
3310; 219.2; 837; 0.0347
3320; 224.8; 865; 0.0354
3330; 224.5; 910; 0.0369
3340; 226.4; 867; 0.0364
3350; 227.8; 877; 0.0372
3360; 225.9; 924; 0.0370
3370; 225.6; 902; 0.0372
3380; 225.2; 893; 0.0373
3390; 225.8; 892; 0.0370
3400; 224.1; 875; 0.0361
3410; 224.5; 906; 0.0367
3420; 228.6; 937; 0.0387
3430; 228.7; 887; 0.0362
3440; 227.9; 882; 0.0362
3450; 227.0; 870; 0.0363
3460; 228.3; 892; 0.0366
3470; 229.9; 906; 0.0378
3480; 233.2; 848; 0.0371
3490; 229.5; 905; 0.0377
3500; 231.1; 889; 0.0372
3510; 229.5; 899; 0.0374
3520; 229.9; 911; 0.0374
3530; 229.6; 850; 0.0365
3540; 230.3; 886; 0.0366
3550; 226.7; 892; 0.0365
3560; 226.3; 886; 0.0363
3570; 225.7; 875; 0.0356
3580; 224.4; 853; 0.0345
3590; 224.7; 809; 0.0324
3600; 226.6; 845; 0.0325
3610; 224.7; 859; 0.0331
3620; 222.4; 818; 0.0321
3630; 220.8; 809; 0.0311
3640; 218.9; 780; 0.0312
3650; 218.0; 770; 0.0300
3660; 218.1; 784; 0.0292
3670; 217.5; 821; 0.0315
3680; 215.0; 722; 0.0279
3690; 214.8; 758; 0.0284
3700; 213.0; 740; 0.0279
3710; 209.2; 769; 0.0290
3720; 208.8; 755; 0.0293
3730; 207.5; 783; 0.0295
3740; 207.8; 819; 0.0295
3750; 204.0; 795; 0.0277
3760; 203.8; 796; 0.0274
3770; 202.1; 720; 0.0261
3780; 199.1; 749; 0.0269
3790; 198.5; 741; 0.0254
3800; 195.5; 764; 0.0262
3810; 194.3; 731; 0.0249
3820; 196.1; 730; 0.0236
3830; 192.7; 647; 0.0217
3840; 191.1; 691; 0.0223
3850; 190.5; 680; 0.0212
3860; 188.8; 653; 0.0213
3870; 189.2; 647; 0.0210
3880; 186.4; 583; 0.0200
3890; 186.0; 670; 0.0222
3900; 184.3; 635; 0.0198
3910; 182.7; 648; 0.0193
3920; 182.7; 643; 0.0188
3930; 180.6; 539; 0.0172
3940; 179.2; 507; 0.0159
3950; 177.4; 545; 0.0157
3960; 173.9; 549; 0.0151
3970; 173.6; 491; 0.0154
3980; 172.9; 503; 0.0155
3990; 171.3; 578; 0.0167
4000; 168.0; 521; 0.0150
4010; 167.8; 579; 0.0153
4020; 166.9; 491; 0.0138
4030; 161.8; 495; 0.0134
4040; 158.1; 515; 0.0127
4050; 157.2; 462; 0.0124
4060; 156.1; 489; 0.0135
4070; 151.6; 443; 0.0107
4080; 148.9; 416; 0.0095
4090; 149.7; 299; 0.0075
4100; 145.1; 293; 0.0071
4110; 143.9; 267; 0.0064
4120; 141.5; 286; 0.0068
4130; 139.2; 256; 0.0059
4140; 135.3; 223; 0.0053
4150; 133.2; 251; 0.0052
4160; 132.1; 209; 0.0042
4170; 128.4; 194; 0.0041
4180; 128.1; 194; 0.0042
4190; 125.6; 211; 0.0046
4200; 121.2; 186; 0.0036
4210; 119.6; 125; 0.0024
4220; 117.6; 128; 0.0023
4230; 114.5; 44; 0.0007
4240; 110.5; 11; 0.0002
4250; 108.1; 2; 0.0000
4260; 107.5; 0; 0.0000
4270; 104.3; 0; 0.0000
4280; 103.1; 0; 0.0000
4290; 99.6; 0; 0.0000
4300; 98.0; 31; 0.0005
4310; 96.9; 42; 0.0006
4320; 92.3; 63; 0.0010
4330; 89.1; 56; 0.0009
4340; 88.4; 85; 0.0012
4350; 85.7; 60; 0.0008
4360; 82.4; 33; 0.0005
4370; 79.9; 27; 0.0004
4380; 78.9; 0; 0.0000
4390; 76.7; 0; 0.0000
4400; 76.1; 0; 0.0000
4410; 74.6; 0; 0.0000
4420; 71.4; 0; 0.0000
4430; 71.4; 0; 0.0000
4440; 71.7; 0; 0.0000
4450; 69.4; 0; 0.0000
4460; 68.2; 0; 0.0000
4470; 65.1; 0; 0.0000
4480; 64.6; 0; 0.0000
4490; 64.6; 0; 0.0000
4500; 62.2; 0; 0.0000
4510; 59.5; 0; 0.0000
4520; 57.7; 0; 0.0000
4530; 57.4; 0; 0.0000
4540; 54.9; 0; 0.0000
4550; 53.0; 0; 0.0000
4560; 48.6; 0; 0.0000
4570; 45.5; 0; 0.0000
4580; 44.6; 0; 0.0000
4590; 44.1; 0; 0.0000
4600; 43.4; 0; 0.0000
4610; 42.8; 0; 0.0000
4620; 42.6; 0; 0.0000
4630; 42.0; 0; 0.0000
4640; 41.0; 0; 0.0000
4650; 41.1; 0; 0.0000
4660; 40.6; 0; 0.0000
4670; 40.1; 0; 0.0000
4680; 40.2; 0; 0.0000
4690; 39.7; 0; 0.0000
4700; 39.4; 0; 0.0000
4710; 39.1; 0; 0.0000
4720; 38.9; 0; 0.0000
4730; 38.7; 0; 0.0000
4740; 38.3; 0; 0.0000
4750; 37.7; 0; 0.0000
4760; 37.3; 0; 0.0000
4770; 37.8; 0; 0.0000
4780; 37.5; 0; 0.0000
4790; 37.0; 0; 0.0000
4800; 37.1; 0; 0.0000
4810; 36.3; 0; 0.0000
4820; 36.0; 0; 0.0000
4830; 36.1; 0; 0.0000
4840; 36.8; 0; 0.0000
4850; 36.4; 0; 0.0000
4860; 36.3; 0; 0.0000
4870; 36.0; 0; 0.0000
4880; 35.2; 0; 0.0000
4890; 34.8; 0; 0.0000
4900; 35.1; 0; 0.0000
4910; 35.4; 0; 0.0000
4920; 34.8; 0; 0.0000
4930; 34.5; 0; 0.0000
4940; 34.3; 0; 0.0000
4950; 34.5; 0; 0.0000
4960; 34.2; 0; 0.0000
4970; 34.2; 0; 0.0000
4980; 34.1; 0; 0.0000
4990; 33.5; 0; 0.0000
5000; 34.1; 0; 0.0000
5010; 33.6; 0; 0.0000
5020; 33.4; 0; 0.0000
5030; 33.1; 0; 0.0000
5040; 33.2; 0; 0.0000
5050; 32.9; 0; 0.0000
5060; 33.0; 0; 0.0000
5070; 32.6; 0; 0.0000
5080; 32.5; 0; 0.0000
5090; 32.7; 0; 0.0000
5100; 32.7; 0; 0.0000
5110; 32.5; 0; 0.0000
5120; 32.9; 0; 0.0000
5130; 32.7; 0; 0.0000
5140; 32.3; 0; 0.0000
5150; 32.0; 0; 0.0000
5160; 32.4; 0; 0.0000
5170; 32.4; 0; 0.0000
5180; 32.4; 0; 0.0000
5190; 32.2; 0; 0.0000
5200; 32.3; 0; 0.0000
5210; 32.0; 0; 0.0000
5220; 32.1; 0; 0.0000
5230; 31.9; 0; 0.0000
5240; 31.8; 0; 0.0000
5250; 32.0; 0; 0.0000
5260; 32.2; 0; 0.0000
5270; 32.0; 0; 0.0000
5280; 32.4; 0; 0.0000
5290; 32.1; 0; 0.0000
5300; 32.0; 0; 0.0000
5310; 32.4; 0; 0.0000
5320; 32.1; 0; 0.0000
5330; 32.0; 0; 0.0000
5340; 32.4; 0; 0.0000
5350; 32.0; 0; 0.0000
5360; 32.6; 0; 0.0000
5370; 32.7; 0; 0.0000
5380; 32.3; 0; 0.0000
5390; 32.1; 0; 0.0000
5400; 31.9; 0; 0.0000
5410; 32.6; 0; 0.0000
5420; 32.4; 0; 0.0000
