Repository: johodges/materials

## A Non-Dimensional Scaling Approach to Modeling Material Pyrolysis

This repository contains the data, scripts, and technical documents required to generate the SPyro cone validation cases.

## Instructions
* Clone this repository with submodules
  ```
  git clone --recurse-submodules https://github.com/johodges/materials
  ```
* Pre-process data
  ```
  python materials/scripts/initialize.py
  ```
* Build latest FDS (example for impi_intel_linux target, but use relevant make target for platform)
  ```
  git clone git@github.com:firemodels/fds.git && cd fds
  cd Build/impi_intel_linux
  ./make_fds.sh
  ln -s fds_impi_intel_linux fds
  cd ../..
  ```
* Run cases
  ```

File: data/rise_materials/Testdata-455.txt
Keywords
Material1;Material2;Material3;Material4;Product;Object;Scenario;Method;Reference;Comment;Owner;IsPublic;ImportDate
Polyolefin;XLPE;;;Cable FIPEC 7 3x1x150 mm2;Low Voltage 0,6/1 kV;;ISO 5660;FIPEC Final Report on the European Commission, SMT4-CT96-2059, 410pp, ISBN 0 9532312 5 9, London 2000;;;1;2005-09-30 08:53:32
Scalars
Flux (kW/m2);tig (s);qmax (kw/m2);qtotal (MJ/m2);q180 (kw/m2);q300 (kw/m2);Mass loss (g);DHc (MJ/kg);Peak smoke production (m2/m2s);Total smoke produced (m2/m2);Specific extinction area (avg) (m2/kg);Area (m2);Thickness (mm);Density (kg/m3)
75;27;251;450.10;116.57;97.27;102.7;30.58;;;;0.007100;38.1;
VectorData
Time (s);HRR (kW/m2);SEA (m2/kg);SPR (m2/s)
0; 0.0; 10; 0.0002
10; 0.0; 0; 0.0002
20; 0.0; 326; 0.0009
30; 45.0; 169; 0.0056
40; 139.6; 179; 0.0111
50; 166.5; 220; 0.0158
60; 167.7; 331; 0.0222
70; 162.0; 381; 0.0236
80; 150.8; 413; 0.0233
90; 138.9; 405; 0.0218
100; 130.9; 370; 0.0182
110; 123.8; 364; 0.0155
120; 116.8; 344; 0.0136
130; 110.8; 303; 0.0115
140; 105.4; 273; 0.0098
150; 98.9; 253; 0.0082
160; 94.6; 212; 0.0067
170; 90.8; 190; 0.0061
180; 87.4; 180; 0.0050
190; 83.7; 165; 0.0049
200; 81.5; 158; 0.0044
210; 79.2; 143; 0.0038
220; 77.6; 123; 0.0033
230; 75.6; 122; 0.0029
240; 73.8; 106; 0.0026
250; 72.0; 90; 0.0023
260; 70.9; 69; 0.0018
270; 69.8; 80; 0.0017
280; 68.6; 74; 0.0016
290; 66.7; 51; 0.0011
300; 65.5; 45; 0.0009
310; 64.1; 37; 0.0008
320; 62.5; 24; 0.0005
330; 61.5; 24; 0.0005
340; 60.4; 25; 0.0005
350; 59.0; 22; 0.0004
360; 58.4; 13; 0.0002
370; 56.7; 24; 0.0004
380; 56.1; 14; 0.0003
390; 54.4; 11; 0.0002
400; 54.0; 8; 0.0001
410; 53.2; 7; 0.0001
420; 52.7; 13; 0.0002
430; 53.4; 6; 0.0001
440; 53.0; 21; 0.0004
450; 52.9; 7; 0.0001
460; 52.0; 8; 0.0001
470; 51.2; 0; 0.0000
480; 50.6; 0; 0.0000
490; 49.9; 0; 0.0000
500; 49.8; 0; 0.0000
510; 49.3; 0; 0.0000
520; 50.4; 6; 0.0001
530; 51.5; 9; 0.0002
540; 51.9; 7; 0.0001
550; 51.6; 7; 0.0001
560; 52.3; 6; 0.0001
570; 52.1; 5; 0.0001
580; 50.6; 0; 0.0000
590; 50.1; 0; 0.0000
600; 49.6; 0; 0.0000
610; 48.5; 0; 0.0000
620; 47.8; 0; 0.0000
630; 47.4; 0; 0.0000
640; 46.9; 0; 0.0000
650; 47.3; 0; 0.0000
660; 47.1; 0; 0.0000
670; 47.3; 0; 0.0000
680; 47.2; 0; 0.0000
690; 46.8; 0; 0.0000
700; 47.1; 0; 0.0000
710; 47.1; 0; 0.0000
720; 46.9; 0; 0.0000
730; 47.4; 0; 0.0000
740; 47.8; 0; 0.0000
750; 47.8; 0; 0.0000
760; 48.5; 0; 0.0000
770; 48.8; 16; 0.0002
780; 48.6; 0; 0.0000
790; 48.8; 0; 0.0000
800; 49.1; 0; 0.0000
810; 50.4; 11; 0.0002
820; 51.3; 8; 0.0001
830; 51.8; 0; 0.0000
840; 53.1; 0; 0.0000
850; 54.0; 22; 0.0004
860; 54.5; 23; 0.0004
870; 55.2; 32; 0.0005
880; 56.1; 61; 0.0009
890; 56.6; 67; 0.0010
900; 58.4; 75; 0.0012
910; 59.9; 62; 0.0013
920; 60.4; 73; 0.0014
930; 60.8; 80; 0.0013
940; 61.5; 80; 0.0015
950; 62.0; 90; 0.0016
960; 62.9; 75; 0.0013
970; 63.4; 76; 0.0017
980; 64.0; 70; 0.0014
990; 65.0; 95; 0.0017
1000; 64.9; 82; 0.0015
1010; 65.7; 91; 0.0017
1020; 67.6; 92; 0.0021
1030; 68.0; 90; 0.0020
1040; 68.8; 110; 0.0021
1050; 69.9; 102; 0.0021
1060; 70.2; 98; 0.0023
1070; 71.2; 116; 0.0026
1080; 71.4; 126; 0.0024
1090; 72.1; 113; 0.0023
1100; 72.9; 107; 0.0024
1110; 73.8; 131; 0.0027
1120; 74.7; 109; 0.0026
1130; 74.5; 109; 0.0026
1140; 75.8; 110; 0.0025
1150; 76.8; 122; 0.0028
1160; 78.8; 142; 0.0031
1170; 79.7; 143; 0.0032
1180; 80.0; 120; 0.0031
1190; 81.3; 139; 0.0035
1200; 82.1; 141; 0.0034
1210; 82.9; 132; 0.0035
1220; 85.0; 162; 0.0039
1230; 86.6; 187; 0.0042
1240; 87.9; 170; 0.0045
1250; 89.0; 177; 0.0048
1260; 90.8; 195; 0.0050
1270; 92.2; 178; 0.0049
1280; 93.5; 198; 0.0053
1290; 96.4; 228; 0.0061
1300; 97.9; 220; 0.0063
1310; 99.6; 243; 0.0066
1320; 101.2; 224; 0.0062
1330; 102.9; 247; 0.0072
1340; 103.9; 239; 0.0072
1350; 106.2; 242; 0.0071
1360; 105.8; 254; 0.0074
1370; 106.1; 270; 0.0073
1380; 106.1; 252; 0.0071
1390; 105.6; 240; 0.0071
1400; 105.8; 226; 0.0065
1410; 107.4; 254; 0.0074
1420; 107.0; 273; 0.0076
1430; 107.0; 229; 0.0067
1440; 106.1; 235; 0.0070
1450; 105.3; 247; 0.0067
1460; 104.4; 208; 0.0061
1470; 102.9; 185; 0.0057
1480; 103.2; 202; 0.0055
1490; 102.9; 208; 0.0051
1500; 101.5; 190; 0.0052
1510; 102.7; 169; 0.0054
1520; 102.6; 185; 0.0051
1530; 103.1; 201; 0.0055
1540; 103.8; 187; 0.0056
1550; 105.8; 220; 0.0064
1560; 108.1; 231; 0.0070
1570; 110.3; 229; 0.0070
1580; 113.8; 247; 0.0074
1590; 117.4; 301; 0.0092
1600; 119.6; 314; 0.0097
1610; 123.3; 296; 0.0104
1620; 126.0; 336; 0.0116
1630; 129.7; 391; 0.0129
1640; 133.5; 381; 0.0131
1650; 135.9; 390; 0.0133
1660; 138.2; 423; 0.0152
1670; 140.3; 410; 0.0143
1680; 141.4; 434; 0.0148
1690; 143.1; 436; 0.0155
1700; 146.5; 456; 0.0167
1710; 149.4; 474; 0.0175
1720; 150.1; 493; 0.0182
1730; 152.5; 493; 0.0183
1740; 157.1; 493; 0.0194
1750; 156.9; 511; 0.0202
1760; 162.6; 584; 0.0225
1770; 164.7; 567; 0.0222
1780; 166.7; 553; 0.0228
1790; 167.5; 562; 0.0224
1800; 165.5; 611; 0.0223
1810; 168.3; 615; 0.0236
1820; 168.9; 556; 0.0230
1830; 173.0; 605; 0.0240
1840; 172.4; 639; 0.0246
1850; 171.6; 606; 0.0244
1860; 170.2; 622; 0.0240
1870; 173.6; 631; 0.0250
1880; 175.4; 607; 0.0251
1890; 176.5; 677; 0.0258
1900; 176.6; 665; 0.0256
1910; 172.1; 645; 0.0252
1920; 171.4; 633; 0.0247
1930; 169.5; 652; 0.0246
1940; 170.1; 624; 0.0240
1950; 171.9; 631; 0.0257
1960; 173.0; 687; 0.0259
1970; 173.1; 656; 0.0245
1980; 173.1; 677; 0.0250
1990; 172.2; 707; 0.0249
2000; 173.0; 679; 0.0253
2010; 174.2; 669; 0.0262
2020; 175.2; 693; 0.0259
2030; 176.3; 711; 0.0265
2040; 177.1; 701; 0.0273
2050; 179.3; 739; 0.0281
2060; 182.6; 771; 0.0285
2070; 182.9; 739; 0.0282
2080; 183.2; 690; 0.0282
2090; 185.9; 730; 0.0295
2100; 190.4; 757; 0.0300
2110; 192.3; 761; 0.0304
2120; 194.8; 829; 0.0315
2130; 199.9; 779; 0.0325
2140; 201.8; 760; 0.0332
2150; 201.8; 813; 0.0327
2160; 203.1; 863; 0.0345
2170; 202.6; 782; 0.0336
2180; 202.4; 827; 0.0332
2190; 201.3; 843; 0.0331
2200; 200.6; 767; 0.0329
2210; 201.9; 795; 0.0323
2220; 202.5; 839; 0.0341
2230; 202.5; 825; 0.0335
2240; 202.0; 807; 0.0326
2250; 201.0; 836; 0.0333
2260; 203.4; 813; 0.0334
2270; 202.7; 806; 0.0341
2280; 202.4; 929; 0.0359
2290; 203.4; 843; 0.0335
2300; 202.9; 864; 0.0354
2310; 204.0; 901; 0.0341
2320; 204.0; 857; 0.0353
2330; 206.6; 802; 0.0340
2340; 207.6; 908; 0.0352
2350; 209.0; 856; 0.0354
2360; 210.2; 829; 0.0355
2370; 212.1; 864; 0.0362
2380; 215.1; 882; 0.0362
2390; 218.9; 890; 0.0379
2400; 221.5; 861; 0.0381
2410; 224.2; 930; 0.0388
2420; 228.4; 889; 0.0400
2430; 230.5; 862; 0.0399
2440; 233.0; 951; 0.0404
2450; 233.3; 940; 0.0417
2460; 234.2; 896; 0.0423
2470; 236.9; 846; 0.0404
2480; 239.6; 946; 0.0436
2490; 241.5; 928; 0.0431
2500; 243.9; 922; 0.0426
2510; 244.6; 903; 0.0430
2520; 246.1; 882; 0.0433
2530; 249.1; 950; 0.0450
2540; 250.7; 957; 0.0452
2550; 250.0; 929; 0.0455
2560; 250.1; 893; 0.0449
2570; 249.3; 963; 0.0459
2580; 247.3; 978; 0.0456
2590; 248.4; 961; 0.0448
2600; 246.9; 976; 0.0461
2610; 244.9; 898; 0.0451
2620; 245.3; 957; 0.0455
2630; 243.4; 904; 0.0426
2640; 242.0; 938; 0.0433
2650; 238.6; 977; 0.0417
2660; 236.4; 953; 0.0422
2670; 233.1; 970; 0.0430
2680; 231.5; 937; 0.0428
2690; 228.1; 967; 0.0422
2700; 225.4; 971; 0.0415
2710; 221.6; 924; 0.0404
2720; 217.4; 932; 0.0391
2730; 214.8; 958; 0.0396
2740; 210.5; 940; 0.0377
2750; 208.2; 933; 0.0369
2760; 204.5; 917; 0.0370
2770; 201.9; 950; 0.0356
2780; 197.0; 985; 0.0352
2790; 193.1; 981; 0.0344
2800; 186.9; 960; 0.0325
2810; 183.5; 868; 0.0320
2820; 179.7; 888; 0.0318
2830; 175.0; 941; 0.0302
2840; 171.7; 954; 0.0301
2850; 168.6; 935; 0.0286
2860; 165.0; 888; 0.0275
2870; 161.0; 836; 0.0270
2880; 158.6; 869; 0.0263
2890; 153.9; 964; 0.0251
2900; 151.1; 840; 0.0240
2910; 147.7; 799; 0.0227
2920; 145.1; 949; 0.0226
2930; 141.0; 785; 0.0212
2940; 139.3; 790; 0.0204
2950; 136.3; 782; 0.0198
2960; 134.5; 717; 0.0191
2970; 131.7; 715; 0.0179
2980; 128.8; 820; 0.0186
2990; 126.3; 774; 0.0178
3000; 124.5; 758; 0.0179
3010; 121.8; 682; 0.0162
3020; 119.7; 698; 0.0156
3030; 117.3; 712; 0.0147
3040; 115.5; 719; 0.0150
3050; 113.7; 694; 0.0140
3060; 110.4; 595; 0.0129
3070; 108.7; 545; 0.0124
3080; 106.5; 604; 0.0118
3090; 104.7; 594; 0.0107
3100; 103.0; 565; 0.0109
3110; 101.1; 490; 0.0092
3120; 100.0; 521; 0.0094
3130; 97.5; 530; 0.0092
3140; 95.8; 546; 0.0085
3150; 93.8; 473; 0.0079
3160; 92.6; 348; 0.0066
3170; 90.8; 373; 0.0067
3180; 88.0; 359; 0.0058
3190; 86.3; 437; 0.0057
3200; 85.9; 538; 0.0064
3210; 83.3; 296; 0.0055
3220; 82.2; 287; 0.0048
3230; 80.6; 355; 0.0044
3240; 79.2; 283; 0.0043
3250; 77.4; 242; 0.0035
3260; 76.2; 229; 0.0034
3270; 75.3; 244; 0.0033
3280; 73.4; 227; 0.0028
3290; 71.7; 176; 0.0025
3300; 69.6; 143; 0.0019
3310; 69.1; 200; 0.0020
3320; 67.7; 150; 0.0019
3330; 65.3; 132; 0.0018
3340; 64.3; 145; 0.0016
3350; 62.7; 128; 0.0016
3360; 61.1; 150; 0.0016
3370; 60.6; 92; 0.0010
3380; 59.3; 81; 0.0012
3390; 57.6; 114; 0.0013
3400; 57.0; 146; 0.0012
3410; 56.4; 93; 0.0010
3420; 54.4; 39; 0.0005
3430; 53.6; 17; 0.0002
3440; 52.4; 0; 0.0000
3450; 51.1; 0; 0.0000
3460; 50.2; 15; 0.0001
3470; 49.2; 45; 0.0004
3480; 48.4; 35; 0.0004
3490; 46.9; 2; 0.0000
3500; 46.8; 21; 0.0002
3510; 45.9; 49; 0.0004
3520; 45.1; 75; 0.0006
3530; 44.4; 50; 0.0005
3540; 43.8; 60; 0.0006
3550; 42.4; 63; 0.0005
3560; 42.0; 31; 0.0002
3570; 41.7; 0; 0.0000
3580; 40.3; 1; 0.0000
3590; 39.9; 74; 0.0004
3600; 39.1; 31; 0.0002
3610; 38.1; 25; 0.0002
3620; 38.6; 15; 0.0001
3630; 37.8; 2; 0.0000
3640; 36.7; 16; 0.0001
3650; 36.7; 4; 0.0000
3660; 36.2; 0; 0.0000
3670; 35.6; 62; 0.0004
3680; 34.4; 60; 0.0005
3690; 34.7; 27; 0.0002
3700; 34.6; 51; 0.0004
3710; 33.9; 92; 0.0006
3720; 33.3; 20; 0.0002
3730; 33.3; 55; 0.0004
3740; 32.6; 34; 0.0002
3750; 32.0; 17; 0.0001
3760; 32.0; 32; 0.0003
3770; 31.8; 0; 0.0000
3780; 31.3; 0; 0.0000
3790; 31.1; 0; 0.0000
3800; 30.8; 0; 0.0000
3810; 30.4; 0; 0.0000
3820; 30.1; 0; 0.0000
3830; 30.4; 0; 0.0000
3840; 29.7; 27; 0.0002
3850; 29.5; 46; 0.0004
3860; 29.5; 28; 0.0001
3870; 28.8; 33; 0.0001
3880; 28.6; 8; 0.0001
3890; 28.6; 14; 0.0001
3900; 28.4; 39; 0.0002
3910; 28.4; 49; 0.0003
3920; 28.0; 33; 0.0002
3930; 27.7; 0; 0.0000
3940; 27.1; 74; 0.0003
3950; 27.1; 48; 0.0003
3960; 27.3; 28; 0.0002
3970; 26.4; 44; 0.0002
3980; 26.5; 73; 0.0003
3990; 26.7; 7; 0.0000
4000; 26.2; 31; 0.0002
4010; 26.1; 24; 0.0001
4020; 25.8; 0; 0.0000
4030; 25.9; 59; 0.0004
4040; 25.8; 22; 0.0001
4050; 25.3; 34; 0.0002
4060; 24.6; 21; 0.0001
4070; 24.2; 29; 0.0002
4080; 24.2; 148; 0.0004
4090; 24.3; 36; 0.0002
4100; 24.0; 92; 0.0006
4110; 23.8; 98; 0.0005
4120; 24.2; 70; 0.0004
4130; 23.7; 24; 0.0001
4140; 23.5; 80; 0.0003
4150; 23.7; 22; 0.0001
4160; 23.2; 8; 0.0001
4170; 22.4; 73; 0.0003
4180; 22.6; 43; 0.0002
4190; 22.8; 37; 0.0002
4200; 22.9; 86; 0.0004
4210; 22.3; 169; 0.0004
4220; 22.6; 104; 0.0005
4230; 21.9; 20; 0.0001
4240; 21.6; 26; 0.0001
4250; 21.5; 4; 0.0000
4260; 21.4; 62; 0.0003
4270; 21.4; 36; 0.0001

File: data/rise_materials/Testdata-456.txt
Keywords
Material1;Material2;Material3;Material4;Product;Object;Scenario;Method;Reference;Comment;Owner;IsPublic;ImportDate
Polyolefin;XLPE;;;Cable FIPEC 7 3x1x150 mm2;Low Voltage 0,6/1 kV;;ISO 5660;FIPEC Final Report on the European Commission, SMT4-CT96-2059, 410pp, ISBN 0 9532312 5 9, London 2000;;;1;2005-09-30 08:54:58
Scalars
Flux (kW/m2);tig (s);qmax (kw/m2);qtotal (MJ/m2);q180 (kw/m2);q300 (kw/m2);Mass loss (g);DHc (MJ/kg);Peak smoke production (m2/m2s);Total smoke produced (m2/m2);Specific extinction area (avg) (m2/kg);Area (m2);Thickness (mm);Density (kg/m3)
50;56;235;512.58;92.10;79.74;111.2;31.66;;;;0.007100;38.1;
VectorData
Time (s);HRR (kW/m2);SEA (m2/kg);SPR (m2/s)
0; 2.9; 9; 0.0000
10; 2.7; 0; 0.0000
20; 0.0; 0; 0.0000
30; 0.0; 144; 0.0002
40; 0.0; 189; 0.0012
50; 0.0; 228; 0.0031
60; 28.2; 213; 0.0061
70; 101.0; 103; 0.0049
80; 123.2; 89; 0.0048
90; 117.7; 72; 0.0037
100; 112.8; 77; 0.0034
110; 109.6; 85; 0.0034
120; 105.6; 91; 0.0037
130; 101.2; 101; 0.0038
140; 96.2; 98; 0.0036
150; 94.0; 97; 0.0035
160; 91.4; 105; 0.0034
170; 88.4; 100; 0.0031
180; 84.0; 108; 0.0032
190; 81.4; 107; 0.0030
200; 78.8; 101; 0.0029
210; 75.7; 98; 0.0027
220; 73.1; 95; 0.0025
230; 70.9; 89; 0.0023
240; 69.4; 82; 0.0019
250; 67.7; 69; 0.0016
260; 66.1; 60; 0.0014
270; 65.1; 51; 0.0012
280; 63.7; 50; 0.0012
290; 62.8; 41; 0.0009
300; 61.9; 51; 0.0011
310; 61.1; 64; 0.0013
320; 60.5; 52; 0.0011
330; 59.9; 36; 0.0008
340; 58.0; 34; 0.0007
350; 57.3; 25; 0.0005
360; 56.3; 40; 0.0008
370; 55.5; 41; 0.0007
380; 54.8; 21; 0.0004
390; 54.0; 39; 0.0007
400; 54.3; 68; 0.0012
410; 54.0; 21; 0.0004
420; 53.2; 18; 0.0003
430; 52.6; 36; 0.0006
440; 52.7; 55; 0.0010
450; 51.8; 42; 0.0008
460; 51.1; 56; 0.0009
470; 51.0; 61; 0.0009
480; 50.4; 39; 0.0007
490; 50.1; 0; 0.0000
500; 49.4; 0; 0.0000
510; 48.7; 16; 0.0003
520; 48.6; 29; 0.0004
530; 48.1; 13; 0.0002
540; 47.5; 25; 0.0004
550; 47.1; 0; 0.0000
560; 47.3; 0; 0.0000
570; 46.6; 10; 0.0001
580; 46.8; 0; 0.0000
590; 46.6; 0; 0.0000
600; 45.7; 0; 0.0000
610; 45.2; 0; 0.0000
620; 45.6; 0; 0.0000
630; 45.5; 0; 0.0000
640; 44.8; 0; 0.0000
650; 44.4; 0; 0.0000
660; 44.6; 1; 0.0000
670; 44.2; 24; 0.0004
680; 44.2; 16; 0.0002
690; 44.7; 0; 0.0000
700; 45.2; 0; 0.0000
710; 45.6; 1; 0.0000
720; 46.6; 12; 0.0002
730; 46.3; 5; 0.0001
740; 45.7; 1; 0.0000
750; 44.8; 0; 0.0000
760; 45.2; 0; 0.0000
770; 43.7; 0; 0.0000
780; 43.3; 0; 0.0000
790; 42.1; 17; 0.0003
800; 40.6; 34; 0.0005
810; 40.3; 42; 0.0006
820; 39.2; 62; 0.0009
830; 38.5; 54; 0.0007
840; 37.8; 38; 0.0005
850; 37.0; 19; 0.0003
860; 37.1; 0; 0.0000
870; 36.6; 10; 0.0001
880; 36.4; 25; 0.0003
890; 35.8; 22; 0.0003
900; 35.6; 39; 0.0005
910; 36.0; 75; 0.0009
920; 35.9; 30; 0.0004
930; 35.4; 50; 0.0006
940; 35.9; 63; 0.0008
950; 36.6; 39; 0.0004
960; 36.8; 88; 0.0009
970; 37.8; 67; 0.0009
980; 38.1; 49; 0.0006
990; 38.1; 57; 0.0005
1000; 38.6; 66; 0.0009
1010; 38.4; 50; 0.0006
1020; 39.6; 43; 0.0005
1030; 39.0; 3; 0.0000
1040; 39.8; 35; 0.0004
1050; 40.4; 38; 0.0005
1060; 40.9; 16; 0.0002
1070; 41.5; 14; 0.0002
1080; 43.5; 38; 0.0005
1090; 44.0; 38; 0.0005
1100; 45.1; 39; 0.0005
1110; 46.3; 56; 0.0008
1120; 46.4; 69; 0.0009
1130; 47.2; 61; 0.0008
1140; 46.6; 72; 0.0009
1150; 45.9; 55; 0.0007
1160; 45.0; 26; 0.0003
1170; 45.1; 23; 0.0003
1180; 45.0; 33; 0.0004
1190; 44.4; 44; 0.0006
1200; 44.5; 45; 0.0006
1210; 43.8; 43; 0.0006
1220; 43.3; 20; 0.0003
1230; 44.1; 28; 0.0003
1240; 44.0; 2; 0.0000
1250; 44.5; 9; 0.0001
1260; 43.9; 36; 0.0005
1270; 43.5; 16; 0.0002
1280; 43.5; 33; 0.0004
1290; 44.0; 23; 0.0003
1300; 43.5; 31; 0.0004
1310; 43.2; 27; 0.0004
1320; 43.3; 22; 0.0003
1330; 44.7; 23; 0.0003
1340; 44.2; 12; 0.0002
1350; 44.4; 10; 0.0001
1360; 45.5; 9; 0.0001
1370; 45.5; 0; 0.0000
1380; 46.1; 39; 0.0005
1390; 46.6; 23; 0.0003
1400; 46.8; 29; 0.0004
1410; 47.9; 30; 0.0004
1420; 47.8; 5; 0.0001
1430; 48.2; 17; 0.0002
1440; 48.9; 24; 0.0003
1450; 50.1; 32; 0.0005
1460; 49.8; 11; 0.0002
1470; 50.0; 38; 0.0006
1480; 51.0; 46; 0.0007
1490; 51.8; 15; 0.0002
1500; 52.3; 29; 0.0005
1510; 53.2; 50; 0.0009
1520; 54.0; 52; 0.0009
1530; 54.1; 26; 0.0004
1540; 54.5; 55; 0.0008
1550; 54.8; 39; 0.0006
1560; 55.0; 51; 0.0009
1570; 55.6; 64; 0.0011
1580; 55.7; 50; 0.0009
1590; 55.7; 61; 0.0010
1600; 56.5; 69; 0.0011
1610; 55.7; 65; 0.0012
1620; 54.9; 69; 0.0012
1630; 55.3; 56; 0.0009
1640; 54.9; 57; 0.0010
1650; 54.9; 45; 0.0008
1660; 54.2; 51; 0.0010
1670; 54.8; 63; 0.0011
1680; 54.9; 66; 0.0012
1690; 54.3; 66; 0.0012
1700; 55.3; 66; 0.0011
1710; 55.2; 48; 0.0009
1720; 54.7; 38; 0.0008
1730; 54.7; 51; 0.0009
1740; 55.0; 44; 0.0008
1750; 54.2; 49; 0.0009
1760; 54.5; 35; 0.0006
1770; 54.6; 52; 0.0010
1780; 54.7; 57; 0.0010
1790; 55.0; 72; 0.0013
1800; 55.0; 62; 0.0011
1810; 55.3; 60; 0.0012
1820; 56.0; 41; 0.0008
1830; 56.6; 64; 0.0010
1840; 57.0; 54; 0.0010
1850; 57.6; 62; 0.0012
1860; 57.5; 72; 0.0014
1870; 58.3; 82; 0.0016
1880; 57.7; 72; 0.0013
1890; 58.4; 60; 0.0011
1900; 57.5; 47; 0.0009
1910; 56.8; 41; 0.0008
1920; 57.1; 52; 0.0009
1930; 58.2; 61; 0.0011
1940; 57.4; 62; 0.0012
1950; 57.7; 69; 0.0013
1960; 58.3; 86; 0.0016
1970; 58.5; 85; 0.0017
1980; 58.1; 84; 0.0016
1990; 58.3; 84; 0.0015
2000; 58.6; 47; 0.0008
2010; 58.5; 60; 0.0011
2020; 59.5; 44; 0.0009
2030; 59.4; 36; 0.0007
2040; 60.2; 40; 0.0008
2050; 60.4; 47; 0.0009
2060; 62.6; 51; 0.0010
2070; 62.6; 76; 0.0015
2080; 62.9; 88; 0.0018
2090; 63.4; 65; 0.0014
2100; 62.9; 91; 0.0017
2110; 63.9; 93; 0.0019
2120; 65.3; 92; 0.0019
2130; 66.6; 94; 0.0018
2140; 66.5; 63; 0.0014
2150; 67.5; 64; 0.0013
2160; 69.5; 65; 0.0013
2170; 71.0; 69; 0.0015
2180; 71.9; 69; 0.0015
2190; 73.4; 91; 0.0018
2200; 75.3; 106; 0.0023
2210; 77.0; 120; 0.0027
2220; 77.7; 104; 0.0024
2230; 78.3; 102; 0.0024
2240; 79.8; 120; 0.0028
2250; 79.7; 101; 0.0025
2260; 81.6; 99; 0.0024
2270; 83.3; 105; 0.0026
2280; 84.4; 141; 0.0035
2290; 87.3; 159; 0.0036
2300; 87.9; 137; 0.0035
2310; 90.5; 138; 0.0037
2320; 94.6; 165; 0.0041
2330; 99.2; 192; 0.0050
2340; 102.1; 156; 0.0045
2350; 101.8; 173; 0.0049
2360; 102.9; 194; 0.0051
2370; 106.5; 200; 0.0057
2380; 107.9; 224; 0.0061
2390; 108.5; 226; 0.0066
2400; 109.8; 221; 0.0066
2410; 112.3; 264; 0.0072
2420; 113.3; 242; 0.0069
2430; 116.1; 261; 0.0076
2440; 115.9; 251; 0.0077
2450; 118.1; 257; 0.0077
2460; 119.5; 287; 0.0085
2470; 119.5; 270; 0.0077
2480; 119.0; 265; 0.0077
2490; 122.2; 268; 0.0079
2500; 124.0; 295; 0.0087
2510; 126.9; 319; 0.0097
2520; 126.4; 317; 0.0097
2530; 128.1; 322; 0.0100
2540; 128.6; 327; 0.0100
2550; 129.0; 340; 0.0106
2560; 132.1; 356; 0.0108
2570; 134.8; 361; 0.0112
2580; 134.6; 365; 0.0111
2590; 132.8; 355; 0.0110
2600; 134.2; 359; 0.0119
2610; 135.5; 390; 0.0121
2620; 136.5; 428; 0.0124
2630; 138.5; 413; 0.0120
2640; 141.1; 359; 0.0117
2650; 141.9; 399; 0.0138
2660; 141.3; 403; 0.0130
2670; 140.6; 441; 0.0136
2680; 143.3; 434; 0.0133
2690; 142.9; 440; 0.0138
2700; 143.6; 428; 0.0134
2710; 144.3; 459; 0.0142
2720; 148.2; 461; 0.0146
2730; 149.4; 435; 0.0143
2740; 148.9; 462; 0.0154
2750; 150.3; 538; 0.0156
2760; 152.7; 513; 0.0155
2770; 155.4; 457; 0.0160
2780; 155.4; 488; 0.0160
2790; 157.6; 531; 0.0170
2800; 159.4; 466; 0.0161
2810; 161.1; 499; 0.0172
2820; 163.8; 539; 0.0175
2830; 166.4; 523; 0.0175
2840; 168.4; 526; 0.0185
2850; 168.6; 533; 0.0183
2860; 170.0; 557; 0.0184
2870; 171.0; 528; 0.0185
2880; 171.8; 563; 0.0192
2890; 174.0; 588; 0.0192
2900; 175.5; 561; 0.0198
2910; 176.1; 570; 0.0201
2920; 174.6; 579; 0.0198
2930; 174.3; 578; 0.0205
2940; 175.5; 558; 0.0198
2950; 178.1; 642; 0.0212
2960; 180.0; 607; 0.0207
2970; 180.4; 575; 0.0209
2980; 182.5; 564; 0.0207
2990; 182.4; 605; 0.0218
3000; 182.9; 660; 0.0219
3010; 184.7; 641; 0.0227
3020; 184.9; 602; 0.0219
3030; 186.6; 665; 0.0229
3040; 188.6; 655; 0.0231
3050; 189.9; 680; 0.0237
3060; 194.3; 706; 0.0248
3070; 193.2; 641; 0.0243
3080; 196.8; 650; 0.0246
3090; 199.0; 698; 0.0254
3100; 202.7; 707; 0.0269
3110; 204.8; 664; 0.0266
3120; 210.2; 722; 0.0279
3130; 212.2; 737; 0.0277
3140; 212.8; 687; 0.0269
3150; 215.6; 684; 0.0278
3160; 215.3; 683; 0.0277
3170; 216.6; 708; 0.0286
3180; 219.6; 741; 0.0294
3190; 219.6; 713; 0.0294
3200; 220.4; 688; 0.0280
3210; 221.2; 719; 0.0274
3220; 217.7; 638; 0.0267
3230; 221.4; 699; 0.0297
3240; 223.5; 702; 0.0282
3250; 225.0; 736; 0.0293
3260; 228.1; 711; 0.0296
3270; 228.0; 724; 0.0310
3280; 229.5; 713; 0.0303
3290; 230.2; 709; 0.0303
3300; 232.5; 692; 0.0293
3310; 234.0; 725; 0.0304
3320; 232.3; 679; 0.0294
3330; 231.7; 686; 0.0288
3340; 228.9; 688; 0.0286
3350; 231.8; 684; 0.0293
3360; 233.3; 734; 0.0301
3370; 234.4; 719; 0.0302
3380; 234.7; 687; 0.0300
3390; 235.2; 709; 0.0307
3400; 232.3; 695; 0.0295
3410; 233.2; 707; 0.0297
3420; 232.4; 728; 0.0307
3430; 231.1; 707; 0.0295
3440; 231.1; 680; 0.0293
3450; 232.3; 662; 0.0288
3460; 230.2; 710; 0.0294
3470; 229.7; 706; 0.0290
3480; 229.9; 728; 0.0293
3490; 229.5; 739; 0.0300
3500; 227.7; 708; 0.0294
3510; 227.9; 706; 0.0294
3520; 226.4; 740; 0.0306
3530; 228.3; 734; 0.0301
3540; 227.7; 700; 0.0297
3550; 224.8; 709; 0.0289
3560; 222.8; 757; 0.0293
3570; 220.0; 731; 0.0299
3580; 218.4; 715; 0.0288
3590; 214.3; 743; 0.0282
3600; 212.3; 750; 0.0280
3610; 211.7; 743; 0.0274
3620; 209.3; 771; 0.0282
3630; 205.7; 767; 0.0281
3640; 203.0; 756; 0.0283
3650; 200.2; 743; 0.0274
3660; 196.9; 763; 0.0270
3670; 195.2; 829; 0.0279
3680; 191.5; 763; 0.0262
3690; 189.5; 750; 0.0261
3700; 185.6; 814; 0.0262
3710; 185.5; 746; 0.0247
3720; 184.1; 732; 0.0247
3730; 182.6; 770; 0.0246
3740; 179.3; 761; 0.0243
3750; 175.2; 714; 0.0230
3760; 173.0; 768; 0.0233
3770; 171.4; 775; 0.0228
3780; 167.0; 770; 0.0229
3790; 163.5; 729; 0.0213
3800; 161.5; 707; 0.0205
3810; 157.7; 748; 0.0211
3820; 154.6; 680; 0.0187
3830; 152.7; 685; 0.0193
3840; 152.3; 710; 0.0186
3850; 149.6; 673; 0.0174
3860; 147.2; 664; 0.0178
3870; 144.4; 679; 0.0172
3880; 142.0; 646; 0.0162
3890; 139.1; 694; 0.0161
3900; 137.1; 636; 0.0155
3910; 135.5; 612; 0.0153
3920; 133.2; 588; 0.0139
3930; 130.2; 596; 0.0136
3940; 127.5; 537; 0.0121
3950; 125.2; 560; 0.0131
3960; 121.8; 542; 0.0119
3970; 121.5; 579; 0.0114
3980; 120.2; 540; 0.0112
3990; 119.6; 493; 0.0103
4000; 117.5; 515; 0.0099
4010; 114.2; 494; 0.0098
4020; 112.2; 510; 0.0096
4030; 111.2; 438; 0.0082
4040; 109.7; 396; 0.0080
4050; 108.6; 407; 0.0074
4060; 105.9; 365; 0.0068
4070; 104.8; 361; 0.0064
4080; 104.2; 370; 0.0065
4090; 102.0; 335; 0.0059
4100; 100.4; 326; 0.0059
4110; 98.8; 326; 0.0054
4120; 97.8; 282; 0.0045
4130; 96.8; 255; 0.0047
4140; 94.7; 255; 0.0042
4150; 93.6; 233; 0.0038
4160; 93.5; 254; 0.0040
4170; 91.8; 222; 0.0033
4180; 91.2; 254; 0.0038
4190; 89.5; 203; 0.0031
4200; 88.1; 215; 0.0033
4210; 88.4; 217; 0.0033
4220; 86.5; 217; 0.0033
4230; 84.8; 230; 0.0034
4240; 84.7; 198; 0.0030
4250; 83.5; 195; 0.0028
4260; 82.8; 224; 0.0034
4270; 81.9; 224; 0.0032
4280; 80.9; 259; 0.0031
4290; 80.5; 172; 0.0025
4300; 79.6; 175; 0.0025
4310; 78.8; 181; 0.0024
4320; 78.4; 223; 0.0028
4330; 77.4; 246; 0.0029
4340; 76.3; 197; 0.0027
4350; 76.1; 227; 0.0031
4360; 74.5; 221; 0.0028
4370; 73.8; 270; 0.0033
4380; 73.2; 225; 0.0028
4390; 71.9; 214; 0.0026
4400; 71.1; 184; 0.0022
4410; 70.6; 173; 0.0021
4420; 70.1; 170; 0.0020
4430; 69.1; 147; 0.0017
4440; 68.0; 146; 0.0018
4450; 67.9; 178; 0.0019
4460; 66.8; 183; 0.0018
4470; 66.5; 117; 0.0014
4480; 65.8; 142; 0.0016
4490; 64.8; 111; 0.0012
4500; 64.3; 138; 0.0015
4510; 63.6; 129; 0.0013
4520; 61.9; 172; 0.0020
4530; 62.1; 188; 0.0021
4540; 61.6; 245; 0.0022
4550; 60.4; 211; 0.0022
4560; 60.0; 147; 0.0017
4570; 59.6; 193; 0.0019
4580; 58.9; 179; 0.0018
4590; 57.8; 163; 0.0015
4600; 57.7; 204; 0.0019
4610; 56.1; 155; 0.0015
4620; 56.7; 165; 0.0017
4630; 55.7; 182; 0.0018
4640; 54.8; 222; 0.0019
4650; 54.5; 167; 0.0016
4660; 54.2; 179; 0.0019
4670; 53.2; 203; 0.0020
4680; 52.6; 284; 0.0024
4690; 51.7; 328; 0.0028
4700; 51.7; 231; 0.0021
4710; 51.2; 254; 0.0024
4720; 50.5; 339; 0.0027
4730; 50.2; 342; 0.0024
4740; 49.7; 321; 0.0026
4750; 49.5; 296; 0.0024
4760; 48.5; 327; 0.0027
4770; 48.7; 335; 0.0027
4780; 48.5; 283; 0.0024
4790; 47.3; 343; 0.0030
4800; 47.2; 420; 0.0031
4810; 46.8; 465; 0.0029
4820; 46.1; 445; 0.0033
4830; 45.5; 459; 0.0034
4840; 45.3; 437; 0.0031
4850; 45.0; 394; 0.0028
4860; 45.3; 355; 0.0029
4870; 44.1; 396; 0.0029
4880; 43.8; 391; 0.0029
4890; 43.5; 289; 0.0026
4900; 43.1; 355; 0.0025
4910; 42.8; 506; 0.0027
4920; 41.6; 356; 0.0025
4930; 41.6; 294; 0.0024
4940; 40.8; 366; 0.0027
4950; 41.0; 468; 0.0028
4960; 40.7; 398; 0.0026
4970; 40.5; 314; 0.0025
4980; 39.7; 396; 0.0025
4990; 39.6; 476; 0.0027
5000; 39.0; 482; 0.0031
5010; 38.7; 593; 0.0034
5020; 37.2; 518; 0.0031
5030; 37.1; 478; 0.0031
5040; 37.0; 532; 0.0030
5050; 36.7; 526; 0.0030
5060; 37.0; 445; 0.0028
5070; 37.1; 507; 0.0033
5080; 36.2; 611; 0.0031
5090; 35.5; 585; 0.0029
5100; 34.7; 384; 0.0028
5110; 34.6; 433; 0.0026
5120; 34.2; 463; 0.0025
5130; 33.8; 396; 0.0025
5140; 33.2; 434; 0.0027
5150; 32.5; 653; 0.0029
5160; 32.0; 466; 0.0023
5170; 33.1; 348; 0.0022
5180; 33.1; 500; 0.0023
5190; 32.2; 564; 0.0025
5200; 31.9; 542; 0.0026
5210; 31.4; 453; 0.0030
5220; 31.5; 552; 0.0031
5230; 31.3; 755; 0.0030
5240; 30.9; 784; 0.0034
5250; 30.6; 716; 0.0032
5260; 30.1; 655; 0.0032
5270; 29.5; 739; 0.0034
5280; 29.9; 686; 0.0033
5290; 29.4; 952; 0.0037
5300; 29.4; 1389; 0.0035
5310; 29.4; 771; 0.0032
5320; 28.8; 623; 0.0033
5330; 29.0; 637; 0.0029
5340; 28.7; 768; 0.0029
5350; 28.3; 700; 0.0031
5360; 28.0; 697; 0.0034
5370; 27.2; 877; 0.0036
5380; 27.7; 1228; 0.0039
5390; 27.5; 1308; 0.0037
5400; 27.1; 1043; 0.0036
5410; 27.4; 892; 0.0034
5420; 27.2; 740; 0.0032
5430; 26.4; 911; 0.0031
5440; 26.4; 1162; 0.0032
5450; 26.0; 1303; 0.0031
5460; 25.2; 1501; 0.0031
5470; 25.5; 1027; 0.0030
5480; 25.2; 1092; 0.0028
5490; 25.3; 816; 0.0027
5500; 25.1; 810; 0.0030
5510; 25.0; 1742; 0.0035
5520; 25.1; 1403; 0.0035
5530; 25.0; 1122; 0.0033
5540; 24.7; 2095; 0.0031
5550; 24.8; 1320; 0.0032
5560; 24.4; 885; 0.0030
5570; 24.5; 1170; 0.0033
5580; 24.6; 1758; 0.0033
5590; 23.8; 2168; 0.0035
5600; 24.0; 1449; 0.0032
5610; 24.1; 1310; 0.0034
5620; 24.0; 1185; 0.0035
5630; 23.7; 2138; 0.0034
5640; 23.4; 1112; 0.0032
5650; 23.7; 1149; 0.0032
5660; 23.3; 2564; 0.0035
5670; 23.3; 2110; 0.0035
5680; 23.6; 2043; 0.0035
5690; 23.4; 1043; 0.0033
5700; 23.2; 1087; 0.0034
5710; 23.4; 1289; 0.0031
5720; 23.1; 2917; 0.0032
5730; 23.3; 1211; 0.0031
5740; 23.2; 1386; 0.0033
5750; 23.0; 0; 0.0032
5760; 23.0; 2389; 0.0033
5770; 23.2; 1518; 0.0035
5780; 23.0; 1855; 0.0033
5790; 23.1; 0; 0.0035
5800; 22.8; 1795; 0.0033
5810; 22.6; 1106; 0.0035
5820; 22.3; 3204; 0.0035
5830; 22.4; 2442; 0.0033
5840; 22.7; 3404; 0.0034
5850; 22.6; 2366; 0.0032
5860; 22.5; 1738; 0.0032
5870; 22.1; 0; 0.0030
5880; 22.4; 0; 0.0028
5890; 22.0; 1199; 0.0028

File: data/rise_materials/Testdata-457.txt
Keywords
Material1;Material2;Material3;Material4;Product;Object;Scenario;Method;Reference;Comment;Owner;IsPublic;ImportDate
Polyolefin;XLPE;;;Cable FIPEC 7 3x1x150 mm2;Low Voltage 0,6/1 kV;;ISO 5660;FIPEC Final Report on the European Commission, SMT4-CT96-2059, 410pp, ISBN 0 9532312 5 9, London 2000;;;1;2005-09-30 08:56:31
Scalars
Flux (kW/m2);tig (s);qmax (kw/m2);qtotal (MJ/m2);q180 (kw/m2);q300 (kw/m2);Mass loss (g);DHc (MJ/kg);Peak smoke production (m2/m2s);Total smoke produced (m2/m2);Specific extinction area (avg) (m2/kg);Area (m2);Thickness (mm);Density (kg/m3)
35;88;155;476.85;71.46;65.14;155;33.85;;;;0.007100;38.1;
VectorData
Time (s);HRR (kW/m2);SEA (m2/kg);SPR (m2/s)
0; 0.0; 53; 0.0004
10; 0.0; 0; 0.0004
20; 0.0; 0; 0.0002
30; 0.0; 0; 0.0003
40; 0.0; 0; 0.0003
50; 0.0; 0; 0.0006
60; 0.0; 406; 0.0011
70; 0.0; 447; 0.0025
80; 0.0; 406; 0.0040
90; 7.3; 336; 0.0052
100; 34.7; 108; 0.0026
110; 54.2; 136; 0.0042
120; 90.7; 69; 0.0026
130; 97.2; 63; 0.0024
140; 88.2; 52; 0.0017
150; 82.5; 49; 0.0016
160; 76.9; 60; 0.0018
170; 72.5; 66; 0.0018
180; 68.9; 64; 0.0018
190; 66.2; 71; 0.0018
200; 67.3; 77; 0.0018
210; 69.4; 71; 0.0018
220; 69.8; 74; 0.0018
230; 68.9; 73; 0.0018
240; 68.0; 73; 0.0017
250; 66.9; 76; 0.0017
260; 65.3; 77; 0.0017
270; 64.1; 67; 0.0014
280; 63.7; 62; 0.0013
290; 62.4; 63; 0.0013
300; 60.8; 63; 0.0012
310; 58.9; 59; 0.0011
320; 57.5; 62; 0.0012
330; 56.8; 74; 0.0013
340; 55.3; 70; 0.0014
350; 54.5; 72; 0.0014
360; 53.0; 71; 0.0012
370; 51.7; 87; 0.0014
380; 51.1; 81; 0.0013
390; 49.4; 78; 0.0013
400; 48.9; 84; 0.0014
410; 48.3; 76; 0.0013
420; 47.5; 90; 0.0013
430; 46.4; 74; 0.0011
440; 45.5; 64; 0.0010
450; 45.4; 63; 0.0009
460; 44.1; 49; 0.0007
470; 43.7; 49; 0.0007
480; 42.8; 42; 0.0006
490; 43.1; 28; 0.0004
500; 42.7; 45; 0.0006
510; 42.1; 63; 0.0009
520; 41.9; 68; 0.0009
530; 41.3; 70; 0.0009
540; 40.7; 42; 0.0006
550; 40.4; 79; 0.0011
560; 40.0; 72; 0.0009
570; 39.3; 56; 0.0007
580; 39.6; 56; 0.0008
590; 38.9; 39; 0.0005
600; 37.9; 58; 0.0007
610; 36.9; 49; 0.0006
620; 36.8; 69; 0.0008
630; 36.8; 74; 0.0008
640; 35.3; 80; 0.0010
650; 35.0; 68; 0.0009
660; 34.2; 65; 0.0007
670; 33.8; 67; 0.0008
680; 33.3; 47; 0.0005
690; 33.1; 65; 0.0008
700; 32.9; 77; 0.0009
710; 32.9; 96; 0.0011
720; 32.4; 74; 0.0009
730; 32.3; 78; 0.0009
740; 32.9; 59; 0.0007
750; 31.9; 75; 0.0010
760; 32.0; 62; 0.0008
770; 31.4; 43; 0.0006
780; 31.1; 49; 0.0007
790; 30.5; 28; 0.0004
800; 29.6; 33; 0.0005
810; 28.9; 33; 0.0005
820; 27.7; 66; 0.0008
830; 26.2; 58; 0.0008
840; 25.5; 30; 0.0004
850; 25.0; 54; 0.0006
860; 25.0; 34; 0.0004
870; 25.2; 11; 0.0001
880; 25.5; 0; 0.0000
890; 26.5; 0; 0.0000
900; 27.3; 0; 0.0000
910; 27.7; 0; 0.0000
920; 27.8; 11; 0.0001
930; 28.7; 35; 0.0003
940; 28.4; 42; 0.0004
950; 28.8; 44; 0.0005
960; 28.5; 40; 0.0004
970; 28.8; 38; 0.0004
980; 28.4; 38; 0.0004
990; 28.5; 32; 0.0002
1000; 28.7; 29; 0.0002
1010; 28.5; 34; 0.0003
1020; 27.5; 60; 0.0005
1030; 27.2; 9; 0.0001
1040; 26.5; 36; 0.0004
1050; 25.6; 0; 0.0000
1060; 25.2; 0; 0.0000
1070; 25.3; 19; 0.0002
1080; 24.6; 7; 0.0001
1090; 24.5; 0; 0.0000
1100; 24.1; 0; 0.0000
1110; 24.4; 0; 0.0000
1120; 24.1; 21; 0.0002
1130; 24.1; 30; 0.0003
1140; 23.9; 23; 0.0002
1150; 24.3; 13; 0.0001
1160; 24.2; 47; 0.0004
1170; 23.9; 36; 0.0003
1180; 23.6; 66; 0.0005
1190; 23.6; 78; 0.0006
1200; 23.1; 46; 0.0004
1210; 22.9; 51; 0.0005
1220; 23.0; 70; 0.0005
1230; 23.0; 54; 0.0005
1240; 22.9; 35; 0.0003
1250; 22.7; 13; 0.0001
1260; 22.8; 59; 0.0005
1270; 22.6; 33; 0.0003
1280; 22.6; 31; 0.0003
1290; 22.1; 0; 0.0000
1300; 22.8; 65; 0.0004
1310; 22.5; 26; 0.0002
1320; 22.2; 20; 0.0002
1330; 23.0; 28; 0.0002
1340; 22.7; 13; 0.0001
1350; 23.4; 0; 0.0000
1360; 23.0; 6; 0.0001
1370; 23.4; 24; 0.0002
1380; 23.4; 0; 0.0000
1390; 23.2; 0; 0.0000
1400; 23.3; 29; 0.0002
1410; 23.1; 30; 0.0003
1420; 23.3; 52; 0.0004
1430; 23.5; 55; 0.0005
1440; 23.7; 47; 0.0005
1450; 23.6; 41; 0.0003
1460; 23.6; 20; 0.0002
1470; 23.7; 19; 0.0002
1480; 23.6; 26; 0.0002
1490; 23.6; 35; 0.0003
1500; 24.0; 35; 0.0003
1510; 23.7; 47; 0.0004
1520; 24.1; 58; 0.0005
1530; 27.4; 0; 0.0000
1540; 28.5; 0; 0.0000
1550; 28.6; 0; 0.0000
1560; 29.5; 0; 0.0000
1570; 30.1; 0; 0.0000
1580; 29.9; 0; 0.0000
1590; 30.1; 0; 0.0000
1600; 29.9; 0; 0.0000
1610; 29.9; 0; 0.0000
1620; 30.7; 0; 0.0000
1630; 30.5; 0; 0.0000
1640; 31.0; 0; 0.0000
1650; 31.5; 0; 0.0000
1660; 31.4; 0; 0.0000
1670; 31.6; 0; 0.0000
1680; 31.8; 0; 0.0000
1690; 31.8; 0; 0.0000
1700; 31.5; 0; 0.0000
1710; 31.3; 0; 0.0000
1720; 31.8; 0; 0.0000
1730; 32.0; 0; 0.0000
1740; 32.6; 0; 0.0000
1750; 32.5; 0; 0.0000
1760; 32.5; 0; 0.0000
1770; 32.2; 0; 0.0000
1780; 32.1; 0; 0.0000
1790; 32.7; 0; 0.0000
1800; 33.3; 0; 0.0000
1810; 33.3; 0; 0.0000
1820; 33.2; 0; 0.0000
1830; 33.8; 0; 0.0000
1840; 33.8; 0; 0.0000
1850; 34.1; 0; 0.0000
1860; 34.2; 0; 0.0000
1870; 35.2; 0; 0.0000
1880; 35.3; 0; 0.0000
1890; 35.8; 0; 0.0000
1900; 36.1; 0; 0.0000
1910; 37.2; 0; 0.0000
1920; 38.3; 0; 0.0000
1930; 38.7; 0; 0.0000
1940; 38.7; 0; 0.0000
1950; 38.3; 0; 0.0000
1960; 37.4; 0; 0.0000
1970; 38.4; 0; 0.0000
1980; 38.8; 0; 0.0000
1990; 37.6; 0; 0.0000
2000; 38.3; 0; 0.0000
2010; 38.7; 0; 0.0000
2020; 38.1; 0; 0.0000
2030; 37.8; 0; 0.0000
2040; 37.4; 0; 0.0000
2050; 38.7; 0; 0.0000
2060; 38.4; 0; 0.0000
2070; 39.2; 0; 0.0000
2080; 38.9; 0; 0.0000
2090; 38.8; 0; 0.0000
2100; 39.0; 0; 0.0000
2110; 39.4; 0; 0.0000
2120; 39.6; 0; 0.0000
2130; 39.9; 0; 0.0000
2140; 40.6; 0; 0.0000
2150; 41.3; 0; 0.0000
2160; 42.4; 0; 0.0000
2170; 42.0; 0; 0.0000
2180; 41.2; 0; 0.0000
2190; 40.9; 0; 0.0000
2200; 42.0; 0; 0.0000
2210; 42.8; 0; 0.0000
2220; 42.5; 0; 0.0000
2230; 43.6; 0; 0.0000
2240; 44.7; 0; 0.0000
2250; 43.4; 0; 0.0000
2260; 43.6; 0; 0.0000
2270; 43.8; 0; 0.0000
2280; 44.5; 0; 0.0000
2290; 44.9; 0; 0.0000
2300; 44.3; 0; 0.0000
2310; 44.6; 0; 0.0000
2320; 45.0; 0; 0.0000
2330; 45.1; 0; 0.0000
2340; 44.3; 0; 0.0000
2350; 44.1; 0; 0.0000
2360; 44.3; 0; 0.0000
2370; 44.7; 0; 0.0000
2380; 44.4; 0; 0.0000
2390; 43.8; 0; 0.0000
2400; 44.3; 0; 0.0000
2410; 43.9; 0; 0.0000
2420; 43.3; 0; 0.0000
2430; 43.0; 0; 0.0000
2440; 43.2; 0; 0.0000
2450; 43.4; 0; 0.0000
2460; 42.9; 0; 0.0000
2470; 42.6; 0; 0.0000
2480; 41.8; 0; 0.0000
2490; 42.3; 0; 0.0000
2500; 42.1; 0; 0.0000
2510; 42.6; 0; 0.0000
2520; 41.5; 0; 0.0000
2530; 41.4; 0; 0.0000
2540; 41.7; 0; 0.0000
2550; 41.4; 0; 0.0000
2560; 42.4; 0; 0.0000
2570; 41.7; 0; 0.0000
2580; 40.7; 0; 0.0000
2590; 41.1; 0; 0.0000
2600; 41.5; 0; 0.0000
2610; 41.4; 0; 0.0000
2620; 41.9; 0; 0.0000
2630; 42.7; 0; 0.0000
2640; 42.7; 0; 0.0000
2650; 43.3; 0; 0.0000
2660; 43.1; 0; 0.0000
2670; 43.3; 0; 0.0000
2680; 43.8; 0; 0.0000
2690; 45.0; 0; 0.0000
2700; 45.0; 0; 0.0000
2710; 45.2; 0; 0.0000
2720; 45.2; 0; 0.0000
2730; 45.5; 0; 0.0000
2740; 46.9; 0; 0.0000
2750; 47.0; 0; 0.0000
2760; 47.1; 0; 0.0000
2770; 47.3; 0; 0.0000
2780; 47.1; 0; 0.0000
2790; 47.2; 0; 0.0000
2800; 48.4; 0; 0.0000
2810; 49.2; 0; 0.0000
2820; 48.0; 0; 0.0000
2830; 48.6; 0; 0.0000
2840; 47.9; 0; 0.0000
2850; 47.4; 0; 0.0000
2860; 47.5; 0; 0.0000
2870; 47.2; 0; 0.0000
2880; 47.0; 0; 0.0000
2890; 47.5; 0; 0.0000
2900; 45.8; 0; 0.0000
2910; 46.8; 0; 0.0000
2920; 46.9; 0; 0.0000
2930; 47.3; 0; 0.0000
2940; 46.5; 0; 0.0000
2950; 47.4; 0; 0.0000
2960; 47.3; 0; 0.0000
2970; 46.1; 0; 0.0000
2980; 46.8; 0; 0.0000
2990; 47.3; 0; 0.0000
3000; 47.2; 0; 0.0000
3010; 46.9; 0; 0.0000
3020; 47.4; 0; 0.0000
3030; 45.5; 0; 0.0000
3040; 46.6; 0; 0.0000
3050; 46.2; 0; 0.0000
3060; 45.6; 0; 0.0000
3070; 46.1; 0; 0.0000
3080; 46.6; 0; 0.0000
3090; 46.3; 0; 0.0000
3100; 46.4; 0; 0.0000
3110; 46.4; 0; 0.0000
3120; 46.2; 0; 0.0000
3130; 46.4; 0; 0.0000
3140; 46.5; 0; 0.0000
3150; 46.2; 0; 0.0000
3160; 46.5; 0; 0.0000
3170; 46.3; 0; 0.0000
3180; 47.4; 0; 0.0000
3190; 47.8; 0; 0.0000
3200; 47.1; 0; 0.0000
3210; 47.0; 0; 0.0000
3220; 47.6; 0; 0.0000
3230; 47.8; 0; 0.0000
3240; 47.5; 0; 0.0000
3250; 47.9; 0; 0.0000
3260; 48.1; 0; 0.0000
3270; 48.8; 0; 0.0000
3280; 48.2; 0; 0.0000
3290; 47.6; 0; 0.0000
3300; 47.2; 0; 0.0000
3310; 48.7; 0; 0.0000
3320; 50.4; 0; 0.0000
3330; 50.7; 0; 0.0000
3340; 51.1; 0; 0.0000
3350; 52.8; 0; 0.0000
3360; 53.2; 0; 0.0000
3370; 53.4; 0; 0.0000
3380; 53.5; 0; 0.0000
3390; 54.5; 0; 0.0000
3400; 55.0; 0; 0.0000
3410; 55.7; 0; 0.0000
3420; 56.7; 0; 0.0000
3430; 56.4; 0; 0.0000
3440; 57.3; 0; 0.0000
3450; 57.7; 0; 0.0000
3460; 57.3; 0; 0.0000
3470; 57.5; 0; 0.0000
3480; 57.9; 0; 0.0000
3490; 58.1; 0; 0.0000
3500; 58.9; 0; 0.0000
3510; 58.4; 0; 0.0000
3520; 58.5; 0; 0.0000
3530; 59.6; 0; 0.0000
3540; 60.1; 0; 0.0000
3550; 60.6; 0; 0.0000
3560; 60.5; 0; 0.0000
3570; 61.7; 0; 0.0000
3580; 62.6; 0; 0.0000
3590; 62.3; 0; 0.0000
3600; 63.4; 0; 0.0000
3610; 65.0; 0; 0.0000
3620; 64.8; 0; 0.0000
3630; 64.7; 0; 0.0000
3640; 65.8; 0; 0.0000
3650; 66.1; 0; 0.0000
3660; 67.1; 0; 0.0000
3670; 66.7; 0; 0.0000
3680; 67.1; 0; 0.0000
3690; 67.9; 0; 0.0000
3700; 68.3; 0; 0.0000
3710; 68.7; 0; 0.0000
3720; 69.2; 0; 0.0000
3730; 69.4; 0; 0.0000
3740; 69.8; 0; 0.0000
3750; 69.4; 0; 0.0000
3760; 70.9; 0; 0.0000
3770; 71.9; 0; 0.0000
3780; 71.8; 0; 0.0000
3790; 72.2; 0; 0.0000
3800; 72.8; 0; 0.0000
3810; 73.1; 0; 0.0000
3820; 74.1; 0; 0.0000
3830; 74.1; 0; 0.0000
3840; 74.5; 0; 0.0000
3850; 75.4; 0; 0.0000
3860; 76.3; 0; 0.0000
3870; 77.2; 0; 0.0000
3880; 77.0; 0; 0.0000
3890; 78.1; 0; 0.0000
3900; 78.7; 0; 0.0000
3910; 79.4; 0; 0.0000
3920; 80.1; 0; 0.0000
3930; 80.8; 0; 0.0000
3940; 81.6; 0; 0.0000
3950; 81.7; 0; 0.0000
3960; 82.9; 0; 0.0000
3970; 84.3; 0; 0.0000
3980; 84.7; 0; 0.0000
3990; 86.2; 0; 0.0000
4000; 86.8; 0; 0.0000
4010; 87.2; 0; 0.0000
4020; 87.8; 0; 0.0000
4030; 88.3; 0; 0.0000
4040; 89.5; 0; 0.0000
4050; 90.4; 0; 0.0000
4060; 90.6; 0; 0.0000
4070; 91.6; 0; 0.0000
4080; 92.1; 0; 0.0000
4090; 92.7; 0; 0.0000
4100; 94.7; 0; 0.0000
4110; 96.4; 0; 0.0000
4120; 96.3; 26; 0.0004
4130; 97.8; 30; 0.0005
4140; 98.3; 33; 0.0006
4150; 98.9; 39; 0.0007
4160; 101.1; 55; 0.0010
4170; 101.1; 51; 0.0009
4180; 102.8; 56; 0.0010
4190; 104.4; 56; 0.0010
4200; 105.4; 104; 0.0020
4210; 105.5; 96; 0.0017
4220; 109.0; 102; 0.0019
4230; 114.1; 99; 0.0021
4240; 116.1; 115; 0.0023
4250; 119.8; 121; 0.0025
4260; 120.7; 123; 0.0027
4270; 121.4; 141; 0.0031
4280; 123.7; 170; 0.0036
4290; 124.3; 181; 0.0039
4300; 125.1; 195; 0.0044
4310; 125.5; 195; 0.0042
4320; 128.6; 224; 0.0048
4330; 128.3; 239; 0.0052
4340; 129.4; 205; 0.0047
4350; 130.7; 236; 0.0052
4360; 132.2; 226; 0.0053
4370; 131.5; 217; 0.0052
4380; 134.5; 247; 0.0057
4390; 135.6; 243; 0.0063
4400; 135.8; 243; 0.0057
4410; 136.8; 308; 0.0066
4420; 138.9; 242; 0.0060
4430; 139.0; 248; 0.0061
4440; 139.6; 263; 0.0062
4450; 141.0; 265; 0.0067
4460; 141.8; 262; 0.0065
4470; 142.4; 296; 0.0070
4480; 142.5; 300; 0.0072
4490; 143.1; 307; 0.0074
4500; 142.7; 288; 0.0072
4510; 143.3; 261; 0.0068
4520; 144.2; 266; 0.0066
4530; 143.8; 284; 0.0068
4540; 144.6; 264; 0.0069
4550; 144.7; 277; 0.0071
4560; 146.6; 287; 0.0072
4570; 146.8; 285; 0.0069
4580; 146.5; 306; 0.0074
4590; 149.3; 288; 0.0076
4600; 149.4; 274; 0.0073
4610; 149.0; 284; 0.0071
4620; 150.6; 291; 0.0073
4630; 150.6; 271; 0.0071
4640; 151.3; 267; 0.0071
4650; 151.9; 289; 0.0077
4660; 151.7; 310; 0.0078
4670; 153.1; 333; 0.0087
4680; 153.8; 330; 0.0085
4690; 153.7; 307; 0.0081
4700; 154.6; 284; 0.0082
4710; 153.7; 302; 0.0078
4720; 153.6; 300; 0.0078
4730; 152.9; 265; 0.0073
4740; 152.8; 299; 0.0076
4750; 152.0; 307; 0.0075
4760; 152.4; 315; 0.0082
4770; 152.8; 296; 0.0080
4780; 152.8; 308; 0.0082
4790; 152.0; 303; 0.0077
4800; 152.1; 293; 0.0075
4810; 151.1; 261; 0.0070
4820; 151.4; 301; 0.0076
4830; 150.3; 305; 0.0078
4840; 151.6; 299; 0.0077
4850; 149.6; 315; 0.0076
4860; 148.9; 287; 0.0075
4870; 148.8; 282; 0.0073
4880; 148.6; 295; 0.0072
4890; 146.0; 275; 0.0071
4900; 143.9; 269; 0.0066
4910; 145.0; 265; 0.0066
4920; 144.4; 307; 0.0070
4930; 145.5; 311; 0.0073
4940; 143.8; 251; 0.0067
4950; 144.3; 287; 0.0069
4960; 143.7; 283; 0.0066
4970; 143.2; 269; 0.0061
4980; 141.9; 271; 0.0065
4990; 142.0; 256; 0.0063
5000; 142.0; 276; 0.0064
5010; 141.3; 255; 0.0060
5020; 140.8; 264; 0.0062
5030; 139.2; 275; 0.0064
5040; 139.3; 250; 0.0059
5050; 138.3; 222; 0.0054
5060; 136.6; 219; 0.0052
5070; 135.9; 203; 0.0045
5080; 135.5; 240; 0.0055
5090; 135.0; 231; 0.0052
5100; 134.1; 210; 0.0044
5110; 133.3; 215; 0.0048
5120; 131.9; 215; 0.0049
5130; 132.2; 217; 0.0047
5140; 129.7; 210; 0.0046
5150; 129.2; 201; 0.0041
5160; 128.7; 186; 0.0037
5170; 126.5; 182; 0.0036
5180; 124.4; 168; 0.0034
5190; 122.6; 121; 0.0026
5200; 119.8; 114; 0.0022
5210; 117.8; 72; 0.0014
5220; 116.5; 47; 0.0009
5230; 115.2; 76; 0.0014
5240; 114.1; 51; 0.0009
5250; 112.9; 68; 0.0012
5260; 111.9; 53; 0.0010
5270; 110.4; 34; 0.0006
5280; 109.8; 23; 0.0004
5290; 108.7; 0; 0.0000
5300; 107.8; 0; 0.0000
5310; 107.6; 0; 0.0000
5320; 106.6; 0; 0.0000
5330; 105.2; 0; 0.0000
5340; 104.5; 0; 0.0000
5350; 103.4; 0; 0.0000
5360; 103.1; 0; 0.0000
5370; 102.9; 0; 0.0000
5380; 102.0; 0; 0.0000
5390; 99.8; 0; 0.0000
5400; 100.0; 0; 0.0000
5410; 99.6; 0; 0.0000
5420; 98.6; 0; 0.0000
5430; 97.5; 0; 0.0000
5440; 96.8; 0; 0.0000
5450; 95.9; 0; 0.0000
5460; 96.3; 0; 0.0000
5470; 95.1; 0; 0.0000
5480; 94.7; 0; 0.0000
5490; 94.4; 0; 0.0000
5500; 94.4; 0; 0.0000
5510; 93.4; 0; 0.0000
5520; 92.8; 0; 0.0000
5530; 91.6; 0; 0.0000
5540; 91.2; 0; 0.0000
5550; 90.5; 0; 0.0000
5560; 90.0; 0; 0.0000
5570; 89.9; 0; 0.0000
5580; 89.4; 0; 0.0000
5590; 88.4; 0; 0.0000
5600; 88.0; 0; 0.0000
5610; 87.3; 0; 0.0000
5620; 87.0; 0; 0.0000
5630; 85.5; 0; 0.0000
5640; 85.2; 0; 0.0000
5650; 85.5; 0; 0.0000
5660; 84.7; 0; 0.0000
5670; 84.7; 0; 0.0000
5680; 83.8; 0; 0.0000
5690; 82.5; 0; 0.0000
5700; 82.8; 0; 0.0000
5710; 82.4; 0; 0.0000
5720; 81.7; 0; 0.0000
5730; 81.2; 0; 0.0000
5740; 81.2; 0; 0.0000
5750; 80.3; 0; 0.0000
5760; 80.1; 0; 0.0000
5770; 80.0; 0; 0.0000
5780; 80.5; 0; 0.0000
5790; 79.0; 0; 0.0000
5800; 78.6; 0; 0.0000
5810; 78.8; 0; 0.0000
5820; 78.5; 0; 0.0000
5830; 77.6; 0; 0.0000
5840; 77.6; 0; 0.0000
5850; 77.0; 0; 0.0000
5860; 77.5; 0; 0.0000
5870; 76.5; 0; 0.0000
5880; 76.9; 0; 0.0000
5890; 76.1; 0; 0.0000
5900; 75.7; 0; 0.0000
5910; 75.4; 0; 0.0000
5920; 75.1; 0; 0.0000
5930; 74.2; 0; 0.0000
5940; 74.4; 0; 0.0000
5950; 74.4; 0; 0.0000
5960; 73.8; 0; 0.0000
5970; 73.6; 0; 0.0000
5980; 73.7; 0; 0.0000
5990; 73.6; 0; 0.0000
6000; 72.8; 0; 0.0000
6010; 72.0; 0; 0.0000
6020; 72.2; 0; 0.0000
6030; 72.1; 0; 0.0000
6040; 71.7; 0; 0.0000
6050; 71.0; 0; 0.0000
6060; 71.1; 0; 0.0000
6070; 71.2; 0; 0.0000
6080; 70.7; 0; 0.0000
6090; 70.5; 0; 0.0000
6100; 70.9; 0; 0.0000
6110; 70.5; 0; 0.0000
6120; 69.8; 0; 0.0000
6130; 70.3; 0; 0.0000
6140; 70.5; 0; 0.0000
6150; 69.9; 0; 0.0000
6160; 69.9; 0; 0.0000
6170; 70.1; 0; 0.0000
6180; 69.7; 0; 0.0000
6190; 68.6; 0; 0.0000
6200; 68.3; 0; 0.0000
6210; 68.8; 0; 0.0000
6220; 68.0; 0; 0.0000
6230; 68.3; 0; 0.0000
6240; 67.9; 0; 0.0000
6250; 68.0; 0; 0.0000
6260; 67.8; 0; 0.0000
6270; 67.4; 0; 0.0000
6280; 68.0; 0; 0.0000
6290; 66.9; 0; 0.0000
6300; 67.1; 0; 0.0000
6310; 66.5; 0; 0.0000
6320; 66.0; 0; 0.0000
6330; 66.6; 0; 0.0000
6340; 66.6; 0; 0.0000
6350; 66.3; 0; 0.0000
6360; 65.8; 0; 0.0000
6370; 65.5; 0; 0.0000
6380; 65.9; 0; 0.0000
6390; 64.8; 0; 0.0000
6400; 64.8; 0; 0.0000
6410; 64.9; 0; 0.0000
6420; 64.5; 0; 0.0000
6430; 64.3; 0; 0.0000
6440; 63.8; 0; 0.0000
6450; 64.0; 0; 0.0000
6460; 63.8; 0; 0.0000
6470; 63.6; 0; 0.0000
6480; 63.6; 0; 0.0000
6490; 63.7; 0; 0.0000
6500; 62.8; 0; 0.0000
6510; 63.1; 0; 0.0000
6520; 63.4; 0; 0.0000
6530; 62.8; 0; 0.0000
6540; 62.5; 0; 0.0000
6550; 62.6; 0; 0.0000
6560; 61.7; 0; 0.0000
6570; 61.4; 0; 0.0000
6580; 61.2; 0; 0.0000
6590; 61.4; 0; 0.0000
6600; 61.0; 0; 0.0000
6610; 61.1; 0; 0.0000
6620; 60.9; 0; 0.0000
6630; 60.7; 0; 0.0000
6640; 60.2; 0; 0.0000
6650; 60.3; 0; 0.0000
6660; 60.1; 0; 0.0000
6670; 60.0; 0; 0.0000
6680; 59.6; 0; 0.0000
6690; 59.3; 0; 0.0000
6700; 60.2; 0; 0.0000
6710; 58.9; 0; 0.0000
6720; 59.2; 0; 0.0000
6730; 58.9; 0; 0.0000
6740; 58.7; 0; 0.0000
6750; 58.2; 0; 0.0000
6760; 58.3; 0; 0.0000
6770; 57.9; 0; 0.0000
6780; 57.9; 0; 0.0000
6790; 58.2; 0; 0.0000
6800; 57.7; 0; 0.0000
6810; 57.3; 0; 0.0000
6820; 57.5; 0; 0.0000
6830; 57.3; 0; 0.0000
6840; 57.1; 0; 0.0000
6850; 56.9; 0; 0.0000
6860; 56.2; 0; 0.0000
6870; 56.4; 0; 0.0000
6880; 55.6; 0; 0.0000
6890; 55.2; 0; 0.0000
6900; 55.1; 0; 0.0000
6910; 55.5; 0; 0.0000
6920; 55.7; 0; 0.0000
6930; 55.1; 0; 0.0000
6940; 55.5; 0; 0.0000
6950; 54.9; 0; 0.0000
6960; 55.1; 0; 0.0000
6970; 54.6; 0; 0.0000
6980; 54.5; 0; 0.0000
6990; 54.9; 0; 0.0000
7000; 54.7; 0; 0.0000
7010; 54.4; 0; 0.0000
7020; 54.1; 0; 0.0000
7030; 54.1; 0; 0.0000
7040; 53.9; 0; 0.0000
7050; 53.6; 0; 0.0000
7060; 52.8; 0; 0.0000
7070; 53.3; 0; 0.0000
7080; 53.7; 0; 0.0000
7090; 52.7; 0; 0.0000
7100; 52.8; 0; 0.0000
7110; 52.7; 0; 0.0000
7120; 52.3; 0; 0.0000
7130; 52.4; 0; 0.0000
7140; 51.4; 0; 0.0000
7150; 51.7; 0; 0.0000
7160; 51.4; 0; 0.0000
7170; 51.0; 0; 0.0000
