Repository: johodges/materials

## A Non-Dimensional Scaling Approach to Modeling Material Pyrolysis

This repository contains the data, scripts, and technical documents required to generate the SPyro cone validation cases.

## Instructions
* Clone this repository with submodules
  ```
  git clone --recurse-submodules https://github.com/johodges/materials
  ```
* Pre-process data
  ```
  python materials/scripts/initialize.py
  ```
* Build latest FDS (example for impi_intel_linux target, but use relevant make target for platform)
  ```
  git clone git@github.com:firemodels/fds.git && cd fds
  cd Build/impi_intel_linux
  ./make_fds.sh
  ln -s fds_impi_intel_linux fds
  cd ../..
  ```
* Run cases
  ```

File: data/rise_materials/Testdata-458.txt
Keywords
Material1;Material2;Material3;Material4;Product;Object;Scenario;Method;Reference;Comment;Owner;IsPublic;ImportDate
PVC;XLPE;;;Cable FIPEC 08 3x1x150 mm2;Low Voltage 0,6/1 kV;;ISO 5660;FIPEC Final Report on the European Commission, SMT4-CT96-2059, 410pp, ISBN 0 9532312 5 9, London 2000;;;1;2005-09-30 09:39:27
Scalars
Flux (kW/m2);tig (s);qmax (kw/m2);qtotal (MJ/m2);q180 (kw/m2);q300 (kw/m2);Mass loss (g);DHc (MJ/kg);Peak smoke production (m2/m2s);Total smoke produced (m2/m2);Specific extinction area (avg) (m2/kg);Area (m2);Thickness (mm);Density (kg/m3)
75;5;169;404.43;144.55;139.47;154.8;21.85;;;;0.008800;46;
VectorData
Time (s);HRR (kW/m2);SEA (m2/kg);SPR (m2/s)
0; 0.0; 0; 0.0448
10; 74.8; 537; 0.0448
20; 153.4; 1187; 0.1581
30; 163.5; 1200; 0.1521
40; 161.8; 1194; 0.1459
50; 163.4; 1141; 0.1351
60; 159.1; 1072; 0.1190
70; 150.7; 984; 0.1024
80; 148.3; 940; 0.0922
90; 146.6; 870; 0.0833
100; 144.9; 888; 0.0798
110; 140.6; 855; 0.0746
120; 141.2; 815; 0.0741
130; 140.0; 812; 0.0698
140; 136.4; 824; 0.0662
150; 133.3; 856; 0.0676
160; 131.4; 816; 0.0654
170; 131.2; 823; 0.0657
180; 131.0; 790; 0.0639
190; 133.7; 785; 0.0654
200; 136.3; 729; 0.0606
210; 140.6; 746; 0.0649
220; 143.4; 761; 0.0680
230; 142.9; 817; 0.0715
240; 142.7; 825; 0.0694
250; 140.0; 847; 0.0686
260; 136.4; 787; 0.0640
270; 133.0; 726; 0.0596
280; 130.2; 747; 0.0594
290; 123.5; 658; 0.0512
300; 117.5; 658; 0.0494
310; 111.9; 635; 0.0448
320; 103.9; 593; 0.0416
330; 98.8; 600; 0.0390
340; 96.3; 600; 0.0390
350; 94.9; 585; 0.0378
360; 93.8; 660; 0.0390
370; 90.7; 642; 0.0369
380; 89.7; 656; 0.0359
390; 88.0; 730; 0.0390
400; 87.9; 693; 0.0371
410; 84.6; 643; 0.0349
420; 82.2; 647; 0.0329
430; 79.2; 640; 0.0306
440; 76.6; 603; 0.0287
450; 75.8; 590; 0.0284
460; 74.2; 615; 0.0279
470; 74.8; 660; 0.0289
480; 75.0; 592; 0.0280
490; 73.9; 612; 0.0276
500; 74.7; 632; 0.0276
510; 74.4; 599; 0.0270
520; 74.9; 593; 0.0272
530; 75.6; 598; 0.0277
540; 76.5; 596; 0.0269
550; 77.9; 587; 0.0274
560; 77.5; 582; 0.0266
570; 78.6; 612; 0.0268
580; 80.3; 592; 0.0264
590; 81.7; 622; 0.0269
600; 81.3; 634; 0.0264
610; 80.5; 609; 0.0250
620; 80.6; 596; 0.0243
630; 80.9; 603; 0.0244
640; 81.1; 614; 0.0240
650; 82.2; 614; 0.0250
660; 83.4; 642; 0.0258
670; 85.5; 659; 0.0267
680; 87.4; 699; 0.0285
690; 89.0; 733; 0.0287
700; 89.9; 730; 0.0295
710; 89.7; 713; 0.0284
720; 89.6; 686; 0.0286
730; 89.5; 726; 0.0297
740; 89.7; 758; 0.0290
750; 91.1; 755; 0.0299
760; 92.3; 755; 0.0309
770; 94.0; 764; 0.0310
780; 95.7; 843; 0.0327
790; 95.3; 805; 0.0328
800; 95.7; 774; 0.0325
810; 96.3; 821; 0.0330
820; 96.1; 841; 0.0334
830; 95.7; 838; 0.0323
840; 95.3; 805; 0.0327
850; 94.8; 800; 0.0328
860; 94.0; 819; 0.0324
870; 94.7; 803; 0.0332
880; 96.2; 806; 0.0344
890; 97.3; 819; 0.0351
900; 97.3; 863; 0.0348
910; 99.2; 837; 0.0354
920; 99.5; 811; 0.0366
930; 100.8; 888; 0.0382
940; 104.2; 894; 0.0395
950; 106.3; 874; 0.0403
960; 107.6; 889; 0.0417
970; 109.0; 888; 0.0439
980; 111.9; 909; 0.0454
990; 112.6; 943; 0.0472
1000; 114.2; 944; 0.0474
1010; 114.4; 951; 0.0466
1020; 115.4; 958; 0.0486
1030; 117.6; 948; 0.0499
1040; 117.9; 947; 0.0497
1050; 118.5; 943; 0.0506
1060; 118.8; 976; 0.0529
1070; 120.8; 1003; 0.0542
1080; 122.8; 955; 0.0553
1090; 126.2; 1011; 0.0580
1100; 128.7; 1042; 0.0597
1110; 130.5; 1006; 0.0608
1120; 132.7; 1012; 0.0618
1130; 134.1; 1003; 0.0636
1140; 136.5; 1039; 0.0658
1150; 139.3; 1053; 0.0671
1160; 139.3; 1026; 0.0680
1170; 141.4; 1020; 0.0696
1180; 144.6; 1060; 0.0726
1190; 146.1; 1008; 0.0720
1200; 147.9; 1026; 0.0743
1210; 150.0; 1096; 0.0776
1220; 151.4; 1058; 0.0770
1230; 152.7; 1017; 0.0785
1240; 153.4; 1018; 0.0794
1250; 156.3; 1061; 0.0805
1260; 157.0; 1051; 0.0823
1270; 159.2; 1025; 0.0823
1280; 162.0; 1057; 0.0836
1290; 162.0; 1037; 0.0824
1300; 161.0; 1049; 0.0835
1310; 158.5; 1031; 0.0798
1320; 157.0; 1048; 0.0790
1330; 154.7; 1046; 0.0800
1340; 153.5; 1043; 0.0790
1350; 151.2; 1029; 0.0769
1360; 150.1; 1021; 0.0748
1370; 148.4; 1021; 0.0739
1380; 148.1; 1031; 0.0760
1390; 147.3; 1025; 0.0752
1400; 147.2; 1023; 0.0732
1410; 147.8; 1036; 0.0734
1420; 145.9; 990; 0.0703
1430; 144.4; 1021; 0.0692
1440; 145.2; 1021; 0.0724
1450; 151.5; 974; 0.0713
1460; 153.8; 1025; 0.0712
1470; 151.6; 1018; 0.0716
1480; 149.5; 1014; 0.0714
1490; 147.1; 1029; 0.0709
1500; 147.2; 1035; 0.0703
1510; 145.3; 1018; 0.0684
1520; 143.6; 1036; 0.0682
1530; 144.3; 1066; 0.0698
1540; 144.6; 1011; 0.0673
1550; 144.9; 1080; 0.0687
1560; 146.6; 1077; 0.0694
1570; 147.4; 1041; 0.0671
1580; 149.0; 1078; 0.0675
1590; 150.4; 1045; 0.0669
1600; 150.6; 1034; 0.0661
1610; 152.5; 1079; 0.0676
1620; 153.5; 1088; 0.0669
1630; 152.6; 1074; 0.0659
1640; 152.4; 1056; 0.0654
1650; 154.1; 1048; 0.0644
1660; 155.1; 1078; 0.0648
1670; 158.1; 1069; 0.0633
1680; 157.4; 1107; 0.0652
1690; 157.3; 1061; 0.0633
1700; 157.4; 1019; 0.0607
1710; 158.4; 1059; 0.0633
1720; 159.9; 1069; 0.0620
1730; 161.9; 1110; 0.0611
1740; 159.3; 1037; 0.0592
1750; 155.5; 1034; 0.0559
1760; 152.9; 1079; 0.0556
1770; 152.0; 1045; 0.0558
1780; 152.8; 1038; 0.0537
1790; 154.0; 1066; 0.0546
1800; 157.3; 1050; 0.0549
1810; 159.7; 1089; 0.0561
1820; 163.8; 1088; 0.0573
1830; 167.3; 1097; 0.0574
1840; 168.6; 1076; 0.0558
1850; 168.5; 1070; 0.0568
1860; 165.7; 1083; 0.0545
1870; 167.1; 1092; 0.0541
1880; 168.3; 1139; 0.0547
1890; 168.3; 1052; 0.0540
1900; 164.1; 854; 0.0520
1910; 161.3; 935; 0.0509
1920; 159.6; 1134; 0.0498
1930; 157.5; 1090; 0.0483
1940; 153.9; 1075; 0.0469
1950; 150.7; 1055; 0.0452
1960; 149.2; 1065; 0.0445
1970; 147.4; 1128; 0.0439
1980; 145.5; 1094; 0.0429
1990; 144.1; 1055; 0.0424
2000; 141.9; 1064; 0.0421
2010; 141.5; 1043; 0.0406
2020; 141.5; 1118; 0.0414
2030; 139.5; 1071; 0.0416
2040; 139.9; 1079; 0.0411
2050; 138.9; 1154; 0.0418
2060; 138.4; 1045; 0.0405
2070; 140.0; 1112; 0.0425
2080; 141.5; 1096; 0.0438
2090; 143.7; 1081; 0.0440
2100; 146.1; 1110; 0.0451
2110; 148.5; 1141; 0.0459
2120; 150.4; 1165; 0.0462
2130; 151.4; 1159; 0.0482
2140; 151.9; 1103; 0.0471
2150; 153.4; 1109; 0.0478
2160; 151.8; 1172; 0.0476
2170; 151.4; 1242; 0.0490
2180; 152.2; 1127; 0.0484
2190; 151.8; 1169; 0.0498
2200; 151.6; 1161; 0.0483
2210; 151.7; 1119; 0.0477
2220; 150.6; 1149; 0.0481
2230; 151.3; 1160; 0.0471
2240; 152.3; 1173; 0.0475
2250; 150.6; 1164; 0.0473
2260; 150.9; 1142; 0.0470
2270; 150.8; 1116; 0.0485
2280; 152.4; 1135; 0.0479
2290; 151.7; 1176; 0.0474
2300; 150.4; 1182; 0.0472
2310; 149.7; 1191; 0.0470
2320; 148.4; 1122; 0.0455
2330; 147.9; 1127; 0.0456
2340; 146.1; 1190; 0.0461
2350; 144.2; 1210; 0.0450
2360; 141.8; 1162; 0.0436
2370; 139.6; 1096; 0.0418
2380; 136.7; 1134; 0.0409
2390; 135.6; 1137; 0.0409
2400; 132.2; 1100; 0.0400
2410; 130.6; 1122; 0.0385
2420; 128.7; 1202; 0.0396
2430; 126.6; 1053; 0.0365
2440; 123.3; 1081; 0.0352
2450; 121.8; 1103; 0.0361
2460; 119.7; 1035; 0.0339
2470; 118.5; 1126; 0.0334
2480; 116.5; 1067; 0.0329
2490; 115.3; 1077; 0.0324
2500; 113.6; 1036; 0.0318
2510; 113.2; 957; 0.0304
2520; 111.5; 981; 0.0307
2530; 110.6; 950; 0.0289
2540; 110.2; 1072; 0.0298
2550; 108.3; 1030; 0.0279
2560; 107.2; 1005; 0.0282
2570; 105.5; 985; 0.0276
2580; 104.9; 905; 0.0272
2590; 103.5; 977; 0.0266
2600; 103.0; 946; 0.0249
2610; 101.7; 885; 0.0248
2620; 100.8; 977; 0.0248
2630; 99.9; 912; 0.0235
2640; 98.2; 867; 0.0224
2650; 98.0; 872; 0.0238
2660; 97.2; 844; 0.0225
2670; 97.0; 946; 0.0220
2680; 96.9; 938; 0.0219
2690; 95.5; 838; 0.0209
2700; 94.7; 865; 0.0215
2710; 94.3; 857; 0.0208
2720; 94.0; 724; 0.0201
2730; 92.0; 820; 0.0194
2740; 92.5; 863; 0.0193
2750; 91.8; 748; 0.0192
2760; 91.6; 791; 0.0187
2770; 90.1; 726; 0.0180
2780; 90.0; 814; 0.0186
2790; 90.1; 853; 0.0181
2800; 89.0; 790; 0.0180
2810; 88.4; 715; 0.0180
2820; 88.3; 771; 0.0172
2830; 86.9; 777; 0.0170
2840; 86.3; 719; 0.0162
2850; 84.7; 787; 0.0163
2860; 84.3; 649; 0.0149
2870; 83.8; 671; 0.0146
2880; 82.1; 724; 0.0141
2890; 80.6; 661; 0.0138
2900; 81.0; 632; 0.0125
2910; 79.5; 622; 0.0118
2920; 78.1; 549; 0.0110
2930; 77.1; 523; 0.0104
2940; 75.5; 516; 0.0099
2950; 74.8; 539; 0.0093
2960; 73.9; 484; 0.0090
2970; 72.4; 415; 0.0083
2980; 70.3; 396; 0.0074
2990; 69.4; 421; 0.0070
3000; 68.2; 360; 0.0063
3010; 66.6; 382; 0.0066
3020; 65.6; 361; 0.0052
3030; 64.3; 343; 0.0051
3040; 63.4; 296; 0.0050
3050; 62.6; 280; 0.0047
3060; 61.1; 231; 0.0039
3070; 58.9; 247; 0.0039
3080; 58.7; 217; 0.0033
3090; 57.6; 199; 0.0032
3100; 57.6; 221; 0.0031
3110; 56.7; 231; 0.0032
3120; 55.8; 215; 0.0029
3130; 55.0; 181; 0.0026
3140; 54.0; 143; 0.0019
3150; 53.3; 148; 0.0021
3160; 52.8; 131; 0.0021
3170; 51.4; 123; 0.0018
3180; 50.8; 147; 0.0016
3190; 49.5; 127; 0.0014
3200; 48.9; 124; 0.0015
3210; 48.7; 115; 0.0015
3220; 47.8; 103; 0.0014
3230; 47.1; 76; 0.0011
3240; 47.3; 64; 0.0010
3250; 45.9; 63; 0.0008
3260; 44.5; 103; 0.0011
3270; 43.4; 70; 0.0008
3280; 42.9; 33; 0.0004
3290; 42.1; 83; 0.0009
3300; 40.8; 35; 0.0003
3310; 40.1; 35; 0.0004
3320; 40.1; 22; 0.0003
3330; 39.0; 29; 0.0003
3340; 38.6; 42; 0.0005
3350; 37.1; 51; 0.0005
3360; 36.1; 40; 0.0004
3370; 36.1; 6; 0.0001
3380; 34.1; 18; 0.0002
3390; 33.0; 19; 0.0002
3400; 31.5; 22; 0.0002
3410; 30.0; 44; 0.0004
3420; 28.9; 66; 0.0004
3430; 29.4; 49; 0.0004
3440; 30.9; 54; 0.0006
3450; 30.4; 52; 0.0005
3460; 29.7; 76; 0.0006
3470; 29.0; 72; 0.0005
3480; 27.5; 85; 0.0006
3490; 28.0; 114; 0.0009
3500; 27.9; 94; 0.0008
3510; 27.5; 75; 0.0005
3520; 27.6; 113; 0.0007
3530; 27.6; 126; 0.0010
3540; 27.6; 97; 0.0008
3550; 27.7; 101; 0.0007
3560; 27.4; 140; 0.0008
3570; 27.1; 76; 0.0005
3580; 26.6; 164; 0.0009
3590; 26.7; 181; 0.0009
3600; 26.7; 134; 0.0010
3610; 27.0; 132; 0.0008
3620; 26.4; 110; 0.0007
3630; 25.8; 106; 0.0006
3640; 26.0; 121; 0.0007
3650; 26.3; 167; 0.0007
3660; 26.3; 183; 0.0009
3670; 26.4; 88; 0.0007
3680; 26.2; 39; 0.0003
3690; 26.0; 62; 0.0003
3700; 26.2; 59; 0.0003
3710; 26.5; 70; 0.0004
3720; 26.5; 30; 0.0002
3730; 26.7; 0; 0.0000
3740; 26.4; 53; 0.0003
3750; 26.6; 51; 0.0003
3760; 26.5; 157; 0.0004
3770; 26.9; 77; 0.0003
3780; 26.8; 30; 0.0002
3790; 26.8; 75; 0.0005
3800; 26.2; 37; 0.0002
3810; 26.2; 42; 0.0002
3820; 26.9; 4; 0.0000

File: data/rise_materials/Testdata-459.txt
Keywords
Material1;Material2;Material3;Material4;Product;Object;Scenario;Method;Reference;Comment;Owner;IsPublic;ImportDate
PVC;XLPE;;;Cable FIPEC 08 3x1x150 mm2;Low Voltage 0,6/1 kV;;ISO 5660;FIPEC Final Report on the European Commission, SMT4-CT96-2059, 410pp, ISBN 0 9532312 5 9, London 2000;;;1;2005-09-30 09:42:09
Scalars
Flux (kW/m2);tig (s);qmax (kw/m2);qtotal (MJ/m2);q180 (kw/m2);q300 (kw/m2);Mass loss (g);DHc (MJ/kg);Peak smoke production (m2/m2s);Total smoke produced (m2/m2);Specific extinction area (avg) (m2/kg);Area (m2);Thickness (mm);Density (kg/m3)
50;13;190;410.38;123.24;120.30;148.4;23.85;;;;0.008800;46;
VectorData
Time (s);HRR (kW/m2);SEA (m2/kg);SPR (m2/s)
0; 2.5; 1; 0.0000
10; 0.0; 0; 0.0000
20; 62.6; 849; 0.0511
30; 127.4; 1016; 0.1028
40; 134.4; 1034; 0.0976
50; 129.4; 1001; 0.0885
60; 130.3; 919; 0.0785
70; 129.1; 879; 0.0721
80; 126.4; 744; 0.0601
90; 126.8; 713; 0.0567
100; 123.9; 678; 0.0517
110; 123.8; 643; 0.0466
120; 121.4; 602; 0.0429
130; 121.6; 555; 0.0399
140; 121.7; 512; 0.0358
150; 122.3; 547; 0.0365
160; 120.0; 568; 0.0381
170; 120.5; 584; 0.0411
180; 122.6; 586; 0.0419
190; 124.0; 571; 0.0390
200; 122.8; 623; 0.0426
210; 122.4; 650; 0.0462
220; 123.5; 620; 0.0448
230; 120.8; 628; 0.0427
240; 119.4; 636; 0.0428
250; 123.4; 616; 0.0438
260; 121.7; 638; 0.0441
270; 120.1; 628; 0.0430
280; 114.8; 565; 0.0385
290; 108.7; 555; 0.0371
300; 104.9; 559; 0.0351
310; 100.7; 567; 0.0334
320; 97.8; 543; 0.0317
330; 92.9; 502; 0.0289
340; 89.5; 476; 0.0257
350; 86.2; 463; 0.0245
360; 82.0; 317; 0.0167
370; 77.2; 301; 0.0146
380; 72.0; 266; 0.0121
390; 68.1; 224; 0.0102
400; 62.0; 211; 0.0091
410; 56.7; 150; 0.0058
420; 44.0; 72; 0.0026
430; 27.8; 45; 0.0015
440; 22.7; 48; 0.0015
450; 21.3; 45; 0.0014
460; 19.9; 38; 0.0010
470; 25.1; 79; 0.0022
480; 32.4; 90; 0.0028
490; 34.0; 112; 0.0030
500; 34.1; 115; 0.0031
510; 36.0; 126; 0.0035
520; 37.4; 127; 0.0035
530; 38.6; 136; 0.0040
540; 40.2; 158; 0.0047
550; 40.6; 172; 0.0050
560; 39.6; 135; 0.0039
570; 39.2; 140; 0.0039
580; 40.1; 171; 0.0047
590; 40.2; 150; 0.0042
600; 40.6; 163; 0.0047
610; 40.6; 156; 0.0042
620; 40.6; 167; 0.0042
630; 40.0; 180; 0.0047
640; 40.2; 166; 0.0042
650; 39.5; 151; 0.0041
660; 39.6; 170; 0.0044
670; 38.6; 203; 0.0044
680; 38.5; 166; 0.0040
690; 39.5; 185; 0.0045
700; 40.2; 209; 0.0046
710; 40.0; 174; 0.0043
720; 39.0; 196; 0.0048
730; 39.6; 214; 0.0046
740; 39.9; 202; 0.0049
750; 40.5; 238; 0.0056
760; 41.2; 258; 0.0052
770; 41.5; 222; 0.0051
780; 42.2; 232; 0.0057
790; 42.7; 231; 0.0057
800; 43.7; 241; 0.0058
810; 43.9; 270; 0.0064
820; 44.6; 279; 0.0065
830; 45.0; 274; 0.0060
840; 45.4; 283; 0.0068
850; 46.0; 262; 0.0067
860; 47.1; 309; 0.0077
870; 48.9; 319; 0.0079
880; 49.4; 334; 0.0080
890; 49.6; 349; 0.0087
900; 50.3; 309; 0.0083
910; 50.7; 345; 0.0088
920; 50.6; 363; 0.0090
930; 50.8; 340; 0.0090
940; 50.8; 341; 0.0089
950; 51.3; 370; 0.0094
960; 52.3; 351; 0.0095
970; 52.7; 382; 0.0102
980; 53.1; 421; 0.0108
990; 54.1; 422; 0.0111
1000; 55.2; 388; 0.0111
1010; 56.2; 433; 0.0120
1020; 57.8; 491; 0.0127
1030; 59.4; 444; 0.0130
1040; 61.8; 457; 0.0132
1050; 65.1; 483; 0.0140
1060; 68.6; 548; 0.0160
1070; 72.3; 552; 0.0178
1080; 75.5; 571; 0.0195
1090; 79.0; 645; 0.0206
1100; 81.2; 653; 0.0213
1110; 83.9; 640; 0.0222
1120; 86.2; 657; 0.0246
1130; 87.1; 735; 0.0256
1140; 88.5; 743; 0.0263
1150; 89.1; 726; 0.0269
1160; 89.6; 754; 0.0267
1170; 88.5; 719; 0.0260
1180; 88.3; 766; 0.0274
1190; 89.3; 764; 0.0266
1200; 89.0; 746; 0.0276
1210; 89.0; 714; 0.0268
1220; 89.1; 740; 0.0277
1230; 90.1; 728; 0.0278
1240; 92.4; 752; 0.0288
1250; 92.9; 760; 0.0300
1260; 95.9; 770; 0.0321
1270; 98.8; 805; 0.0339
1280; 100.3; 787; 0.0340
1290; 101.9; 765; 0.0343
1300; 103.2; 779; 0.0334
1310; 102.0; 792; 0.0340
1320; 101.0; 750; 0.0334
1330; 101.5; 798; 0.0344
1340; 102.3; 770; 0.0353
1350; 102.4; 729; 0.0351
1360; 102.8; 786; 0.0357
1370; 104.7; 792; 0.0366
1380; 105.4; 758; 0.0371
1390; 105.7; 799; 0.0386
1400; 104.8; 781; 0.0383
1410; 105.7; 747; 0.0384
1420; 105.4; 788; 0.0394
1430; 105.7; 751; 0.0379
1440; 106.0; 790; 0.0398
1450; 106.2; 806; 0.0408
1460; 105.7; 786; 0.0413
1470; 105.3; 763; 0.0408
1480; 105.6; 757; 0.0418
1490; 106.6; 762; 0.0422
1500; 105.3; 774; 0.0415
1510; 106.0; 777; 0.0408
1520; 105.7; 788; 0.0411
1530; 105.3; 762; 0.0416
1540; 104.6; 747; 0.0414
1550; 105.3; 810; 0.0424
1560; 105.4; 779; 0.0421
1570; 104.8; 753; 0.0424
1580; 104.6; 762; 0.0421
1590; 105.8; 771; 0.0434
1600; 106.0; 759; 0.0440
1610; 106.8; 810; 0.0470
1620; 107.6; 779; 0.0461
1630; 107.8; 796; 0.0452
1640; 108.1; 812; 0.0456
1650; 108.0; 776; 0.0453
1660; 109.2; 784; 0.0464
1670; 110.6; 814; 0.0480
1680; 110.5; 828; 0.0477
1690; 112.4; 834; 0.0492
1700; 113.0; 863; 0.0510
1710; 114.3; 860; 0.0508
1720; 113.8; 850; 0.0500
1730; 114.3; 880; 0.0517
1740; 116.2; 875; 0.0511
1750; 117.1; 906; 0.0520
1760; 118.7; 879; 0.0524
1770; 120.3; 887; 0.0521
1780; 122.1; 909; 0.0541
1790; 123.1; 892; 0.0536
1800; 123.5; 940; 0.0545
1810; 125.2; 926; 0.0545
1820; 125.9; 932; 0.0552
1830; 126.5; 966; 0.0549
1840; 124.3; 903; 0.0514
1850; 121.3; 892; 0.0508
1860; 120.5; 926; 0.0502
1870; 118.7; 901; 0.0488
1880; 117.4; 893; 0.0480
1890; 114.9; 865; 0.0463
1900; 113.0; 903; 0.0448
1910; 111.6; 910; 0.0430
1920; 109.5; 838; 0.0417
1930; 107.7; 881; 0.0416
1940; 105.3; 874; 0.0395
1950; 103.6; 863; 0.0384
1960; 101.7; 830; 0.0374
1970; 100.2; 795; 0.0355
1980; 98.9; 837; 0.0351
1990; 97.3; 790; 0.0341
2000; 95.7; 798; 0.0343
2010; 95.8; 862; 0.0341
2020; 94.3; 808; 0.0318
2030; 93.7; 817; 0.0319
2040; 93.9; 821; 0.0320
2050; 93.8; 832; 0.0315
2060; 93.8; 835; 0.0312
2070; 93.2; 845; 0.0309
2080; 93.2; 879; 0.0302
2090; 92.2; 854; 0.0295
2100; 91.2; 778; 0.0288
2110; 91.7; 825; 0.0287
2120; 90.3; 869; 0.0272
2130; 90.0; 841; 0.0275
2140; 89.0; 801; 0.0259
2150; 88.1; 774; 0.0246
2160; 87.2; 787; 0.0242
2170; 86.4; 731; 0.0220
2180; 84.8; 755; 0.0217
2190; 84.1; 736; 0.0206
2200; 83.7; 793; 0.0208
2210; 83.1; 718; 0.0193
2220; 81.9; 677; 0.0181
2230; 81.0; 680; 0.0167
2240; 80.4; 616; 0.0162
2250; 79.4; 605; 0.0154
2260; 78.6; 669; 0.0152
2270; 77.9; 643; 0.0146
2280; 77.2; 590; 0.0141
2290; 77.0; 609; 0.0133
2300; 75.8; 625; 0.0134
2310; 74.9; 661; 0.0131
2320; 74.1; 650; 0.0122
2330; 72.9; 596; 0.0123
2340; 71.6; 610; 0.0120
2350; 71.4; 646; 0.0117
2360; 70.8; 619; 0.0115
2370; 70.7; 615; 0.0119
2380; 70.8; 656; 0.0116
2390; 70.7; 640; 0.0118
2400; 71.0; 638; 0.0118
2410; 70.8; 682; 0.0121
2420; 72.1; 651; 0.0120
2430; 72.7; 680; 0.0126
2440; 73.8; 717; 0.0129
2450; 75.2; 647; 0.0133
2460; 76.3; 647; 0.0137
2470; 76.7; 731; 0.0139
2480; 77.8; 702; 0.0137
2490; 79.4; 681; 0.0142
2500; 81.6; 758; 0.0153
2510; 84.2; 771; 0.0158
2520; 86.0; 734; 0.0160
2530; 89.3; 759; 0.0174
2540; 92.3; 794; 0.0190
2550; 95.6; 857; 0.0204
2560; 99.5; 848; 0.0212
2570; 103.6; 890; 0.0241
2580; 109.4; 951; 0.0261
2590; 114.2; 1044; 0.0284
2600; 119.6; 942; 0.0299
2610; 125.3; 1044; 0.0326
2620; 132.3; 1109; 0.0350
2630; 138.8; 1007; 0.0380
2640; 143.4; 1106; 0.0401
2650; 148.1; 1149; 0.0410
2660; 152.1; 1143; 0.0439
2670; 157.8; 1208; 0.0457
2680; 163.0; 1188; 0.0473
2690; 169.4; 1148; 0.0491
2700; 175.6; 1141; 0.0509
2710; 177.9; 1162; 0.0514
2720; 181.7; 1180; 0.0529
2730; 180.8; 1186; 0.0528
2740; 183.9; 1198; 0.0529
2750; 186.5; 1181; 0.0531
2760; 187.9; 1147; 0.0533
2770; 188.5; 1066; 0.0526
2780; 189.6; 1226; 0.0540
2790; 188.2; 1188; 0.0531
2800; 187.6; 1131; 0.0540
2810; 187.1; 1171; 0.0523
2820; 186.4; 1240; 0.0535
2830; 186.4; 1178; 0.0529
2840; 184.1; 1139; 0.0518
2850; 181.7; 1150; 0.0502
2860; 178.8; 1202; 0.0510
2870; 176.2; 1169; 0.0492
2880; 173.6; 1144; 0.0488
2890; 171.6; 1199; 0.0504
2900; 170.0; 1170; 0.0481
2910; 169.0; 1267; 0.0494
2920; 168.0; 1205; 0.0475
2930; 166.0; 1146; 0.0467
2940; 165.7; 1146; 0.0474
2950; 164.5; 1244; 0.0480
2960; 164.5; 1205; 0.0469
2970; 162.4; 1162; 0.0469
2980; 162.5; 1173; 0.0462
2990; 160.5; 1153; 0.0455
3000; 160.0; 1247; 0.0461
3010; 159.8; 1200; 0.0457
3020; 158.2; 1119; 0.0452
3030; 157.1; 1123; 0.0434
3040; 155.0; 1207; 0.0429
3050; 155.0; 1153; 0.0420
3060; 152.7; 1165; 0.0420
3070; 150.1; 1227; 0.0413
3080; 148.4; 1141; 0.0405
3090; 146.3; 1162; 0.0407
3100; 143.7; 1162; 0.0393
3110; 143.2; 1180; 0.0389
3120; 141.1; 1158; 0.0381
3130; 138.1; 1183; 0.0380
3140; 137.6; 1167; 0.0372
3150; 134.9; 1118; 0.0360
3160; 133.2; 1130; 0.0360
3170; 131.3; 1094; 0.0349
3180; 127.7; 1128; 0.0336
3190; 126.0; 1147; 0.0337
3200; 124.8; 1123; 0.0329
3210; 122.8; 1103; 0.0318
3220; 120.9; 1131; 0.0312
3230; 118.2; 1056; 0.0293
3240; 117.2; 998; 0.0289
3250; 116.2; 1088; 0.0291
3260; 114.8; 1117; 0.0282
3270; 112.6; 1000; 0.0270
3280; 111.8; 1047; 0.0267
3290; 110.3; 1034; 0.0262
3300; 109.0; 964; 0.0252
3310; 106.7; 944; 0.0240
3320; 106.5; 1024; 0.0245
3330; 106.1; 1037; 0.0237
3340; 104.3; 908; 0.0232
3350; 102.3; 871; 0.0224
3360; 102.4; 978; 0.0230
3370; 100.5; 960; 0.0216
3380; 99.3; 898; 0.0212
3390; 98.5; 920; 0.0212
3400; 98.1; 991; 0.0208
3410; 96.9; 872; 0.0201
3420; 95.4; 863; 0.0193
3430; 95.1; 926; 0.0193
3440; 93.9; 848; 0.0189
3450; 93.0; 836; 0.0182
3460; 92.3; 931; 0.0184
3470; 91.2; 773; 0.0171
3480; 90.6; 784; 0.0168
3490; 89.9; 890; 0.0166
3500; 89.4; 753; 0.0165
3510; 88.5; 784; 0.0167
3520; 88.5; 759; 0.0166
3530; 87.4; 801; 0.0160
3540; 86.5; 936; 0.0156
3550; 85.5; 805; 0.0159
3560; 85.3; 782; 0.0151
3570; 84.5; 773; 0.0147
3580; 83.8; 731; 0.0146
3590; 83.5; 789; 0.0148
3600; 82.8; 799; 0.0141
3610; 82.3; 724; 0.0141
3620; 81.5; 731; 0.0137
3630; 81.1; 770; 0.0139
3640; 81.1; 733; 0.0138
3650; 80.1; 781; 0.0132
3660; 79.9; 690; 0.0131
3670; 79.7; 627; 0.0128
3680; 78.9; 755; 0.0126
3690; 78.4; 690; 0.0119
3700; 77.6; 709; 0.0125
3710; 77.0; 693; 0.0117
3720; 76.3; 641; 0.0111
3730; 76.2; 697; 0.0116
3740; 75.7; 593; 0.0109
3750; 75.1; 676; 0.0112
3760; 74.1; 689; 0.0108
3770; 73.5; 636; 0.0105
3780; 72.4; 622; 0.0101
3790; 71.6; 585; 0.0098
3800; 71.1; 639; 0.0097
3810; 70.4; 555; 0.0090
3820; 68.9; 500; 0.0086
3830; 68.9; 591; 0.0082
3840; 67.7; 560; 0.0080
3850; 66.5; 486; 0.0079
3860; 65.7; 563; 0.0076
3870; 64.7; 538; 0.0075
3880; 63.5; 446; 0.0067
3890; 63.4; 504; 0.0069
3900; 62.0; 487; 0.0066
3910; 60.9; 501; 0.0063
3920; 59.8; 454; 0.0061
3930; 59.0; 415; 0.0058
3940; 58.0; 443; 0.0054
3950; 57.1; 456; 0.0053
3960; 56.5; 352; 0.0050
3970; 55.6; 432; 0.0050
3980; 54.2; 387; 0.0047
3990; 53.3; 417; 0.0046
4000; 52.5; 329; 0.0046
4010; 51.6; 308; 0.0041
4020; 50.2; 469; 0.0039
4030; 49.7; 342; 0.0040
4040; 48.6; 360; 0.0038
4050; 47.4; 315; 0.0033
4060; 46.9; 295; 0.0031
4070; 46.2; 307; 0.0032
4080; 44.7; 346; 0.0032
4090; 44.1; 337; 0.0030
4100; 43.2; 334; 0.0027
4110; 42.9; 257; 0.0025
4120; 41.8; 246; 0.0025
4130; 39.8; 262; 0.0024
4140; 39.6; 313; 0.0024
4150; 39.3; 243; 0.0021
4160; 38.9; 236; 0.0021
4170; 38.3; 214; 0.0019
4180; 37.3; 227; 0.0019
4190; 36.6; 213; 0.0017
4200; 35.6; 232; 0.0018
4210; 35.1; 200; 0.0015
4220; 34.6; 167; 0.0015
4230; 34.1; 163; 0.0014
4240; 33.0; 181; 0.0013
4250; 33.0; 192; 0.0011
4260; 32.3; 149; 0.0011
4270; 31.8; 132; 0.0011
4280; 31.0; 152; 0.0011
4290; 30.3; 151; 0.0011
4300; 29.6; 150; 0.0010
4310; 29.3; 111; 0.0008
4320; 28.7; 136; 0.0009
4330; 28.2; 119; 0.0009
4340; 27.5; 151; 0.0007
4350; 26.8; 174; 0.0008
4360; 26.3; 86; 0.0008
4370; 25.5; 122; 0.0007
4380; 25.3; 160; 0.0008
4390; 24.7; 106; 0.0008
4400; 24.3; 86; 0.0006
4410; 23.7; 160; 0.0007
4420; 23.5; 91; 0.0006
4430; 22.9; 121; 0.0009
4440; 22.8; 202; 0.0009
4450; 21.4; 233; 0.0009
4460; 20.3; 131; 0.0009
4470; 19.2; 154; 0.0011
4480; 18.6; 172; 0.0009
4490; 18.5; 182; 0.0009
4500; 18.6; 149; 0.0009
4510; 18.1; 191; 0.0009
4520; 17.6; 240; 0.0009
4530; 17.6; 196; 0.0008
4540; 17.6; 145; 0.0009
4550; 17.3; 194; 0.0008
4560; 16.1; 326; 0.0010
4570; 15.4; 197; 0.0009
4580; 15.7; 271; 0.0010
4590; 15.4; 291; 0.0011
4600; 15.5; 196; 0.0010
4610; 15.1; 233; 0.0012
4620; 15.4; 285; 0.0012
4630; 15.1; 278; 0.0013
4640; 15.2; 341; 0.0012
4650; 15.5; 244; 0.0011
4660; 15.5; 278; 0.0011
4670; 15.3; 277; 0.0009
4680; 15.1; 239; 0.0008
4690; 15.3; 206; 0.0006
4700; 15.2; 119; 0.0005
4710; 15.2; 229; 0.0007
4720; 15.0; 225; 0.0009
4730; 14.9; 168; 0.0008
4740; 14.8; 250; 0.0008
4750; 14.9; 239; 0.0008
4760; 15.2; 186; 0.0007
4770; 14.7; 169; 0.0005
4780; 14.6; 135; 0.0006
4790; 15.1; 103; 0.0005
4800; 15.1; 205; 0.0008
4810; 14.8; 319; 0.0009
4820; 15.0; 367; 0.0010
4830; 15.6; 203; 0.0009
4840; 15.2; 195; 0.0008
4850; 15.2; 169; 0.0007
4860; 14.7; 336; 0.0008
4870; 15.0; 249; 0.0007
4880; 14.8; 280; 0.0008
4890; 14.7; 448; 0.0008
4900; 14.5; 400; 0.0008
4910; 14.3; 201; 0.0010
4920; 14.2; 240; 0.0010
4930; 14.6; 732; 0.0010
4940; 14.5; 371; 0.0010
4950; 14.7; 395; 0.0009
4960; 14.2; 210; 0.0009
4970; 14.6; 240; 0.0009
4980; 14.6; 0; 0.0008
4990; 14.5; 328; 0.0011
5000; 14.2; 264; 0.0011
5010; 14.1; 880; 0.0010
5020; 14.6; 798; 0.0010
5030; 14.4; 468; 0.0009
5040; 14.3; 239; 0.0008
5050; 14.3; 284; 0.0009
5060; 14.5; 0; 0.0010
5070; 14.4; 255; 0.0007
5080; 14.9; 211; 0.0008
5090; 14.6; 397; 0.0009

File: data/rise_materials/Testdata-460.txt
Keywords
Material1;Material2;Material3;Material4;Product;Object;Scenario;Method;Reference;Comment;Owner;IsPublic;ImportDate
PVC;XLPE;;;Cable FIPEC 08 3x1x150 mm2;Low Voltage 0,6/1 kV;;ISO 5660;FIPEC Final Report on the European Commission, SMT4-CT96-2059, 410pp, ISBN 0 9532312 5 9, London 2000;;;1;2005-09-30 09:43:45
Scalars
Flux (kW/m2);tig (s);qmax (kw/m2);qtotal (MJ/m2);q180 (kw/m2);q300 (kw/m2);Mass loss (g);DHc (MJ/kg);Peak smoke production (m2/m2s);Total smoke produced (m2/m2);Specific extinction area (avg) (m2/kg);Area (m2);Thickness (mm);Density (kg/m3)
35;31;85;187.40;72.57;71.36;99.5;16.30;;;;0.008800;46;
VectorData
Time (s);HRR (kW/m2);SEA (m2/kg);SPR (m2/s)
0; 0.2; 0; 0.0000
10; 0.0; 0; 0.0000
20; 0.0; 0; 0.0001
30; 0.0; 206; 0.0022
40; 44.3; 701; 0.0320
50; 79.2; 790; 0.0506
60; 81.7; 771; 0.0431
70; 72.3; 617; 0.0300
80; 64.2; 566; 0.0229
90; 59.0; 541; 0.0191
100; 59.0; 456; 0.0192
110; 58.5; 452; 0.0177
120; 60.6; 520; 0.0178
130; 66.8; 518; 0.0214
140; 74.7; 510; 0.0242
150; 83.8; 507; 0.0261
160; 85.3; 532; 0.0248
170; 78.6; 400; 0.0182
180; 80.4; 378; 0.0177
190; 79.7; 356; 0.0154
200; 77.4; 312; 0.0139
210; 81.2; 381; 0.0173
220; 83.4; 402; 0.0180
230; 84.4; 299; 0.0136
240; 84.6; 253; 0.0119
250; 81.7; 244; 0.0108
260; 78.1; 252; 0.0109
270; 74.2; 219; 0.0096
280; 69.7; 241; 0.0100
290; 69.2; 212; 0.0081
300; 66.4; 187; 0.0069
310; 61.0; 163; 0.0058
320; 52.4; 177; 0.0058
330; 46.9; 169; 0.0059
340; 48.3; 174; 0.0056
350; 49.6; 224; 0.0077
360; 50.2; 203; 0.0074
370; 50.7; 188; 0.0064
380; 53.5; 179; 0.0061
390; 57.1; 185; 0.0061
400; 59.6; 173; 0.0061
410; 59.0; 184; 0.0064
420; 52.2; 184; 0.0063
430; 52.4; 164; 0.0054
440; 49.5; 172; 0.0055
450; 47.3; 162; 0.0048
460; 45.9; 160; 0.0048
470; 41.5; 181; 0.0057
480; 41.4; 168; 0.0056
490; 44.0; 211; 0.0071
500; 43.6; 200; 0.0061
510; 41.3; 133; 0.0039
520; 36.7; 122; 0.0033
530; 27.8; 121; 0.0028
540; 19.5; 95; 0.0021
550; 15.1; 129; 0.0020
560; 13.9; 100; 0.0017
570; 13.7; 72; 0.0017
580; 13.6; 85; 0.0014
590; 13.0; 85; 0.0012
600; 13.0; 86; 0.0013
610; 12.2; 82; 0.0012
620; 12.1; 82; 0.0012
630; 11.6; 86; 0.0012
640; 10.8; 67; 0.0009
650; 9.8; 65; 0.0009
660; 8.9; 59; 0.0008
670; 8.2; 64; 0.0008
680; 7.3; 72; 0.0008
690; 6.3; 77; 0.0007
700; 4.9; 57; 0.0006
710; 3.6; 62; 0.0005
720; 2.8; 70; 0.0007
730; 1.6; 60; 0.0006
740; 0.1; 66; 0.0005
750; 0.0; 62; 0.0006
760; 0.0; 61; 0.0005
770; 0.0; 109; 0.0007
780; 0.0; 80; 0.0006
790; 0.0; 84; 0.0007
800; 0.0; 79; 0.0005
810; 0.0; 104; 0.0007
820; 0.0; 60; 0.0005
830; 0.0; 45; 0.0003
840; 0.0; 65; 0.0004
850; 0.0; 60; 0.0003
860; 0.0; 87; 0.0006
870; 0.0; 67; 0.0004
880; 0.0; 126; 0.0005
890; 0.0; 72; 0.0004
900; 0.0; 58; 0.0004
910; 0.0; 103; 0.0005
920; 0.0; 89; 0.0005
930; 0.0; 132; 0.0007
940; 0.0; 87; 0.0005
950; 0.0; 78; 0.0005
960; 0.0; 108; 0.0005
970; 0.0; 132; 0.0007
980; 0.0; 128; 0.0007
990; 0.0; 158; 0.0006
1000; 0.0; 110; 0.0007
1010; 0.0; 66; 0.0006
1020; 0.0; 82; 0.0006
1030; 0.0; 109; 0.0006
1040; 0.0; 189; 0.0006
1050; 0.0; 95; 0.0006
1060; 0.0; 137; 0.0007
1070; 0.0; 108; 0.0006
1080; 0.0; 85; 0.0005
1090; 0.0; 89; 0.0005
1100; 0.0; 71; 0.0005
1110; 0.0; 108; 0.0006
1120; 0.0; 130; 0.0006
1130; 0.0; 129; 0.0006
1140; 0.0; 131; 0.0006
1150; 0.0; 133; 0.0008
1160; 0.0; 98; 0.0008
1170; 0.0; 114; 0.0007
1180; 0.0; 222; 0.0008
1190; 0.0; 120; 0.0006
1200; 0.0; 143; 0.0007
1210; 0.0; 112; 0.0006
1220; 0.0; 86; 0.0007
1230; 0.0; 96; 0.0006
1240; 0.0; 170; 0.0007
1250; 0.0; 138; 0.0007
1260; 0.0; 114; 0.0007
1270; 0.0; 103; 0.0006
1280; 0.0; 126; 0.0007
1290; 0.0; 137; 0.0007
1300; 0.0; 98; 0.0006
1310; 0.0; 88; 0.0006
1320; 0.0; 118; 0.0006
1330; 0.0; 92; 0.0007
1340; 0.0; 112; 0.0006
1350; 0.0; 135; 0.0007
1360; 0.0; 87; 0.0006
1370; 0.0; 100; 0.0006
1380; 0.0; 120; 0.0006
1390; 0.0; 147; 0.0006
1400; 0.0; 64; 0.0005
1410; 0.0; 88; 0.0007
1420; 0.0; 145; 0.0007
1430; 0.0; 138; 0.0008
1440; 0.0; 91; 0.0008
1450; 0.0; 120; 0.0008
1460; 0.0; 120; 0.0006
1470; 0.0; 99; 0.0007
1480; 0.0; 112; 0.0006
1490; 0.0; 85; 0.0006
1500; 0.0; 75; 0.0006
1510; 0.0; 111; 0.0007
1520; 0.0; 113; 0.0007
1530; 0.0; 144; 0.0009
1540; 0.0; 95; 0.0007
1550; 0.0; 146; 0.0008
1560; 0.0; 94; 0.0006
1570; 0.0; 86; 0.0007
1580; 0.0; 96; 0.0007
1590; 0.0; 90; 0.0007
1600; 0.0; 101; 0.0008
1610; 0.0; 96; 0.0007
1620; 0.0; 114; 0.0007
1630; 0.0; 123; 0.0008
1640; 0.0; 108; 0.0009
1650; 0.0; 83; 0.0006
1660; 0.0; 153; 0.0008
1670; 0.0; 98; 0.0007
1680; 0.0; 105; 0.0008
1690; 0.0; 131; 0.0009
1700; 0.0; 76; 0.0007
1710; 0.0; 124; 0.0009
1720; 0.0; 111; 0.0006
1730; 0.0; 88; 0.0008
1740; 0.0; 114; 0.0010
1750; 0.0; 93; 0.0007
1760; 0.0; 102; 0.0009
1770; 0.0; 105; 0.0008
1780; 0.0; 96; 0.0007
1790; 0.0; 105; 0.0008
1800; 0.0; 107; 0.0008
1810; 0.0; 76; 0.0007
1820; 0.0; 61; 0.0005
1830; 0.0; 81; 0.0008
1840; 0.0; 72; 0.0006
1850; 0.0; 118; 0.0008
1860; 0.0; 76; 0.0005
1870; 0.0; 70; 0.0006
1880; 0.0; 55; 0.0005
1890; 0.0; 69; 0.0004
1900; 0.0; 64; 0.0005
1910; 0.0; 67; 0.0006
1920; 0.0; 75; 0.0005
1930; 0.0; 52; 0.0004
1940; 0.0; 71; 0.0006
1950; 0.0; 82; 0.0007
1960; 0.0; 77; 0.0007
1970; 0.0; 67; 0.0006
1980; 0.0; 78; 0.0007
1990; 0.0; 71; 0.0005
2000; 0.0; 44; 0.0005
2010; 0.0; 61; 0.0005
2020; 0.0; 85; 0.0005
2030; 0.0; 52; 0.0005
2040; 0.0; 71; 0.0006
2050; 0.0; 5; 0.0000
2060; 0.0; 28; 0.0003
2070; 0.0; 24; 0.0002
2080; 0.0; 28; 0.0002
2090; 0.0; 19; 0.0002
2100; 0.0; 27; 0.0003
2110; 0.0; 49; 0.0004
2120; 0.0; 30; 0.0003
2130; 0.0; 37; 0.0003
2140; 0.0; 42; 0.0003
2150; 0.0; 50; 0.0004
2160; 0.0; 32; 0.0003
2170; 0.0; 45; 0.0005
2180; 0.0; 54; 0.0005
2190; 0.0; 41; 0.0004
2200; 0.0; 47; 0.0005
2210; 0.0; 58; 0.0005
2220; 0.0; 49; 0.0005
2230; 0.0; 50; 0.0005
2240; 0.0; 48; 0.0004
2250; 0.0; 47; 0.0005
2260; 0.0; 29; 0.0003
2270; 0.0; 32; 0.0003
2280; 0.0; 46; 0.0004
2290; 0.0; 38; 0.0004
2300; 0.0; 44; 0.0005
2310; 0.0; 35; 0.0004
2320; 0.0; 54; 0.0005
2330; 0.0; 41; 0.0004
2340; 0.0; 33; 0.0004
2350; 0.0; 19; 0.0002
2360; 0.0; 34; 0.0003
2370; 0.0; 25; 0.0003
2380; 0.4; 36; 0.0005
2390; 7.4; 52; 0.0007
2400; 9.1; 50; 0.0007
2410; 7.5; 62; 0.0009
2420; 5.4; 41; 0.0006
2430; 2.8; 29; 0.0004
2440; 5.6; 55; 0.0008
2450; 7.5; 60; 0.0010
2460; 7.1; 78; 0.0012
2470; 5.8; 66; 0.0009
2480; 9.0; 114; 0.0020
2490; 11.4; 117; 0.0020
2500; 12.2; 131; 0.0022
2510; 13.0; 153; 0.0026
2520; 13.9; 174; 0.0028
2530; 14.7; 150; 0.0028
2540; 13.6; 158; 0.0029
2550; 14.9; 176; 0.0029
2560; 14.7; 158; 0.0026
2570; 15.0; 163; 0.0030
2580; 16.0; 164; 0.0031
2590; 16.5; 173; 0.0031
2600; 15.9; 171; 0.0033
2610; 17.1; 186; 0.0034
2620; 18.2; 193; 0.0036
2630; 17.1; 147; 0.0030
2640; 19.8; 181; 0.0036
2650; 20.5; 196; 0.0036
2660; 20.4; 203; 0.0038
2670; 21.5; 195; 0.0038
2680; 21.4; 220; 0.0039
2690; 22.4; 211; 0.0040
2700; 21.7; 170; 0.0034
2710; 21.6; 194; 0.0037
2720; 21.9; 184; 0.0039
2730; 22.7; 184; 0.0038
2740; 23.3; 195; 0.0039
2750; 22.7; 205; 0.0041
2760; 22.9; 210; 0.0041
2770; 22.2; 198; 0.0041
2780; 23.1; 226; 0.0043
2790; 22.3; 209; 0.0042
2800; 22.3; 202; 0.0043
2810; 23.1; 212; 0.0043
2820; 23.1; 222; 0.0045
2830; 23.3; 219; 0.0044
2840; 22.9; 205; 0.0043
2850; 21.6; 180; 0.0039
2860; 22.0; 208; 0.0042
2870; 22.5; 185; 0.0037
2880; 22.4; 177; 0.0040
2890; 22.6; 194; 0.0040
2900; 23.5; 195; 0.0039
2910; 23.7; 195; 0.0039
2920; 22.9; 212; 0.0042
2930; 23.5; 199; 0.0043
2940; 25.1; 189; 0.0043
2950; 25.2; 193; 0.0041
2960; 24.8; 204; 0.0043
2970; 25.4; 202; 0.0045
2980; 25.6; 194; 0.0043
2990; 25.8; 181; 0.0041
3000; 25.9; 191; 0.0042
3010; 26.4; 195; 0.0043
3020; 26.7; 193; 0.0043
3030; 25.1; 199; 0.0043
3040; 24.4; 211; 0.0042
3050; 25.0; 191; 0.0042
3060; 24.8; 199; 0.0044
3070; 24.9; 216; 0.0046
3080; 24.5; 192; 0.0044
3090; 25.1; 196; 0.0043
3100; 24.8; 196; 0.0043
3110; 24.1; 219; 0.0045
3120; 24.0; 216; 0.0046
3130; 24.1; 182; 0.0043
3140; 24.1; 202; 0.0044
3150; 24.6; 217; 0.0048
3160; 25.0; 190; 0.0044
3170; 24.7; 206; 0.0049
3180; 24.2; 215; 0.0049
3190; 24.6; 202; 0.0046
3200; 24.9; 201; 0.0049
3210; 24.6; 194; 0.0044
3220; 24.7; 217; 0.0050
3230; 24.8; 201; 0.0046
3240; 25.2; 218; 0.0050
3250; 24.9; 204; 0.0050
3260; 25.1; 208; 0.0049
3270; 24.6; 203; 0.0049
3280; 24.8; 199; 0.0049
3290; 24.2; 199; 0.0046
3300; 23.3; 223; 0.0050
3310; 23.3; 204; 0.0049
3320; 24.6; 209; 0.0047
3330; 24.8; 227; 0.0050
3340; 23.4; 223; 0.0055
3350; 23.4; 228; 0.0055
3360; 24.1; 221; 0.0053
3370; 24.3; 234; 0.0054
3380; 23.1; 236; 0.0053
3390; 23.7; 232; 0.0054
3400; 24.7; 229; 0.0053
3410; 24.4; 233; 0.0053
3420; 26.4; 244; 0.0059
3430; 25.5; 217; 0.0054
3440; 26.8; 264; 0.0061
3450; 28.0; 250; 0.0056
3460; 28.8; 213; 0.0054
3470; 30.0; 250; 0.0059
3480; 30.1; 236; 0.0052
3490; 31.4; 221; 0.0055
3500; 32.9; 240; 0.0058
3510; 33.7; 250; 0.0062
3520; 33.9; 243; 0.0061
3530; 35.0; 260; 0.0063
3540; 35.8; 233; 0.0060
3550; 36.5; 252; 0.0062
3560; 36.4; 254; 0.0064
3570; 37.9; 242; 0.0062
3580; 38.8; 262; 0.0064
3590; 39.0; 255; 0.0068
3600; 41.2; 248; 0.0067
3610; 42.8; 262; 0.0071
3620; 43.4; 262; 0.0068
3630; 44.2; 300; 0.0072
3640; 44.9; 278; 0.0074
3650; 46.2; 279; 0.0075
3660; 47.1; 299; 0.0076
3670; 48.2; 285; 0.0076
3680; 48.6; 298; 0.0080
3690; 49.1; 299; 0.0078
3700; 49.6; 300; 0.0079
3710; 48.8; 283; 0.0076
3720; 49.0; 306; 0.0080
3730; 49.4; 298; 0.0077
3740; 49.5; 328; 0.0084
3750; 49.2; 318; 0.0082
3760; 49.8; 303; 0.0080
3770; 50.4; 322; 0.0084
3780; 50.6; 312; 0.0081
3790; 50.3; 343; 0.0083
3800; 50.4; 320; 0.0082
3810; 51.4; 315; 0.0083
3820; 51.7; 326; 0.0083
3830; 52.1; 312; 0.0078
3840; 52.8; 311; 0.0081
3850; 52.6; 333; 0.0087
3860; 52.7; 338; 0.0085
3870; 53.2; 336; 0.0089
3880; 54.2; 331; 0.0090
3890; 54.8; 389; 0.0098
3900; 54.6; 371; 0.0093
3910; 55.7; 348; 0.0095
3920; 56.2; 374; 0.0098
3930; 57.1; 350; 0.0092
3940; 57.3; 374; 0.0100
3950; 57.7; 400; 0.0100
3960; 57.8; 435; 0.0100
3970; 57.8; 396; 0.0094
3980; 58.6; 367; 0.0099
3990; 58.7; 370; 0.0098
4000; 59.1; 415; 0.0100
4010; 59.5; 397; 0.0097
4020; 59.1; 392; 0.0100
4030; 59.2; 392; 0.0102
4040; 59.3; 412; 0.0104
4050; 59.8; 408; 0.0101
4060; 60.0; 374; 0.0099
4070; 59.9; 401; 0.0101
4080; 59.9; 407; 0.0100
4090; 59.4; 399; 0.0103
4100; 59.7; 423; 0.0106
4110; 60.1; 441; 0.0109
4120; 60.1; 426; 0.0102
4130; 59.9; 425; 0.0106
4140; 60.3; 440; 0.0109
4150; 60.7; 443; 0.0108
4160; 60.7; 437; 0.0114
4170; 60.5; 431; 0.0111
4180; 59.8; 484; 0.0111
4190; 59.6; 469; 0.0111
4200; 60.4; 438; 0.0110
4210; 60.8; 445; 0.0105
4220; 59.8; 507; 0.0113
4230; 59.2; 484; 0.0113
4240; 58.9; 491; 0.0111
4250; 59.7; 473; 0.0107
4260; 59.4; 477; 0.0109
4270; 60.4; 480; 0.0110
4280; 60.3; 477; 0.0112
4290; 60.0; 514; 0.0116
4300; 60.5; 476; 0.0112
4310; 60.5; 484; 0.0112
4320; 60.4; 511; 0.0107
4330; 60.3; 499; 0.0105
4340; 59.4; 479; 0.0106
4350; 59.5; 478; 0.0104
4360; 59.7; 437; 0.0097
4370; 59.1; 488; 0.0099
4380; 59.7; 500; 0.0095
4390; 60.4; 463; 0.0100
4400; 60.2; 419; 0.0095
4410; 59.4; 460; 0.0097
4420; 58.7; 445; 0.0095
4430; 59.1; 469; 0.0095
4440; 58.8; 488; 0.0093
4450; 58.9; 450; 0.0092
4460; 58.8; 459; 0.0089
4470; 58.7; 489; 0.0093
4480; 58.6; 453; 0.0087
4490; 58.0; 409; 0.0083
4500; 58.2; 440; 0.0085
4510; 57.5; 458; 0.0083
4520; 57.3; 416; 0.0080
4530; 57.3; 397; 0.0079
4540; 57.2; 448; 0.0080
4550; 57.2; 451; 0.0081
4560; 56.6; 380; 0.0075
4570; 56.1; 401; 0.0077
4580; 55.8; 456; 0.0079
4590; 54.9; 436; 0.0075
4600; 55.0; 409; 0.0072
4610; 54.6; 400; 0.0070
4620; 53.1; 399; 0.0070
4630; 53.1; 436; 0.0071
4640; 52.7; 403; 0.0067
4650; 51.8; 389; 0.0067
4660; 50.7; 398; 0.0066
4670; 50.5; 424; 0.0063
4680; 49.7; 415; 0.0061
4690; 49.2; 345; 0.0061
4700; 49.6; 383; 0.0059
4710; 49.3; 406; 0.0059
4720; 49.6; 353; 0.0058
4730; 49.1; 383; 0.0059
4740; 49.8; 415; 0.0062
4750; 50.8; 471; 0.0065
4760; 50.6; 391; 0.0061
4770; 50.0; 394; 0.0062
4780; 50.5; 458; 0.0061
4790; 50.1; 398; 0.0060
4800; 50.4; 371; 0.0059
4810; 50.4; 401; 0.0057
4820; 50.8; 405; 0.0056
4830; 50.7; 397; 0.0057
4840; 50.2; 362; 0.0056
4850; 50.2; 437; 0.0057
4860; 49.6; 483; 0.0052
4870; 48.8; 384; 0.0052
4880; 49.0; 361; 0.0056
4890; 49.3; 368; 0.0053
4900; 49.2; 400; 0.0051
4910; 48.0; 380; 0.0050
4920; 47.7; 345; 0.0046
4930; 47.3; 349; 0.0044
4940; 47.4; 407; 0.0047
4950; 47.0; 316; 0.0040
4960; 46.7; 299; 0.0038
4970; 46.5; 349; 0.0040
4980; 46.2; 358; 0.0039
4990; 45.6; 398; 0.0041
5000; 45.8; 334; 0.0041
5010; 45.2; 356; 0.0040
5020; 45.3; 358; 0.0039
5030; 45.4; 294; 0.0034
5040; 44.7; 319; 0.0038
5050; 43.8; 291; 0.0036
5060; 43.7; 376; 0.0037
5070; 44.3; 339; 0.0036
5080; 43.3; 335; 0.0038
5090; 43.7; 324; 0.0036
5100; 44.0; 304; 0.0034
5110; 43.5; 348; 0.0035
5120; 43.2; 306; 0.0035
5130; 42.7; 348; 0.0034
5140; 42.4; 361; 0.0033
5150; 42.2; 242; 0.0030
5160; 41.8; 339; 0.0032
5170; 41.2; 316; 0.0032
5180; 41.4; 300; 0.0033
5190; 41.1; 379; 0.0031
5200; 40.9; 343; 0.0032
5210; 40.8; 323; 0.0034
5220; 40.7; 332; 0.0036
5230; 39.2; 427; 0.0037
5240; 38.9; 420; 0.0036
5250; 39.0; 354; 0.0036
5260; 38.4; 398; 0.0036
5270; 38.1; 344; 0.0033
5280; 37.6; 349; 0.0033
5290; 37.3; 439; 0.0034
5300; 37.0; 365; 0.0034
5310; 37.0; 347; 0.0034
5320; 35.9; 358; 0.0031
5330; 35.7; 396; 0.0032
5340; 35.1; 444; 0.0030
5350; 35.0; 304; 0.0029
5360; 34.6; 290; 0.0026
5370; 34.1; 382; 0.0027
5380; 33.9; 287; 0.0026
5390; 33.2; 287; 0.0024
5400; 32.6; 309; 0.0023
5410; 32.1; 324; 0.0023
5420; 31.7; 309; 0.0023
5430; 31.3; 248; 0.0020
5440; 30.7; 282; 0.0020
5450; 30.5; 275; 0.0020
5460; 30.1; 287; 0.0019
5470; 29.4; 250; 0.0018
5480; 29.1; 261; 0.0019
5490; 28.5; 405; 0.0018
5500; 28.3; 285; 0.0017
5510; 27.4; 251; 0.0018
5520; 27.0; 242; 0.0018
5530; 26.7; 264; 0.0018
5540; 25.9; 256; 0.0017
5550; 25.7; 273; 0.0017
5560; 25.7; 260; 0.0016
5570; 25.4; 223; 0.0017
5580; 25.2; 233; 0.0014
5590; 24.9; 274; 0.0015
5600; 24.6; 266; 0.0016
5610; 24.6; 253; 0.0016
5620; 24.1; 311; 0.0014
5630; 23.7; 242; 0.0014
5640; 24.0; 199; 0.0015
5650; 23.4; 447; 0.0015
5660; 23.3; 225; 0.0014
5670; 23.5; 209; 0.0013
5680; 23.0; 394; 0.0013
5690; 22.7; 178; 0.0013
5700; 22.9; 194; 0.0010
5710; 22.7; 247; 0.0012
5720; 22.5; 158; 0.0010
5730; 22.5; 189; 0.0011
5740; 22.2; 178; 0.0010
5750; 21.8; 233; 0.0010
5760; 21.8; 252; 0.0010
5770; 21.6; 230; 0.0011
5780; 21.8; 235; 0.0012
5790; 21.9; 191; 0.0010
5800; 21.4; 266; 0.0012
5810; 21.3; 309; 0.0012
5820; 21.2; 211; 0.0011
5830; 21.4; 199; 0.0012
5840; 20.9; 229; 0.0011
5850; 20.8; 324; 0.0012
5860; 20.5; 220; 0.0010
5870; 20.6; 218; 0.0011
5880; 20.4; 208; 0.0011
5890; 20.3; 171; 0.0010
5900; 20.2; 216; 0.0010
5910; 20.0; 205; 0.0008
5920; 19.7; 331; 0.0009
5930; 19.7; 201; 0.0010
5940; 19.7; 199; 0.0008
5950; 18.8; 485; 0.0008
5960; 17.8; 253; 0.0009
5970; 17.8; 153; 0.0010
5980; 17.8; 263; 0.0009
5990; 17.5; 315; 0.0011
6000; 17.7; 219; 0.0010
6010; 17.5; 426; 0.0012
6020; 17.8; 258; 0.0013
6030; 17.5; 258; 0.0012
6040; 17.6; 368; 0.0010
6050; 17.7; 378; 0.0011
6060; 17.5; 247; 0.0012
6070; 17.5; 267; 0.0011
6080; 17.9; 262; 0.0011
6090; 17.5; 337; 0.0012
6100; 17.4; 406; 0.0011
6110; 17.9; 246; 0.0010
6120; 17.7; 308; 0.0010
6130; 17.6; 296; 0.0010
6140; 17.4; 199; 0.0011
6150; 17.9; 221; 0.0010
6160; 17.8; 622; 0.0011
6170; 17.2; 287; 0.0011
6180; 17.6; 503; 0.0013
6190; 17.4; 356; 0.0011
6200; 17.6; 277; 0.0012
6210; 17.5; 271; 0.0010
6220; 17.4; 229; 0.0010
6230; 17.2; 469; 0.0012
6240; 17.4; 407; 0.0013
6250; 17.2; 393; 0.0012
6260; 17.2; 216; 0.0011
6270; 17.2; 228; 0.0011
6280; 17.5; 434; 0.0011
6290; 17.3; 862; 0.0012
6300; 17.3; 318; 0.0011
6310; 17.6; 313; 0.0011
6320; 17.5; 397; 0.0011
6330; 17.9; 278; 0.0010
6340; 17.5; 288; 0.0008
6350; 17.4; 361; 0.0010
6360; 17.5; 370; 0.0010
6370; 17.3; 201; 0.0011
6380; 17.4; 369; 0.0011
6390; 17.4; 657; 0.0011
6400; 17.6; 316; 0.0010
6410; 17.5; 351; 0.0008
6420; 17.4; 344; 0.0009
6430; 17.5; 316; 0.0010
6440; 17.5; 603; 0.0012
6450; 17.5; 657; 0.0011
6460; 17.6; 283; 0.0010
6470; 17.5; 222; 0.0009
6480; 17.1; 380; 0.0009
6490; 17.4; 406; 0.0010
6500; 17.6; 374; 0.0011
6510; 17.4; 377; 0.0011
6520; 17.5; 267; 0.0011
6530; 17.5; 420; 0.0010
6540; 17.6; 643; 0.0011
6550; 17.3; 539; 0.0011
6560; 17.7; 684; 0.0012
6570; 17.6; 345; 0.0011
6580; 17.7; 314; 0.0010
6590; 17.4; 448; 0.0009
6600; 17.7; 264; 0.0009
6610; 17.5; 502; 0.0009
6620; 17.4; 395; 0.0010
6630; 17.3; 351; 0.0010
6640; 17.6; 725; 0.0008
6650; 17.6; 191; 0.0007
6660; 17.7; 174; 0.0005
6670; 17.5; 350; 0.0006
6680; 17.2; 463; 0.0009
6690; 17.8; 286; 0.0008
6700; 17.7; 394; 0.0008
6710; 17.5; 620; 0.0008
6720; 17.4; 258; 0.0009
6730; 17.6; 468; 0.0009
6740; 17.4; 456; 0.0008
6750; 17.3; 353; 0.0009
6760; 17.3; 345; 0.0007
6770; 17.5; 276; 0.0008
6780; 17.6; 401; 0.0009
6790; 17.7; 515; 0.0009
6800; 17.4; 295; 0.0008
6810; 17.8; 849; 0.0009
6820; 17.6; 543; 0.0009
6830; 17.4; 320; 0.0009
6840; 17.9; 324; 0.0009
6850; 17.9; 364; 0.0008
6860; 17.6; 526; 0.0009
6870; 17.9; 250; 0.0009
6880; 18.2; 371; 0.0009
6890; 18.0; 610; 0.0006
6900; 17.9; 457; 0.0006
6910; 17.8; 288; 0.0006
6920; 17.8; 471; 0.0007
6930; 17.8; 0; 0.0008
6940; 17.3; 312; 0.0008
6950; 17.5; 407; 0.0008
6960; 17.6; 648; 0.0009
6970; 17.6; 653; 0.0009
6980; 17.6; 288; 0.0009
6990; 17.7; 392; 0.0009
7000; 17.8; 664; 0.0008
7010; 18.1; 387; 0.0008
7020; 17.5; 492; 0.0010
7030; 17.2; 384; 0.0009
7040; 17.0; 605; 0.0007
7050; 17.2; 0; 0.0007
7060; 16.8; 0; 0.0008
7070; 17.0; 366; 0.0007
7080; 17.4; 603; 0.0008
7090; 17.3; 582; 0.0008
7100; 17.2; 261; 0.0007
7110; 17.5; 455; 0.0009
7120; 17.5; 0; 0.0008
7130; 17.4; 0; 0.0008
7140; 17.3; 531; 0.0006
7150; 17.4; 337; 0.0007
7160; 17.8; 341; 0.0007
7170; 17.7; 280; 0.0008
