Repository: johodges/materials

## A Non-Dimensional Scaling Approach to Modeling Material Pyrolysis

This repository contains the data, scripts, and technical documents required to generate the SPyro cone validation cases.

## Instructions
* Clone this repository with submodules
  ```
  git clone --recurse-submodules https://github.com/johodges/materials
  ```
* Pre-process data
  ```
  python materials/scripts/initialize.py
  ```
* Build latest FDS (example for impi_intel_linux target, but use relevant make target for platform)
  ```
  git clone git@github.com:firemodels/fds.git && cd fds
  cd Build/impi_intel_linux
  ./make_fds.sh
  ln -s fds_impi_intel_linux fds
  cd ../..
  ```
* Run cases
  ```

File: data/rise_materials/Testdata-461.txt
Keywords
Material1;Material2;Material3;Material4;Product;Object;Scenario;Method;Reference;Comment;Owner;IsPublic;ImportDate
RPPVC;XLPE;;;Cable FIPEC 09 3x1x150 mm2;Low Voltage 0,6/1 kV;;ISO 5660;FIPEC Final Report on the European Commission, SMT4-CT96-2059, 410pp, ISBN 0 9532312 5 9, London 2000;;;1;2005-09-30 09:46:03
Scalars
Flux (kW/m2);tig (s);qmax (kw/m2);qtotal (MJ/m2);q180 (kw/m2);q300 (kw/m2);Mass loss (g);DHc (MJ/kg);Peak smoke production (m2/m2s);Total smoke produced (m2/m2);Specific extinction area (avg) (m2/kg);Area (m2);Thickness (mm);Density (kg/m3)
75;7;142;411.03;95.78;89.25;148.6;23.76;;;;0.008800;45;
VectorData
Time (s);HRR (kW/m2);SEA (m2/kg);SPR (m2/s)
0; 0.0; 0; 0.0122
10; 0.4; 524; 0.0122
20; 62.1; 350; 0.0265
30; 99.7; 204; 0.0211
40; 113.9; 277; 0.0296
50; 119.6; 312; 0.0326
60; 119.4; 333; 0.0335
70; 116.2; 300; 0.0298
80; 109.1; 267; 0.0251
90; 103.5; 256; 0.0225
100; 98.8; 226; 0.0186
110; 90.9; 202; 0.0168
120; 89.3; 204; 0.0169
130; 89.4; 266; 0.0212
140; 89.8; 304; 0.0244
150; 90.7; 274; 0.0216
160; 86.2; 241; 0.0185
170; 81.0; 241; 0.0171
180; 78.5; 241; 0.0169
190; 78.0; 247; 0.0175
200; 77.3; 275; 0.0189
210; 79.9; 269; 0.0187
220; 81.0; 339; 0.0185
230; 81.2; 288; 0.0185
240; 81.3; 258; 0.0202
250; 82.2; 374; 0.0246
260; 82.5; 371; 0.0245
270; 81.8; 399; 0.0249
280; 81.0; 431; 0.0270
290; 78.5; 406; 0.0263
300; 75.7; 438; 0.0259
310; 73.6; 428; 0.0236
320; 72.3; 384; 0.0203
330; 69.9; 395; 0.0203
340; 67.8; 388; 0.0189
350; 66.1; 383; 0.0180
360; 65.7; 371; 0.0177
370; 64.9; 346; 0.0165
380; 64.2; 350; 0.0164
390; 63.2; 353; 0.0154
400; 62.2; 318; 0.0139
410; 61.1; 309; 0.0138
420; 59.7; 360; 0.0154
430; 59.4; 386; 0.0160
440; 60.1; 385; 0.0160
450; 61.2; 393; 0.0161
460; 61.1; 428; 0.0164
470; 61.2; 442; 0.0164
480; 59.5; 442; 0.0162
490; 58.4; 408; 0.0154
500; 57.0; 388; 0.0148
510; 55.4; 378; 0.0137
520; 53.4; 338; 0.0118
530; 51.8; 304; 0.0106
540; 50.5; 287; 0.0097
550; 49.1; 218; 0.0071
560; 46.3; 233; 0.0074
570; 44.8; 202; 0.0068
580; 43.3; 186; 0.0062
590; 42.2; 165; 0.0054
600; 41.6; 170; 0.0053
610; 40.4; 173; 0.0052
620; 39.2; 175; 0.0054
630; 37.8; 172; 0.0050
640; 37.6; 183; 0.0056
650; 37.3; 172; 0.0051
660; 38.2; 184; 0.0052
670; 37.8; 212; 0.0060
680; 38.0; 176; 0.0049
690; 37.0; 192; 0.0052
700; 37.3; 186; 0.0047
710; 37.6; 220; 0.0049
720; 37.7; 182; 0.0048
730; 37.4; 169; 0.0046
740; 37.6; 194; 0.0046
750; 37.1; 173; 0.0045
760; 37.2; 215; 0.0053
770; 37.5; 233; 0.0052
780; 37.4; 216; 0.0053
790; 37.8; 224; 0.0057
800; 38.8; 246; 0.0060
810; 38.7; 265; 0.0062
820; 38.4; 277; 0.0064
830; 39.2; 285; 0.0068
840; 38.8; 291; 0.0071
850; 39.1; 265; 0.0067
860; 40.7; 264; 0.0071
870; 41.3; 282; 0.0068
880; 41.6; 282; 0.0072
890; 42.0; 232; 0.0064
900; 42.5; 284; 0.0070
910; 43.1; 296; 0.0076
920; 44.0; 300; 0.0080
930; 45.1; 298; 0.0081
940; 45.5; 347; 0.0093
950; 47.2; 376; 0.0095
960; 48.0; 379; 0.0105
970; 48.8; 391; 0.0104
980; 49.4; 423; 0.0111
990; 50.3; 418; 0.0119
1000; 51.8; 433; 0.0124
1010; 53.2; 434; 0.0130
1020; 53.3; 425; 0.0130
1030; 54.3; 473; 0.0135
1040; 55.1; 392; 0.0125
1050; 57.0; 429; 0.0138
1060; 59.8; 483; 0.0141
1070; 60.6; 444; 0.0139
1080; 63.1; 499; 0.0156
1090; 65.4; 489; 0.0161
1100; 67.0; 466; 0.0159
1110; 69.3; 510; 0.0170
1120; 72.3; 543; 0.0188
1130; 74.7; 564; 0.0194
1140; 77.2; 558; 0.0202
1150; 78.9; 527; 0.0209
1160; 81.3; 580; 0.0212
1170; 83.1; 597; 0.0233
1180; 85.1; 585; 0.0237
1190; 86.0; 642; 0.0245
1200; 87.7; 632; 0.0248
1210; 89.7; 617; 0.0258
1220; 90.9; 605; 0.0258
1230; 92.0; 655; 0.0273
1240; 93.0; 617; 0.0272
1250; 93.3; 643; 0.0278
1260; 94.7; 644; 0.0287
1270; 94.8; 654; 0.0295
1280; 95.1; 706; 0.0298
1290; 95.7; 696; 0.0306
1300; 95.9; 657; 0.0306
1310; 96.9; 673; 0.0314
1320; 98.0; 695; 0.0325
1330; 98.6; 707; 0.0330
1340; 100.0; 703; 0.0338
1350; 100.7; 715; 0.0358
1360; 101.4; 690; 0.0353
1370; 101.1; 692; 0.0358
1380; 101.7; 710; 0.0359
1390; 103.0; 697; 0.0362
1400; 103.2; 681; 0.0373
1410; 103.1; 701; 0.0384
1420; 102.5; 680; 0.0374
1430; 102.4; 677; 0.0377
1440; 103.2; 699; 0.0385
1450; 101.6; 684; 0.0382
1460; 103.2; 681; 0.0389
1470; 103.2; 675; 0.0394
1480; 103.3; 647; 0.0386
1490; 103.0; 656; 0.0392
1500; 102.7; 637; 0.0389
1510; 102.5; 600; 0.0383
1520; 103.9; 633; 0.0406
1530; 102.8; 612; 0.0396
1540; 102.5; 605; 0.0392
1550; 100.7; 622; 0.0382
1560; 97.8; 629; 0.0370
1570; 96.3; 639; 0.0355
1580; 93.9; 638; 0.0341
1590; 90.5; 615; 0.0332
1600; 89.3; 607; 0.0311
1610; 86.8; 550; 0.0282
1620; 85.5; 551; 0.0275
1630; 82.5; 513; 0.0246
1640; 81.5; 549; 0.0250
1650; 80.5; 544; 0.0244
1660; 79.0; 525; 0.0236
1670; 78.7; 559; 0.0240
1680; 79.1; 537; 0.0247
1690; 78.9; 532; 0.0239
1700; 78.4; 560; 0.0235
1710; 78.3; 567; 0.0247
1720; 78.7; 551; 0.0241
1730; 80.0; 573; 0.0244
1740; 80.3; 565; 0.0244
1750; 81.5; 572; 0.0254
1760; 82.3; 583; 0.0256
1770; 82.7; 624; 0.0263
1780; 83.0; 624; 0.0271
1790; 83.3; 629; 0.0274
1800; 86.6; 690; 0.0290
1810; 87.7; 684; 0.0299
1820; 89.1; 695; 0.0311
1830; 90.4; 729; 0.0312
1840; 90.9; 727; 0.0327
1850; 91.4; 677; 0.0320
1860; 91.9; 719; 0.0324
1870; 93.1; 706; 0.0320
1880; 93.6; 735; 0.0325
1890; 93.6; 704; 0.0318
1900; 93.9; 717; 0.0316
1910; 93.4; 751; 0.0316
1920; 93.1; 707; 0.0309
1930; 94.2; 718; 0.0309
1940; 93.0; 722; 0.0309
1950; 91.6; 712; 0.0308
1960; 89.3; 670; 0.0280
1970; 87.5; 672; 0.0268
1980; 86.4; 673; 0.0266
1990; 84.9; 647; 0.0256
2000; 84.7; 660; 0.0256
2010; 83.0; 626; 0.0250
2020; 83.1; 634; 0.0250
2030; 83.7; 669; 0.0246
2040; 83.0; 674; 0.0251
2050; 82.1; 634; 0.0242
2060; 82.7; 631; 0.0238
2070; 83.6; 681; 0.0248
2080; 82.5; 700; 0.0239
2090; 81.6; 743; 0.0230
2100; 81.4; 715; 0.0228
2110; 81.4; 687; 0.0229
2120; 80.4; 723; 0.0217
2130; 79.0; 667; 0.0204
2140; 78.3; 602; 0.0195
2150; 77.6; 657; 0.0199
2160; 77.3; 637; 0.0186
2170; 76.4; 647; 0.0186
2180; 76.7; 638; 0.0185
2190; 76.5; 651; 0.0181
2200; 75.9; 671; 0.0176
2210; 76.5; 653; 0.0180
2220; 76.9; 604; 0.0181
2230; 77.1; 705; 0.0184
2240; 77.2; 697; 0.0176
2250; 76.9; 584; 0.0170
2260; 77.0; 616; 0.0169
2270; 77.7; 630; 0.0174
2280; 77.8; 620; 0.0166
2290; 78.4; 673; 0.0170
2300; 80.7; 682; 0.0176
2310; 80.5; 615; 0.0163
2320; 81.7; 588; 0.0161
2330; 81.9; 594; 0.0160
2340; 83.1; 672; 0.0174
2350; 84.3; 707; 0.0173
2360; 85.4; 752; 0.0183
2370; 87.4; 652; 0.0174
2380; 88.7; 680; 0.0190
2390; 90.1; 737; 0.0193
2400; 92.1; 768; 0.0203
2410; 92.8; 696; 0.0193
2420; 94.0; 773; 0.0202
2430; 95.8; 746; 0.0207
2440; 95.7; 699; 0.0199
2450; 98.5; 894; 0.0221
2460; 97.8; 862; 0.0211
2470; 99.1; 796; 0.0224
2480; 101.3; 789; 0.0215
2490; 102.2; 827; 0.0222
2500; 103.5; 786; 0.0221
2510; 104.5; 847; 0.0231
2520; 105.7; 870; 0.0233
2530; 107.9; 815; 0.0234
2540; 108.1; 794; 0.0235
2550; 109.2; 868; 0.0234
2560; 109.8; 867; 0.0234
2570; 110.6; 867; 0.0237
2580; 111.2; 831; 0.0235
2590; 111.7; 800; 0.0235
2600; 112.0; 856; 0.0231
2610; 111.9; 858; 0.0234
2620; 112.3; 828; 0.0236
2630; 113.6; 894; 0.0249
2640; 114.6; 823; 0.0239
2650; 117.1; 822; 0.0256
2660; 117.5; 906; 0.0264
2670; 120.3; 978; 0.0271
2680; 121.2; 981; 0.0284
2690; 123.8; 946; 0.0293
2700; 125.8; 932; 0.0300
2710; 127.1; 1037; 0.0302
2720; 129.3; 947; 0.0299
2730; 129.8; 950; 0.0304
2740; 131.6; 990; 0.0313
2750; 133.7; 1018; 0.0318
2760; 135.1; 1030; 0.0322
2770; 137.7; 977; 0.0329
2780; 138.9; 1000; 0.0325
2790; 139.5; 1027; 0.0338
2800; 140.0; 988; 0.0333
2810; 141.1; 1013; 0.0356
2820; 140.9; 1021; 0.0336
2830; 140.9; 1072; 0.0341
2840; 141.1; 925; 0.0335
2850; 141.4; 1113; 0.0342
2860; 141.2; 1066; 0.0338
2870; 142.2; 982; 0.0343
2880; 140.4; 985; 0.0327
2890; 139.8; 938; 0.0331
2900; 138.8; 1041; 0.0328
2910; 138.0; 1008; 0.0317
2920; 137.1; 950; 0.0306
2930; 135.4; 984; 0.0306
2940; 134.2; 953; 0.0297
2950; 133.5; 988; 0.0304
2960; 131.6; 961; 0.0292
2970; 130.2; 949; 0.0290
2980; 129.1; 981; 0.0276
2990; 127.2; 951; 0.0265
3000; 126.6; 812; 0.0261
3010; 126.2; 875; 0.0257
3020; 123.4; 1019; 0.0258
3030; 120.3; 926; 0.0245
3040; 120.0; 909; 0.0247
3050; 118.7; 894; 0.0241
3060; 116.9; 829; 0.0226
3070; 115.6; 862; 0.0223
3080; 114.4; 840; 0.0211
3090; 114.3; 814; 0.0213
3100; 112.9; 834; 0.0208
3110; 112.8; 831; 0.0202
3120; 111.4; 757; 0.0188
3130; 110.0; 797; 0.0189
3140; 109.3; 794; 0.0191
3150; 108.4; 759; 0.0187
3160; 107.4; 743; 0.0184
3170; 106.7; 708; 0.0173
3180; 106.1; 749; 0.0168
3190; 104.6; 796; 0.0168
3200; 103.5; 744; 0.0161
3210; 102.5; 692; 0.0156
3220; 102.5; 671; 0.0158
3230; 100.7; 611; 0.0143
3240; 100.2; 629; 0.0139
3250; 100.4; 635; 0.0139
3260; 99.3; 647; 0.0140
3270; 98.3; 611; 0.0128
3280; 98.1; 613; 0.0130
3290; 97.2; 623; 0.0131
3300; 96.6; 619; 0.0131
3310; 95.7; 591; 0.0120
3320; 95.0; 620; 0.0115
3330; 94.5; 542; 0.0113
3340; 94.3; 569; 0.0121
3350; 94.0; 596; 0.0115
3360; 92.6; 568; 0.0105
3370; 92.3; 588; 0.0114
3380; 91.8; 539; 0.0112
3390; 91.4; 612; 0.0104
3400; 90.5; 534; 0.0101
3410; 89.8; 522; 0.0103
3420; 89.9; 519; 0.0095
3430; 88.9; 460; 0.0088
3440; 88.9; 514; 0.0086
3450; 87.6; 476; 0.0088
3460; 87.8; 428; 0.0082
3470; 87.0; 436; 0.0081
3480; 86.3; 486; 0.0080
3490; 85.8; 460; 0.0078
3500; 85.1; 416; 0.0073
3510; 85.4; 480; 0.0078
3520; 85.0; 476; 0.0081
3530; 84.8; 493; 0.0085
3540; 83.9; 417; 0.0073
3550; 82.7; 394; 0.0072
3560; 82.7; 412; 0.0076
3570; 81.7; 385; 0.0068
3580; 81.6; 446; 0.0071
3590; 81.4; 464; 0.0072
3600; 81.3; 395; 0.0064
3610; 80.9; 432; 0.0063
3620; 80.7; 358; 0.0060
3630; 80.3; 317; 0.0056
3640; 80.2; 336; 0.0056
3650; 79.6; 348; 0.0056
3660; 79.4; 334; 0.0050
3670; 79.8; 358; 0.0056
3680; 78.5; 314; 0.0051
3690; 78.5; 325; 0.0051
3700; 78.2; 331; 0.0053
3710; 78.3; 362; 0.0051
3720; 78.6; 355; 0.0054
3730; 77.6; 271; 0.0046
3740; 78.1; 274; 0.0042
3750; 78.3; 279; 0.0044
3760; 78.4; 284; 0.0046
3770; 78.4; 283; 0.0044
3780; 78.1; 319; 0.0045
3790; 77.9; 342; 0.0047
3800; 77.5; 295; 0.0045
3810; 76.7; 293; 0.0046
3820; 77.1; 315; 0.0043
3830; 76.7; 246; 0.0042
3840; 76.7; 254; 0.0040
3850; 77.0; 395; 0.0042
3860; 76.5; 255; 0.0037
3870; 75.8; 207; 0.0033
3880; 76.2; 249; 0.0033
3890; 76.1; 250; 0.0035
3900; 76.0; 215; 0.0034
3910; 76.1; 212; 0.0033
3920; 75.2; 231; 0.0035
3930; 75.6; 223; 0.0030
3940; 75.2; 225; 0.0028
3950; 74.6; 194; 0.0028
3960; 74.8; 223; 0.0031
3970; 74.6; 231; 0.0031
3980; 74.5; 206; 0.0028
3990; 74.1; 227; 0.0028
4000; 73.5; 192; 0.0027
4010; 73.5; 138; 0.0021
4020; 73.3; 176; 0.0023
4030; 72.7; 167; 0.0023
4040; 72.5; 136; 0.0021
4050; 73.0; 174; 0.0023
4060; 72.2; 172; 0.0020
4070; 71.7; 144; 0.0019
4080; 71.4; 125; 0.0018
4090; 71.4; 129; 0.0018
4100; 71.4; 154; 0.0020
4110; 71.3; 168; 0.0020
4120; 70.2; 151; 0.0018
4130; 70.1; 124; 0.0015
4140; 70.0; 131; 0.0017
4150; 69.8; 143; 0.0017
4160; 69.0; 129; 0.0013
4170; 68.4; 70; 0.0009
4180; 68.8; 74; 0.0009
4190; 68.2; 105; 0.0012
4200; 68.0; 128; 0.0014
4210; 68.1; 65; 0.0008
4220; 67.4; 34; 0.0004
4230; 66.2; 28; 0.0003
4240; 66.5; 3; 0.0000
4250; 66.3; 2; 0.0000
4260; 66.0; 36; 0.0004
4270; 65.7; 16; 0.0002
4280; 65.5; 0; 0.0000
4290; 65.1; 0; 0.0000
4300; 65.0; 2; 0.0000
4310; 64.0; 16; 0.0002
4320; 64.0; 3; 0.0000
4330; 63.4; 13; 0.0001
4340; 63.3; 17; 0.0002
4350; 63.0; 21; 0.0002
4360; 62.3; 22; 0.0002
4370; 62.7; 32; 0.0004
4380; 62.0; 6; 0.0001
4390; 61.9; 0; 0.0000
4400; 61.6; 0; 0.0000
4410; 61.3; 0; 0.0000
4420; 60.9; 0; 0.0000
4430; 60.3; 0; 0.0000
4440; 60.2; 0; 0.0000
4450; 60.0; 0; 0.0000
4460; 60.0; 0; 0.0000
4470; 59.9; 0; 0.0000
4480; 59.3; 0; 0.0000
4490; 59.2; 0; 0.0000
4500; 58.6; 0; 0.0000
4510; 58.9; 0; 0.0000
4520; 58.7; 0; 0.0000
4530; 58.8; 0; 0.0000
4540; 58.1; 0; 0.0000
4550; 57.5; 0; 0.0000
4560; 57.8; 0; 0.0000
4570; 57.6; 0; 0.0000
4580; 57.4; 0; 0.0000
4590; 57.0; 0; 0.0000
4600; 56.6; 0; 0.0000
4610; 56.7; 0; 0.0000
4620; 56.5; 0; 0.0000
4630; 56.0; 0; 0.0000
4640; 55.5; 0; 0.0000
4650; 55.7; 0; 0.0000
4660; 55.5; 0; 0.0000
4670; 55.3; 0; 0.0000
4680; 55.4; 0; 0.0000
4690; 54.8; 0; 0.0000
4700; 55.6; 0; 0.0000
4710; 54.9; 0; 0.0000
4720; 54.5; 0; 0.0000
4730; 54.2; 0; 0.0000
4740; 54.7; 0; 0.0000
4750; 54.1; 0; 0.0000
4760; 54.1; 0; 0.0000
4770; 54.0; 5; 0.0000
4780; 53.8; 4; 0.0000
4790; 53.6; 5; 0.0000
4800; 53.2; 0; 0.0000
4810; 53.2; 0; 0.0000
4820; 53.1; 12; 0.0001
4830; 52.9; 0; 0.0000
4840; 52.6; 0; 0.0000
4850; 52.2; 0; 0.0000
4860; 52.4; 6; 0.0000
4870; 52.4; 0; 0.0000
4880; 51.2; 0; 0.0000
4890; 51.1; 0; 0.0000
4900; 51.2; 0; 0.0000
4910; 51.1; 0; 0.0000
4920; 50.5; 0; 0.0000
4930; 50.6; 0; 0.0000
4940; 50.8; 0; 0.0000
4950; 50.6; 0; 0.0000
4960; 50.3; 0; 0.0000
4970; 50.0; 0; 0.0000
4980; 50.5; 0; 0.0000
4990; 50.5; 0; 0.0000
5000; 49.8; 0; 0.0000
5010; 50.1; 0; 0.0000
5020; 50.5; 0; 0.0000
5030; 49.7; 0; 0.0000
5040; 49.3; 0; 0.0000
5050; 49.3; 0; 0.0000
5060; 49.6; 0; 0.0000
5070; 49.4; 0; 0.0000
5080; 49.3; 0; 0.0000
5090; 49.2; 0; 0.0000
5100; 49.0; 0; 0.0000
5110; 49.4; 0; 0.0000
5120; 49.8; 0; 0.0000
5130; 49.4; 0; 0.0000
5140; 49.4; 0; 0.0000
5150; 48.9; 0; 0.0000

File: data/rise_materials/Testdata-462.txt
Keywords
Material1;Material2;Material3;Material4;Product;Object;Scenario;Method;Reference;Comment;Owner;IsPublic;ImportDate
RPPVC;XLPE;;;Cable FIPEC 09 3x1x150 mm2;Low Voltage 0,6/1 kV;;ISO 5660;FIPEC Final Report on the European Commission, SMT4-CT96-2059, 410pp, ISBN 0 9532312 5 9, London 2000;;;1;2005-09-30 09:47:54
Scalars
Flux (kW/m2);tig (s);qmax (kw/m2);qtotal (MJ/m2);q180 (kw/m2);q300 (kw/m2);Mass loss (g);DHc (MJ/kg);Peak smoke production (m2/m2s);Total smoke produced (m2/m2);Specific extinction area (avg) (m2/kg);Area (m2);Thickness (mm);Density (kg/m3)
50;49;111;353.65;60.65;61.35;143.4;21.47;;;;0.008800;45;
VectorData
Time (s);HRR (kW/m2);SEA (m2/kg);SPR (m2/s)
0; 0.3; 15; 0.0003
10; 0.0; 0; 0.0003
20; 0.6; 1174; 0.0137
30; 0.0; 1021; 0.0408
40; 10.3; 802; 0.0447
50; 40.1; 439; 0.0302
60; 68.0; 243; 0.0180
70; 69.6; 241; 0.0163
80; 76.4; 303; 0.0199
90; 77.2; 262; 0.0174
100; 74.6; 238; 0.0151
110; 71.0; 214; 0.0135
120; 69.8; 181; 0.0124
130; 68.7; 269; 0.0100
140; 66.4; 0; 0.0079
150; 66.9; 0; 0.0064
160; 65.6; 109; 0.0051
170; 62.0; 70; 0.0042
180; 58.0; 49; 0.0047
190; 56.1; 51; 0.0038
200; 57.9; 111; 0.0047
210; 40.8; 147; 0.0072
220; 18.9; 83; 0.0099
230; 32.5; 65; 0.0074
240; 50.7; 58; 0.0028
250; 55.5; 59; 0.0029
260; 59.9; 53; 0.0029
270; 63.7; 78; 0.0037
280; 66.8; 80; 0.0038
290; 64.6; 65; 0.0037
300; 64.4; 82; 0.0042
310; 65.4; 104; 0.0050
320; 65.7; 82; 0.0048
330; 64.3; 62; 0.0039
340; 61.4; 80; 0.0049
350; 61.3; 78; 0.0046
360; 61.0; 82; 0.0041
370; 55.3; 78; 0.0036
380; 52.8; 51; 0.0022
390; 49.9; 54; 0.0022
400; 30.8; 81; 0.0031
410; 34.3; 57; 0.0020
420; 39.1; 56; 0.0020
430; 38.8; 46; 0.0016
440; 39.7; 54; 0.0017
450; 42.3; 66; 0.0020
460; 42.2; 62; 0.0018
470; 40.3; 70; 0.0021
480; 39.7; 69; 0.0018
490; 38.8; 57; 0.0016
500; 39.2; 47; 0.0013
510; 39.4; 35; 0.0009
520; 38.6; 38; 0.0011
530; 38.6; 45; 0.0011
540; 39.0; 43; 0.0011
550; 39.1; 47; 0.0012
560; 38.6; 42; 0.0012
570; 37.4; 42; 0.0011
580; 35.8; 49; 0.0012
590; 35.9; 39; 0.0010
600; 35.0; 46; 0.0012
610; 33.0; 36; 0.0009
620; 29.0; 33; 0.0008
630; 26.5; 25; 0.0006
640; 24.3; 20; 0.0005
650; 24.4; 17; 0.0004
660; 24.7; 28; 0.0006
670; 23.5; 22; 0.0005
680; 23.3; 23; 0.0006
690; 22.7; 25; 0.0006
700; 22.3; 28; 0.0007
710; 23.4; 27; 0.0006
720; 22.5; 22; 0.0005
730; 21.3; 18; 0.0004
740; 21.5; 16; 0.0003
750; 21.5; 19; 0.0004
760; 20.3; 19; 0.0004
770; 20.6; 19; 0.0004
780; 20.4; 29; 0.0006
790; 20.3; 28; 0.0006
800; 20.7; 24; 0.0005
810; 21.5; 31; 0.0006
820; 20.1; 18; 0.0003
830; 20.6; 6; 0.0001
840; 21.1; 19; 0.0004
850; 20.9; 13; 0.0003
860; 20.0; 18; 0.0004
870; 20.0; 22; 0.0005
880; 20.9; 21; 0.0004
890; 21.0; 24; 0.0004
900; 21.1; 15; 0.0003
910; 21.1; 12; 0.0002
920; 21.4; 24; 0.0004
930; 20.6; 37; 0.0007
940; 20.6; 39; 0.0007
950; 21.2; 27; 0.0005
960; 21.4; 39; 0.0007
970; 21.4; 23; 0.0005
980; 21.6; 18; 0.0004
990; 22.0; 33; 0.0006
1000; 22.4; 27; 0.0005
1010; 22.5; 28; 0.0005
1020; 22.1; 48; 0.0008
1030; 22.8; 38; 0.0007
1040; 22.8; 46; 0.0008
1050; 23.3; 48; 0.0009
1060; 23.2; 54; 0.0010
1070; 23.6; 46; 0.0008
1080; 22.9; 48; 0.0009
1090; 23.9; 45; 0.0008
1100; 23.7; 59; 0.0010
1110; 23.2; 48; 0.0008
1120; 22.8; 36; 0.0007
1130; 21.8; 47; 0.0008
1140; 22.1; 45; 0.0008
1150; 21.6; 52; 0.0010
1160; 22.0; 59; 0.0010
1170; 21.9; 55; 0.0009
1180; 22.0; 54; 0.0010
1190; 22.0; 61; 0.0010
1200; 21.1; 52; 0.0009
1210; 21.5; 47; 0.0009
1220; 22.2; 46; 0.0009
1230; 21.7; 46; 0.0008
1240; 21.7; 42; 0.0008
1250; 21.5; 55; 0.0010
1260; 22.6; 61; 0.0011
1270; 23.0; 57; 0.0012
1280; 23.3; 77; 0.0014
1290; 23.6; 73; 0.0013
1300; 23.4; 62; 0.0012
1310; 22.9; 58; 0.0011
1320; 23.5; 65; 0.0012
1330; 24.3; 66; 0.0013
1340; 25.8; 70; 0.0016
1350; 26.3; 84; 0.0018
1360; 25.0; 85; 0.0017
1370; 26.2; 78; 0.0017
1380; 28.0; 84; 0.0018
1390; 28.1; 86; 0.0020
1400; 28.0; 80; 0.0020
1410; 27.2; 96; 0.0022
1420; 26.6; 94; 0.0020
1430; 28.7; 91; 0.0020
1440; 28.7; 92; 0.0023
1450; 30.6; 100; 0.0024
1460; 29.4; 116; 0.0026
1470; 27.9; 117; 0.0028
1480; 29.9; 117; 0.0028
1490; 31.6; 112; 0.0029
1500; 31.1; 88; 0.0023
1510; 30.6; 118; 0.0029
1520; 31.0; 123; 0.0031
1530; 31.8; 118; 0.0030
1540; 31.0; 101; 0.0028
1550; 31.8; 96; 0.0029
1560; 31.8; 121; 0.0032
1570; 32.2; 124; 0.0033
1580; 31.8; 121; 0.0034
1590; 32.3; 106; 0.0030
1600; 32.2; 109; 0.0032
1610; 32.4; 108; 0.0033
1620; 31.7; 105; 0.0032
1630; 35.8; 112; 0.0033
1640; 39.5; 104; 0.0035
1650; 41.3; 118; 0.0041
1660; 47.2; 199; 0.0065
1670; 52.2; 187; 0.0068
1680; 53.7; 212; 0.0079
1690; 55.7; 207; 0.0074
1700; 58.7; 257; 0.0096
1710; 62.3; 299; 0.0121
1720; 64.7; 319; 0.0125
1730; 68.0; 319; 0.0131
1740; 69.8; 308; 0.0132
1750; 71.7; 322; 0.0136
1760; 73.3; 307; 0.0141
1770; 73.8; 367; 0.0167
1780; 75.0; 348; 0.0155
1790; 76.7; 363; 0.0167
1800; 76.1; 365; 0.0168
1810; 77.9; 398; 0.0185
1820; 78.4; 358; 0.0173
1830; 79.6; 381; 0.0180
1840; 82.1; 384; 0.0180
1850; 82.7; 358; 0.0175
1860; 84.0; 370; 0.0191
1870; 83.8; 378; 0.0187
1880; 84.3; 375; 0.0180
1890; 85.0; 369; 0.0192
1900; 86.1; 397; 0.0204
1910; 86.9; 429; 0.0223
1920; 85.8; 421; 0.0224
1930; 84.7; 422; 0.0218
1940; 85.8; 451; 0.0229
1950; 85.2; 445; 0.0234
1960; 85.7; 441; 0.0237
1970; 86.7; 459; 0.0238
1980; 86.2; 444; 0.0229
1990; 85.3; 476; 0.0239
2000; 85.9; 503; 0.0247
2010; 85.0; 474; 0.0230
2020; 85.1; 462; 0.0231
2030; 84.2; 453; 0.0217
2040; 82.8; 469; 0.0212
2050; 82.4; 486; 0.0221
2060; 81.9; 510; 0.0212
2070; 81.3; 505; 0.0217
2080; 79.1; 449; 0.0198
2090; 77.9; 522; 0.0210
2100; 77.2; 491; 0.0203
2110; 76.8; 491; 0.0206
2120; 77.1; 542; 0.0205
2130; 75.8; 496; 0.0193
2140; 75.7; 513; 0.0205
2150; 74.8; 546; 0.0204
2160; 73.6; 509; 0.0191
2170; 72.9; 498; 0.0192
2180; 72.7; 504; 0.0188
2190; 72.0; 476; 0.0175
2200; 71.3; 464; 0.0174
2210; 71.2; 487; 0.0176
2220; 70.8; 480; 0.0176
2230; 70.0; 524; 0.0178
2240; 69.8; 517; 0.0173
2250; 69.3; 475; 0.0173
2260; 68.9; 479; 0.0170
2270; 68.2; 480; 0.0166
2280; 67.6; 485; 0.0163
2290; 67.8; 496; 0.0166
2300; 66.5; 471; 0.0157
2310; 65.4; 452; 0.0148
2320; 65.7; 484; 0.0158
2330; 64.9; 457; 0.0155
2340; 64.7; 470; 0.0160
2350; 62.7; 459; 0.0149
2360; 62.8; 445; 0.0147
2370; 61.5; 440; 0.0144
2380; 60.7; 416; 0.0133
2390; 60.8; 427; 0.0134
2400; 59.3; 399; 0.0129
2410; 58.6; 383; 0.0124
2420; 58.7; 397; 0.0120
2430; 58.2; 421; 0.0123
2440; 57.3; 397; 0.0118
2450; 57.9; 402; 0.0121
2460; 57.6; 388; 0.0117
2470; 57.3; 391; 0.0119
2480; 57.2; 404; 0.0115
2490; 57.1; 410; 0.0117
2500; 57.4; 397; 0.0113
2510; 57.4; 388; 0.0110
2520; 57.6; 401; 0.0113
2530; 58.3; 419; 0.0114
2540; 58.9; 402; 0.0117
2550; 59.2; 392; 0.0113
2560; 59.5; 448; 0.0119
2570; 60.0; 449; 0.0127
2580; 60.8; 467; 0.0131
2590; 60.7; 483; 0.0132
2600; 60.3; 465; 0.0127
2610; 61.5; 511; 0.0131
2620; 61.9; 533; 0.0137
2630; 62.4; 501; 0.0141
2640; 63.8; 510; 0.0143
2650; 64.2; 496; 0.0138
2660; 64.8; 561; 0.0141
2670; 65.2; 537; 0.0141
2680; 64.9; 455; 0.0132
2690; 63.7; 512; 0.0128
2700; 63.3; 496; 0.0131
2710; 63.5; 489; 0.0134
2720; 63.8; 530; 0.0131
2730; 64.6; 527; 0.0133
2740; 65.1; 457; 0.0127
2750; 66.0; 503; 0.0138
2760; 65.9; 578; 0.0137
2770; 67.3; 536; 0.0134
2780; 67.1; 526; 0.0134
2790; 66.5; 501; 0.0129
2800; 66.9; 530; 0.0134
2810; 67.0; 565; 0.0138
2820; 67.7; 510; 0.0133
2830; 68.5; 542; 0.0133
2840; 67.5; 523; 0.0130
2850; 67.3; 521; 0.0134
2860; 67.1; 534; 0.0132
2870; 66.1; 528; 0.0125
2880; 65.5; 495; 0.0122
2890; 64.8; 483; 0.0117
2900; 64.1; 459; 0.0109
2910; 62.5; 442; 0.0105
2920; 62.3; 491; 0.0106
2930; 62.5; 495; 0.0109
2940; 62.1; 459; 0.0108
2950; 61.6; 535; 0.0108
2960; 60.9; 507; 0.0105
2970; 60.2; 438; 0.0099
2980; 59.8; 447; 0.0093
2990; 59.8; 464; 0.0096
3000; 59.6; 452; 0.0096
3010; 59.5; 477; 0.0090
3020; 59.1; 510; 0.0089
3030; 59.0; 453; 0.0090
3040; 58.6; 462; 0.0089
3050; 58.0; 450; 0.0086
3060; 58.5; 485; 0.0087
3070; 58.4; 426; 0.0081
3080; 59.2; 488; 0.0081
3090; 59.8; 540; 0.0083
3100; 59.4; 440; 0.0082
3110; 60.0; 455; 0.0083
3120; 60.0; 430; 0.0084
3130; 60.2; 472; 0.0081
3140; 59.9; 524; 0.0081
3150; 60.4; 541; 0.0081
3160; 60.2; 436; 0.0075
3170; 59.5; 416; 0.0076
3180; 60.3; 387; 0.0071
3190; 60.9; 444; 0.0074
3200; 60.4; 511; 0.0078
3210; 60.5; 394; 0.0071
3220; 61.9; 452; 0.0078
3230; 62.9; 471; 0.0081
3240; 62.9; 450; 0.0075
3250; 64.0; 476; 0.0073
3260; 64.2; 488; 0.0080
3270; 63.7; 460; 0.0080
3280; 64.3; 422; 0.0076
3290; 64.5; 403; 0.0073
3300; 64.8; 445; 0.0073
3310; 66.9; 510; 0.0083
3320; 67.3; 480; 0.0076
3330; 68.6; 480; 0.0085
3340; 69.5; 441; 0.0087
3350; 68.6; 492; 0.0082
3360; 70.8; 532; 0.0090
3370; 69.6; 521; 0.0089
3380; 70.6; 533; 0.0084
3390; 70.7; 471; 0.0087
3400; 70.2; 449; 0.0083
3410; 71.3; 475; 0.0082
3420; 70.9; 492; 0.0085
3430; 72.1; 555; 0.0085
3440; 72.1; 551; 0.0090
3450; 72.3; 428; 0.0088
3460; 73.8; 453; 0.0085
3470; 74.5; 536; 0.0089
3480; 75.2; 491; 0.0092
3490; 75.0; 498; 0.0090
3500; 75.4; 468; 0.0092
3510; 75.9; 512; 0.0094
3520; 77.1; 591; 0.0097
3530; 77.3; 552; 0.0102
3540; 78.3; 611; 0.0107
3550; 80.7; 553; 0.0108
3560; 82.0; 553; 0.0112
3570; 83.9; 633; 0.0123
3580; 84.7; 618; 0.0133
3590; 85.0; 634; 0.0137
3600; 85.5; 654; 0.0129
3610; 87.5; 637; 0.0132
3620; 87.3; 639; 0.0134
3630; 88.8; 679; 0.0139
3640; 90.4; 640; 0.0147
3650; 90.0; 640; 0.0138
3660; 89.9; 655; 0.0133
3670; 90.9; 613; 0.0135
3680; 91.8; 615; 0.0136
3690; 92.9; 674; 0.0149
3700; 94.8; 680; 0.0149
3710; 95.6; 670; 0.0150
3720; 96.6; 663; 0.0150
3730; 97.3; 669; 0.0160
3740; 97.9; 627; 0.0154
3750; 98.4; 682; 0.0155
3760; 100.1; 737; 0.0161
3770; 100.6; 702; 0.0155
3780; 102.1; 676; 0.0158
3790; 102.1; 655; 0.0161
3800; 103.3; 649; 0.0160
3810; 102.5; 638; 0.0158
3820; 104.0; 728; 0.0172
3830; 105.5; 657; 0.0168
3840; 106.0; 688; 0.0176
3850; 105.6; 708; 0.0164
3860; 106.7; 679; 0.0166
3870; 107.7; 690; 0.0174
3880; 107.7; 694; 0.0176
3890; 106.7; 658; 0.0172
3900; 108.4; 682; 0.0174
3910; 109.0; 712; 0.0178
3920; 110.5; 682; 0.0176
3930; 110.9; 742; 0.0182
3940; 110.3; 674; 0.0175
3950; 110.6; 699; 0.0170
3960; 110.6; 747; 0.0178
3970; 110.4; 676; 0.0175
3980; 110.5; 672; 0.0173
3990; 111.0; 711; 0.0171
4000; 109.5; 661; 0.0169
4010; 109.0; 692; 0.0176
4020; 108.2; 679; 0.0160
4030; 107.8; 664; 0.0164
4040; 106.9; 697; 0.0165
4050; 106.6; 671; 0.0159
4060; 106.1; 636; 0.0163
4070; 104.2; 675; 0.0161
4080; 103.3; 613; 0.0144
4090; 102.4; 692; 0.0147
4100; 101.3; 718; 0.0147
4110; 100.8; 573; 0.0145
4120; 100.3; 627; 0.0144
4130; 98.3; 607; 0.0133
4140; 97.4; 589; 0.0131
4150; 96.3; 617; 0.0137
4160; 95.7; 618; 0.0131
4170; 94.5; 627; 0.0128
4180; 94.4; 558; 0.0122
4190; 93.8; 590; 0.0124
4200; 92.5; 588; 0.0122
4210; 91.8; 519; 0.0119
4220; 90.3; 565; 0.0120
4230; 90.6; 670; 0.0122
4240; 90.6; 585; 0.0126
4250; 89.8; 564; 0.0122
4260; 89.4; 605; 0.0121
4270; 88.4; 633; 0.0122
4280; 87.5; 559; 0.0111
4290; 87.2; 545; 0.0113
4300; 86.4; 583; 0.0113
4310; 85.1; 575; 0.0114
4320; 85.0; 584; 0.0111
4330; 84.3; 603; 0.0107
4340; 84.5; 587; 0.0112
4350; 83.2; 642; 0.0113
4360; 82.7; 566; 0.0107
4370; 82.2; 505; 0.0099
4380; 81.8; 596; 0.0104
4390; 81.4; 533; 0.0107
4400; 81.4; 585; 0.0108
4410; 81.6; 597; 0.0103
4420; 79.6; 526; 0.0097
4430; 79.2; 552; 0.0101
4440; 79.9; 530; 0.0103
4450; 79.7; 549; 0.0096
4460; 78.3; 544; 0.0094
4470; 78.1; 562; 0.0099
4480; 77.1; 536; 0.0097
4490; 76.3; 482; 0.0090
4500; 75.2; 493; 0.0085
4510; 76.0; 534; 0.0088
4520; 75.5; 547; 0.0083
4530; 74.8; 458; 0.0080
4540; 74.1; 412; 0.0075
4550; 73.7; 469; 0.0074
4560; 73.4; 490; 0.0077
4570; 72.6; 462; 0.0076
4580; 72.4; 450; 0.0072
4590; 70.9; 433; 0.0070
4600; 70.6; 361; 0.0064
4610; 69.8; 367; 0.0061
4620; 69.4; 375; 0.0061
4630; 68.8; 351; 0.0058
4640; 69.1; 389; 0.0059
4650; 67.9; 355; 0.0054
4660; 68.6; 334; 0.0053
4670; 67.1; 344; 0.0053
4680; 66.8; 363; 0.0053
4690; 67.3; 320; 0.0050
4700; 66.2; 305; 0.0046
4710; 65.7; 291; 0.0044
4720; 64.3; 242; 0.0039
4730; 63.3; 284; 0.0038
4740; 63.2; 274; 0.0036
4750; 63.1; 210; 0.0034
4760; 61.7; 233; 0.0033
4770; 60.8; 233; 0.0031
4780; 60.5; 214; 0.0029
4790; 61.0; 186; 0.0028
4800; 60.3; 186; 0.0027
4810; 59.1; 201; 0.0026
4820; 58.8; 208; 0.0026
4830; 59.0; 189; 0.0022
4840; 58.3; 135; 0.0018
4850; 58.0; 123; 0.0018
4860; 57.3; 154; 0.0019
4870; 56.1; 120; 0.0015
4880; 56.2; 99; 0.0015
4890; 55.5; 92; 0.0012
4900; 55.8; 127; 0.0014
4910; 54.4; 90; 0.0011
4920; 54.3; 98; 0.0014
4930; 53.8; 120; 0.0015
4940; 53.9; 110; 0.0011
4950; 53.1; 101; 0.0013
4960; 52.4; 102; 0.0014
4970; 52.0; 88; 0.0011
4980; 52.6; 98; 0.0012
4990; 51.8; 98; 0.0011
5000; 51.3; 75; 0.0009
5010; 50.5; 67; 0.0008
5020; 50.6; 65; 0.0007
5030; 50.4; 86; 0.0010
5040; 50.7; 79; 0.0009
5050; 49.8; 58; 0.0006
5060; 49.4; 45; 0.0006
5070; 48.8; 47; 0.0005
5080; 48.5; 36; 0.0004
5090; 48.9; 29; 0.0003
5100; 48.6; 18; 0.0002
5110; 48.2; 19; 0.0002
5120; 47.8; 0; 0.0000
5130; 47.9; 26; 0.0002
5140; 47.6; 8; 0.0001
5150; 47.6; 0; 0.0000
5160; 46.9; 2; 0.0000
5170; 47.3; 24; 0.0003
5180; 47.4; 0; 0.0000
5190; 47.3; 0; 0.0000
5200; 46.9; 0; 0.0000
5210; 46.6; 0; 0.0000
5220; 46.2; 5; 0.0000
5230; 45.7; 11; 0.0001
5240; 45.0; 7; 0.0001
5250; 44.9; 0; 0.0000
5260; 45.1; 0; 0.0000
5270; 45.6; 0; 0.0000
5280; 45.6; 0; 0.0000
5290; 45.0; 0; 0.0000
5300; 45.1; 0; 0.0000
5310; 44.7; 0; 0.0000
5320; 44.6; 0; 0.0000
5330; 44.5; 0; 0.0000
5340; 44.4; 0; 0.0000
5350; 44.7; 0; 0.0000
5360; 44.3; 6; 0.0001
5370; 43.9; 0; 0.0000
5380; 43.7; 0; 0.0000
5390; 43.2; 0; 0.0000
5400; 43.6; 0; 0.0000
5410; 44.0; 0; 0.0000
5420; 43.5; 0; 0.0000
5430; 42.8; 0; 0.0000
5440; 42.8; 0; 0.0000
5450; 42.7; 0; 0.0000
5460; 42.2; 0; 0.0000
5470; 42.0; 0; 0.0000
5480; 42.4; 0; 0.0000
5490; 41.8; 0; 0.0000
5500; 41.4; 0; 0.0000
5510; 40.9; 0; 0.0000
5520; 40.8; 0; 0.0000
5530; 41.2; 0; 0.0000
5540; 40.8; 0; 0.0000
5550; 40.1; 0; 0.0000
5560; 39.9; 0; 0.0000
5570; 38.8; 0; 0.0000
5580; 38.6; 0; 0.0000
5590; 38.3; 0; 0.0000
5600; 38.4; 0; 0.0000
5610; 38.5; 0; 0.0000
5620; 38.1; 0; 0.0000
5630; 37.3; 0; 0.0000
5640; 36.9; 0; 0.0000
5650; 37.7; 0; 0.0000
5660; 36.9; 0; 0.0000
5670; 36.2; 0; 0.0000
5680; 35.9; 0; 0.0000
5690; 34.7; 0; 0.0000
5700; 35.4; 0; 0.0000
5710; 35.1; 0; 0.0000
5720; 33.8; 0; 0.0000
5730; 33.8; 0; 0.0000
5740; 34.2; 0; 0.0000
5750; 33.3; 0; 0.0000
5760; 32.9; 0; 0.0000
5770; 32.4; 0; 0.0000
5780; 32.3; 0; 0.0000
5790; 31.6; 0; 0.0000
5800; 31.0; 0; 0.0000
5810; 30.6; 0; 0.0000
5820; 31.0; 0; 0.0000
5830; 30.8; 0; 0.0000
5840; 30.2; 0; 0.0000
5850; 29.2; 0; 0.0000
5860; 28.8; 0; 0.0000
5870; 28.4; 0; 0.0000
5880; 28.0; 0; 0.0000
5890; 27.5; 0; 0.0000
5900; 27.0; 0; 0.0000
5910; 26.9; 0; 0.0000
5920; 26.2; 0; 0.0000
5930; 25.8; 0; 0.0000
5940; 24.9; 0; 0.0000
5950; 24.8; 0; 0.0000
5960; 25.0; 0; 0.0000
5970; 24.5; 0; 0.0000
5980; 23.4; 0; 0.0000
5990; 23.1; 0; 0.0000
6000; 22.9; 0; 0.0000
6010; 22.1; 0; 0.0000
6020; 20.8; 0; 0.0000
6030; 20.1; 0; 0.0000
6040; 20.2; 0; 0.0000
6050; 19.5; 0; 0.0000
6060; 19.6; 0; 0.0000
6070; 19.6; 0; 0.0000
6080; 19.5; 0; 0.0000
6090; 18.9; 0; 0.0000
6100; 18.6; 0; 0.0000
6110; 18.5; 0; 0.0000
6120; 18.1; 0; 0.0000
6130; 18.2; 0; 0.0000
6140; 18.1; 0; 0.0000
6150; 18.2; 0; 0.0000
6160; 18.0; 0; 0.0000
6170; 17.9; 0; 0.0000
6180; 18.0; 0; 0.0000
6190; 17.3; 0; 0.0000
6200; 16.9; 0; 0.0000
6210; 17.3; 0; 0.0000
6220; 16.7; 0; 0.0000
6230; 16.8; 0; 0.0000
6240; 16.5; 0; 0.0000
6250; 16.4; 0; 0.0000
6260; 16.3; 0; 0.0000
6270; 16.4; 0; 0.0000
6280; 16.2; 0; 0.0000
6290; 16.0; 0; 0.0000
6300; 15.8; 0; 0.0000
6310; 15.5; 0; 0.0000
6320; 15.5; 0; 0.0000
6330; 15.1; 0; 0.0000
6340; 15.1; 0; 0.0000
6350; 14.8; 0; 0.0000
6360; 15.0; 0; 0.0000
6370; 14.4; 0; 0.0000
6380; 14.0; 0; 0.0000
6390; 13.8; 0; 0.0000
6400; 13.4; 0; 0.0000
6410; 13.6; 0; 0.0000
6420; 13.5; 0; 0.0000
6430; 13.8; 0; 0.0000
6440; 13.8; 0; 0.0000
6450; 13.8; 0; 0.0000
6460; 13.6; 0; 0.0000
6470; 13.3; 0; 0.0000
6480; 13.2; 0; 0.0000
6490; 13.3; 0; 0.0000
6500; 13.3; 0; 0.0000

File: data/rise_materials/Testdata-463.txt
Keywords
Material1;Material2;Material3;Material4;Product;Object;Scenario;Method;Reference;Comment;Owner;IsPublic;ImportDate
RPPVC;XLPE;;;Cable FIPEC 09 3x1x150 mm2;Low Voltage 0,6/1 kV;;ISO 5660;FIPEC Final Report on the European Commission, SMT4-CT96-2059, 410pp, ISBN 0 9532312 5 9, London 2000;;;1;2005-09-30 09:50:09
Scalars
Flux (kW/m2);tig (s);qmax (kw/m2);qtotal (MJ/m2);q180 (kw/m2);q300 (kw/m2);Mass loss (g);DHc (MJ/kg);Peak smoke production (m2/m2s);Total smoke produced (m2/m2);Specific extinction area (avg) (m2/kg);Area (m2);Thickness (mm);Density (kg/m3)
35;153;65;110.90;25.34;31.67;92.1;10.46;;;;0.008800;45;
VectorData
Time (s);HRR (kW/m2);SEA (m2/kg);SPR (m2/s)
0; 2.0; 0; 0.0000
10; 0.0; 0; 0.0000
20; 0.0; 0; 0.0000
30; 0.0; 611; 0.0009
40; 0.0; 1169; 0.0062
50; 0.0; 697; 0.0081
60; 0.0; 624; 0.0088
70; 0.0; 637; 0.0115
80; 0.0; 683; 0.0166
90; 0.0; 825; 0.0217
100; 0.0; 987; 0.0268
110; 0.0; 928; 0.0271
120; 0.0; 943; 0.0278
130; 0.0; 890; 0.0265
140; 0.0; 906; 0.0270
150; 0.0; 1132; 0.0328
160; 9.5; 630; 0.0211
170; 22.7; 493; 0.0197
180; 32.0; 408; 0.0159
190; 18.1; 709; 0.0263
200; 19.2; 366; 0.0133
210; 25.1; 303; 0.0108
220; 20.0; 414; 0.0144
230; 16.6; 418; 0.0128
240; 9.2; 550; 0.0183
250; 7.0; 523; 0.0171
260; 8.7; 469; 0.0145
270; 12.8; 379; 0.0134
280; 16.2; 318; 0.0122
290; 25.5; 237; 0.0105
300; 39.5; 184; 0.0091
310; 45.6; 210; 0.0111
320; 50.2; 246; 0.0128
330; 54.6; 258; 0.0145
340; 57.0; 257; 0.0154
350; 54.8; 273; 0.0142
360; 52.0; 231; 0.0118
370; 48.0; 188; 0.0099
380; 43.7; 209; 0.0102
390; 36.8; 247; 0.0110
400; 35.0; 178; 0.0075
410; 34.5; 201; 0.0081
420; 36.2; 199; 0.0080
430; 34.8; 150; 0.0056
440; 35.4; 158; 0.0055
450; 35.8; 151; 0.0051
460; 36.6; 169; 0.0057
470; 40.3; 275; 0.0104
480; 49.6; 588; 0.0254
490; 63.0; 697; 0.0304
500; 64.8; 532; 0.0189
510; 56.1; 382; 0.0110
520; 48.5; 288; 0.0083
530; 44.1; 271; 0.0066
540; 40.0; 216; 0.0043
550; 36.4; 105; 0.0021
560; 28.7; 99; 0.0019
570; 21.5; 90; 0.0015
580; 15.8; 122; 0.0020
590; 13.9; 96; 0.0015
600; 12.7; 79; 0.0013
610; 12.2; 58; 0.0010
620; 12.1; 33; 0.0006
630; 11.8; 28; 0.0005
640; 11.8; 31; 0.0005
650; 11.4; 38; 0.0007
660; 11.9; 23; 0.0004
670; 11.6; 20; 0.0003
680; 11.2; 17; 0.0003
690; 10.8; 23; 0.0004
700; 10.4; 12; 0.0002
710; 10.5; 27; 0.0005
720; 10.0; 18; 0.0003
730; 10.0; 14; 0.0002
740; 10.0; 15; 0.0003
750; 9.5; 22; 0.0004
760; 9.6; 19; 0.0003
770; 9.6; 20; 0.0003
780; 8.8; 25; 0.0004
790; 8.9; 19; 0.0003
800; 8.9; 22; 0.0003
810; 8.8; 21; 0.0004
820; 8.6; 14; 0.0002
830; 8.9; 19; 0.0003
840; 8.9; 6; 0.0001
850; 8.5; 6; 0.0001
860; 8.1; 12; 0.0002
870; 8.0; 31; 0.0004
880; 8.0; 29; 0.0004
890; 7.8; 35; 0.0006
900; 7.5; 35; 0.0006
910; 7.9; 33; 0.0005
920; 7.7; 41; 0.0006
930; 7.3; 29; 0.0005
940; 7.2; 37; 0.0006
950; 7.2; 29; 0.0004
960; 6.8; 39; 0.0006
970; 6.6; 38; 0.0006
980; 6.8; 36; 0.0006
990; 6.6; 41; 0.0007
1000; 6.4; 31; 0.0005
1010; 6.2; 27; 0.0004
1020; 6.6; 35; 0.0005
1030; 6.0; 32; 0.0005
1040; 5.9; 43; 0.0005
1050; 6.0; 11; 0.0001
1060; 5.9; 12; 0.0002
1070; 5.7; 14; 0.0002
1080; 5.7; 21; 0.0003
1090; 6.1; 32; 0.0003
1100; 5.7; 26; 0.0003
1110; 5.3; 24; 0.0003
1120; 5.1; 35; 0.0004
1130; 4.8; 40; 0.0005
1140; 5.3; 45; 0.0005
1150; 4.7; 52; 0.0007
1160; 4.8; 47; 0.0006
1170; 5.0; 79; 0.0008
1180; 4.4; 51; 0.0006
1190; 4.9; 35; 0.0005
1200; 4.4; 46; 0.0005
1210; 4.4; 32; 0.0003
1220; 4.7; 41; 0.0005
1230; 4.1; 45; 0.0005
1240; 3.9; 39; 0.0005
1250; 4.2; 49; 0.0006
1260; 4.3; 55; 0.0005
1270; 4.0; 48; 0.0005
1280; 4.0; 39; 0.0005
1290; 3.6; 47; 0.0005
1300; 3.6; 42; 0.0005
1310; 3.6; 35; 0.0003
1320; 3.5; 35; 0.0003
1330; 3.6; 13; 0.0001
1340; 3.3; 22; 0.0002
1350; 2.9; 28; 0.0002
1360; 3.2; 35; 0.0003
1370; 2.8; 23; 0.0003
1380; 2.9; 10; 0.0001
1390; 2.9; 30; 0.0003
1400; 2.8; 16; 0.0002
1410; 2.5; 3; 0.0000
1420; 2.4; 15; 0.0001
1430; 2.3; 10; 0.0001
1440; 2.4; 5; 0.0001
1450; 2.2; 19; 0.0002
1460; 2.0; 6; 0.0000
1470; 1.8; 20; 0.0002
1480; 1.6; 13; 0.0001
1490; 1.1; 30; 0.0003
1500; 1.2; 29; 0.0003
1510; 1.2; 18; 0.0002
1520; 1.0; 23; 0.0002
1530; 0.9; 11; 0.0001
1540; 1.1; 13; 0.0001
1550; 0.7; 19; 0.0001
1560; 0.6; 7; 0.0001
1570; 0.0; 1; 0.0000
1580; 0.3; 8; 0.0001
1590; 0.8; 10; 0.0001
1600; 0.3; 17; 0.0001
1610; 0.1; 11; 0.0001
1620; 0.0; 9; 0.0001
1630; 0.0; 9; 0.0001
1640; 0.0; 9; 0.0001
1650; 0.0; 2; 0.0000
1660; 0.0; 2; 0.0000
1670; 0.3; 5; 0.0000
1680; 0.1; 12; 0.0001
1690; 0.0; 3; 0.0000
1700; 0.0; 5; 0.0000
1710; 0.0; 4; 0.0000
1720; 0.0; 7; 0.0001
1730; 0.0; 6; 0.0001
1740; 0.0; 2; 0.0000
1750; 0.0; 17; 0.0002
1760; 0.0; 15; 0.0001
1770; 0.0; 23; 0.0002
1780; 0.0; 20; 0.0002
1790; 0.0; 16; 0.0002
1800; 0.0; 21; 0.0002
1810; 0.0; 18; 0.0002
1820; 0.0; 21; 0.0002
1830; 0.0; 20; 0.0002
1840; 0.0; 29; 0.0003
1850; 0.0; 28; 0.0003
1860; 0.0; 48; 0.0005
1870; 0.0; 35; 0.0004
1880; 0.0; 37; 0.0004
1890; 0.0; 28; 0.0003
1900; 0.0; 54; 0.0005
1910; 0.0; 53; 0.0005
1920; 0.0; 40; 0.0004
1930; 0.0; 22; 0.0003
1940; 0.0; 33; 0.0004
1950; 0.0; 36; 0.0004
1960; 0.0; 33; 0.0004
1970; 0.3; 29; 0.0003
1980; 0.0; 30; 0.0003
1990; 0.0; 33; 0.0004
2000; 0.1; 30; 0.0004
2010; 0.1; 32; 0.0003
2020; 0.0; 37; 0.0003
2030; 0.1; 29; 0.0003
2040; 0.2; 31; 0.0004
2050; 0.2; 36; 0.0004
2060; 0.2; 50; 0.0005
2070; 0.5; 51; 0.0006
2080; 0.2; 54; 0.0006
2090; 0.6; 46; 0.0005
2100; 0.6; 51; 0.0006
2110; 0.4; 46; 0.0006
2120; 0.9; 50; 0.0005
2130; 0.6; 60; 0.0007
2140; 1.4; 62; 0.0008
2150; 1.4; 64; 0.0007
2160; 1.0; 60; 0.0008
2170; 0.9; 63; 0.0009
2180; 1.6; 71; 0.0009
2190; 1.1; 78; 0.0010
2200; 1.2; 64; 0.0009
2210; 1.3; 66; 0.0008
2220; 1.3; 71; 0.0010
2230; 1.6; 89; 0.0011
2240; 1.0; 83; 0.0010
2250; 0.8; 81; 0.0011
2260; 1.4; 75; 0.0011
2270; 1.4; 85; 0.0012
2280; 1.6; 103; 0.0014
2290; 1.5; 83; 0.0012
2300; 1.8; 83; 0.0012
2310; 1.7; 85; 0.0012
2320; 2.0; 91; 0.0013
2330; 2.0; 98; 0.0015
2340; 1.7; 111; 0.0014
2350; 1.8; 109; 0.0014
2360; 2.0; 101; 0.0017
2370; 2.2; 101; 0.0016
2380; 2.1; 96; 0.0014
2390; 2.2; 107; 0.0016
2400; 2.1; 93; 0.0015
2410; 2.1; 95; 0.0015
2420; 2.5; 87; 0.0013
2430; 2.7; 77; 0.0013
2440; 2.7; 88; 0.0014
2450; 2.9; 83; 0.0013
2460; 3.0; 88; 0.0014
2470; 3.0; 93; 0.0016
2480; 3.3; 91; 0.0016
2490; 3.3; 104; 0.0017
2500; 3.4; 114; 0.0019
2510; 3.5; 103; 0.0017
2520; 3.5; 113; 0.0019
2530; 3.7; 111; 0.0020
2540; 4.4; 108; 0.0019
2550; 4.3; 117; 0.0021
2560; 4.5; 120; 0.0023
2570; 4.8; 144; 0.0024
2580; 4.5; 136; 0.0024
2590; 4.9; 123; 0.0025
2600; 4.6; 127; 0.0025
2610; 4.9; 134; 0.0026
2620; 5.2; 143; 0.0029
2630; 5.4; 138; 0.0027
2640; 4.9; 137; 0.0027
2650; 5.4; 133; 0.0028
2660; 5.5; 131; 0.0030
2670; 5.7; 149; 0.0032
2680; 5.9; 153; 0.0031
2690; 6.4; 151; 0.0033
2700; 6.5; 142; 0.0033
2710; 6.5; 167; 0.0038
2720; 6.6; 157; 0.0035
2730; 6.5; 152; 0.0037
2740; 6.6; 149; 0.0037
2750; 6.9; 166; 0.0040
2760; 6.9; 167; 0.0039
2770; 7.3; 158; 0.0042
2780; 7.3; 160; 0.0042
2790; 7.7; 177; 0.0044
2800; 7.6; 173; 0.0044
2810; 7.6; 168; 0.0047
2820; 7.8; 178; 0.0048
2830; 7.8; 168; 0.0045
2840; 7.8; 162; 0.0047
2850; 8.1; 173; 0.0049
2860; 8.2; 157; 0.0046
2870; 8.8; 158; 0.0049
2880; 8.3; 168; 0.0049
2890; 8.2; 173; 0.0048
2900; 8.5; 169; 0.0050
2910; 8.6; 172; 0.0048
2920; 8.8; 169; 0.0046
2930; 8.8; 161; 0.0049
2940; 8.8; 158; 0.0049
2950; 9.1; 166; 0.0050
2960; 8.5; 175; 0.0048
2970; 8.6; 169; 0.0050
2980; 8.8; 172; 0.0051
2990; 8.8; 165; 0.0048
3000; 8.8; 169; 0.0049
3010; 8.7; 167; 0.0048
3020; 8.7; 159; 0.0048
3030; 9.0; 176; 0.0049
3040; 9.2; 179; 0.0048
3050; 9.4; 168; 0.0048
3060; 9.0; 155; 0.0045
3070; 9.6; 166; 0.0049
3080; 9.2; 167; 0.0043
3090; 9.2; 177; 0.0046
3100; 9.1; 159; 0.0042
3110; 8.8; 117; 0.0043
3120; 11.7; 153; 0.0042
3130; 13.2; 257; 0.0040
3140; 10.1; 157; 0.0039
3150; 9.3; 163; 0.0040
3160; 9.2; 168; 0.0041
3170; 9.4; 172; 0.0041
3180; 9.2; 160; 0.0040
3190; 9.2; 155; 0.0037
3200; 9.0; 159; 0.0038
3210; 9.1; 158; 0.0037
3220; 9.2; 173; 0.0038
3230; 9.2; 153; 0.0035
3240; 8.9; 168; 0.0036
3250; 9.2; 162; 0.0035
3260; 9.1; 159; 0.0036
3270; 9.3; 152; 0.0033
3280; 8.8; 160; 0.0035
3290; 9.2; 175; 0.0037
3300; 9.5; 171; 0.0034
3310; 9.4; 172; 0.0036
3320; 9.1; 165; 0.0035
3330; 9.0; 149; 0.0032
3340; 9.2; 156; 0.0032
3350; 9.6; 180; 0.0034
3360; 9.8; 159; 0.0031
3370; 9.9; 153; 0.0032
3380; 11.4; 145; 0.0027
3390; 14.1; 131; 0.0025
3400; 12.2; 149; 0.0028
3410; 11.5; 149; 0.0025
3420; 11.5; 131; 0.0025
3430; 11.4; 137; 0.0027
3440; 13.8; 140; 0.0025
3450; 14.4; 127; 0.0024
3460; 16.0; 131; 0.0025
3470; 16.8; 144; 0.0026
3480; 17.1; 131; 0.0024
3490; 18.2; 121; 0.0023
3500; 17.9; 148; 0.0029
3510; 19.3; 167; 0.0028
3520; 20.2; 181; 0.0031
3530; 21.1; 144; 0.0030
3540; 21.8; 161; 0.0032
3550; 22.9; 160; 0.0030
3560; 24.4; 186; 0.0035
3570; 24.4; 207; 0.0037
3580; 24.5; 171; 0.0034
3590; 25.5; 207; 0.0040
3600; 25.9; 204; 0.0038
3610; 27.1; 187; 0.0037
3620; 28.3; 195; 0.0038
3630; 29.8; 171; 0.0034
3640; 31.8; 190; 0.0037
3650; 31.9; 175; 0.0035
3660; 32.6; 195; 0.0036
3670; 33.2; 186; 0.0036
3680; 34.3; 187; 0.0039
3690; 34.4; 222; 0.0040
3700; 34.3; 217; 0.0043
3710; 34.9; 229; 0.0047
3720; 34.9; 220; 0.0045
3730; 35.5; 239; 0.0045
3740; 35.9; 265; 0.0046
3750; 36.8; 223; 0.0045
3760; 36.9; 249; 0.0048
3770; 37.0; 228; 0.0045
3780; 38.1; 209; 0.0041
3790; 38.1; 229; 0.0040
3800; 38.7; 186; 0.0039
3810; 39.5; 220; 0.0045
3820; 39.9; 236; 0.0043
3830; 39.1; 230; 0.0042
3840; 39.1; 194; 0.0038
3850; 38.9; 191; 0.0038
3860; 38.2; 231; 0.0040
3870; 38.4; 185; 0.0032
3880; 38.2; 159; 0.0029
3890; 37.5; 201; 0.0037
3900; 36.7; 159; 0.0030
3910; 36.0; 191; 0.0036
3920; 36.7; 183; 0.0030
3930; 36.4; 135; 0.0024
3940; 33.9; 139; 0.0027
3950; 34.7; 136; 0.0024
3960; 36.8; 133; 0.0025
3970; 36.7; 116; 0.0021
3980; 36.2; 147; 0.0025
3990; 36.4; 138; 0.0023
4000; 36.8; 150; 0.0026
4010; 37.0; 118; 0.0020
4020; 36.3; 121; 0.0020
4030; 35.4; 118; 0.0020
4040; 35.3; 129; 0.0021
4050; 34.5; 129; 0.0023
4060; 35.0; 116; 0.0019
4070; 34.4; 129; 0.0021
4080; 33.8; 99; 0.0015
4090; 33.5; 95; 0.0014
4100; 32.8; 85; 0.0014
4110; 31.8; 108; 0.0016
4120; 32.1; 87; 0.0013
4130; 31.9; 74; 0.0012
4140; 31.2; 85; 0.0013
4150; 30.1; 87; 0.0013
4160; 30.6; 88; 0.0012
4170; 30.5; 93; 0.0013
4180; 30.3; 66; 0.0010
4190; 29.4; 90; 0.0014
4200; 26.2; 101; 0.0015
4210; 26.2; 102; 0.0014
4220; 27.8; 95; 0.0014
4230; 26.7; 94; 0.0014
4240; 26.0; 90; 0.0013
4250; 27.7; 97; 0.0014
4260; 27.9; 68; 0.0010
4270; 27.5; 94; 0.0014
4280; 26.8; 111; 0.0015
4290; 27.3; 129; 0.0016
4300; 26.7; 110; 0.0014
4310; 26.0; 104; 0.0013
4320; 26.0; 79; 0.0010
4330; 24.8; 90; 0.0011
4340; 23.5; 65; 0.0009
4350; 24.2; 93; 0.0012
4360; 22.6; 105; 0.0012
4370; 22.2; 77; 0.0010
4380; 21.5; 75; 0.0009
4390; 21.5; 77; 0.0010
4400; 20.6; 82; 0.0011
4410; 20.1; 89; 0.0010
4420; 19.3; 66; 0.0007
4430; 20.2; 45; 0.0006
4440; 20.3; 49; 0.0006
4450; 19.7; 76; 0.0008
4460; 18.5; 94; 0.0010
4470; 18.6; 60; 0.0007
4480; 18.2; 74; 0.0008
4490; 17.7; 63; 0.0006
4500; 17.4; 60; 0.0007
4510; 17.4; 46; 0.0005
4520; 17.2; 68; 0.0007
4530; 17.7; 57; 0.0005
4540; 17.3; 48; 0.0005
4550; 16.7; 31; 0.0003
4560; 16.2; 42; 0.0004
4570; 15.7; 50; 0.0005
4580; 15.8; 48; 0.0004
4590; 16.1; 34; 0.0003
4600; 15.4; 30; 0.0003
4610; 15.4; 17; 0.0002
4620; 15.2; 21; 0.0002
4630; 15.6; 24; 0.0002
4640; 14.7; 29; 0.0004
4650; 14.5; 48; 0.0004
4660; 14.7; 24; 0.0002
4670; 14.4; 14; 0.0001
4680; 14.9; 9; 0.0001
4690; 14.4; 28; 0.0002
4700; 14.3; 24; 0.0002
4710; 14.3; 28; 0.0003
4720; 14.8; 13; 0.0001
4730; 14.0; 13; 0.0001
4740; 14.0; 0; 0.0000
4750; 14.0; 0; 0.0000
4760; 14.2; 0; 0.0000
4770; 14.2; 0; 0.0000
4780; 13.7; 0; 0.0000
4790; 13.4; 0; 0.0000
4800; 14.0; 0; 0.0000
4810; 13.7; 0; 0.0000
4820; 13.7; 0; 0.0000
4830; 13.9; 0; 0.0000
4840; 14.2; 0; 0.0000
4850; 14.0; 0; 0.0000
4860; 14.6; 0; 0.0000
4870; 14.5; 0; 0.0000
4880; 14.3; 0; 0.0000
4890; 14.1; 0; 0.0000
4900; 13.7; 0; 0.0000
4910; 13.9; 0; 0.0000
4920; 13.9; 0; 0.0000
4930; 14.1; 0; 0.0000
4940; 13.7; 0; 0.0000
4950; 13.8; 0; 0.0000
4960; 14.0; 0; 0.0000
4970; 13.5; 0; 0.0000
4980; 13.5; 0; 0.0000
4990; 13.9; 0; 0.0000
5000; 14.0; 0; 0.0000
5010; 14.7; 0; 0.0000
5020; 15.2; 0; 0.0000
5030; 15.0; 0; 0.0000
5040; 14.5; 0; 0.0000
5050; 15.0; 0; 0.0000
5060; 14.6; 0; 0.0000
5070; 14.2; 0; 0.0000
5080; 14.3; 0; 0.0000
5090; 14.4; 0; 0.0000
5100; 14.0; 0; 0.0000
5110; 14.8; 0; 0.0000
5120; 14.9; 0; 0.0000
5130; 15.0; 0; 0.0000
5140; 15.2; 0; 0.0000
5150; 14.9; 0; 0.0000
5160; 15.2; 0; 0.0000
5170; 15.4; 0; 0.0000
5180; 15.6; 0; 0.0000
5190; 15.6; 0; 0.0000
5200; 16.2; 0; 0.0000
5210; 16.1; 0; 0.0000
5220; 15.5; 0; 0.0000
5230; 15.1; 0; 0.0000
5240; 15.5; 0; 0.0000
5250; 15.7; 0; 0.0000
5260; 15.4; 0; 0.0000
5270; 15.4; 0; 0.0000
5280; 15.8; 0; 0.0000
5290; 15.7; 0; 0.0000
5300; 15.8; 0; 0.0000
5310; 16.0; 0; 0.0000
5320; 16.4; 0; 0.0000
5330; 15.8; 0; 0.0000
5340; 16.0; 0; 0.0000
5350; 16.2; 0; 0.0000
5360; 16.3; 0; 0.0000
5370; 16.8; 0; 0.0000
5380; 17.0; 0; 0.0000
5390; 17.5; 0; 0.0000
5400; 17.3; 0; 0.0000
5410; 17.8; 0; 0.0000
5420; 17.0; 0; 0.0000
5430; 16.8; 0; 0.0000
5440; 17.0; 0; 0.0000
5450; 17.1; 0; 0.0000
5460; 18.0; 0; 0.0000
5470; 18.1; 0; 0.0000
5480; 17.5; 0; 0.0000
5490; 17.6; 0; 0.0000
5500; 17.4; 0; 0.0000
5510; 17.7; 0; 0.0000
5520; 18.5; 0; 0.0000
5530; 17.5; 0; 0.0000
5540; 18.0; 0; 0.0000
5550; 18.3; 0; 0.0000
5560; 18.4; 0; 0.0000
5570; 18.0; 0; 0.0000
5580; 18.1; 0; 0.0000
5590; 18.5; 0; 0.0000
5600; 19.2; 0; 0.0000
5610; 19.0; 0; 0.0000
5620; 18.8; 0; 0.0000
5630; 18.9; 0; 0.0000
5640; 19.3; 0; 0.0000
5650; 19.3; 0; 0.0000
5660; 19.1; 0; 0.0000
5670; 19.2; 0; 0.0000
5680; 19.7; 0; 0.0000
5690; 19.9; 0; 0.0000
5700; 20.2; 0; 0.0000
5710; 20.1; 0; 0.0000
5720; 20.2; 0; 0.0000
5730; 20.2; 0; 0.0000
5740; 20.2; 0; 0.0000
5750; 19.7; 0; 0.0000
5760; 20.1; 0; 0.0000
5770; 20.5; 0; 0.0000
5780; 20.3; 0; 0.0000
5790; 20.6; 0; 0.0000
5800; 20.5; 0; 0.0000
5810; 20.3; 0; 0.0000
5820; 20.1; 0; 0.0000
5830; 20.4; 0; 0.0000
5840; 20.4; 0; 0.0000
5850; 20.7; 0; 0.0000
5860; 20.6; 0; 0.0000
5870; 21.0; 0; 0.0000
5880; 20.8; 0; 0.0000
5890; 20.8; 0; 0.0000
5900; 20.7; 0; 0.0000
5910; 20.4; 0; 0.0000
5920; 20.8; 0; 0.0000
5930; 20.9; 0; 0.0000
5940; 20.8; 0; 0.0000
5950; 20.5; 0; 0.0000
5960; 20.6; 0; 0.0000
5970; 20.7; 0; 0.0000
5980; 20.4; 0; 0.0000
5990; 20.7; 0; 0.0000
6000; 21.2; 0; 0.0000
6010; 20.7; 0; 0.0000
6020; 20.7; 0; 0.0000
6030; 20.9; 0; 0.0000
6040; 21.1; 0; 0.0000
6050; 20.8; 0; 0.0000
6060; 20.9; 0; 0.0000
6070; 20.8; 0; 0.0000
6080; 21.1; 0; 0.0000
6090; 20.8; 0; 0.0000
6100; 20.7; 0; 0.0000
6110; 20.5; 0; 0.0000
6120; 20.8; 0; 0.0000
6130; 20.8; 0; 0.0000
6140; 20.9; 0; 0.0000
6150; 20.9; 0; 0.0000
6160; 20.9; 0; 0.0000
6170; 21.1; 0; 0.0000
6180; 21.0; 0; 0.0000
6190; 21.0; 0; 0.0000
6200; 21.1; 0; 0.0000
6210; 20.9; 0; 0.0000
6220; 20.7; 0; 0.0000
6230; 21.0; 0; 0.0000
6240; 20.8; 0; 0.0000
6250; 21.0; 0; 0.0000
6260; 21.1; 0; 0.0000
6270; 20.9; 0; 0.0000
6280; 21.2; 0; 0.0000
6290; 21.1; 0; 0.0000
6300; 20.9; 0; 0.0000
6310; 21.0; 0; 0.0000
6320; 21.2; 0; 0.0000
6330; 21.1; 0; 0.0000
6340; 21.2; 0; 0.0000
6350; 20.5; 0; 0.0000
6360; 20.8; 0; 0.0000
6370; 20.7; 0; 0.0000
6380; 21.4; 0; 0.0000
6390; 21.9; 0; 0.0000
6400; 21.2; 0; 0.0000
6410; 21.2; 0; 0.0000
6420; 21.6; 0; 0.0000
6430; 21.4; 0; 0.0000
6440; 21.7; 0; 0.0000
6450; 21.7; 0; 0.0000
6460; 21.7; 0; 0.0000
6470; 20.9; 0; 0.0000
6480; 20.0; 0; 0.0000
6490; 20.6; 0; 0.0000
6500; 21.4; 0; 0.0000
6510; 21.0; 0; 0.0000
6520; 20.2; 0; 0.0000
6530; 19.5; 0; 0.0000
6540; 19.7; 0; 0.0000
6550; 19.6; 0; 0.0000
6560; 19.6; 0; 0.0000
6570; 19.7; 0; 0.0000
6580; 19.8; 0; 0.0000
6590; 19.5; 0; 0.0000
6600; 20.0; 0; 0.0000
6610; 19.8; 0; 0.0000
6620; 20.1; 0; 0.0000
6630; 20.5; 0; 0.0000
6640; 20.5; 0; 0.0000
6650; 20.9; 0; 0.0000
6660; 20.3; 0; 0.0000
6670; 20.6; 0; 0.0000
6680; 20.8; 0; 0.0000
6690; 21.7; 0; 0.0000
6700; 21.3; 0; 0.0000
6710; 21.0; 0; 0.0000
6720; 20.8; 0; 0.0000
6730; 20.9; 0; 0.0000
6740; 21.0; 0; 0.0000
6750; 21.0; 0; 0.0000
6760; 21.2; 0; 0.0000
6770; 21.0; 0; 0.0000
6780; 21.4; 0; 0.0000
6790; 21.6; 0; 0.0000
6800; 21.4; 0; 0.0000
6810; 21.4; 0; 0.0000
6820; 21.5; 0; 0.0000
6830; 21.2; 0; 0.0000
6840; 21.6; 0; 0.0000
6850; 21.7; 0; 0.0000
6860; 22.0; 0; 0.0000
6870; 21.9; 0; 0.0000
6880; 22.0; 0; 0.0000
6890; 22.0; 0; 0.0000
6900; 22.1; 0; 0.0000
6910; 22.0; 0; 0.0000
6920; 22.6; 0; 0.0000
6930; 22.4; 0; 0.0000
6940; 22.7; 0; 0.0000
6950; 22.6; 0; 0.0000
6960; 22.4; 0; 0.0000
6970; 22.6; 0; 0.0000
6980; 22.6; 0; 0.0000
6990; 22.4; 0; 0.0000
7000; 22.7; 0; 0.0000
7010; 22.9; 0; 0.0000
7020; 22.9; 0; 0.0000
7030; 23.3; 0; 0.0000
7040; 23.4; 0; 0.0000
7050; 22.9; 0; 0.0000
7060; 23.2; 0; 0.0000
7070; 23.7; 0; 0.0000
7080; 23.7; 0; 0.0000
7090; 23.5; 0; 0.0000
7100; 23.5; 0; 0.0000
7110; 23.6; 0; 0.0000
7120; 24.6; 0; 0.0000
7130; 24.1; 0; 0.0000
7140; 24.3; 0; 0.0000
7150; 24.3; 0; 0.0000
7160; 24.2; 0; 0.0000
7170; 24.6; 0; 0.0000
