Repository: johodges/materials

## A Non-Dimensional Scaling Approach to Modeling Material Pyrolysis

This repository contains the data, scripts, and technical documents required to generate the SPyro cone validation cases.

## Instructions
* Clone this repository with submodules
  ```
  git clone --recurse-submodules https://github.com/johodges/materials
  ```
* Pre-process data
  ```
  python materials/scripts/initialize.py
  ```
* Build latest FDS (example for impi_intel_linux target, but use relevant make target for platform)
  ```
  git clone git@github.com:firemodels/fds.git && cd fds
  cd Build/impi_intel_linux
  ./make_fds.sh
  ln -s fds_impi_intel_linux fds
  cd ../..
  ```
* Run cases
  ```

File: data/rise_materials/Testdata-464.txt
Keywords
Material1;Material2;Material3;Material4;Product;Object;Scenario;Method;Reference;Comment;Owner;IsPublic;ImportDate
POlyolefin;XLPE;;;Cable FIPEC 10 3x1x150 mm2;Low Voltage 0,6/1 kV;;ISO 5660;FIPEC Final Report on the European Commission, SMT4-CT96-2059, 410pp, ISBN 0 9532312 5 9, London 2000;;;1;2005-09-30 09:52:32
Scalars
Flux (kW/m2);tig (s);qmax (kw/m2);qtotal (MJ/m2);q180 (kw/m2);q300 (kw/m2);Mass loss (g);DHc (MJ/kg);Peak smoke production (m2/m2s);Total smoke produced (m2/m2);Specific extinction area (avg) (m2/kg);Area (m2);Thickness (mm);Density (kg/m3)
75;29;148;560.29;114.15;96.34;142.0;34.53;;;;0.008800;45;
VectorData
Time (s);HRR (kW/m2);SEA (m2/kg);SPR (m2/s)
0; 0.0; 150; 0.0012
10; 0.0; 0; 0.0012
20; 0.0; 986; 0.0018
30; 3.2; 301; 0.0083
40; 97.8; 205; 0.0128
50; 141.4; 202; 0.0154
60; 144.1; 210; 0.0152
70; 147.3; 276; 0.0199
80; 148.2; 314; 0.0220
90; 143.3; 316; 0.0212
100; 136.9; 323; 0.0200
110; 129.9; 307; 0.0176
120; 119.6; 248; 0.0136
130; 113.0; 226; 0.0117
140; 106.4; 189; 0.0091
150; 101.2; 162; 0.0072
160; 96.9; 137; 0.0058
170; 92.7; 113; 0.0046
180; 89.9; 106; 0.0041
190; 87.4; 80; 0.0030
200; 84.6; 82; 0.0028
210; 82.6; 71; 0.0025
220; 80.8; 69; 0.0024
230; 78.5; 45; 0.0014
240; 77.0; 33; 0.0011
250; 74.7; 31; 0.0011
260; 73.1; 29; 0.0009
270; 71.3; 18; 0.0005
280; 69.9; 23; 0.0006
290; 68.5; 12; 0.0003
300; 66.5; 8; 0.0002
310; 64.2; 0; 0.0000
320; 61.9; 0; 0.0000
330; 60.3; 0; 0.0000
340; 58.4; 0; 0.0000
350; 56.9; 0; 0.0000
360; 55.1; 0; 0.0000
370; 53.6; 0; 0.0000
380; 52.3; 0; 0.0000
390; 50.5; 0; 0.0000
400; 49.2; 0; 0.0000
410; 48.1; 0; 0.0000
420; 46.9; 0; 0.0000
430; 45.8; 0; 0.0000
440; 44.8; 0; 0.0000
450; 44.1; 0; 0.0000
460; 42.9; 0; 0.0000
470; 42.0; 0; 0.0000
480; 41.5; 0; 0.0000
490; 40.9; 0; 0.0000
500; 39.3; 0; 0.0000
510; 38.7; 0; 0.0000
520; 38.2; 0; 0.0000
530; 37.6; 5; 0.0001
540; 36.7; 0; 0.0000
550; 36.5; 7; 0.0001
560; 35.9; 6; 0.0001
570; 34.9; 11; 0.0002
580; 35.0; 18; 0.0003
590; 34.7; 11; 0.0002
600; 34.0; 0; 0.0000
610; 33.4; 0; 0.0000
620; 32.6; 0; 0.0000
630; 31.7; 0; 0.0000
640; 31.3; 0; 0.0000
650; 31.3; 2; 0.0000
660; 30.8; 0; 0.0000
670; 30.0; 0; 0.0000
680; 29.3; 6; 0.0001
690; 29.3; 5; 0.0001
700; 28.9; 6; 0.0001
710; 28.2; 13; 0.0003
720; 27.6; 5; 0.0001
730; 26.9; 11; 0.0002
740; 27.0; 18; 0.0003
750; 26.3; 30; 0.0005
760; 26.1; 12; 0.0002
770; 25.8; 45; 0.0008
780; 25.3; 40; 0.0007
790; 25.1; 23; 0.0004
800; 24.6; 11; 0.0002
810; 24.7; 7; 0.0001
820; 24.1; 7; 0.0001
830; 23.9; 16; 0.0003
840; 23.4; 8; 0.0001
850; 23.0; 0; 0.0000
860; 22.6; 0; 0.0000
870; 22.4; 0; 0.0000
880; 22.0; 4; 0.0001
890; 21.8; 1; 0.0000
900; 21.7; 29; 0.0005
910; 21.1; 0; 0.0000
920; 20.8; 0; 0.0000
930; 21.1; 0; 0.0000
940; 20.7; 0; 0.0000
950; 20.3; 0; 0.0000
960; 20.1; 0; 0.0000
970; 20.1; 0; 0.0000
980; 20.1; 0; 0.0000
990; 19.6; 0; 0.0000
1000; 19.4; 0; 0.0000
1010; 19.2; 0; 0.0000
1020; 19.1; 0; 0.0000
1030; 19.3; 0; 0.0000
1040; 19.3; 0; 0.0000
1050; 19.5; 0; 0.0000
1060; 20.0; 0; 0.0000
1070; 20.5; 0; 0.0000
1080; 20.3; 0; 0.0000
1090; 20.6; 2; 0.0000
1100; 21.1; 0; 0.0000
1110; 21.7; 0; 0.0000
1120; 21.9; 0; 0.0000
1130; 22.5; 0; 0.0000
1140; 22.9; 0; 0.0000
1150; 23.6; 0; 0.0000
1160; 24.5; 0; 0.0000
1170; 25.3; 0; 0.0000
1180; 26.1; 0; 0.0000
1190; 26.8; 0; 0.0000
1200; 27.5; 0; 0.0000
1210; 28.1; 0; 0.0000
1220; 28.5; 0; 0.0000
1230; 29.1; 0; 0.0000
1240; 29.4; 0; 0.0000
1250; 29.8; 0; 0.0000
1260; 29.8; 0; 0.0000
1270; 30.8; 0; 0.0000
1280; 31.3; 0; 0.0000
1290; 31.3; 0; 0.0000
1300; 31.9; 0; 0.0000
1310; 32.3; 0; 0.0000
1320; 32.6; 0; 0.0000
1330; 33.5; 0; 0.0000
1340; 33.2; 0; 0.0000
1350; 33.9; 0; 0.0000
1360; 34.4; 0; 0.0000
1370; 34.5; 0; 0.0000
1380; 35.1; 0; 0.0000
1390; 35.0; 0; 0.0000
1400; 34.8; 6; 0.0001
1410; 35.1; 0; 0.0000
1420; 35.4; 17; 0.0003
1430; 36.4; 0; 0.0000
1440; 36.7; 0; 0.0000
1450; 37.4; 0; 0.0000
1460; 37.5; 0; 0.0000
1470; 38.2; 0; 0.0000
1480; 38.6; 0; 0.0000
1490; 39.5; 2; 0.0000
1500; 40.2; 0; 0.0000
1510; 41.3; 0; 0.0000
1520; 41.7; 0; 0.0000
1530; 42.6; 0; 0.0000
1540; 43.1; 0; 0.0000
1550; 43.7; 0; 0.0000
1560; 44.2; 0; 0.0000
1570; 44.3; 0; 0.0000
1580; 45.0; 0; 0.0000
1590; 45.5; 0; 0.0000
1600; 45.7; 0; 0.0000
1610; 45.9; 0; 0.0000
1620; 46.3; 0; 0.0000
1630; 46.6; 0; 0.0000
1640; 46.5; 0; 0.0000
1650; 46.3; 0; 0.0000
1660; 46.6; 0; 0.0000
1670; 46.4; 0; 0.0000
1680; 46.4; 0; 0.0000
1690; 47.1; 0; 0.0000
1700; 47.1; 0; 0.0000
1710; 47.4; 0; 0.0000
1720; 48.0; 0; 0.0000
1730; 47.2; 0; 0.0000
1740; 47.9; 0; 0.0000
1750; 48.5; 0; 0.0000
1760; 48.3; 0; 0.0000
1770; 48.2; 0; 0.0000
1780; 49.1; 0; 0.0000
1790; 50.2; 0; 0.0000
1800; 50.5; 0; 0.0000
1810; 50.4; 0; 0.0000
1820; 50.7; 0; 0.0000
1830; 50.4; 0; 0.0000
1840; 50.6; 0; 0.0000
1850; 51.2; 0; 0.0000
1860; 51.2; 0; 0.0000
1870; 51.0; 0; 0.0000
1880; 50.5; 0; 0.0000
1890; 49.9; 0; 0.0000
1900; 49.7; 0; 0.0000
1910; 49.5; 0; 0.0000
1920; 49.8; 0; 0.0000
1930; 49.8; 0; 0.0000
1940; 49.8; 0; 0.0000
1950; 50.1; 0; 0.0000
1960; 49.8; 0; 0.0000
1970; 49.0; 0; 0.0000
1980; 48.9; 0; 0.0000
1990; 48.2; 0; 0.0000
2000; 48.7; 0; 0.0000
2010; 48.2; 0; 0.0000
2020; 48.4; 0; 0.0000
2030; 48.5; 0; 0.0000
2040; 48.4; 0; 0.0000
2050; 48.2; 0; 0.0000
2060; 48.3; 0; 0.0000
2070; 48.3; 0; 0.0000
2080; 47.8; 0; 0.0000
2090; 48.0; 0; 0.0000
2100; 47.5; 0; 0.0000
2110; 48.0; 0; 0.0000
2120; 47.8; 0; 0.0000
2130; 47.8; 0; 0.0000
2140; 48.1; 0; 0.0000
2150; 48.2; 0; 0.0000
2160; 47.6; 0; 0.0000
2170; 47.8; 0; 0.0000
2180; 47.6; 0; 0.0000
2190; 47.4; 0; 0.0000
2200; 47.5; 0; 0.0000
2210; 47.3; 0; 0.0000
2220; 47.4; 0; 0.0000
2230; 46.8; 0; 0.0000
2240; 46.8; 0; 0.0000
2250; 46.8; 0; 0.0000
2260; 46.0; 0; 0.0000
2270; 46.3; 0; 0.0000
2280; 45.7; 0; 0.0000
2290; 45.5; 0; 0.0000
2300; 45.9; 0; 0.0000
2310; 46.1; 0; 0.0000
2320; 45.9; 0; 0.0000
2330; 46.2; 0; 0.0000
2340; 45.9; 0; 0.0000
2350; 46.4; 0; 0.0000
2360; 46.7; 0; 0.0000
2370; 46.7; 0; 0.0000
2380; 46.5; 0; 0.0000
2390; 46.0; 0; 0.0000
2400; 47.4; 0; 0.0000
2410; 47.5; 0; 0.0000
2420; 47.0; 0; 0.0000
2430; 47.0; 0; 0.0000
2440; 46.9; 0; 0.0000
2450; 46.9; 0; 0.0000
2460; 47.0; 0; 0.0000
2470; 47.4; 0; 0.0000
2480; 47.1; 0; 0.0000
2490; 48.2; 0; 0.0000
2500; 48.6; 0; 0.0000
2510; 48.4; 0; 0.0000
2520; 48.7; 0; 0.0000
2530; 49.1; 0; 0.0000
2540; 49.0; 0; 0.0000
2550; 48.9; 0; 0.0000
2560; 49.6; 0; 0.0000
2570; 49.5; 0; 0.0000
2580; 49.8; 0; 0.0000
2590; 50.2; 0; 0.0000
2600; 50.1; 0; 0.0000
2610; 50.6; 0; 0.0000
2620; 51.0; 0; 0.0000
2630; 51.1; 0; 0.0000
2640; 51.2; 0; 0.0000
2650; 51.0; 0; 0.0000
2660; 51.2; 0; 0.0000
2670; 51.7; 0; 0.0000
2680; 51.4; 0; 0.0000
2690; 52.5; 0; 0.0000
2700; 52.4; 0; 0.0000
2710; 51.6; 0; 0.0000
2720; 52.5; 0; 0.0000
2730; 51.9; 0; 0.0000
2740; 51.8; 0; 0.0000
2750; 51.8; 0; 0.0000
2760; 50.8; 0; 0.0000
2770; 51.3; 0; 0.0000
2780; 51.3; 0; 0.0000
2790; 51.9; 0; 0.0000
2800; 51.7; 0; 0.0000
2810; 51.7; 0; 0.0000
2820; 51.3; 0; 0.0000
2830; 51.4; 0; 0.0000
2840; 52.3; 0; 0.0000
2850; 52.5; 0; 0.0000
2860; 52.3; 0; 0.0000
2870; 52.4; 0; 0.0000
2880; 53.7; 0; 0.0000
2890; 53.1; 0; 0.0000
2900; 53.0; 0; 0.0000
2910; 53.6; 0; 0.0000
2920; 53.5; 0; 0.0000
2930; 53.9; 2; 0.0000
2940; 54.8; 8; 0.0002
2950; 54.9; 4; 0.0001
2960; 55.8; 21; 0.0005
2970; 56.0; 12; 0.0003
2980; 56.5; 15; 0.0003
2990; 57.8; 26; 0.0006
3000; 58.1; 18; 0.0004
3010; 58.7; 25; 0.0006
3020; 59.4; 5; 0.0001
3030; 59.7; 0; 0.0000
3040; 60.8; 9; 0.0002
3050; 61.7; 11; 0.0003
3060; 63.0; 23; 0.0005
3070; 64.3; 51; 0.0012
3080; 64.5; 17; 0.0004
3090; 65.5; 20; 0.0005
3100; 66.0; 19; 0.0004
3110; 67.0; 36; 0.0009
3120; 67.8; 32; 0.0008
3130; 68.6; 20; 0.0005
3140; 69.4; 38; 0.0009
3150; 71.6; 67; 0.0015
3160; 72.2; 54; 0.0012
3170; 73.3; 74; 0.0018
3180; 74.0; 67; 0.0016
3190; 75.2; 79; 0.0019
3200; 77.3; 84; 0.0021
3210; 78.2; 66; 0.0017
3220; 78.7; 80; 0.0019
3230; 79.7; 70; 0.0017
3240; 80.0; 74; 0.0018
3250; 79.6; 61; 0.0016
3260; 79.7; 70; 0.0019
3270; 79.3; 60; 0.0015
3280; 80.8; 102; 0.0024
3290; 80.7; 87; 0.0020
3300; 81.1; 76; 0.0020
3310; 81.1; 96; 0.0024
3320; 80.3; 98; 0.0022
3330; 80.3; 32; 0.0008
3340; 80.9; 83; 0.0021
3350; 82.1; 110; 0.0026
3360; 82.6; 110; 0.0026
3370; 82.4; 99; 0.0027
3380; 83.0; 138; 0.0033
3390; 84.2; 153; 0.0037
3400; 85.2; 157; 0.0040
3410; 85.2; 167; 0.0040
3420; 86.3; 149; 0.0040
3430; 87.3; 144; 0.0040
3440; 88.9; 164; 0.0042
3450; 88.8; 190; 0.0040
3460; 88.0; 155; 0.0037
3470; 88.2; 168; 0.0045
3480; 89.8; 186; 0.0048
3490; 88.6; 169; 0.0044
3500; 90.1; 198; 0.0046
3510; 89.5; 183; 0.0044
3520; 90.2; 194; 0.0052
3530; 89.4; 223; 0.0053
3540; 90.2; 233; 0.0056
3550; 90.9; 197; 0.0051
3560; 90.5; 198; 0.0049
3570; 90.3; 211; 0.0051
3580; 91.4; 232; 0.0052
3590; 92.0; 209; 0.0055
3600; 93.0; 200; 0.0054
3610; 93.1; 230; 0.0054
3620; 93.9; 238; 0.0057
3630; 95.6; 250; 0.0065
3640; 94.9; 240; 0.0060
3650; 96.0; 264; 0.0066
3660; 97.5; 266; 0.0068
3670; 98.5; 303; 0.0072
3680; 99.9; 290; 0.0075
3690; 100.6; 301; 0.0077
3700; 100.3; 264; 0.0070
3710; 102.5; 307; 0.0080
3720; 102.6; 306; 0.0080
3730; 103.4; 297; 0.0079
3740; 104.2; 321; 0.0085
3750; 104.0; 318; 0.0078
3760; 104.0; 340; 0.0086
3770; 104.6; 328; 0.0088
3780; 105.3; 395; 0.0095
3790; 105.6; 367; 0.0092
3800; 106.8; 329; 0.0096
3810; 108.0; 363; 0.0100
3820; 109.2; 409; 0.0103
3830; 109.6; 415; 0.0104
3840; 112.2; 422; 0.0115
3850; 112.1; 429; 0.0115
3860; 114.1; 470; 0.0113
3870; 115.7; 451; 0.0118
3880; 115.4; 465; 0.0124
3890; 116.9; 465; 0.0127
3900; 116.7; 467; 0.0129
3910; 117.1; 462; 0.0137
3920; 119.4; 505; 0.0141
3930; 122.8; 593; 0.0147
3940; 121.7; 508; 0.0136
3950; 121.3; 454; 0.0135
3960; 122.9; 544; 0.0143
3970; 125.0; 524; 0.0143
3980; 125.3; 495; 0.0144
3990; 126.6; 563; 0.0156
4000; 129.3; 556; 0.0160
4010; 130.1; 564; 0.0163
4020; 130.1; 574; 0.0163
4030; 132.1; 570; 0.0168
4040; 131.2; 582; 0.0170
4050; 132.3; 550; 0.0169
4060; 133.1; 547; 0.0171
4070; 133.6; 609; 0.0182
4080; 133.9; 625; 0.0178
4090; 133.6; 653; 0.0172
4100; 133.5; 628; 0.0174
4110; 133.6; 608; 0.0174
4120; 133.3; 594; 0.0171
4130; 132.6; 599; 0.0172
4140; 132.5; 582; 0.0171
4150; 132.3; 616; 0.0167
4160; 132.2; 545; 0.0168
4170; 131.3; 575; 0.0170
4180; 132.3; 686; 0.0177
4190; 133.1; 621; 0.0180
4200; 131.2; 618; 0.0172
4210; 131.5; 658; 0.0169
4220; 131.1; 630; 0.0171
4230; 131.2; 573; 0.0171
4240; 130.7; 580; 0.0171
4250; 130.5; 640; 0.0170
4260; 130.6; 647; 0.0167
4270; 130.2; 576; 0.0167
4280; 129.4; 605; 0.0163
4290; 129.0; 604; 0.0160
4300; 128.8; 561; 0.0157
4310; 127.9; 579; 0.0152
4320; 130.0; 577; 0.0156
4330; 129.5; 572; 0.0159
4340; 130.8; 592; 0.0161
4350; 131.0; 630; 0.0158
4360; 129.6; 630; 0.0158
4370; 129.7; 598; 0.0156
4380; 129.8; 603; 0.0155
4390; 129.7; 561; 0.0159
4400; 129.2; 553; 0.0151
4410; 129.3; 649; 0.0160
4420; 128.3; 590; 0.0150
4430; 127.2; 536; 0.0146
4440; 127.2; 494; 0.0146
4450; 127.9; 536; 0.0145
4460; 127.6; 640; 0.0150
4470; 127.6; 635; 0.0150
4480; 127.8; 599; 0.0152
4490; 127.6; 554; 0.0149
4500; 128.4; 554; 0.0149
4510; 128.2; 591; 0.0151
4520; 127.9; 580; 0.0148
4530; 127.5; 576; 0.0142
4540; 126.4; 564; 0.0146
4550; 126.6; 506; 0.0140
4560; 126.9; 561; 0.0138
4570; 126.3; 614; 0.0145
4580; 126.8; 567; 0.0145
4590; 125.9; 546; 0.0143
4600; 124.9; 598; 0.0139
4610; 125.2; 596; 0.0146
4620; 125.2; 511; 0.0138
4630; 124.4; 562; 0.0135
4640; 124.9; 574; 0.0138
4650; 124.4; 496; 0.0126
4660; 123.1; 531; 0.0129
4670; 123.0; 525; 0.0130
4680; 121.8; 555; 0.0125
4690; 121.9; 548; 0.0128
4700; 121.9; 496; 0.0125
4710; 122.5; 484; 0.0121
4720; 121.0; 524; 0.0124
4730; 120.0; 561; 0.0120
4740; 121.1; 489; 0.0122
4750; 120.1; 501; 0.0121
4760; 120.5; 532; 0.0125
4770; 120.3; 501; 0.0124
4780; 121.9; 592; 0.0127
4790; 119.9; 563; 0.0129
4800; 119.6; 503; 0.0124
4810; 119.6; 577; 0.0128
4820; 119.9; 582; 0.0130
4830; 119.7; 498; 0.0129
4840; 118.9; 490; 0.0124
4850; 118.6; 605; 0.0132
4860; 118.6; 568; 0.0124
4870; 117.8; 571; 0.0131
4880; 118.4; 560; 0.0130
4890; 118.2; 541; 0.0127
4900; 118.0; 529; 0.0122
4910; 117.6; 536; 0.0121
4920; 117.9; 568; 0.0119
4930; 117.1; 540; 0.0119
4940; 116.6; 480; 0.0115
4950; 116.0; 517; 0.0112
4960; 115.4; 549; 0.0113
4970; 115.4; 485; 0.0109
4980; 114.6; 549; 0.0111
4990; 115.3; 511; 0.0109
5000; 114.0; 442; 0.0106
5010; 113.4; 489; 0.0102
5020; 113.2; 502; 0.0105
5030; 113.1; 518; 0.0103
5040; 112.5; 624; 0.0106
5050; 113.0; 493; 0.0098
5060; 112.5; 431; 0.0101
5070; 112.0; 473; 0.0097
5080; 111.0; 462; 0.0094
5090; 110.4; 408; 0.0088
5100; 110.7; 491; 0.0088
5110; 109.6; 465; 0.0087
5120; 109.7; 419; 0.0086
5130; 109.1; 406; 0.0080
5140; 108.4; 418; 0.0083
5150; 107.9; 439; 0.0082
5160; 107.6; 417; 0.0082
5170; 107.4; 361; 0.0075
5180; 107.2; 412; 0.0078
5190; 107.0; 347; 0.0075
5200; 106.0; 324; 0.0071
5210; 105.9; 405; 0.0071
5220; 105.4; 413; 0.0070
5230; 105.3; 426; 0.0074
5240; 104.8; 411; 0.0071
5250; 104.9; 348; 0.0067
5260; 104.2; 361; 0.0067
5270; 103.4; 376; 0.0067
5280; 103.2; 363; 0.0065
5290; 103.3; 354; 0.0063
5300; 102.5; 375; 0.0066
5310; 103.1; 375; 0.0064
5320; 102.4; 339; 0.0062
5330; 101.9; 356; 0.0061
5340; 101.8; 349; 0.0060
5350; 101.3; 301; 0.0056
5360; 101.2; 314; 0.0053
5370; 101.5; 291; 0.0052
5380; 101.1; 312; 0.0052
5390; 100.9; 303; 0.0051
5400; 101.0; 285; 0.0049
5410; 100.7; 308; 0.0049
5420; 99.7; 333; 0.0053
5430; 99.9; 308; 0.0048
5440; 100.0; 318; 0.0051
5450; 99.3; 270; 0.0049
5460; 99.6; 257; 0.0047
5470; 99.6; 300; 0.0044
5480; 99.8; 282; 0.0044
5490; 98.4; 257; 0.0042
5500; 98.7; 252; 0.0041
5510; 98.8; 209; 0.0035
5520; 98.0; 250; 0.0040
5530; 98.1; 255; 0.0038
5540; 97.9; 257; 0.0037
5550; 98.2; 229; 0.0039
5560; 97.7; 211; 0.0036
5570; 97.9; 224; 0.0035
5580; 97.5; 232; 0.0036
5590; 97.3; 228; 0.0035
5600; 96.5; 208; 0.0034
5610; 96.6; 201; 0.0031
5620; 97.5; 216; 0.0032
5630; 97.3; 205; 0.0030
5640; 96.7; 195; 0.0029
5650; 97.0; 221; 0.0034
5660; 96.7; 167; 0.0024
5670; 96.6; 147; 0.0024
5680; 96.6; 154; 0.0025
5690; 96.5; 219; 0.0033
5700; 96.1; 202; 0.0031
5710; 96.6; 242; 0.0034
5720; 96.4; 221; 0.0033
5730; 95.5; 223; 0.0033
5740; 94.9; 233; 0.0031
5750; 95.4; 211; 0.0031
5760; 95.1; 232; 0.0032
5770; 94.5; 247; 0.0030
5780; 94.7; 167; 0.0024
5790; 94.9; 193; 0.0026
5800; 94.8; 177; 0.0026
5810; 94.4; 163; 0.0026
5820; 94.3; 199; 0.0026
5830; 94.9; 178; 0.0025
5840; 94.2; 157; 0.0026
5850; 94.0; 185; 0.0023
5860; 94.0; 209; 0.0025
5870; 94.4; 153; 0.0023
5880; 94.2; 149; 0.0022
5890; 93.7; 166; 0.0023
5900; 92.9; 200; 0.0025
5910; 92.9; 190; 0.0021
5920; 93.7; 198; 0.0024
5930; 93.1; 168; 0.0026
5940; 93.1; 135; 0.0020
5950; 93.2; 162; 0.0022
5960; 92.9; 149; 0.0019
5970; 93.1; 140; 0.0016
5980; 92.6; 116; 0.0015
5990; 92.8; 104; 0.0014
6000; 91.8; 113; 0.0014
6010; 92.6; 143; 0.0019
6020; 92.5; 110; 0.0016
6030; 92.6; 135; 0.0017
6040; 92.5; 104; 0.0013
6050; 91.9; 104; 0.0012
6060; 92.2; 122; 0.0017
6070; 92.1; 107; 0.0015
6080; 91.8; 205; 0.0020
6090; 91.5; 142; 0.0018
6100; 91.7; 135; 0.0017
6110; 91.7; 127; 0.0016
6120; 91.7; 79; 0.0010
6130; 91.2; 91; 0.0011
6140; 91.6; 96; 0.0013
6150; 91.2; 115; 0.0014
6160; 90.6; 74; 0.0008
6170; 91.1; 101; 0.0012
6180; 91.1; 72; 0.0010
6190; 91.0; 64; 0.0008
6200; 90.9; 87; 0.0009
6210; 91.0; 80; 0.0009
6220; 90.5; 65; 0.0009
6230; 90.0; 66; 0.0007
6240; 90.5; 99; 0.0010
6250; 89.9; 83; 0.0010
6260; 90.0; 81; 0.0010
6270; 89.6; 60; 0.0008
6280; 90.6; 96; 0.0010
6290; 90.0; 97; 0.0010
6300; 90.2; 82; 0.0009
6310; 89.6; 65; 0.0009
6320; 89.1; 98; 0.0011
6330; 89.9; 87; 0.0008
6340; 89.7; 58; 0.0007
6350; 89.2; 68; 0.0008
6360; 88.8; 45; 0.0005
6370; 89.4; 77; 0.0009
6380; 89.0; 58; 0.0007
6390; 89.1; 101; 0.0012
6400; 89.2; 56; 0.0006
6410; 89.0; 63; 0.0006
6420; 88.5; 101; 0.0009
6430; 88.5; 89; 0.0010
6440; 89.4; 46; 0.0005
6450; 88.5; 20; 0.0002
6460; 88.5; 41; 0.0003
6470; 88.2; 34; 0.0003
6480; 88.9; 19; 0.0003
6490; 88.5; 29; 0.0004
6500; 88.1; 12; 0.0001
6510; 88.3; 66; 0.0006
6520; 87.9; 52; 0.0006
6530; 88.2; 93; 0.0011
6540; 88.3; 48; 0.0005
6550; 87.8; 20; 0.0002
6560; 87.7; 15; 0.0002
6570; 87.8; 12; 0.0001
6580; 87.8; 45; 0.0005
6590; 88.0; 33; 0.0004
6600; 87.4; 64; 0.0005
6610; 87.7; 75; 0.0007
6620; 87.9; 58; 0.0006
6630; 87.5; 28; 0.0003
6640; 87.6; 0; 0.0000
6650; 87.4; 35; 0.0003
6660; 86.7; 22; 0.0002
6670; 86.7; 49; 0.0005
6680; 86.5; 41; 0.0004
6690; 87.1; 27; 0.0003
6700; 86.7; 41; 0.0005
6710; 86.4; 56; 0.0005
6720; 86.5; 56; 0.0005
6730; 87.2; 52; 0.0005
6740; 86.5; 50; 0.0005
6750; 86.4; 68; 0.0007
6760; 86.6; 75; 0.0007
6770; 86.1; 47; 0.0004
6780; 86.2; 58; 0.0006
6790; 86.5; 104; 0.0009
6800; 86.4; 103; 0.0010
6810; 86.2; 66; 0.0007
6820; 86.4; 77; 0.0006
6830; 85.8; 133; 0.0011
6840; 86.1; 81; 0.0008
6850; 86.3; 73; 0.0007
6860; 86.7; 42; 0.0003
6870; 85.9; 17; 0.0001
6880; 85.9; 20; 0.0002
6890; 86.5; 58; 0.0005
6900; 86.3; 57; 0.0005
6910; 86.6; 40; 0.0004
6920; 86.5; 23; 0.0002
6930; 86.1; 21; 0.0002
6940; 86.1; 14; 0.0001
6950; 86.4; 2; 0.0000
6960; 85.7; 0; 0.0000
6970; 86.0; 30; 0.0003
6980; 85.8; 73; 0.0006
6990; 86.0; 93; 0.0007
7000; 86.1; 94; 0.0009
7010; 85.8; 94; 0.0009
7020; 85.2; 121; 0.0010
7030; 85.3; 84; 0.0007
7040; 85.0; 80; 0.0007
7050; 85.4; 61; 0.0004
7060; 85.8; 22; 0.0002
7070; 85.8; 0; 0.0000
7080; 85.6; 0; 0.0000
7090; 86.1; 0; 0.0000
7100; 85.2; 20; 0.0002
7110; 85.5; 40; 0.0004
7120; 86.1; 31; 0.0002
7130; 86.1; 28; 0.0002
7140; 86.2; 59; 0.0005
7150; 85.7; 89; 0.0007
7160; 85.7; 90; 0.0006
7170; 86.1; 55; 0.0007

File: data/rise_materials/Testdata-465.txt
Keywords
Material1;Material2;Material3;Material4;Product;Object;Scenario;Method;Reference;Comment;Owner;IsPublic;ImportDate
POlyolefin;XLPE;;;Cable FIPEC 10 3x1x150 mm2;Low Voltage 0,6/1 kV;;ISO 5660;FIPEC Final Report on the European Commission, SMT4-CT96-2059, 410pp, ISBN 0 9532312 5 9, London 2000;;;1;2005-09-30 09:54:41
Scalars
Flux (kW/m2);tig (s);qmax (kw/m2);qtotal (MJ/m2);q180 (kw/m2);q300 (kw/m2);Mass loss (g);DHc (MJ/kg);Peak smoke production (m2/m2s);Total smoke produced (m2/m2);Specific extinction area (avg) (m2/kg);Area (m2);Thickness (mm);Density (kg/m3)
50;63;119;293.27;81.37;70.78;97.7;25.97;;;;0.008800;45;
VectorData
Time (s);HRR (kW/m2);SEA (m2/kg);SPR (m2/s)
0; 3.5; 0; 0.0000
10; 2.0; 0; 0.0000
20; 0.0; 0; 0.0000
30; 0.0; 0; 0.0000
40; 0.0; 95; 0.0004
50; 0.0; 241; 0.0023
60; 0.0; 356; 0.0064
70; 28.6; 109; 0.0042
80; 96.4; 130; 0.0074
90; 118.5; 110; 0.0065
100; 111.2; 63; 0.0033
110; 103.1; 34; 0.0016
120; 96.0; 18; 0.0009
130; 91.9; 4; 0.0002
140; 88.3; 0; 0.0000
150; 83.9; 0; 0.0000
160; 80.9; 0; 0.0000
170; 77.4; 0; 0.0000
180; 74.2; 0; 0.0000
190; 72.1; 0; 0.0000
200; 69.6; 0; 0.0000
210; 67.1; 0; 0.0000
220; 65.6; 0; 0.0000
230; 63.3; 0; 0.0000
240; 61.1; 0; 0.0000
250; 59.5; 0; 0.0000
260; 58.8; 0; 0.0000
270; 58.1; 0; 0.0000
280; 57.3; 2; 0.0000
290; 56.7; 0; 0.0000
300; 55.5; 10; 0.0002
310; 54.9; 5; 0.0001
320; 53.9; 0; 0.0000
330; 53.7; 0; 0.0000
340; 52.6; 0; 0.0000
350; 51.6; 0; 0.0000
360; 50.8; 6; 0.0001
370; 50.1; 2; 0.0000
380; 49.0; 6; 0.0002
390; 48.6; 12; 0.0003
400; 47.6; 8; 0.0002
410; 47.1; 7; 0.0002
420; 46.1; 18; 0.0004
430; 45.4; 13; 0.0002
440; 44.8; 12; 0.0002
450; 43.3; 10; 0.0002
460; 43.1; 11; 0.0002
470; 42.2; 15; 0.0003
480; 41.4; 12; 0.0002
490; 40.8; 15; 0.0003
500; 40.0; 25; 0.0004
510; 39.2; 26; 0.0004
520; 38.7; 23; 0.0004
530; 37.7; 19; 0.0004
540; 37.3; 17; 0.0003
550; 36.0; 20; 0.0003
560; 35.1; 27; 0.0005
570; 34.8; 25; 0.0004
580; 33.2; 36; 0.0006
590; 33.0; 29; 0.0005
600; 32.4; 30; 0.0005
610; 31.4; 20; 0.0003
620; 31.1; 8; 0.0001
630; 30.4; 18; 0.0003
640; 29.6; 14; 0.0002
650; 29.0; 3; 0.0000
660; 28.6; 18; 0.0003
670; 27.6; 20; 0.0003
680; 27.3; 18; 0.0003
690; 27.1; 23; 0.0003
700; 26.9; 13; 0.0002
710; 26.4; 19; 0.0003
720; 25.7; 17; 0.0003
730; 25.4; 18; 0.0003
740; 24.5; 25; 0.0004
750; 24.1; 31; 0.0005
760; 23.6; 31; 0.0005
770; 23.1; 25; 0.0004
780; 22.1; 19; 0.0003
790; 21.7; 21; 0.0003
800; 20.5; 23; 0.0004
810; 20.4; 22; 0.0004
820; 19.3; 28; 0.0005
830; 18.2; 23; 0.0004
840; 18.4; 34; 0.0006
850; 18.0; 33; 0.0006
860; 16.9; 31; 0.0006
870; 16.9; 29; 0.0005
880; 16.2; 29; 0.0005
890; 15.6; 34; 0.0006
900; 15.4; 33; 0.0006
910; 15.3; 38; 0.0007
920; 14.8; 26; 0.0005
930; 14.6; 38; 0.0006
940; 14.3; 33; 0.0005
950; 14.2; 33; 0.0006
960; 13.8; 33; 0.0006
970; 14.0; 46; 0.0007
980; 14.0; 40; 0.0006
990; 13.8; 41; 0.0006
1000; 14.5; 32; 0.0004
1010; 13.5; 29; 0.0004
1020; 12.9; 38; 0.0005
1030; 13.3; 23; 0.0003
1040; 12.6; 29; 0.0004
1050; 12.1; 43; 0.0005
1060; 11.9; 35; 0.0005
1070; 11.6; 46; 0.0006
1080; 11.4; 29; 0.0004
1090; 11.3; 38; 0.0005
1100; 11.4; 30; 0.0004
1110; 11.3; 41; 0.0005
1120; 10.6; 40; 0.0005
1130; 10.8; 49; 0.0007
1140; 10.7; 36; 0.0005
1150; 10.3; 38; 0.0005
1160; 10.1; 27; 0.0004
1170; 10.0; 32; 0.0003
1180; 9.9; 32; 0.0004
1190; 9.9; 30; 0.0004
1200; 9.6; 24; 0.0003
1210; 9.5; 28; 0.0004
1220; 9.4; 26; 0.0003
1230; 9.5; 25; 0.0003
1240; 9.5; 35; 0.0004
1250; 9.2; 27; 0.0003
1260; 9.3; 26; 0.0003
1270; 8.7; 34; 0.0004
1280; 8.7; 34; 0.0004
1290; 8.8; 36; 0.0004
1300; 8.9; 31; 0.0004
1310; 8.5; 38; 0.0005
1320; 8.4; 44; 0.0005
1330; 8.4; 50; 0.0005
1340; 8.2; 25; 0.0003
1350; 8.1; 29; 0.0003
1360; 7.9; 45; 0.0005
1370; 8.3; 46; 0.0006
1380; 8.2; 44; 0.0005
1390; 8.0; 40; 0.0004
1400; 7.9; 39; 0.0004
1410; 7.8; 51; 0.0005
1420; 7.8; 44; 0.0005
1430; 7.6; 41; 0.0005
1440; 7.6; 42; 0.0004
1450; 7.5; 44; 0.0004
1460; 7.5; 43; 0.0004
1470; 7.7; 41; 0.0005
1480; 7.5; 51; 0.0004
1490; 7.4; 44; 0.0005
1500; 7.1; 44; 0.0005
1510; 7.3; 71; 0.0005
1520; 7.1; 67; 0.0008
1530; 6.9; 72; 0.0008
1540; 7.0; 91; 0.0007
1550; 7.5; 52; 0.0005
1560; 7.2; 76; 0.0008
1570; 6.7; 68; 0.0007
1580; 6.6; 69; 0.0008
1590; 7.3; 79; 0.0007
1600; 7.0; 91; 0.0008
1610; 7.1; 68; 0.0007
1620; 7.0; 77; 0.0008
1630; 7.0; 82; 0.0008
1640; 6.9; 77; 0.0008
1650; 7.3; 83; 0.0008
1660; 7.6; 61; 0.0006
1670; 6.9; 71; 0.0007
1680; 7.1; 84; 0.0008
1690; 7.1; 93; 0.0010
1700; 6.8; 74; 0.0009
1710; 7.2; 96; 0.0007
1720; 7.3; 85; 0.0008
1730; 7.1; 76; 0.0009
1740; 7.5; 90; 0.0008
1750; 8.3; 98; 0.0009
1760; 8.8; 69; 0.0007
1770; 8.9; 100; 0.0010
1780; 8.7; 79; 0.0008
1790; 8.2; 75; 0.0008
1800; 8.2; 96; 0.0010
1810; 8.4; 78; 0.0008
1820; 8.7; 99; 0.0010
1830; 8.4; 106; 0.0011
1840; 9.2; 84; 0.0009
1850; 9.3; 93; 0.0010
1860; 9.2; 91; 0.0010
1870; 8.9; 90; 0.0010
1880; 9.2; 137; 0.0011
1890; 9.0; 113; 0.0011
1900; 9.2; 80; 0.0011
1910; 9.2; 110; 0.0011
1920; 9.7; 110; 0.0013
1930; 9.3; 95; 0.0011
1940; 9.1; 101; 0.0011
1950; 9.2; 95; 0.0011
1960; 9.2; 101; 0.0011
1970; 9.3; 85; 0.0011
1980; 8.9; 111; 0.0013
1990; 9.6; 125; 0.0014
2000; 9.6; 133; 0.0014
2010; 9.4; 115; 0.0013
2020; 9.7; 96; 0.0010
2030; 9.4; 89; 0.0010
2040; 9.7; 110; 0.0012
2050; 10.1; 99; 0.0011
2060; 9.8; 78; 0.0010
2070; 9.9; 80; 0.0010
2080; 10.0; 118; 0.0013
2090; 9.8; 113; 0.0012
2100; 9.8; 95; 0.0013
2110; 9.8; 113; 0.0014
2120; 9.5; 120; 0.0012
2130; 9.9; 106; 0.0013
2140; 9.9; 89; 0.0012
2150; 10.1; 103; 0.0013
2160; 9.7; 98; 0.0012
2170; 9.9; 100; 0.0013
2180; 10.1; 96; 0.0011
2190; 10.0; 105; 0.0013
2200; 10.1; 95; 0.0012
2210; 10.1; 123; 0.0014
2220; 10.2; 128; 0.0015
2230; 9.7; 113; 0.0015
2240; 10.1; 97; 0.0014
2250; 10.1; 102; 0.0014
2260; 10.1; 137; 0.0014
2270; 10.4; 113; 0.0013
2280; 10.5; 83; 0.0012
2290; 11.1; 93; 0.0011
2300; 10.7; 93; 0.0012
2310; 10.9; 110; 0.0013
2320; 10.8; 90; 0.0012
2330; 10.9; 96; 0.0012
2340; 11.2; 107; 0.0013
2350; 10.9; 94; 0.0014
2360; 11.0; 101; 0.0014
2370; 12.3; 110; 0.0015
2380; 16.4; 88; 0.0011
2390; 18.2; 91; 0.0012
2400; 18.7; 78; 0.0011
2410; 19.0; 96; 0.0011
2420; 19.2; 82; 0.0011
2430; 19.6; 82; 0.0010
2440; 19.9; 69; 0.0010
2450; 19.9; 69; 0.0009
2460; 20.4; 55; 0.0008
2470; 21.2; 68; 0.0010
2480; 22.6; 75; 0.0009
2490; 22.9; 75; 0.0011
2500; 22.6; 71; 0.0009
2510; 23.2; 83; 0.0011
2520; 23.4; 71; 0.0011
2530; 23.5; 88; 0.0012
2540; 23.9; 68; 0.0009
2550; 24.3; 71; 0.0009
2560; 24.3; 87; 0.0012
2570; 24.3; 80; 0.0011
2580; 24.7; 72; 0.0010
2590; 24.7; 55; 0.0008
2600; 25.4; 66; 0.0008
2610; 25.6; 69; 0.0009
2620; 25.5; 60; 0.0008
2630; 25.5; 53; 0.0007
2640; 25.2; 61; 0.0009
2650; 25.6; 66; 0.0009
2660; 25.4; 84; 0.0011
2670; 26.1; 81; 0.0011
2680; 26.1; 64; 0.0009
2690; 26.4; 67; 0.0009
2700; 26.5; 83; 0.0012
2710; 26.4; 75; 0.0011
2720; 26.6; 74; 0.0010
2730; 26.9; 83; 0.0011
2740; 26.9; 70; 0.0010
2750; 27.4; 58; 0.0008
2760; 27.1; 58; 0.0008
2770; 27.1; 71; 0.0010
2780; 26.5; 87; 0.0012
2790; 26.7; 93; 0.0014
2800; 26.7; 81; 0.0011
2810; 27.1; 65; 0.0010
2820; 27.5; 73; 0.0010
2830; 27.4; 87; 0.0011
2840; 27.5; 74; 0.0011
2850; 27.9; 62; 0.0009
2860; 27.6; 67; 0.0010
2870; 27.4; 79; 0.0010
2880; 27.6; 72; 0.0010
2890; 27.7; 78; 0.0011
2900; 27.9; 84; 0.0012
2910; 28.2; 87; 0.0011
2920; 28.4; 83; 0.0013
2930; 28.6; 79; 0.0012
2940; 28.8; 102; 0.0012
2950; 28.5; 104; 0.0014
2960; 28.5; 79; 0.0013
2970; 28.6; 96; 0.0014
2980; 29.2; 109; 0.0014
2990; 29.3; 92; 0.0014
3000; 28.9; 91; 0.0014
3010; 28.9; 91; 0.0013
3020; 29.8; 87; 0.0012
3030; 30.4; 97; 0.0013
3040; 30.2; 104; 0.0014
3050; 29.9; 90; 0.0013
3060; 30.6; 101; 0.0014
3070; 30.2; 85; 0.0013
3080; 29.8; 85; 0.0014
3090; 30.4; 99; 0.0013
3100; 30.1; 83; 0.0012
3110; 29.9; 84; 0.0012
3120; 30.2; 90; 0.0012
3130; 30.7; 78; 0.0011
3140; 30.5; 80; 0.0013
3150; 30.7; 83; 0.0012
3160; 30.3; 94; 0.0013
3170; 30.2; 78; 0.0012
3180; 30.7; 82; 0.0011
3190; 30.9; 93; 0.0013
3200; 31.3; 93; 0.0013
3210; 31.4; 101; 0.0014
3220; 31.8; 80; 0.0012
3230; 31.6; 75; 0.0012
3240; 31.7; 112; 0.0016
3250; 31.6; 90; 0.0015
3260; 31.3; 91; 0.0015
3270; 31.8; 108; 0.0015
3280; 32.0; 103; 0.0015
3290; 30.4; 99; 0.0014
3300; 31.3; 95; 0.0013
3310; 31.5; 77; 0.0012
3320; 31.4; 94; 0.0013
3330; 31.7; 87; 0.0013
3340; 31.2; 70; 0.0012
3350; 32.1; 88; 0.0013
3360; 32.1; 94; 0.0012
3370; 31.9; 81; 0.0011
3380; 32.7; 79; 0.0011
3390; 30.2; 85; 0.0012
3400; 30.9; 73; 0.0011
3410; 32.2; 73; 0.0011
3420; 32.8; 83; 0.0012
3430; 32.9; 77; 0.0011
3440; 32.8; 79; 0.0012
3450; 32.2; 79; 0.0012
3460; 30.1; 73; 0.0011
3470; 30.5; 85; 0.0014
3480; 30.2; 88; 0.0012
3490; 29.7; 101; 0.0014
3500; 29.5; 93; 0.0013
3510; 29.4; 89; 0.0013
3520; 29.3; 79; 0.0012
3530; 30.3; 75; 0.0012
3540; 32.5; 83; 0.0011
3550; 33.0; 104; 0.0013
3560; 32.8; 79; 0.0012
3570; 31.3; 77; 0.0012
3580; 32.8; 92; 0.0013
3590; 33.4; 78; 0.0011
3600; 33.1; 79; 0.0012
3610; 33.4; 81; 0.0011
3620; 33.8; 81; 0.0012
3630; 33.4; 78; 0.0012
3640; 33.8; 96; 0.0013
3650; 33.3; 78; 0.0011
3660; 33.7; 71; 0.0010
3670; 34.8; 70; 0.0011
3680; 33.7; 72; 0.0011
3690; 31.8; 64; 0.0009
3700; 31.2; 74; 0.0011
3710; 31.5; 89; 0.0011
3720; 31.5; 81; 0.0011
3730; 31.7; 78; 0.0011
3740; 31.2; 89; 0.0012
3750; 31.5; 74; 0.0011
3760; 33.3; 91; 0.0013
3770; 33.9; 68; 0.0010
3780; 33.2; 79; 0.0011
3790; 32.4; 83; 0.0011
3800; 32.3; 72; 0.0010
3810; 32.2; 78; 0.0011
3820; 31.6; 79; 0.0010
3830; 31.3; 66; 0.0009
3840; 31.7; 72; 0.0010
3850; 31.9; 58; 0.0009
3860; 31.7; 59; 0.0008
3870; 31.7; 71; 0.0009
3880; 32.0; 63; 0.0010
3890; 32.0; 74; 0.0011
3900; 32.4; 79; 0.0009
3910; 32.3; 74; 0.0010
3920; 32.6; 65; 0.0009
3930; 32.8; 51; 0.0006
3940; 33.1; 59; 0.0009
3950; 32.7; 55; 0.0007
3960; 33.1; 47; 0.0006
3970; 33.9; 67; 0.0008
3980; 34.0; 56; 0.0008
3990; 33.2; 53; 0.0008
4000; 33.2; 66; 0.0009
4010; 33.5; 54; 0.0008
4020; 33.4; 70; 0.0009
4030; 33.7; 83; 0.0011
4040; 33.0; 68; 0.0009
4050; 33.3; 55; 0.0008
4060; 33.9; 65; 0.0009
4070; 33.7; 53; 0.0007
4080; 33.8; 67; 0.0009
4090; 33.7; 70; 0.0009
4100; 33.4; 66; 0.0009
4110; 33.8; 67; 0.0009
4120; 33.3; 66; 0.0009
4130; 33.2; 72; 0.0009
4140; 33.9; 79; 0.0009
4150; 33.5; 65; 0.0009
4160; 33.9; 60; 0.0009
4170; 33.6; 69; 0.0010
4180; 34.1; 61; 0.0008
4190; 33.8; 57; 0.0008
4200; 34.0; 55; 0.0008
4210; 34.0; 62; 0.0008
4220; 33.4; 54; 0.0007
4230; 34.0; 40; 0.0006
4240; 34.5; 44; 0.0006
4250; 34.3; 55; 0.0006
4260; 34.1; 51; 0.0005
4270; 34.1; 47; 0.0007
4280; 33.8; 38; 0.0005
4290; 34.1; 50; 0.0006
4300; 34.8; 57; 0.0008
4310; 34.2; 54; 0.0007
4320; 35.8; 70; 0.0008
4330; 37.0; 66; 0.0009
4340; 38.2; 73; 0.0010
4350; 37.9; 77; 0.0009
4360; 37.8; 65; 0.0008
4370; 38.5; 78; 0.0010
4380; 38.9; 73; 0.0010
4390; 38.7; 84; 0.0010
4400; 39.6; 66; 0.0008
4410; 39.5; 65; 0.0009
4420; 39.8; 54; 0.0007
4430; 40.6; 59; 0.0008
4440; 39.3; 52; 0.0007
4450; 40.2; 51; 0.0007
4460; 40.2; 61; 0.0008
4470; 40.7; 50; 0.0006
4480; 40.8; 61; 0.0008
4490; 41.5; 54; 0.0007
4500; 41.9; 55; 0.0007
4510; 41.8; 49; 0.0007
4520; 42.0; 65; 0.0008
4530; 42.2; 54; 0.0007
4540; 42.7; 65; 0.0008
4550; 42.9; 60; 0.0008
4560; 43.4; 54; 0.0008
4570; 43.7; 51; 0.0007
4580; 43.5; 67; 0.0009
4590; 43.7; 67; 0.0008
4600; 44.3; 65; 0.0009
4610; 44.4; 64; 0.0008
4620; 45.3; 62; 0.0008
4630; 45.3; 50; 0.0007
4640; 45.1; 69; 0.0008
4650; 45.8; 68; 0.0009
4660; 45.6; 65; 0.0009
4670; 45.6; 75; 0.0008
4680; 46.0; 64; 0.0008
4690; 46.1; 59; 0.0009
4700; 46.9; 65; 0.0009
4710; 47.0; 67; 0.0009
4720; 47.0; 67; 0.0009
4730; 47.0; 80; 0.0009
4740; 48.3; 69; 0.0009
4750; 47.3; 66; 0.0009
4760; 47.9; 66; 0.0009
4770; 47.7; 74; 0.0009
4780; 47.9; 90; 0.0011
4790; 48.2; 72; 0.0009
4800; 48.5; 60; 0.0009
4810; 48.9; 78; 0.0009
4820; 49.4; 69; 0.0009
4830; 48.9; 56; 0.0008
4840; 49.1; 52; 0.0006
4850; 49.3; 70; 0.0008
4860; 49.7; 78; 0.0009
4870; 50.0; 52; 0.0008
4880; 50.2; 63; 0.0009
4890; 50.1; 75; 0.0008
4900; 50.4; 82; 0.0009
4910; 50.1; 51; 0.0007
4920; 50.3; 55; 0.0008
4930; 51.2; 54; 0.0007
4940; 50.9; 61; 0.0008
4950; 51.1; 66; 0.0008
4960; 51.0; 66; 0.0008
4970; 51.4; 68; 0.0008
4980; 52.0; 68; 0.0009
4990; 52.4; 55; 0.0008
5000; 52.2; 53; 0.0007
5010; 52.3; 60; 0.0008
5020; 52.3; 70; 0.0008
5030; 52.8; 61; 0.0008
5040; 52.9; 54; 0.0007
5050; 52.6; 44; 0.0005
5060; 53.2; 54; 0.0007
5070; 53.0; 51; 0.0007
5080; 53.1; 86; 0.0008
5090; 53.1; 64; 0.0008
5100; 53.3; 64; 0.0010
5110; 52.6; 64; 0.0009
5120; 53.1; 76; 0.0010
5130; 52.5; 84; 0.0008
5140; 53.7; 69; 0.0009
5150; 53.3; 58; 0.0008
5160; 53.3; 74; 0.0009
5170; 53.6; 61; 0.0008
5180; 53.2; 75; 0.0009
5190; 53.6; 63; 0.0008
5200; 53.9; 76; 0.0008
5210; 53.8; 83; 0.0010
5220; 53.5; 69; 0.0008
5230; 53.3; 75; 0.0010
5240; 53.9; 67; 0.0009
5250; 53.5; 67; 0.0007
5260; 54.1; 85; 0.0010
5270; 54.1; 74; 0.0009
5280; 53.9; 94; 0.0011
5290; 54.2; 102; 0.0010
5300; 54.0; 92; 0.0009
5310; 54.2; 58; 0.0008
5320; 54.8; 79; 0.0010
5330; 54.5; 81; 0.0009
5340; 54.6; 69; 0.0008
5350; 55.2; 83; 0.0009
5360; 55.4; 76; 0.0010
5370; 55.0; 64; 0.0008
5380; 55.2; 82; 0.0009
5390; 55.8; 87; 0.0009
5400; 56.1; 67; 0.0009
5410; 56.1; 70; 0.0009
5420; 56.1; 108; 0.0011
5430; 56.4; 102; 0.0011
5440; 56.8; 87; 0.0011
5450; 56.8; 96; 0.0011
5460; 56.4; 92; 0.0011
5470; 57.0; 112; 0.0011
5480; 57.5; 118; 0.0012
5490; 57.6; 70; 0.0010
5500; 57.4; 85; 0.0009
5510; 58.1; 87; 0.0008
5520; 58.4; 68; 0.0009
5530; 58.6; 80; 0.0009
5540; 58.3; 90; 0.0010
5550; 58.5; 87; 0.0011
5560; 58.3; 80; 0.0010
5570; 58.8; 90; 0.0010
5580; 58.9; 89; 0.0009
5590; 59.1; 88; 0.0010
5600; 59.9; 81; 0.0009
5610; 59.3; 84; 0.0008
5620; 59.8; 76; 0.0008
5630; 60.2; 81; 0.0009
5640; 60.2; 83; 0.0009
5650; 59.6; 78; 0.0009
5660; 60.4; 98; 0.0010
5670; 61.1; 120; 0.0011
5680; 60.6; 96; 0.0012
5690; 61.6; 116; 0.0013
5700; 61.2; 91; 0.0011
5710; 61.5; 108; 0.0011
5720; 61.9; 110; 0.0012
5730; 62.1; 92; 0.0012
5740; 62.0; 131; 0.0012
5750; 62.3; 122; 0.0013
5760; 62.1; 113; 0.0013
5770; 62.3; 143; 0.0013
5780; 62.8; 114; 0.0013
5790; 63.1; 127; 0.0015
5800; 63.2; 119; 0.0014
5810; 63.5; 124; 0.0015
5820; 63.7; 128; 0.0014
5830; 64.2; 156; 0.0015
5840; 63.4; 138; 0.0015
5850; 64.6; 129; 0.0016
5860; 64.7; 144; 0.0016
5870; 65.1; 137; 0.0016
5880; 65.4; 153; 0.0016
5890; 66.0; 155; 0.0015
5900; 65.9; 120; 0.0014
5910; 66.3; 148; 0.0017
5920; 66.8; 145; 0.0016
5930; 66.8; 157; 0.0017
5940; 67.6; 145; 0.0017
5950; 67.8; 141; 0.0016
5960; 68.2; 151; 0.0017
5970; 68.5; 145; 0.0016
5980; 68.8; 169; 0.0017
5990; 69.1; 141; 0.0016
6000; 69.2; 112; 0.0014
6010; 69.7; 138; 0.0015
6020; 69.5; 125; 0.0015
6030; 69.9; 143; 0.0017
6040; 70.4; 144; 0.0016
6050; 70.1; 175; 0.0018
6060; 71.0; 159; 0.0016
6070; 71.5; 137; 0.0017
6080; 71.2; 170; 0.0017
6090; 71.3; 163; 0.0018
6100; 70.9; 134; 0.0016
6110; 71.3; 139; 0.0016
6120; 71.4; 125; 0.0015
6130; 71.2; 130; 0.0015
6140; 71.9; 135; 0.0017
6150; 71.8; 143; 0.0016
6160; 71.8; 158; 0.0017
6170; 72.0; 152; 0.0016
6180; 71.9; 138; 0.0016
6190; 72.2; 120; 0.0015
6200; 72.2; 133; 0.0015
6210; 72.0; 151; 0.0017
6220; 72.6; 144; 0.0016
6230; 72.7; 140; 0.0016
6240; 73.0; 149; 0.0016
6250; 73.2; 161; 0.0017
6260; 73.1; 133; 0.0017
6270; 73.5; 135; 0.0016
6280; 73.6; 145; 0.0017
6290; 73.6; 164; 0.0018
6300; 74.3; 171; 0.0017
6310; 74.2; 129; 0.0017
6320; 74.0; 166; 0.0019
6330; 74.7; 165; 0.0017
6340; 74.5; 159; 0.0019
6350; 74.6; 174; 0.0019
6360; 75.4; 149; 0.0018
6370; 75.7; 151; 0.0019
6380; 76.5; 181; 0.0020
6390; 76.2; 168; 0.0018
6400; 76.3; 155; 0.0020
6410; 76.7; 174; 0.0019
6420; 76.9; 170; 0.0017
6430; 77.4; 153; 0.0019
6440; 77.6; 164; 0.0018
6450; 77.8; 161; 0.0017
6460; 77.3; 138; 0.0019
6470; 77.3; 186; 0.0020
6480; 77.4; 182; 0.0019
6490; 77.6; 142; 0.0019
6500; 77.6; 161; 0.0018
6510; 78.5; 153; 0.0020
6520; 78.3; 153; 0.0019
6530; 78.7; 193; 0.0019
6540; 78.4; 168; 0.0018
6550; 79.3; 131; 0.0018
6560; 78.8; 172; 0.0019
6570; 78.7; 171; 0.0018
6580; 79.4; 137; 0.0018
6590; 79.5; 155; 0.0018
6600; 79.4; 166; 0.0019
6610; 79.7; 147; 0.0018
6620; 80.2; 138; 0.0016
6630; 80.3; 143; 0.0019
6640; 79.6; 126; 0.0016
6650; 80.5; 204; 0.0018
6660; 81.0; 146; 0.0018
6670; 80.6; 120; 0.0016
6680; 80.5; 138; 0.0016
6690; 81.1; 133; 0.0015
6700; 81.2; 155; 0.0017
6710; 81.7; 148; 0.0017
6720; 82.0; 156; 0.0019
6730; 82.2; 153; 0.0018
6740; 82.2; 143; 0.0017
6750; 82.3; 130; 0.0015
6760; 82.8; 138; 0.0014
6770; 82.9; 134; 0.0015
6780; 82.8; 124; 0.0017
6790; 82.9; 119; 0.0015
6800; 83.2; 148; 0.0017
6810; 83.2; 151; 0.0015
6820; 83.9; 131; 0.0016
6830; 84.0; 117; 0.0015
6840; 83.8; 130; 0.0016
6850; 83.3; 102; 0.0013
6860; 84.2; 118; 0.0014
6870; 84.0; 130; 0.0014
6880; 84.6; 124; 0.0014
6890; 84.2; 109; 0.0013
6900; 84.1; 104; 0.0013
6910; 84.8; 95; 0.0011
6920; 84.7; 113; 0.0013
6930; 85.5; 153; 0.0014
6940; 85.3; 138; 0.0015
6950; 85.3; 106; 0.0015
6960; 85.1; 130; 0.0015
6970; 85.2; 122; 0.0014
6980; 85.5; 119; 0.0014
6990; 85.3; 127; 0.0013
7000; 85.5; 126; 0.0014
7010; 85.1; 118; 0.0014
7020; 85.3; 127; 0.0015
7030; 86.0; 115; 0.0014
7040; 86.1; 114; 0.0014
7050; 86.3; 132; 0.0014
7060; 86.0; 128; 0.0013
7070; 86.1; 117; 0.0014
7080; 86.0; 107; 0.0014
7090; 86.2; 87; 0.0011
7100; 85.9; 106; 0.0012
7110; 86.5; 111; 0.0013
7120; 85.9; 99; 0.0011
7130; 86.1; 133; 0.0014
7140; 86.1; 119; 0.0013
7150; 85.8; 86; 0.0011
7160; 86.0; 89; 0.0009
7170; 86.7; 52; 0.0008
