Repository: johodges/materials

## A Non-Dimensional Scaling Approach to Modeling Material Pyrolysis

This repository contains the data, scripts, and technical documents required to generate the SPyro cone validation cases.

## Instructions
* Clone this repository with submodules
  ```
  git clone --recurse-submodules https://github.com/johodges/materials
  ```
* Pre-process data
  ```
  python materials/scripts/initialize.py
  ```
* Build latest FDS (example for impi_intel_linux target, but use relevant make target for platform)
  ```
  git clone git@github.com:firemodels/fds.git && cd fds
  cd Build/impi_intel_linux
  ./make_fds.sh
  ln -s fds_impi_intel_linux fds
  cd ../..
  ```
* Run cases
  ```

File: data/rise_materials/Testdata-466.txt
Keywords
Material1;Material2;Material3;Material4;Product;Object;Scenario;Method;Reference;Comment;Owner;IsPublic;ImportDate
POlyolefin;XLPE;;;Cable FIPEC 10 3x1x150 mm2;Low Voltage 0,6/1 kV;;ISO 5660;FIPEC Final Report on the European Commission, SMT4-CT96-2059, 410pp, ISBN 0 9532312 5 9, London 2000;;;1;2005-09-30 09:56:24
Scalars
Flux (kW/m2);tig (s);qmax (kw/m2);qtotal (MJ/m2);q180 (kw/m2);q300 (kw/m2);Mass loss (g);DHc (MJ/kg);Peak smoke production (m2/m2s);Total smoke produced (m2/m2);Specific extinction area (avg) (m2/kg);Area (m2);Thickness (mm);Density (kg/m3)
35;125;91;162.20;60.40;52.05;66.5;21.13;;;;0.008800;45;
VectorData
Time (s);HRR (kW/m2);SEA (m2/kg);SPR (m2/s)
0; 0.0; 0; 0.0000
10; 0.0; 0; 0.0000
20; 0.0; 0; 0.0001
30; 0.0; 0; 0.0000
40; 0.0; 0; 0.0000
50; 0.0; 0; 0.0000
60; 0.0; 18; 0.0001
70; 0.0; 74; 0.0003
80; 0.0; 132; 0.0009
90; 0.0; 185; 0.0016
100; 0.0; 223; 0.0030
110; 0.0; 268; 0.0048
120; 0.0; 405; 0.0075
130; 22.4; 183; 0.0051
140; 70.2; 30; 0.0013
150; 90.9; 35; 0.0018
160; 90.5; 18; 0.0008
170; 83.9; 0; 0.0000
180; 76.4; 0; 0.0000
190; 70.1; 0; 0.0000
200; 65.6; 0; 0.0000
210; 60.5; 0; 0.0000
220; 57.7; 0; 0.0000
230; 55.0; 0; 0.0000
240; 52.7; 0; 0.0000
250; 51.2; 0; 0.0000
260; 49.1; 0; 0.0000
270; 47.7; 0; 0.0000
280; 46.4; 0; 0.0000
290; 45.1; 0; 0.0000
300; 44.3; 0; 0.0000
310; 43.3; 0; 0.0000
320; 43.2; 0; 0.0000
330; 42.6; 0; 0.0000
340; 42.2; 0; 0.0000
350; 41.3; 0; 0.0000
360; 41.0; 0; 0.0000
370; 40.0; 0; 0.0000
380; 39.4; 0; 0.0000
390; 38.7; 0; 0.0000
400; 38.0; 0; 0.0000
410; 37.6; 0; 0.0000
420; 37.3; 0; 0.0000
430; 36.7; 0; 0.0000
440; 36.3; 0; 0.0000
450; 35.9; 0; 0.0000
460; 35.5; 0; 0.0000
470; 35.4; 0; 0.0000
480; 34.9; 0; 0.0000
490; 34.2; 0; 0.0000
500; 33.4; 0; 0.0000
510; 33.1; 0; 0.0000
520; 32.8; 0; 0.0000
530; 32.1; 0; 0.0000
540; 31.6; 0; 0.0000
550; 30.6; 0; 0.0000
560; 29.6; 0; 0.0000
570; 29.7; 0; 0.0000
580; 28.7; 0; 0.0000
590; 27.8; 0; 0.0000
600; 26.8; 0; 0.0000
610; 25.8; 0; 0.0000
620; 24.6; 0; 0.0000
630; 24.1; 0; 0.0000
640; 23.5; 0; 0.0000
650; 22.6; 0; 0.0000
660; 22.1; 0; 0.0000
670; 21.3; 0; 0.0000
680; 20.4; 0; 0.0000
690; 19.0; 0; 0.0000
700; 18.1; 0; 0.0000
710; 17.4; 0; 0.0000
720; 16.8; 0; 0.0000
730; 16.6; 0; 0.0000
740; 16.6; 0; 0.0000
750; 16.4; 0; 0.0000
760; 16.1; 0; 0.0000
770; 16.1; 0; 0.0000
780; 15.5; 0; 0.0000
790; 15.7; 0; 0.0000
800; 15.5; 0; 0.0000
810; 15.6; 0; 0.0000
820; 15.6; 0; 0.0000
830; 15.0; 0; 0.0000
840; 15.1; 0; 0.0000
850; 14.6; 0; 0.0000
860; 15.3; 0; 0.0000
870; 15.0; 0; 0.0000
880; 14.4; 0; 0.0000
890; 14.4; 0; 0.0000
900; 14.4; 0; 0.0000
910; 14.0; 0; 0.0000
920; 13.9; 0; 0.0000
930; 14.0; 0; 0.0000
940; 13.7; 0; 0.0000
950; 13.4; 0; 0.0000
960; 13.4; 0; 0.0000
970; 13.2; 0; 0.0000
980; 13.2; 0; 0.0000
990; 13.2; 0; 0.0000
1000; 12.8; 0; 0.0000
1010; 12.7; 0; 0.0000
1020; 12.7; 0; 0.0000
1030; 12.3; 0; 0.0000
1040; 12.6; 0; 0.0000
1050; 12.6; 0; 0.0000
1060; 12.4; 0; 0.0000
1070; 12.5; 0; 0.0000
1080; 12.3; 0; 0.0000
1090; 12.2; 0; 0.0000
1100; 12.4; 0; 0.0000
1110; 11.7; 0; 0.0000
1120; 12.1; 0; 0.0000
1130; 12.0; 0; 0.0000
1140; 11.9; 0; 0.0000
1150; 11.8; 0; 0.0000
1160; 11.8; 0; 0.0000
1170; 11.5; 0; 0.0000
1180; 11.6; 0; 0.0000
1190; 11.2; 0; 0.0000
1200; 11.4; 0; 0.0000
1210; 11.5; 0; 0.0000
1220; 11.2; 0; 0.0000
1230; 11.2; 0; 0.0000
1240; 11.1; 0; 0.0000
1250; 11.1; 0; 0.0000
1260; 10.8; 0; 0.0000
1270; 10.7; 0; 0.0000
1280; 10.7; 0; 0.0000
1290; 10.6; 0; 0.0000
1300; 10.8; 0; 0.0000
1310; 11.1; 0; 0.0000
1320; 10.7; 0; 0.0000
1330; 10.2; 0; 0.0000
1340; 10.3; 0; 0.0000
1350; 9.9; 0; 0.0000
1360; 10.1; 0; 0.0000
1370; 9.9; 0; 0.0000
1380; 10.1; 0; 0.0000
1390; 9.9; 0; 0.0000
1400; 9.7; 0; 0.0000
1410; 9.6; 0; 0.0000
1420; 9.6; 0; 0.0000
1430; 9.7; 0; 0.0000
1440; 9.5; 0; 0.0000
1450; 9.2; 0; 0.0000
1460; 9.0; 0; 0.0000
1470; 9.1; 0; 0.0000
1480; 9.2; 0; 0.0000
1490; 9.3; 0; 0.0000
1500; 9.0; 0; 0.0000
1510; 8.6; 0; 0.0000
1520; 8.8; 0; 0.0000
1530; 8.8; 0; 0.0000
1540; 8.4; 0; 0.0000
1550; 8.4; 0; 0.0000
1560; 8.4; 0; 0.0000
1570; 8.1; 0; 0.0000
1580; 7.9; 0; 0.0000
1590; 8.0; 0; 0.0000
1600; 7.9; 0; 0.0000
1610; 7.7; 0; 0.0000
1620; 7.6; 0; 0.0000
1630; 7.7; 0; 0.0000
1640; 7.8; 0; 0.0000
1650; 7.4; 0; 0.0000
1660; 7.4; 0; 0.0000
1670; 7.2; 0; 0.0000
1680; 7.1; 0; 0.0000
1690; 7.4; 0; 0.0000
1700; 7.2; 0; 0.0000
1710; 7.1; 0; 0.0000
1720; 6.8; 0; 0.0000
1730; 6.7; 0; 0.0000
1740; 6.8; 0; 0.0000
1750; 7.0; 0; 0.0000
1760; 6.9; 0; 0.0000
1770; 7.0; 0; 0.0000
1780; 6.8; 0; 0.0000
1790; 6.5; 0; 0.0000
1800; 6.4; 0; 0.0000
1810; 6.7; 0; 0.0000
1820; 6.7; 0; 0.0000
1830; 6.4; 0; 0.0000
1840; 6.3; 0; 0.0000
1850; 6.0; 0; 0.0000
1860; 5.9; 0; 0.0000
1870; 6.1; 0; 0.0000
1880; 6.0; 0; 0.0000
1890; 6.1; 0; 0.0000
1900; 6.1; 0; 0.0000
1910; 5.8; 0; 0.0000
1920; 6.5; 0; 0.0000
1930; 5.9; 0; 0.0000
1940; 6.1; 0; 0.0000
1950; 6.1; 0; 0.0000
1960; 6.0; 0; 0.0000
1970; 5.9; 0; 0.0000
1980; 5.8; 0; 0.0000
1990; 5.7; 0; 0.0000
2000; 5.8; 0; 0.0000
2010; 6.0; 0; 0.0000
2020; 5.7; 0; 0.0000
2030; 5.4; 0; 0.0000
2040; 5.9; 0; 0.0000
2050; 5.5; 0; 0.0000
2060; 5.3; 0; 0.0000
2070; 6.0; 0; 0.0000
2080; 5.8; 0; 0.0000
2090; 5.8; 0; 0.0000
2100; 5.8; 0; 0.0000
2110; 5.6; 0; 0.0000
2120; 5.4; 0; 0.0000
2130; 5.7; 0; 0.0000
2140; 5.6; 0; 0.0000
2150; 5.6; 0; 0.0000
2160; 6.2; 0; 0.0000
2170; 6.1; 0; 0.0000
2180; 5.9; 0; 0.0000
2190; 5.7; 0; 0.0000
2200; 5.9; 0; 0.0000
2210; 6.0; 0; 0.0000
2220; 6.1; 0; 0.0000
2230; 6.1; 0; 0.0000
2240; 6.3; 0; 0.0000
2250; 6.3; 0; 0.0000
2260; 6.3; 0; 0.0000
2270; 5.9; 0; 0.0000
2280; 6.0; 0; 0.0000
2290; 6.3; 0; 0.0000
2300; 6.6; 0; 0.0000
2310; 6.5; 0; 0.0000
2320; 6.2; 0; 0.0000
2330; 6.4; 0; 0.0000
2340; 6.5; 0; 0.0000
2350; 6.5; 0; 0.0000
2360; 6.8; 0; 0.0000
2370; 6.5; 0; 0.0000
2380; 6.7; 0; 0.0000
2390; 6.4; 0; 0.0000
2400; 6.5; 0; 0.0000
2410; 6.7; 0; 0.0000
2420; 6.7; 0; 0.0000
2430; 6.4; 0; 0.0000
2440; 6.8; 0; 0.0000
2450; 6.8; 0; 0.0000
2460; 6.7; 0; 0.0000
2470; 6.6; 0; 0.0000
2480; 6.5; 0; 0.0000
2490; 6.9; 0; 0.0000
2500; 7.1; 0; 0.0000
2510; 7.1; 0; 0.0000
2520; 7.3; 0; 0.0000
2530; 7.3; 0; 0.0000
2540; 7.3; 0; 0.0000
2550; 7.4; 0; 0.0000
2560; 7.5; 0; 0.0000
2570; 7.7; 0; 0.0000
2580; 7.5; 0; 0.0000
2590; 7.7; 0; 0.0000
2600; 7.4; 0; 0.0000
2610; 7.9; 0; 0.0000
2620; 7.6; 0; 0.0000
2630; 7.5; 0; 0.0000
2640; 8.0; 0; 0.0000
2650; 8.2; 0; 0.0000
2660; 7.8; 0; 0.0000
2670; 8.3; 0; 0.0000
2680; 8.1; 0; 0.0000
2690; 8.4; 0; 0.0000
2700; 8.2; 0; 0.0000
2710; 8.5; 0; 0.0000
2720; 8.4; 0; 0.0000
2730; 8.5; 0; 0.0000
2740; 8.6; 0; 0.0000
2750; 8.1; 0; 0.0000
2760; 8.8; 0; 0.0000
2770; 8.7; 0; 0.0000
2780; 9.1; 0; 0.0000
2790; 8.9; 0; 0.0000
2800; 8.7; 0; 0.0000
2810; 9.0; 0; 0.0000
2820; 9.1; 0; 0.0000
2830; 9.4; 0; 0.0000
2840; 9.2; 0; 0.0000
2850; 9.2; 0; 0.0000
2860; 9.2; 0; 0.0000
2870; 9.2; 0; 0.0000
2880; 9.2; 0; 0.0000
2890; 9.5; 0; 0.0000
2900; 9.9; 0; 0.0000
2910; 9.6; 0; 0.0000
2920; 9.5; 0; 0.0000
2930; 9.2; 0; 0.0000
2940; 9.7; 0; 0.0000
2950; 9.6; 0; 0.0000
2960; 9.8; 0; 0.0000
2970; 9.7; 0; 0.0000
2980; 9.9; 0; 0.0000
2990; 10.1; 0; 0.0000
3000; 10.2; 0; 0.0000
3010; 10.2; 0; 0.0000
3020; 10.3; 0; 0.0000
3030; 10.3; 0; 0.0000
3040; 10.3; 0; 0.0000
3050; 10.5; 0; 0.0000
3060; 11.0; 0; 0.0000
3070; 10.8; 0; 0.0000
3080; 10.8; 0; 0.0000
3090; 11.0; 0; 0.0000
3100; 10.8; 0; 0.0000
3110; 11.3; 0; 0.0000
3120; 11.5; 0; 0.0000
3130; 11.3; 0; 0.0000
3140; 11.1; 0; 0.0000
3150; 11.4; 0; 0.0000
3160; 12.1; 0; 0.0000
3170; 11.8; 0; 0.0000
3180; 12.0; 0; 0.0000
3190; 12.2; 0; 0.0000
3200; 12.2; 0; 0.0000
3210; 12.0; 0; 0.0000
3220; 12.2; 0; 0.0000
3230; 12.5; 0; 0.0000
3240; 12.6; 0; 0.0000
3250; 12.7; 0; 0.0000
3260; 12.6; 0; 0.0000
3270; 12.9; 0; 0.0000
3280; 13.0; 0; 0.0000
3290; 13.1; 0; 0.0000
3300; 13.2; 0; 0.0000
3310; 13.1; 0; 0.0000
3320; 13.4; 0; 0.0000
3330; 13.3; 0; 0.0000
3340; 13.7; 0; 0.0000
3350; 13.9; 0; 0.0000
3360; 13.7; 0; 0.0000
3370; 13.5; 0; 0.0000
3380; 13.7; 0; 0.0000
3390; 13.8; 0; 0.0000
3400; 13.8; 0; 0.0000
3410; 14.0; 0; 0.0000
3420; 14.0; 0; 0.0000
3430; 14.3; 0; 0.0000
3440; 14.2; 0; 0.0000
3450; 14.1; 0; 0.0000
3460; 14.3; 0; 0.0000
3470; 14.3; 0; 0.0000
3480; 14.2; 0; 0.0000
3490; 14.6; 0; 0.0000
3500; 14.5; 0; 0.0000
3510; 14.6; 0; 0.0000
3520; 14.6; 0; 0.0000
3530; 14.7; 0; 0.0000
3540; 15.0; 0; 0.0000
3550; 14.8; 0; 0.0000
3560; 14.9; 0; 0.0000
3570; 15.2; 0; 0.0000
3580; 16.6; 0; 0.0000
3590; 17.0; 0; 0.0000
3600; 16.8; 0; 0.0000
3610; 16.3; 0; 0.0000
3620; 16.0; 0; 0.0000
3630; 16.4; 0; 0.0000
3640; 16.8; 0; 0.0000
3650; 18.0; 0; 0.0000
3660; 18.7; 0; 0.0000
3670; 18.8; 0; 0.0000
3680; 18.5; 0; 0.0000
3690; 18.2; 0; 0.0000
3700; 18.2; 0; 0.0000
3710; 18.0; 0; 0.0000
3720; 17.9; 0; 0.0000
3730; 17.8; 0; 0.0000
3740; 17.5; 0; 0.0000
3750; 17.4; 0; 0.0000
3760; 17.5; 0; 0.0000
3770; 17.8; 0; 0.0000
3780; 17.9; 0; 0.0000
3790; 18.1; 0; 0.0000
3800; 17.5; 0; 0.0000
3810; 17.8; 0; 0.0000
3820; 17.9; 0; 0.0000
3830; 18.1; 0; 0.0000
3840; 18.0; 0; 0.0000
3850; 18.2; 0; 0.0000
3860; 18.3; 0; 0.0000
3870; 18.2; 0; 0.0000
3880; 18.2; 0; 0.0000
3890; 18.5; 0; 0.0000
3900; 18.3; 0; 0.0000
3910; 18.3; 0; 0.0000
3920; 18.6; 0; 0.0000
3930; 18.4; 0; 0.0000
3940; 19.0; 0; 0.0000
3950; 18.8; 0; 0.0000
3960; 18.5; 0; 0.0000
3970; 18.9; 0; 0.0000
3980; 19.0; 0; 0.0000
3990; 19.1; 0; 0.0000
4000; 19.3; 0; 0.0000
4010; 19.4; 0; 0.0000
4020; 19.3; 0; 0.0000
4030; 19.8; 0; 0.0000
4040; 19.9; 0; 0.0000
4050; 20.1; 0; 0.0000
4060; 20.1; 0; 0.0000
4070; 20.2; 0; 0.0000
4080; 20.4; 0; 0.0000
4090; 20.4; 0; 0.0000
4100; 20.8; 0; 0.0000
4110; 20.6; 0; 0.0000
4120; 20.7; 0; 0.0000
4130; 21.4; 0; 0.0000
4140; 21.5; 0; 0.0000
4150; 21.5; 0; 0.0000
4160; 21.4; 0; 0.0000
4170; 21.6; 0; 0.0000
4180; 22.2; 0; 0.0000
4190; 23.0; 0; 0.0000
4200; 22.4; 0; 0.0000
4210; 22.3; 0; 0.0000
4220; 22.5; 0; 0.0000
4230; 22.4; 0; 0.0000
4240; 22.7; 0; 0.0000
4250; 22.7; 0; 0.0000
4260; 22.9; 0; 0.0000
4270; 22.8; 0; 0.0000
4280; 22.7; 0; 0.0000
4290; 23.2; 0; 0.0000
4300; 23.1; 0; 0.0000
4310; 23.5; 0; 0.0000
4320; 23.3; 0; 0.0000
4330; 23.6; 0; 0.0000
4340; 25.6; 0; 0.0000
4350; 25.2; 0; 0.0000
4360; 25.2; 0; 0.0000
4370; 25.4; 0; 0.0000
4380; 24.0; 0; 0.0000
4390; 23.8; 0; 0.0000
4400; 24.3; 0; 0.0000
4410; 23.8; 0; 0.0000
4420; 24.7; 0; 0.0000
4430; 25.3; 0; 0.0000
4440; 25.2; 0; 0.0000
4450; 26.6; 0; 0.0000
4460; 28.1; 0; 0.0000
4470; 27.9; 0; 0.0000
4480; 27.2; 0; 0.0000
4490; 27.9; 0; 0.0000
4500; 28.4; 0; 0.0000
4510; 28.2; 0; 0.0000
4520; 28.7; 0; 0.0000
4530; 29.3; 0; 0.0000
4540; 29.9; 0; 0.0000
4550; 30.6; 0; 0.0000
4560; 30.7; 0; 0.0000
4570; 30.2; 0; 0.0000
4580; 30.0; 0; 0.0000
4590; 29.9; 0; 0.0000
4600; 29.6; 0; 0.0000
4610; 30.4; 0; 0.0000
4620; 30.5; 0; 0.0000
4630; 29.9; 0; 0.0000
4640; 29.9; 0; 0.0000
4650; 30.3; 0; 0.0000
4660; 30.8; 0; 0.0000
4670; 31.5; 0; 0.0000
4680; 31.8; 0; 0.0000
4690; 32.3; 0; 0.0000
4700; 31.8; 0; 0.0000
4710; 31.1; 0; 0.0000
4720; 30.9; 0; 0.0000
4730; 31.0; 0; 0.0000
4740; 30.9; 0; 0.0000
4750; 30.6; 0; 0.0000
4760; 31.1; 0; 0.0000
4770; 31.4; 0; 0.0000
4780; 32.2; 0; 0.0000
4790; 32.6; 0; 0.0000
4800; 32.7; 0; 0.0000
4810; 32.6; 0; 0.0000
4820; 32.3; 0; 0.0000
4830; 32.1; 0; 0.0000
4840; 32.0; 0; 0.0000
4850; 31.8; 0; 0.0000
4860; 31.7; 0; 0.0000
4870; 31.5; 0; 0.0000
4880; 31.9; 0; 0.0000
4890; 32.1; 0; 0.0000
4900; 33.9; 0; 0.0000
4910; 33.5; 0; 0.0000
4920; 33.3; 0; 0.0000
4930; 33.6; 0; 0.0000
4940; 33.3; 0; 0.0000
4950; 32.9; 0; 0.0000
4960; 34.3; 0; 0.0000
4970; 35.0; 0; 0.0000
4980; 33.8; 0; 0.0000
4990; 34.0; 0; 0.0000
5000; 34.0; 0; 0.0000
5010; 33.4; 0; 0.0000
5020; 33.3; 0; 0.0000
5030; 33.2; 0; 0.0000
5040; 33.7; 0; 0.0000
5050; 33.5; 0; 0.0000
5060; 32.3; 0; 0.0000
5070; 32.9; 0; 0.0000
5080; 34.1; 0; 0.0000
5090; 34.4; 0; 0.0000
5100; 34.9; 0; 0.0000
5110; 34.7; 0; 0.0000
5120; 34.3; 0; 0.0000
5130; 34.1; 0; 0.0000
5140; 34.5; 0; 0.0000
5150; 34.5; 0; 0.0000
5160; 37.2; 0; 0.0000
5170; 38.7; 0; 0.0000
5180; 36.9; 0; 0.0000
5190; 35.1; 0; 0.0000
5200; 34.6; 0; 0.0000
5210; 34.5; 0; 0.0000
5220; 34.7; 0; 0.0000
5230; 35.2; 0; 0.0000
5240; 35.7; 0; 0.0000
5250; 35.0; 0; 0.0000
5260; 36.1; 0; 0.0000
5270; 35.8; 0; 0.0000
5280; 35.2; 0; 0.0000
5290; 35.7; 0; 0.0000
5300; 36.2; 0; 0.0000
5310; 35.9; 0; 0.0000
5320; 35.9; 0; 0.0000
5330; 35.3; 0; 0.0000
5340; 35.4; 0; 0.0000
5350; 35.4; 0; 0.0000
5360; 35.5; 0; 0.0000
5370; 35.5; 0; 0.0000
5380; 35.2; 0; 0.0000
5390; 35.4; 0; 0.0000
5400; 35.9; 0; 0.0000
5410; 35.8; 0; 0.0000
5420; 35.5; 0; 0.0000
5430; 35.3; 0; 0.0000
5440; 35.3; 0; 0.0000
5450; 34.5; 0; 0.0000
5460; 34.7; 0; 0.0000
5470; 34.9; 0; 0.0000
5480; 34.4; 0; 0.0000
5490; 34.4; 0; 0.0000
5500; 34.8; 0; 0.0000
5510; 34.8; 0; 0.0000
5520; 35.4; 0; 0.0000
5530; 35.3; 0; 0.0000
5540; 34.6; 0; 0.0000
5550; 34.1; 0; 0.0000
5560; 34.5; 0; 0.0000
5570; 34.5; 0; 0.0000
5580; 34.7; 0; 0.0000
5590; 35.0; 0; 0.0000
5600; 35.2; 0; 0.0000
5610; 34.9; 0; 0.0000
5620; 35.1; 0; 0.0000
5630; 35.2; 0; 0.0000
5640; 34.6; 0; 0.0000
5650; 33.9; 0; 0.0000
5660; 34.6; 0; 0.0000
5670; 35.4; 0; 0.0000
5680; 34.3; 0; 0.0000
5690; 34.3; 0; 0.0000
5700; 34.5; 0; 0.0000
5710; 34.0; 0; 0.0000
5720; 34.3; 0; 0.0000
5730; 33.9; 0; 0.0000
5740; 34.1; 0; 0.0000
5750; 34.5; 0; 0.0000
5760; 34.0; 0; 0.0000
5770; 33.8; 0; 0.0000
5780; 33.7; 0; 0.0000
5790; 33.8; 0; 0.0000
5800; 34.0; 0; 0.0000
5810; 33.9; 0; 0.0000
5820; 34.1; 0; 0.0000
5830; 33.8; 0; 0.0000
5840; 33.4; 0; 0.0000
5850; 33.5; 0; 0.0000
5860; 33.6; 0; 0.0000
5870; 33.9; 0; 0.0000
5880; 33.8; 0; 0.0000
5890; 33.0; 0; 0.0000
5900; 33.4; 0; 0.0000
5910; 33.4; 0; 0.0000
5920; 32.9; 0; 0.0000
5930; 33.3; 0; 0.0000
5940; 33.2; 0; 0.0000
5950; 33.5; 0; 0.0000
5960; 33.7; 0; 0.0000
5970; 33.8; 0; 0.0000
5980; 33.4; 0; 0.0000
5990; 33.4; 0; 0.0000
6000; 33.7; 0; 0.0000
6010; 33.5; 0; 0.0000
6020; 33.5; 0; 0.0000
6030; 33.4; 0; 0.0000
6040; 33.8; 0; 0.0000
6050; 33.5; 0; 0.0000
6060; 32.5; 0; 0.0000
6070; 33.2; 0; 0.0000
6080; 32.8; 0; 0.0000
6090; 32.8; 0; 0.0000
6100; 33.1; 0; 0.0000
6110; 33.3; 0; 0.0000
6120; 32.9; 0; 0.0000
6130; 33.1; 0; 0.0000
6140; 33.1; 0; 0.0000
6150; 33.0; 0; 0.0000
6160; 33.1; 0; 0.0000
6170; 32.9; 0; 0.0000
6180; 33.1; 0; 0.0000
6190; 33.0; 0; 0.0000
6200; 33.2; 0; 0.0000
6210; 33.4; 0; 0.0000
6220; 33.3; 0; 0.0000
6230; 33.1; 0; 0.0000
6240; 33.1; 0; 0.0000
6250; 33.4; 0; 0.0000
6260; 33.5; 0; 0.0000
6270; 33.6; 0; 0.0000
6280; 33.3; 0; 0.0000
6290; 33.4; 0; 0.0000
6300; 33.2; 0; 0.0000
6310; 33.0; 0; 0.0000
6320; 33.6; 0; 0.0000
6330; 33.3; 0; 0.0000
6340; 33.3; 0; 0.0000
6350; 33.4; 0; 0.0000
6360; 33.4; 0; 0.0000
6370; 33.4; 0; 0.0000
6380; 33.5; 0; 0.0000
6390; 33.8; 0; 0.0000
6400; 34.0; 0; 0.0000
6410; 33.5; 0; 0.0000
6420; 33.5; 0; 0.0000
6430; 33.6; 0; 0.0000
6440; 33.8; 0; 0.0000
6450; 33.4; 0; 0.0000
6460; 34.1; 0; 0.0000
6470; 33.9; 0; 0.0000
6480; 33.8; 0; 0.0000
6490; 33.6; 0; 0.0000
6500; 33.8; 0; 0.0000
6510; 33.9; 0; 0.0000
6520; 34.0; 0; 0.0000
6530; 34.4; 0; 0.0000
6540; 34.2; 0; 0.0000
6550; 34.1; 0; 0.0000
6560; 34.3; 0; 0.0000
6570; 33.9; 0; 0.0000
6580; 34.3; 0; 0.0000
6590; 34.5; 0; 0.0000
6600; 34.4; 0; 0.0000
6610; 34.8; 0; 0.0000
6620; 34.2; 0; 0.0000
6630; 34.5; 0; 0.0000
6640; 34.2; 0; 0.0000
6650; 34.7; 0; 0.0000
6660; 34.9; 0; 0.0000
6670; 35.7; 0; 0.0000
6680; 35.9; 0; 0.0000
6690; 36.1; 0; 0.0000
6700; 35.6; 0; 0.0000
6710; 34.6; 0; 0.0000
6720; 35.1; 0; 0.0000
6730; 35.5; 0; 0.0000
6740; 35.6; 0; 0.0000
6750; 35.4; 0; 0.0000
6760; 35.1; 0; 0.0000
6770; 35.4; 0; 0.0000
6780; 35.4; 0; 0.0000
6790; 35.7; 0; 0.0000
6800; 35.5; 0; 0.0000
6810; 35.5; 0; 0.0000
6820; 35.7; 0; 0.0000
6830; 35.6; 0; 0.0000
6840; 35.5; 0; 0.0000
6850; 35.5; 0; 0.0000
6860; 35.1; 0; 0.0000
6870; 35.4; 0; 0.0000
6880; 35.6; 0; 0.0000
6890; 35.9; 0; 0.0000
6900; 35.6; 0; 0.0000
6910; 35.7; 0; 0.0000
6920; 35.6; 0; 0.0000
6930; 35.5; 0; 0.0000
6940; 35.8; 0; 0.0000
6950; 35.4; 0; 0.0000
6960; 36.0; 0; 0.0000
6970; 36.0; 0; 0.0000
6980; 35.6; 0; 0.0000
6990; 35.6; 0; 0.0000
7000; 36.0; 0; 0.0000
7010; 35.8; 0; 0.0000
7020; 35.8; 0; 0.0000
7030; 35.5; 0; 0.0000
7040; 35.8; 0; 0.0000
7050; 36.0; 0; 0.0000
7060; 36.1; 0; 0.0000
7070; 36.3; 0; 0.0000
7080; 36.4; 0; 0.0000
7090; 35.9; 0; 0.0000
7100; 36.2; 0; 0.0000
7110; 36.1; 0; 0.0000
7120; 35.7; 0; 0.0000
7130; 35.9; 0; 0.0000
7140; 35.8; 0; 0.0000
7150; 35.9; 0; 0.0000
7160; 36.0; 0; 0.0000
7170; 36.5; 0; 0.0000

File: data/rise_materials/Testdata-467.txt
Keywords
Material1;Material2;Material3;Material4;Product;Object;Scenario;Method;Reference;Comment;Owner;IsPublic;ImportDate
PVC;XLPE;;;Cable FIPEC 11 1x95 mm2;Low Voltage 0,6/1 kV;;ISO 5660;FIPEC Final Report on the European Commission, SMT4-CT96-2059, 410pp, ISBN 0 9532312 5 9, London 2000;;;1;2005-09-30 09:58:27
Scalars
Flux (kW/m2);tig (s);qmax (kw/m2);qtotal (MJ/m2);q180 (kw/m2);q300 (kw/m2);Mass loss (g);DHc (MJ/kg);Peak smoke production (m2/m2s);Total smoke produced (m2/m2);Specific extinction area (avg) (m2/kg);Area (m2);Thickness (mm);Density (kg/m3)
75;6;477;172.86;150.14;145.02;59.6;22.59;;;;0.008200;17.7;
VectorData
Time (s);HRR (kW/m2);SEA (m2/kg);SPR (m2/s)
0; 0.0; 0; 0.0015
5; 35.6; 40; 0.0015
10; 121.1; 937; 0.1033
15; 178.7; 1091; 0.1622
20; 196.5; 1138; 0.1739
25; 198.7; 1143; 0.1684
30; 194.9; 1158; 0.1644
35; 188.0; 1067; 0.1434
40; 181.0; 1041; 0.1293
45; 178.3; 1096; 0.1231
50; 177.5; 1092; 0.1206
55; 177.5; 1011; 0.1165
60; 177.1; 1039; 0.1150
65; 172.9; 1032; 0.1069
70; 170.3; 1037; 0.1021
75; 168.0; 962; 0.0960
80; 166.1; 934; 0.0915
85; 161.3; 960; 0.0907
90; 159.3; 1022; 0.0902
95; 156.2; 1041; 0.0848
100; 156.4; 1023; 0.0822
105; 155.0; 1082; 0.0765
110; 151.5; 989; 0.0706
115; 147.1; 938; 0.0687
120; 144.7; 938; 0.0636
125; 138.6; 899; 0.0611
130; 134.9; 940; 0.0573
135; 131.5; 969; 0.0552
140; 128.4; 901; 0.0502
145; 123.3; 901; 0.0450
150; 121.0; 861; 0.0432
155; 119.4; 892; 0.0427
160; 115.4; 868; 0.0384
165; 110.0; 790; 0.0346
170; 107.1; 772; 0.0311
175; 104.0; 728; 0.0286
180; 101.1; 656; 0.0254
185; 101.7; 742; 0.0244
190; 102.1; 711; 0.0256
195; 101.7; 678; 0.0256
200; 102.2; 690; 0.0250
205; 101.5; 631; 0.0245
210; 102.7; 636; 0.0254
215; 104.8; 650; 0.0270
220; 110.7; 707; 0.0296
225; 114.8; 771; 0.0306
230; 117.7; 748; 0.0337
235; 122.1; 697; 0.0337
240; 126.7; 738; 0.0367
245; 132.5; 759; 0.0395
250; 137.8; 896; 0.0430
255; 142.8; 832; 0.0455
260; 146.9; 807; 0.0483
265; 151.3; 874; 0.0535
270; 159.3; 833; 0.0554
275; 165.3; 876; 0.0618
280; 168.3; 901; 0.0638
285; 170.0; 859; 0.0673
290; 167.5; 964; 0.0667
295; 169.2; 984; 0.0690
300; 170.5; 880; 0.0724
305; 172.4; 940; 0.0716
310; 172.6; 1028; 0.0740
315; 174.1; 952; 0.0709
320; 175.9; 912; 0.0721
325; 176.0; 880; 0.0689
330; 174.4; 934; 0.0718
335; 174.4; 908; 0.0684
340; 174.4; 917; 0.0687
345; 173.6; 906; 0.0668
350; 174.9; 913; 0.0673
355; 175.0; 854; 0.0672
360; 177.3; 845; 0.0639
365; 179.6; 917; 0.0678
370; 180.8; 836; 0.0661
375; 184.4; 846; 0.0692
380; 187.6; 871; 0.0700
385; 193.6; 891; 0.0759
390; 197.1; 832; 0.0752
395; 202.3; 886; 0.0793
400; 204.6; 803; 0.0762
405; 210.0; 859; 0.0798
410; 215.0; 870; 0.0850
415; 219.9; 874; 0.0915
420; 226.2; 937; 0.0918
425; 236.6; 894; 0.0960
430; 242.5; 909; 0.0973
435; 244.1; 1014; 0.1021
440; 245.6; 867; 0.0981
445; 253.2; 941; 0.1030
450; 259.2; 955; 0.1053
455; 264.5; 963; 0.1070
460; 270.5; 1009; 0.1121
465; 278.0; 987; 0.1117
470; 284.3; 985; 0.1079
475; 288.6; 964; 0.1084
480; 293.7; 1054; 0.1112
485; 300.7; 998; 0.1069
490; 298.1; 920; 0.1034
495; 303.2; 986; 0.1041
500; 311.4; 1050; 0.1025
505; 315.0; 1004; 0.1020
510; 328.8; 946; 0.1053
515; 341.2; 1006; 0.1073
520; 363.6; 1077; 0.1115
525; 379.4; 1000; 0.1132
530; 390.0; 1017; 0.1187
535; 402.9; 992; 0.1143
540; 406.3; 1099; 0.1156
545; 407.9; 1097; 0.1167
550; 398.5; 1019; 0.1123
555; 391.6; 1091; 0.1105
560; 385.0; 1097; 0.1098
565; 388.8; 1089; 0.1068
570; 392.5; 1044; 0.1053
575; 408.8; 1056; 0.1086
580; 421.3; 1091; 0.1111
585; 440.0; 1015; 0.1118
590; 459.0; 1017; 0.1173
595; 463.8; 965; 0.1105
600; 471.2; 1068; 0.1183
605; 477.3; 1089; 0.1176
610; 474.1; 1068; 0.1178
615; 458.7; 1050; 0.1134
620; 447.7; 1045; 0.1100
625; 432.8; 1112; 0.1116
630; 414.3; 1121; 0.1061
635; 395.1; 1132; 0.1072
640; 381.3; 1156; 0.1043
645; 360.8; 1211; 0.1016
650; 338.1; 1306; 0.1008
655; 308.8; 1232; 0.0894
660; 283.7; 1266; 0.0866
665; 257.7; 1394; 0.0763
670; 234.6; 1353; 0.0726
675; 216.8; 1243; 0.0661
680; 194.6; 1392; 0.0588
685; 179.2; 1566; 0.0547
690; 164.0; 1107; 0.0471
695; 150.0; 1095; 0.0429
700; 135.0; 1413; 0.0364
705; 122.7; 967; 0.0298
710; 109.8; 821; 0.0253
715; 97.1; 865; 0.0183
720; 86.0; 943; 0.0141
725; 74.4; 547; 0.0083
730; 65.7; 418; 0.0056
735; 58.1; 228; 0.0034
740; 50.1; 155; 0.0019
745; 43.3; 148; 0.0012
750; 39.5; 42; 0.0008
755; 35.1; 19; 0.0002
760; 30.9; 9; 0.0000
765; 27.8; 0; 0.0000
770; 25.8; 8; 0.0001
775; 24.8; 12; 0.0001
780; 23.6; 28; 0.0002
785; 22.8; 0; 0.0000
790; 23.1; 0; 0.0000
795; 22.0; 0; 0.0000
800; 21.5; 0; 0.0000
805; 21.0; 8; 0.0001
810; 20.3; 4; 0.0000
815; 20.2; 32; 0.0002
820; 19.6; 0; 0.0000
825; 18.7; 73; 0.0002
830; 19.0; 0; 0.0003
835; 18.7; 79; 0.0006
840; 18.6; 56; 0.0004
845; 17.9; 83; 0.0006
850; 17.5; 23; 0.0001
855; 17.4; 95; 0.0003
860; 17.0; 26; 0.0002
865; 16.7; 30; 0.0003
870; 16.3; 119; 0.0004
875; 16.1; 215; 0.0003
880; 15.5; 30; 0.0002
885; 15.5; 17; 0.0001
890; 15.7; 6; 0.0000
895; 15.1; 8; 0.0000
900; 14.9; 59; 0.0003
905; 15.1; 15; 0.0001
910; 14.7; 27; 0.0000
915; 14.8; 132; 0.0002
920; 14.6; 6; 0.0000
925; 14.0; 68; 0.0001
930; 13.9; 0; 0.0003
935; 13.8; 20; 0.0002
940; 13.3; 22; 0.0002
945; 13.3; 27; 0.0002
950; 13.1; 0; 0.0001
955; 13.2; 0; 0.0000
960; 13.5; 89; 0.0004
965; 13.1; 116; 0.0002
970; 12.9; 107; 0.0005
975; 12.4; 36; 0.0003
980; 12.0; 26; 0.0001
985; 12.2; 12; 0.0000
990; 12.2; 0; 0.0000
995; 11.9; 84; 0.0002
1000; 11.9; 42; 0.0001
1005; 11.9; 9; 0.0000
1010; 12.1; 32; 0.0002
1015; 11.5; 64; 0.0004
1020; 11.1; 0; 0.0001
1025; 11.3; 6; 0.0000
1030; 11.0; 53; 0.0004
1035; 11.1; 73; 0.0002
1040; 11.2; 9; 0.0000
1045; 10.5; 26; 0.0002
1050; 10.4; 30; 0.0002
1055; 10.4; 86; 0.0002
1060; 10.3; 69; 0.0003
1065; 10.2; 78; 0.0003
1070; 10.2; 0; 0.0000
1075; 10.4; 39; 0.0001
1080; 10.4; 59; 0.0003
1085; 10.0; 0; 0.0000
1090; 9.9; 0; 0.0000
1095; 10.0; 0; 0.0001
1100; 10.1; 8; 0.0000
1105; 9.8; 0; 0.0002
1110; 9.8; 0; 0.0000
1115; 9.6; 0; 0.0000
1120; 9.3; 0; 0.0000
1125; 9.3; 0; 0.0000
1130; 9.3; 21; 0.0001
1135; 9.6; 56; 0.0001
1140; 9.4; 9; 0.0000
1145; 9.1; 21; 0.0001
1150; 9.0; 105; 0.0003
1155; 9.2; 0; 0.0000
1160; 9.4; 32; 0.0001
1165; 8.7; 46; 0.0001
1170; 9.0; 164; 0.0002
1175; 9.0; 27; 0.0001
1180; 8.8; 0; 0.0000
1185; 8.6; 0; 0.0000
1190; 8.6; 0; 0.0000
1195; 9.1; 31; 0.0001
1200; 8.9; 0; 0.0000
1205; 8.6; 0; 0.0001
1210; 8.8; 0; 0.0000
1215; 8.9; 0; 0.0000
1220; 8.9; 0; 0.0000
1225; 8.6; 0; 0.0001
1230; 8.5; 204; 0.0004
1235; 8.3; 35; 0.0001
1240; 8.1; 55; 0.0002
1245; 8.6; 60; 0.0003
1250; 8.6; 77; 0.0004
1255; 8.8; 0; 0.0003
1260; 8.2; 0; 0.0004
1265; 7.8; 81; 0.0003
1270; 7.8; 0; 0.0003
1275; 8.0; 0; 0.0002
1280; 7.9; 68; 0.0004
1285; 8.3; 69; 0.0003
1290; 8.2; 0; 0.0000
1295; 8.0; 141; 0.0003
1300; 8.1; 0; 0.0000
1305; 8.0; 33; 0.0002
1310; 7.4; 63; 0.0002
1315; 7.9; 0; 0.0001
1320; 7.5; 79; 0.0002
1325; 7.4; 83; 0.0002
1330; 8.2; 23; 0.0001
1335; 7.7; 180; 0.0003
1340; 7.4; 0; 0.0003
1345; 8.0; 62; 0.0001
1350; 7.7; 0; 0.0002
1355; 7.6; 54; 0.0001
1360; 7.8; 263; 0.0003
1365; 7.7; 66; 0.0002
1370; 7.6; 69; 0.0003
1375; 7.5; 0; 0.0002
1380; 7.3; 0; 0.0001
1385; 7.2; 306; 0.0005
1390; 7.5; 85; 0.0002
1395; 7.2; 159; 0.0003
1400; 7.2; 52; 0.0003
1405; 7.5; 146; 0.0001
1410; 7.2; 50; 0.0002
1415; 7.5; 57; 0.0003
1420; 7.8; 0; 0.0001
1425; 7.1; 0; 0.0003
1430; 7.0; 0; 0.0000
1435; 7.1; 146; 0.0004
1440; 7.5; 0; 0.0000
1445; 7.4; 145; 0.0002
1450; 7.2; 414; 0.0006
1455; 6.8; 69; 0.0002
1460; 6.9; 0; 0.0003
1465; 7.6; 0; 0.0000
1470; 7.1; 0; 0.0001
1475; 7.4; 151; 0.0003
1480; 7.3; 85; 0.0003
1485; 7.8; 0; 0.0003
1490; 7.1; 0; 0.0001
1495; 6.7; 12; 0.0001
1500; 7.2; 93; 0.0003
1505; 7.7; 0; 0.0002
1510; 7.0; 0; 0.0003
1515; 6.6; 26; 0.0002
1520; 7.2; 0; 0.0001
1525; 6.6; 361; 0.0008
1530; 6.9; 59; 0.0001
1535; 7.3; 0; 0.0001
1540; 6.9; 0; 0.0002
1545; 7.1; 55; 0.0002
1550; 7.2; 0; 0.0003
1555; 6.6; 0; 0.0003
1560; 6.6; 17; 0.0001
1565; 7.2; 72; 0.0001
1570; 7.0; 164; 0.0002
1575; 6.9; 78; 0.0003
1580; 6.9; 123; 0.0002
1585; 7.2; 40; 0.0001
1590; 7.3; 0; 0.0002
1595; 7.6; 0; 0.0003
1600; 7.3; 0; 0.0000
1605; 7.4; 31; 0.0001
1610; 7.5; 103; 0.0003
1615; 7.4; 28; 0.0001
1620; 7.6; 0; 0.0002
1625; 6.8; 0; 0.0002
1630; 7.2; 0; 0.0000
1635; 7.3; 0; 0.0002
1640; 7.2; 0; 0.0001
1645; 7.3; 30; 0.0001
1650; 7.1; 0; 0.0003
1655; 6.8; 0; 0.0005
1660; 6.9; 153; 0.0007
1665; 6.7; 142; 0.0001
1670; 6.8; 0; 0.0002
1675; 7.1; 421; 0.0006
1680; 7.1; 0; 0.0006
1685; 7.4; 124; 0.0006
1690; 7.2; 0; 0.0007
1695; 7.4; 0; 0.0005
1700; 7.5; 0; 0.0010
1705; 7.5; 229; 0.0007
1710; 6.9; 666; 0.0007
1715; 7.1; 0; 0.0002
1720; 7.6; 0; 0.0005
1725; 7.2; 0; 0.0005
1730; 7.5; 0; 0.0005
1735; 7.3; 0; 0.0004
1740; 6.9; 418; 0.0010
1745; 7.1; 0; 0.0008
1750; 7.3; 0; 0.0008
1755; 7.3; 0; 0.0007
1760; 7.0; 137; 0.0004
1765; 7.1; 0; 0.0006
1770; 6.7; 186; 0.0006
1775; 6.8; 392; 0.0007
1780; 6.8; 0; 0.0008
1785; 7.2; 192; 0.0006
1790; 7.6; 134; 0.0007

File: data/rise_materials/Testdata-468.txt
Keywords
Material1;Material2;Material3;Material4;Product;Object;Scenario;Method;Reference;Comment;Owner;IsPublic;ImportDate
PVC;XLPE;;;Cable FIPEC 11 1x95 mm2;Low Voltage 0,6/1 kV;;ISO 5660;FIPEC Final Report on the European Commission, SMT4-CT96-2059, 410pp, ISBN 0 9532312 5 9, London 2000;;;1;2005-09-30 09:59:54
Scalars
Flux (kW/m2);tig (s);qmax (kw/m2);qtotal (MJ/m2);q180 (kw/m2);q300 (kw/m2);Mass loss (g);DHc (MJ/kg);Peak smoke production (m2/m2s);Total smoke produced (m2/m2);Specific extinction area (avg) (m2/kg);Area (m2);Thickness (mm);Density (kg/m3)
50;16;417;188.01;137.34;114.32;60.4;23.85;;;;0.008200;17.7;
VectorData
Time (s);HRR (kW/m2);SEA (m2/kg);SPR (m2/s)
0; 2.3; 0; 0.0000
5; 3.0; 0; 0.0000
10; 2.0; 0; 0.0004
15; 64.5; 174; 0.0071
20; 120.6; 661; 0.0689
25; 133.4; 853; 0.0883
30; 139.9; 975; 0.1005
35; 144.5; 997; 0.1017
40; 145.6; 967; 0.0968
45; 147.0; 924; 0.0925
50; 145.5; 955; 0.0875
55; 144.4; 969; 0.0823
60; 143.5; 891; 0.0767
65; 145.0; 878; 0.0774
70; 147.5; 927; 0.0746
75; 150.0; 854; 0.0708
80; 153.0; 832; 0.0746
85; 154.9; 844; 0.0712
90; 157.2; 912; 0.0767
95; 154.3; 913; 0.0744
100; 154.1; 868; 0.0747
105; 154.3; 895; 0.0763
110; 155.0; 1064; 0.0792
115; 154.7; 975; 0.0775
120; 154.6; 998; 0.0762
125; 151.9; 1021; 0.0738
130; 146.5; 973; 0.0678
135; 140.4; 956; 0.0654
140; 137.0; 928; 0.0640
145; 133.1; 992; 0.0592
150; 127.7; 931; 0.0562
155; 125.6; 905; 0.0533
160; 124.8; 921; 0.0492
165; 123.0; 871; 0.0449
170; 118.1; 798; 0.0364
175; 115.8; 713; 0.0341
180; 112.9; 653; 0.0311
185; 106.9; 650; 0.0265
190; 100.5; 639; 0.0222
195; 95.8; 569; 0.0198
200; 91.2; 526; 0.0178
205; 88.2; 543; 0.0162
210; 85.4; 467; 0.0157
215; 83.7; 518; 0.0153
220; 81.4; 643; 0.0159
225; 79.3; 512; 0.0134
230; 75.7; 444; 0.0115
235; 72.1; 375; 0.0101
240; 69.7; 390; 0.0101
245; 68.3; 476; 0.0107
250; 65.9; 468; 0.0108
255; 65.2; 419; 0.0109
260; 66.3; 423; 0.0108
265; 69.1; 529; 0.0126
270; 72.7; 487; 0.0134
275; 77.4; 524; 0.0163
280; 79.0; 530; 0.0171
285; 81.3; 567; 0.0174
290; 83.0; 609; 0.0195
295; 85.8; 613; 0.0205
300; 89.1; 641; 0.0225
305; 91.5; 598; 0.0239
310; 93.7; 649; 0.0246
315; 96.1; 681; 0.0251
320; 99.1; 698; 0.0251
325; 98.8; 611; 0.0247
330; 99.3; 628; 0.0250
335; 99.9; 735; 0.0263
340; 101.5; 668; 0.0257
345; 104.3; 665; 0.0282
350; 109.2; 662; 0.0298
355; 114.4; 677; 0.0325
360; 122.1; 771; 0.0394
365; 126.6; 857; 0.0456
370; 135.1; 859; 0.0502
375; 143.7; 923; 0.0583
380; 148.7; 950; 0.0648
385; 150.6; 936; 0.0661
390; 148.9; 975; 0.0692
395; 150.2; 900; 0.0649
400; 149.4; 965; 0.0686
405; 153.2; 975; 0.0722
410; 152.2; 941; 0.0712
415; 151.8; 980; 0.0713
420; 152.3; 915; 0.0700
425; 152.3; 978; 0.0734
430; 149.3; 967; 0.0718
435; 147.6; 929; 0.0694
440; 143.0; 932; 0.0647
445; 143.9; 906; 0.0627
450; 141.4; 872; 0.0589
455; 142.1; 877; 0.0583
460; 142.4; 852; 0.0566
465; 143.7; 858; 0.0556
470; 146.2; 823; 0.0560
475; 147.3; 787; 0.0532
480; 148.8; 788; 0.0539
485; 152.6; 732; 0.0533
490; 156.2; 723; 0.0547
495; 159.8; 728; 0.0561
500; 161.1; 748; 0.0573
505; 162.6; 749; 0.0589
510; 163.5; 713; 0.0610
515; 162.4; 719; 0.0597
520; 164.9; 794; 0.0640
525; 165.8; 754; 0.0648
530; 166.1; 748; 0.0644
535; 165.5; 750; 0.0613
540; 165.0; 800; 0.0642
545; 162.2; 713; 0.0618
550; 159.9; 725; 0.0608
555; 159.0; 755; 0.0593
560; 154.9; 713; 0.0544
565; 150.2; 725; 0.0537
570; 150.5; 655; 0.0504
575; 148.9; 663; 0.0497
580; 145.5; 666; 0.0503
585; 141.0; 684; 0.0497
590; 137.7; 735; 0.0463
595; 133.0; 731; 0.0438
600; 130.1; 722; 0.0420
605; 126.3; 680; 0.0380
610; 122.0; 656; 0.0353
615; 120.3; 675; 0.0323
620; 118.8; 698; 0.0306
625; 119.6; 738; 0.0308
630; 121.1; 713; 0.0295
635; 122.5; 715; 0.0291
640; 126.9; 768; 0.0295
645; 131.0; 798; 0.0297
650; 135.7; 810; 0.0297
655; 141.2; 817; 0.0330
660; 146.1; 816; 0.0335
665; 151.1; 795; 0.0355
670; 158.5; 805; 0.0344
675; 166.9; 914; 0.0365
680; 177.5; 888; 0.0393
685; 187.6; 866; 0.0418
690; 201.3; 810; 0.0438
695; 214.8; 939; 0.0491
700; 229.9; 993; 0.0512
705; 247.0; 864; 0.0525
710; 261.9; 898; 0.0571
715; 275.0; 944; 0.0597
720; 289.5; 1024; 0.0662
725; 298.8; 876; 0.0656
730; 313.8; 885; 0.0689
735; 327.8; 1086; 0.0720
740; 342.3; 1016; 0.0771
745; 355.4; 863; 0.0782
750; 368.6; 930; 0.0809
755; 379.0; 962; 0.0854
760; 394.2; 958; 0.0872
765; 401.4; 1085; 0.0910
770; 404.1; 963; 0.0881
775; 413.8; 922; 0.0924
780; 414.7; 946; 0.0917
785; 412.3; 930; 0.0929
790; 417.0; 971; 0.0954
795; 412.1; 1005; 0.0937
800; 408.5; 1011; 0.0930
805; 399.7; 1018; 0.0916
810; 394.9; 970; 0.0907
815; 384.9; 1074; 0.0940
820; 377.2; 1060; 0.0887
825; 373.6; 1005; 0.0892
830; 360.1; 1018; 0.0884
835; 357.7; 1108; 0.0894
840; 349.0; 1118; 0.0863
845; 343.3; 1091; 0.0832
850; 330.7; 1114; 0.0855
855; 321.5; 1084; 0.0835
860; 318.0; 1135; 0.0842
865; 302.7; 1102; 0.0795
870; 291.2; 1157; 0.0763
875; 282.0; 1179; 0.0732
880; 274.4; 1129; 0.0722
885; 263.2; 1217; 0.0706
890; 252.1; 1181; 0.0675
895; 239.8; 1120; 0.0633
900; 229.7; 1154; 0.0624
905; 216.1; 1143; 0.0581
910; 207.2; 1226; 0.0542
915; 197.4; 1113; 0.0527
920; 186.6; 1147; 0.0479
925; 178.1; 1158; 0.0446
930; 169.9; 1011; 0.0416
935; 159.9; 1103; 0.0384
940; 153.9; 1044; 0.0374
945; 143.5; 868; 0.0314
950; 134.9; 972; 0.0290
955; 126.8; 920; 0.0248
960; 117.7; 852; 0.0221
965; 111.0; 705; 0.0185
970; 105.7; 580; 0.0155
975; 99.1; 597; 0.0131
980; 93.2; 549; 0.0120
985; 87.5; 448; 0.0097
990; 82.1; 594; 0.0081
995; 77.1; 331; 0.0050
1000; 71.9; 466; 0.0052
1005; 66.4; 243; 0.0030
1010; 62.4; 128; 0.0024
1015; 58.6; 145; 0.0020
1020; 54.6; 66; 0.0008
1025; 51.6; 0; 0.0000
1030; 49.1; 0; 0.0000
1035; 45.8; 0; 0.0000
1040; 42.9; 0; 0.0000
1045; 40.0; 0; 0.0000
1050; 36.0; 0; 0.0000
1055; 34.4; 0; 0.0000
1060; 33.2; 0; 0.0000
1065; 30.1; 0; 0.0000
1070; 28.2; 0; 0.0000
1075; 27.8; 0; 0.0000
1080; 26.1; 0; 0.0000
1085; 25.4; 0; 0.0000
1090; 24.5; 0; 0.0000
1095; 23.8; 0; 0.0000
1100; 23.1; 0; 0.0000
1105; 22.1; 0; 0.0000
1110; 21.4; 0; 0.0000
1115; 21.3; 0; 0.0000
1120; 21.0; 0; 0.0000
1125; 20.6; 0; 0.0000
1130; 20.6; 0; 0.0000
1135; 20.6; 0; 0.0000
1140; 20.5; 0; 0.0000
1145; 20.3; 0; 0.0000
1150; 20.1; 0; 0.0000
1155; 19.6; 0; 0.0000
1160; 19.7; 0; 0.0000
1165; 19.4; 0; 0.0000
1170; 19.2; 0; 0.0000
1175; 19.3; 0; 0.0000
1180; 19.2; 0; 0.0000
1185; 18.9; 0; 0.0000
1190; 19.1; 0; 0.0000
1195; 19.0; 0; 0.0000
1200; 19.0; 0; 0.0000
1205; 18.5; 0; 0.0000
1210; 18.5; 0; 0.0000
1215; 18.5; 0; 0.0000
1220; 18.3; 0; 0.0000
1225; 18.2; 0; 0.0000
1230; 17.8; 0; 0.0000
1235; 17.8; 0; 0.0000
1240; 18.0; 0; 0.0000
1245; 17.8; 0; 0.0000
1250; 17.2; 0; 0.0000
1255; 17.5; 0; 0.0000
1260; 17.7; 0; 0.0000
1265; 17.2; 0; 0.0000
1270; 17.0; 0; 0.0000
1275; 17.1; 0; 0.0000
1280; 16.9; 0; 0.0000
1285; 17.3; 0; 0.0000
1290; 16.9; 0; 0.0000
1295; 16.6; 0; 0.0000
1300; 16.9; 0; 0.0000
1305; 16.9; 0; 0.0000
1310; 16.8; 0; 0.0000
1315; 16.3; 0; 0.0000
1320; 16.3; 0; 0.0000
1325; 16.2; 0; 0.0000
1330; 16.3; 0; 0.0000
1335; 16.6; 0; 0.0000
1340; 16.2; 0; 0.0000
1345; 16.2; 0; 0.0000
1350; 16.1; 0; 0.0000
1355; 16.0; 0; 0.0000
1360; 15.5; 0; 0.0000
1365; 16.1; 0; 0.0000
1370; 15.7; 0; 0.0000
1375; 15.8; 0; 0.0000
1380; 16.2; 0; 0.0000
1385; 15.9; 0; 0.0000
1390; 15.7; 0; 0.0000
1395; 15.6; 0; 0.0000
1400; 15.9; 0; 0.0000
1405; 15.7; 0; 0.0000
1410; 15.4; 0; 0.0000
1415; 15.0; 0; 0.0000
1420; 15.3; 0; 0.0000
1425; 15.2; 0; 0.0000
1430; 15.3; 0; 0.0000
1435; 15.4; 0; 0.0000
1440; 15.3; 0; 0.0000
1445; 15.3; 0; 0.0000
1450; 15.3; 0; 0.0000
1455; 15.3; 0; 0.0000
1460; 14.9; 0; 0.0000
1465; 15.1; 0; 0.0000
1470; 15.5; 0; 0.0000
1475; 15.4; 0; 0.0000
1480; 15.6; 0; 0.0000
1485; 14.7; 0; 0.0000
1490; 14.8; 0; 0.0000
1495; 15.3; 0; 0.0000
1500; 15.6; 0; 0.0000
1505; 15.1; 0; 0.0000
1510; 15.4; 0; 0.0000
1515; 15.0; 0; 0.0000
1520; 14.5; 0; 0.0000
1525; 14.8; 0; 0.0000
1530; 14.6; 0; 0.0000
1535; 14.4; 0; 0.0000
1540; 14.6; 0; 0.0000
1545; 14.5; 0; 0.0000
1550; 15.0; 0; 0.0000
1555; 14.8; 0; 0.0000
1560; 14.7; 0; 0.0000
1565; 15.2; 0; 0.0000
1570; 15.3; 0; 0.0000
1575; 15.4; 0; 0.0000
1580; 15.2; 0; 0.0000
1585; 14.8; 0; 0.0000
1590; 14.9; 0; 0.0000
1595; 15.0; 0; 0.0000
1600; 14.5; 0; 0.0000
1605; 14.9; 0; 0.0000
1610; 14.5; 0; 0.0000
1615; 14.3; 0; 0.0000
1620; 14.8; 0; 0.0000
1625; 15.0; 0; 0.0000
1630; 14.5; 0; 0.0000
1635; 14.6; 0; 0.0000
1640; 14.5; 0; 0.0000
1645; 14.7; 0; 0.0000
1650; 14.8; 0; 0.0000
1655; 14.6; 0; 0.0000
1660; 14.5; 0; 0.0000
1665; 14.9; 0; 0.0000
1670; 14.9; 0; 0.0000
1675; 14.6; 0; 0.0000
1680; 14.3; 0; 0.0000
1685; 14.6; 0; 0.0000
1690; 14.7; 0; 0.0000
1695; 14.8; 0; 0.0000
1700; 15.0; 0; 0.0000
1705; 14.6; 0; 0.0000
1710; 15.4; 0; 0.0000
1715; 15.0; 0; 0.0000
1720; 14.5; 0; 0.0000
1725; 14.6; 0; 0.0000
1730; 14.7; 0; 0.0000
1735; 15.1; 0; 0.0000
1740; 14.6; 0; 0.0000
1745; 15.0; 0; 0.0000
1750; 15.1; 0; 0.0000
1755; 15.2; 0; 0.0000
1760; 14.9; 0; 0.0000
1765; 14.6; 0; 0.0000
1770; 14.9; 0; 0.0000
1775; 14.8; 0; 0.0000
1780; 15.1; 0; 0.0000
1785; 14.8; 0; 0.0000
1790; 15.0; 0; 0.0000
1795; 15.2; 0; 0.0000
1800; 14.9; 0; 0.0000
1805; 14.9; 0; 0.0000
1810; 15.1; 0; 0.0000
1815; 15.3; 0; 0.0000
1820; 15.6; 0; 0.0000
1825; 15.1; 0; 0.0000
1830; 15.3; 0; 0.0000

File: data/rise_materials/Testdata-469.txt
Keywords
Material1;Material2;Material3;Material4;Product;Object;Scenario;Method;Reference;Comment;Owner;IsPublic;ImportDate
PVC;XLPE;;;Cable FIPEC 11 1x95 mm2;Low Voltage 0,6/1 kV;;ISO 5660;FIPEC Final Report on the European Commission, SMT4-CT96-2059, 410pp, ISBN 0 9532312 5 9, London 2000;;;1;2005-09-30 10:01:15
Scalars
Flux (kW/m2);tig (s);qmax (kw/m2);qtotal (MJ/m2);q180 (kw/m2);q300 (kw/m2);Mass loss (g);DHc (MJ/kg);Peak smoke production (m2/m2s);Total smoke produced (m2/m2);Specific extinction area (avg) (m2/kg);Area (m2);Thickness (mm);Density (kg/m3)
35;29;362;186.60;104.35;92.65;59.4;25.50;;;;0.008200;17.7;
VectorData
Time (s);HRR (kW/m2);SEA (m2/kg);SPR (m2/s)
0; 3.1; 0; 0.0000
5; 2.0; 0; 0.0000
10; 0.6; 0; 0.0000
15; 0.0; 0; 0.0002
20; 0.6; 0; 0.0008
25; 0.0; 0; 0.0021
30; 22.1; 175; 0.0046
35; 64.3; 495; 0.0307
40; 92.1; 672; 0.0473
45; 103.6; 782; 0.0618
50; 105.1; 840; 0.0589
55; 102.5; 794; 0.0542
60; 103.2; 796; 0.0526
65; 104.6; 900; 0.0557
70; 102.9; 842; 0.0503
75; 100.8; 778; 0.0485
80; 100.9; 782; 0.0446
85; 101.6; 798; 0.0448
90; 103.4; 722; 0.0436
95; 106.3; 734; 0.0437
100; 108.4; 731; 0.0446
105; 108.2; 657; 0.0414
110; 109.3; 739; 0.0443
115; 109.3; 764; 0.0445
120; 110.3; 701; 0.0449
125; 112.5; 663; 0.0434
130; 114.8; 665; 0.0436
135; 116.2; 782; 0.0433
140; 118.6; 748; 0.0431
145; 116.8; 670; 0.0443
150; 113.5; 725; 0.0420
155; 111.6; 723; 0.0399
160; 109.1; 729; 0.0397
165; 107.3; 707; 0.0367
170; 107.4; 692; 0.0339
175; 105.2; 653; 0.0338
180; 102.6; 607; 0.0315
185; 102.5; 645; 0.0299
190; 100.7; 666; 0.0257
195; 96.0; 650; 0.0243
200; 93.4; 504; 0.0193
205; 90.3; 493; 0.0187
210; 89.2; 567; 0.0189
215; 88.3; 558; 0.0196
220; 87.5; 573; 0.0213
225; 87.1; 636; 0.0194
230; 87.2; 516; 0.0190
235; 85.3; 484; 0.0170
240; 82.4; 533; 0.0148
245; 81.5; 447; 0.0133
250; 81.0; 390; 0.0125
255; 79.8; 453; 0.0126
260; 78.0; 466; 0.0128
265; 76.5; 386; 0.0121
270; 76.2; 448; 0.0119
275; 76.6; 419; 0.0112
280; 74.5; 361; 0.0106
285; 71.3; 372; 0.0095
290; 67.2; 366; 0.0082
295; 64.8; 380; 0.0075
300; 63.3; 291; 0.0058
305; 63.9; 206; 0.0052
310; 64.6; 226; 0.0056
315; 63.4; 221; 0.0054
320; 64.8; 203; 0.0054
325; 67.5; 234; 0.0062
330; 73.5; 244; 0.0076
335; 81.0; 287; 0.0098
340; 85.0; 221; 0.0072
345; 86.4; 273; 0.0086
350; 90.0; 276; 0.0093
355; 94.5; 353; 0.0127
360; 99.6; 417; 0.0155
365; 105.2; 446; 0.0183
370; 109.2; 478; 0.0192
375; 114.0; 493; 0.0203
380; 115.1; 444; 0.0199
385; 114.9; 477; 0.0180
390; 115.5; 508; 0.0195
395; 116.8; 396; 0.0189
400; 117.4; 428; 0.0186
405; 117.8; 489; 0.0192
410; 117.7; 503; 0.0194
415; 118.0; 432; 0.0194
420; 117.2; 412; 0.0176
425; 114.2; 468; 0.0170
430; 113.9; 397; 0.0170
435; 113.1; 406; 0.0163
440; 117.1; 455; 0.0181
445; 117.1; 457; 0.0194
450; 117.9; 469; 0.0200
455; 118.8; 442; 0.0210
460; 118.3; 447; 0.0197
465; 118.5; 515; 0.0205
470; 120.3; 501; 0.0229
475; 121.2; 465; 0.0232
480; 120.5; 521; 0.0228
485; 120.0; 456; 0.0213
490; 119.0; 474; 0.0237
495; 118.6; 515; 0.0215
500; 118.6; 447; 0.0193
505; 119.4; 422; 0.0200
510; 119.2; 430; 0.0206
515; 119.6; 439; 0.0207
520; 119.6; 428; 0.0203
525; 121.2; 436; 0.0208
530; 123.1; 442; 0.0213
535; 123.6; 459; 0.0211
540; 124.2; 436; 0.0225
545; 123.3; 481; 0.0236
550; 123.6; 520; 0.0239
555; 124.5; 424; 0.0228
560; 125.8; 392; 0.0211
565; 129.1; 447; 0.0231
570; 130.4; 462; 0.0246
575; 133.2; 452; 0.0259
580; 132.3; 439; 0.0269
585; 135.1; 497; 0.0301
590; 138.1; 524; 0.0307
595; 140.6; 517; 0.0311
600; 140.4; 510; 0.0303
605; 140.7; 524; 0.0310
610; 140.8; 504; 0.0322
615; 141.1; 496; 0.0337
620; 141.5; 511; 0.0331
625; 142.7; 511; 0.0335
630; 142.5; 465; 0.0311
635; 144.4; 476; 0.0302
640; 143.4; 472; 0.0321
645; 142.2; 466; 0.0299
650; 143.1; 491; 0.0319
655; 144.8; 474; 0.0341
660; 144.1; 501; 0.0339
665; 144.2; 490; 0.0338
670; 143.8; 476; 0.0329
675; 144.5; 550; 0.0361
680; 149.3; 554; 0.0378
685; 152.0; 466; 0.0347
690; 152.7; 531; 0.0375
695; 149.6; 541; 0.0358
700; 143.9; 515; 0.0364
705; 141.5; 499; 0.0348
710; 139.9; 566; 0.0337
715; 139.2; 509; 0.0313
720; 137.0; 505; 0.0312
725; 136.4; 485; 0.0295
730; 137.6; 493; 0.0298
735; 137.7; 479; 0.0263
740; 136.7; 429; 0.0258
745; 134.8; 448; 0.0254
750; 133.4; 491; 0.0237
755; 132.0; 420; 0.0212
760; 131.2; 379; 0.0200
765; 127.6; 415; 0.0187
770; 126.5; 419; 0.0178
775; 126.7; 416; 0.0181
780; 125.4; 404; 0.0173
785; 123.2; 398; 0.0162
790; 121.6; 446; 0.0167
795; 120.0; 425; 0.0158
800; 122.2; 488; 0.0170
805; 123.8; 441; 0.0163
810; 125.9; 457; 0.0168
815; 127.4; 540; 0.0177
820; 130.6; 509; 0.0178
825; 133.3; 496; 0.0179
830; 136.8; 561; 0.0186
835; 141.1; 624; 0.0202
840; 145.2; 497; 0.0212
845; 150.3; 567; 0.0216
850; 155.6; 693; 0.0216
855; 162.4; 537; 0.0216
860; 163.7; 583; 0.0233
865; 167.0; 654; 0.0251
870; 171.9; 638; 0.0255
875; 176.7; 594; 0.0261
880; 180.1; 687; 0.0305
885; 186.6; 712; 0.0322
890; 193.3; 709; 0.0334
895; 200.7; 785; 0.0378
900; 209.4; 803; 0.0406
905; 221.4; 835; 0.0435
910; 232.8; 811; 0.0440
915; 245.0; 783; 0.0481
920; 256.3; 787; 0.0516
925; 269.3; 851; 0.0539
930; 281.4; 832; 0.0555
935; 290.5; 792; 0.0556
940; 299.3; 843; 0.0604
945; 309.1; 818; 0.0614
950; 322.7; 840; 0.0634
955; 329.3; 886; 0.0666
960; 340.1; 878; 0.0706
965; 349.5; 822; 0.0679
970; 357.3; 895; 0.0708
975; 359.1; 931; 0.0718
980; 361.3; 907; 0.0728
985; 360.8; 875; 0.0737
990; 362.0; 868; 0.0698
995; 358.7; 925; 0.0725
1000; 360.1; 881; 0.0725
1005; 355.7; 892; 0.0724
1010; 356.1; 929; 0.0726
1015; 355.1; 881; 0.0697
1020; 347.9; 987; 0.0734
1025; 343.4; 1003; 0.0697
1030; 333.7; 921; 0.0678
1035; 328.8; 987; 0.0693
1040; 321.1; 1065; 0.0689
1045; 313.1; 933; 0.0657
1050; 309.2; 990; 0.0678
1055; 301.0; 1022; 0.0651
1060; 292.1; 963; 0.0633
1065; 286.7; 1039; 0.0597
1070; 276.6; 1000; 0.0569
1075; 268.6; 949; 0.0554
1080; 262.4; 952; 0.0531
1085; 253.9; 977; 0.0517
1090; 247.2; 948; 0.0493
1095; 240.3; 908; 0.0461
1100; 230.1; 907; 0.0433
1105; 223.1; 852; 0.0393
1110; 214.2; 825; 0.0367
1115; 207.6; 810; 0.0357
1120; 199.2; 826; 0.0317
1125; 191.7; 705; 0.0280
1130; 182.0; 765; 0.0278
1135; 174.3; 715; 0.0250
1140; 167.8; 645; 0.0210
1145; 160.2; 622; 0.0194
1150; 151.8; 493; 0.0171
1155; 144.1; 510; 0.0146
1160; 134.7; 548; 0.0125
1165; 128.3; 494; 0.0111
1170; 120.3; 403; 0.0098
1175; 113.3; 296; 0.0066
1180; 105.8; 255; 0.0054
1185; 99.9; 305; 0.0049
1190; 94.3; 188; 0.0030
1195; 88.6; 140; 0.0024
1200; 82.6; 69; 0.0014
1205; 76.5; 69; 0.0013
1210; 71.9; 60; 0.0005
1215; 68.0; 0; 0.0000
1220; 63.8; 0; 0.0000
1225; 58.3; 0; 0.0000
1230; 54.4; 0; 0.0000
1235; 51.2; 0; 0.0000
1240; 48.1; 0; 0.0000
1245; 44.3; 0; 0.0000
1250; 41.0; 0; 0.0000
1255; 38.3; 0; 0.0000
1260; 35.6; 0; 0.0000
1265; 32.5; 0; 0.0000
1270; 30.7; 0; 0.0000
1275; 29.5; 0; 0.0000
1280; 27.7; 0; 0.0000
1285; 26.5; 0; 0.0000
1290; 25.7; 0; 0.0000
1295; 24.5; 0; 0.0000
1300; 23.2; 0; 0.0000
1305; 21.9; 0; 0.0000
1310; 21.6; 0; 0.0000
1315; 20.3; 0; 0.0000
1320; 19.3; 0; 0.0000
1325; 18.9; 0; 0.0000
1330; 17.9; 0; 0.0000
1335; 17.1; 0; 0.0000
1340; 16.2; 0; 0.0000
1345; 15.5; 0; 0.0000
1350; 14.8; 0; 0.0000
1355; 14.2; 0; 0.0000
1360; 14.2; 0; 0.0000
1365; 13.8; 0; 0.0000
1370; 13.9; 0; 0.0000
1375; 13.3; 0; 0.0000
1380; 12.8; 0; 0.0000
1385; 13.4; 0; 0.0000
1390; 13.0; 0; 0.0000
1395; 12.2; 0; 0.0000
1400; 12.1; 0; 0.0000
1405; 11.6; 0; 0.0000
1410; 11.1; 0; 0.0000
1415; 11.3; 0; 0.0000
1420; 11.4; 0; 0.0000
1425; 11.7; 0; 0.0000
1430; 11.2; 0; 0.0000
1435; 10.8; 0; 0.0000
1440; 10.3; 0; 0.0000
1445; 10.2; 0; 0.0000
1450; 10.6; 0; 0.0000
1455; 10.1; 0; 0.0000
1460; 10.0; 0; 0.0000
1465; 10.3; 0; 0.0000
1470; 9.9; 0; 0.0000
1475; 9.7; 0; 0.0000
1480; 9.2; 0; 0.0000
1485; 9.5; 0; 0.0000
1490; 9.5; 0; 0.0000
1495; 9.5; 0; 0.0000
1500; 8.9; 0; 0.0000
1505; 8.9; 0; 0.0000
1510; 8.8; 0; 0.0000
