Repository: johodges/materials

## A Non-Dimensional Scaling Approach to Modeling Material Pyrolysis

This repository contains the data, scripts, and technical documents required to generate the SPyro cone validation cases.

## Instructions
* Clone this repository with submodules
  ```
  git clone --recurse-submodules https://github.com/johodges/materials
  ```
* Pre-process data
  ```
  python materials/scripts/initialize.py
  ```
* Build latest FDS (example for impi_intel_linux target, but use relevant make target for platform)
  ```
  git clone git@github.com:firemodels/fds.git && cd fds
  cd Build/impi_intel_linux
  ./make_fds.sh
  ln -s fds_impi_intel_linux fds
  cd ../..
  ```
* Run cases
  ```

File: data/rise_materials/Testdata-470.txt
Keywords
Material1;Material2;Material3;Material4;Product;Object;Scenario;Method;Reference;Comment;Owner;IsPublic;ImportDate
RPPVC;XLPE;;;Cable FIPEC 12 1x95 mm2;Low Voltage 0,6/1 kV;;ISO 5660;FIPEC Final Report on the European Commission, SMT4-CT96-2059, 410pp, ISBN 0 9532312 5 9, London 2000;;;1;2005-09-30 10:03:47
Scalars
Flux (kW/m2);tig (s);qmax (kw/m2);qtotal (MJ/m2);q180 (kw/m2);q300 (kw/m2);Mass loss (g);DHc (MJ/kg);Peak smoke production (m2/m2s);Total smoke produced (m2/m2);Specific extinction area (avg) (m2/kg);Area (m2);Thickness (mm);Density (kg/m3)
75;9;357;164.65;102.56;103.95;71.1;18.40;;;;0.008200;17.7;
VectorData
Time (s);HRR (kW/m2);SEA (m2/kg);SPR (m2/s)
0; 0.3; 15; 0.0005
5; 2.1; 0; 0.0005
10; 25.3; 785; 0.0362
15; 80.4; 293; 0.0303
20; 115.0; 317; 0.0357
25; 122.2; 246; 0.0295
30; 130.0; 344; 0.0443
35; 134.0; 334; 0.0424
40; 103.1; 403; 0.0490
45; 49.5; 584; 0.0617
50; 23.9; 490; 0.0502
55; 17.3; 446; 0.0460
60; 39.0; 383; 0.0406
65; 86.4; 431; 0.0448
70; 110.1; 594; 0.0547
75; 114.2; 743; 0.0555
80; 117.4; 986; 0.0529
85; 117.2; 1281; 0.0531
90; 117.6; 363; 0.0577
95; 116.4; 263; 0.0594
100; 116.4; 459; 0.0612
105; 114.0; 692; 0.0668
110; 111.5; 686; 0.0639
115; 111.4; 700; 0.0648
120; 110.7; 657; 0.0638
125; 110.3; 706; 0.0630
130; 110.3; 805; 0.0672
135; 108.6; 774; 0.0620
140; 107.9; 770; 0.0638
145; 109.2; 837; 0.0652
150; 109.2; 820; 0.0612
155; 108.7; 838; 0.0639
160; 109.6; 942; 0.0655
165; 110.3; 969; 0.0661
170; 109.4; 1011; 0.0626
175; 108.5; 1070; 0.0587
180; 107.9; 956; 0.0569
185; 105.9; 973; 0.0532
190; 106.5; 1096; 0.0509
195; 105.8; 966; 0.0502
200; 104.1; 1031; 0.0477
205; 103.1; 1046; 0.0425
210; 100.1; 1007; 0.0403
215; 98.3; 927; 0.0369
220; 95.9; 852; 0.0342
225; 95.5; 932; 0.0347
230; 94.7; 952; 0.0333
235; 92.3; 844; 0.0307
240; 93.2; 773; 0.0305
245; 94.1; 786; 0.0318
250; 97.6; 932; 0.0353
255; 100.6; 928; 0.0368
260; 104.8; 942; 0.0410
265; 106.6; 985; 0.0417
270; 108.3; 915; 0.0437
275; 111.1; 927; 0.0456
280; 114.3; 1033; 0.0478
285; 116.8; 939; 0.0495
290; 119.1; 946; 0.0505
295; 119.9; 917; 0.0499
300; 119.8; 902; 0.0526
305; 121.0; 1015; 0.0564
310; 120.3; 994; 0.0513
315; 120.1; 955; 0.0526
320; 118.4; 802; 0.0496
325; 117.2; 846; 0.0484
330; 117.1; 796; 0.0471
335; 118.7; 717; 0.0473
340; 121.2; 773; 0.0508
345; 125.0; 841; 0.0548
350; 128.1; 787; 0.0575
355; 130.4; 753; 0.0580
360; 132.6; 739; 0.0587
365; 135.2; 737; 0.0600
370; 138.7; 819; 0.0662
375; 144.4; 777; 0.0668
380; 146.2; 759; 0.0684
385; 148.4; 747; 0.0695
390; 150.1; 803; 0.0712
395; 153.6; 778; 0.0704
400; 156.8; 561; 0.0720
405; 159.3; 598; 0.0742
410; 161.4; 785; 0.0757
415; 163.0; 734; 0.0758
420; 165.3; 735; 0.0783
425; 164.8; 739; 0.0787
430; 165.9; 705; 0.0779
435; 167.5; 711; 0.0797
440; 168.1; 747; 0.0798
445; 169.1; 694; 0.0806
450; 172.5; 689; 0.0816
455; 171.9; 717; 0.0787
460; 172.0; 724; 0.0826
465; 172.2; 718; 0.0830
470; 169.1; 718; 0.0795
475; 169.6; 741; 0.0804
480; 167.5; 804; 0.0834
485; 164.3; 784; 0.0803
490; 163.5; 793; 0.0785
495; 162.4; 862; 0.0805
500; 160.7; 852; 0.0765
505; 159.4; 847; 0.0772
510; 157.9; 813; 0.0766
515; 155.3; 859; 0.0750
520; 155.1; 975; 0.0748
525; 156.0; 877; 0.0736
530; 156.0; 787; 0.0706
535; 157.7; 940; 0.0735
540; 157.8; 926; 0.0736
545; 157.3; 853; 0.0691
550; 157.7; 910; 0.0693
555; 159.1; 901; 0.0745
560; 162.9; 871; 0.0716
565; 165.5; 910; 0.0760
570; 168.3; 984; 0.0781
575; 171.0; 994; 0.0782
580; 176.7; 958; 0.0766
585; 184.3; 997; 0.0821
590; 194.8; 982; 0.0844
595; 201.2; 1091; 0.0890
600; 209.0; 1055; 0.0937
605; 217.3; 1045; 0.0928
610; 228.5; 1112; 0.0997
615; 243.9; 1107; 0.1065
620; 257.9; 1070; 0.1075
625; 271.2; 1122; 0.1104
630; 281.4; 1108; 0.1091
635; 292.0; 1110; 0.1152
640; 306.3; 1083; 0.1164
645; 311.9; 1117; 0.1182
650; 316.0; 1208; 0.1210
655; 317.8; 1207; 0.1230
660; 320.8; 1144; 0.1229
665; 325.0; 1097; 0.1167
670; 330.7; 1183; 0.1237
675; 341.5; 1170; 0.1190
680; 343.7; 1190; 0.1162
685; 345.9; 1151; 0.1147
690; 352.3; 1137; 0.1087
695; 353.6; 1188; 0.1101
700; 357.3; 1128; 0.1072
705; 352.3; 1265; 0.1132
710; 350.4; 1227; 0.1060
715; 341.7; 1226; 0.1053
720; 334.8; 1235; 0.1019
725; 327.9; 1257; 0.1013
730; 319.6; 1246; 0.1009
735; 315.7; 1267; 0.0984
740; 311.9; 1272; 0.0985
745; 304.1; 1320; 0.0988
750; 299.2; 1358; 0.0990
755; 292.4; 1222; 0.0934
760; 289.2; 1305; 0.0951
765; 283.9; 1409; 0.0932
770; 277.7; 1344; 0.0915
775; 271.6; 1287; 0.0908
780; 268.8; 1350; 0.0898
785; 261.5; 1314; 0.0840
790; 255.0; 1354; 0.0825
795; 247.5; 1294; 0.0763
800; 239.4; 1387; 0.0772
805; 229.0; 1317; 0.0738
810; 217.3; 1398; 0.0696
815; 203.7; 1367; 0.0637
820; 192.8; 1410; 0.0610
825; 181.6; 1320; 0.0555
830; 169.1; 1231; 0.0508
835; 158.0; 1338; 0.0449
840; 144.6; 1195; 0.0382
845; 133.3; 1091; 0.0336
850; 122.8; 1008; 0.0283
855; 113.7; 802; 0.0222
860; 103.8; 762; 0.0188
865; 96.3; 698; 0.0138
870; 89.0; 642; 0.0106
875; 81.4; 479; 0.0077
880; 74.3; 266; 0.0048
885; 68.3; 145; 0.0026
890; 62.9; 75; 0.0011
895; 58.9; 53; 0.0006
900; 54.1; 0; 0.0000
905; 50.9; 0; 0.0000
910; 48.9; 0; 0.0000
915; 46.5; 0; 0.0000
920; 44.6; 0; 0.0000
925; 43.4; 0; 0.0000
930; 42.3; 0; 0.0000
935; 41.0; 0; 0.0000
940; 39.8; 2; 0.0000
945; 38.6; 0; 0.0000
950; 38.1; 0; 0.0000
955; 37.1; 0; 0.0000
960; 36.6; 0; 0.0000
965; 35.8; 0; 0.0000
970; 34.9; 0; 0.0000
975; 34.1; 0; 0.0000
980; 33.1; 0; 0.0000
985; 31.5; 0; 0.0000
990; 30.7; 0; 0.0000
995; 30.1; 0; 0.0000
1000; 29.5; 0; 0.0000
1005; 29.2; 0; 0.0000
1010; 28.3; 0; 0.0000
1015; 27.9; 0; 0.0000
1020; 27.3; 0; 0.0000
1025; 26.5; 0; 0.0000
1030; 26.0; 0; 0.0000
1035; 25.8; 0; 0.0000
1040; 25.4; 0; 0.0000
1045; 25.1; 0; 0.0000
1050; 25.0; 0; 0.0000
1055; 24.1; 0; 0.0000
1060; 23.4; 0; 0.0000
1065; 23.0; 0; 0.0000
1070; 22.7; 0; 0.0000
1075; 22.3; 0; 0.0000
1080; 22.1; 0; 0.0000
1085; 21.9; 0; 0.0000
1090; 21.3; 0; 0.0000
1095; 21.5; 0; 0.0000
1100; 20.8; 0; 0.0000
1105; 20.6; 0; 0.0000
1110; 20.4; 0; 0.0000
1115; 20.0; 0; 0.0000
1120; 20.1; 0; 0.0000
1125; 19.8; 0; 0.0000
1130; 19.6; 0; 0.0000
1135; 19.0; 0; 0.0000
1140; 18.9; 0; 0.0000
1145; 18.6; 0; 0.0000
1150; 18.3; 0; 0.0000
1155; 18.5; 0; 0.0000
1160; 17.6; 0; 0.0000
1165; 17.8; 0; 0.0000
1170; 17.7; 0; 0.0000
1175; 17.2; 0; 0.0000
1180; 17.3; 0; 0.0000
1185; 16.8; 0; 0.0000
1190; 16.6; 0; 0.0000
1195; 16.7; 0; 0.0000
1200; 16.5; 0; 0.0000
1205; 16.3; 0; 0.0000
1210; 16.3; 0; 0.0000
1215; 16.0; 0; 0.0000
1220; 15.5; 0; 0.0000
1225; 15.3; 0; 0.0000
1230; 14.9; 0; 0.0000
1235; 15.0; 0; 0.0000
1240; 15.1; 0; 0.0000
1245; 14.4; 0; 0.0000
1250; 14.7; 0; 0.0000
1255; 14.7; 0; 0.0000
1260; 14.5; 0; 0.0000
1265; 14.1; 0; 0.0000
1270; 14.0; 0; 0.0000
1275; 13.8; 0; 0.0000
1280; 13.6; 0; 0.0000
1285; 13.4; 0; 0.0000
1290; 13.4; 0; 0.0000
1295; 13.2; 0; 0.0000
1300; 13.4; 0; 0.0000
1305; 13.0; 0; 0.0000
1310; 13.1; 0; 0.0000
1315; 13.1; 0; 0.0000
1320; 12.5; 0; 0.0000
1325; 12.3; 0; 0.0000
1330; 12.2; 0; 0.0000
1335; 12.6; 0; 0.0000
1340; 11.9; 0; 0.0000
1345; 12.1; 0; 0.0000
1350; 12.2; 0; 0.0000
1355; 11.9; 0; 0.0000
1360; 11.5; 100; 0.0002
1365; 11.5; 0; 0.0000
1370; 11.8; 0; 0.0000
1375; 11.2; 0; 0.0000
1380; 11.0; 0; 0.0000
1385; 11.3; 0; 0.0000
1390; 11.2; 0; 0.0000
1395; 11.3; 0; 0.0000
1400; 11.2; 0; 0.0000
1405; 10.8; 0; 0.0000
1410; 11.0; 0; 0.0000
1415; 10.8; 0; 0.0000
1420; 10.3; 0; 0.0000
1425; 10.6; 0; 0.0000
1430; 10.6; 0; 0.0000
1435; 10.2; 0; 0.0000
1440; 10.5; 0; 0.0000
1445; 10.5; 0; 0.0000
1450; 10.2; 0; 0.0000
1455; 10.2; 0; 0.0000
1460; 10.5; 0; 0.0000
1465; 10.1; 0; 0.0000
1470; 10.2; 0; 0.0000
1475; 10.2; 0; 0.0000
1480; 10.7; 0; 0.0000
1485; 10.4; 0; 0.0000
1490; 9.6; 0; 0.0000
1495; 9.4; 0; 0.0000
1500; 9.5; 0; 0.0000
1505; 9.6; 0; 0.0000
1510; 9.5; 0; 0.0002
1515; 9.1; 0; 0.0000
1520; 9.0; 0; 0.0000
1525; 9.3; 0; 0.0000
1530; 9.3; 0; 0.0001
1535; 9.2; 0; 0.0000
1540; 8.8; 0; 0.0000
1545; 8.9; 0; 0.0000
1550; 8.9; 0; 0.0000
1555; 8.6; 27; 0.0001
1560; 8.5; 0; 0.0000
1565; 9.0; 0; 0.0000
1570; 8.7; 0; 0.0000
1575; 8.9; 0; 0.0000
1580; 8.8; 0; 0.0000
1585; 8.2; 0; 0.0000
1590; 8.6; 0; 0.0000
1595; 8.4; 0; 0.0000
1600; 8.0; 0; 0.0000
1605; 8.0; 0; 0.0000
1610; 8.2; 0; 0.0000
1615; 8.1; 0; 0.0000
1620; 7.9; 4; 0.0000
1625; 7.9; 0; 0.0000
1630; 7.9; 0; 0.0000
1635; 8.4; 0; 0.0000
1640; 7.6; 0; 0.0000
1645; 8.2; 0; 0.0000
1650; 7.6; 0; 0.0000
1655; 7.1; 0; 0.0000
1660; 7.8; 0; 0.0000
1665; 7.7; 0; 0.0000
1670; 7.7; 0; 0.0000
1675; 8.0; 0; 0.0000
1680; 7.5; 0; 0.0000
1685; 7.0; 0; 0.0000
1690; 7.6; 14; 0.0001
1695; 7.6; 48; 0.0002
1700; 7.4; 0; 0.0005
1705; 7.4; 96; 0.0004
1710; 7.4; 55; 0.0003
1715; 7.8; 0; 0.0005
1720; 7.2; 0; 0.0004
1725; 6.5; 132; 0.0003
1730; 7.0; 109; 0.0004
1735; 7.2; 62; 0.0002
1740; 7.1; 0; 0.0000
1745; 6.9; 0; 0.0007
1750; 6.9; 0; 0.0004
1755; 6.8; 397; 0.0006
1760; 6.6; 156; 0.0010
1765; 7.0; 0; 0.0011
1770; 6.6; 335; 0.0011
1775; 6.6; 173; 0.0010
1780; 6.7; 0; 0.0004
1785; 6.2; 105; 0.0003
1790; 6.4; 150; 0.0003
1795; 6.4; 0; 0.0002
1800; 6.7; 75; 0.0002
1805; 6.7; 0; 0.0000
1810; 6.2; 0; 0.0001
1815; 6.8; 0; 0.0000
1820; 6.6; 0; 0.0000
1825; 6.0; 0; 0.0001
1830; 6.5; 0; 0.0000
1835; 6.7; 0; 0.0000
1840; 6.6; 43; 0.0001
1845; 6.2; 0; 0.0002
1850; 6.4; 0; 0.0000
1855; 6.1; 0; 0.0000
1860; 5.9; 0; 0.0000
1865; 6.0; 8; 0.0001
1870; 5.9; 0; 0.0001
1875; 5.7; 0; 0.0001
1880; 6.3; 73; 0.0003
1885; 6.3; 77; 0.0003
1890; 5.5; 0; 0.0002
1895; 5.8; 180; 0.0004
1900; 6.0; 11; 0.0000
1905; 6.0; 0; 0.0000
1910; 5.9; 24; 0.0000

File: data/rise_materials/Testdata-471.txt
Keywords
Material1;Material2;Material3;Material4;Product;Object;Scenario;Method;Reference;Comment;Owner;IsPublic;ImportDate
RPPVC;XLPE;;;Cable FIPEC 12 1x95 mm2;Low Voltage 0,6/1 kV;;ISO 5660;FIPEC Final Report on the European Commission, SMT4-CT96-2059, 410pp, ISBN 0 9532312 5 9, London 2000;;;1;2005-09-30 10:05:03
Scalars
Flux (kW/m2);tig (s);qmax (kw/m2);qtotal (MJ/m2);q180 (kw/m2);q300 (kw/m2);Mass loss (g);DHc (MJ/kg);Peak smoke production (m2/m2s);Total smoke produced (m2/m2);Specific extinction area (avg) (m2/kg);Area (m2);Thickness (mm);Density (kg/m3)
50;24;338;171.58;86.26;93.34;70.5;19.38;;;;0.008200;17.7;
VectorData
Time (s);HRR (kW/m2);SEA (m2/kg);SPR (m2/s)
0; 0.0; 0; 0.0000
5; 0.0; 0; 0.0000
10; 0.0; 0; 0.0002
15; 4.0; 407; 0.0034
20; 2.9; 1009; 0.0231
25; 31.0; 608; 0.0279
30; 60.9; 180; 0.0125
35; 71.2; 238; 0.0186
40; 84.9; 277; 0.0239
45; 91.9; 300; 0.0239
50; 91.7; 237; 0.0204
55; 89.0; 236; 0.0213
60; 89.5; 288; 0.0226
65; 93.1; 308; 0.0268
70; 94.2; 372; 0.0327
75; 92.8; 380; 0.0312
80; 92.3; 400; 0.0336
85; 90.3; 359; 0.0292
90; 88.6; 336; 0.0255
95; 87.7; 316; 0.0241
100; 89.6; 312; 0.0254
105; 87.7; 334; 0.0288
110; 86.5; 415; 0.0304
115; 87.3; 402; 0.0293
120; 89.0; 318; 0.0274
125; 88.6; 315; 0.0231
130; 89.8; 0; 0.0216
135; 72.5; 274; 0.0210
140; 77.0; 130; 0.0303
145; 94.5; 207; 0.0215
150; 99.2; 315; 0.0221
155; 94.0; 352; 0.0212
160; 83.7; 113; 0.0115
165; 79.2; 175; 0.0163
170; 82.6; 225; 0.0140
175; 79.4; 175; 0.0128
180; 73.3; 231; 0.0146
185; 74.7; 191; 0.0131
190; 77.9; 209; 0.0142
195; 81.1; 256; 0.0171
200; 86.6; 268; 0.0180
205; 94.4; 323; 0.0225
210; 98.1; 374; 0.0259
215; 102.9; 484; 0.0327
220; 110.9; 675; 0.0438
225; 115.2; 718; 0.0457
230; 116.6; 828; 0.0538
235; 121.6; 1097; 0.0582
240; 119.7; 1059; 0.0575
245; 115.2; 602; 0.0486
250; 114.5; 926; 0.0446
255; 109.1; 1942; 0.0429
260; 100.8; 829; 0.0379
265; 97.4; 907; 0.0341
270; 93.9; 862; 0.0324
275; 89.5; 695; 0.0276
280; 87.7; 776; 0.0280
285; 85.9; 620; 0.0240
290; 87.0; 702; 0.0238
295; 90.4; 755; 0.0225
300; 96.5; 546; 0.0210
305; 103.1; 450; 0.0209
310; 108.3; 569; 0.0237
315; 108.3; 658; 0.0229
320; 108.9; 576; 0.0217
325; 108.3; 508; 0.0232
330; 108.8; 584; 0.0235
335; 112.1; 624; 0.0232
340; 119.7; 593; 0.0271
345; 125.1; 627; 0.0306
350; 127.2; 727; 0.0326
355; 131.2; 634; 0.0336
360; 133.3; 685; 0.0359
365; 132.3; 787; 0.0350
370; 133.2; 647; 0.0363
375; 134.1; 665; 0.0364
380; 133.2; 753; 0.0376
385; 129.9; 730; 0.0355
390; 126.5; 622; 0.0344
395; 124.8; 526; 0.0322
400; 124.4; 600; 0.0319
405; 121.7; 539; 0.0277
410; 118.9; 511; 0.0263
415; 116.4; 441; 0.0243
420; 116.1; 435; 0.0234
425; 117.1; 481; 0.0249
430; 117.5; 395; 0.0214
435; 116.1; 373; 0.0203
440; 117.5; 306; 0.0165
445; 117.7; 405; 0.0243
450; 118.4; 416; 0.0232
455; 120.3; 422; 0.0251
460; 120.8; 428; 0.0282
465; 122.0; 510; 0.0304
470; 125.4; 480; 0.0275
475; 125.3; 450; 0.0277
480; 128.0; 391; 0.0272
485; 128.3; 341; 0.0235
490; 129.7; 376; 0.0246
495; 133.7; 351; 0.0252
500; 137.0; 327; 0.0245
505; 138.7; 328; 0.0245
510; 143.2; 318; 0.0255
515; 146.5; 290; 0.0241
520; 147.4; 320; 0.0266
525; 149.7; 293; 0.0250
530; 153.6; 331; 0.0277
535; 152.1; 189; 0.0290
540; 151.4; 200; 0.0338
545; 158.0; 329; 0.0323
550; 159.1; 366; 0.0348
555; 157.4; 383; 0.0375
560; 158.1; 446; 0.0433
565; 156.6; 432; 0.0414
570; 155.4; 477; 0.0434
575; 149.8; 487; 0.0430
580; 147.5; 504; 0.0439
585; 146.0; 485; 0.0405
590; 138.9; 477; 0.0400
595; 131.5; 502; 0.0405
600; 132.3; 547; 0.0404
605; 134.0; 547; 0.0418
610; 135.6; 556; 0.0423
615; 132.5; 563; 0.0421
620; 132.2; 576; 0.0408
625; 132.2; 551; 0.0401
630; 132.3; 540; 0.0389
635; 129.9; 599; 0.0394
640; 130.5; 530; 0.0378
645; 129.3; 583; 0.0419
650; 127.8; 671; 0.0455
655; 130.4; 668; 0.0454
660; 131.3; 655; 0.0448
665; 131.7; 629; 0.0445
670; 133.8; 688; 0.0450
675; 136.5; 676; 0.0447
680; 141.8; 666; 0.0478
685; 147.5; 716; 0.0518
690; 151.3; 783; 0.0555
695; 152.0; 659; 0.0545
700; 152.0; 800; 0.0533
705; 156.3; 870; 0.0482
710; 163.3; 699; 0.0502
715; 165.6; 665; 0.0473
720; 165.5; 779; 0.0539
725; 167.8; 793; 0.0560
730; 169.5; 784; 0.0570
735; 167.1; 790; 0.0569
740; 168.9; 820; 0.0581
745; 173.5; 944; 0.0647
750; 178.4; 890; 0.0657
755; 184.9; 886; 0.0671
760; 186.0; 882; 0.0686
765; 189.7; 930; 0.0711
770; 192.9; 931; 0.0698
775; 203.4; 993; 0.0752
780; 213.4; 1056; 0.0786
785; 221.6; 1028; 0.0796
790; 230.5; 1024; 0.0805
795; 244.4; 1075; 0.0849
800; 254.1; 1157; 0.0907
805; 262.1; 1131; 0.0912
810; 271.4; 1325; 0.0898
815; 282.9; 1177; 0.0958
820; 292.7; 985; 0.0986
825; 299.2; 1179; 0.0985
830; 307.3; 1235; 0.0977
835; 314.1; 1178; 0.0974
840; 320.0; 1124; 0.0955
845; 323.6; 1069; 0.0915
850; 329.0; 1131; 0.0958
855; 329.3; 1178; 0.0973
860; 335.2; 1135; 0.0962
865; 338.0; 1139; 0.0964
870; 334.8; 1171; 0.0954
875; 334.4; 1183; 0.0980
880; 335.5; 1156; 0.0939
885; 332.5; 1214; 0.0958
890; 330.2; 1100; 0.0905
895; 330.9; 1192; 0.0953
900; 328.9; 1195; 0.0930
905; 326.3; 1173; 0.0922
910; 324.4; 1204; 0.0955
915; 329.3; 1216; 0.0945
920; 320.7; 1117; 0.0872
925; 318.0; 1150; 0.0919
930; 313.4; 1234; 0.0895
935; 312.5; 1227; 0.0874
940; 302.2; 1210; 0.0872
945; 293.1; 1239; 0.0875
950; 284.6; 1268; 0.0852
955; 277.5; 1201; 0.0790
960; 267.7; 1204; 0.0783
965; 258.5; 1264; 0.0734
970; 248.2; 1164; 0.0705
975; 236.8; 1189; 0.0670
980; 226.4; 1234; 0.0651
985; 217.1; 1161; 0.0617
990; 202.5; 1183; 0.0561
995; 190.0; 1163; 0.0495
1000; 176.1; 1152; 0.0474
1005; 162.3; 1133; 0.0427
1010; 152.3; 1234; 0.0383
1015; 138.8; 1067; 0.0346
1020; 124.6; 981; 0.0286
1025; 114.1; 913; 0.0227
1030; 103.1; 733; 0.0183
1035; 94.8; 771; 0.0153
1040; 86.2; 601; 0.0109
1045; 79.2; 518; 0.0081
1050; 72.1; 344; 0.0055
1055; 65.0; 185; 0.0038
1060; 59.1; 194; 0.0018
1065; 54.6; 96; 0.0010
1070; 49.8; 0; 0.0000
1075; 47.1; 0; 0.0000
1080; 44.8; 0; 0.0000
1085; 41.7; 0; 0.0000
1090; 39.3; 0; 0.0000
1095; 37.6; 0; 0.0000
1100; 36.2; 0; 0.0000
1105; 34.6; 0; 0.0000
1110; 34.0; 0; 0.0000
1115; 33.3; 0; 0.0000
1120; 31.8; 0; 0.0000
1125; 31.2; 0; 0.0000
1130; 31.1; 0; 0.0000
1135; 30.8; 0; 0.0000
1140; 29.3; 0; 0.0000
1145; 28.4; 0; 0.0000
1150; 27.8; 0; 0.0000
1155; 27.4; 0; 0.0000
1160; 26.6; 0; 0.0000
1165; 26.1; 0; 0.0000
1170; 26.0; 0; 0.0000
1175; 25.7; 0; 0.0000
1180; 25.3; 0; 0.0000
1185; 25.1; 0; 0.0000
1190; 24.6; 0; 0.0000
1195; 23.8; 0; 0.0000
1200; 23.9; 0; 0.0000
1205; 24.0; 0; 0.0000
1210; 23.3; 0; 0.0000
1215; 22.6; 0; 0.0000
1220; 22.1; 0; 0.0000
1225; 21.6; 0; 0.0000
1230; 21.7; 0; 0.0000
1235; 21.2; 0; 0.0000
1240; 20.8; 0; 0.0000
1245; 20.5; 0; 0.0000
1250; 19.3; 0; 0.0000
1255; 19.3; 0; 0.0000
1260; 19.6; 0; 0.0000
1265; 19.1; 0; 0.0000
1270; 18.7; 0; 0.0000
1275; 18.5; 0; 0.0000
1280; 18.0; 0; 0.0000
1285; 18.1; 0; 0.0000
1290; 18.1; 0; 0.0000
1295; 17.7; 0; 0.0000
1300; 17.1; 0; 0.0000
1305; 16.9; 0; 0.0000
1310; 17.3; 0; 0.0000
1315; 16.9; 0; 0.0000
1320; 16.8; 0; 0.0000
1325; 16.7; 0; 0.0000
1330; 16.5; 0; 0.0000
1335; 16.4; 0; 0.0000
1340; 16.4; 0; 0.0000
1345; 15.8; 0; 0.0000
1350; 16.2; 0; 0.0000
1355; 15.5; 0; 0.0000
1360; 15.5; 0; 0.0000
1365; 15.8; 0; 0.0000
1370; 15.4; 0; 0.0000
1375; 15.3; 0; 0.0000
1380; 15.1; 0; 0.0000
1385; 14.7; 0; 0.0000
1390; 14.7; 0; 0.0000
1395; 14.2; 0; 0.0000
1400; 14.9; 0; 0.0000
1405; 14.8; 0; 0.0000
1410; 14.1; 0; 0.0000
1415; 14.0; 0; 0.0000
1420; 14.0; 0; 0.0000
1425; 14.0; 0; 0.0000
1430; 13.6; 0; 0.0000
1435; 13.8; 0; 0.0000
1440; 13.8; 0; 0.0000
1445; 13.4; 0; 0.0000
1450; 13.4; 0; 0.0000
1455; 13.4; 0; 0.0000
1460; 13.4; 0; 0.0000
1465; 13.5; 0; 0.0000
1470; 13.2; 0; 0.0000
1475; 13.1; 0; 0.0000

File: data/rise_materials/Testdata-473.txt
Keywords
Material1;Material2;Material3;Material4;Product;Object;Scenario;Method;Reference;Comment;Owner;IsPublic;ImportDate
Polyolefin;XLPE;;;Cable FIPEC 13 1x95 mm2;Low Voltage 0,6/1 kV;;ISO 5660;FIPEC Final Report on the European Commission, SMT4-CT96-2059, 410pp, ISBN 0 9532312 5 9, London 2000;;;1;2005-09-30 16:07:08
Scalars
Flux (kW/m2);tig (s);qmax (kw/m2);qtotal (MJ/m2);q180 (kw/m2);q300 (kw/m2);Mass loss (g);DHc (MJ/kg);Peak smoke production (m2/m2s);Total smoke produced (m2/m2);Specific extinction area (avg) (m2/kg);Area (m2);Thickness (mm);Density (kg/m3)
75;24;311;239.40;116.72;94.15;67.2;28.50;;;;0.008200;18.1;
VectorData
Time (s);HRR (kW/m2);SEA (m2/kg);SPR (m2/s)
0; 4.3; 0; 0.0000
5; 3.1; 0; 0.0000
10; 0.0; 0; 0.0000
15; 0.4; 21; 0.0002
20; 0.0; 164; 0.0042
25; 45.7; 178; 0.0116
30; 138.8; 110; 0.0102
35; 181.4; 200; 0.0175
40; 185.7; 256; 0.0220
45; 179.8; 273; 0.0226
50; 173.5; 265; 0.0203
55; 167.3; 280; 0.0218
60; 162.7; 306; 0.0232
65; 157.6; 344; 0.0238
70; 154.7; 374; 0.0253
75; 149.5; 378; 0.0243
80; 142.2; 384; 0.0243
85; 134.3; 412; 0.0236
90; 128.7; 432; 0.0218
95; 126.5; 355; 0.0205
100; 123.9; 361; 0.0203
105; 122.1; 406; 0.0191
110; 121.3; 371; 0.0202
115; 117.3; 374; 0.0184
120; 113.8; 368; 0.0175
125; 109.2; 297; 0.0143
130; 106.0; 347; 0.0138
135; 102.1; 279; 0.0118
140; 98.6; 269; 0.0108
145; 94.9; 235; 0.0077
150; 90.7; 201; 0.0069
155; 87.5; 125; 0.0053
160; 83.4; 138; 0.0049
165; 81.4; 91; 0.0031
170; 79.2; 92; 0.0031
175; 78.1; 77; 0.0025
180; 76.4; 72; 0.0023
185; 74.9; 61; 0.0019
190; 74.0; 71; 0.0024
195; 73.1; 61; 0.0018
200; 72.4; 55; 0.0017
205; 71.9; 93; 0.0022
210; 71.6; 77; 0.0022
215; 70.8; 58; 0.0022
220; 69.8; 66; 0.0021
225; 69.2; 65; 0.0017
230; 68.0; 48; 0.0015
235; 67.1; 52; 0.0013
240; 66.1; 38; 0.0010
245; 65.4; 24; 0.0007
250; 64.2; 29; 0.0006
255; 63.3; 16; 0.0005
260; 62.1; 7; 0.0002
265; 60.4; 1; 0.0000
270; 59.9; 0; 0.0000
275; 59.3; 0; 0.0000
280; 57.7; 0; 0.0000
285; 57.0; 0; 0.0000
290; 56.4; 0; 0.0000
295; 54.9; 0; 0.0000
300; 54.5; 0; 0.0000
305; 53.4; 0; 0.0000
310; 52.6; 0; 0.0000
315; 51.8; 0; 0.0000
320; 51.6; 0; 0.0000
325; 50.6; 0; 0.0000
330; 50.9; 0; 0.0000
335; 50.7; 0; 0.0000
340; 50.6; 0; 0.0000
345; 51.9; 0; 0.0000
350; 53.3; 0; 0.0000
355; 53.9; 0; 0.0000
360; 54.7; 0; 0.0000
365; 55.4; 0; 0.0000
370; 56.5; 0; 0.0000
375; 57.4; 0; 0.0000
380; 57.4; 0; 0.0000
385; 57.4; 0; 0.0000
390; 58.2; 0; 0.0000
395; 59.5; 0; 0.0000
400; 60.1; 0; 0.0000
405; 60.9; 0; 0.0000
410; 61.5; 0; 0.0000
415; 63.2; 0; 0.0000
420; 64.6; 0; 0.0000
425; 65.7; 0; 0.0000
430; 66.6; 0; 0.0000
435; 68.8; 0; 0.0000
440; 71.4; 0; 0.0000
445; 73.1; 7; 0.0002
450; 74.7; 0; 0.0000
455; 74.2; 21; 0.0005
460; 75.0; 18; 0.0005
465; 75.2; 22; 0.0006
470; 74.7; 22; 0.0006
475; 74.7; 10; 0.0003
480; 75.1; 17; 0.0004
485; 75.5; 14; 0.0003
490; 75.6; 18; 0.0005
495; 75.3; 0; 0.0000
500; 74.4; 7; 0.0002
505; 74.8; 0; 0.0000
510; 74.0; 0; 0.0000
515; 73.7; 0; 0.0000
520; 73.3; 0; 0.0000
525; 73.8; 10; 0.0003
530; 73.7; 0; 0.0000
535; 73.8; 0; 0.0000
540; 73.3; 0; 0.0000
545; 73.9; 3; 0.0001
550; 74.1; 0; 0.0000
555; 73.6; 0; 0.0000
560; 73.3; 0; 0.0000
565; 73.3; 0; 0.0000
570; 74.2; 0; 0.0000
575; 73.7; 0; 0.0000
580; 73.8; 0; 0.0000
585; 74.5; 0; 0.0000
590; 75.1; 0; 0.0000
595; 74.4; 0; 0.0000
600; 74.6; 3; 0.0001
605; 74.7; 0; 0.0000
610; 75.8; 0; 0.0000
615; 76.8; 3; 0.0001
620; 78.4; 4; 0.0001
625; 79.6; 13; 0.0004
630; 81.0; 27; 0.0008
635; 82.4; 23; 0.0007
640; 82.6; 37; 0.0011
645; 82.3; 33; 0.0011
650; 83.5; 41; 0.0013
655; 83.8; 11; 0.0003
660; 83.6; 13; 0.0004
665; 83.7; 26; 0.0009
670; 85.1; 33; 0.0010
675; 84.5; 32; 0.0010
680; 84.6; 36; 0.0011
685; 85.0; 30; 0.0009
690; 85.8; 28; 0.0008
695; 86.7; 40; 0.0013
700; 87.8; 45; 0.0014
705; 88.9; 43; 0.0014
710; 89.5; 48; 0.0018
715; 90.1; 43; 0.0014
720; 90.2; 64; 0.0019
725; 91.5; 63; 0.0022
730; 92.2; 63; 0.0024
735; 92.8; 65; 0.0022
740; 94.2; 87; 0.0026
745; 93.7; 92; 0.0031
750; 94.5; 74; 0.0027
755; 93.7; 89; 0.0032
760; 94.8; 96; 0.0029
765; 94.6; 92; 0.0028
770; 94.3; 79; 0.0031
775; 94.4; 88; 0.0035
780; 94.8; 104; 0.0035
785; 95.8; 95; 0.0033
790; 95.6; 95; 0.0035
795; 96.7; 80; 0.0029
800; 96.3; 86; 0.0032
805; 96.8; 113; 0.0035
810; 97.0; 86; 0.0031
815; 98.0; 100; 0.0040
820; 98.1; 113; 0.0040
825; 97.8; 124; 0.0037
830; 98.2; 108; 0.0039
835; 98.7; 107; 0.0041
840; 98.5; 114; 0.0039
845; 99.4; 111; 0.0041
850; 99.8; 107; 0.0039
855; 99.5; 118; 0.0039
860; 99.8; 100; 0.0037
865; 101.1; 120; 0.0046
870; 100.9; 124; 0.0046
875; 102.1; 111; 0.0045
880; 102.2; 134; 0.0045
885; 103.6; 138; 0.0049
890; 103.8; 122; 0.0045
895; 104.4; 127; 0.0046
900; 106.4; 125; 0.0049
905; 106.1; 125; 0.0046
910; 106.5; 120; 0.0047
915; 108.6; 130; 0.0048
920; 109.8; 130; 0.0047
925; 110.2; 148; 0.0051
930; 110.6; 138; 0.0052
935; 110.5; 131; 0.0055
940; 111.7; 183; 0.0063
945; 112.1; 157; 0.0059
950; 112.6; 159; 0.0061
955; 115.0; 180; 0.0066
960; 114.7; 171; 0.0064
965; 114.6; 174; 0.0065
970; 115.8; 166; 0.0071
975; 116.5; 175; 0.0065
980; 118.5; 266; 0.0078
985; 118.5; 200; 0.0081
990; 121.0; 200; 0.0083
995; 121.3; 232; 0.0082
1000; 123.4; 265; 0.0100
1005; 126.2; 254; 0.0096
1010; 129.0; 257; 0.0105
1015; 130.7; 307; 0.0123
1020; 135.6; 308; 0.0127
1025; 138.3; 308; 0.0132
1030; 141.7; 359; 0.0148
1035; 145.0; 403; 0.0163
1040; 149.3; 409; 0.0166
1045; 150.6; 375; 0.0172
1050; 152.2; 409; 0.0182
1055; 154.5; 474; 0.0191
1060; 158.2; 450; 0.0203
1065; 159.7; 427; 0.0197
1070; 162.8; 486; 0.0212
1075; 166.9; 476; 0.0228
1080; 169.6; 535; 0.0229
1085; 172.5; 503; 0.0246
1090; 175.8; 511; 0.0251
1095; 179.7; 593; 0.0265
1100; 182.3; 499; 0.0266
1105; 186.2; 600; 0.0271
1110; 187.6; 571; 0.0277
1115; 188.2; 549; 0.0277
1120; 190.1; 661; 0.0299
1125; 190.6; 579; 0.0286
1130; 193.2; 633; 0.0305
1135; 194.0; 621; 0.0301
1140; 195.7; 659; 0.0319
1145; 198.4; 662; 0.0322
1150; 200.5; 652; 0.0331
1155; 199.8; 652; 0.0332
1160; 200.7; 597; 0.0318
1165; 203.2; 670; 0.0328
1170; 204.9; 661; 0.0339
1175; 206.1; 639; 0.0335
1180; 208.0; 724; 0.0343
1185; 209.9; 734; 0.0352
1190; 213.1; 784; 0.0371
1195; 216.2; 695; 0.0386
1200; 217.5; 722; 0.0392
1205; 223.2; 797; 0.0404
1210; 226.5; 757; 0.0399
1215; 234.2; 741; 0.0419
1220; 236.7; 714; 0.0431
1225; 243.5; 798; 0.0453
1230; 247.0; 830; 0.0460
1235; 250.3; 784; 0.0471
1240; 254.2; 770; 0.0467
1245; 258.9; 717; 0.0484
1250; 259.9; 805; 0.0488
1255; 266.6; 880; 0.0503
1260; 264.0; 768; 0.0515
1265; 268.9; 869; 0.0514
1270; 272.3; 849; 0.0532
1275; 277.1; 812; 0.0531
1280; 281.5; 878; 0.0554
1285; 284.1; 901; 0.0574
1290; 287.3; 822; 0.0567
1295; 291.0; 814; 0.0555
1300; 294.1; 838; 0.0558
1305; 299.3; 842; 0.0593
1310; 298.1; 777; 0.0552
1315; 301.0; 862; 0.0584
1320; 301.5; 883; 0.0613
1325; 302.9; 828; 0.0593
1330; 308.4; 915; 0.0631
1335; 307.4; 851; 0.0606
1340; 309.5; 871; 0.0619
1345; 310.7; 834; 0.0620
1350; 306.6; 903; 0.0633
1355; 308.5; 955; 0.0622
1360; 307.3; 919; 0.0629
1365; 306.5; 925; 0.0658
1370; 300.8; 990; 0.0646
1375; 296.6; 897; 0.0608
1380; 297.5; 888; 0.0622
1385; 290.1; 1017; 0.0615
1390; 285.7; 969; 0.0596
1395; 278.6; 1008; 0.0597
1400; 270.6; 923; 0.0547
1405; 266.4; 837; 0.0540
1410; 258.8; 858; 0.0512
1415; 253.9; 863; 0.0486
1420; 248.9; 861; 0.0489
1425; 242.1; 896; 0.0490
1430; 238.7; 975; 0.0467
1435; 232.9; 896; 0.0474
1440; 228.5; 825; 0.0461
1445; 223.2; 888; 0.0433
1450; 220.1; 898; 0.0427
1455; 214.4; 943; 0.0393
1460; 211.7; 904; 0.0401
1465; 207.6; 839; 0.0399
1470; 204.1; 841; 0.0393
1475; 201.7; 836; 0.0379
1480; 198.1; 858; 0.0357
1485; 196.9; 825; 0.0361
1490; 194.8; 823; 0.0353
1495; 192.3; 839; 0.0353
1500; 188.8; 802; 0.0352
1505; 186.4; 794; 0.0347
1510; 184.8; 909; 0.0342
1515; 181.1; 871; 0.0325
1520; 178.7; 847; 0.0327
1525; 174.9; 974; 0.0316
1530; 173.2; 735; 0.0308
1535; 170.9; 780; 0.0318
1540; 168.0; 826; 0.0288
1545; 165.4; 734; 0.0285
1550; 160.7; 786; 0.0277
1555; 158.3; 795; 0.0276
1560; 156.1; 912; 0.0267
1565; 153.0; 872; 0.0254
1570; 148.8; 755; 0.0243
1575; 147.1; 879; 0.0258
1580; 144.2; 726; 0.0237
1585; 140.7; 720; 0.0230
1590; 137.3; 723; 0.0196
1595; 134.5; 976; 0.0205
1600; 130.5; 703; 0.0197
1605; 127.4; 565; 0.0179
1610; 124.5; 757; 0.0170
1615; 121.1; 597; 0.0159
1620; 118.3; 568; 0.0142
1625; 116.1; 698; 0.0143
1630; 114.2; 542; 0.0134
1635; 110.9; 517; 0.0134
1640; 107.7; 521; 0.0117
1645; 105.1; 496; 0.0112
1650; 102.0; 395; 0.0100
1655; 100.1; 463; 0.0103
1660; 97.5; 447; 0.0088
1665; 95.3; 393; 0.0078
1670; 92.4; 435; 0.0075
1675; 89.7; 384; 0.0074
1680; 87.3; 295; 0.0059
1685; 85.2; 329; 0.0052
1690; 81.7; 250; 0.0041
1695; 79.9; 192; 0.0031
1700; 76.7; 176; 0.0030
1705; 74.7; 192; 0.0027
1710; 72.5; 189; 0.0022
1715; 69.8; 58; 0.0009
1720; 67.7; 58; 0.0008
1725; 66.3; 55; 0.0006
1730; 64.6; 52; 0.0007
1735; 62.9; 1; 0.0000
1740; 60.6; 0; 0.0000
1745; 59.1; 0; 0.0000
1750; 57.8; 0; 0.0000
1755; 56.4; 0; 0.0000
1760; 54.5; 0; 0.0000
1765; 53.8; 0; 0.0000
1770; 52.9; 0; 0.0000
1775; 51.8; 0; 0.0000
1780; 50.9; 0; 0.0000
1785; 50.3; 0; 0.0000
1790; 49.3; 0; 0.0000
1795; 48.4; 0; 0.0000
1800; 47.7; 0; 0.0000
1805; 46.8; 0; 0.0000
1810; 46.4; 0; 0.0000
1815; 45.6; 0; 0.0000
1820; 45.1; 0; 0.0000
1825; 44.7; 0; 0.0000
1830; 44.4; 0; 0.0000
1835; 43.4; 0; 0.0000
1840; 43.5; 0; 0.0000
1845; 42.6; 0; 0.0000
1850; 42.2; 0; 0.0000
1855; 42.2; 0; 0.0000
1860; 41.8; 0; 0.0000
1865; 41.7; 0; 0.0000
1870; 41.6; 0; 0.0000
1875; 41.1; 0; 0.0000
1880; 40.8; 0; 0.0000
1885; 40.8; 0; 0.0000
1890; 40.4; 0; 0.0000
1895; 40.4; 0; 0.0000
1900; 40.2; 0; 0.0000
1905; 39.9; 0; 0.0000
1910; 40.1; 0; 0.0000
1915; 38.9; 0; 0.0000
1920; 38.8; 0; 0.0000
1925; 38.8; 0; 0.0000
1930; 38.7; 0; 0.0000
1935; 38.0; 0; 0.0000
1940; 37.9; 0; 0.0000
1945; 37.4; 0; 0.0000
1950; 37.9; 0; 0.0000
1955; 37.5; 0; 0.0000
1960; 36.9; 0; 0.0000
1965; 36.6; 0; 0.0000
1970; 36.6; 0; 0.0000
1975; 36.4; 0; 0.0000
1980; 35.9; 0; 0.0000

File: data/rise_materials/Testdata-474.txt
Keywords
Material1;Material2;Material3;Material4;Product;Object;Scenario;Method;Reference;Comment;Owner;IsPublic;ImportDate
Polyolefin;XLPE;;;Cable FIPEC 13 1x95 mm2;Low Voltage 0,6/1 kV;;ISO 5660;FIPEC Final Report on the European Commission, SMT4-CT96-2059, 410pp, ISBN 0 9532312 5 9, London 2000;;;1;2005-09-30 16:09:26
Scalars
Flux (kW/m2);tig (s);qmax (kw/m2);qtotal (MJ/m2);q180 (kw/m2);q300 (kw/m2);Mass loss (g);DHc (MJ/kg);Peak smoke production (m2/m2s);Total smoke produced (m2/m2);Specific extinction area (avg) (m2/kg);Area (m2);Thickness (mm);Density (kg/m3)
50;47;233;231.59;92.75;75.15;69.4;26.83;;;;0.008200;18.1;
VectorData
Time (s);HRR (kW/m2);SEA (m2/kg);SPR (m2/s)
0; 0.0; 0; 0.0000
5; 0.0; 0; 0.0000
10; 0.0; 0; 0.0000
15; 0.0; 55; 0.0001
20; 0.0; 0; 0.0001
25; 0.0; 0; 0.0000
30; 0.0; 120; 0.0015
35; 0.0; 256; 0.0034
40; 0.0; 312; 0.0054
45; 15.2; 306; 0.0095
50; 76.0; 82; 0.0044
55; 118.2; 60; 0.0039
60; 124.6; 95; 0.0057
65; 124.3; 108; 0.0071
70; 121.2; 119; 0.0072
75; 117.5; 156; 0.0086
80; 115.2; 167; 0.0080
85; 112.7; 156; 0.0085
90; 112.4; 144; 0.0083
95; 112.0; 197; 0.0090
100; 111.8; 191; 0.0101
105; 112.1; 178; 0.0094
110; 109.1; 238; 0.0106
115; 107.4; 245; 0.0105
120; 104.2; 232; 0.0104
125; 102.1; 226; 0.0101
130; 100.2; 243; 0.0105
135; 98.9; 257; 0.0105
140; 95.9; 273; 0.0102
145; 94.1; 230; 0.0089
150; 92.0; 235; 0.0083
155; 88.5; 230; 0.0078
160; 86.6; 167; 0.0070
165; 83.4; 191; 0.0069
170; 81.5; 208; 0.0062
175; 79.1; 177; 0.0056
180; 77.4; 179; 0.0054
185; 74.3; 142; 0.0044
190; 71.8; 127; 0.0040
195; 69.3; 128; 0.0035
200; 66.9; 109; 0.0031
205; 65.1; 89; 0.0026
210; 63.4; 82; 0.0021
215; 61.2; 94; 0.0023
220; 59.3; 64; 0.0015
225; 58.7; 34; 0.0008
230; 57.5; 28; 0.0007
235; 56.3; 48; 0.0013
240; 55.7; 33; 0.0009
245; 54.2; 13; 0.0003
250; 53.2; 36; 0.0007
255; 53.1; 36; 0.0009
260; 52.3; 16; 0.0003
265; 51.7; 35; 0.0008
270; 51.1; 12; 0.0003
275; 50.3; 18; 0.0004
280; 49.8; 11; 0.0002
285; 48.9; 33; 0.0007
290; 48.8; 24; 0.0005
295; 47.8; 24; 0.0005
300; 47.4; 26; 0.0007
305; 46.7; 26; 0.0005
310; 45.8; 52; 0.0010
315; 45.5; 24; 0.0005
320; 45.1; 20; 0.0004
325; 44.3; 32; 0.0007
330; 43.8; 13; 0.0003
335; 43.1; 11; 0.0002
340; 42.8; 15; 0.0003
345; 42.2; 30; 0.0005
350; 42.2; 15; 0.0003
355; 41.3; 23; 0.0005
360; 40.8; 22; 0.0003
365; 40.0; 5; 0.0001
370; 39.5; 9; 0.0002
375; 39.1; 0; 0.0000
380; 38.1; 12; 0.0002
385; 38.5; 13; 0.0002
390; 37.8; 3; 0.0000
395; 37.6; 8; 0.0002
400; 38.1; 5; 0.0001
405; 38.2; 0; 0.0000
410; 38.9; 29; 0.0005
415; 39.9; 4; 0.0001
420; 40.2; 21; 0.0003
425; 40.8; 33; 0.0006
430; 41.7; 40; 0.0008
435; 42.3; 54; 0.0009
440; 43.0; 57; 0.0011
445; 43.7; 29; 0.0006
450; 44.4; 43; 0.0010
455; 44.8; 36; 0.0007
460; 46.0; 47; 0.0009
465; 47.4; 43; 0.0009
470; 47.6; 48; 0.0008
475; 47.0; 33; 0.0007
480; 48.0; 33; 0.0007
485; 48.0; 38; 0.0008
490; 47.6; 20; 0.0004
495; 47.2; 33; 0.0005
500; 47.9; 4; 0.0001
505; 46.6; 46; 0.0007
510; 46.7; 25; 0.0004
515; 46.9; 9; 0.0002
520; 46.3; 13; 0.0002
525; 45.9; 34; 0.0006
530; 45.3; 22; 0.0005
535; 44.8; 27; 0.0006
540; 45.3; 20; 0.0004
545; 45.1; 27; 0.0005
550; 44.8; 51; 0.0009
555; 44.6; 27; 0.0006
560; 44.2; 46; 0.0009
565; 43.8; 34; 0.0006
570; 42.0; 21; 0.0004
575; 43.1; 18; 0.0003
580; 42.6; 30; 0.0005
585; 42.4; 13; 0.0003
590; 42.0; 9; 0.0002
595; 41.5; 22; 0.0005
600; 42.0; 25; 0.0005
605; 42.1; 48; 0.0009
610; 41.8; 59; 0.0010
615; 41.9; 39; 0.0007
620; 42.2; 62; 0.0011
625; 41.8; 71; 0.0015
630; 41.7; 45; 0.0011
635; 42.2; 52; 0.0011
640; 42.7; 61; 0.0012
645; 42.7; 48; 0.0010
650; 42.5; 72; 0.0015
655; 42.9; 61; 0.0013
660; 43.3; 61; 0.0011
665; 43.5; 82; 0.0015
670; 43.7; 80; 0.0017
675; 44.0; 81; 0.0016
680; 44.4; 71; 0.0016
685; 44.3; 69; 0.0014
690; 44.5; 51; 0.0011
695; 44.0; 55; 0.0011
700; 44.4; 67; 0.0014
705; 44.3; 63; 0.0015
710; 44.9; 54; 0.0011
715; 45.0; 54; 0.0010
720; 45.3; 70; 0.0017
725; 45.8; 39; 0.0009
730; 45.5; 60; 0.0011
735; 45.6; 69; 0.0014
740; 45.5; 55; 0.0012
745; 45.6; 59; 0.0015
750; 45.7; 85; 0.0020
755; 46.0; 73; 0.0018
760; 46.3; 110; 0.0024
765; 46.0; 113; 0.0024
770; 46.1; 82; 0.0016
775; 46.7; 103; 0.0021
780; 46.6; 79; 0.0018
785; 47.0; 93; 0.0025
790; 47.6; 87; 0.0021
795; 48.0; 139; 0.0025
800; 48.3; 84; 0.0018
805; 48.8; 79; 0.0019
810; 49.3; 96; 0.0024
815; 49.7; 122; 0.0024
820; 50.1; 83; 0.0018
825; 50.4; 55; 0.0013
830; 50.2; 63; 0.0016
835; 51.1; 62; 0.0014
840; 52.0; 73; 0.0017
845; 51.9; 51; 0.0013
850; 51.7; 56; 0.0015
855; 51.4; 57; 0.0014
860; 52.4; 54; 0.0012
865; 52.5; 76; 0.0016
870; 52.5; 76; 0.0016
875; 52.2; 50; 0.0014
880; 52.8; 39; 0.0010
885; 53.8; 68; 0.0014
890; 53.9; 29; 0.0009
895; 54.3; 49; 0.0012
900; 54.6; 65; 0.0013
905; 54.4; 58; 0.0016
910; 54.9; 43; 0.0014
915; 55.2; 56; 0.0015
920; 55.5; 74; 0.0017
925; 56.2; 46; 0.0012
930; 56.2; 67; 0.0018
935; 56.7; 53; 0.0014
940; 56.7; 78; 0.0019
945; 57.6; 55; 0.0016
950; 57.3; 74; 0.0020
955; 57.8; 49; 0.0013
960; 58.1; 76; 0.0021
965; 58.5; 68; 0.0019
970; 58.5; 73; 0.0022
975; 58.3; 95; 0.0024
980; 58.5; 82; 0.0023
985; 57.7; 86; 0.0022
990; 58.6; 87; 0.0025
995; 58.6; 76; 0.0021
1000; 58.7; 81; 0.0022
1005; 59.5; 69; 0.0021
1010; 59.4; 101; 0.0026
1015; 59.2; 104; 0.0026
1020; 59.4; 67; 0.0020
1025; 59.7; 81; 0.0024
1030; 60.6; 117; 0.0029
1035; 59.3; 116; 0.0030
1040; 59.7; 85; 0.0024
1045; 60.1; 95; 0.0026
1050; 60.9; 87; 0.0026
1055; 60.8; 87; 0.0024
1060; 61.2; 94; 0.0028
1065; 61.5; 96; 0.0028
1070; 61.5; 87; 0.0026
1075; 61.4; 89; 0.0027
1080; 61.6; 113; 0.0025
1085; 62.4; 96; 0.0025
1090; 62.9; 84; 0.0028
1095; 62.3; 78; 0.0022
1100; 62.9; 106; 0.0026
1105; 63.3; 118; 0.0031
1110; 63.2; 72; 0.0019
1115; 63.4; 84; 0.0025
1120; 63.9; 84; 0.0022
1125; 64.2; 81; 0.0021
1130; 65.4; 55; 0.0019
1135; 65.3; 71; 0.0021
1140; 65.4; 70; 0.0017
1145; 65.8; 76; 0.0020
1150; 65.9; 81; 0.0022
1155; 66.5; 72; 0.0021
1160; 65.6; 87; 0.0023
1165; 66.3; 88; 0.0022
1170; 67.6; 72; 0.0020
1175; 68.0; 88; 0.0026
1180; 68.3; 104; 0.0030
1185; 69.0; 122; 0.0032
1190; 69.3; 107; 0.0031
1195; 69.7; 103; 0.0033
1200; 70.6; 104; 0.0028
1205; 69.9; 182; 0.0041
1210; 71.4; 121; 0.0038
1215; 71.4; 134; 0.0037
1220; 71.8; 168; 0.0042
1225; 72.0; 124; 0.0040
1230; 72.7; 161; 0.0044
1235; 72.7; 164; 0.0042
1240; 73.8; 185; 0.0046
1245; 73.9; 184; 0.0050
1250; 73.9; 171; 0.0050
1255; 74.8; 158; 0.0043
1260; 74.0; 159; 0.0042
1265; 74.5; 177; 0.0047
1270; 74.8; 164; 0.0048
1275; 75.0; 161; 0.0043
1280; 75.4; 210; 0.0049
1285; 75.2; 204; 0.0056
1290; 75.1; 172; 0.0052
1295; 75.7; 185; 0.0051
1300; 76.3; 199; 0.0054
1305; 76.2; 205; 0.0056
1310; 76.8; 237; 0.0053
1315; 77.0; 208; 0.0050
1320; 76.9; 176; 0.0051
1325; 77.1; 181; 0.0047
1330; 77.3; 180; 0.0046
1335; 77.7; 202; 0.0049
1340; 78.2; 163; 0.0044
1345; 77.7; 224; 0.0049
1350; 78.6; 227; 0.0052
1355; 78.9; 208; 0.0054
1360; 79.9; 244; 0.0055
1365; 80.8; 206; 0.0056
1370; 81.0; 219; 0.0054
1375; 82.5; 260; 0.0062
1380; 81.9; 223; 0.0057
1385; 83.2; 252; 0.0063
1390; 82.8; 180; 0.0053
1395; 83.5; 261; 0.0059
1400; 84.7; 299; 0.0063
1405; 85.0; 214; 0.0056
1410; 86.4; 235; 0.0061
1415; 86.2; 226; 0.0056
1420; 88.0; 271; 0.0064
1425; 88.6; 254; 0.0063
1430; 89.4; 306; 0.0064
1435; 90.8; 247; 0.0068
1440; 92.2; 261; 0.0066
1445; 94.2; 279; 0.0069
1450; 97.8; 278; 0.0078
1455; 100.9; 350; 0.0087
1460; 103.9; 307; 0.0085
1465; 105.5; 401; 0.0102
1470; 108.3; 390; 0.0100
1475; 111.3; 419; 0.0119
1480; 114.7; 449; 0.0118
1485; 117.8; 446; 0.0126
1490; 120.9; 395; 0.0140
1495; 124.3; 424; 0.0145
1500; 125.7; 576; 0.0163
1505; 129.2; 544; 0.0156
1510; 131.9; 510; 0.0168
1515; 136.1; 544; 0.0183
1520; 141.0; 555; 0.0192
1525; 145.2; 541; 0.0200
1530; 147.9; 621; 0.0213
1535; 154.3; 638; 0.0233
1540; 157.6; 689; 0.0261
1545; 160.6; 674; 0.0254
1550; 164.7; 710; 0.0281
1555; 169.5; 766; 0.0290
1560; 175.0; 745; 0.0299
1565; 177.7; 665; 0.0299
1570; 183.4; 688; 0.0303
1575; 187.2; 752; 0.0336
1580; 190.3; 790; 0.0345
1585; 192.9; 782; 0.0356
1590; 197.2; 736; 0.0336
1595; 198.5; 766; 0.0373
1600; 203.9; 769; 0.0359
1605; 205.0; 821; 0.0364
1610; 208.9; 714; 0.0365
1615; 208.4; 777; 0.0361
1620; 214.4; 773; 0.0374
1625; 215.5; 704; 0.0373
1630; 220.6; 821; 0.0400
1635; 222.5; 793; 0.0392
1640; 223.6; 728; 0.0400
1645; 225.1; 741; 0.0387
1650; 228.6; 780; 0.0410
1655; 230.4; 737; 0.0394
1660; 232.8; 843; 0.0409
1665; 232.0; 777; 0.0419
1670; 229.7; 722; 0.0415
1675; 232.4; 831; 0.0426
1680; 229.6; 847; 0.0430
1685; 228.7; 813; 0.0434
1690; 227.9; 819; 0.0433
1695; 228.0; 780; 0.0432
1700; 228.4; 822; 0.0442
1705; 226.3; 898; 0.0451
1710; 225.4; 839; 0.0438
1715; 226.7; 849; 0.0432
1720; 224.5; 785; 0.0426
1725; 221.4; 822; 0.0428
1730; 224.0; 935; 0.0429
1735; 220.0; 883; 0.0448
1740; 221.1; 802; 0.0440
1745; 220.7; 837; 0.0432
1750; 219.9; 865; 0.0423
1755; 217.7; 840; 0.0437
1760; 218.2; 873; 0.0443
1765; 215.7; 836; 0.0430
1770; 214.1; 897; 0.0430
1775; 210.9; 946; 0.0432
1780; 210.6; 888; 0.0414
1785; 209.8; 782; 0.0414
1790; 205.3; 842; 0.0408
1795; 202.9; 935; 0.0422
1800; 199.3; 827; 0.0412
1805; 199.1; 889; 0.0390
1810; 198.5; 893; 0.0395
1815; 193.8; 849; 0.0380
1820; 190.1; 927; 0.0378
1825; 186.1; 913; 0.0365
1830; 185.2; 840; 0.0360
1835; 181.4; 858; 0.0343
1840; 180.7; 865; 0.0360
1845; 179.4; 786; 0.0352
1850; 175.2; 764; 0.0327
1855; 175.6; 897; 0.0338
1860; 171.2; 960; 0.0333
1865; 169.9; 805; 0.0324
1870; 168.1; 854; 0.0318
1875; 165.3; 918; 0.0326
1880; 163.6; 795; 0.0312
1885; 163.7; 802; 0.0310
1890; 163.6; 838; 0.0309
1895; 160.0; 830; 0.0309
1900; 158.7; 880; 0.0306
1905; 159.3; 866; 0.0291
1910; 158.5; 784; 0.0291
1915; 159.5; 753; 0.0281
1920; 157.2; 816; 0.0284
1925; 155.7; 805; 0.0284
1930; 155.0; 808; 0.0278
1935; 153.8; 856; 0.0284
1940; 151.3; 780; 0.0272
1945; 150.2; 815; 0.0262
1950; 151.8; 821; 0.0269
1955; 150.4; 640; 0.0254
1960; 148.1; 761; 0.0259
1965; 147.5; 929; 0.0267
1970; 146.9; 672; 0.0243
1975; 145.1; 812; 0.0257
1980; 145.3; 789; 0.0241
1985; 145.3; 725; 0.0248
1990; 142.0; 814; 0.0245
1995; 139.4; 765; 0.0242
2000; 139.5; 715; 0.0237
2005; 137.6; 769; 0.0231
2010; 136.5; 843; 0.0237
2015; 133.7; 736; 0.0225
2020; 134.7; 724; 0.0222
2025; 132.9; 707; 0.0223
2030; 131.6; 645; 0.0223
2035; 130.7; 786; 0.0207
2040; 130.8; 900; 0.0219
2045; 129.6; 791; 0.0208
2050; 127.5; 640; 0.0199
2055; 125.7; 692; 0.0200
2060; 124.9; 807; 0.0196
2065; 123.9; 660; 0.0184
2070; 122.0; 728; 0.0192
2075; 122.0; 661; 0.0173
2080; 119.4; 729; 0.0168
2085; 118.6; 582; 0.0168
2090; 116.2; 545; 0.0159
2095; 115.3; 631; 0.0152
2100; 113.5; 491; 0.0140
2105; 113.3; 611; 0.0146
2110; 111.7; 621; 0.0139
2115; 109.8; 531; 0.0136
2120; 108.0; 551; 0.0130
2125; 106.8; 607; 0.0126
2130; 105.7; 545; 0.0115
2135; 103.8; 458; 0.0111
2140; 102.0; 432; 0.0108
2145; 100.9; 582; 0.0101
2150; 98.1; 508; 0.0096
2155; 96.7; 355; 0.0091
2160; 94.8; 336; 0.0082
2165; 92.7; 406; 0.0087
2170; 91.6; 393; 0.0072
2175; 90.3; 382; 0.0068
2180; 89.3; 319; 0.0068
2185; 87.7; 271; 0.0059
2190; 86.0; 300; 0.0055
2195; 84.0; 256; 0.0049
2200; 82.1; 284; 0.0049
2205; 80.4; 231; 0.0042
2210; 79.2; 246; 0.0043
2215; 77.7; 217; 0.0035
2220; 75.9; 222; 0.0038
2225; 74.0; 266; 0.0035
2230; 72.4; 179; 0.0026
2235; 71.0; 137; 0.0024
2240; 69.6; 170; 0.0025
2245; 68.3; 154; 0.0023
2250; 66.6; 136; 0.0021
2255; 65.5; 106; 0.0014
2260; 64.4; 112; 0.0016
2265; 63.1; 131; 0.0021
2270; 61.1; 71; 0.0012
2275; 60.0; 74; 0.0012
2280; 59.0; 84; 0.0010
2285; 57.6; 117; 0.0010
2290; 56.5; 59; 0.0009
2295; 55.3; 52; 0.0008
2300; 54.3; 85; 0.0008
2305; 53.1; 71; 0.0009
2310; 51.9; 20; 0.0002
2315; 51.0; 37; 0.0005
2320; 49.4; 7; 0.0001
2325; 48.7; 49; 0.0005
2330; 48.2; 40; 0.0005
2335; 47.4; 21; 0.0003
2340; 46.3; 32; 0.0004
2345; 45.5; 0; 0.0000
2350; 44.4; 0; 0.0000
2355; 43.4; 0; 0.0000
2360; 43.1; 0; 0.0000
2365; 42.8; 0; 0.0000
2370; 41.7; 0; 0.0000
2375; 40.9; 0; 0.0000
2380; 40.8; 0; 0.0000
2385; 40.1; 2; 0.0000
2390; 39.4; 0; 0.0000
2395; 38.9; 7; 0.0000
2400; 38.6; 0; 0.0000
2405; 38.0; 0; 0.0000
2410; 36.9; 0; 0.0000
2415; 36.7; 0; 0.0000
2420; 36.3; 0; 0.0000
2425; 35.5; 0; 0.0000
2430; 35.3; 0; 0.0000
2435; 34.9; 0; 0.0000
2440; 34.4; 0; 0.0000
2445; 33.9; 0; 0.0000
2450; 32.8; 0; 0.0000
2455; 32.5; 0; 0.0000
2460; 32.2; 0; 0.0000
2465; 31.6; 0; 0.0000
2470; 30.9; 0; 0.0000
2475; 30.2; 0; 0.0000
2480; 30.1; 0; 0.0000
2485; 29.9; 0; 0.0000
2490; 29.0; 0; 0.0000
2495; 29.0; 0; 0.0000
2500; 28.6; 0; 0.0000
2505; 27.9; 0; 0.0000
2510; 28.0; 0; 0.0000
2515; 27.7; 0; 0.0000
2520; 26.9; 0; 0.0000
2525; 26.4; 0; 0.0000
2530; 26.3; 0; 0.0000
2535; 26.4; 0; 0.0000
2540; 25.9; 9; 0.0001
2545; 25.3; 0; 0.0000
2550; 25.2; 0; 0.0000
2555; 25.2; 0; 0.0000
2560; 24.9; 41; 0.0001
2565; 24.4; 0; 0.0000
2570; 23.6; 0; 0.0000
2575; 23.4; 4; 0.0000
2580; 23.6; 52; 0.0003
2585; 23.4; 30; 0.0002
2590; 23.1; 35; 0.0003
2595; 23.2; 47; 0.0003
2600; 23.0; 84; 0.0007
2605; 22.2; 71; 0.0004
2610; 22.1; 32; 0.0002
2615; 21.8; 0; 0.0000
2620; 21.3; 0; 0.0000
2625; 21.3; 14; 0.0001
2630; 20.6; 8; 0.0001
2635; 20.0; 0; 0.0000
2640; 20.7; 0; 0.0000
2645; 20.4; 32; 0.0003
2650; 19.7; 120; 0.0004
2655; 19.8; 0; 0.0000
2660; 19.4; 0; 0.0000
2665; 19.2; 61; 0.0004
2670; 19.1; 2; 0.0000
2675; 18.8; 9; 0.0000
2680; 18.3; 11; 0.0001
2685; 18.0; 70; 0.0004
2690; 18.2; 0; 0.0000
2695; 17.9; 26; 0.0002
2700; 17.8; 0; 0.0000
2705; 17.5; 7; 0.0001
2710; 17.1; 0; 0.0000
2715; 16.6; 0; 0.0000
2720; 16.4; 0; 0.0000
2725; 16.5; 0; 0.0000
2730; 16.3; 0; 0.0000
2735; 15.9; 18; 0.0001
2740; 15.9; 38; 0.0001
2745; 15.7; 198; 0.0005
2750; 15.4; 42; 0.0002
2755; 15.5; 84; 0.0005
2760; 14.8; 117; 0.0005
2765; 14.8; 161; 0.0009
2770; 15.2; 130; 0.0008
2775; 14.9; 572; 0.0007
2780; 14.6; 50; 0.0004
2785; 14.5; 115; 0.0006
2790; 14.1; 0; 0.0003
2795; 13.7; 101; 0.0005
2800; 13.8; 40; 0.0002
2805; 13.8; 37; 0.0001
2810; 13.4; 45; 0.0001
2815; 13.8; 0; 0.0000
2820; 13.3; 123; 0.0004
2825; 13.0; 72; 0.0002
2830; 13.3; 0; 0.0000
2835; 12.6; 95; 0.0003
2840; 12.3; 190; 0.0003
2845; 12.7; 112; 0.0006
2850; 12.5; 101; 0.0005
2855; 12.2; 132; 0.0006
2860; 12.3; 180; 0.0008
2865; 11.7; 258; 0.0006
2870; 11.2; 193; 0.0005
2875; 12.0; 211; 0.0007
2880; 11.8; 117; 0.0007
2885; 11.2; 202; 0.0006
2890; 11.6; 362; 0.0012
2895; 11.1; 757; 0.0011
2900; 10.8; 376; 0.0013
2905; 10.7; 136; 0.0004
2910; 10.9; 0; 0.0012
2915; 10.8; 193; 0.0007
2920; 10.1; 305; 0.0009
2925; 10.0; 0; 0.0010
2930; 10.3; 647; 0.0008
2935; 10.3; 399; 0.0011
2940; 10.2; 137; 0.0008
2945; 9.9; 217; 0.0008
2950; 9.7; 0; 0.0012
2955; 9.7; 750; 0.0013
2960; 9.8; 365; 0.0012
2965; 9.7; 500; 0.0013
2970; 9.6; 339; 0.0013
2975; 9.2; 708; 0.0012
2980; 9.0; 235; 0.0007
2985; 8.8; 393; 0.0012
2990; 8.5; 0; 0.0010
2995; 9.0; 656; 0.0009
3000; 9.1; 561; 0.0009
3005; 8.3; 141; 0.0007
3010; 8.6; 0; 0.0008
3015; 8.2; 0; 0.0004
3020; 7.7; 125; 0.0010
3025; 7.7; 253; 0.0007
3030; 8.5; 0; 0.0006
3035; 8.6; 0; 0.0006
3040; 8.0; 150; 0.0007
3045; 7.6; 251; 0.0007
3050; 8.0; 673; 0.0009
3055; 8.3; 248; 0.0008
3060; 7.9; 171; 0.0004
3065; 7.3; 575; 0.0008
3070; 7.6; 401; 0.0009
3075; 8.3; 395; 0.0011
3080; 7.6; 984; 0.0013
3085; 7.7; 0; 0.0011
3090; 7.5; 0; 0.0007
3095; 7.1; 0; 0.0008
3100; 7.0; 425; 0.0007
3105; 6.6; 585; 0.0012
3110; 6.8; 233; 0.0008
3115; 7.0; 184; 0.0005
3120; 7.3; 694; 0.0007
3125; 6.8; 0; 0.0006
3130; 6.8; 0; 0.0008
3135; 6.7; 138; 0.0008
3140; 6.7; 0; 0.0004
3145; 6.6; 0; 0.0005
3150; 7.2; 268; 0.0007
3155; 7.0; 182; 0.0006
3160; 6.9; 0; 0.0007
3165; 7.2; 464; 0.0008
3170; 6.7; 278; 0.0009
3175; 6.8; 0; 0.0006
