Repository: johodges/materials

## A Non-Dimensional Scaling Approach to Modeling Material Pyrolysis

This repository contains the data, scripts, and technical documents required to generate the SPyro cone validation cases.

## Instructions
* Clone this repository with submodules
  ```
  git clone --recurse-submodules https://github.com/johodges/materials
  ```
* Pre-process data
  ```
  python materials/scripts/initialize.py
  ```
* Build latest FDS (example for impi_intel_linux target, but use relevant make target for platform)
  ```
  git clone git@github.com:firemodels/fds.git && cd fds
  cd Build/impi_intel_linux
  ./make_fds.sh
  ln -s fds_impi_intel_linux fds
  cd ../..
  ```
* Run cases
  ```

File: data/rise_materials/Testdata-475.txt
Keywords
Material1;Material2;Material3;Material4;Product;Object;Scenario;Method;Reference;Comment;Owner;IsPublic;ImportDate
Polyolefin;XLPE;;;Cable FIPEC 13 1x95 mm2;Low Voltage 0,6/1 kV;;ISO 5660;FIPEC Final Report on the European Commission, SMT4-CT96-2059, 410pp, ISBN 0 9532312 5 9, London 2000;;;1;2005-09-30 16:11:19
Scalars
Flux (kW/m2);tig (s);qmax (kw/m2);qtotal (MJ/m2);q180 (kw/m2);q300 (kw/m2);Mass loss (g);DHc (MJ/kg);Peak smoke production (m2/m2s);Total smoke produced (m2/m2);Specific extinction area (avg) (m2/kg);Area (m2);Thickness (mm);Density (kg/m3)
35;83;128;211.22;74.18;61.75;60.0;28.44;;;;0.008200;18.1;
VectorData
Time (s);HRR (kW/m2);SEA (m2/kg);SPR (m2/s)
0; 4.3; 4; 0.0001
5; 4.3; 0; 0.0001
10; 1.1; 0; 0.0002
15; 0.3; 0; 0.0002
20; 0.0; 0; 0.0002
25; 0.0; 143; 0.0003
30; 0.0; 40; 0.0002
35; 0.0; 245; 0.0004
40; 0.0; 244; 0.0003
45; 0.4; 170; 0.0008
50; 0.0; 169; 0.0013
55; 0.1; 196; 0.0020
60; 0.8; 216; 0.0026
65; 1.2; 309; 0.0036
70; 1.8; 291; 0.0039
75; 2.7; 446; 0.0063
80; 3.9; 427; 0.0081
85; 26.7; 227; 0.0077
90; 68.1; 28; 0.0012
95; 93.4; 27; 0.0012
100; 99.9; 40; 0.0021
105; 100.7; 56; 0.0028
110; 99.3; 69; 0.0030
115; 96.8; 91; 0.0039
120; 95.1; 105; 0.0044
125; 93.0; 99; 0.0042
130; 92.3; 110; 0.0043
135; 90.8; 130; 0.0046
140; 90.0; 142; 0.0054
145; 88.0; 154; 0.0052
150; 87.4; 154; 0.0050
155; 86.1; 139; 0.0049
160; 84.8; 134; 0.0045
165; 82.8; 138; 0.0043
170; 80.5; 157; 0.0043
175; 77.8; 126; 0.0039
180; 75.8; 111; 0.0038
185; 73.5; 139; 0.0033
190; 70.8; 119; 0.0033
195; 67.8; 92; 0.0027
200; 64.8; 107; 0.0028
205; 62.5; 93; 0.0024
210; 61.1; 100; 0.0023
215; 58.0; 85; 0.0021
220; 56.9; 92; 0.0020
225; 56.5; 88; 0.0021
230; 56.2; 83; 0.0017
235; 54.6; 59; 0.0013
240; 54.0; 61; 0.0015
245; 53.6; 86; 0.0018
250; 52.2; 73; 0.0017
255; 51.7; 78; 0.0018
260; 50.7; 75; 0.0017
265; 51.4; 95; 0.0017
270; 50.4; 91; 0.0017
275; 49.6; 67; 0.0014
280; 49.9; 64; 0.0015
285; 48.5; 59; 0.0012
290; 47.7; 103; 0.0018
295; 47.4; 93; 0.0018
300; 46.8; 70; 0.0013
305; 45.3; 79; 0.0012
310; 44.7; 55; 0.0011
315; 44.4; 56; 0.0011
320; 44.0; 75; 0.0014
325; 43.4; 58; 0.0012
330; 43.1; 81; 0.0013
335; 41.8; 63; 0.0009
340; 41.1; 70; 0.0012
345; 41.0; 68; 0.0012
350; 40.5; 45; 0.0007
355; 40.5; 57; 0.0010
360; 39.7; 22; 0.0005
365; 39.7; 23; 0.0003
370; 38.8; 29; 0.0004
375; 38.0; 1; 0.0000
380; 38.0; 33; 0.0005
385; 37.3; 2; 0.0000
390; 36.2; 5; 0.0001
395; 36.0; 24; 0.0003
400; 35.3; 37; 0.0005
405; 34.9; 36; 0.0006
410; 34.0; 21; 0.0004
415; 32.8; 27; 0.0004
420; 31.9; 42; 0.0004
425; 31.5; 4; 0.0001
430; 31.1; 8; 0.0001
435; 30.5; 0; 0.0000
440; 30.2; 0; 0.0000
445; 30.1; 4; 0.0000
450; 30.2; 0; 0.0000
455; 30.0; 0; 0.0000
460; 30.5; 0; 0.0000
465; 31.0; 0; 0.0000
470; 31.7; 18; 0.0003
475; 32.3; 12; 0.0002
480; 32.8; 9; 0.0002
485; 34.7; 13; 0.0002
490; 34.3; 13; 0.0002
495; 35.3; 35; 0.0005
500; 36.1; 30; 0.0005
505; 37.3; 31; 0.0006
510; 37.9; 38; 0.0006
515; 37.7; 19; 0.0003
520; 38.1; 24; 0.0004
525; 38.7; 24; 0.0003
530; 38.8; 11; 0.0002
535; 39.4; 21; 0.0003
540; 39.7; 41; 0.0005
545; 40.1; 37; 0.0005
550; 40.7; 25; 0.0004
555; 41.2; 32; 0.0006
560; 41.1; 29; 0.0005
565; 41.1; 31; 0.0004
570; 41.1; 25; 0.0004
575; 41.2; 36; 0.0006
580; 41.5; 69; 0.0009
585; 40.7; 42; 0.0007
590; 40.5; 40; 0.0007
595; 41.6; 66; 0.0009
600; 41.1; 51; 0.0008
605; 41.1; 40; 0.0008
610; 41.1; 76; 0.0010
615; 41.3; 77; 0.0010
620; 41.3; 88; 0.0014
625; 40.8; 84; 0.0014
630; 40.6; 316; 0.0049
635; 40.1; 111; 0.0015
640; 40.1; 73; 0.0012
645; 40.5; 59; 0.0010
650; 40.1; 73; 0.0012
655; 40.1; 54; 0.0009
660; 39.2; 60; 0.0009
665; 39.1; 107; 0.0014
670; 39.7; 97; 0.0012
675; 39.9; 101; 0.0014
680; 40.3; 85; 0.0013
685; 40.3; 100; 0.0016
690; 39.6; 88; 0.0016
695; 39.7; 89; 0.0017
700; 40.0; 92; 0.0015
705; 39.8; 102; 0.0016
710; 39.9; 83; 0.0013
715; 39.9; 81; 0.0014
720; 39.3; 102; 0.0015
725; 39.2; 123; 0.0013
730; 39.0; 77; 0.0015
735; 38.8; 77; 0.0015
740; 39.1; 95; 0.0013
745; 38.5; 82; 0.0013
750; 38.2; 74; 0.0013
755; 37.8; 69; 0.0012
760; 38.2; 82; 0.0012
765; 37.9; 59; 0.0010
770; 38.0; 43; 0.0008
775; 38.1; 96; 0.0012
780; 38.0; 51; 0.0008
785; 37.5; 49; 0.0008
790; 37.8; 38; 0.0006
795; 37.2; 36; 0.0007
800; 37.3; 28; 0.0005
805; 37.8; 46; 0.0007
810; 37.7; 39; 0.0006
815; 37.3; 39; 0.0004
820; 37.7; 49; 0.0007
825; 37.4; 29; 0.0006
830; 38.8; 38; 0.0006
835; 38.5; 52; 0.0009
840; 38.2; 47; 0.0009
845; 38.2; 49; 0.0010
850; 38.6; 54; 0.0009
855; 38.6; 80; 0.0012
860; 38.6; 50; 0.0007
865; 38.3; 67; 0.0011
870; 39.1; 57; 0.0009
875; 37.1; 52; 0.0008
880; 36.7; 44; 0.0009
885; 36.8; 37; 0.0006
890; 35.8; 32; 0.0005
895; 36.0; 55; 0.0009
900; 36.4; 29; 0.0005
905; 36.9; 64; 0.0010
910; 37.3; 68; 0.0010
915; 37.6; 53; 0.0008
920; 38.0; 68; 0.0010
925; 37.9; 38; 0.0006
930; 38.4; 60; 0.0010
935; 38.1; 74; 0.0012
940; 38.3; 84; 0.0013
945; 38.5; 51; 0.0007
950; 38.0; 55; 0.0009
955; 38.6; 61; 0.0009
960; 38.6; 62; 0.0012
965; 39.0; 52; 0.0010
970; 39.0; 83; 0.0010
975; 38.9; 60; 0.0010
980; 39.0; 51; 0.0009
985; 39.3; 77; 0.0014
990; 39.1; 41; 0.0008
995; 38.9; 83; 0.0014
1000; 39.0; 73; 0.0011
1005; 39.5; 94; 0.0012
1010; 40.2; 87; 0.0015
1015; 39.5; 83; 0.0015
1020; 39.8; 79; 0.0013
1025; 40.1; 83; 0.0014
1030; 40.8; 69; 0.0013
1035; 41.1; 82; 0.0015
1040; 40.9; 70; 0.0012
1045; 41.2; 87; 0.0017
1050; 41.2; 75; 0.0013
1055; 41.9; 75; 0.0012
1060; 41.7; 75; 0.0014
1065; 40.7; 60; 0.0012
1070; 40.6; 62; 0.0012
1075; 41.0; 73; 0.0012
1080; 41.3; 49; 0.0009
1085; 41.4; 41; 0.0008
1090; 41.7; 56; 0.0009
1095; 41.6; 94; 0.0019
1100; 41.3; 50; 0.0010
1105; 41.3; 27; 0.0004
1110; 41.0; 45; 0.0009
1115; 41.9; 45; 0.0008
1120; 41.0; 60; 0.0010
1125; 41.5; 41; 0.0009
1130; 41.9; 52; 0.0012
1135; 42.2; 88; 0.0013
1140; 41.7; 60; 0.0012
1145; 42.7; 67; 0.0014
1150; 42.1; 67; 0.0013
1155; 42.3; 78; 0.0014
1160; 42.4; 77; 0.0014
1165; 42.9; 97; 0.0021
1170; 42.8; 101; 0.0020
1175; 43.0; 81; 0.0017
1180; 42.6; 71; 0.0015
1185; 42.5; 79; 0.0018
1190; 43.1; 118; 0.0020
1195; 42.9; 117; 0.0022
1200; 42.9; 102; 0.0022
1205; 43.0; 106; 0.0020
1210; 43.3; 72; 0.0016
1215; 43.4; 105; 0.0018
1220; 43.0; 84; 0.0015
1225; 42.9; 52; 0.0012
1230; 43.1; 52; 0.0011
1235; 42.8; 84; 0.0017
1240; 43.3; 70; 0.0014
1245; 43.1; 64; 0.0013
1250; 43.4; 74; 0.0014
1255; 44.0; 60; 0.0013
1260; 43.8; 72; 0.0015
1265; 43.8; 90; 0.0018
1270; 43.4; 76; 0.0014
1275; 44.2; 83; 0.0015
1280; 44.0; 63; 0.0014
1285; 44.2; 71; 0.0016
1290; 43.6; 78; 0.0014
1295; 43.3; 112; 0.0020
1300; 44.3; 76; 0.0017
1305; 44.3; 78; 0.0018
1310; 44.1; 61; 0.0013
1315; 44.1; 58; 0.0013
1320; 44.4; 69; 0.0014
1325; 44.1; 82; 0.0017
1330; 44.5; 83; 0.0016
1335; 44.7; 90; 0.0017
1340; 43.6; 87; 0.0018
1345; 44.4; 65; 0.0015
1350; 44.7; 83; 0.0017
1355; 44.3; 81; 0.0015
1360; 44.5; 91; 0.0017
1365; 45.3; 101; 0.0019
1370; 45.5; 75; 0.0016
1375; 44.9; 100; 0.0018
1380; 44.9; 49; 0.0012
1385; 45.2; 72; 0.0016
1390; 45.1; 69; 0.0015
1395; 45.0; 79; 0.0016
1400; 45.4; 84; 0.0014
1405; 45.6; 85; 0.0017
1410; 45.6; 75; 0.0016
1415; 45.4; 75; 0.0014
1420; 46.1; 109; 0.0018
1425; 45.7; 63; 0.0013
1430; 45.3; 54; 0.0011
1435; 46.1; 64; 0.0011
1440; 46.1; 63; 0.0014
1445; 46.2; 53; 0.0011
1450; 45.9; 61; 0.0010
1455; 45.4; 92; 0.0017
1460; 46.6; 85; 0.0018
1465; 46.7; 104; 0.0021
1470; 46.6; 64; 0.0015
1475; 46.6; 96; 0.0018
1480; 47.1; 101; 0.0016
1485; 46.2; 63; 0.0012
1490; 46.9; 65; 0.0011
1495; 47.2; 63; 0.0012
1500; 47.1; 63; 0.0013
1505; 47.5; 38; 0.0008
1510; 48.0; 81; 0.0014
1515; 47.8; 67; 0.0011
1520; 48.2; 58; 0.0012
1525; 47.8; 46; 0.0008
1530; 48.2; 46; 0.0008
1535; 49.4; 66; 0.0012
1540; 49.1; 66; 0.0012
1545; 48.9; 91; 0.0015
1550; 49.8; 85; 0.0014
1555; 49.7; 70; 0.0013
1560; 50.3; 82; 0.0014
1565; 50.8; 87; 0.0015
1570; 50.7; 84; 0.0013
1575; 51.0; 77; 0.0015
1580; 51.7; 85; 0.0016
1585; 51.5; 69; 0.0012
1590; 51.2; 70; 0.0013
1595; 50.9; 78; 0.0014
1600; 52.3; 89; 0.0015
1605; 51.8; 61; 0.0010
1610; 51.4; 71; 0.0012
1615; 51.9; 73; 0.0012
1620; 52.5; 72; 0.0013
1625; 52.8; 62; 0.0010
1630; 53.6; 66; 0.0011
1635; 53.1; 67; 0.0010
1640; 53.8; 65; 0.0010
1645; 54.0; 67; 0.0013
1650; 53.9; 89; 0.0014
1655; 54.3; 106; 0.0014
1660; 54.5; 87; 0.0015
1665; 54.5; 95; 0.0016
1670; 55.5; 84; 0.0015
1675; 55.5; 126; 0.0018
1680; 56.5; 156; 0.0017
1685; 55.7; 93; 0.0016
1690; 56.0; 123; 0.0019
1695; 57.6; 95; 0.0016
1700; 58.1; 64; 0.0011
1705; 57.8; 93; 0.0014
1710; 57.7; 63; 0.0010
1715; 58.1; 69; 0.0011
1720; 58.7; 64; 0.0011
1725; 58.7; 105; 0.0014
1730; 58.9; 58; 0.0009
1735; 60.0; 51; 0.0009
1740; 60.6; 93; 0.0011
1745; 61.1; 77; 0.0010
1750; 61.2; 61; 0.0011
1755; 61.8; 52; 0.0010
1760; 62.6; 83; 0.0012
1765; 63.3; 78; 0.0012
1770; 63.4; 76; 0.0014
1775; 63.2; 76; 0.0012
1780; 63.6; 75; 0.0012
1785; 63.9; 27; 0.0005
1790; 64.2; 79; 0.0014
1795; 64.6; 75; 0.0011
1800; 64.8; 102; 0.0011
1805; 66.0; 159; 0.0020
1810; 66.2; 100; 0.0019
1815; 67.3; 91; 0.0016
1820; 67.4; 111; 0.0020
1825; 68.1; 109; 0.0019
1830; 68.1; 147; 0.0019
1835; 69.6; 151; 0.0027
1840; 70.6; 146; 0.0029
1845; 72.0; 178; 0.0033
1850; 71.9; 160; 0.0030
1855; 73.9; 186; 0.0031
1860; 74.1; 220; 0.0035
1865; 75.7; 214; 0.0039
1870; 76.8; 229; 0.0035
1875; 77.4; 235; 0.0036
1880; 78.8; 204; 0.0042
1885; 79.7; 228; 0.0040
1890; 81.7; 265; 0.0048
1895; 83.7; 267; 0.0056
1900; 84.9; 400; 0.0060
1905; 86.0; 329; 0.0063
1910; 88.6; 213; 0.0059
1915; 90.3; 409; 0.0070
1920; 91.9; 581; 0.0074
1925; 93.7; 338; 0.0086
1930; 94.7; 326; 0.0078
1935; 95.8; 463; 0.0086
1940; 97.1; 379; 0.0097
1945; 98.7; 404; 0.0095
1950; 99.9; 448; 0.0102
1955; 101.1; 408; 0.0098
1960; 102.0; 458; 0.0097
1965; 103.9; 506; 0.0111
1970; 106.0; 450; 0.0115
1975; 108.3; 454; 0.0113
1980; 109.5; 499; 0.0121
1985; 109.4; 507; 0.0127
1990; 111.2; 566; 0.0124
1995; 112.2; 511; 0.0126
2000; 113.1; 490; 0.0120
2005; 115.4; 545; 0.0124
2010; 116.7; 457; 0.0125
2015; 116.6; 489; 0.0128
2020; 116.8; 542; 0.0136
2025; 118.8; 478; 0.0133
2030; 119.8; 484; 0.0140
2035; 122.0; 550; 0.0150
2040; 122.3; 599; 0.0149
2045; 123.2; 597; 0.0146
2050; 122.6; 594; 0.0136
2055; 123.8; 494; 0.0135
2060; 124.3; 454; 0.0150
2065; 124.9; 468; 0.0138
2070; 125.6; 551; 0.0142
2075; 126.2; 542; 0.0157
2080; 125.1; 545; 0.0145
2085; 126.0; 579; 0.0152
2090; 125.1; 524; 0.0148
2095; 125.3; 553; 0.0137
2100; 124.9; 536; 0.0138
2105; 126.1; 475; 0.0149
2110; 125.1; 523; 0.0140
2115; 124.7; 523; 0.0145
2120; 124.6; 473; 0.0145
2125; 125.2; 603; 0.0146
2130; 126.3; 551; 0.0140
2135; 126.8; 497; 0.0141
2140; 126.4; 518; 0.0144
2145; 127.5; 557; 0.0147
2150; 127.9; 566; 0.0136
2155; 126.6; 548; 0.0150
2160; 127.1; 485; 0.0145
2165; 127.5; 524; 0.0149
2170; 127.0; 465; 0.0135
2175; 127.2; 596; 0.0147
2180; 127.6; 566; 0.0149
2185; 128.0; 485; 0.0148
2190; 126.9; 507; 0.0140
2195; 127.3; 512; 0.0142
2200; 127.4; 477; 0.0140
2205; 126.9; 525; 0.0145
2210; 125.3; 527; 0.0134
2215; 125.2; 536; 0.0136
2220; 124.3; 514; 0.0135
2225; 123.6; 452; 0.0126
2230; 124.4; 475; 0.0137
2235; 122.9; 556; 0.0119
2240; 122.8; 518; 0.0132
2245; 120.8; 423; 0.0129
2250; 120.3; 463; 0.0114
2255; 119.1; 563; 0.0123
2260; 117.8; 481; 0.0117
2265; 117.7; 415; 0.0118
2270; 116.4; 453; 0.0112
2275; 115.8; 478; 0.0123
2280; 115.2; 469; 0.0121
2285; 115.3; 494; 0.0114
2290; 112.7; 421; 0.0112
2295; 113.1; 535; 0.0123
2300; 111.9; 534; 0.0116
2305; 110.6; 478; 0.0115
2310; 110.0; 491; 0.0112
2315; 110.1; 553; 0.0118
2320; 109.5; 513; 0.0115
2325; 107.7; 444; 0.0103
2330; 106.9; 499; 0.0102
2335; 106.8; 477; 0.0114
2340; 105.4; 432; 0.0108
2345; 105.0; 584; 0.0113
2350; 104.9; 499; 0.0108
2355; 104.4; 382; 0.0105
2360; 103.6; 439; 0.0104
2365; 101.8; 484; 0.0101
2370; 102.1; 470; 0.0102
2375; 101.7; 538; 0.0094
2380; 100.5; 455; 0.0093
2385; 99.4; 364; 0.0087
2390; 98.6; 465; 0.0089
2395; 98.6; 414; 0.0090
2400; 98.8; 456; 0.0086
2405; 98.5; 421; 0.0080
2410; 97.7; 332; 0.0083
2415; 97.6; 404; 0.0084
2420; 96.7; 343; 0.0077
2425; 96.9; 363; 0.0076
2430; 95.6; 478; 0.0071
2435; 95.8; 375; 0.0073
2440; 94.7; 328; 0.0068
2445; 94.5; 407; 0.0068
2450; 94.5; 331; 0.0069
2455; 94.4; 335; 0.0071
2460; 94.2; 396; 0.0071
2465; 93.4; 345; 0.0071
2470; 93.2; 345; 0.0075
2475; 91.9; 390; 0.0072
2480; 92.5; 406; 0.0067
2485; 92.2; 314; 0.0061
2490; 92.0; 291; 0.0059
2495; 92.6; 305; 0.0054
2500; 90.7; 299; 0.0060
2505; 91.1; 304; 0.0059
2510; 90.3; 333; 0.0062
2515; 90.7; 307; 0.0062
2520; 90.0; 257; 0.0056
2525; 89.6; 331; 0.0060
2530; 89.5; 397; 0.0063
2535; 89.1; 297; 0.0062
2540; 89.0; 318; 0.0056
2545; 88.3; 407; 0.0058
2550; 87.9; 317; 0.0057
2555; 88.2; 232; 0.0054
2560; 87.3; 283; 0.0056
2565; 87.0; 282; 0.0049
2570; 86.8; 302; 0.0056
2575; 86.5; 312; 0.0056
2580; 86.8; 343; 0.0056
2585; 86.0; 294; 0.0059
2590; 85.7; 265; 0.0057
2595; 85.2; 350; 0.0057
2600; 84.4; 383; 0.0059
2605; 84.4; 290; 0.0055
2610; 84.8; 293; 0.0058
2615; 84.4; 343; 0.0056
2620; 83.9; 316; 0.0052
2625; 84.0; 242; 0.0046
2630; 83.6; 305; 0.0051
2635; 83.5; 320; 0.0050
2640; 83.1; 240; 0.0043
2645; 82.9; 259; 0.0047
2650; 81.9; 248; 0.0045
2655; 82.0; 312; 0.0046
2660; 82.0; 300; 0.0047
2665; 81.3; 287; 0.0046
2670; 81.0; 257; 0.0044
2675; 80.7; 209; 0.0037
2680; 80.8; 220; 0.0038
2685; 79.7; 152; 0.0033
2690; 79.1; 195; 0.0034
2695; 78.6; 307; 0.0041
2700; 78.7; 225; 0.0034
2705; 78.5; 230; 0.0037
2710; 78.1; 194; 0.0036
2715; 77.3; 227; 0.0035
2720; 77.4; 275; 0.0035
2725; 78.3; 182; 0.0029
2730; 76.9; 193; 0.0031
2735; 76.3; 159; 0.0028
2740; 75.8; 138; 0.0024
2745; 75.1; 172; 0.0025
2750; 74.5; 108; 0.0021
2755; 75.1; 170; 0.0020
2760; 74.8; 170; 0.0020
2765; 74.7; 117; 0.0025
2770; 72.9; 129; 0.0020
2775; 72.5; 123; 0.0016
2780; 72.4; 144; 0.0020
2785; 72.7; 112; 0.0019
2790; 71.8; 97; 0.0017
2795; 71.9; 108; 0.0015
2800; 71.5; 99; 0.0015
2805; 70.9; 115; 0.0016
2810; 69.9; 130; 0.0018
2815; 70.8; 132; 0.0019
2820; 70.7; 122; 0.0018
2825; 69.8; 147; 0.0019
2830; 69.8; 98; 0.0013
2835; 68.9; 127; 0.0017
2840; 68.4; 89; 0.0016
2845; 67.8; 109; 0.0018
2850; 67.7; 155; 0.0019
2855; 67.3; 130; 0.0018
2860; 66.6; 106; 0.0016
2865; 66.1; 122; 0.0017
2870; 65.8; 157; 0.0018
2875; 65.2; 110; 0.0015
2880; 65.0; 75; 0.0013
2885; 64.9; 89; 0.0013
2890; 64.1; 56; 0.0007
2895; 63.2; 74; 0.0009
2900; 62.9; 52; 0.0007
2905; 62.9; 53; 0.0008
2910; 63.0; 86; 0.0009
2915; 62.2; 89; 0.0010
2920; 61.6; 74; 0.0011
2925; 61.6; 45; 0.0007
2930; 61.2; 62; 0.0009
2935; 60.5; 42; 0.0007
2940; 60.0; 99; 0.0007
2945; 60.3; 75; 0.0007
2950; 59.0; 62; 0.0009
2955; 57.9; 55; 0.0006
2960; 57.5; 96; 0.0010
2965; 57.1; 47; 0.0006
2970; 57.0; 72; 0.0010
2975; 56.8; 103; 0.0010
2980; 56.3; 117; 0.0013
2985; 55.8; 144; 0.0017
2990; 55.6; 116; 0.0014
2995; 54.5; 88; 0.0010
3000; 54.9; 45; 0.0006
3005; 54.0; 77; 0.0010
3010; 53.8; 67; 0.0008
3015; 53.5; 53; 0.0006
3020; 53.2; 61; 0.0006
3025; 52.4; 25; 0.0003
3030; 51.8; 59; 0.0005
3035; 52.2; 32; 0.0004
3040; 51.6; 78; 0.0008
3045; 50.8; 34; 0.0003
3050; 50.4; 66; 0.0007
3055; 49.5; 32; 0.0004
3060; 49.7; 24; 0.0003
3065; 49.1; 6; 0.0001
3070; 48.3; 3; 0.0000
3075; 48.5; 0; 0.0000
3080; 47.6; 0; 0.0000
3085; 47.2; 5; 0.0001
3090; 47.5; 0; 0.0000
3095; 46.7; 0; 0.0000
3100; 45.8; 0; 0.0000
3105; 45.9; 0; 0.0000
3110; 45.7; 0; 0.0000
3115; 45.0; 0; 0.0000
3120; 44.2; 0; 0.0000
3125; 44.4; 0; 0.0000
3130; 44.1; 0; 0.0000
3135; 43.9; 0; 0.0000
3140; 43.2; 0; 0.0000
3145; 42.5; 0; 0.0000
3150; 42.1; 0; 0.0000
3155; 41.7; 0; 0.0000
3160; 41.3; 0; 0.0000
3165; 42.0; 0; 0.0000
3170; 41.2; 0; 0.0000
3175; 40.2; 0; 0.0000
3180; 40.0; 0; 0.0000
3185; 39.7; 0; 0.0000
3190; 39.5; 0; 0.0000
3195; 38.4; 0; 0.0000
3200; 38.2; 0; 0.0000
3205; 37.9; 0; 0.0000
3210; 37.5; 0; 0.0000
3215; 37.6; 0; 0.0000
3220; 37.6; 0; 0.0000
3225; 36.9; 0; 0.0000
3230; 36.4; 0; 0.0000
3235; 36.3; 0; 0.0000
3240; 35.9; 0; 0.0000
3245; 35.8; 0; 0.0000
3250; 34.5; 0; 0.0000
3255; 34.1; 0; 0.0000
3260; 33.4; 0; 0.0000
3265; 33.5; 0; 0.0000
3270; 33.1; 0; 0.0000
3275; 32.8; 0; 0.0000
3280; 32.1; 0; 0.0000
3285; 32.2; 0; 0.0000
3290; 31.2; 0; 0.0000
3295; 31.4; 0; 0.0000
3300; 32.2; 0; 0.0000
3305; 31.4; 0; 0.0000
3310; 30.5; 0; 0.0000
3315; 30.0; 0; 0.0000
3320; 29.7; 0; 0.0000
3325; 29.1; 0; 0.0000
3330; 30.1; 0; 0.0000
3335; 32.4; 0; 0.0000
3340; 31.5; 0; 0.0000
3345; 29.6; 0; 0.0000
3350; 28.6; 0; 0.0000
3355; 28.1; 0; 0.0000
3360; 27.7; 0; 0.0000
3365; 27.0; 0; 0.0000
3370; 26.6; 0; 0.0000
3375; 26.9; 0; 0.0000
3380; 26.9; 0; 0.0000
3385; 27.2; 0; 0.0000
3390; 27.3; 0; 0.0000
3395; 26.2; 0; 0.0000
3400; 25.8; 0; 0.0000
3405; 25.6; 0; 0.0000
3410; 25.7; 0; 0.0000
3415; 26.3; 0; 0.0000
3420; 25.8; 0; 0.0000
3425; 25.9; 0; 0.0000
3430; 28.9; 0; 0.0000
3435; 29.5; 0; 0.0000
3440; 27.2; 0; 0.0000
3445; 25.6; 0; 0.0000
3450; 24.6; 0; 0.0000
3455; 24.2; 0; 0.0000
3460; 23.8; 0; 0.0000
3465; 23.7; 0; 0.0000
3470; 23.7; 0; 0.0000
3475; 22.8; 0; 0.0000
3480; 22.3; 0; 0.0000
3485; 22.2; 0; 0.0000
3490; 21.9; 1; 0.0000
3495; 21.8; 0; 0.0000
3500; 22.5; 0; 0.0000
3505; 22.4; 0; 0.0000
3510; 21.7; 0; 0.0000
3515; 21.0; 0; 0.0000
3520; 20.6; 0; 0.0000
3525; 21.0; 0; 0.0000
3530; 21.1; 0; 0.0000
3535; 20.7; 0; 0.0000
3540; 20.8; 0; 0.0000
3545; 19.8; 0; 0.0000
3550; 18.8; 0; 0.0000
3555; 18.8; 0; 0.0000
3560; 18.6; 0; 0.0000
3565; 18.7; 0; 0.0000
3570; 18.1; 0; 0.0000
3575; 18.3; 0; 0.0000

File: data/rise_materials/Testdata-477.txt
Keywords
Material1;Material2;Material3;Material4;Product;Object;Scenario;Method;Reference;Comment;Owner;IsPublic;ImportDate
PVC;XLPE;;;cable FIPEC-14 1x95 mm2 ;Low Voltage 0,6/1 kV;;ISO 5660;FIPEC Final Report on the European Commission, SMT4-CT96-2059, 410pp, ISBN 0 9532312 5 9, London 2000;;;1;2005-10-03 08:03:19
Scalars
Flux (kW/m2);tig (s);qmax (kw/m2);qtotal (MJ/m2);q180 (kw/m2);q300 (kw/m2);Mass loss (g);DHc (MJ/kg);Peak smoke production (m2/m2s);Total smoke produced (m2/m2);Specific extinction area (avg) (m2/kg);Area (m2);Thickness (mm);Density (kg/m3)
75;6;358;187.89;132.50;115.78;80.7;19.39;;;;0.008600;22;
VectorData
Time (s);HRR (kW/m2);SEA (m2/kg);SPR (m2/s)
0; 0.0; 0; 0.0011
5; 41.8; 41; 0.0011
10; 127.7; 944; 0.0966
15; 162.7; 1024; 0.1459
20; 166.3; 1106; 0.1524
25; 168.7; 1080; 0.1453
30; 165.1; 1034; 0.1384
35; 160.9; 1030; 0.1254
40; 158.4; 1070; 0.1215
45; 155.5; 988; 0.1146
50; 153.1; 959; 0.1066
55; 152.3; 972; 0.1024
60; 149.0; 940; 0.0986
65; 148.0; 916; 0.0956
70; 146.8; 987; 0.0949
75; 145.0; 998; 0.0999
80; 143.4; 941; 0.0953
85; 141.7; 983; 0.0913
90; 139.6; 965; 0.0871
95; 135.0; 927; 0.0788
100; 133.7; 892; 0.0762
105; 131.6; 878; 0.0742
110; 126.5; 841; 0.0687
115; 122.4; 867; 0.0645
120; 119.7; 831; 0.0636
125; 117.6; 796; 0.0609
130; 117.0; 792; 0.0584
135; 116.4; 788; 0.0587
140; 117.2; 831; 0.0603
145; 116.5; 742; 0.0557
150; 116.1; 787; 0.0570
155; 114.6; 747; 0.0552
160; 112.6; 708; 0.0556
165; 110.9; 792; 0.0567
170; 106.1; 807; 0.0552
175; 102.0; 731; 0.0513
180; 97.3; 704; 0.0489
185; 91.8; 755; 0.0436
190; 88.9; 792; 0.0417
195; 86.6; 681; 0.0379
200; 84.8; 710; 0.0357
205; 85.0; 739; 0.0353
210; 85.3; 665; 0.0338
215; 84.3; 683; 0.0338
220; 84.0; 739; 0.0324
225; 82.7; 618; 0.0307
230; 82.4; 550; 0.0293
235; 82.6; 602; 0.0294
240; 83.0; 584; 0.0271
245; 84.0; 611; 0.0274
250; 86.1; 511; 0.0262
255; 87.7; 516; 0.0285
260; 89.9; 570; 0.0295
265; 90.8; 549; 0.0297
270; 93.2; 542; 0.0311
275; 95.6; 528; 0.0323
280; 96.8; 543; 0.0334
285; 98.1; 579; 0.0355
290; 101.1; 550; 0.0370
295; 102.9; 572; 0.0385
300; 105.0; 611; 0.0398
305; 106.7; 631; 0.0412
310; 108.0; 593; 0.0439
315; 109.8; 563; 0.0439
320; 113.3; 624; 0.0468
325; 115.5; 643; 0.0496
330; 119.7; 677; 0.0522
335; 124.3; 659; 0.0540
340; 128.8; 657; 0.0581
345; 133.5; 662; 0.0598
350; 138.5; 668; 0.0632
355; 139.1; 647; 0.0656
360; 144.5; 709; 0.0692
365; 148.7; 723; 0.0731
370; 152.3; 715; 0.0770
375; 156.4; 769; 0.0824
380; 160.8; 696; 0.0808
385; 163.1; 728; 0.0862
390; 167.5; 750; 0.0881
395; 171.0; 740; 0.0903
400; 172.8; 763; 0.0933
405; 174.5; 774; 0.0972
410; 174.3; 739; 0.0905
415; 176.3; 785; 0.0960
420; 176.7; 737; 0.0958
425; 178.8; 765; 0.0977
430; 179.5; 802; 0.0977
435; 181.4; 755; 0.0991
440; 182.3; 805; 0.1050
445; 183.5; 840; 0.1033
450; 186.8; 810; 0.1065
455; 188.8; 835; 0.1084
460; 189.3; 881; 0.1095
465; 191.8; 830; 0.1073
470; 194.1; 846; 0.1116
475; 194.7; 927; 0.1157
480; 198.5; 930; 0.1178
485; 198.8; 975; 0.1202
490; 202.4; 955; 0.1154
495; 201.9; 956; 0.1175
500; 201.3; 997; 0.1178
505; 201.1; 986; 0.1147
510; 199.9; 977; 0.1139
515; 198.9; 951; 0.1074
520; 199.4; 1026; 0.1107
525; 199.2; 1036; 0.1074
530; 198.7; 971; 0.1025
535; 196.8; 968; 0.1023
540; 198.8; 1089; 0.1058
545; 200.3; 1097; 0.1021
550; 199.7; 999; 0.1017
555; 200.2; 1030; 0.0976
560; 202.7; 1206; 0.1021
565; 202.3; 1072; 0.0990
570; 207.1; 1095; 0.0991
575; 212.1; 1055; 0.0971
580; 213.8; 1091; 0.1022
585; 215.5; 1134; 0.0959
590; 215.8; 1172; 0.1000
595; 215.9; 1101; 0.0944
600; 218.3; 1194; 0.0964
605; 219.1; 1175; 0.0949
610; 221.3; 1124; 0.0900
615; 223.3; 1225; 0.0897
620; 225.6; 1219; 0.0872
625; 226.0; 1128; 0.0866
630; 228.0; 1147; 0.0828
635; 228.5; 1162; 0.0825
640; 233.3; 1098; 0.0801
645; 237.9; 1146; 0.0843
650; 242.9; 1187; 0.0824
655; 249.6; 1279; 0.0846
660; 259.3; 1102; 0.0821
665; 274.4; 1103; 0.0885
670; 288.5; 1191; 0.0933
675; 302.3; 1139; 0.0957
680; 312.4; 1087; 0.0965
685; 319.9; 1190; 0.0974
690; 325.0; 1193; 0.0998
695; 333.9; 1141; 0.1004
700; 335.8; 1161; 0.1057
705; 346.3; 1121; 0.1059
710; 350.6; 1183; 0.1069
715; 355.3; 1124; 0.1035
720; 355.3; 1099; 0.1035
725; 357.7; 1121; 0.1047
730; 356.1; 1121; 0.1015
735; 346.9; 1172; 0.0993
740; 343.0; 1097; 0.0979
745; 337.6; 1100; 0.0992
750; 336.2; 1183; 0.0978
755; 332.3; 1205; 0.1027
760; 332.3; 1143; 0.1022
765; 331.7; 1212; 0.0998
770; 335.0; 1185; 0.1020
775; 326.1; 1099; 0.0944
780; 322.1; 1260; 0.0955
785; 314.0; 1051; 0.0967
790; 307.5; 979; 0.0926
795; 301.1; 1214; 0.0928
800; 296.3; 1195; 0.0883
805; 294.2; 1219; 0.0907
810; 288.5; 1176; 0.0863
815; 281.5; 1151; 0.0843
820; 275.4; 1132; 0.0823
825; 265.6; 1114; 0.0785
830; 261.7; 1197; 0.0775
835; 253.7; 1188; 0.0758
840; 244.9; 1141; 0.0732
845; 236.1; 1123; 0.0679
850; 230.1; 1153; 0.0643
855; 222.1; 1155; 0.0671
860; 212.5; 1080; 0.0603
865; 204.8; 1128; 0.0588
870; 196.0; 1019; 0.0555
875; 187.2; 1034; 0.0507
880; 180.8; 1160; 0.0504
885; 173.0; 1088; 0.0478
890; 165.1; 1026; 0.0452
895; 157.8; 995; 0.0412
900; 149.4; 973; 0.0370
905; 144.4; 952; 0.0358
910; 137.5; 944; 0.0337
915; 128.7; 950; 0.0296
920; 120.5; 795; 0.0272
925; 114.5; 817; 0.0260
930; 110.0; 888; 0.0221
935; 104.4; 649; 0.0196
940; 98.5; 643; 0.0171
945; 92.7; 623; 0.0150
950; 88.5; 433; 0.0122
955; 82.9; 450; 0.0099
960; 78.0; 438; 0.0083
965; 74.1; 316; 0.0067
970; 69.5; 242; 0.0052
975; 65.6; 236; 0.0044
980; 61.5; 197; 0.0034
985; 58.2; 153; 0.0025
990; 54.5; 91; 0.0018
995; 51.8; 83; 0.0014
1000; 49.5; 94; 0.0015
1005; 46.9; 76; 0.0012
1010; 45.2; 103; 0.0014
1015; 42.5; 100; 0.0013
1020; 40.8; 117; 0.0014
1025; 38.7; 75; 0.0014
1030; 36.8; 132; 0.0014
1035; 35.7; 87; 0.0010
1040; 34.8; 63; 0.0011
1045; 34.1; 69; 0.0007
1050; 32.9; 122; 0.0010
1055; 31.8; 62; 0.0008
1060; 31.4; 42; 0.0008
1065; 29.9; 103; 0.0010
1070; 28.3; 138; 0.0013
1075; 28.1; 101; 0.0011
1080; 27.5; 113; 0.0011
1085; 27.5; 82; 0.0012
1090; 27.1; 232; 0.0016
1095; 25.9; 405; 0.0013
1100; 26.0; 101; 0.0015
1105; 25.4; 85; 0.0014
1110; 24.6; 100; 0.0013
1115; 24.5; 117; 0.0014
1120; 23.6; 119; 0.0010
1125; 23.7; 134; 0.0012
1130; 23.0; 172; 0.0013
1135; 22.7; 94; 0.0009
1140; 22.4; 98; 0.0012
1145; 22.3; 104; 0.0013
1150; 22.0; 125; 0.0011
1155; 21.4; 147; 0.0014
1160; 21.5; 161; 0.0014
1165; 21.5; 233; 0.0012
1170; 20.9; 120; 0.0013
1175; 20.5; 112; 0.0012
1180; 20.5; 113; 0.0014
1185; 20.5; 147; 0.0015
1190; 19.9; 275; 0.0015
1195; 19.3; 234; 0.0015
1200; 19.7; 138; 0.0013
1205; 19.4; 172; 0.0016
1210; 19.3; 186; 0.0016
1215; 19.4; 145; 0.0014
1220; 19.3; 179; 0.0014
1225; 19.0; 132; 0.0013
1230; 19.1; 195; 0.0012
1235; 18.9; 147; 0.0011
1240; 18.6; 85; 0.0012
1245; 18.6; 424; 0.0017
1250; 18.3; 445; 0.0016
1255; 18.2; 110; 0.0016
1260; 18.2; 110; 0.0012
1265; 17.8; 214; 0.0014
1270; 18.2; 193; 0.0015
1275; 17.9; 166; 0.0013
1280; 17.7; 195; 0.0014
1285; 18.0; 183; 0.0016
1290; 17.9; 183; 0.0013
1295; 17.7; 310; 0.0016
1300; 17.4; 151; 0.0014
1305; 17.2; 223; 0.0015
1310; 17.5; 477; 0.0018
1315; 17.4; 210; 0.0017
1320; 17.3; 143; 0.0016
1325; 17.2; 216; 0.0017
1330; 16.9; 793; 0.0014
1335; 17.1; 176; 0.0013
1340; 17.2; 108; 0.0014
1345; 16.8; 242; 0.0014
1350; 17.1; 0; 0.0016
1355; 16.8; 187; 0.0015
1360; 16.7; 145; 0.0012
1365; 17.0; 148; 0.0013
1370; 17.0; 105; 0.0011
1375; 17.0; 122; 0.0009
1380; 17.2; 167; 0.0010
1385; 17.1; 207; 0.0011
1390; 17.3; 196; 0.0011
1395; 17.2; 88; 0.0008

File: data/rise_materials/Testdata-478.txt
Keywords
Material1;Material2;Material3;Material4;Product;Object;Scenario;Method;Reference;Comment;Owner;IsPublic;ImportDate
PVC;XLPE;;;cable FIPEC-14 1x95 mm2 ;Low Voltage 0,6/1 kV;;ISO 5660;FIPEC Final Report on the European Commission, SMT4-CT96-2059, 410pp, ISBN 0 9532312 5 9, London 2000;;;1;2005-10-03 08:05:20
Scalars
Flux (kW/m2);tig (s);qmax (kw/m2);qtotal (MJ/m2);q180 (kw/m2);q300 (kw/m2);Mass loss (g);DHc (MJ/kg);Peak smoke production (m2/m2s);Total smoke produced (m2/m2);Specific extinction area (avg) (m2/kg);Area (m2);Thickness (mm);Density (kg/m3)
50;13;245;199.18;114.03;95.59;76.0;21.88;;;;0.008600;22;
VectorData
Time (s);HRR (kW/m2);SEA (m2/kg);SPR (m2/s)
0; 0.0; 0; 0.0001
5; 0.0; 0; 0.0001
10; 0.0; 0; 0.0009
15; 47.3; 230; 0.0094
20; 98.4; 702; 0.0642
25; 115.1; 779; 0.0741
30; 118.4; 909; 0.0829
35; 118.6; 945; 0.0858
40; 119.3; 1098; 0.0929
45; 115.7; 1057; 0.0805
50; 116.1; 937; 0.0741
55; 116.8; 925; 0.0739
60; 116.9; 867; 0.0691
65; 118.7; 877; 0.0656
70; 120.8; 893; 0.0637
75; 123.3; 803; 0.0660
80; 126.6; 828; 0.0686
85; 127.1; 882; 0.0691
90; 128.8; 901; 0.0684
95; 129.0; 951; 0.0732
100; 130.6; 879; 0.0731
105; 132.9; 908; 0.0731
110; 133.1; 1025; 0.0759
115; 131.3; 893; 0.0677
120; 126.5; 809; 0.0587
125; 121.2; 858; 0.0574
130; 117.3; 802; 0.0524
135; 113.1; 781; 0.0490
140; 108.1; 733; 0.0429
145; 104.5; 723; 0.0413
150; 103.5; 702; 0.0377
155; 103.8; 679; 0.0366
160; 101.8; 559; 0.0322
165; 100.8; 682; 0.0325
170; 99.0; 697; 0.0348
175; 97.4; 586; 0.0328
180; 96.1; 650; 0.0320
185; 95.9; 654; 0.0325
190; 94.5; 571; 0.0305
195; 90.4; 561; 0.0288
200; 85.3; 557; 0.0273
205; 81.8; 518; 0.0226
210; 78.1; 512; 0.0194
215; 74.1; 501; 0.0179
220; 72.3; 458; 0.0169
225; 71.2; 448; 0.0156
230; 69.1; 383; 0.0108
235; 66.0; 250; 0.0083
240; 63.4; 213; 0.0071
245; 64.1; 204; 0.0060
250; 64.5; 165; 0.0049
255; 63.3; 169; 0.0049
260; 64.7; 144; 0.0046
265; 65.2; 157; 0.0052
270; 65.8; 132; 0.0041
275; 65.7; 130; 0.0036
280; 65.5; 109; 0.0034
285; 65.1; 104; 0.0029
290; 64.9; 115; 0.0028
295; 65.8; 105; 0.0032
300; 65.0; 91; 0.0030
305; 65.8; 120; 0.0035
310; 65.7; 126; 0.0037
315; 66.8; 108; 0.0038
320; 68.0; 145; 0.0049
325; 68.3; 195; 0.0052
330; 70.3; 167; 0.0061
335; 70.2; 189; 0.0073
340; 72.4; 235; 0.0077
345; 74.3; 253; 0.0081
350; 76.0; 192; 0.0082
355; 76.6; 214; 0.0102
360; 77.6; 272; 0.0104
365; 79.1; 297; 0.0111
370; 80.6; 265; 0.0114
375; 80.9; 278; 0.0133
380; 82.6; 332; 0.0143
385; 82.9; 328; 0.0154
390; 83.6; 335; 0.0160
395; 85.2; 339; 0.0158
400; 86.3; 383; 0.0180
405; 86.7; 371; 0.0180
410; 88.9; 363; 0.0196
415; 89.4; 342; 0.0185
420; 91.7; 419; 0.0216
425; 92.6; 399; 0.0218
430; 94.8; 382; 0.0226
435; 97.1; 408; 0.0236
440; 98.3; 440; 0.0248
445; 99.2; 456; 0.0265
450; 101.1; 462; 0.0279
455; 103.6; 474; 0.0310
460; 106.4; 470; 0.0309
465; 108.8; 499; 0.0334
470; 111.6; 513; 0.0365
475; 114.9; 552; 0.0381
480; 117.6; 562; 0.0403
485; 120.2; 537; 0.0405
490; 123.0; 591; 0.0441
495; 126.1; 575; 0.0443
500; 128.2; 599; 0.0471
505; 131.8; 598; 0.0502
510; 137.3; 602; 0.0515
515; 140.4; 638; 0.0521
520; 143.2; 654; 0.0556
525; 147.2; 667; 0.0583
530; 149.6; 642; 0.0589
535; 151.4; 619; 0.0588
540; 154.0; 638; 0.0601
545; 156.4; 704; 0.0648
550; 157.4; 675; 0.0650
555; 159.1; 662; 0.0669
560; 160.9; 718; 0.0695
565; 163.2; 689; 0.0696
570; 164.3; 728; 0.0742
575; 163.9; 731; 0.0743
580; 166.0; 722; 0.0756
585; 166.1; 748; 0.0756
590; 168.8; 775; 0.0767
595; 168.7; 787; 0.0797
600; 169.2; 775; 0.0810
605; 170.0; 782; 0.0808
610; 170.5; 794; 0.0829
615; 171.1; 790; 0.0855
620; 172.7; 795; 0.0844
625; 170.2; 863; 0.0844
630; 170.7; 811; 0.0812
635; 171.4; 849; 0.0871
640; 171.5; 823; 0.0830
645; 170.1; 858; 0.0826
650; 171.8; 856; 0.0835
655; 169.9; 804; 0.0804
660; 168.5; 888; 0.0803
665; 166.5; 845; 0.0766
670; 165.9; 811; 0.0762
675; 164.7; 824; 0.0734
680; 164.6; 878; 0.0739
685; 162.3; 840; 0.0726
690; 159.9; 788; 0.0688
695; 157.2; 835; 0.0674
700; 155.5; 869; 0.0667
705; 155.1; 840; 0.0655
710; 152.8; 814; 0.0632
715; 150.8; 864; 0.0626
720; 147.7; 838; 0.0604
725; 146.4; 812; 0.0594
730; 147.3; 911; 0.0636
735; 147.0; 857; 0.0592
740; 145.8; 892; 0.0605
745; 147.8; 928; 0.0603
750; 152.8; 897; 0.0601
755; 153.6; 932; 0.0600
760; 154.3; 1028; 0.0613
765; 154.8; 953; 0.0593
770; 157.5; 1038; 0.0595
775; 159.3; 1042; 0.0573
780; 159.5; 927; 0.0557
785; 160.6; 1018; 0.0544
790; 160.6; 1057; 0.0524
795; 159.8; 952; 0.0507
800; 160.2; 996; 0.0501
805; 158.9; 996; 0.0479
810; 159.9; 952; 0.0449
815; 160.6; 976; 0.0438
820; 161.9; 963; 0.0439
825; 161.9; 949; 0.0423
830; 163.5; 1004; 0.0443
835; 166.7; 1020; 0.0447
840; 169.0; 932; 0.0447
845; 176.0; 1072; 0.0476
850; 183.7; 1048; 0.0496
855; 190.7; 1011; 0.0542
860; 196.6; 1055; 0.0549
865; 203.4; 1057; 0.0556
870; 210.3; 1141; 0.0590
875; 217.8; 1153; 0.0610
880; 222.9; 1021; 0.0592
885; 225.5; 1015; 0.0628
890; 228.9; 1183; 0.0640
895; 231.1; 1142; 0.0647
900; 229.5; 1000; 0.0608
905; 229.7; 1055; 0.0641
910; 227.5; 1042; 0.0623
915; 222.2; 1157; 0.0623
920; 221.9; 1155; 0.0646
925; 218.6; 1096; 0.0624
930; 216.7; 1117; 0.0610
935; 213.5; 1133; 0.0611
940; 213.7; 1232; 0.0622
945; 210.4; 1140; 0.0592
950; 212.4; 1206; 0.0627
955; 213.6; 1167; 0.0618
960; 214.8; 1127; 0.0645
965; 219.7; 1183; 0.0659
970; 222.8; 1195; 0.0638
975; 229.1; 1185; 0.0671
980; 233.9; 1206; 0.0662
985; 232.9; 1222; 0.0667
990; 233.5; 1239; 0.0710
995; 237.3; 1143; 0.0680
1000; 236.9; 1210; 0.0688
1005; 236.6; 1245; 0.0686
1010; 236.0; 1092; 0.0691
1015; 236.0; 1172; 0.0684
1020; 236.7; 1293; 0.0679
1025; 238.3; 1241; 0.0703
1030; 239.6; 1122; 0.0683
1035; 241.7; 1066; 0.0670
1040; 242.7; 994; 0.0634
1045; 243.7; 1203; 0.0649
1050; 244.7; 1196; 0.0623
1055; 244.4; 1088; 0.0635
1060; 244.6; 1219; 0.0661
1065; 244.2; 1080; 0.0648
1070; 242.0; 1132; 0.0661
1075; 238.4; 1125; 0.0644
1080; 237.3; 1067; 0.0599
1085; 238.9; 1140; 0.0608
1090; 235.8; 1009; 0.0610
1095; 232.8; 958; 0.0592
1100; 230.8; 1084; 0.0576
1105; 228.6; 1146; 0.0585
1110; 225.9; 1028; 0.0559
1115; 221.7; 1104; 0.0577
1120; 219.0; 1118; 0.0549
1125; 216.9; 1051; 0.0530
1130; 214.5; 1008; 0.0542
1135; 211.9; 1072; 0.0507
1140; 208.7; 1027; 0.0484
1145; 205.1; 1028; 0.0496
1150; 200.5; 939; 0.0458
1155; 196.2; 948; 0.0450
1160; 195.4; 1073; 0.0456
1165; 189.4; 1012; 0.0448
1170; 185.3; 1001; 0.0424
1175; 181.5; 1052; 0.0395
1180; 176.9; 972; 0.0394
1185; 172.5; 935; 0.0385
1190; 168.1; 993; 0.0390
1195; 163.8; 893; 0.0348
1200; 159.9; 890; 0.0330
1205; 155.9; 1023; 0.0334
1210; 149.1; 1004; 0.0300
1215; 144.4; 842; 0.0283
1220; 139.8; 818; 0.0266
1225; 133.2; 821; 0.0250
1230; 128.2; 774; 0.0231
1235; 123.1; 812; 0.0223
1240; 117.9; 713; 0.0190
1245; 113.0; 738; 0.0182
1250; 109.8; 642; 0.0155
1255; 104.0; 690; 0.0143
1260; 98.9; 639; 0.0122
1265; 95.0; 545; 0.0113
1270; 91.0; 421; 0.0093
1275; 86.0; 400; 0.0078
1280; 81.9; 384; 0.0061
1285; 78.1; 264; 0.0047
1290; 75.6; 207; 0.0040
1295; 70.9; 196; 0.0032
1300; 67.1; 141; 0.0024
1305; 64.0; 134; 0.0018
1310; 61.0; 83; 0.0012
1315; 57.3; 132; 0.0012
1320; 54.4; 104; 0.0009
1325; 51.6; 43; 0.0006
1330; 48.9; 65; 0.0006
1335; 45.8; 43; 0.0006
1340; 43.6; 50; 0.0006
1345; 41.3; 65; 0.0007
1350; 39.2; 41; 0.0006
1355; 37.7; 62; 0.0006
1360; 35.3; 93; 0.0007
1365; 32.2; 135; 0.0008
1370; 29.8; 112; 0.0011
1375; 28.2; 98; 0.0010
1380; 26.7; 111; 0.0008
1385; 25.4; 71; 0.0009
1390; 23.9; 86; 0.0006
1395; 23.1; 227; 0.0007
1400; 22.3; 81; 0.0005
1405; 21.4; 4; 0.0000
1410; 21.0; 37; 0.0004
1415; 21.0; 121; 0.0007
1420; 20.6; 79; 0.0008
1425; 20.0; 81; 0.0006
1430; 19.8; 228; 0.0006
1435; 20.1; 195; 0.0006
1440; 19.9; 46; 0.0003
1445; 19.7; 57; 0.0005
1450; 19.4; 48; 0.0004
1455; 19.3; 121; 0.0005
1460; 19.0; 192; 0.0005
1465; 19.0; 0; 0.0004
1470; 18.5; 37; 0.0003
1475; 18.0; 11; 0.0002
1480; 17.9; 73; 0.0002
1485; 17.4; 11; 0.0001
1490; 17.1; 15; 0.0002
1495; 17.1; 114; 0.0003
1500; 16.9; 39; 0.0002
1505; 16.4; 24; 0.0001
1510; 16.1; 47; 0.0004
1515; 16.3; 33; 0.0003
1520; 16.1; 214; 0.0006
1525; 16.2; 59; 0.0003
1530; 15.6; 38; 0.0003
1535; 15.3; 88; 0.0005
1540; 15.8; 64; 0.0001
1545; 15.0; 52; 0.0004
1550; 14.9; 79; 0.0004
1555; 15.2; 72; 0.0003
1560; 15.2; 64; 0.0006
1565; 14.5; 64; 0.0004
1570; 14.5; 148; 0.0006
1575; 14.5; 88; 0.0004
1580; 14.1; 58; 0.0003
1585; 14.3; 104; 0.0004
1590; 14.0; 105; 0.0005
1595; 13.9; 61; 0.0004
1600; 13.7; 48; 0.0003
1605; 13.5; 222; 0.0006
1610; 13.5; 147; 0.0004
1615; 13.1; 149; 0.0005
1620; 13.0; 110; 0.0005
1625; 13.5; 34; 0.0003
1630; 12.8; 29; 0.0002
1635; 12.4; 80; 0.0004
1640; 12.8; 89; 0.0003
1645; 12.6; 0; 0.0001
1650; 12.5; 16; 0.0001
1655; 12.6; 43; 0.0003
1660; 12.2; 494; 0.0005
1665; 11.7; 146; 0.0004
1670; 11.9; 83; 0.0003
1675; 11.8; 88; 0.0004
1680; 11.7; 40; 0.0003
1685; 11.5; 46; 0.0004
1690; 11.4; 151; 0.0004
1695; 11.5; 0; 0.0004
1700; 11.4; 121; 0.0005
1705; 11.0; 104; 0.0006
1710; 10.8; 239; 0.0004
1715; 10.6; 216; 0.0005
1720; 10.4; 46; 0.0004
1725; 10.6; 99; 0.0003
1730; 10.2; 0; 0.0000
1735; 10.4; 0; 0.0000
1740; 10.1; 66; 0.0003
1745; 9.9; 0; 0.0003
1750; 10.1; 37; 0.0001
1755; 9.9; 31; 0.0002
1760; 10.0; 65; 0.0002
1765; 10.0; 34; 0.0002
1770; 9.6; 59; 0.0001
1775; 9.8; 112; 0.0003
1780; 9.6; 107; 0.0002
1785; 9.2; 168; 0.0002
1790; 9.3; 11; 0.0001
