Repository: johodges/materials

## A Non-Dimensional Scaling Approach to Modeling Material Pyrolysis

This repository contains the data, scripts, and technical documents required to generate the SPyro cone validation cases.

## Instructions
* Clone this repository with submodules
  ```
  git clone --recurse-submodules https://github.com/johodges/materials
  ```
* Pre-process data
  ```
  python materials/scripts/initialize.py
  ```
* Build latest FDS (example for impi_intel_linux target, but use relevant make target for platform)
  ```
  git clone git@github.com:firemodels/fds.git && cd fds
  cd Build/impi_intel_linux
  ./make_fds.sh
  ln -s fds_impi_intel_linux fds
  cd ../..
  ```
* Run cases
  ```

File: data/rise_materials/Testdata-479.txt
Keywords
Material1;Material2;Material3;Material4;Product;Object;Scenario;Method;Reference;Comment;Owner;IsPublic;ImportDate
PVC;XLPE;;;cable FIPEC-14 1x95 mm2 ;Low Voltage 0,6/1 kV;;ISO 5660;FIPEC Final Report on the European Commission, SMT4-CT96-2059, 410pp, ISBN 0 9532312 5 9, London 2000;;;1;2005-10-03 08:06:55
Scalars
Flux (kW/m2);tig (s);qmax (kw/m2);qtotal (MJ/m2);q180 (kw/m2);q300 (kw/m2);Mass loss (g);DHc (MJ/kg);Peak smoke production (m2/m2s);Total smoke produced (m2/m2);Specific extinction area (avg) (m2/kg);Area (m2);Thickness (mm);Density (kg/m3)
35;31;192;198.82;111.80;86.41;77.9;21.53;;;;0.008600;22;
VectorData
Time (s);HRR (kW/m2);SEA (m2/kg);SPR (m2/s)
0; 0.0; 0; 0.0000
5; 0.0; 0; 0.0000
10; 0.0; 0; 0.0002
15; 0.0; 0; 0.0003
20; 0.0; 231; 0.0009
25; 0.0; 0; 0.0022
30; 19.9; 161; 0.0034
35; 71.1; 436; 0.0248
40; 96.9; 683; 0.0487
45; 104.1; 614; 0.0566
50; 108.3; 886; 0.0725
55; 107.9; 1073; 0.0713
60; 107.7; 829; 0.0668
65; 104.6; 815; 0.0602
70; 103.6; 833; 0.0535
75; 105.5; 761; 0.0515
80; 106.8; 719; 0.0499
85; 107.5; 780; 0.0512
90; 107.5; 679; 0.0464
95; 109.3; 677; 0.0459
100; 111.1; 706; 0.0485
105; 113.8; 700; 0.0494
110; 116.0; 749; 0.0528
115; 120.6; 736; 0.0523
120; 122.5; 715; 0.0530
125; 123.5; 703; 0.0522
130; 124.7; 766; 0.0535
135; 126.4; 744; 0.0534
140; 129.5; 744; 0.0550
145; 132.9; 709; 0.0530
150; 132.6; 730; 0.0541
155; 132.3; 632; 0.0460
160; 130.1; 587; 0.0428
165; 126.3; 574; 0.0397
170; 121.6; 545; 0.0377
175; 118.8; 545; 0.0370
180; 114.9; 582; 0.0357
185; 110.6; 563; 0.0349
190; 105.6; 564; 0.0351
195; 99.9; 562; 0.0316
200; 93.4; 571; 0.0320
205; 88.8; 598; 0.0310
210; 83.7; 587; 0.0295
215; 79.5; 509; 0.0274
220; 75.4; 556; 0.0269
225; 72.0; 576; 0.0255
230; 67.6; 577; 0.0248
235; 61.8; 490; 0.0209
240; 55.8; 479; 0.0187
245; 52.5; 510; 0.0177
250; 49.5; 460; 0.0142
255; 47.5; 440; 0.0132
260; 45.2; 377; 0.0112
265; 42.8; 366; 0.0103
270; 42.0; 403; 0.0102
275; 42.2; 369; 0.0095
280; 41.8; 343; 0.0085
285; 40.6; 369; 0.0073
290; 39.5; 333; 0.0064
295; 40.0; 220; 0.0052
300; 41.5; 203; 0.0048
305; 40.5; 175; 0.0037
310; 40.0; 145; 0.0034
315; 39.2; 153; 0.0032
320; 39.9; 144; 0.0029
325; 41.4; 153; 0.0034
330; 41.5; 156; 0.0033
335; 40.5; 133; 0.0030
340; 41.2; 104; 0.0026
345; 40.6; 114; 0.0024
350; 40.8; 105; 0.0020
355; 40.3; 71; 0.0017
360; 40.3; 82; 0.0019
365; 40.9; 76; 0.0017
370; 41.9; 76; 0.0019
375; 42.3; 82; 0.0020
380; 43.7; 89; 0.0020
385; 45.2; 104; 0.0026
390; 45.7; 81; 0.0024
395; 45.9; 93; 0.0025
400; 46.6; 104; 0.0029
405; 46.6; 106; 0.0032
410; 47.7; 109; 0.0031
415; 49.2; 116; 0.0033
420; 51.1; 123; 0.0039
425; 52.3; 142; 0.0040
430; 53.7; 140; 0.0044
435; 55.6; 130; 0.0048
440; 56.8; 132; 0.0046
445; 57.6; 126; 0.0047
450; 57.0; 128; 0.0045
455; 57.2; 141; 0.0052
460; 57.6; 152; 0.0054
465; 59.0; 126; 0.0046
470; 59.0; 116; 0.0046
475; 59.7; 139; 0.0052
480; 60.0; 149; 0.0057
485; 60.8; 133; 0.0051
490; 61.4; 145; 0.0056
495; 63.0; 144; 0.0058
500; 63.8; 160; 0.0062
505; 64.2; 141; 0.0061
510; 64.9; 171; 0.0074
515; 67.3; 175; 0.0073
520; 68.6; 188; 0.0080
525; 70.8; 175; 0.0080
530; 72.6; 172; 0.0086
535; 75.2; 197; 0.0090
540; 77.9; 233; 0.0101
545; 79.9; 216; 0.0112
550; 81.4; 209; 0.0122
555; 84.9; 265; 0.0139
560; 87.0; 289; 0.0143
565; 90.1; 291; 0.0160
570; 93.3; 292; 0.0173
575; 95.0; 328; 0.0184
580; 97.8; 317; 0.0201
585; 101.1; 348; 0.0210
590; 103.8; 385; 0.0236
595; 106.0; 361; 0.0253
600; 109.6; 417; 0.0270
605; 110.3; 433; 0.0282
610; 113.9; 435; 0.0301
615; 114.7; 446; 0.0312
620; 117.7; 445; 0.0319
625; 119.6; 461; 0.0337
630; 122.0; 463; 0.0334
635; 122.3; 468; 0.0355
640; 124.6; 451; 0.0347
645; 125.3; 469; 0.0355
650; 126.2; 487; 0.0366
655; 127.6; 477; 0.0369
660; 128.1; 469; 0.0373
665; 128.1; 458; 0.0378
670; 128.5; 482; 0.0375
675; 128.1; 479; 0.0366
680; 130.5; 480; 0.0381
685; 130.3; 505; 0.0377
690; 130.4; 499; 0.0390
695; 128.8; 490; 0.0389
700; 128.6; 499; 0.0381
705; 129.5; 494; 0.0387
710; 129.1; 487; 0.0385
715; 129.7; 512; 0.0396
720; 128.0; 508; 0.0382
725; 130.0; 519; 0.0380
730; 128.1; 503; 0.0379
735; 128.2; 514; 0.0388
740; 128.8; 499; 0.0381
745; 128.0; 574; 0.0395
750; 127.8; 574; 0.0401
755; 125.5; 526; 0.0397
760; 125.9; 558; 0.0395
765; 127.4; 537; 0.0396
770; 128.8; 586; 0.0416
775; 128.3; 582; 0.0412
780; 128.3; 587; 0.0414
785; 130.2; 613; 0.0417
790; 131.4; 628; 0.0432
795; 133.5; 648; 0.0442
800; 136.3; 668; 0.0458
805; 139.2; 693; 0.0474
810; 139.4; 670; 0.0471
815; 141.0; 654; 0.0471
820; 142.5; 705; 0.0476
825; 143.3; 703; 0.0467
830; 143.3; 670; 0.0461
835; 145.1; 710; 0.0477
840; 144.4; 682; 0.0468
845; 146.3; 714; 0.0491
850; 146.7; 715; 0.0475
855; 148.3; 719; 0.0466
860; 147.1; 640; 0.0476
865; 148.9; 564; 0.0474
870; 149.9; 678; 0.0481
875; 151.0; 752; 0.0463
880; 149.4; 711; 0.0454
885; 150.0; 748; 0.0461
890; 151.2; 780; 0.0465
895; 152.1; 736; 0.0454
900; 153.2; 769; 0.0460
905; 153.9; 826; 0.0453
910; 154.1; 737; 0.0435
915; 154.1; 764; 0.0453
920; 155.3; 771; 0.0439
925; 154.9; 738; 0.0428
930; 155.4; 733; 0.0447
935; 157.7; 798; 0.0456
940; 157.2; 813; 0.0451
945; 157.7; 802; 0.0455
950; 157.6; 796; 0.0443
955; 158.7; 786; 0.0452
960; 159.6; 765; 0.0440
965; 159.4; 760; 0.0445
970; 160.1; 811; 0.0449
975; 163.4; 811; 0.0456
980; 164.9; 774; 0.0449
985; 167.1; 865; 0.0474
990; 168.3; 876; 0.0465
995; 170.6; 857; 0.0483
1000; 174.1; 840; 0.0479
1005; 182.0; 858; 0.0497
1010; 189.9; 836; 0.0496
1015; 191.2; 778; 0.0485
1020; 191.2; 801; 0.0470
1025; 191.9; 838; 0.0459
1030; 189.8; 811; 0.0445
1035; 188.8; 886; 0.0461
1040; 187.3; 780; 0.0453
1045; 185.6; 848; 0.0453
1050; 184.5; 925; 0.0476
1055; 186.2; 809; 0.0451
1060; 183.2; 842; 0.0441
1065; 182.7; 889; 0.0455
1070; 179.8; 914; 0.0442
1075; 176.7; 940; 0.0417
1080; 175.2; 882; 0.0412
1085; 174.4; 796; 0.0403
1090; 172.7; 911; 0.0416
1095; 172.4; 910; 0.0400
1100; 172.5; 873; 0.0411
1105; 171.4; 888; 0.0405
1110; 170.2; 879; 0.0385
1115; 170.7; 977; 0.0397
1120; 169.6; 904; 0.0407
1125; 169.6; 828; 0.0384
1130; 168.7; 858; 0.0382
1135; 167.7; 955; 0.0406
1140; 166.1; 1017; 0.0408
1145; 165.5; 867; 0.0391
1150; 164.9; 906; 0.0378
1155; 163.9; 885; 0.0379
1160; 162.8; 836; 0.0378
1165; 164.9; 952; 0.0378
1170; 165.0; 921; 0.0360
1175; 164.6; 1000; 0.0370
1180; 165.3; 891; 0.0358
1185; 166.0; 841; 0.0362
1190; 163.7; 899; 0.0356
1195; 165.0; 892; 0.0358
1200; 165.0; 836; 0.0347
1205; 163.6; 801; 0.0336
1210; 161.1; 839; 0.0343
1215; 161.2; 844; 0.0343
1220; 159.9; 821; 0.0324
1225; 159.0; 814; 0.0329
1230; 158.7; 779; 0.0310
1235; 156.8; 920; 0.0320
1240; 154.3; 801; 0.0306
1245; 152.0; 703; 0.0289
1250; 150.5; 828; 0.0282
1255; 148.9; 858; 0.0295
1260; 145.8; 748; 0.0265
1265; 144.3; 714; 0.0262
1270; 143.7; 703; 0.0265
1275; 139.1; 801; 0.0244
1280; 134.6; 734; 0.0230
1285; 130.6; 676; 0.0220
1290; 128.8; 667; 0.0210
1295; 126.9; 728; 0.0207
1300; 124.5; 630; 0.0192
1305; 123.0; 584; 0.0190
1310; 121.2; 652; 0.0176
1315; 118.2; 614; 0.0170
1320; 116.6; 548; 0.0162
1325; 113.8; 567; 0.0164
1330; 112.1; 591; 0.0152
1335; 110.0; 543; 0.0133
1340; 108.3; 572; 0.0128
1345; 107.3; 533; 0.0127
1350; 105.8; 505; 0.0121
1355; 104.8; 455; 0.0117
1360; 104.3; 440; 0.0114
1365; 102.5; 426; 0.0115
1370; 101.3; 418; 0.0112
1375; 100.4; 482; 0.0105
1380; 99.8; 449; 0.0104
1385; 99.5; 405; 0.0096
1390; 98.8; 432; 0.0099
1395; 97.8; 438; 0.0098
1400; 98.7; 411; 0.0098
1405; 98.5; 412; 0.0108
1410; 98.5; 428; 0.0101
1415; 99.4; 436; 0.0103
1420; 100.0; 389; 0.0107
1425; 100.1; 403; 0.0106
1430; 100.0; 450; 0.0102
1435; 100.5; 475; 0.0105
1440; 101.8; 435; 0.0105
1445; 103.7; 498; 0.0113
1450; 105.0; 455; 0.0118
1455; 105.8; 426; 0.0120
1460; 107.1; 511; 0.0125
1465; 108.4; 426; 0.0116
1470; 108.8; 463; 0.0124
1475; 110.8; 537; 0.0129
1480; 111.3; 429; 0.0127
1485; 112.7; 477; 0.0136
1490; 113.4; 502; 0.0133
1495; 113.8; 479; 0.0137
1500; 113.1; 486; 0.0133
1505; 113.8; 509; 0.0130
1510; 112.8; 437; 0.0124
1515; 111.3; 482; 0.0125
1520; 110.7; 452; 0.0118
1525; 110.9; 391; 0.0117
1530; 107.9; 472; 0.0110
1535; 105.7; 487; 0.0108
1540; 104.8; 437; 0.0098
1545; 102.4; 415; 0.0102
1550; 101.7; 352; 0.0093
1555; 100.7; 362; 0.0083
1560; 97.1; 316; 0.0073
1565; 95.6; 305; 0.0073
1570; 94.0; 367; 0.0074
1575; 92.1; 338; 0.0067
1580; 91.3; 282; 0.0065
1585; 88.8; 302; 0.0063
1590; 87.9; 255; 0.0057
1595; 86.9; 316; 0.0060
1600; 85.6; 314; 0.0048
1605; 83.7; 252; 0.0047
1610; 82.9; 194; 0.0045
1615; 81.2; 213; 0.0048
1620; 80.0; 265; 0.0043
1625; 77.9; 236; 0.0039
1630; 77.4; 212; 0.0039
1635; 75.8; 175; 0.0034
1640; 74.8; 215; 0.0036
1645; 73.1; 169; 0.0030
1650; 72.2; 151; 0.0028
1655; 69.9; 164; 0.0024
1660; 69.1; 157; 0.0025
1665; 67.2; 145; 0.0022
1670; 65.9; 111; 0.0018
1675; 64.9; 121; 0.0019
1680; 62.8; 125; 0.0016
1685; 62.4; 107; 0.0016
1690; 61.4; 63; 0.0011
1695; 60.5; 80; 0.0013
1700; 59.2; 106; 0.0011
1705; 58.0; 78; 0.0011
1710; 56.3; 55; 0.0008
1715; 55.1; 51; 0.0007
1720; 54.1; 33; 0.0005
1725; 52.5; 39; 0.0005
1730; 51.2; 37; 0.0005
1735; 50.9; 35; 0.0005
1740; 49.7; 42; 0.0004
1745; 48.2; 29; 0.0004
1750; 47.6; 15; 0.0002
1755; 46.4; 18; 0.0002
1760; 46.1; 25; 0.0003
1765; 44.6; 21; 0.0002
1770; 43.6; 16; 0.0002
1775; 42.8; 18; 0.0002
1780; 40.9; 39; 0.0003
1785; 40.1; 28; 0.0003
1790; 40.0; 0; 0.0000
1795; 38.5; 3; 0.0000
1800; 37.2; 0; 0.0000
1805; 36.7; 0; 0.0000
1810; 36.1; 23; 0.0001
1815; 34.9; 1; 0.0000
1820; 33.2; 0; 0.0000
1825; 32.4; 0; 0.0000
1830; 32.1; 0; 0.0000
1835; 30.3; 4; 0.0000
1840; 30.2; 0; 0.0000
1845; 29.5; 0; 0.0000
1850; 27.6; 0; 0.0000
1855; 27.2; 0; 0.0000
1860; 26.5; 0; 0.0000
1865; 25.4; 0; 0.0000
1870; 24.4; 0; 0.0000
1875; 23.9; 0; 0.0000
1880; 23.1; 0; 0.0000
1885; 22.5; 0; 0.0000
1890; 21.8; 0; 0.0000
1895; 20.5; 0; 0.0000
1900; 19.9; 0; 0.0000
1905; 19.6; 0; 0.0000
1910; 19.5; 0; 0.0000
1915; 18.6; 0; 0.0000
1920; 17.3; 0; 0.0000
1925; 17.0; 0; 0.0000
1930; 16.4; 0; 0.0000
1935; 15.7; 0; 0.0000
1940; 15.3; 0; 0.0000
1945; 13.5; 0; 0.0000
1950; 11.5; 0; 0.0000
1955; 10.6; 0; 0.0000
1960; 10.5; 9; 0.0001
1965; 10.0; 39; 0.0001
1970; 9.9; 0; 0.0000
1975; 10.0; 0; 0.0000
1980; 9.9; 0; 0.0000
1985; 9.3; 7; 0.0000
1990; 9.2; 28; 0.0001
1995; 9.6; 0; 0.0000
2000; 9.4; 0; 0.0000
2005; 8.9; 0; 0.0000
2010; 8.4; 0; 0.0000
2015; 8.4; 0; 0.0000
2020; 8.5; 0; 0.0000
2025; 8.5; 0; 0.0000
2030; 8.6; 0; 0.0000
2035; 8.6; 0; 0.0000
2040; 8.3; 0; 0.0000
2045; 8.7; 0; 0.0000
2050; 8.7; 0; 0.0000
2055; 7.9; 0; 0.0000
2060; 8.1; 46; 0.0001
2065; 8.0; 0; 0.0000
2070; 8.2; 0; 0.0000
2075; 8.0; 0; 0.0000
2080; 8.0; 0; 0.0000
2085; 7.9; 0; 0.0000
2090; 7.9; 0; 0.0000
2095; 7.8; 0; 0.0000
2100; 7.7; 0; 0.0000
2105; 7.4; 0; 0.0000
2110; 7.9; 0; 0.0000
2115; 7.9; 0; 0.0000
2120; 7.4; 0; 0.0000
2125; 7.7; 0; 0.0000
2130; 7.8; 0; 0.0000
2135; 7.4; 0; 0.0000
2140; 7.2; 0; 0.0000
2145; 7.5; 0; 0.0000
2150; 7.5; 0; 0.0000
2155; 7.2; 0; 0.0000
2160; 7.0; 0; 0.0000
2165; 6.8; 0; 0.0000
2170; 6.5; 0; 0.0000
2175; 6.6; 0; 0.0000
2180; 7.0; 0; 0.0000
2185; 6.6; 0; 0.0000
2190; 6.1; 0; 0.0000
2195; 6.5; 0; 0.0000
2200; 6.2; 14; 0.0001
2205; 6.4; 13; 0.0000
2210; 6.7; 0; 0.0000
2215; 6.6; 0; 0.0000
2220; 6.5; 0; 0.0000
2225; 5.8; 0; 0.0000
2230; 6.0; 0; 0.0000
2235; 6.2; 0; 0.0000
2240; 6.3; 0; 0.0000
2245; 6.0; 0; 0.0000
2250; 5.9; 0; 0.0000
2255; 6.1; 0; 0.0000
2260; 6.1; 0; 0.0000
2265; 5.9; 0; 0.0000
2270; 5.7; 0; 0.0000
2275; 5.1; 0; 0.0000
2280; 5.6; 0; 0.0000
2285; 6.4; 0; 0.0000
2290; 5.7; 0; 0.0000
2295; 5.6; 0; 0.0000
2300; 6.2; 0; 0.0000
2305; 6.1; 0; 0.0000
2310; 5.7; 0; 0.0000
2315; 5.6; 0; 0.0000
2320; 5.2; 0; 0.0000
2325; 5.6; 0; 0.0000
2330; 5.5; 0; 0.0000
2335; 5.4; 0; 0.0000
2340; 5.8; 0; 0.0000
2345; 5.6; 0; 0.0000
2350; 5.5; 0; 0.0000
2355; 5.3; 0; 0.0000
2360; 5.3; 0; 0.0000
2365; 4.8; 0; 0.0000
2370; 4.8; 0; 0.0000
2375; 4.8; 0; 0.0000
2380; 4.9; 0; 0.0000
2385; 5.3; 0; 0.0000
2390; 5.0; 0; 0.0000
2395; 5.0; 0; 0.0000
2400; 4.7; 0; 0.0000
2405; 5.0; 0; 0.0000

File: data/rise_materials/Testdata-480.txt
Keywords
Material1;Material2;Material3;Material4;Product;Object;Scenario;Method;Reference;Comment;Owner;IsPublic;ImportDate
RPPVC;XLPE;;;cable FIPEC-15 1x95 mm2 ;Low Voltage 0,6/1 kV;;ISO 5660;FIPEC Final Report on the European Commission, SMT4-CT96-2059, 410pp, ISBN 0 9532312 5 9, London 2000;;;1;2005-10-03 08:08:29
Scalars
Flux (kW/m2);tig (s);qmax (kw/m2);qtotal (MJ/m2);q180 (kw/m2);q300 (kw/m2);Mass loss (g);DHc (MJ/kg);Peak smoke production (m2/m2s);Total smoke produced (m2/m2);Specific extinction area (avg) (m2/kg);Area (m2);Thickness (mm);Density (kg/m3)
75;36;452;180.25;81.47;70.76;87.8;16.94;;;;0.008600;22.5;
VectorData
Time (s);HRR (kW/m2);SEA (m2/kg);SPR (m2/s)
0; 0.0; 20; 0.0014
5; 8.9; 0; 0.0014
10; 57.9; 606; 0.0306
15; 105.4; 330; 0.0387
20; 118.4; 254; 0.0304
25; 119.3; 242; 0.0301
30; 122.1; 258; 0.0310
35; 124.8; 343; 0.0404
40; 130.3; 471; 0.0580
45; 133.9; 473; 0.0553
50; 127.5; 498; 0.0584
55; 121.3; 443; 0.0527
60; 117.4; 426; 0.0457
65; 113.3; 365; 0.0361
70; 112.2; 395; 0.0405
75; 110.2; 327; 0.0334
80; 106.9; 343; 0.0304
85; 107.3; 317; 0.0266
90; 105.7; 193; 0.0173
95; 101.8; 296; 0.0248
100; 96.8; 299; 0.0224
105; 92.9; 256; 0.0189
110; 89.5; 401; 0.0294
115; 88.0; 445; 0.0311
120; 82.5; 386; 0.0264
125; 78.9; 434; 0.0265
130; 75.2; 425; 0.0264
135; 71.0; 404; 0.0266
140; 67.8; 394; 0.0238
145; 65.1; 423; 0.0219
150; 62.3; 427; 0.0203
155; 59.6; 337; 0.0169
160; 58.0; 298; 0.0131
165; 55.7; 283; 0.0128
170; 55.0; 250; 0.0119
175; 54.7; 281; 0.0122
180; 53.7; 260; 0.0119
185; 53.6; 224; 0.0105
190; 53.9; 252; 0.0115
195; 53.6; 245; 0.0109
200; 53.3; 272; 0.0124
205; 53.2; 282; 0.0127
210; 53.8; 295; 0.0132
215; 54.7; 368; 0.0144
220; 55.1; 354; 0.0137
225; 55.8; 328; 0.0140
230; 55.2; 319; 0.0132
235; 55.0; 348; 0.0127
240; 55.4; 298; 0.0121
245; 53.9; 211; 0.0103
250; 53.1; 269; 0.0112
255; 52.7; 326; 0.0124
260; 53.2; 297; 0.0120
265; 53.4; 274; 0.0111
270; 53.6; 290; 0.0118
275; 53.2; 246; 0.0101
280; 53.1; 265; 0.0104
285; 53.0; 233; 0.0096
290; 53.9; 268; 0.0105
295; 53.4; 208; 0.0089
300; 53.0; 182; 0.0088
305; 54.4; 198; 0.0090
310; 55.4; 218; 0.0094
315; 56.2; 177; 0.0085
320; 57.5; 147; 0.0076
325; 57.4; 136; 0.0061
330; 56.8; 99; 0.0046
335; 57.4; 57; 0.0031
340; 57.9; 43; 0.0022
345; 59.1; 58; 0.0028
350; 61.7; 74; 0.0042
355; 63.8; 73; 0.0044
360; 65.4; 80; 0.0046
365; 66.4; 99; 0.0061
370; 66.8; 82; 0.0051
375; 69.5; 98; 0.0060
380; 72.3; 119; 0.0074
385; 73.6; 131; 0.0090
390; 75.6; 106; 0.0072
395; 78.0; 136; 0.0092
400; 81.8; 151; 0.0108
405; 83.5; 132; 0.0099
410; 86.1; 137; 0.0102
415; 88.3; 142; 0.0108
420; 88.8; 147; 0.0116
425; 90.9; 146; 0.0126
430; 93.2; 153; 0.0134
435; 95.5; 150; 0.0124
440; 99.9; 158; 0.0141
445; 102.3; 153; 0.0137
450; 104.3; 168; 0.0166
455; 109.5; 171; 0.0176
460; 112.2; 191; 0.0187
465; 115.2; 208; 0.0216
470; 117.1; 229; 0.0254
475; 120.2; 231; 0.0247
480; 122.6; 235; 0.0264
485; 125.1; 259; 0.0322
490; 126.8; 287; 0.0342
495; 130.9; 286; 0.0348
500; 134.7; 298; 0.0365
505; 137.0; 317; 0.0401
510; 138.2; 332; 0.0438
515; 139.1; 335; 0.0431
520; 138.8; 325; 0.0445
525; 138.9; 333; 0.0447
530; 138.5; 348; 0.0443
535; 138.1; 319; 0.0427
540; 134.2; 315; 0.0427
545; 133.3; 337; 0.0430
550; 130.0; 326; 0.0407
555; 128.1; 306; 0.0387
560; 127.9; 295; 0.0363
565; 124.3; 269; 0.0319
570; 120.8; 276; 0.0328
575; 116.6; 231; 0.0275
580; 111.6; 227; 0.0254
585; 108.4; 223; 0.0238
590; 105.2; 161; 0.0173
595; 100.5; 164; 0.0165
600; 96.7; 157; 0.0144
605; 92.7; 125; 0.0123
610; 89.3; 102; 0.0094
615; 85.0; 91; 0.0082
620; 82.6; 100; 0.0099
625; 81.8; 87; 0.0077
630; 80.3; 111; 0.0089
635; 77.8; 78; 0.0067
640; 76.5; 88; 0.0073
645; 74.6; 64; 0.0055
650; 74.4; 63; 0.0057
655; 58.6; 63; 0.0052
660; 37.4; 114; 0.0089
665; 28.5; 97; 0.0076
670; 26.6; 94; 0.0072
675; 26.4; 96; 0.0073
680; 26.0; 77; 0.0071
685; 28.6; 77; 0.0079
690; 43.7; 113; 0.0076
695; 54.7; 84; 0.0039
700; 58.0; 72; 0.0046
705; 58.9; 118; 0.0081
710; 60.7; 169; 0.0103
715; 61.4; 193; 0.0118
720; 61.3; 196; 0.0122
725; 62.4; 202; 0.0124
730; 63.4; 262; 0.0147
735; 64.4; 274; 0.0154
740; 64.5; 285; 0.0163
745; 65.0; 292; 0.0162
750; 66.2; 295; 0.0168
755; 68.5; 335; 0.0181
760; 70.5; 323; 0.0193
765; 73.5; 379; 0.0205
770; 76.3; 421; 0.0205
775; 79.8; 411; 0.0225
780; 80.8; 417; 0.0235
785; 83.0; 413; 0.0249
790; 85.5; 515; 0.0268
795; 87.0; 531; 0.0280
800; 89.0; 501; 0.0281
805; 90.7; 554; 0.0287
810; 92.8; 561; 0.0300
815; 95.9; 625; 0.0325
820; 98.2; 720; 0.0335
825; 101.0; 710; 0.0335
830; 102.1; 396; 0.0356
835; 107.5; 706; 0.0376
840; 113.4; 3070; 0.0415
845; 117.0; 838; 0.0444
850; 119.7; 891; 0.0459
855; 124.1; 976; 0.0467
860; 129.3; 941; 0.0484
865; 133.9; 981; 0.0512
870; 138.3; 1105; 0.0524
875; 145.3; 928; 0.0547
880; 150.0; 983; 0.0563
885; 155.2; 1295; 0.0585
890; 161.4; 1128; 0.0602
895; 166.0; 979; 0.0605
900; 173.9; 1070; 0.0629
905; 182.1; 1159; 0.0658
910; 190.3; 1081; 0.0659
915; 200.7; 1140; 0.0691
920; 209.9; 1107; 0.0695
925; 222.5; 1030; 0.0703
930; 235.0; 1070; 0.0710
935; 241.6; 1178; 0.0745
940; 250.3; 1105; 0.0769
945; 257.1; 1060; 0.0786
950; 265.6; 1135; 0.0808
955; 272.6; 1109; 0.0816
960; 283.4; 1130; 0.0847
965; 292.6; 1117; 0.0852
970; 310.5; 1161; 0.0917
975; 328.9; 1048; 0.0909
980; 340.5; 1016; 0.0934
985; 358.7; 1020; 0.0957
990; 378.5; 1064; 0.0987
995; 404.4; 1008; 0.1080
1000; 434.2; 978; 0.1137
1005; 446.1; 1159; 0.1177
1010; 452.1; 1058; 0.1159
1015; 450.0; 984; 0.1159
1020; 439.4; 1034; 0.1125
1025; 430.9; 1164; 0.1127
1030; 426.7; 1155; 0.1155
1035; 412.5; 990; 0.1078
1040; 405.2; 1036; 0.1077
1045; 400.8; 1091; 0.1059
1050; 386.8; 1066; 0.0996
1055; 384.8; 1063; 0.0986
1060; 381.0; 1080; 0.1016
1065; 373.1; 1051; 0.0994
1070; 362.8; 1075; 0.0971
1075; 354.9; 1184; 0.0950
1080; 343.5; 1171; 0.0950
1085; 335.6; 1152; 0.0943
1090; 322.0; 1184; 0.0937
1095; 315.5; 1160; 0.0893
1100; 302.0; 1132; 0.0848
1105; 293.8; 1150; 0.0831
1110; 282.6; 1133; 0.0802
1115; 271.8; 1126; 0.0796
1120; 263.2; 1087; 0.0750
1125; 255.2; 1313; 0.0752
1130; 247.1; 1358; 0.0727
1135; 235.8; 1088; 0.0684
1140; 229.0; 1233; 0.0683
1145; 218.0; 1269; 0.0632
1150; 209.2; 1148; 0.0626
1155; 199.8; 1149; 0.0576
1160; 192.4; 1179; 0.0543
1165; 183.2; 1075; 0.0522
1170; 175.5; 1150; 0.0489
1175; 167.0; 1130; 0.0440
1180; 158.5; 1017; 0.0401
1185; 151.4; 991; 0.0374
1190; 142.5; 981; 0.0334
1195; 134.7; 964; 0.0315
1200; 126.7; 831; 0.0261
1205; 118.1; 814; 0.0217
1210; 110.3; 781; 0.0193
1215; 103.3; 678; 0.0161
1220; 96.8; 551; 0.0139
1225; 92.0; 452; 0.0108
1230; 85.9; 564; 0.0086
1235; 80.4; 335; 0.0066
1240; 75.7; 234; 0.0054
1245; 72.2; 275; 0.0040
1250; 68.3; 170; 0.0028
1255; 65.0; 133; 0.0021
1260; 61.4; 81; 0.0012
1265; 59.0; 43; 0.0004
1270; 55.8; 16; 0.0002
1275; 54.0; 0; 0.0000
1280; 52.4; 0; 0.0000
1285; 50.3; 0; 0.0000
1290; 48.9; 0; 0.0000
1295; 47.4; 0; 0.0000
1300; 46.6; 0; 0.0000
1305; 44.9; 0; 0.0000
1310; 43.6; 0; 0.0000
1315; 43.3; 0; 0.0000
1320; 41.9; 0; 0.0000
1325; 41.7; 0; 0.0000
1330; 40.5; 0; 0.0000
1335; 39.8; 0; 0.0000
1340; 39.6; 0; 0.0000
1345; 38.7; 0; 0.0000
1350; 37.9; 3; 0.0000
1355; 36.3; 0; 0.0000
1360; 35.2; 17; 0.0002
1365; 34.8; 36; 0.0003
1370; 33.9; 7; 0.0001
1375; 33.4; 27; 0.0002
1380; 32.9; 60; 0.0006
1385; 33.0; 28; 0.0004
1390; 31.9; 56; 0.0005
1395; 31.3; 21; 0.0002
1400; 31.1; 21; 0.0002
1405; 29.8; 42; 0.0004
1410; 29.7; 38; 0.0004
1415; 29.3; 43; 0.0005
1420; 28.8; 77; 0.0006
1425; 28.1; 61; 0.0004
1430; 27.8; 34; 0.0004
1435; 27.7; 60; 0.0007
1440; 27.4; 57; 0.0004
1445; 27.2; 28; 0.0004
1450; 26.4; 19; 0.0002
1455; 25.9; 54; 0.0004
1460; 25.8; 0; 0.0000
1465; 25.6; 9; 0.0001
1470; 25.8; 0; 0.0000
1475; 25.4; 0; 0.0000
1480; 24.7; 0; 0.0000
1485; 24.6; 0; 0.0000
1490; 24.3; 10; 0.0001
1495; 24.1; 5; 0.0000
1500; 23.7; 0; 0.0000
1505; 23.4; 0; 0.0000
1510; 23.2; 0; 0.0000
1515; 23.0; 3; 0.0000
1520; 22.6; 0; 0.0000
1525; 22.4; 0; 0.0000
1530; 22.3; 0; 0.0000
1535; 21.7; 0; 0.0000

File: data/rise_materials/Testdata-481.txt
Keywords
Material1;Material2;Material3;Material4;Product;Object;Scenario;Method;Reference;Comment;Owner;IsPublic;ImportDate
RPPVC;XLPE;;;cable FIPEC-15 1x95 mm2 ;Low Voltage 0,6/1 kV;;ISO 5660;FIPEC Final Report on the European Commission, SMT4-CT96-2059, 410pp, ISBN 0 9532312 5 9, London 2000;;;1;2005-10-03 08:09:54
Scalars
Flux (kW/m2);tig (s);qmax (kw/m2);qtotal (MJ/m2);q180 (kw/m2);q300 (kw/m2);Mass loss (g);DHc (MJ/kg);Peak smoke production (m2/m2s);Total smoke produced (m2/m2);Specific extinction area (avg) (m2/kg);Area (m2);Thickness (mm);Density (kg/m3)
50;33;289;170.77;63.11;48.87;88.8;16.20;;;;0.008600;22.5;
VectorData
Time (s);HRR (kW/m2);SEA (m2/kg);SPR (m2/s)
0; 0.0; 21; 0.0003
5; 0.0; 0; 0.0003
10; 0.0; 0; 0.0006
15; 0.0; 1024; 0.0031
20; 0.0; 944; 0.0241
25; 0.0; 1029; 0.0328
30; 1.6; 1338; 0.0455
35; 29.8; 657; 0.0397
40; 57.8; 305; 0.0252
45; 73.1; 288; 0.0230
50; 82.4; 332; 0.0289
55; 83.7; 248; 0.0233
60; 80.9; 260; 0.0223
65; 79.6; 336; 0.0264
70; 79.2; 318; 0.0240
75; 81.6; 310; 0.0267
80; 80.8; 337; 0.0270
85; 79.8; 357; 0.0287
90; 79.4; 360; 0.0280
95; 80.0; 393; 0.0274
100; 78.4; 344; 0.0262
105; 76.0; 337; 0.0244
110; 73.7; 302; 0.0218
115; 72.2; 271; 0.0189
120; 71.6; 243; 0.0165
125; 69.4; 206; 0.0146
130; 66.6; 677; 0.0129
135; 64.8; 396; 0.0126
140; 64.6; 0; 0.0122
145; 63.9; 0; 0.0118
150; 60.7; 0; 0.0125
155; 59.5; 268; 0.0108
160; 58.1; 103; 0.0107
165; 54.0; 91; 0.0100
170; 53.6; 109; 0.0082
175; 55.6; 73; 0.0096
180; 54.9; 43; 0.0092
185; 51.0; 67; 0.0068
190; 43.0; 213; 0.0059
195; 37.8; 156; 0.0070
200; 34.5; 178; 0.0068
205; 29.4; 344; 0.0072
210; 27.9; 808; 0.0064
215; 27.1; 80; 0.0053
220; 28.3; 186; 0.0072
225; 30.3; 0; 0.0052
230; 30.6; 0; 0.0054
235; 31.3; 323; 0.0053
240; 29.4; 27; 0.0045
245; 28.4; 38; 0.0060
250; 31.1; 305; 0.0046
255; 31.2; 90; 0.0032
260; 30.6; 99; 0.0039
265; 29.6; 107; 0.0033
270; 28.4; 102; 0.0031
275; 27.7; 102; 0.0031
280; 26.6; 94; 0.0029
285; 24.7; 89; 0.0030
290; 25.4; 129; 0.0038
295; 26.0; 87; 0.0024
300; 25.2; 85; 0.0026
305; 25.0; 115; 0.0032
310; 25.1; 100; 0.0029
315; 26.7; 97; 0.0033
320; 25.7; 84; 0.0025
325; 21.5; 305; 0.0055
330; 22.5; 140; 0.0061
335; 28.5; 94; 0.0040
340; 28.4; 206; 0.0033
345; 25.6; 148; 0.0035
350; 25.2; 142; 0.0039
355; 25.3; 131; 0.0040
360; 24.3; 151; 0.0044
365; 25.6; 159; 0.0043
370; 27.0; 145; 0.0041
375; 26.8; 151; 0.0051
380; 27.4; 149; 0.0051
385; 28.0; 173; 0.0052
390; 28.0; 174; 0.0047
395; 29.4; 129; 0.0038
400; 29.9; 127; 0.0034
405; 30.2; 111; 0.0033
410; 31.0; 95; 0.0034
415; 33.4; 104; 0.0032
420; 33.7; 73; 0.0022
425; 31.5; 86; 0.0030
430; 31.2; 96; 0.0035
435; 31.3; 67; 0.0023
440; 32.3; 78; 0.0026
445; 35.0; 66; 0.0021
450; 35.5; 51; 0.0020
455; 34.3; 55; 0.0024
460; 34.7; 59; 0.0023
465; 35.7; 73; 0.0026
470; 38.7; 47; 0.0019
475; 40.2; 36; 0.0016
480; 40.5; 38; 0.0017
485; 41.4; 58; 0.0025
490; 41.1; 52; 0.0021
495; 41.7; 59; 0.0027
500; 44.6; 43; 0.0021
505; 45.8; 42; 0.0021
510; 45.2; 82; 0.0039
515; 46.2; 62; 0.0029
520; 48.2; 65; 0.0032
525; 49.5; 52; 0.0026
530; 50.0; 51; 0.0027
535; 52.1; 47; 0.0028
540; 54.1; 46; 0.0025
545; 53.2; 55; 0.0029
550; 54.3; 62; 0.0035
555; 57.1; 53; 0.0033
560; 57.2; 55; 0.0033
565; 56.2; 60; 0.0036
570; 55.8; 64; 0.0042
575; 56.7; 71; 0.0046
580; 59.9; 51; 0.0032
585; 61.8; 77; 0.0046
590; 62.1; 72; 0.0049
595; 64.1; 66; 0.0047
600; 66.7; 70; 0.0051
605; 69.0; 85; 0.0060
610; 72.3; 75; 0.0054
615; 73.7; 85; 0.0064
620; 76.4; 99; 0.0075
625; 78.1; 74; 0.0060
630; 80.9; 88; 0.0073
635; 83.2; 88; 0.0079
640; 88.7; 110; 0.0097
645; 95.2; 120; 0.0109
650; 100.7; 127; 0.0126
655; 105.0; 149; 0.0150
660; 106.5; 148; 0.0147
665; 109.5; 165; 0.0162
670; 111.3; 148; 0.0159
675; 113.2; 148; 0.0162
680; 114.6; 154; 0.0170
685; 113.4; 178; 0.0193
690; 110.9; 165; 0.0175
695; 111.8; 172; 0.0189
700; 109.1; 168; 0.0186
705; 105.5; 167; 0.0180
710; 105.5; 174; 0.0171
715; 104.1; 166; 0.0165
720; 99.6; 134; 0.0147
725; 92.8; 147; 0.0133
730; 87.7; 137; 0.0121
735; 84.2; 123; 0.0115
740; 79.3; 100; 0.0081
745; 76.7; 86; 0.0075
750; 72.5; 71; 0.0060
755; 67.0; 70; 0.0052
760; 61.5; 63; 0.0047
765; 58.0; 60; 0.0045
770; 54.9; 55; 0.0040
775; 51.0; 61; 0.0045
780; 49.8; 62; 0.0045
785; 48.4; 58; 0.0039
790; 46.9; 59; 0.0040
795; 43.0; 58; 0.0039
800; 40.4; 73; 0.0047
805; 38.3; 80; 0.0048
810; 36.0; 95; 0.0061
815; 37.2; 77; 0.0049
820; 37.0; 78; 0.0047
825; 33.8; 83; 0.0050
830; 32.9; 97; 0.0055
835; 32.9; 81; 0.0049
840; 31.0; 92; 0.0056
845; 30.4; 108; 0.0062
850; 29.8; 99; 0.0052
855; 29.9; 108; 0.0058
860; 29.3; 95; 0.0054
865; 27.8; 107; 0.0059
870; 26.3; 118; 0.0067
875; 25.3; 122; 0.0070
880; 26.4; 98; 0.0055
885; 25.7; 107; 0.0056
890; 24.3; 133; 0.0068
895; 24.5; 133; 0.0071
900; 24.9; 105; 0.0055
905; 24.7; 130; 0.0067
910; 24.4; 130; 0.0067
915; 24.2; 120; 0.0058
920; 24.3; 113; 0.0054
925; 24.0; 122; 0.0062
930; 23.6; 135; 0.0063
935; 24.0; 127; 0.0059
940; 24.0; 123; 0.0058
945; 24.5; 137; 0.0064
950; 24.6; 114; 0.0056
955; 24.3; 122; 0.0057
960; 24.7; 110; 0.0048
965; 24.2; 141; 0.0063
970; 23.9; 127; 0.0056
975; 24.0; 126; 0.0053
980; 24.3; 125; 0.0056
985; 25.2; 120; 0.0056
990; 25.1; 152; 0.0062
995; 25.2; 143; 0.0058
1000; 26.5; 120; 0.0054
1005; 27.8; 119; 0.0053
1010; 28.0; 117; 0.0049
1015; 28.0; 130; 0.0054
1020; 28.8; 125; 0.0050
1025; 29.9; 144; 0.0056
1030; 31.5; 126; 0.0048
1035; 33.6; 131; 0.0050
1040; 34.4; 105; 0.0044
1045; 33.9; 123; 0.0051
1050; 35.2; 142; 0.0054
1055; 36.7; 130; 0.0049
1060; 39.0; 150; 0.0055
1065; 41.2; 136; 0.0051
1070; 43.1; 135; 0.0052
1075; 43.9; 175; 0.0063
1080; 45.2; 210; 0.0071
1085; 46.5; 202; 0.0070
1090; 49.4; 214; 0.0077
1095; 51.5; 223; 0.0086
1100; 52.3; 277; 0.0098
1105; 55.0; 296; 0.0103
1110; 57.6; 316; 0.0115
1115; 59.7; 432; 0.0135
1120; 62.3; 428; 0.0138
1125; 64.1; 420; 0.0140
1130; 65.5; 421; 0.0148
1135; 67.8; 517; 0.0159
1140; 69.6; 615; 0.0172
1145; 71.8; 572; 0.0185
1150; 74.1; 555; 0.0187
1155; 76.7; 659; 0.0197
1160; 78.9; 722; 0.0205
1165; 81.9; 672; 0.0220
1170; 84.8; 659; 0.0230
1175; 88.3; 764; 0.0243
1180; 91.5; 885; 0.0265
1185; 94.7; 817; 0.0269
1190; 98.4; 946; 0.0295
1195; 101.9; 813; 0.0293
1200; 105.0; 785; 0.0307
1205; 109.6; 1016; 0.0332
1210; 113.9; 1074; 0.0357
1215; 118.2; 961; 0.0346
1220; 122.9; 1040; 0.0380
1225; 126.3; 962; 0.0373
1230; 132.7; 1029; 0.0393
1235; 138.8; 1052; 0.0403
1240; 146.1; 1007; 0.0434
1245; 151.2; 965; 0.0425
1250; 155.2; 1134; 0.0482
1255; 162.9; 1094; 0.0481
1260; 170.3; 1068; 0.0509
1265; 177.5; 1115; 0.0536
1270; 185.7; 1097; 0.0533
1275; 193.0; 1055; 0.0557
1280; 200.5; 1182; 0.0602
1285; 204.0; 1159; 0.0612
1290; 209.3; 1160; 0.0633
1295; 214.7; 1126; 0.0617
1300; 219.3; 1093; 0.0641
1305; 224.9; 1059; 0.0620
1310; 229.3; 1103; 0.0667
1315; 235.1; 1100; 0.0682
1320; 242.3; 1181; 0.0717
1325; 249.6; 1168; 0.0699
1330; 257.2; 1122; 0.0698
1335; 261.6; 1122; 0.0722
1340; 268.2; 1062; 0.0734
1345; 272.0; 1106; 0.0760
1350; 273.0; 1121; 0.0738
1355; 272.9; 1079; 0.0738
1360; 271.8; 1158; 0.0760
1365; 269.5; 1168; 0.0735
1370; 270.2; 1183; 0.0756
1375; 275.8; 1119; 0.0776
1380; 275.6; 1083; 0.0759
1385; 280.1; 1151; 0.0758
1390; 281.7; 1120; 0.0777
1395; 283.9; 1150; 0.0791
1400; 285.5; 1144; 0.0776
1405; 288.2; 1119; 0.0778
1410; 288.9; 1153; 0.0810
1415; 285.0; 1103; 0.0756
1420; 287.7; 1120; 0.0772
1425; 286.3; 1114; 0.0770
1430; 285.6; 1123; 0.0766
1435; 282.5; 1089; 0.0760
1440; 277.8; 1132; 0.0755
1445; 275.1; 1156; 0.0753
1450; 270.7; 1198; 0.0750
1455; 266.4; 1216; 0.0758
1460; 262.1; 1114; 0.0717
1465; 260.4; 1086; 0.0700
1470; 256.2; 1074; 0.0691
1475; 252.2; 1200; 0.0677
1480; 246.6; 1196; 0.0669
1485; 245.7; 1176; 0.0679
1490; 241.2; 1161; 0.0660
1495; 239.9; 1063; 0.0646
1500; 237.4; 1100; 0.0623
1505; 236.1; 1120; 0.0645
1510; 232.3; 1087; 0.0598
1515; 228.8; 1128; 0.0600
1520; 223.8; 1177; 0.0584
1525; 220.2; 1137; 0.0611
1530; 214.9; 1108; 0.0583
1535; 211.2; 1233; 0.0560
1540; 206.8; 1007; 0.0529
1545; 205.7; 1136; 0.0541
1550; 202.1; 1184; 0.0536
1555; 197.0; 1028; 0.0496
1560; 191.4; 1069; 0.0480
1565; 187.7; 1075; 0.0456
1570; 182.5; 1121; 0.0453
1575; 179.1; 986; 0.0417
1580; 171.5; 1037; 0.0412
1585; 169.7; 1205; 0.0412
1590; 164.5; 953; 0.0363
1595; 161.0; 873; 0.0360
1600; 156.1; 931; 0.0340
1605; 151.2; 1076; 0.0325
1610; 146.6; 999; 0.0312
1615; 143.1; 888; 0.0295
1620; 137.5; 850; 0.0283
1625; 131.9; 742; 0.0247
1630; 127.7; 832; 0.0239
1635; 122.0; 879; 0.0222
1640; 116.9; 765; 0.0200
1645; 113.3; 719; 0.0178
1650; 109.4; 564; 0.0155
1655; 104.0; 666; 0.0150
1660; 99.7; 665; 0.0129
1665; 96.4; 485; 0.0111
1670; 90.8; 452; 0.0089
1675; 87.9; 429; 0.0077
1680; 84.4; 360; 0.0065
1685; 80.4; 224; 0.0049
1690; 76.2; 192; 0.0037
1695; 72.9; 257; 0.0032
1700; 69.5; 161; 0.0026
1705; 66.2; 141; 0.0021
1710; 63.7; 125; 0.0013
1715; 60.8; 69; 0.0012
1720; 58.3; 59; 0.0008
1725; 55.6; 90; 0.0009
1730; 53.0; 58; 0.0007
1735; 51.4; 56; 0.0007
1740; 49.3; 46; 0.0006
1745; 47.2; 74; 0.0008
1750; 45.8; 39; 0.0005
1755; 43.8; 65; 0.0008
1760; 41.3; 70; 0.0007
1765; 40.6; 36; 0.0004
1770; 39.9; 58; 0.0007
1775; 38.8; 70; 0.0006
1780; 38.0; 101; 0.0007
1785; 36.4; 76; 0.0006
1790; 35.4; 69; 0.0007
1795; 35.0; 77; 0.0007
1800; 34.2; 91; 0.0009
1805; 33.6; 66; 0.0006
1810; 32.0; 58; 0.0006
1815; 31.0; 83; 0.0007
1820; 30.5; 74; 0.0007
1825; 29.1; 70; 0.0007
1830; 28.7; 73; 0.0007
1835; 28.4; 107; 0.0010
1840; 27.2; 64; 0.0007
1845; 26.6; 87; 0.0006
1850; 25.9; 134; 0.0010
1855; 25.5; 73; 0.0008
1860; 25.3; 94; 0.0010
1865; 24.9; 139; 0.0009
1870; 24.5; 239; 0.0011
1875; 23.6; 119; 0.0010
1880; 23.3; 199; 0.0009
1885; 23.4; 146; 0.0011
1890; 23.1; 89; 0.0008
1895; 22.8; 53; 0.0005
1900; 23.2; 56; 0.0007
1905; 22.7; 102; 0.0007
1910; 22.2; 139; 0.0007
1915; 21.8; 159; 0.0008
1920; 21.5; 127; 0.0008
1925; 21.6; 108; 0.0008
1930; 21.1; 124; 0.0009
1935; 21.1; 123; 0.0008
1940; 20.8; 137; 0.0012
1945; 20.1; 95; 0.0008
1950; 20.4; 100; 0.0006
1955; 20.3; 73; 0.0006
1960; 20.5; 65; 0.0006
1965; 19.9; 63; 0.0004
1970; 19.8; 70; 0.0005
1975; 19.8; 29; 0.0002
1980; 19.5; 29; 0.0002
1985; 19.8; 60; 0.0004
1990; 19.9; 0; 0.0000
1995; 19.3; 50; 0.0002
2000; 18.9; 30; 0.0002
2005; 18.8; 24; 0.0002
2010; 18.3; 12; 0.0001
2015; 18.2; 0; 0.0000
2020; 18.3; 33; 0.0001
2025; 18.8; 0; 0.0000
2030; 18.2; 0; 0.0000
2035; 18.0; 0; 0.0000
2040; 17.9; 14; 0.0001
2045; 17.9; 50; 0.0003
2050; 18.1; 58; 0.0003
2055; 17.6; 55; 0.0003
2060; 17.8; 15; 0.0001
2065; 17.9; 10; 0.0001
2070; 17.9; 12; 0.0001
2075; 17.8; 21; 0.0001
2080; 17.4; 61; 0.0001
2085; 17.2; 46; 0.0002
2090; 16.7; 41; 0.0003
2095; 16.9; 48; 0.0002
2100; 16.8; 98; 0.0003
2105; 16.3; 12; 0.0001
2110; 16.2; 17; 0.0002

File: data/rise_materials/Testdata-482.txt
Keywords
Material1;Material2;Material3;Material4;Product;Object;Scenario;Method;Reference;Comment;Owner;IsPublic;ImportDate
RPPVC;XLPE;;;cable FIPEC-15 1x95 mm2 ;Low Voltage 0,6/1 kV;;ISO 5660;FIPEC Final Report on the European Commission, SMT4-CT96-2059, 410pp, ISBN 0 9532312 5 9, London 2000;;;1;2005-10-03 08:11:31
Scalars
Flux (kW/m2);tig (s);qmax (kw/m2);qtotal (MJ/m2);q180 (kw/m2);q300 (kw/m2);Mass loss (g);DHc (MJ/kg);Peak smoke production (m2/m2s);Total smoke produced (m2/m2);Specific extinction area (avg) (m2/kg);Area (m2);Thickness (mm);Density (kg/m3)
35;155;198;160.60;23.81;22.72;87.2;15.57;;;;0.008600;22.5;
VectorData
Time (s);HRR (kW/m2);SEA (m2/kg);SPR (m2/s)
0; 0.0; 0; 0.0000
5; 0.0; 0; 0.0000
10; 0.0; 0; 0.0002
15; 0.1; 0; 0.0001
20; 0.0; 0; 0.0007
25; 0.0; 632; 0.0015
30; 0.0; 1140; 0.0027
35; 0.0; 1764; 0.0071
40; 0.0; 974; 0.0121
45; 0.5; 753; 0.0145
50; 0.9; 752; 0.0147
55; 0.6; 960; 0.0150
60; 0.9; 961; 0.0166
65; 1.8; 931; 0.0172
70; 3.2; 925; 0.0218
75; 6.2; 847; 0.0264
80; 8.4; 1086; 0.0318
85; 6.0; 883; 0.0335
90; 3.6; 1046; 0.0374
95; 3.1; 1035; 0.0347
100; 2.5; 679; 0.0284
105; 1.5; 625; 0.0252
110; 1.0; 941; 0.0320
115; 0.9; 909; 0.0263
120; 1.4; 922; 0.0276
125; 3.5; 945; 0.0288
130; 4.1; 1028; 0.0292
135; 5.7; 975; 0.0278
140; 13.8; 997; 0.0291
145; 26.1; 874; 0.0254
150; 37.5; 869; 0.0272
155; 42.8; 773; 0.0243
160; 44.9; 675; 0.0210
165; 48.3; 356; 0.0127
170; 48.5; 350; 0.0162
175; 47.7; 314; 0.0167
180; 45.4; 363; 0.0195
185; 45.9; 271; 0.0155
190; 48.0; 268; 0.0145
195; 48.5; 302; 0.0149
200; 45.1; 281; 0.0161
205; 40.6; 267; 0.0131
210; 39.9; 309; 0.0133
215; 37.7; 242; 0.0133
220; 33.9; 334; 0.0169
225; 30.7; 361; 0.0161
230; 23.7; 340; 0.0167
235; 14.0; 318; 0.0152
240; 9.6; 312; 0.0136
245; 12.9; 383; 0.0172
250; 13.9; 383; 0.0163
255; 12.2; 497; 0.0245
260; 11.9; 581; 0.0339
265; 10.9; 978; 0.0248
270; 9.5; 1471; 0.0191
275; 9.6; 540; 0.0201
280; 11.3; 644; 0.0193
285; 12.0; 626; 0.0193
290; 11.2; 489; 0.0198
295; 11.1; 620; 0.0203
300; 10.7; 572; 0.0174
305; 11.3; 448; 0.0147
310; 12.3; 505; 0.0162
315; 12.1; 639; 0.0172
320; 11.1; 439; 0.0152
325; 11.6; 469; 0.0159
330; 13.1; 682; 0.0161
335; 12.7; 627; 0.0163
340; 10.5; 603; 0.0168
345; 10.6; 557; 0.0159
350; 12.9; 517; 0.0146
355; 14.1; 481; 0.0154
360; 14.1; 815; 0.0195
365; 15.5; 876; 0.0216
370; 18.0; 486; 0.0151
375; 20.3; 561; 0.0135
380; 20.8; 423; 0.0131
385; 19.3; 308; 0.0134
390; 19.8; 413; 0.0141
395; 20.9; 546; 0.0138
400; 22.1; 530; 0.0137
405; 23.8; 594; 0.0116
410; 24.2; 622; 0.0134
415; 26.9; 506; 0.0097
420; 27.5; 0; 0.0102
425; 25.7; 527; 0.0083
430; 25.1; 119; 0.0079
435; 26.2; 249; 0.0093
440; 26.8; 1227; 0.0092
445; 27.1; 349; 0.0085
450; 26.1; 327; 0.0090
455; 23.3; 343; 0.0085
460; 19.6; 375; 0.0098
465; 17.3; 377; 0.0101
470; 16.1; 339; 0.0093
475; 15.1; 453; 0.0112
480; 14.9; 594; 0.0125
485; 14.4; 639; 0.0150
490; 14.8; 575; 0.0130
495; 15.2; 628; 0.0122
500; 15.2; 517; 0.0126
505; 14.9; 504; 0.0120
510; 14.8; 530; 0.0121
515; 14.3; 605; 0.0107
520; 14.1; 711; 0.0101
525; 14.8; 513; 0.0103
530; 14.7; 421; 0.0101
535; 14.4; 381; 0.0093
540; 14.0; 564; 0.0107
545; 14.2; 524; 0.0108
550; 15.0; 391; 0.0091
555; 15.1; 533; 0.0107
560; 14.7; 496; 0.0099
565; 14.4; 469; 0.0106
570; 13.7; 431; 0.0094
575; 14.2; 510; 0.0103
580; 14.9; 456; 0.0104
585; 15.5; 498; 0.0114
590; 14.3; 486; 0.0125
595; 15.1; 475; 0.0122
600; 15.9; 500; 0.0117
605; 15.8; 955; 0.0105
610; 17.2; 0; 0.0131
615; 18.0; 735; 0.0141
620; 17.3; 267; 0.0104
625; 19.2; 438; 0.0132
630; 23.4; 533; 0.0126
635; 25.7; 431; 0.0115
640; 24.3; 1752; 0.0117
645; 23.8; 333; 0.0120
650; 26.0; 131; 0.0087
655; 26.6; 143; 0.0073
660; 25.7; 311; 0.0105
665; 24.8; 394; 0.0105
670; 19.0; 246; 0.0101
675; 14.6; 210; 0.0086
680; 16.4; 552; 0.0110
685; 19.7; 0; 0.0089
690; 18.3; 911; 0.0152
695; 17.5; 1035; 0.0211
700; 21.6; 552; 0.0194
705; 26.1; 161; 0.0156
710; 28.6; 338; 0.0236
715; 29.1; 1149; 0.0237
720; 23.6; 373; 0.0135
725; 15.8; 228; 0.0091
730; 19.9; 263; 0.0108
735; 26.6; 260; 0.0104
740; 23.8; 325; 0.0129
745; 25.6; 605; 0.0261
750; 31.3; 606; 0.0232
755; 34.2; 250; 0.0107
760; 39.4; 338; 0.0162
765; 41.1; 508; 0.0210
770; 41.6; 281; 0.0119
775; 45.1; 318; 0.0148
780; 45.9; 239; 0.0107
785; 48.3; 208; 0.0097
790; 50.5; 196; 0.0100
795; 53.0; 181; 0.0095
800; 54.0; 133; 0.0070
805; 54.5; 168; 0.0089
810; 57.2; 136; 0.0070
815; 56.8; 133; 0.0076
820; 59.0; 131; 0.0079
825; 61.7; 143; 0.0082
830; 64.2; 130; 0.0076
835; 66.8; 122; 0.0072
840; 69.0; 140; 0.0086
845; 70.3; 120; 0.0077
850; 74.4; 134; 0.0089
855; 78.1; 110; 0.0071
860; 78.6; 133; 0.0091
865; 76.9; 139; 0.0099
870; 77.9; 136; 0.0097
875; 78.1; 119; 0.0087
880; 79.4; 103; 0.0073
885; 79.3; 99; 0.0071
890; 82.5; 111; 0.0087
895; 84.2; 116; 0.0089
900; 88.6; 113; 0.0086
905; 90.2; 109; 0.0085
910; 86.6; 138; 0.0105
915; 82.1; 123; 0.0101
920; 82.8; 119; 0.0092
925; 87.2; 91; 0.0077
930; 87.3; 116; 0.0104
935; 84.5; 140; 0.0115
940; 86.2; 152; 0.0127
945; 83.2; 122; 0.0105
950; 74.5; 108; 0.0092
955; 75.1; 139; 0.0112
960; 78.9; 72; 0.0062
965; 74.1; 86; 0.0074
970; 66.5; 117; 0.0087
975; 64.4; 93; 0.0070
980; 57.8; 87; 0.0070
985; 54.8; 96; 0.0073
990; 50.6; 125; 0.0084
995; 45.9; 109; 0.0073
1000; 44.8; 127; 0.0088
1005; 47.8; 153; 0.0104
1010; 47.4; 134; 0.0092
1015; 44.4; 217; 0.0146
1020; 41.1; 198; 0.0131
1025; 31.9; 164; 0.0105
1030; 28.5; 123; 0.0079
1035; 26.4; 167; 0.0105
1040; 25.6; 151; 0.0091
1045; 23.3; 266; 0.0160
1050; 20.4; 379; 0.0209
1055; 19.9; 285; 0.0167
1060; 20.5; 329; 0.0186
1065; 23.8; 361; 0.0192
1070; 23.8; 464; 0.0253
1075; 22.3; 325; 0.0165
1080; 22.9; 521; 0.0278
1085; 19.0; 313; 0.0160
1090; 15.5; 306; 0.0146
1095; 14.5; 357; 0.0173
1100; 14.5; 323; 0.0163
1105; 15.4; 380; 0.0186
1110; 14.3; 517; 0.0249
1115; 11.8; 487; 0.0234
1120; 11.4; 549; 0.0252
1125; 11.7; 479; 0.0211
1130; 11.7; 511; 0.0221
1135; 10.8; 536; 0.0254
1140; 10.4; 569; 0.0266
1145; 10.5; 514; 0.0221
1150; 10.2; 568; 0.0245
1155; 10.7; 531; 0.0224
1160; 10.8; 564; 0.0237
1165; 10.1; 537; 0.0244
1170; 9.0; 547; 0.0235
1175; 8.1; 560; 0.0225
1180; 8.5; 514; 0.0204
1185; 8.9; 619; 0.0217
1190; 8.9; 579; 0.0207
1195; 8.5; 508; 0.0223
1200; 8.1; 525; 0.0204
1205; 8.0; 537; 0.0190
1210; 7.8; 486; 0.0190
1215; 7.6; 539; 0.0193
1220; 7.3; 607; 0.0205
1225; 7.4; 589; 0.0197
1230; 7.3; 587; 0.0198
1235; 7.4; 507; 0.0191
1240; 7.5; 551; 0.0184
1245; 7.1; 719; 0.0197
1250; 6.9; 585; 0.0190
1255; 6.7; 519; 0.0182
1260; 6.4; 610; 0.0176
1265; 6.3; 539; 0.0171
1270; 6.2; 498; 0.0182
1275; 6.4; 574; 0.0182
1280; 6.6; 529; 0.0173
1285; 6.1; 555; 0.0176
1290; 6.4; 533; 0.0166
1295; 7.1; 500; 0.0166
1300; 6.7; 517; 0.0164
1305; 6.6; 549; 0.0168
1310; 7.0; 536; 0.0162
1315; 7.3; 500; 0.0152
1320; 6.8; 518; 0.0146
1325; 6.2; 545; 0.0156
1330; 5.9; 498; 0.0157
1335; 5.8; 420; 0.0131
1340; 6.2; 431; 0.0136
1345; 6.8; 526; 0.0147
1350; 6.5; 600; 0.0145
1355; 5.9; 484; 0.0136
1360; 5.6; 450; 0.0138
1365; 5.5; 488; 0.0140
1370; 5.8; 452; 0.0125
1375; 6.0; 463; 0.0132
1380; 6.0; 480; 0.0125
1385; 5.6; 493; 0.0135
1390; 5.7; 450; 0.0123
1395; 6.2; 423; 0.0110
1400; 5.7; 389; 0.0116
1405; 5.2; 388; 0.0128
1410; 5.5; 536; 0.0121
1415; 5.4; 658; 0.0109
1420; 5.0; 432; 0.0110
1425; 5.3; 418; 0.0104
1430; 5.6; 403; 0.0101
1435; 5.6; 405; 0.0104
1440; 5.7; 430; 0.0107
1445; 5.6; 418; 0.0105
1450; 5.4; 400; 0.0097
1455; 5.7; 428; 0.0102
1460; 5.6; 362; 0.0095
1465; 4.9; 397; 0.0100
1470; 5.1; 411; 0.0086
1475; 5.9; 431; 0.0089
1480; 6.1; 338; 0.0080
1485; 6.1; 379; 0.0086
1490; 5.8; 374; 0.0081
1495; 5.2; 348; 0.0080
1500; 5.2; 412; 0.0076
1505; 5.7; 356; 0.0078
1510; 6.2; 304; 0.0077
1515; 5.4; 352; 0.0072
1520; 4.8; 386; 0.0072
1525; 5.5; 386; 0.0075
1530; 5.9; 397; 0.0063
1535; 6.7; 311; 0.0063
1540; 6.6; 286; 0.0065
1545; 6.8; 397; 0.0063
1550; 7.7; 388; 0.0060
1555; 6.9; 295; 0.0054
1560; 7.2; 303; 0.0055
1565; 7.1; 429; 0.0052
1570; 8.4; 271; 0.0047
1575; 9.8; 276; 0.0051
1580; 10.6; 362; 0.0052
1585; 10.9; 287; 0.0048
1590; 11.2; 283; 0.0045
1595; 12.8; 290; 0.0037
1600; 13.7; 272; 0.0037
1605; 12.8; 210; 0.0035
1610; 12.8; 226; 0.0035
1615; 15.1; 197; 0.0030
1620; 16.6; 171; 0.0028
1625; 19.2; 217; 0.0031
1630; 21.8; 392; 0.0042
1635; 23.1; 170; 0.0032
1640; 25.3; 118; 0.0023
1645; 27.1; 261; 0.0031
1650; 29.9; 122; 0.0020
1655; 31.8; 107; 0.0018
1660; 34.1; 127; 0.0021
1665; 36.4; 119; 0.0024
1670; 39.1; 129; 0.0024
1675; 41.8; 158; 0.0027
1680; 45.4; 171; 0.0032
1685; 47.4; 159; 0.0035
1690; 50.4; 213; 0.0041
1695; 53.2; 297; 0.0053
1700; 55.6; 291; 0.0058
1705; 59.8; 299; 0.0060
1710; 63.8; 337; 0.0071
1715; 66.9; 365; 0.0081
1720; 69.6; 406; 0.0092
1725; 73.2; 415; 0.0101
1730; 76.6; 474; 0.0113
1735; 80.3; 516; 0.0127
1740; 85.1; 553; 0.0152
1745; 90.1; 612; 0.0157
1750; 92.3; 559; 0.0165
1755; 96.7; 682; 0.0182
1760; 100.9; 752; 0.0200
1765; 106.9; 672; 0.0217
1770; 111.2; 771; 0.0231
1775; 115.4; 712; 0.0246
1780; 118.1; 801; 0.0267
1785; 121.9; 1055; 0.0292
1790; 124.3; 819; 0.0294
1795; 127.8; 905; 0.0333
1800; 132.4; 968; 0.0329
1805; 137.3; 958; 0.0341
1810; 140.9; 962; 0.0361
1815; 145.5; 1031; 0.0357
1820; 151.6; 995; 0.0365
1825; 161.6; 870; 0.0386
1830; 167.9; 1050; 0.0412
1835; 171.5; 1109; 0.0420
1840; 174.7; 1016; 0.0430
1845; 178.1; 1082; 0.0443
1850; 178.9; 1073; 0.0494
1855; 176.6; 1010; 0.0483
1860; 175.9; 1111; 0.0494
1865; 176.4; 1057; 0.0504
1870; 176.7; 1117; 0.0517
1875; 179.8; 1052; 0.0501
1880; 181.4; 1080; 0.0496
1885; 184.3; 1114; 0.0511
1890; 187.9; 1107; 0.0506
1895; 190.9; 1224; 0.0511
1900; 192.4; 1110; 0.0513
1905; 192.4; 1037; 0.0530
1910; 194.1; 1098; 0.0528
1915; 195.2; 1115; 0.0522
1920; 195.2; 1115; 0.0537
1925; 193.0; 1054; 0.0525
1930; 191.2; 1097; 0.0551
1935; 189.4; 1102; 0.0547
1940; 189.2; 1122; 0.0568
1945; 185.4; 1107; 0.0548
1950; 182.7; 1152; 0.0561
1955; 181.4; 1139; 0.0552
1960; 182.1; 1201; 0.0551
1965; 179.0; 1201; 0.0527
1970; 176.3; 1219; 0.0554
1975; 178.0; 1162; 0.0549
1980; 176.5; 1153; 0.0540
1985; 175.4; 1229; 0.0531
1990; 177.6; 1178; 0.0521
1995; 175.6; 1156; 0.0528
2000; 177.3; 1240; 0.0521
2005; 178.1; 1229; 0.0549
2010; 178.9; 1069; 0.0516
2015; 179.2; 1198; 0.0517
2020; 182.0; 1225; 0.0527
2025; 183.4; 1224; 0.0547
2030; 185.5; 1176; 0.0528
2035; 187.9; 1210; 0.0518
2040; 190.0; 1181; 0.0527
2045; 190.8; 1098; 0.0524
2050; 193.5; 1186; 0.0541
2055; 196.5; 1065; 0.0526
2060; 198.2; 1137; 0.0544
2065; 198.0; 1157; 0.0548
2070; 197.0; 1131; 0.0557
2075; 196.7; 1166; 0.0542
2080; 195.2; 1113; 0.0536
2085; 192.2; 1124; 0.0535
2090; 189.1; 1096; 0.0513
2095; 188.1; 1056; 0.0517
2100; 187.0; 1109; 0.0543
2105; 186.0; 1078; 0.0519
2110; 184.4; 1146; 0.0503
2115; 185.4; 1204; 0.0501
2120; 184.9; 1126; 0.0501
2125; 185.4; 1172; 0.0515
2130; 184.5; 1149; 0.0489
2135; 186.4; 1069; 0.0480
2140; 186.2; 1067; 0.0491
2145; 186.1; 1151; 0.0500
2150; 186.0; 1096; 0.0469
2155; 185.0; 1092; 0.0478
2160; 184.7; 1037; 0.0464
2165; 184.1; 1042; 0.0467
2170; 183.7; 1057; 0.0471
2175; 181.4; 1056; 0.0473
2180; 178.9; 1005; 0.0460
2185; 177.2; 1044; 0.0457
2190; 176.6; 1109; 0.0448
2195; 174.3; 1130; 0.0459
2200; 170.3; 1042; 0.0437
2205; 168.2; 1032; 0.0428
2210; 166.4; 1067; 0.0428
2215; 163.8; 932; 0.0409
2220; 160.2; 1061; 0.0420
2225; 158.2; 1170; 0.0408
2230; 155.4; 990; 0.0387
2235; 153.9; 922; 0.0377
2240; 152.3; 995; 0.0381
2245; 148.7; 1082; 0.0366
2250; 146.4; 970; 0.0347
2255; 143.1; 869; 0.0336
2260; 142.6; 960; 0.0335
2265; 139.1; 1052; 0.0322
2270; 135.1; 967; 0.0319
2275; 131.4; 850; 0.0315
2280; 129.8; 930; 0.0302
2285; 126.1; 952; 0.0283
2290; 124.0; 941; 0.0273
2295; 121.5; 1056; 0.0267
2300; 118.2; 859; 0.0255
2305; 116.3; 814; 0.0253
2310; 113.1; 814; 0.0225
2315; 110.2; 736; 0.0212
2320; 108.6; 800; 0.0204
2325; 106.0; 688; 0.0200
2330; 103.3; 648; 0.0194
2335; 100.7; 766; 0.0172
2340; 98.6; 785; 0.0167
2345; 95.5; 622; 0.0152
2350; 93.4; 584; 0.0152
2355; 91.7; 620; 0.0141
2360; 89.1; 591; 0.0133
2365; 87.9; 561; 0.0119
2370; 85.3; 554; 0.0107
2375; 82.7; 460; 0.0100
2380; 80.9; 526; 0.0099
2385; 78.8; 516; 0.0088
2390; 77.0; 418; 0.0084
2395; 75.4; 397; 0.0073
2400; 73.7; 441; 0.0072
2405; 71.3; 358; 0.0065
2410; 68.3; 283; 0.0054
2415; 66.8; 290; 0.0047
2420; 65.5; 330; 0.0050
2425; 63.9; 284; 0.0043
2430; 61.8; 242; 0.0038
2435; 59.2; 217; 0.0032
2440; 56.7; 266; 0.0030
2445; 56.4; 177; 0.0025
2450; 55.2; 192; 0.0025
2455; 52.8; 151; 0.0021
2460; 51.9; 110; 0.0018
2465; 50.4; 155; 0.0018
2470; 48.9; 107; 0.0014
2475; 48.2; 100; 0.0013
2480; 47.5; 73; 0.0009
2485; 46.2; 52; 0.0007
2490; 44.8; 80; 0.0006
2495; 44.4; 84; 0.0007
2500; 43.2; 49; 0.0007
2505; 41.5; 53; 0.0005
2510; 40.3; 61; 0.0006
2515; 40.3; 29; 0.0003
2520; 39.3; 45; 0.0004
2525; 37.8; 25; 0.0002
2530; 37.0; 16; 0.0002
2535; 36.7; 3; 0.0000
2540; 35.5; 9; 0.0001
2545; 34.0; 4; 0.0000
2550; 33.4; 5; 0.0000
2555; 33.1; 7; 0.0001
2560; 31.2; 0; 0.0000
2565; 29.9; 0; 0.0000
2570; 29.2; 0; 0.0000
2575; 28.2; 0; 0.0000
2580; 27.6; 0; 0.0000
2585; 27.0; 0; 0.0000
2590; 25.7; 0; 0.0000
2595; 25.2; 10; 0.0000
2600; 23.8; 0; 0.0000
2605; 23.3; 27; 0.0002
2610; 22.8; 3; 0.0000
2615; 21.7; 39; 0.0002
2620; 21.0; 24; 0.0002
2625; 20.3; 3; 0.0000
2630; 19.9; 0; 0.0000
2635; 19.1; 0; 0.0000
2640; 18.6; 8; 0.0001
2645; 18.1; 7; 0.0000
2650; 17.8; 33; 0.0002
2655; 17.4; 12; 0.0001
2660; 17.2; 29; 0.0002
2665; 16.8; 76; 0.0003
2670; 17.1; 7; 0.0000
2675; 17.2; 11; 0.0001
2680; 16.8; 6; 0.0000
2685; 16.6; 46; 0.0001
2690; 16.0; 4; 0.0000
2695; 15.9; 0; 0.0000
2700; 15.5; 0; 0.0000
2705; 15.2; 1; 0.0000
2710; 15.3; 8; 0.0001
2715; 14.8; 18; 0.0001
2720; 15.4; 101; 0.0004
2725; 15.1; 40; 0.0002
2730; 14.5; 50; 0.0003
2735; 14.2; 34; 0.0002
2740; 14.2; 64; 0.0001
2745; 14.2; 17; 0.0001
2750; 14.1; 0; 0.0000
2755; 13.9; 0; 0.0000
2760; 13.7; 1; 0.0000
2765; 13.9; 78; 0.0002
2770; 13.4; 40; 0.0001
2775; 13.2; 22; 0.0001
2780; 13.5; 6; 0.0000
2785; 13.5; 6; 0.0000
2790; 13.2; 31; 0.0002
2795; 12.8; 0; 0.0001
2800; 12.5; 79; 0.0002
2805; 12.8; 0; 0.0000
2810; 12.7; 36; 0.0002
2815; 12.5; 95; 0.0002
2820; 12.5; 13; 0.0000
2825; 12.1; 25; 0.0001
2830; 12.3; 66; 0.0001
2835; 12.2; 68; 0.0002
2840; 12.0; 102; 0.0003
2845; 11.7; 67; 0.0002
2850; 12.0; 18; 0.0001
2855; 11.8; 9; 0.0000
2860; 11.8; 4; 0.0000
2865; 11.1; 0; 0.0000
2870; 11.5; 0; 0.0000
2875; 11.3; 0; 0.0000
2880; 11.2; 3; 0.0000
2885; 11.3; 0; 0.0000
2890; 10.9; 16; 0.0000
2895; 10.9; 28; 0.0001
2900; 10.6; 0; 0.0000
2905; 10.5; 20; 0.0001
2910; 10.4; 25; 0.0000
2915; 10.3; 12; 0.0000
2920; 10.8; 11; 0.0000
2925; 10.2; 22; 0.0001
2930; 10.2; 47; 0.0002
2935; 10.3; 98; 0.0003
2940; 10.7; 0; 0.0003
2945; 10.7; 119; 0.0003
2950; 10.5; 94; 0.0004
2955; 10.4; 82; 0.0004
2960; 10.1; 0; 0.0002
2965; 10.1; 115; 0.0002
2970; 10.2; 13; 0.0001
2975; 10.2; 20; 0.0001
2980; 10.1; 21; 0.0000
2985; 9.7; 10; 0.0000
2990; 9.6; 81; 0.0001
2995; 9.7; 41; 0.0001
3000; 9.7; 26; 0.0001
3005; 9.4; 244; 0.0003
3010; 9.3; 0; 0.0001
3015; 9.7; 31; 0.0001
3020; 9.5; 0; 0.0000
3025; 9.5; 11; 0.0000
3030; 9.3; 13; 0.0001
3035; 9.1; 57; 0.0001
3040; 9.6; 86; 0.0001
3045; 9.4; 56; 0.0001
3050; 9.4; 37; 0.0002
3055; 9.4; 92; 0.0003
3060; 9.6; 0; 0.0002
3065; 9.4; 49; 0.0001
