Repository: johodges/materials

## A Non-Dimensional Scaling Approach to Modeling Material Pyrolysis

This repository contains the data, scripts, and technical documents required to generate the SPyro cone validation cases.

## Instructions
* Clone this repository with submodules
  ```
  git clone --recurse-submodules https://github.com/johodges/materials
  ```
* Pre-process data
  ```
  python materials/scripts/initialize.py
  ```
* Build latest FDS (example for impi_intel_linux target, but use relevant make target for platform)
  ```
  git clone git@github.com:firemodels/fds.git && cd fds
  cd Build/impi_intel_linux
  ./make_fds.sh
  ln -s fds_impi_intel_linux fds
  cd ../..
  ```
* Run cases
  ```

File: data/rise_materials/Testdata-484.txt
Keywords
Material1;Material2;Material3;Material4;Product;Object;Scenario;Method;Reference;Comment;Owner;IsPublic;ImportDate
Polyolefin;XLPE;;;cable FIPEC-16 1x95 mm2;Low Voltage 0.6/1 kV;;ISO 5660;FIPEC Final Report on the European Commission, SMT4-CT96-2059, 410pp, ISBN 0 9532312 5 9, London 2000;;;1;2005-10-03 08:18:11
Scalars
Flux (kW/m2);tig (s);qmax (kw/m2);qtotal (MJ/m2);q180 (kw/m2);q300 (kw/m2);Mass loss (g);DHc (MJ/kg);Peak smoke production (m2/m2s);Total smoke produced (m2/m2);Specific extinction area (avg) (m2/kg);Area (m2);Thickness (mm);Density (kg/m3)
75;22;353;290.10;81.83;72.25;97.1;25.85;;;;0.008800;25;
VectorData
Time (s);HRR (kW/m2);SEA (m2/kg);SPR (m2/s)
0; 1.6; 2; 0.0001
5; 0.8; 0; 0.0001
10; 0.0; 0; 0.0004
15; 0.6; 113; 0.0014
20; 1.9; 218; 0.0052
25; 41.0; 150; 0.0061
30; 89.1; 36; 0.0022
35; 108.1; 58; 0.0037
40; 118.3; 113; 0.0066
45; 122.8; 159; 0.0093
50; 123.4; 190; 0.0115
55; 122.0; 225; 0.0136
60; 116.3; 207; 0.0126
65; 112.3; 230; 0.0123
70; 106.1; 264; 0.0117
75; 101.1; 237; 0.0111
80; 96.6; 203; 0.0096
85; 90.9; 180; 0.0077
90; 87.4; 173; 0.0069
95; 84.1; 145; 0.0059
100; 81.2; 148; 0.0052
105; 78.1; 129; 0.0043
110; 75.7; 97; 0.0034
115; 73.4; 82; 0.0029
120; 71.4; 55; 0.0020
125; 69.9; 55; 0.0018
130; 68.1; 59; 0.0016
135; 66.7; 43; 0.0015
140; 65.9; 34; 0.0013
145; 65.1; 42; 0.0012
150; 64.0; 30; 0.0009
155; 64.3; 30; 0.0009
160; 63.9; 32; 0.0009
165; 63.9; 29; 0.0009
170; 63.5; 27; 0.0009
175; 63.2; 35; 0.0011
180; 63.9; 29; 0.0009
185; 63.5; 23; 0.0008
190; 64.2; 33; 0.0012
195; 63.6; 28; 0.0009
200; 62.1; 33; 0.0012
205; 61.8; 32; 0.0011
210; 61.6; 26; 0.0009
215; 61.3; 28; 0.0008
220; 60.8; 42; 0.0010
225; 60.9; 32; 0.0010
230; 60.6; 25; 0.0008
235; 60.4; 26; 0.0008
240; 59.8; 28; 0.0008
245; 59.5; 22; 0.0006
250; 58.9; 19; 0.0006
255; 58.3; 28; 0.0008
260; 57.7; 22; 0.0006
265; 58.1; 18; 0.0005
270; 56.7; 19; 0.0005
275; 56.8; 10; 0.0003
280; 57.0; 18; 0.0005
285; 56.5; 27; 0.0006
290; 56.3; 15; 0.0004
295; 55.8; 9; 0.0003
300; 55.5; 10; 0.0003
305; 55.4; 8; 0.0002
310; 54.7; 13; 0.0003
315; 54.3; 23; 0.0005
320; 54.1; 20; 0.0005
325; 53.8; 9; 0.0003
330; 53.5; 4; 0.0001
335; 53.8; 14; 0.0003
340; 53.6; 7; 0.0002
345; 53.2; 15; 0.0005
350; 52.7; 10; 0.0002
355; 53.2; 14; 0.0003
360; 52.2; 11; 0.0003
365; 51.3; 11; 0.0003
370; 51.5; 8; 0.0002
375; 51.5; 10; 0.0002
380; 51.5; 13; 0.0003
385; 51.4; 9; 0.0002
390; 51.3; 3; 0.0001
395; 50.9; 19; 0.0004
400; 50.7; 7; 0.0002
405; 50.3; 9; 0.0003
410; 49.5; 11; 0.0003
415; 49.2; 13; 0.0004
420; 49.8; 7; 0.0002
425; 48.5; 0; 0.0000
430; 48.4; 6; 0.0001
435; 47.7; 14; 0.0004
440; 47.3; 6; 0.0002
445; 46.9; 11; 0.0003
450; 46.6; 6; 0.0002
455; 46.9; 8; 0.0002
460; 46.5; 3; 0.0001
465; 46.2; 13; 0.0003
470; 45.6; 0; 0.0000
475; 44.9; 0; 0.0000
480; 44.3; 2; 0.0001
485; 44.3; 11; 0.0003
490; 44.5; 6; 0.0002
495; 44.2; 7; 0.0002
500; 43.6; 10; 0.0003
505; 43.3; 5; 0.0001
510; 42.8; 0; 0.0000
515; 42.6; 0; 0.0000
520; 41.9; 1; 0.0000
525; 41.6; 6; 0.0002
530; 40.9; 0; 0.0000
535; 40.8; 1; 0.0000
540; 40.8; 7; 0.0002
545; 40.7; 3; 0.0001
550; 40.2; 0; 0.0000
555; 40.0; 6; 0.0002
560; 40.4; 0; 0.0000
565; 39.8; 0; 0.0000
570; 39.0; 0; 0.0000
575; 39.2; 1; 0.0000
580; 38.9; 0; 0.0000
585; 38.3; 3; 0.0001
590; 38.4; 0; 0.0000
595; 37.7; 2; 0.0001
600; 37.2; 4; 0.0001
605; 37.1; 4; 0.0001
610; 37.1; 5; 0.0002
615; 37.4; 9; 0.0003
620; 36.6; 4; 0.0001
625; 36.4; 1; 0.0000
630; 36.3; 2; 0.0001
635; 36.0; 5; 0.0002
640; 35.8; 2; 0.0001
645; 35.3; 9; 0.0003
650; 35.4; 5; 0.0002
655; 35.4; 8; 0.0002
660; 35.4; 0; 0.0000
665; 35.3; 1; 0.0000
670; 34.6; 3; 0.0001
675; 34.4; 7; 0.0002
680; 34.2; 1; 0.0000
685; 34.0; 4; 0.0001
690; 33.8; 0; 0.0000
695; 33.9; 1; 0.0000
700; 33.8; 1; 0.0000
705; 33.5; 1; 0.0000
710; 34.0; 0; 0.0000
715; 33.6; 0; 0.0000
720; 32.5; 3; 0.0001
725; 32.7; 3; 0.0001
730; 32.7; 6; 0.0002
735; 31.9; 9; 0.0003
740; 31.8; 0; 0.0000
745; 31.7; 0; 0.0000
750; 31.4; 5; 0.0002
755; 31.3; 0; 0.0000
760; 31.0; 10; 0.0004
765; 31.1; 11; 0.0004
770; 30.7; 6; 0.0002
775; 30.7; 9; 0.0004
780; 31.0; 4; 0.0001
785; 30.7; 4; 0.0001
790; 30.1; 5; 0.0002
795; 29.7; 5; 0.0002
800; 29.8; 7; 0.0002
805; 29.5; 3; 0.0001
810; 30.0; 5; 0.0002
815; 30.2; 0; 0.0000
820; 29.8; 0; 0.0000
825; 29.8; 5; 0.0002
830; 29.3; 0; 0.0000
835; 29.5; 7; 0.0003
840; 30.1; 0; 0.0000
845; 30.2; 2; 0.0001
850; 29.9; 8; 0.0003
855; 29.5; 9; 0.0003
860; 29.5; 4; 0.0002
865; 29.7; 3; 0.0001
870; 29.6; 5; 0.0002
875; 29.6; 0; 0.0000
880; 30.0; 0; 0.0000
885; 30.3; 0; 0.0000
890; 30.2; 0; 0.0000
895; 29.8; 2; 0.0001
900; 29.7; 0; 0.0000
905; 30.0; 1; 0.0000
910; 30.4; 0; 0.0000
915; 30.6; 0; 0.0000
920; 30.2; 0; 0.0000
925; 31.2; 7; 0.0002
930; 31.5; 1; 0.0000
935; 31.2; 0; 0.0000
940; 31.4; 2; 0.0001
945; 32.2; 1; 0.0000
950; 31.9; 0; 0.0000
955; 32.2; 3; 0.0001
960; 32.8; 0; 0.0000
965; 33.5; 0; 0.0000
970; 33.1; 0; 0.0000
975; 33.8; 7; 0.0003
980; 34.0; 0; 0.0000
985; 34.5; 0; 0.0000
990; 35.2; 1; 0.0000
995; 35.4; 0; 0.0000
1000; 35.8; 0; 0.0000
1005; 35.5; 2; 0.0001
1010; 35.8; 0; 0.0000
1015; 36.6; 2; 0.0001
1020; 37.1; 4; 0.0001
1025; 37.3; 7; 0.0003
1030; 36.8; 2; 0.0001
1035; 37.5; 11; 0.0004
1040; 37.5; 3; 0.0001
1045; 38.3; 8; 0.0003
1050; 38.6; 3; 0.0001
1055; 39.4; 2; 0.0001
1060; 39.3; 0; 0.0000
1065; 39.3; 2; 0.0001
1070; 40.3; 0; 0.0000
1075; 40.6; 0; 0.0000
1080; 40.6; 0; 0.0000
1085; 41.1; 0; 0.0000
1090; 41.8; 2; 0.0001
1095; 42.2; 1; 0.0001
1100; 42.8; 0; 0.0000
1105; 43.6; 0; 0.0000
1110; 44.1; 4; 0.0001
1115; 45.2; 5; 0.0001
1120; 45.0; 13; 0.0003
1125; 45.4; 17; 0.0006
1130; 46.3; 2; 0.0001
1135; 46.9; 8; 0.0003
1140; 47.9; 5; 0.0002
1145; 48.6; 9; 0.0003
1150; 49.1; 7; 0.0002
1155; 49.7; 3; 0.0001
1160; 50.0; 5; 0.0002
1165; 50.5; 1; 0.0000
1170; 51.4; 11; 0.0003
1175; 51.6; 14; 0.0004
1180; 52.8; 19; 0.0006
1185; 53.4; 16; 0.0005
1190; 53.9; 25; 0.0006
1195; 54.5; 26; 0.0008
1200; 55.3; 28; 0.0009
1205; 56.7; 36; 0.0010
1210; 57.3; 27; 0.0008
1215; 57.7; 29; 0.0009
1220; 58.5; 46; 0.0012
1225; 59.1; 49; 0.0013
1230; 60.0; 40; 0.0015
1235; 60.9; 48; 0.0015
1240; 62.8; 51; 0.0015
1245; 63.3; 61; 0.0018
1250; 63.8; 72; 0.0018
1255; 65.4; 67; 0.0021
1260; 65.7; 80; 0.0023
1265; 66.4; 82; 0.0024
1270; 67.3; 99; 0.0031
1275; 68.3; 123; 0.0034
1280; 69.7; 102; 0.0030
1285; 70.8; 125; 0.0037
1290; 72.0; 139; 0.0038
1295; 72.7; 183; 0.0043
1300; 74.1; 173; 0.0046
1305; 75.5; 162; 0.0054
1310; 76.6; 177; 0.0057
1315; 77.7; 231; 0.0065
1320; 79.8; 225; 0.0069
1325; 81.2; 205; 0.0074
1330; 82.9; 260; 0.0078
1335; 84.2; 310; 0.0086
1340; 86.2; 278; 0.0097
1345; 88.4; 383; 0.0101
1350; 89.8; 389; 0.0114
1355; 91.8; 308; 0.0118
1360; 94.2; 524; 0.0133
1365; 96.9; 396; 0.0137
1370; 97.8; 401; 0.0146
1375; 101.0; 540; 0.0153
1380; 103.8; 539; 0.0167
1385; 106.2; 568; 0.0180
1390; 108.3; 504; 0.0182
1395; 113.1; 562; 0.0209
1400; 118.2; 672; 0.0227
1405; 127.1; 626; 0.0239
1410; 135.7; 629; 0.0263
1415; 144.2; 848; 0.0297
1420; 152.8; 726; 0.0321
1425; 159.6; 729; 0.0331
1430; 168.3; 809; 0.0360
1435; 178.5; 697; 0.0375
1440; 186.7; 753; 0.0396
1445; 192.9; 856; 0.0412
1450; 198.2; 769; 0.0412
1455; 200.5; 739; 0.0417
1460; 204.8; 841; 0.0431
1465; 211.0; 717; 0.0426
1470; 218.2; 827; 0.0448
1475; 221.1; 798; 0.0462
1480; 225.1; 702; 0.0453
1485; 228.9; 883; 0.0490
1490; 236.1; 796; 0.0493
1495; 247.1; 770; 0.0492
1500; 269.9; 785; 0.0508
1505; 284.9; 782; 0.0559
1510; 292.1; 768; 0.0585
1515; 295.0; 776; 0.0582
1520; 290.7; 870; 0.0565
1525; 294.4; 815; 0.0576
1530; 295.4; 726; 0.0589
1535; 285.1; 828; 0.0580
1540; 281.8; 885; 0.0600
1545; 280.7; 854; 0.0587
1550; 283.0; 869; 0.0615
1555; 284.4; 815; 0.0597
1560; 294.0; 802; 0.0585
1565; 307.8; 774; 0.0595
1570; 305.0; 825; 0.0609
1575; 304.9; 830; 0.0617
1580; 308.7; 844; 0.0631
1585; 311.8; 843; 0.0618
1590; 310.0; 790; 0.0603
1595; 298.7; 811; 0.0613
1600; 293.8; 898; 0.0637
1605; 289.9; 854; 0.0643
1610; 291.2; 804; 0.0597
1615; 292.8; 912; 0.0625
1620; 293.6; 935; 0.0662
1625; 295.9; 888; 0.0616
1630; 294.7; 921; 0.0638
1635; 294.1; 928; 0.0636
1640; 295.9; 955; 0.0677
1645; 302.9; 906; 0.0680
1650; 302.3; 924; 0.0666
1655; 303.2; 857; 0.0677
1660; 305.1; 867; 0.0663
1665; 306.4; 1006; 0.0685
1670; 308.5; 863; 0.0686
1675; 304.9; 870; 0.0687
1680; 303.5; 923; 0.0654
1685; 303.7; 910; 0.0671
1690; 306.7; 1021; 0.0695
1695; 302.7; 907; 0.0682
1700; 303.2; 858; 0.0685
1705; 305.9; 1017; 0.0685
1710; 302.2; 966; 0.0676
1715; 301.8; 913; 0.0672
1720; 301.2; 1008; 0.0708
1725; 302.6; 954; 0.0710
1730; 306.8; 886; 0.0687
1735; 312.6; 903; 0.0701
1740; 309.7; 929; 0.0708
1745; 308.5; 1017; 0.0710
1750; 306.7; 941; 0.0689
1755; 310.1; 903; 0.0685
1760; 309.1; 887; 0.0677
1765; 311.8; 876; 0.0715
1770; 310.0; 922; 0.0698
1775; 309.8; 950; 0.0696
1780; 310.5; 926; 0.0702
1785; 308.1; 1013; 0.0696
1790; 304.4; 957; 0.0722
1795; 301.7; 921; 0.0710
1800; 297.4; 1055; 0.0693
1805; 295.8; 952; 0.0697
1810; 297.1; 880; 0.0698
1815; 301.2; 886; 0.0686
1820; 308.0; 955; 0.0678
1825; 305.8; 1025; 0.0706
1830; 321.4; 1027; 0.0753
1835; 348.3; 938; 0.0777
1840; 353.0; 948; 0.0784
1845; 335.7; 957; 0.0757
1850; 323.8; 942; 0.0732
1855; 312.9; 957; 0.0737
1860; 300.1; 965; 0.0677
1865; 288.1; 1091; 0.0699
1870; 282.6; 1014; 0.0682
1875; 277.9; 1061; 0.0678
1880; 271.9; 951; 0.0637
1885; 265.2; 1003; 0.0664
1890; 263.7; 1013; 0.0625
1895; 256.8; 1023; 0.0605
1900; 254.4; 932; 0.0576
1905; 247.6; 947; 0.0564
1910; 245.2; 1064; 0.0575
1915; 241.5; 1028; 0.0572
1920; 239.4; 905; 0.0551
1925; 234.4; 891; 0.0524
1930; 231.6; 953; 0.0520
1935; 226.1; 988; 0.0522
1940; 223.8; 1049; 0.0529
1945; 220.8; 958; 0.0495
1950; 214.9; 949; 0.0492
1955; 212.6; 934; 0.0479
1960; 209.9; 950; 0.0467
1965; 205.8; 930; 0.0476
1970; 203.4; 944; 0.0472
1975; 201.4; 1183; 0.0475
1980; 199.5; 965; 0.0463
1985; 196.1; 865; 0.0445
1990; 190.6; 1118; 0.0462
1995; 186.9; 967; 0.0454
2000; 184.8; 891; 0.0433
2005; 180.8; 1015; 0.0433
2010; 180.0; 1093; 0.0437
2015; 175.8; 891; 0.0388
2020; 173.8; 977; 0.0403
2025; 170.9; 990; 0.0409
2030; 167.5; 890; 0.0389
2035; 163.8; 1015; 0.0396
2040; 162.4; 1012; 0.0389
2045; 159.8; 1122; 0.0368
2050; 156.8; 1048; 0.0368
2055; 154.9; 996; 0.0381
2060; 151.9; 1011; 0.0360
2065; 149.8; 1072; 0.0370
2070; 145.9; 1055; 0.0332
2075; 144.2; 1015; 0.0343
2080; 142.0; 894; 0.0333
2085; 141.4; 1155; 0.0335
2090; 137.5; 1124; 0.0327
2095; 135.6; 927; 0.0309
2100; 132.6; 975; 0.0310
2105; 130.9; 812; 0.0284
2110; 129.2; 1043; 0.0299
2115; 126.2; 779; 0.0278
2120; 122.9; 907; 0.0276
2125; 121.9; 1051; 0.0267
2130; 119.3; 790; 0.0260
2135; 116.8; 1020; 0.0248
2140; 114.8; 933; 0.0243
2145; 113.5; 905; 0.0240
2150; 111.7; 945; 0.0225
2155; 110.5; 913; 0.0233
2160; 108.3; 852; 0.0217
2165; 106.3; 827; 0.0218
2170; 105.1; 844; 0.0206
2175; 102.7; 994; 0.0212
2180; 102.1; 903; 0.0191
2185; 99.8; 717; 0.0179
2190; 98.7; 702; 0.0183
2195; 96.9; 800; 0.0167
2200; 95.1; 763; 0.0171
2205; 94.5; 709; 0.0172
2210; 92.1; 736; 0.0163
2215; 91.5; 786; 0.0158
2220; 90.6; 661; 0.0152
2225; 89.9; 595; 0.0155
2230; 87.9; 753; 0.0143
2235; 85.9; 677; 0.0129
2240; 84.9; 635; 0.0127
2245; 83.8; 692; 0.0121
2250; 82.7; 658; 0.0130
2255; 81.6; 641; 0.0122
2260; 80.9; 624; 0.0106
2265; 80.0; 483; 0.0107
2270; 78.3; 634; 0.0107
2275; 77.7; 664; 0.0101
2280; 77.1; 550; 0.0099
2285; 76.0; 673; 0.0095
2290; 74.6; 427; 0.0096
2295; 73.1; 514; 0.0087
2300; 72.4; 758; 0.0088
2305; 71.4; 404; 0.0080
2310; 70.1; 471; 0.0084
2315; 69.3; 488; 0.0080
2320; 68.1; 446; 0.0074
2325; 67.6; 512; 0.0072
2330; 66.0; 449; 0.0066
2335; 65.0; 507; 0.0068
2340; 65.2; 489; 0.0063
2345; 63.5; 562; 0.0058
2350; 62.6; 427; 0.0059
2355; 62.2; 353; 0.0056
2360; 60.9; 389; 0.0056
2365; 59.4; 326; 0.0049
2370; 58.5; 331; 0.0050
2375; 57.5; 353; 0.0045
2380; 56.7; 384; 0.0040
2385; 56.2; 387; 0.0038
2390; 55.0; 336; 0.0034
2395; 54.9; 270; 0.0033
2400; 53.1; 194; 0.0031
2405; 52.7; 239; 0.0033
2410; 52.1; 400; 0.0030
2415; 51.2; 255; 0.0031
2420; 50.7; 156; 0.0024
2425; 50.1; 317; 0.0026
2430; 49.3; 292; 0.0026
2435; 48.7; 147; 0.0022
2440; 48.2; 232; 0.0024
2445; 46.8; 228; 0.0019
2450; 46.5; 221; 0.0019
2455; 45.9; 195; 0.0021
2460; 45.5; 217; 0.0019
2465; 45.2; 243; 0.0021
2470; 44.5; 202; 0.0019
2475; 43.9; 167; 0.0014
2480; 43.3; 129; 0.0014
2485; 42.9; 95; 0.0010
2490; 43.0; 121; 0.0012
2495; 42.3; 114; 0.0012
2500; 41.1; 100; 0.0011
2505; 40.5; 79; 0.0010
2510; 39.9; 203; 0.0010
2515; 39.4; 352; 0.0012
2520; 39.6; 82; 0.0009
2525; 39.6; 51; 0.0005
2530; 38.4; 81; 0.0007
2535; 38.1; 62; 0.0008
2540; 38.2; 111; 0.0008
2545; 37.8; 148; 0.0006
2550; 37.9; 51; 0.0004
2555; 37.4; 73; 0.0006
2560; 37.5; 72; 0.0006
2565; 36.9; 82; 0.0007
2570; 36.5; 91; 0.0010
2575; 36.2; 108; 0.0009
2580; 35.7; 145; 0.0010
2585; 35.8; 263; 0.0010
2590; 35.9; 182; 0.0010
2595; 35.6; 42; 0.0003
2600; 35.0; 58; 0.0006
2605; 34.8; 89; 0.0005
2610; 34.2; 186; 0.0008
2615; 34.2; 81; 0.0010
2620; 33.9; 214; 0.0008
2625; 33.6; 613; 0.0009
2630; 32.8; 70; 0.0006
2635; 32.9; 56; 0.0007
2640; 32.2; 72; 0.0007
2645; 32.4; 98; 0.0007
2650; 32.5; 61; 0.0005
2655; 32.2; 68; 0.0005
2660; 31.6; 109; 0.0005
2665; 31.5; 58; 0.0005
2670; 31.4; 58; 0.0005
2675; 31.2; 129; 0.0002
2680; 30.7; 118; 0.0003
2685; 30.7; 30; 0.0002
2690; 30.9; 36; 0.0003
2695; 30.4; 23; 0.0002
2700; 29.9; 49; 0.0003
2705; 29.8; 106; 0.0003
2710; 29.5; 42; 0.0003
2715; 29.0; 51; 0.0004
2720; 29.4; 41; 0.0002
2725; 29.3; 16; 0.0002
2730; 28.9; 21; 0.0000
2735; 28.7; 7; 0.0000
2740; 28.6; 0; 0.0000
2745; 28.9; 3; 0.0000
2750; 28.6; 0; 0.0000
2755; 28.1; 0; 0.0000
2760; 28.5; 8; 0.0001
2765; 28.3; 36; 0.0002
2770; 28.6; 21; 0.0001
2775; 27.8; 52; 0.0003
2780; 27.4; 116; 0.0003
2785; 27.2; 19; 0.0001
2790; 27.8; 54; 0.0004
2795; 27.5; 157; 0.0005
2800; 26.9; 202; 0.0006
2805; 27.1; 111; 0.0008
2810; 26.7; 84; 0.0004
2815; 26.6; 221; 0.0008
2820; 26.4; 111; 0.0007
2825; 26.3; 107; 0.0009
2830; 26.5; 199; 0.0007
2835; 26.5; 113; 0.0005
2840; 26.2; 50; 0.0004

File: data/rise_materials/Testdata-485.txt
Keywords
Material1;Material2;Material3;Material4;Product;Object;Scenario;Method;Reference;Comment;Owner;IsPublic;ImportDate
Polyolefin;XLPE;;;cable FIPEC-16 1x95 mm2;Low Voltage 0.6/1 kV;;ISO 5660;FIPEC Final Report on the European Commission, SMT4-CT96-2059, 410pp, ISBN 0 9532312 5 9, London 2000;;;1;2005-10-03 08:19:55
Scalars
Flux (kW/m2);tig (s);qmax (kw/m2);qtotal (MJ/m2);q180 (kw/m2);q300 (kw/m2);Mass loss (g);DHc (MJ/kg);Peak smoke production (m2/m2s);Total smoke produced (m2/m2);Specific extinction area (avg) (m2/kg);Area (m2);Thickness (mm);Density (kg/m3)
50;60;175;237.78;52.72;47.80;86.7;23.98;;;;0.008800;25;
VectorData
Time (s);HRR (kW/m2);SEA (m2/kg);SPR (m2/s)
0; 0.0; 0; 0.0000
5; 0.0; 0; 0.0000
10; 0.0; 0; 0.0000
15; 0.0; 0; 0.0000
20; 0.0; 65; 0.0002
25; 0.0; 96; 0.0003
30; 0.0; 113; 0.0007
35; 0.0; 202; 0.0017
40; 0.0; 448; 0.0035
45; 0.0; 490; 0.0054
50; 0.0; 582; 0.0070
55; 0.0; 765; 0.0110
60; 13.8; 465; 0.0132
65; 47.2; 29; 0.0010
70; 62.3; 17; 0.0007
75; 60.8; 27; 0.0011
80; 62.4; 37; 0.0014
85; 65.7; 38; 0.0016
90; 68.1; 44; 0.0018
95; 70.1; 59; 0.0021
100; 70.8; 59; 0.0021
105; 70.5; 69; 0.0023
110; 68.8; 60; 0.0023
115; 67.6; 55; 0.0021
120; 65.6; 77; 0.0022
125; 64.0; 80; 0.0025
130; 62.5; 68; 0.0022
135; 60.3; 97; 0.0025
140; 58.5; 90; 0.0025
145; 55.9; 68; 0.0022
150; 54.1; 87; 0.0021
155; 52.3; 64; 0.0017
160; 50.2; 46; 0.0015
165; 48.7; 64; 0.0016
170; 47.4; 59; 0.0013
175; 45.2; 57; 0.0013
180; 42.9; 42; 0.0011
185; 40.7; 63; 0.0017
190; 39.6; 49; 0.0014
195; 38.5; 40; 0.0012
200; 37.7; 40; 0.0009
205; 38.1; 35; 0.0009
210; 39.3; 26; 0.0007
215; 39.7; 35; 0.0008
220; 39.6; 31; 0.0008
225; 40.5; 19; 0.0005
230; 41.9; 23; 0.0007
235; 41.9; 31; 0.0007
240; 41.5; 24; 0.0006
245; 42.1; 17; 0.0005
250; 42.1; 29; 0.0008
255; 41.9; 17; 0.0004
260; 42.0; 25; 0.0007
265; 41.7; 20; 0.0005
270; 41.3; 16; 0.0004
275; 40.9; 21; 0.0006
280; 41.3; 17; 0.0004
285; 41.1; 23; 0.0005
290; 40.4; 23; 0.0005
295; 40.5; 12; 0.0003
300; 40.3; 16; 0.0004
305; 40.1; 23; 0.0004
310; 40.5; 14; 0.0003
315; 40.5; 17; 0.0004
320; 40.1; 12; 0.0003
325; 40.2; 18; 0.0004
330; 39.8; 11; 0.0002
335; 39.5; 4; 0.0001
340; 39.4; 18; 0.0004
345; 39.4; 18; 0.0004
350; 39.1; 9; 0.0002
355; 38.7; 6; 0.0001
360; 38.7; 12; 0.0003
365; 38.6; 10; 0.0003
370; 38.0; 13; 0.0003
375; 38.1; 9; 0.0002
380; 37.9; 16; 0.0004
385; 37.2; 17; 0.0003
390; 36.7; 5; 0.0001
395; 37.0; 2; 0.0000
400; 37.1; 15; 0.0003
405; 36.8; 5; 0.0001
410; 37.0; 6; 0.0001
415; 37.3; 6; 0.0001
420; 36.4; 13; 0.0003
425; 36.0; 18; 0.0004
430; 36.0; 10; 0.0001
435; 36.1; 14; 0.0003
440; 35.8; 9; 0.0002
445; 35.3; 3; 0.0001
450; 35.0; 0; 0.0000
455; 35.6; 0; 0.0000
460; 35.2; 5; 0.0001
465; 35.2; 8; 0.0002
470; 34.5; 5; 0.0001
475; 34.6; 1; 0.0000
480; 34.7; 3; 0.0001
485; 34.5; 6; 0.0001
490; 34.6; 2; 0.0000
495; 34.5; 3; 0.0001
500; 34.2; 6; 0.0001
505; 34.2; 2; 0.0000
510; 33.9; 2; 0.0000
515; 33.5; 0; 0.0000
520; 34.0; 0; 0.0000
525; 33.6; 9; 0.0002
530; 32.2; 3; 0.0001
535; 31.5; 0; 0.0000
540; 32.1; 2; 0.0000
545; 31.8; 0; 0.0000
550; 31.9; 0; 0.0000
555; 31.9; 3; 0.0001
560; 31.4; 3; 0.0001
565; 31.4; 1; 0.0000
570; 31.5; 2; 0.0000
575; 30.7; 2; 0.0001
580; 30.1; 0; 0.0000
585; 29.7; 0; 0.0000
590; 30.0; 0; 0.0000
595; 30.2; 4; 0.0001
600; 29.5; 5; 0.0001
605; 29.7; 4; 0.0001
610; 29.2; 22; 0.0004
615; 28.8; 6; 0.0001
620; 28.2; 0; 0.0000
625; 28.0; 2; 0.0000
630; 28.1; 2; 0.0000
635; 28.0; 4; 0.0001
640; 27.3; 0; 0.0000
645; 26.9; 0; 0.0000
650; 26.8; 3; 0.0001
655; 26.2; 0; 0.0000
660; 26.0; 0; 0.0000
665; 25.9; 0; 0.0000
670; 25.5; 1; 0.0000
675; 24.7; 1; 0.0000
680; 24.4; 0; 0.0000
685; 24.0; 0; 0.0000
690; 23.9; 0; 0.0000
695; 23.8; 0; 0.0000
700; 23.4; 8; 0.0002
705; 23.6; 5; 0.0001
710; 23.1; 7; 0.0002
715; 22.9; 2; 0.0000
720; 22.7; 6; 0.0002
725; 22.6; 10; 0.0002
730; 21.8; 0; 0.0000
735; 22.3; 6; 0.0001
740; 22.4; 3; 0.0001
745; 22.3; 2; 0.0001
750; 22.1; 8; 0.0002
755; 21.0; 6; 0.0001
760; 20.9; 9; 0.0002
765; 20.4; 8; 0.0002
770; 20.3; 13; 0.0003
775; 20.2; 8; 0.0002
780; 20.0; 3; 0.0001
785; 19.9; 11; 0.0003
790; 18.9; 14; 0.0003
795; 18.6; 9; 0.0002
800; 18.5; 12; 0.0003
805; 18.4; 10; 0.0003
810; 18.4; 12; 0.0003
815; 18.0; 22; 0.0004
820; 17.5; 12; 0.0003
825; 17.5; 4; 0.0001
830; 17.6; 14; 0.0003
835; 17.4; 11; 0.0003
840; 17.4; 16; 0.0004
845; 16.5; 13; 0.0003
850; 16.5; 14; 0.0004
855; 16.5; 16; 0.0004
860; 16.3; 15; 0.0004
865; 15.8; 11; 0.0003
870; 15.7; 23; 0.0005
875; 14.6; 23; 0.0005
880; 13.6; 21; 0.0006
885; 13.3; 23; 0.0006
890; 13.3; 37; 0.0008
895; 13.2; 29; 0.0008
900; 13.2; 25; 0.0007
905; 12.9; 29; 0.0007
910; 13.6; 19; 0.0005
915; 13.4; 25; 0.0007
920; 13.0; 20; 0.0005
925; 12.6; 27; 0.0007
930; 12.3; 24; 0.0007
935; 12.4; 27; 0.0007
940; 12.5; 34; 0.0008
945; 12.8; 24; 0.0006
950; 12.8; 26; 0.0008
955; 12.3; 38; 0.0010
960; 12.6; 32; 0.0008
965; 12.5; 24; 0.0006
970; 12.1; 27; 0.0007
975; 12.0; 29; 0.0007
980; 12.9; 31; 0.0008
985; 12.5; 35; 0.0008
990; 11.9; 32; 0.0009
995; 12.3; 31; 0.0009
1000; 12.2; 34; 0.0009
1005; 12.4; 31; 0.0008
1010; 12.2; 40; 0.0011
1015; 12.2; 30; 0.0009
1020; 12.1; 33; 0.0009
1025; 11.6; 32; 0.0009
1030; 11.8; 23; 0.0007
1035; 11.6; 30; 0.0009
1040; 11.2; 31; 0.0009
1045; 10.6; 37; 0.0009
1050; 10.8; 39; 0.0010
1055; 11.3; 35; 0.0010
1060; 11.3; 41; 0.0010
1065; 11.1; 31; 0.0009
1070; 11.8; 36; 0.0011
1075; 11.7; 33; 0.0010
1080; 11.2; 29; 0.0008
1085; 11.2; 34; 0.0009
1090; 11.3; 28; 0.0009
1095; 11.1; 25; 0.0007
1100; 11.3; 35; 0.0009
1105; 10.9; 33; 0.0009
1110; 10.7; 28; 0.0008
1115; 10.9; 30; 0.0008
1120; 10.3; 43; 0.0010
1125; 10.7; 31; 0.0008
1130; 10.9; 33; 0.0009
1135; 10.5; 34; 0.0009
1140; 10.6; 26; 0.0008
1145; 10.3; 29; 0.0009
1150; 10.4; 35; 0.0009
1155; 10.5; 27; 0.0008
1160; 10.2; 22; 0.0006
1165; 10.1; 20; 0.0006
1170; 10.8; 37; 0.0010
1175; 10.6; 37; 0.0009
1180; 10.7; 34; 0.0009
1185; 11.0; 31; 0.0009
1190; 10.4; 29; 0.0009
1195; 9.9; 34; 0.0009
1200; 10.3; 35; 0.0009
1205; 10.3; 29; 0.0008
1210; 10.2; 28; 0.0007
1215; 10.3; 31; 0.0009
1220; 10.1; 31; 0.0008
1225; 10.5; 36; 0.0010
1230; 10.4; 27; 0.0008
1235; 10.1; 18; 0.0005
1240; 10.4; 30; 0.0007
1245; 10.1; 30; 0.0008
1250; 9.9; 38; 0.0009
1255; 9.9; 23; 0.0006
1260; 9.8; 22; 0.0006
1265; 10.1; 26; 0.0006
1270; 10.3; 31; 0.0007
1275; 10.3; 30; 0.0007
1280; 10.6; 26; 0.0007
1285; 10.3; 25; 0.0007
1290; 10.6; 31; 0.0007
1295; 10.2; 29; 0.0007
1300; 10.1; 19; 0.0005
1305; 10.2; 27; 0.0006
1310; 9.8; 24; 0.0006
1315; 10.0; 23; 0.0006
1320; 10.4; 27; 0.0007
1325; 10.4; 32; 0.0007
1330; 10.2; 35; 0.0008
1335; 10.0; 32; 0.0007
1340; 10.4; 28; 0.0008
1345; 10.4; 22; 0.0006
1350; 10.5; 36; 0.0007
1355; 10.6; 27; 0.0007
1360; 10.4; 24; 0.0007
1365; 10.7; 36; 0.0008
1370; 10.4; 35; 0.0008
1375; 10.4; 31; 0.0007
1380; 10.3; 35; 0.0009
1385; 10.3; 31; 0.0009
1390; 10.7; 32; 0.0008
1395; 10.4; 32; 0.0008
1400; 10.6; 44; 0.0009
1405; 10.5; 30; 0.0006
1410; 10.4; 29; 0.0008
1415; 10.7; 26; 0.0006
1420; 10.2; 30; 0.0007
1425; 10.2; 36; 0.0008
1430; 10.7; 31; 0.0008
1435; 10.2; 33; 0.0008
1440; 10.3; 44; 0.0009
1445; 10.7; 46; 0.0009
1450; 11.0; 29; 0.0007
1455; 10.6; 33; 0.0008
1460; 10.8; 31; 0.0008
1465; 11.3; 25; 0.0006
1470; 10.7; 36; 0.0008
1475; 10.9; 37; 0.0008
1480; 10.9; 31; 0.0007
1485; 10.7; 46; 0.0009
1490; 11.4; 43; 0.0009
1495; 11.1; 49; 0.0008
1500; 11.0; 44; 0.0009
1505; 11.8; 46; 0.0012
1510; 11.8; 45; 0.0009
1515; 11.7; 38; 0.0008
1520; 11.3; 38; 0.0007
1525; 11.4; 39; 0.0009
1530; 11.1; 31; 0.0008
1535; 10.8; 55; 0.0011
1540; 10.9; 50; 0.0009
1545; 10.8; 48; 0.0012
1550; 11.2; 64; 0.0014
1555; 10.9; 62; 0.0012
1560; 11.9; 73; 0.0014
1565; 11.9; 64; 0.0013
1570; 11.7; 76; 0.0015
1575; 11.9; 74; 0.0014
1580; 11.4; 71; 0.0014
1585; 11.8; 76; 0.0016
1590; 11.9; 68; 0.0015
1595; 12.0; 75; 0.0014
1600; 12.1; 74; 0.0013
1605; 11.9; 63; 0.0013
1610; 12.7; 68; 0.0013
1615; 12.7; 66; 0.0013
1620; 14.9; 51; 0.0011
1625; 17.8; 59; 0.0010
1630; 18.6; 47; 0.0009
1635; 19.0; 61; 0.0012
1640; 19.1; 55; 0.0011
1645; 19.3; 45; 0.0009
1650; 19.5; 66; 0.0010
1655; 19.9; 53; 0.0009
1660; 21.0; 38; 0.0008
1665; 22.0; 34; 0.0007
1670; 22.0; 54; 0.0010
1675; 22.8; 46; 0.0008
1680; 22.6; 39; 0.0008
1685; 22.5; 57; 0.0008
1690; 22.8; 65; 0.0009
1695; 23.1; 37; 0.0007
1700; 23.6; 37; 0.0007
1705; 23.6; 38; 0.0008
1710; 23.9; 31; 0.0006
1715; 24.2; 39; 0.0008
1720; 24.2; 43; 0.0009
1725; 24.5; 71; 0.0007
1730; 24.9; 57; 0.0006
1735; 26.0; 31; 0.0006
1740; 26.4; 34; 0.0007
1745; 26.8; 37; 0.0007
1750; 27.3; 44; 0.0007
1755; 27.4; 44; 0.0007
1760; 28.0; 51; 0.0007
1765; 29.2; 44; 0.0007
1770; 29.5; 41; 0.0006
1775; 30.0; 44; 0.0007
1780; 30.3; 27; 0.0005
1785; 30.8; 36; 0.0006
1790; 31.3; 39; 0.0007
1795; 31.8; 32; 0.0006
1800; 32.3; 39; 0.0005
1805; 33.0; 56; 0.0007
1810; 33.1; 42; 0.0008
1815; 33.8; 42; 0.0006
1820; 34.6; 63; 0.0008
1825; 34.9; 50; 0.0008
1830; 35.3; 45; 0.0007
1835; 36.0; 57; 0.0008
1840; 36.7; 38; 0.0008
1845; 36.7; 48; 0.0009
1850; 37.8; 104; 0.0011
1855; 38.5; 61; 0.0009
1860; 38.6; 61; 0.0011
1865; 40.0; 57; 0.0010
1870; 40.4; 75; 0.0010
1875; 39.8; 65; 0.0010
1880; 40.9; 65; 0.0013
1885; 41.0; 69; 0.0011
1890; 41.6; 79; 0.0011
1895; 42.4; 80; 0.0013
1900; 42.5; 86; 0.0012
1905; 43.0; 65; 0.0012
1910; 44.0; 114; 0.0016
1915; 44.0; 125; 0.0014
1920; 44.6; 86; 0.0015
1925; 45.2; 98; 0.0016
1930; 45.9; 97; 0.0016
1935; 47.1; 108; 0.0018
1940; 47.5; 137; 0.0018
1945; 47.8; 130; 0.0020
1950; 48.8; 126; 0.0019
1955; 49.7; 144; 0.0021
1960; 50.2; 139; 0.0021
1965; 50.8; 140; 0.0021
1970; 51.7; 129; 0.0023
1975; 52.6; 123; 0.0022
1980; 53.9; 135; 0.0022
1985; 55.0; 154; 0.0023
1990; 55.2; 131; 0.0024
1995; 56.5; 130; 0.0026
2000; 57.6; 154; 0.0029
2005; 58.7; 140; 0.0026
2010; 60.1; 146; 0.0026
2015; 60.8; 187; 0.0036
2020; 62.3; 227; 0.0032
2025; 63.3; 247; 0.0036
2030; 65.3; 194; 0.0037
2035; 67.1; 203; 0.0038
2040; 69.1; 219; 0.0045
2045; 72.1; 264; 0.0047
2050; 73.0; 253; 0.0055
2055; 75.1; 290; 0.0054
2060; 77.8; 377; 0.0068
2065; 82.1; 267; 0.0075
2070; 85.8; 384; 0.0087
2075; 91.1; 478; 0.0098
2080; 94.3; 400; 0.0114
2085; 95.5; 449; 0.0112
2090; 95.9; 563; 0.0125
2095; 96.2; 469; 0.0119
2100; 99.5; 459; 0.0124
2105; 99.0; 498; 0.0126
2110; 99.4; 527; 0.0129
2115; 100.2; 489; 0.0133
2120; 103.0; 494; 0.0141
2125; 107.5; 586; 0.0149
2130; 109.8; 678; 0.0168
2135; 109.8; 631; 0.0152
2140; 117.2; 624; 0.0193
2145; 119.8; 556; 0.0202
2150; 120.5; 762; 0.0204
2155; 118.4; 671; 0.0186
2160; 116.9; 582; 0.0178
2165; 127.3; 634; 0.0200
2170; 130.1; 765; 0.0228
2175; 129.0; 700; 0.0213
2180; 126.4; 598; 0.0215
2185; 124.9; 680; 0.0197
2190; 121.3; 760; 0.0204
2195; 118.5; 585; 0.0189
2200; 120.6; 560; 0.0170
2205; 122.4; 560; 0.0189
2210; 120.8; 596; 0.0184
2215; 125.4; 784; 0.0198
2220; 128.4; 658; 0.0214
2225; 127.4; 665; 0.0212
2230; 128.7; 769; 0.0224
2235; 129.4; 805; 0.0234
2240; 129.1; 750; 0.0221
2245; 131.0; 734; 0.0227
2250; 133.3; 756; 0.0238
2255; 135.2; 702; 0.0233
2260; 137.9; 714; 0.0245
2265; 139.8; 715; 0.0252
2270; 138.8; 715; 0.0247
2275; 136.3; 743; 0.0227
2280; 136.7; 909; 0.0245
2285; 136.7; 744; 0.0250
2290; 139.5; 837; 0.0264
2295; 138.5; 781; 0.0245
2300; 135.7; 635; 0.0236
2305; 132.7; 687; 0.0217
2310; 135.1; 746; 0.0215
2315; 137.4; 650; 0.0228
2320; 140.5; 556; 0.0221
2325; 143.3; 713; 0.0229
2330; 144.5; 809; 0.0240
2335; 150.7; 718; 0.0255
2340; 153.9; 740; 0.0276
2345; 158.3; 729; 0.0285
2350; 167.4; 833; 0.0313
2355; 170.9; 873; 0.0333
2360; 173.1; 819; 0.0326
2365; 174.9; 745; 0.0314
2370; 173.8; 793; 0.0333
2375; 174.9; 792; 0.0321
2380; 175.0; 804; 0.0333
2385; 173.3; 824; 0.0342
2390; 172.3; 885; 0.0335
2395; 170.1; 887; 0.0324
2400; 169.2; 705; 0.0323
2405; 170.6; 770; 0.0345
2410; 172.0; 847; 0.0320
2415; 171.4; 840; 0.0331
2420; 169.1; 750; 0.0314
2425; 172.0; 921; 0.0339
2430; 170.5; 927; 0.0352
2435; 168.7; 815; 0.0336
2440; 169.8; 874; 0.0340
2445; 169.5; 805; 0.0340
2450; 170.1; 861; 0.0341
2455; 170.0; 882; 0.0336
2460; 168.4; 811; 0.0333
2465; 168.6; 927; 0.0334
2470; 168.1; 859; 0.0336
2475; 168.5; 814; 0.0331
2480; 166.3; 906; 0.0340
2485; 166.8; 956; 0.0343
2490; 167.1; 987; 0.0355
2495; 165.0; 796; 0.0335
2500; 165.8; 927; 0.0343
2505; 165.6; 851; 0.0331
2510; 163.4; 803; 0.0317
2515; 161.4; 929; 0.0343
2520; 158.6; 877; 0.0330
2525; 156.9; 932; 0.0337
2530; 154.3; 800; 0.0306
2535; 155.3; 961; 0.0308
2540; 159.5; 960; 0.0309
2545; 163.3; 817; 0.0340
2550; 162.6; 763; 0.0320
2555; 161.5; 898; 0.0319
2560; 161.2; 908; 0.0321
2565; 161.7; 911; 0.0336
2570; 161.0; 912; 0.0355
2575; 160.6; 807; 0.0337
2580; 160.6; 910; 0.0339
2585; 160.7; 980; 0.0334
2590; 160.6; 1097; 0.0348
2595; 160.1; 930; 0.0319
2600; 162.0; 784; 0.0355
2605; 161.4; 845; 0.0329
2610; 161.2; 933; 0.0318
2615; 159.9; 847; 0.0327
2620; 160.4; 889; 0.0332
2625; 160.9; 914; 0.0328
2630; 159.4; 967; 0.0329
2635; 159.7; 954; 0.0349
2640; 159.3; 836; 0.0333
2645; 159.7; 882; 0.0319
2650; 160.5; 902; 0.0323
2655; 158.6; 887; 0.0331
2660; 157.3; 804; 0.0322
2665; 158.3; 940; 0.0332
2670; 160.0; 995; 0.0331
2675; 158.2; 891; 0.0342
2680; 156.3; 919; 0.0325
2685; 157.4; 1002; 0.0328
2690; 157.9; 903; 0.0315
2695; 156.0; 829; 0.0327
2700; 157.2; 954; 0.0333
2705; 154.9; 910; 0.0311
2710; 154.2; 783; 0.0313
2715; 155.5; 910; 0.0319
2720; 155.7; 1063; 0.0313
2725; 154.6; 878; 0.0324
2730; 155.1; 752; 0.0307
2735; 153.3; 936; 0.0323
2740; 152.3; 1016; 0.0310
2745; 153.5; 821; 0.0313
2750; 152.6; 889; 0.0302
2755; 152.8; 961; 0.0308
2760; 151.7; 852; 0.0306
2765; 149.8; 887; 0.0301
2770; 150.1; 954; 0.0306
2775; 151.5; 919; 0.0319
2780; 148.3; 831; 0.0294
2785; 147.4; 916; 0.0306
2790; 147.4; 873; 0.0285
2795; 147.0; 964; 0.0302
2800; 146.2; 836; 0.0300
2805; 146.4; 756; 0.0299
2810; 145.6; 977; 0.0281
2815; 146.5; 1146; 0.0296
2820; 144.9; 899; 0.0296
2825; 144.6; 860; 0.0283
2830; 144.1; 847; 0.0277
2835; 144.6; 868; 0.0271
2840; 142.9; 841; 0.0279
2845; 142.4; 882; 0.0282
2850; 142.2; 871; 0.0274
2855; 141.1; 829; 0.0273
2860; 141.3; 864; 0.0270
2865; 141.2; 904; 0.0283
2870; 141.0; 875; 0.0274
2875; 137.7; 975; 0.0267
2880; 138.5; 827; 0.0253
2885; 138.3; 883; 0.0268
2890; 137.5; 1046; 0.0258
2895; 137.2; 884; 0.0254
2900; 136.1; 752; 0.0256
2905; 134.2; 855; 0.0247
2910; 135.5; 858; 0.0242
2915; 134.0; 765; 0.0248
2920; 133.4; 752; 0.0244
2925; 132.4; 872; 0.0242
2930; 132.4; 876; 0.0247
2935; 132.2; 795; 0.0241
2940; 130.8; 877; 0.0239
2945; 129.4; 760; 0.0229
2950; 128.4; 813; 0.0236
2955; 127.5; 946; 0.0229
2960; 126.0; 763; 0.0222
2965; 125.8; 689; 0.0221
2970; 124.5; 775; 0.0223
2975; 123.7; 805; 0.0218
2980; 121.5; 906; 0.0204
2985; 121.5; 888; 0.0210
2990; 122.1; 857; 0.0215
2995; 121.2; 693; 0.0203
3000; 120.0; 596; 0.0199
3005; 119.3; 696; 0.0197
3010; 117.8; 732; 0.0187
3015; 117.7; 863; 0.0191
3020; 117.8; 922; 0.0188
3025; 117.6; 700; 0.0192
3030; 116.5; 623; 0.0187
3035; 115.5; 683; 0.0180
3040; 115.5; 789; 0.0188
3045; 114.0; 765; 0.0174
3050; 113.5; 617; 0.0168
3055; 112.5; 703; 0.0168
3060; 110.7; 754; 0.0167
3065; 110.9; 652; 0.0165
3070; 110.8; 723; 0.0158
3075; 109.1; 698; 0.0157
3080; 109.2; 574; 0.0152
3085; 108.5; 743; 0.0156
3090; 108.4; 588; 0.0155
3095; 107.3; 509; 0.0150
3100; 106.1; 851; 0.0144
3105; 104.4; 867; 0.0140
3110; 105.9; 579; 0.0141
3115; 104.3; 508; 0.0138
3120; 103.7; 549; 0.0136
3125; 103.2; 651; 0.0133
3130; 101.7; 701; 0.0129
3135; 101.6; 568; 0.0125
3140; 100.6; 673; 0.0127
3145; 101.0; 648; 0.0126
3150; 99.3; 591; 0.0120
3155; 98.2; 510; 0.0112
3160; 97.3; 501; 0.0111
3165; 97.1; 434; 0.0104
3170; 97.6; 494; 0.0110
3175; 96.6; 602; 0.0110
3180; 95.5; 520; 0.0101
3185; 95.6; 528; 0.0098
3190; 94.2; 490; 0.0106
3195; 93.3; 484; 0.0095
3200; 92.7; 508; 0.0091
3205; 92.5; 599; 0.0093
3210; 91.9; 405; 0.0090
3215; 91.2; 389; 0.0084
3220; 90.4; 467; 0.0084
3225; 89.7; 571; 0.0083
3230; 89.5; 538; 0.0084
3235; 88.3; 374; 0.0080
3240; 86.9; 385; 0.0075
3245; 86.6; 383; 0.0072
3250; 85.3; 313; 0.0067
3255; 85.1; 498; 0.0068
3260; 85.3; 580; 0.0072
3265; 84.7; 311; 0.0069
3270; 84.2; 414; 0.0065
3275; 83.2; 371; 0.0065
3280; 81.8; 365; 0.0061
3285; 82.2; 422; 0.0060
3290; 81.4; 327; 0.0061
3295; 80.6; 383; 0.0059
3300; 79.6; 364; 0.0056
3305; 79.2; 283; 0.0053
3310; 78.6; 312; 0.0051
3315; 78.1; 343; 0.0048
3320; 77.5; 378; 0.0046
3325; 76.6; 278; 0.0046
3330; 76.0; 238; 0.0046
3335; 75.3; 229; 0.0042
3340; 74.6; 326; 0.0043
3345; 74.3; 296; 0.0044
3350; 73.1; 253; 0.0038
3355; 72.3; 313; 0.0038
3360; 71.9; 303; 0.0039
3365; 72.3; 234; 0.0036
3370; 71.7; 259; 0.0037
3375; 71.4; 297; 0.0036
3380; 69.9; 217; 0.0033
3385; 69.4; 222; 0.0034
3390; 70.0; 247; 0.0035
3395; 69.4; 188; 0.0031
3400; 68.1; 283; 0.0032
3405; 67.9; 317; 0.0033
3410; 67.6; 221; 0.0034
3415; 66.3; 293; 0.0032
3420; 66.2; 201; 0.0029
3425; 65.2; 197; 0.0029
3430; 65.2; 184; 0.0028
3435; 65.1; 249; 0.0028
3440; 64.2; 256; 0.0028
3445; 64.1; 178; 0.0027
3450; 63.5; 232; 0.0028
3455; 63.4; 192; 0.0026
3460; 63.6; 172; 0.0023
3465; 63.1; 167; 0.0022
3470; 62.3; 195; 0.0024
3475; 61.7; 207; 0.0022
3480; 60.9; 178; 0.0022
3485; 60.6; 200; 0.0019
3490; 60.6; 149; 0.0022
3495; 60.1; 202; 0.0021
3500; 60.1; 530; 0.0021
3505; 59.7; 154; 0.0022
3510; 59.4; 152; 0.0020
3515; 58.5; 225; 0.0021
3520; 58.0; 195; 0.0022
3525; 57.4; 176; 0.0021
3530; 57.8; 179; 0.0022
3535; 57.4; 181; 0.0022
3540; 56.5; 240; 0.0021
3545; 56.5; 196; 0.0022
3550; 56.5; 189; 0.0021
3555; 55.6; 371; 0.0020
3560; 55.7; 239; 0.0021
3565; 55.3; 155; 0.0020
3570; 55.1; 99; 0.0017
3575; 54.4; 100; 0.0018
