Repository: johodges/materials

## A Non-Dimensional Scaling Approach to Modeling Material Pyrolysis

This repository contains the data, scripts, and technical documents required to generate the SPyro cone validation cases.

## Instructions
* Clone this repository with submodules
  ```
  git clone --recurse-submodules https://github.com/johodges/materials
  ```
* Pre-process data
  ```
  python materials/scripts/initialize.py
  ```
* Build latest FDS (example for impi_intel_linux target, but use relevant make target for platform)
  ```
  git clone git@github.com:firemodels/fds.git && cd fds
  cd Build/impi_intel_linux
  ./make_fds.sh
  ln -s fds_impi_intel_linux fds
  cd ../..
  ```
* Run cases
  ```

File: data/rise_materials/Testdata-487.txt
Keywords
Material1;Material2;Material3;Material4;Product;Object;Scenario;Method;Reference;Comment;Owner;IsPublic;ImportDate
RPPVC;PEF;;;cable FIPEC-38 4x2x0,2 mm2;Data cable;;ISO 5660;FIPEC Final Report on the European Commission, SMT4-CT96-2059, 410pp, ISBN 0 9532312 5 9, London 2000;;;1;2005-10-03 08:24:27
Scalars
Flux (kW/m2);tig (s);qmax (kw/m2);qtotal (MJ/m2);q180 (kw/m2);q300 (kw/m2);Mass loss (g);DHc (MJ/kg);Peak smoke production (m2/m2s);Total smoke produced (m2/m2);Specific extinction area (avg) (m2/kg);Area (m2);Thickness (mm);Density (kg/m3)
75;10;111;17.92;66.38;50.66;18.7;5.20;;;;0.008800;4.5;
VectorData
Time (s);HRR (kW/m2);SEA (m2/kg);SPR (m2/s)
0; 5.6; 0; 0.0118
5; 30.8; 150; 0.0118
10; 77.3; 143; 0.0195
15; 108.3; 379; 0.0474
20; 110.0; 444; 0.0473
25; 100.4; 482; 0.0435
30; 90.9; 451; 0.0343
35; 85.5; 393; 0.0304
40; 83.6; 401; 0.0294
45; 84.8; 403; 0.0310
50; 91.6; 395; 0.0358
55; 101.6; 411; 0.0441
60; 110.7; 397; 0.0503
65; 110.9; 377; 0.0515
70; 94.2; 258; 0.0314
75; 74.8; 221; 0.0243
80; 60.3; 219; 0.0272
85; 54.6; 242; 0.0331
90; 55.1; 258; 0.0382
95; 60.9; 254; 0.0418
100; 67.4; 229; 0.0416
105; 71.0; 233; 0.0429
110; 71.1; 231; 0.0421
115; 69.8; 223; 0.0392
120; 67.3; 206; 0.0344
125; 64.6; 167; 0.0271
130; 62.7; 143; 0.0216
135; 59.8; 122; 0.0169
140; 56.8; 96; 0.0127
145; 51.9; 76; 0.0094
150; 46.5; 71; 0.0074
155; 41.6; 90; 0.0082
160; 37.4; 121; 0.0097
165; 33.8; 182; 0.0122
170; 31.3; 227; 0.0132
175; 30.0; 283; 0.0134
180; 29.5; 271; 0.0117
185; 29.3; 265; 0.0097
190; 29.1; 299; 0.0086
195; 29.9; 283; 0.0081
200; 29.7; 275; 0.0071
205; 29.2; 274; 0.0064
210; 29.9; 294; 0.0055
215; 29.7; 253; 0.0050
220; 29.4; 227; 0.0044
225; 28.7; 250; 0.0043
230; 28.2; 258; 0.0039
235; 28.0; 232; 0.0036
240; 28.8; 195; 0.0033
245; 30.2; 217; 0.0033
250; 29.1; 238; 0.0027
255; 27.4; 275; 0.0029
260; 26.8; 230; 0.0026
265; 26.2; 184; 0.0027
270; 26.0; 158; 0.0026
275; 25.7; 338; 0.0022
280; 25.8; 258; 0.0021
285; 25.2; 141; 0.0021
290; 24.6; 284; 0.0020
295; 24.4; 254; 0.0021
300; 23.8; 243; 0.0022
305; 23.5; 226; 0.0021
310; 23.2; 218; 0.0020
315; 22.6; 225; 0.0019
320; 22.3; 166; 0.0020
325; 22.1; 274; 0.0020
330; 22.0; 233; 0.0017
335; 21.6; 234; 0.0018
340; 21.2; 247; 0.0019
345; 20.8; 201; 0.0018
350; 20.9; 252; 0.0019
355; 20.5; 231; 0.0017
360; 20.4; 326; 0.0018
365; 20.0; 164; 0.0015
370; 19.9; 204; 0.0015
375; 19.7; 199; 0.0012
380; 19.3; 224; 0.0016
385; 19.1; 191; 0.0014
390; 18.9; 143; 0.0014
395; 18.6; 256; 0.0012
400; 19.0; 140; 0.0011

File: data/rise_materials/Testdata-488.txt
Keywords
Material1;Material2;Material3;Material4;Product;Object;Scenario;Method;Reference;Comment;Owner;IsPublic;ImportDate
RPPVC;PEF;;;cable FIPEC-38 4x2x0,2 mm2;Data cable;;ISO 5660;FIPEC Final Report on the European Commission, SMT4-CT96-2059, 410pp, ISBN 0 9532312 5 9, London 2000;;;1;2005-10-03 08:25:23
Scalars
Flux (kW/m2);tig (s);qmax (kw/m2);qtotal (MJ/m2);q180 (kw/m2);q300 (kw/m2);Mass loss (g);DHc (MJ/kg);Peak smoke production (m2/m2s);Total smoke produced (m2/m2);Specific extinction area (avg) (m2/kg);Area (m2);Thickness (mm);Density (kg/m3)
50;26;94;19.80;55.29;42.66;17.6;5.37;;;;0.008800;4.5;
VectorData
Time (s);HRR (kW/m2);SEA (m2/kg);SPR (m2/s)
0; 2.2; 0; 0.0024
5; 3.6; 195; 0.0024
10; 4.8; 608; 0.0368
15; 4.8; 351; 0.0306
20; 9.9; 215; 0.0180
25; 26.8; 98; 0.0075
30; 56.6; 307; 0.0235
35; 75.3; 370; 0.0268
40; 73.9; 309; 0.0213
45; 71.2; 275; 0.0177
50; 70.1; 264; 0.0161
55; 72.4; 293; 0.0183
60; 79.0; 321; 0.0229
65; 87.1; 300; 0.0252
70; 94.5; 275; 0.0271
75; 94.1; 166; 0.0174
80; 72.3; 89; 0.0079
85; 40.3; 127; 0.0088
90; 24.3; 161; 0.0093
95; 20.5; 161; 0.0091
100; 22.0; 164; 0.0093
105; 25.5; 176; 0.0097
110; 33.0; 145; 0.0101
115; 41.6; 157; 0.0138
120; 47.8; 162; 0.0155
125; 52.9; 140; 0.0156
130; 60.9; 136; 0.0178
135; 67.2; 136; 0.0196
140; 69.8; 143; 0.0207
145; 68.5; 126; 0.0178
150; 66.1; 123; 0.0165
155; 63.2; 108; 0.0135
160; 60.4; 113; 0.0137
165; 57.1; 91; 0.0106
170; 54.9; 85; 0.0090
175; 52.0; 79; 0.0081
180; 47.8; 96; 0.0095
185; 44.4; 105; 0.0092
190; 40.8; 124; 0.0103
195; 36.1; 174; 0.0130
200; 32.1; 200; 0.0143
205; 29.3; 210; 0.0136
210; 27.3; 281; 0.0151
215; 25.6; 267; 0.0141
220; 25.0; 274; 0.0133
225; 24.8; 298; 0.0121
230; 24.5; 286; 0.0119
235; 24.5; 282; 0.0112
240; 24.3; 300; 0.0102
245; 24.4; 294; 0.0099
250; 24.1; 350; 0.0095
255; 23.5; 387; 0.0091
260; 23.5; 322; 0.0083
265; 23.7; 312; 0.0077
270; 23.5; 445; 0.0113
275; 23.5; 479; 0.0108
280; 23.4; 498; 0.0107
285; 23.2; 522; 0.0104
290; 23.3; 651; 0.0104
295; 23.2; 516; 0.0103
300; 23.0; 453; 0.0097
305; 23.2; 521; 0.0099
310; 22.4; 537; 0.0093
315; 22.9; 680; 0.0092
320; 22.6; 465; 0.0091
325; 22.3; 495; 0.0088
330; 22.6; 493; 0.0087
335; 22.7; 446; 0.0088
340; 22.4; 709; 0.0089
345; 21.8; 607; 0.0085
350; 22.0; 622; 0.0082
355; 22.0; 517; 0.0084
360; 21.5; 635; 0.0082
365; 21.3; 626; 0.0085
370; 21.1; 508; 0.0082
375; 21.2; 754; 0.0082
380; 20.7; 593; 0.0081
385; 20.4; 601; 0.0078
390; 20.1; 562; 0.0075
395; 20.0; 483; 0.0072
400; 19.9; 657; 0.0072
405; 20.1; 655; 0.0076
410; 20.0; 547; 0.0072
415; 19.8; 709; 0.0073
420; 19.4; 652; 0.0073
425; 19.2; 872; 0.0070
430; 19.2; 927; 0.0071
435; 19.2; 607; 0.0071
440; 19.1; 517; 0.0069
445; 18.8; 771; 0.0072
450; 18.2; 851; 0.0067
455; 18.3; 611; 0.0069
460; 18.5; 923; 0.0065
465; 18.2; 1255; 0.0066
470; 18.3; 668; 0.0064
475; 18.0; 622; 0.0065
480; 18.0; 816; 0.0066
485; 18.0; 605; 0.0062
490; 17.7; 1108; 0.0062
495; 17.9; 882; 0.0061
500; 17.8; 565; 0.0063
505; 18.4; 1334; 0.0064
510; 18.3; 848; 0.0063
515; 17.9; 1221; 0.0066
520; 17.6; 2177; 0.0064
525; 17.7; 553; 0.0063
530; 17.7; 858; 0.0066
535; 17.5; 1340; 0.0066
540; 17.1; 845; 0.0067
545; 17.1; 1116; 0.0066
550; 17.3; 1235; 0.0065
555; 17.1; 715; 0.0064
560; 16.8; 908; 0.0063
565; 16.9; 1986; 0.0062
570; 16.5; 897; 0.0060
575; 16.5; 998; 0.0064
580; 16.7; 1505; 0.0060
585; 16.7; 1772; 0.0060
590; 16.2; 2815; 0.0060
595; 16.3; 930; 0.0062
600; 16.5; 1296; 0.0057
605; 16.3; 1224; 0.0058
610; 15.7; 864; 0.0058
615; 16.1; 3326; 0.0057
620; 16.0; 913; 0.0052
625; 16.1; 1690; 0.0055
630; 16.1; 3129; 0.0059
635; 16.0; 715; 0.0055
640; 15.5; 1153; 0.0056
645; 15.4; 0; 0.0058
650; 15.5; 1773; 0.0058
655; 15.6; 1711; 0.0059
660; 15.5; 1070; 0.0056
665; 15.1; 1272; 0.0059
670; 15.3; 941; 0.0059
675; 15.4; 938; 0.0060
680; 15.0; 0; 0.0058
685; 15.3; 1240; 0.0058
690; 14.7; 651; 0.0061

File: data/rise_materials/Testdata-489.txt
Keywords
Material1;Material2;Material3;Material4;Product;Object;Scenario;Method;Reference;Comment;Owner;IsPublic;ImportDate
RPPVC;PEF;;;cable FIPEC-38 4x2x0,2 mm2;Data cable;;ISO 5660;FIPEC Final Report on the European Commission, SMT4-CT96-2059, 410pp, ISBN 0 9532312 5 9, London 2000;;;1;2005-10-03 08:26:16
Scalars
Flux (kW/m2);tig (s);qmax (kw/m2);qtotal (MJ/m2);q180 (kw/m2);q300 (kw/m2);Mass loss (g);DHc (MJ/kg);Peak smoke production (m2/m2s);Total smoke produced (m2/m2);Specific extinction area (avg) (m2/kg);Area (m2);Thickness (mm);Density (kg/m3)
35;61;81;16.45;30.91;42.66;26.79;4.79;;;;0.008800;4.5;
VectorData
Time (s);HRR (kW/m2);SEA (m2/kg);SPR (m2/s)
0; 2.0; 0; 0.0000
5; 1.8; 0; 0.0000
10; 1.3; 0; 0.0006
15; 0.4; 514; 0.0057
20; 0.0; 476; 0.0084
25; 0.0; 357; 0.0129
30; 0.2; 352; 0.0164
35; 1.8; 302; 0.0162
40; 3.2; 288; 0.0149
45; 4.1; 276; 0.0129
50; 3.9; 229; 0.0115
55; 4.4; 286; 0.0104
60; 4.6; 280; 0.0088
65; 19.4; 109; 0.0051
70; 45.3; 211; 0.0101
75; 58.8; 238; 0.0124
80; 62.4; 224; 0.0119
85; 67.3; 228; 0.0127
90; 76.1; 233; 0.0160
95; 81.4; 211; 0.0156
100; 74.9; 117; 0.0098
105; 58.6; 120; 0.0092
110; 34.5; 135; 0.0082
115; 16.1; 190; 0.0091
120; 9.6; 221; 0.0092
125; 6.9; 227; 0.0093
130; 6.2; 239; 0.0090
135; 5.1; 198; 0.0075
140; 5.8; 211; 0.0057
145; 7.4; 224; 0.0052
150; 7.9; 178; 0.0052
155; 8.7; 275; 0.0054
160; 9.3; 294; 0.0059
165; 9.7; 247; 0.0073
170; 10.2; 288; 0.0088
175; 11.4; 293; 0.0090
180; 16.4; 195; 0.0079
185; 21.3; 175; 0.0087
190; 26.1; 137; 0.0078
195; 31.4; 117; 0.0069
200; 34.8; 121; 0.0078
205; 35.7; 146; 0.0108
210; 35.7; 148; 0.0110
215; 35.8; 164; 0.0123
220; 35.8; 182; 0.0139
225; 36.3; 153; 0.0115
230; 36.1; 196; 0.0145
235; 34.5; 168; 0.0126
240; 33.5; 216; 0.0149
245; 32.1; 244; 0.0162
250; 30.6; 242; 0.0154
255; 28.5; 314; 0.0187
260; 26.8; 296; 0.0193
265; 25.3; 316; 0.0205
270; 24.2; 326; 0.0193
275; 24.0; 379; 0.0207
280; 23.1; 350; 0.0189
285; 22.6; 352; 0.0185
290; 22.0; 379; 0.0185
295; 21.2; 344; 0.0182
300; 20.5; 364; 0.0169
305; 18.6; 412; 0.0184
310; 16.7; 444; 0.0200
315; 16.7; 473; 0.0193
320; 16.3; 511; 0.0183
325; 16.2; 544; 0.0174
330; 16.8; 397; 0.0158
335; 16.5; 370; 0.0157
340; 16.5; 451; 0.0150
345; 16.7; 424; 0.0140
350; 16.7; 404; 0.0132
355; 16.9; 433; 0.0128
360; 16.7; 405; 0.0118
365; 16.9; 423; 0.0111
370; 16.7; 410; 0.0102
375; 17.3; 379; 0.0097
380; 17.3; 360; 0.0095
385; 17.3; 381; 0.0095
390; 17.3; 388; 0.0088
395; 17.4; 363; 0.0087
400; 17.3; 303; 0.0085
405; 17.1; 400; 0.0083
410; 16.9; 414; 0.0078
415; 17.3; 380; 0.0075
420; 17.5; 461; 0.0073
425; 17.3; 320; 0.0069
430; 17.3; 392; 0.0070
435; 17.3; 490; 0.0068
440; 17.5; 358; 0.0066
445; 17.6; 367; 0.0059
450; 17.7; 322; 0.0058
455; 17.5; 414; 0.0058
460; 17.4; 405; 0.0054
465; 18.2; 332; 0.0053
470; 18.2; 441; 0.0050
475; 17.4; 318; 0.0047
480; 17.5; 403; 0.0050
485; 17.7; 654; 0.0047
490; 17.4; 282; 0.0047
495; 17.5; 287; 0.0048
500; 17.3; 706; 0.0046
505; 17.3; 349; 0.0047
510; 17.0; 283; 0.0044
515; 16.9; 433; 0.0046
520; 17.1; 431; 0.0045
525; 16.5; 395; 0.0046
530; 16.8; 381; 0.0042
535; 16.9; 395; 0.0041
540; 16.9; 414; 0.0037
545; 16.6; 407; 0.0040
550; 16.5; 354; 0.0042
555; 16.1; 380; 0.0041
560; 15.6; 532; 0.0040
565; 16.0; 373; 0.0036
570; 15.9; 271; 0.0039
575; 16.5; 476; 0.0038
580; 17.0; 1291; 0.0037
585; 16.6; 336; 0.0035
590; 16.6; 290; 0.0036
595; 16.4; 378; 0.0031
600; 16.3; 498; 0.0032
605; 16.2; 401; 0.0032
610; 15.7; 298; 0.0026
615; 15.4; 427; 0.0028
620; 15.8; 371; 0.0027
625; 16.0; 356; 0.0023
630; 15.7; 193; 0.0024
635; 15.2; 684; 0.0026
640; 14.8; 0; 0.0018
645; 14.7; 214; 0.0020
650; 14.7; 225; 0.0018
655; 14.6; 288; 0.0022
660; 15.1; 204; 0.0017
665; 14.9; 244; 0.0016
670; 15.2; 322; 0.0019
675; 15.4; 221; 0.0017
680; 14.9; 381; 0.0018
685; 14.3; 256; 0.0014
690; 14.4; 282; 0.0016
695; 15.0; 261; 0.0017
700; 14.6; 275; 0.0017
705; 14.2; 418; 0.0015
710; 14.3; 263; 0.0014
715; 14.0; 208; 0.0014
720; 13.9; 262; 0.0017
725; 14.2; 256; 0.0015
730; 14.1; 483; 0.0015
735; 14.4; 481; 0.0016
740; 14.2; 232; 0.0015
745; 13.8; 269; 0.0017
750; 14.3; 284; 0.0013
755; 13.9; 829; 0.0014
760; 13.8; 414; 0.0012
765; 14.4; 235; 0.0012
770; 13.9; 195; 0.0010
775; 13.9; 273; 0.0013
780; 13.5; 208; 0.0010
785; 13.2; 346; 0.0010
790; 13.4; 237; 0.0009
795; 13.5; 184; 0.0010
800; 13.8; 154; 0.0007
805; 13.9; 178; 0.0007
810; 13.5; 178; 0.0009
815; 13.4; 116; 0.0009
820; 13.2; 246; 0.0008
825; 13.1; 522; 0.0007
830; 13.5; 192; 0.0005
835; 13.3; 0; 0.0005
840; 12.7; 172; 0.0005
845; 12.4; 93; 0.0006
850; 12.6; 171; 0.0004
855; 12.8; 0; 0.0007
860; 12.8; 90; 0.0004
865; 13.0; 128; 0.0003
870; 12.8; 68; 0.0002
875; 12.8; 92; 0.0004
880; 13.0; 189; 0.0004
885; 13.0; 42; 0.0002
890; 12.3; 81; 0.0003
895; 12.2; 0; 0.0002

File: data/rise_materials/Testdata-490.txt
Keywords
Material1;Material2;Material3;Material4;Product;Object;Scenario;Method;Reference;Comment;Owner;IsPublic;ImportDate
PVC;XLPE;;;Cable FIPEC-03 1x150 mm2;Medium Voltage 12/20 kV;;ISO 5660;FIPEC Final Report on the European Commission, SMT4-CT96-2059, 410pp, ISBN 0 9532312 5 9, London 2000;;;1;2005-10-03 08:28:40
Scalars
Flux (kW/m2);tig (s);qmax (kw/m2);qtotal (MJ/m2);q180 (kw/m2);q300 (kw/m2);Mass loss (g);DHc (MJ/kg);Peak smoke production (m2/m2s);Total smoke produced (m2/m2);Specific extinction area (avg) (m2/kg);Area (m2);Thickness (mm);Density (kg/m3)
75;6;1123;605.81;183.82;166.57;132.1;29.97;;;;0.006580;35;
VectorData
Time (s);HRR (kW/m2);SEA (m2/kg);SPR (m2/s)
0; 1.2; 0; 0.0000
5; 4.5; 0; 0.0000
10; 111.4; 831; 0.0459
15; 206.8; 1224; 0.1389
20; 222.0; 1278; 0.1557
25; 217.0; 1294; 0.1600
30; 209.5; 1301; 0.1559
35; 207.1; 1400; 0.1625
40; 211.4; 1341; 0.1514
45; 215.5; 1157; 0.1324
50; 212.5; 1152; 0.1285
55; 200.3; 1133; 0.1229
60; 194.0; 1123; 0.1207
65; 194.6; 1075; 0.1059
70; 197.8; 973; 0.0936
75; 190.3; 865; 0.0840
80; 184.2; 935; 0.0863
85; 183.9; 824; 0.0733
90; 178.1; 859; 0.0757
95; 177.9; 804; 0.0686
100; 178.4; 811; 0.0675
105; 172.3; 789; 0.0657
110; 167.9; 818; 0.0675
115; 169.7; 800; 0.0660
120; 170.4; 794; 0.0675
125; 166.3; 690; 0.0573
130; 165.0; 707; 0.0544
135; 165.2; 695; 0.0541
140; 164.8; 716; 0.0571
145; 169.8; 700; 0.0544
150; 172.5; 754; 0.0602
155; 169.1; 706; 0.0589
160; 168.2; 772; 0.0612
165; 165.5; 800; 0.0605
170; 167.8; 697; 0.0575
175; 177.0; 716; 0.0605
180; 182.0; 737; 0.0629
185; 181.4; 786; 0.0687
190; 171.2; 1006; 0.0819
195; 169.5; 1069; 0.0839
200; 176.3; 986; 0.0807
205; 178.8; 936; 0.0807
210; 170.8; 996; 0.0805
215; 164.4; 961; 0.0721
220; 167.0; 917; 0.0713
225; 167.8; 892; 0.0696
230; 164.5; 933; 0.0709
235; 160.0; 930; 0.0690
240; 157.9; 976; 0.0691
245; 152.4; 982; 0.0651
250; 148.5; 970; 0.0654
255; 143.9; 1015; 0.0653
260; 135.9; 958; 0.0557
265; 126.9; 968; 0.0532
270; 122.5; 990; 0.0524
275; 118.4; 885; 0.0463
280; 113.4; 959; 0.0468
285; 109.2; 910; 0.0428
290; 105.4; 832; 0.0374
295; 101.9; 823; 0.0341
300; 96.7; 871; 0.0346
305; 93.3; 743; 0.0295
310; 90.8; 709; 0.0274
315; 90.5; 680; 0.0250
320; 87.8; 663; 0.0236
325; 86.2; 731; 0.0255
330; 86.6; 590; 0.0213
335; 86.8; 639; 0.0226
340; 84.1; 618; 0.0209
345; 86.0; 551; 0.0210
350; 88.3; 572; 0.0225
355; 89.9; 565; 0.0225
360; 94.1; 537; 0.0235
365; 95.5; 529; 0.0233
370; 97.1; 497; 0.0230
375; 96.4; 496; 0.0221
380; 95.2; 488; 0.0210
385; 99.9; 519; 0.0231
390; 103.0; 559; 0.0257
395; 104.7; 577; 0.0274
400; 109.5; 548; 0.0276
405; 116.0; 546; 0.0292
410; 122.0; 628; 0.0321
415; 125.4; 674; 0.0342
420; 127.6; 628; 0.0337
425; 131.1; 637; 0.0361
430; 133.4; 605; 0.0349
435; 137.3; 672; 0.0379
440; 138.0; 664; 0.0373
445; 139.8; 646; 0.0385
450; 143.2; 686; 0.0415
455; 146.2; 677; 0.0401
460; 151.7; 665; 0.0410
465; 150.9; 675; 0.0423
470; 153.2; 737; 0.0446
475; 157.2; 723; 0.0445
480; 161.1; 669; 0.0441
485; 166.9; 757; 0.0495
490; 174.1; 839; 0.0543
495; 180.7; 844; 0.0565
500; 187.7; 801; 0.0573
505; 193.0; 851; 0.0614
510; 201.2; 848; 0.0619
515; 210.7; 909; 0.0673
520; 218.6; 940; 0.0696
525; 231.8; 863; 0.0690
530; 244.4; 895; 0.0725
535; 254.1; 870; 0.0740
540; 257.1; 839; 0.0735
545; 258.2; 950; 0.0777
550; 262.5; 927; 0.0778
555; 263.1; 887; 0.0789
560; 261.7; 887; 0.0767
565; 261.9; 916; 0.0786
570; 264.9; 856; 0.0766
575; 265.6; 906; 0.0806
580; 261.9; 909; 0.0764
585; 259.8; 891; 0.0760
590; 264.7; 881; 0.0790
595; 264.7; 895; 0.0779
600; 265.0; 950; 0.0809
605; 265.7; 856; 0.0771
610; 265.0; 895; 0.0777
615; 265.4; 943; 0.0797
620; 265.7; 819; 0.0747
625; 268.2; 844; 0.0751
630; 274.4; 921; 0.0781
635; 276.3; 890; 0.0801
640; 276.8; 863; 0.0784
645; 283.3; 925; 0.0808
650; 287.1; 901; 0.0782
655; 288.1; 930; 0.0805
660; 288.0; 908; 0.0792
665; 288.5; 857; 0.0778
670; 294.5; 838; 0.0789
675; 296.6; 869; 0.0772
680; 299.4; 930; 0.0807
685; 299.4; 864; 0.0799
690; 303.3; 892; 0.0796
695; 305.0; 950; 0.0847
700; 309.0; 902; 0.0830
705; 308.8; 970; 0.0837
710; 307.6; 971; 0.0817
715; 311.0; 921; 0.0812
720; 316.9; 925; 0.0816
725; 317.8; 1014; 0.0834
730; 315.9; 973; 0.0813
735; 319.0; 920; 0.0794
740; 323.2; 1000; 0.0817
745; 324.1; 941; 0.0783
750; 324.3; 949; 0.0796
755; 326.2; 1009; 0.0783
760; 330.6; 1007; 0.0795
765; 336.4; 980; 0.0816
770; 339.4; 1024; 0.0800
775; 343.8; 999; 0.0777
780; 346.8; 975; 0.0797
785; 351.0; 991; 0.0801
790; 360.5; 1050; 0.0826
795; 368.8; 1030; 0.0816
800; 375.5; 1076; 0.0872
805; 381.9; 1047; 0.0859
810; 380.2; 1058; 0.0847
815; 386.3; 1048; 0.0835
820; 396.8; 1041; 0.0845
825; 397.9; 983; 0.0829
830; 399.4; 938; 0.0834
835; 410.1; 992; 0.0864
840; 419.7; 1045; 0.0879
845; 420.9; 989; 0.0820
850; 427.7; 1040; 0.0857
855; 434.7; 974; 0.0825
860; 447.3; 1006; 0.0875
865; 454.7; 1015; 0.0863
870; 462.4; 994; 0.0872
875; 465.0; 1007; 0.0844
880; 469.2; 1028; 0.0851
885; 471.4; 931; 0.0835
890; 486.6; 970; 0.0859
895; 496.7; 1002; 0.0874
900; 507.6; 991; 0.0861
905; 525.1; 961; 0.0895
910; 534.7; 913; 0.0871
915; 545.2; 972; 0.0912
920; 558.6; 932; 0.0905
925; 562.3; 887; 0.0873
930; 570.5; 888; 0.0876
935; 579.0; 943; 0.0920
940; 586.5; 941; 0.0893
945; 595.9; 906; 0.0890
950; 588.4; 806; 0.0833
955; 592.9; 865; 0.0854
960; 608.2; 862; 0.0868
965; 617.4; 783; 0.0826
970; 628.4; 911; 0.0903
975; 645.6; 785; 0.0820
980; 660.9; 647; 0.0740
985; 699.9; 693; 0.0809
990; 726.6; 670; 0.0793
995; 743.4; 632; 0.0750
1000; 754.4; 668; 0.0799
1005; 759.9; 598; 0.0743
1010; 765.7; 571; 0.0720
1015; 755.7; 602; 0.0728
1020; 771.9; 597; 0.0732
1025; 783.2; 570; 0.0714
1030; 786.4; 596; 0.0748
1035; 789.2; 614; 0.0789
1040; 817.4; 569; 0.0746
1045; 827.9; 558; 0.0737
1050; 830.8; 561; 0.0753
1055; 847.4; 560; 0.0776
1060; 851.2; 579; 0.0816
1065; 870.5; 607; 0.0851
1070; 888.7; 581; 0.0803
1075; 903.9; 558; 0.0800
1080; 918.0; 546; 0.0824
1085; 943.0; 558; 0.0837
1090; 964.3; 528; 0.0791
1095; 988.1; 516; 0.0782
1100; 1007.4; 505; 0.0789
1105; 1012.4; 472; 0.0771
1110; 1016.0; 512; 0.0822
1115; 1052.3; 502; 0.0816
1120; 1066.4; 453; 0.0785
1125; 1090.2; 482; 0.0856
1130; 1083.8; 492; 0.0861
1135; 1104.2; 509; 0.0865
1140; 1112.3; 524; 0.0909
1145; 1117.1; 499; 0.0886
1150; 1122.4; 529; 0.0947
1155; 1123.2; 482; 0.0861
1160; 1122.0; 481; 0.0846
1165; 1118.7; 530; 0.0919
1170; 1092.4; 533; 0.0906
1175; 1082.4; 510; 0.0855
1180; 1072.2; 524; 0.0902
1185; 1055.6; 522; 0.0902
1190; 1040.4; 571; 0.0959
1195; 1027.1; 607; 0.1010
1200; 1030.2; 613; 0.0988
1205; 1018.4; 646; 0.1036
1210; 994.6; 616; 0.0970
1215; 971.1; 592; 0.0936
1220; 950.5; 658; 0.1029
1225; 932.8; 716; 0.1042
1230; 903.9; 670; 0.0974
1235; 882.9; 730; 0.1032
1240; 860.9; 815; 0.1114
1245; 827.4; 786; 0.1099
1250; 820.1; 863; 0.1135
1255; 785.3; 826; 0.1035
1260; 759.7; 789; 0.1001
1265; 752.7; 862; 0.1054
1270; 731.1; 802; 0.0947
1275; 700.5; 815; 0.0962
1280; 681.8; 863; 0.0993
1285; 669.0; 892; 0.0965
1290; 643.9; 939; 0.0968
1295; 624.1; 920; 0.0947
1300; 615.5; 877; 0.0906
1305; 594.6; 859; 0.0863
1310; 579.2; 942; 0.0885
1315; 561.8; 972; 0.0883
1320; 545.7; 948; 0.0839
1325; 529.7; 965; 0.0835
1330; 515.8; 973; 0.0817
1335; 500.4; 938; 0.0769
1340; 484.0; 962; 0.0762
1345; 466.6; 945; 0.0702
1350; 445.1; 1010; 0.0691
1355; 428.3; 931; 0.0640
1360; 411.8; 891; 0.0622
1365; 388.5; 944; 0.0568
1370; 374.8; 980; 0.0554
1375; 356.9; 882; 0.0521
1380; 337.2; 785; 0.0438
1385; 321.0; 775; 0.0387
1390; 304.6; 746; 0.0346
1395; 287.9; 777; 0.0330
1400; 271.4; 701; 0.0294
1405; 257.4; 653; 0.0259
1410; 245.8; 637; 0.0247
1415; 229.4; 548; 0.0191
1420; 214.3; 589; 0.0169
1425; 201.5; 435; 0.0135
1430; 188.8; 272; 0.0084
1435; 173.3; 273; 0.0060
1440; 161.5; 172; 0.0035
1445; 150.1; 58; 0.0014
1450; 137.3; 0; 0.0000
1455; 127.7; 0; 0.0000
1460; 118.0; 0; 0.0000
1465; 110.6; 0; 0.0000
1470; 105.9; 0; 0.0000
1475; 100.8; 0; 0.0000
1480; 96.7; 0; 0.0000
1485; 93.2; 0; 0.0000
1490; 88.6; 0; 0.0000
1495; 87.0; 0; 0.0000
1500; 83.6; 0; 0.0000
1505; 77.7; 0; 0.0000
1510; 73.7; 0; 0.0000
1515; 69.9; 0; 0.0000
1520; 67.3; 0; 0.0000
1525; 64.7; 0; 0.0000
1530; 62.0; 0; 0.0000
1535; 58.8; 0; 0.0000
1540; 56.8; 0; 0.0000
1545; 55.3; 0; 0.0000
1550; 54.1; 0; 0.0000
1555; 52.4; 0; 0.0000
1560; 49.8; 0; 0.0000
1565; 46.4; 0; 0.0000
1570; 46.4; 0; 0.0000
1575; 44.1; 0; 0.0000
1580; 40.5; 0; 0.0000
1585; 39.3; 0; 0.0000
1590; 38.3; 0; 0.0000
1595; 37.6; 0; 0.0000
1600; 36.8; 0; 0.0000
1605; 35.9; 0; 0.0000
1610; 35.4; 0; 0.0000
1615; 33.4; 0; 0.0000
1620; 32.4; 0; 0.0000
1625; 32.0; 0; 0.0000
1630; 31.6; 0; 0.0000
1635; 31.1; 0; 0.0000
1640; 29.6; 0; 0.0000
1645; 29.1; 0; 0.0000
1650; 28.4; 0; 0.0000
1655; 27.5; 0; 0.0000
1660; 27.5; 0; 0.0000
1665; 27.5; 0; 0.0000
1670; 27.8; 0; 0.0000
1675; 27.4; 0; 0.0000
1680; 27.7; 0; 0.0000
1685; 28.1; 0; 0.0000
1690; 27.9; 0; 0.0000
1695; 26.0; 0; 0.0000

File: data/rise_materials/Testdata-491.txt
Keywords
Material1;Material2;Material3;Material4;Product;Object;Scenario;Method;Reference;Comment;Owner;IsPublic;ImportDate
PVC;XLPE;;;Cable FIPEC-03 1x150 mm2;Medium Voltage 12/20 kV;;ISO 5660;FIPEC Final Report on the European Commission, SMT4-CT96-2059, 410pp, ISBN 0 9532312 5 9, London 2000;;;1;2005-10-03 08:32:17
Scalars
Flux (kW/m2);tig (s);qmax (kw/m2);qtotal (MJ/m2);q180 (kw/m2);q300 (kw/m2);Mass loss (g);DHc (MJ/kg);Peak smoke production (m2/m2s);Total smoke produced (m2/m2);Specific extinction area (avg) (m2/kg);Area (m2);Thickness (mm);Density (kg/m3)
50;15;723;532.35;134.81;121.64;130.9;26.57;;;;0.006580;35;
VectorData
Time (s);HRR (kW/m2);SEA (m2/kg);SPR (m2/s)
0; 2.6; 36; 0.0008
5; 3.7; 0; 0.0008
10; 4.9; 0; 0.0013
15; 0.0; 108; 0.0024
20; 43.7; 501; 0.0328
25; 116.5; 694; 0.0644
30; 142.4; 738; 0.0719
35; 143.9; 874; 0.0772
40; 150.7; 823; 0.0771
45; 155.9; 823; 0.0764
50; 159.5; 902; 0.0784
55; 159.3; 859; 0.0724
60; 155.8; 776; 0.0656
65; 152.3; 764; 0.0626
70; 150.4; 664; 0.0572
75; 152.4; 725; 0.0608
80; 155.3; 705; 0.0585
85; 153.0; 617; 0.0504
90; 143.8; 739; 0.0489
95; 139.6; 633; 0.0457
100; 133.5; 557; 0.0405
105; 131.7; 642; 0.0440
110; 134.3; 650; 0.0474
115; 138.7; 636; 0.0462
120; 134.1; 558; 0.0401
125; 131.4; 571; 0.0394
130; 131.6; 646; 0.0406
135; 126.7; 589; 0.0387
140; 125.6; 535; 0.0374
145; 125.8; 624; 0.0396
150; 127.0; 609; 0.0397
155; 125.7; 526; 0.0373
160; 124.4; 514; 0.0345
165; 123.4; 504; 0.0322
170; 122.6; 524; 0.0332
175; 121.3; 506; 0.0327
180; 120.4; 464; 0.0327
185; 121.7; 494; 0.0313
190; 122.3; 560; 0.0313
195; 119.7; 441; 0.0277
200; 116.8; 408; 0.0264
205; 113.6; 417; 0.0240
210; 112.2; 421; 0.0242
215; 113.3; 416; 0.0252
220; 113.3; 459; 0.0255
225; 110.4; 412; 0.0243
230; 110.0; 405; 0.0241
235; 109.9; 462; 0.0253
240; 109.0; 370; 0.0219
245; 109.6; 344; 0.0199
250; 108.2; 347; 0.0211
255; 97.7; 347; 0.0211
260; 89.4; 425; 0.0240
265; 89.9; 382; 0.0222
270; 93.7; 386; 0.0205
275; 96.0; 417; 0.0224
280; 93.5; 414; 0.0236
285; 96.9; 417; 0.0225
290; 103.9; 412; 0.0231
295; 105.8; 301; 0.0179
300; 105.3; 351; 0.0189
305; 95.4; 340; 0.0190
310; 86.7; 313; 0.0191
315; 83.4; 373; 0.0204
320; 79.9; 435; 0.0194
325; 82.0; 374; 0.0188
330; 80.6; 394; 0.0201
335; 72.4; 420; 0.0197
340; 68.1; 425; 0.0188
345; 67.4; 486; 0.0190
350; 68.8; 425; 0.0184
355; 68.6; 410; 0.0184
360; 66.0; 399; 0.0164
365; 63.2; 375; 0.0152
370; 60.4; 360; 0.0156
375; 59.0; 365; 0.0142
380; 58.3; 378; 0.0142
385; 58.5; 364; 0.0127
390; 57.6; 322; 0.0120
395; 58.7; 321; 0.0127
400; 56.8; 323; 0.0109
405; 55.7; 291; 0.0109
410; 56.3; 272; 0.0096
415; 53.4; 292; 0.0079
420; 52.7; 224; 0.0078
425; 54.6; 232; 0.0087
430; 53.8; 254; 0.0078
435; 53.4; 301; 0.0097
440; 53.7; 246; 0.0078
445; 54.0; 312; 0.0075
450; 53.1; 255; 0.0067
455; 54.2; 214; 0.0070
460; 54.0; 253; 0.0077
465; 52.9; 267; 0.0072
470; 55.0; 213; 0.0062
475; 56.7; 305; 0.0080
480; 55.6; 303; 0.0078
485; 55.3; 239; 0.0072
490; 56.7; 250; 0.0077
495; 57.4; 267; 0.0067
500; 56.6; 248; 0.0066
505; 55.9; 205; 0.0062
510; 56.4; 233; 0.0055
515; 56.1; 201; 0.0048
520; 55.8; 145; 0.0038
525; 56.2; 134; 0.0042
530; 57.7; 154; 0.0047
535; 55.9; 154; 0.0037
540; 57.6; 144; 0.0035
545; 58.1; 161; 0.0042
550; 57.8; 162; 0.0044
555; 59.3; 153; 0.0044
560; 59.6; 151; 0.0051
565; 60.6; 132; 0.0045
570; 61.9; 198; 0.0064
575; 63.2; 192; 0.0061
580; 66.4; 252; 0.0072
585; 68.1; 163; 0.0047
590; 68.9; 189; 0.0067
595; 69.9; 191; 0.0068
600; 71.6; 249; 0.0089
605; 72.2; 248; 0.0086
610; 71.6; 237; 0.0090
615; 72.7; 205; 0.0087
620; 74.4; 213; 0.0075
625; 75.3; 247; 0.0091
630; 77.1; 257; 0.0101
635; 77.9; 229; 0.0090
640; 79.9; 222; 0.0098
645; 81.6; 230; 0.0102
650; 83.4; 236; 0.0103
655; 84.9; 283; 0.0113
660; 85.2; 279; 0.0117
665; 84.8; 226; 0.0109
670; 85.0; 222; 0.0108
675; 87.5; 303; 0.0121
680; 88.3; 239; 0.0108
685; 88.7; 249; 0.0125
690; 87.8; 251; 0.0114
695; 88.7; 291; 0.0128
700; 89.2; 243; 0.0119
705; 90.2; 222; 0.0116
710; 89.9; 249; 0.0115
715; 91.6; 298; 0.0118
720; 92.8; 272; 0.0126
725; 92.0; 260; 0.0128
730; 92.5; 274; 0.0125
735; 93.9; 265; 0.0120
740; 94.4; 253; 0.0123
745; 94.4; 210; 0.0113
750; 93.2; 304; 0.0145
755; 95.0; 300; 0.0138
760; 94.8; 291; 0.0135
765; 95.1; 262; 0.0139
770; 96.9; 266; 0.0144
775; 98.0; 292; 0.0141
780; 98.9; 305; 0.0154
785; 99.4; 294; 0.0146
790; 99.7; 306; 0.0155
795; 98.6; 291; 0.0149
800; 97.8; 302; 0.0150
805; 99.6; 289; 0.0156
810; 100.6; 338; 0.0164
815; 98.7; 335; 0.0160
820; 100.6; 303; 0.0162
825; 102.6; 308; 0.0163
830; 101.3; 331; 0.0167
835; 103.9; 327; 0.0184
840; 104.6; 336; 0.0185
845; 105.3; 384; 0.0179
850; 105.8; 368; 0.0185
855; 106.4; 353; 0.0188
860; 107.8; 313; 0.0169
865; 107.2; 366; 0.0181
870; 106.6; 354; 0.0186
875; 108.5; 363; 0.0197
880; 109.2; 377; 0.0196
885; 109.5; 346; 0.0194
890; 111.2; 363; 0.0195
895; 114.6; 402; 0.0221
900; 116.0; 395; 0.0204
905; 116.2; 370; 0.0204
910; 116.8; 359; 0.0207
915; 117.7; 402; 0.0216
920; 119.7; 393; 0.0228
925; 123.8; 389; 0.0220
930; 125.7; 464; 0.0241
935; 126.7; 439; 0.0227
940; 126.6; 416; 0.0217
945; 124.9; 424; 0.0224
950; 125.0; 380; 0.0236
955; 126.6; 384; 0.0227
960; 128.1; 435; 0.0226
965; 128.4; 417; 0.0242
970; 131.3; 435; 0.0234
975; 133.1; 403; 0.0228
980; 132.9; 400; 0.0224
985; 134.4; 413; 0.0215
990; 135.8; 431; 0.0222
995; 135.7; 455; 0.0252
1000; 136.8; 412; 0.0237
1005; 136.6; 531; 0.0241
1010; 137.1; 481; 0.0252
1015; 139.1; 459; 0.0258
1020; 140.3; 457; 0.0246
1025; 141.0; 438; 0.0249
1030; 142.4; 515; 0.0270
1035; 142.5; 496; 0.0260
1040; 141.7; 503; 0.0279
1045; 145.0; 488; 0.0273
1050; 146.4; 526; 0.0269
1055; 145.8; 496; 0.0269
1060; 151.1; 537; 0.0284
1065; 152.7; 589; 0.0272
1070; 155.6; 552; 0.0274
1075; 156.2; 546; 0.0274
1080; 157.7; 527; 0.0298
1085; 165.1; 494; 0.0303
1090; 167.7; 564; 0.0300
1095; 166.1; 612; 0.0301
1100; 169.4; 605; 0.0307
1105; 172.6; 611; 0.0300
1110; 174.0; 537; 0.0303
1115; 171.6; 578; 0.0302
1120; 169.8; 679; 0.0298
1125; 172.5; 572; 0.0288
1130; 176.9; 630; 0.0322
1135; 176.4; 647; 0.0314
1140; 177.4; 627; 0.0310
1145; 178.0; 591; 0.0316
1150; 178.3; 616; 0.0306
1155; 179.3; 616; 0.0305
1160; 180.7; 571; 0.0314
1165; 185.3; 583; 0.0305
1170; 191.9; 752; 0.0344
1175; 196.3; 625; 0.0337
1180; 197.0; 615; 0.0331
1185; 199.8; 682; 0.0320
1190; 206.0; 639; 0.0329
1195; 214.9; 639; 0.0344
1200; 220.1; 637; 0.0339
1205; 227.5; 653; 0.0351
1210; 230.1; 680; 0.0324
1215; 228.9; 684; 0.0320
1220; 234.6; 614; 0.0344
1225; 236.2; 625; 0.0345
1230; 240.3; 677; 0.0391
1235; 249.7; 624; 0.0365
1240; 257.2; 662; 0.0366
1245; 257.5; 689; 0.0358
1250; 249.9; 631; 0.0326
1255; 254.2; 648; 0.0352
1260; 265.5; 604; 0.0332
1265; 273.1; 638; 0.0370
1270; 269.7; 635; 0.0345
1275; 273.5; 684; 0.0360
1280; 281.4; 644; 0.0357
1285; 286.0; 582; 0.0331
1290; 291.8; 621; 0.0363
1295; 299.1; 538; 0.0362
1300; 303.1; 559; 0.0367
1305; 304.7; 585; 0.0345
1310; 314.9; 626; 0.0361
1315; 324.8; 565; 0.0335
1320; 319.9; 542; 0.0332
1325; 317.3; 593; 0.0343
1330; 325.7; 546; 0.0320
1335; 330.3; 544; 0.0331
1340; 329.1; 566; 0.0343
1345; 329.1; 612; 0.0370
1350; 330.4; 577; 0.0354
1355; 329.5; 491; 0.0314
1360; 333.7; 504; 0.0338
1365; 336.6; 531; 0.0349
1370; 334.9; 632; 0.0360
1375; 343.4; 537; 0.0335
1380; 345.0; 421; 0.0329
1385; 344.4; 507; 0.0331
1390; 342.8; 543; 0.0320
1395; 352.3; 510; 0.0332
1400; 360.3; 532; 0.0351
1405; 361.7; 502; 0.0339
1410; 363.7; 486; 0.0316
1415; 364.1; 540; 0.0355
1420; 365.4; 495; 0.0339
1425; 370.0; 506; 0.0361
1430; 374.4; 483; 0.0345
1435; 382.6; 509; 0.0359
1440; 389.1; 494; 0.0355
1445; 397.1; 430; 0.0350
1450; 407.2; 418; 0.0341
1455; 412.5; 493; 0.0368
1460; 419.1; 506; 0.0360
1465; 425.3; 419; 0.0342
1470; 435.1; 415; 0.0374
1475; 449.8; 447; 0.0357
1480; 464.3; 433; 0.0364
1485; 470.8; 417; 0.0374
1490; 477.9; 462; 0.0381
1495; 484.9; 417; 0.0372
1500; 493.8; 403; 0.0396
1505; 504.6; 456; 0.0438
1510; 510.0; 431; 0.0418
1515; 523.1; 453; 0.0423
1520; 535.5; 457; 0.0436
1525; 540.7; 468; 0.0451
1530; 543.3; 501; 0.0494
1535; 551.4; 481; 0.0468
1540; 562.9; 501; 0.0501
1545; 565.8; 497; 0.0490
1550; 572.0; 453; 0.0459
1555; 578.4; 456; 0.0477
1560; 579.9; 461; 0.0494
1565; 584.1; 450; 0.0499
1570; 589.2; 514; 0.0515
1575; 603.2; 455; 0.0488
1580; 614.0; 457; 0.0524
1585; 620.0; 461; 0.0534
1590; 620.8; 461; 0.0531
1595; 633.5; 497; 0.0533
1600; 640.9; 501; 0.0557
1605; 649.0; 461; 0.0551
1610; 665.1; 487; 0.0558
1615; 672.0; 459; 0.0548
1620; 679.8; 468; 0.0561
1625; 686.7; 465; 0.0567
1630; 688.4; 475; 0.0589
1635; 690.6; 495; 0.0576
1640; 689.3; 473; 0.0567
1645; 698.4; 482; 0.0595
1650; 696.0; 467; 0.0577
1655; 701.3; 459; 0.0578
1660; 698.5; 472; 0.0585
1665; 708.8; 497; 0.0591
1670; 711.4; 484; 0.0577
1675; 709.0; 472; 0.0599
1680; 706.8; 501; 0.0629
1685; 704.4; 521; 0.0608
1690; 705.7; 522; 0.0654
1695; 703.9; 489; 0.0621
1700; 723.5; 521; 0.0623
1705; 719.5; 508; 0.0638
1710; 715.7; 473; 0.0590
1715; 717.7; 531; 0.0656
1720; 713.9; 501; 0.0617
1725; 710.1; 532; 0.0650
1730; 710.3; 563; 0.0686
1735; 705.2; 584; 0.0667
1740; 699.1; 542; 0.0664
1745; 696.1; 533; 0.0657
1750; 689.0; 554; 0.0658
1755; 681.1; 595; 0.0700
1760; 671.5; 560; 0.0637
1765; 666.8; 616; 0.0677
1770; 667.4; 571; 0.0647
1775; 655.5; 523; 0.0626
1780; 647.0; 604; 0.0658
1785; 643.6; 572; 0.0615
1790; 639.8; 566; 0.0629
1795; 629.9; 579; 0.0637
1800; 615.9; 612; 0.0622
1805; 608.2; 621; 0.0642
1810; 599.9; 580; 0.0629
1815; 582.9; 625; 0.0620
1820; 571.8; 631; 0.0594
1825; 562.1; 587; 0.0570
1830; 547.5; 618; 0.0583
1835; 532.5; 646; 0.0574
1840; 527.8; 652; 0.0574
1845; 516.6; 626; 0.0558
1850; 509.5; 586; 0.0533
1855; 499.3; 619; 0.0545
1860; 481.2; 698; 0.0532
1865; 475.9; 683; 0.0524
1870; 465.6; 629; 0.0522
1875; 452.4; 657; 0.0506
1880; 440.5; 677; 0.0524
1885; 434.3; 671; 0.0504
1890; 423.3; 758; 0.0500
1895; 414.9; 740; 0.0516
1900; 406.9; 691; 0.0483
1905; 396.6; 712; 0.0456
1910; 382.4; 760; 0.0495
1915; 370.0; 788; 0.0512
1920; 363.8; 760; 0.0493
1925; 360.0; 761; 0.0480
1930; 348.8; 873; 0.0464
1935; 341.2; 819; 0.0474
1940; 328.8; 755; 0.0450
1945; 315.3; 766; 0.0394
1950; 307.3; 758; 0.0406
1955; 298.8; 798; 0.0398
1960; 286.8; 819; 0.0378
1965; 277.4; 770; 0.0362
1970; 266.3; 749; 0.0331
1975; 256.3; 798; 0.0323
1980; 246.9; 769; 0.0310
1985; 236.3; 796; 0.0300
1990; 227.3; 814; 0.0294
1995; 217.4; 801; 0.0271
2000; 205.2; 822; 0.0252
2005; 198.8; 828; 0.0266
2010; 190.3; 767; 0.0240
2015; 179.3; 734; 0.0221
2020; 170.4; 738; 0.0196
2025; 163.1; 1052; 0.0210
2030; 153.1; 808; 0.0174
2035; 141.9; 817; 0.0160
2040; 133.7; 760; 0.0153
2045; 127.6; 560; 0.0129
2050; 119.2; 659; 0.0125
2055; 110.9; 894; 0.0121
2060; 107.5; 804; 0.0114
2065; 105.0; 736; 0.0114
2070; 98.8; 777; 0.0115
2075; 95.5; 865; 0.0115
2080; 90.7; 1023; 0.0096
2085; 85.6; 645; 0.0084
2090; 81.4; 738; 0.0090
2095; 77.1; 1160; 0.0069
2100; 74.3; 943; 0.0090
2105; 72.8; 527; 0.0074
2110; 71.2; 725; 0.0086
2115; 69.1; 1264; 0.0085
2120; 67.4; 653; 0.0076
2125; 65.5; 1012; 0.0087
2130; 64.4; 831; 0.0087
2135; 61.6; 574; 0.0083
2140; 61.9; 1155; 0.0079
2145; 60.0; 1092; 0.0080
2150; 56.2; 1361; 0.0083
2155; 56.8; 817; 0.0091
2160; 56.9; 927; 0.0089
2165; 55.0; 1760; 0.0093
2170; 54.2; 1123; 0.0095
2175; 53.9; 1282; 0.0091
2180; 53.1; 900; 0.0085
2185; 51.8; 737; 0.0088
2190; 49.9; 884; 0.0084
2195; 50.2; 1651; 0.0083
2200; 48.3; 1668; 0.0082
2205; 47.1; 969; 0.0078
2210; 46.9; 1961; 0.0076
2215; 47.1; 1389; 0.0083
2220; 46.0; 647; 0.0080
2225; 45.5; 898; 0.0094
2230; 44.8; 1729; 0.0084
2235; 44.8; 1255; 0.0087
2240; 43.0; 1080; 0.0087
2245; 41.8; 4188; 0.0085
2250; 41.4; 1402; 0.0088
2255; 40.6; 777; 0.0087
2260; 41.6; 1167; 0.0085
2265; 40.8; 2589; 0.0084
2270; 38.6; 1622; 0.0077
2275; 37.3; 1586; 0.0080
2280; 39.4; 2492; 0.0085
2285; 39.5; 1004; 0.0080
2290; 37.5; 982; 0.0085
2295; 36.8; 1015; 0.0073
2300; 36.9; 1187; 0.0077
2305; 36.8; 6370; 0.0070
2310; 37.3; 1650; 0.0074
2315; 36.6; 579; 0.0071
2320; 35.4; 972; 0.0076
2325; 35.7; 5860; 0.0080
2330; 36.0; 1481; 0.0083
2335; 34.9; 950; 0.0074
2340; 35.5; 2639; 0.0076
2345; 36.1; 2184; 0.0076
2350; 33.5; 1291; 0.0065
2355; 32.3; 793; 0.0063
2360; 32.8; 990; 0.0073
2365; 30.9; 2262; 0.0062
2370; 29.4; 753; 0.0063
2375; 30.9; 580; 0.0051
2380; 31.3; 1192; 0.0058
2385; 30.7; 1239; 0.0056
2390; 29.9; 1115; 0.0061
2395; 32.4; 1066; 0.0060
2400; 31.6; 1158; 0.0059
2405; 29.9; 1193; 0.0059
2410; 31.2; 2013; 0.0057
2415; 31.1; 1290; 0.0056
2420; 29.7; 2512; 0.0047
2425; 30.4; 614; 0.0047
2430; 36.2; 465; 0.0049
2435; 36.4; 1583; 0.0050
2440; 31.8; 1307; 0.0044
2445; 29.1; 1039; 0.0056
2450; 27.7; 928; 0.0055
2455; 27.7; 693; 0.0042
2460; 29.3; 1213; 0.0051
2465; 29.4; 936; 0.0056

File: data/rise_materials/Testdata-492.txt
Keywords
Material1;Material2;Material3;Material4;Product;Object;Scenario;Method;Reference;Comment;Owner;IsPublic;ImportDate
PVC;XLPE;;;Cable FIPEC-03 1x150 mm2;Medium Voltage 12/20 kV;;ISO 5660;FIPEC Final Report on the European Commission, SMT4-CT96-2059, 410pp, ISBN 0 9532312 5 9, London 2000;;;1;2005-10-03 08:33:51
Scalars
Flux (kW/m2);tig (s);qmax (kw/m2);qtotal (MJ/m2);q180 (kw/m2);q300 (kw/m2);Mass loss (g);DHc (MJ/kg);Peak smoke production (m2/m2s);Total smoke produced (m2/m2);Specific extinction area (avg) (m2/kg);Area (m2);Thickness (mm);Density (kg/m3)
35;30;127;50.32;107.18;105.96;27.4;11.90;;;;0.006580;35;
VectorData
Time (s);HRR (kW/m2);SEA (m2/kg);SPR (m2/s)
0; 5.5; 33; 0.0004
5; 7.7; 0; 0.0004
10; 5.5; 0; 0.0002
15; 2.1; 0; 0.0000
20; 0.0; 223; 0.0009
25; 0.0; 0; 0.0012
30; 1.9; 151; 0.0022
35; 33.4; 373; 0.0181
40; 80.3; 525; 0.0358
45; 112.9; 637; 0.0501
50; 127.3; 729; 0.0564
55; 127.0; 790; 0.0561
60; 125.7; 811; 0.0558
65; 123.3; 769; 0.0516
70; 121.7; 813; 0.0482
75; 115.4; 660; 0.0423
80; 111.6; 704; 0.0426
85; 111.5; 719; 0.0382
90; 108.3; 680; 0.0416
95; 108.9; 642; 0.0390
100; 110.6; 724; 0.0377
105; 109.0; 707; 0.0359
110; 106.8; 578; 0.0334
115; 105.7; 577; 0.0321
120; 106.5; 721; 0.0334
125; 107.7; 682; 0.0336
130; 107.6; 665; 0.0316
135; 104.9; 540; 0.0288
140; 101.6; 616; 0.0279
145; 98.0; 525; 0.0248
150; 100.9; 480; 0.0276
155; 108.1; 693; 0.0339
160; 111.4; 720; 0.0357
165; 110.8; 626; 0.0315
170; 106.7; 592; 0.0304
175; 102.2; 584; 0.0276
180; 99.2; 624; 0.0259
185; 98.5; 500; 0.0234
190; 97.2; 478; 0.0234
195; 97.0; 560; 0.0243
200; 102.5; 588; 0.0266
205; 109.0; 496; 0.0260
210; 110.2; 482; 0.0261
215; 111.8; 540; 0.0254
220; 110.2; 457; 0.0228
225; 109.0; 400; 0.0221
230; 107.9; 438; 0.0216
235; 108.2; 498; 0.0206
240; 108.6; 398; 0.0208
245; 109.7; 354; 0.0208
250; 108.4; 417; 0.0200
255; 107.4; 367; 0.0172
260; 109.8; 426; 0.0216
265; 112.6; 379; 0.0216
270; 112.8; 446; 0.0239
275; 114.7; 458; 0.0253
280; 116.1; 384; 0.0208
285; 115.9; 415; 0.0171
290; 108.2; 360; 0.0177
295; 105.1; 377; 0.0195
300; 105.9; 409; 0.0178
305; 103.3; 343; 0.0160
310; 92.5; 387; 0.0166
315; 86.1; 423; 0.0151
320; 84.4; 284; 0.0134
325; 83.0; 303; 0.0144
330; 82.4; 369; 0.0125
335; 81.3; 331; 0.0129
340; 82.6; 373; 0.0136
345; 76.1; 414; 0.0147
350; 71.6; 320; 0.0142
355; 71.0; 328; 0.0149
360; 70.1; 400; 0.0158
365; 71.1; 391; 0.0145
370; 69.8; 408; 0.0159
375; 71.8; 453; 0.0169
380; 72.1; 450; 0.0174
385; 70.9; 467; 0.0184
390; 74.3; 399; 0.0173
395; 76.1; 411; 0.0172
400; 78.1; 435; 0.0190
405; 80.4; 465; 0.0209
410; 81.2; 458; 0.0209
415; 82.7; 427; 0.0206
420; 85.8; 497; 0.0200
425; 83.2; 468; 0.0184
430; 79.6; 394; 0.0135
435; 76.4; 398; 0.0121
440; 71.0; 330; 0.0118
445; 64.9; 384; 0.0126
450; 59.5; 408; 0.0134
455; 59.9; 342; 0.0102
460; 59.1; 423; 0.0094
465; 53.4; 407; 0.0096
470; 45.2; 389; 0.0107
475; 37.8; 414; 0.0102
480; 33.4; 455; 0.0087
485; 31.6; 400; 0.0077
490; 28.0; 593; 0.0086
495; 25.2; 426; 0.0064
500; 24.6; 321; 0.0055
505; 24.5; 400; 0.0054
510; 22.9; 422; 0.0046
515; 22.0; 494; 0.0042
520; 21.6; 511; 0.0037
525; 21.9; 483; 0.0037
530; 20.4; 353; 0.0034
535; 19.9; 407; 0.0032
540; 20.7; 262; 0.0028
545; 20.3; 161; 0.0027
550; 20.9; 265; 0.0032
555; 21.2; 326; 0.0029
560; 20.7; 309; 0.0033
565; 20.4; 300; 0.0032
570; 20.0; 386; 0.0030
575; 20.0; 340; 0.0031
580; 19.3; 291; 0.0035
585; 19.5; 244; 0.0032
590; 18.7; 311; 0.0036
595; 18.8; 368; 0.0035
600; 18.9; 363; 0.0029
605; 19.6; 334; 0.0034
610; 19.3; 306; 0.0033
615; 18.0; 470; 0.0033
620; 18.1; 423; 0.0033
625; 17.3; 384; 0.0032
630; 17.4; 224; 0.0034
635; 18.5; 190; 0.0033
640; 18.4; 332; 0.0035
645; 18.2; 548; 0.0030
650; 17.1; 331; 0.0030
655; 16.5; 308; 0.0036
660; 16.4; 364; 0.0031
665; 17.4; 302; 0.0032
670; 16.9; 327; 0.0031
675; 15.8; 316; 0.0035
680; 16.4; 220; 0.0028
685; 16.3; 321; 0.0032
690; 15.1; 354; 0.0030
695; 15.7; 325; 0.0027
700; 16.2; 329; 0.0031
705; 15.6; 316; 0.0031
710; 14.6; 458; 0.0029
715; 14.5; 327; 0.0030
720; 15.1; 210; 0.0024
725; 14.9; 271; 0.0030
730; 14.0; 227; 0.0030
735; 13.2; 324; 0.0031
740; 13.7; 270; 0.0025
745; 13.7; 263; 0.0023
750; 12.8; 260; 0.0022
755; 14.1; 177; 0.0023
760; 13.1; 188; 0.0020
765; 12.0; 276; 0.0023
770; 11.7; 172; 0.0021
775; 11.0; 143; 0.0021
780; 10.7; 250; 0.0023
785; 10.9; 446; 0.0020
790; 11.1; 272; 0.0022
795; 10.3; 183; 0.0022
800; 10.8; 236; 0.0020
805; 10.9; 317; 0.0022
810; 10.5; 276; 0.0025
815; 10.7; 297; 0.0025
820; 10.6; 133; 0.0022
825; 9.1; 137; 0.0022
830; 10.5; 255; 0.0022
835; 10.4; 183; 0.0018
840; 9.7; 181; 0.0020
845; 10.0; 267; 0.0023
850; 9.0; 238; 0.0022
855; 9.9; 210; 0.0021
860; 9.2; 199; 0.0020
865; 9.3; 150; 0.0022
870; 10.0; 164; 0.0019
875; 9.8; 290; 0.0021
880; 9.3; 234; 0.0024
885; 9.3; 149; 0.0017
890; 8.9; 235; 0.0021
895; 9.0; 309; 0.0023
900; 7.9; 201; 0.0020
905; 8.7; 165; 0.0020
910; 9.0; 181; 0.0028
915; 8.9; 135; 0.0020
920; 8.5; 261; 0.0026
925; 7.6; 282; 0.0024
930; 7.9; 174; 0.0019
935; 7.4; 241; 0.0020
940; 7.8; 330; 0.0020
945; 8.0; 154; 0.0017
950; 7.1; 195; 0.0021
955; 6.7; 196; 0.0022
960; 6.9; 163; 0.0021
965; 6.4; 119; 0.0016
970; 6.9; 224; 0.0023
975; 7.2; 290; 0.0024
980; 7.1; 219; 0.0023
985; 6.7; 157; 0.0018
990; 6.0; 149; 0.0022
995; 5.8; 135; 0.0019
1000; 6.7; 142; 0.0024
1005; 6.3; 193; 0.0025
1010; 5.9; 322; 0.0025
1015; 6.1; 195; 0.0026
1020; 5.7; 217; 0.0030
1025; 6.2; 321; 0.0028
1030; 5.2; 232; 0.0029
1035; 5.0; 159; 0.0029
1040; 4.9; 233; 0.0030
1045; 5.2; 284; 0.0036
1050; 5.1; 281; 0.0035
1055; 4.0; 259; 0.0034
1060; 4.7; 266; 0.0031
1065; 4.9; 148; 0.0028
1070; 5.4; 176; 0.0037
1075; 5.0; 186; 0.0033
1080; 5.0; 253; 0.0036
1085; 5.0; 338; 0.0042
1090; 4.5; 257; 0.0042
1095; 5.1; 279; 0.0048
1100; 4.5; 205; 0.0045
1105; 3.8; 235; 0.0043
1110; 3.5; 316; 0.0047
1115; 3.8; 368; 0.0048
1120; 4.1; 288; 0.0050
1125; 4.0; 256; 0.0053
1130; 4.6; 280; 0.0053
1135; 4.6; 311; 0.0062
1140; 4.4; 258; 0.0050
1145; 4.4; 337; 0.0061
1150; 4.8; 243; 0.0050
1155; 4.6; 291; 0.0053
1160; 4.5; 276; 0.0057
1165; 4.5; 242; 0.0055
1170; 3.5; 258; 0.0061
1175; 4.7; 135; 0.0053

File: data/rise_materials/Testdata-493.txt
Keywords
Material1;Material2;Material3;Material4;Product;Object;Scenario;Method;Reference;Comment;Owner;IsPublic;ImportDate
PE;XLPE;;;Cable FIPEC-04 1x150 mm2;Medium Voltage 12/20 kV;;ISO 5660;FIPEC Final Report on the European Commission, SMT4-CT96-2059, 410pp, ISBN 0 9532312 5 9, London 2000;;;1;2005-10-03 08:35:13
Scalars
Flux (kW/m2);tig (s);qmax (kw/m2);qtotal (MJ/m2);q180 (kw/m2);q300 (kw/m2);Mass loss (g);DHc (MJ/kg);Peak smoke production (m2/m2s);Total smoke produced (m2/m2);Specific extinction area (avg) (m2/kg);Area (m2);Thickness (mm);Density (kg/m3)
75;42;223;736.17;124.96;114.13;177.2;31.77;;;;0.007708;40;
VectorData
Time (s);HRR (kW/m2);SEA (m2/kg);SPR (m2/s)
0; 0.0; 30; 0.0007
10; 0.0; 0; 0.0007
20; 0.0; 0; 0.0007
30; 0.0; 0; 0.0019
40; 1.6; 940; 0.0050
50; 64.7; 0; 0.0000
60; 141.1; 13; 0.0005
70; 163.8; 87; 0.0039
80; 148.3; 74; 0.0032
90; 136.8; 0; 0.0000
100; 140.8; 0; 0.0000
110; 133.4; 0; 0.0000
120; 132.8; 23; 0.0009
130; 128.4; 0; 0.0000
140; 128.9; 0; 0.0000
150; 129.2; 79; 0.0027
160; 118.9; 0; 0.0000
170; 115.2; 0; 0.0000
180; 114.4; 0; 0.0000
190; 112.1; 0; 0.0000
200; 109.8; 0; 0.0000
210; 107.1; 0; 0.0000
220; 105.1; 0; 0.0000
230; 101.6; 0; 0.0000
240; 99.5; 0; 0.0000
250; 98.4; 0; 0.0000
260; 98.2; 0; 0.0000
270; 99.1; 0; 0.0000
280; 97.6; 0; 0.0000
290; 97.1; 0; 0.0000
300; 99.5; 0; 0.0000
310; 99.9; 0; 0.0000
320; 95.5; 0; 0.0000
330; 94.9; 0; 0.0000
340; 95.9; 0; 0.0000
350; 96.8; 0; 0.0000
360; 98.8; 0; 0.0000
370; 100.9; 0; 0.0000
380; 103.8; 0; 0.0000
390; 106.9; 0; 0.0000
400; 111.0; 0; 0.0000
410; 113.9; 0; 0.0000
420; 114.5; 0; 0.0000
430; 118.4; 0; 0.0000
440; 121.8; 0; 0.0000
450; 122.7; 0; 0.0000
460; 123.7; 0; 0.0000
470; 124.0; 0; 0.0000
480; 124.8; 0; 0.0000
490; 124.8; 0; 0.0000
500; 124.1; 0; 0.0000
510; 124.2; 0; 0.0000
520; 123.9; 0; 0.0000
530; 124.0; 0; 0.0000
540; 123.2; 0; 0.0000
550; 122.0; 0; 0.0000
560; 120.3; 0; 0.0000
570; 118.6; 0; 0.0000
580; 116.9; 0; 0.0000
590; 112.8; 0; 0.0000
600; 108.8; 0; 0.0000
610; 105.6; 0; 0.0000
620; 105.2; 0; 0.0000
630; 105.0; 0; 0.0000
640; 101.0; 0; 0.0000
650; 96.9; 0; 0.0000
660; 95.8; 0; 0.0000
670; 95.8; 0; 0.0000
680; 96.8; 0; 0.0000
690; 95.7; 0; 0.0000
700; 95.0; 0; 0.0000
710; 95.0; 0; 0.0000
720; 93.7; 0; 0.0000
730; 92.6; 0; 0.0000
740; 92.0; 0; 0.0000
750; 90.9; 0; 0.0000
760; 89.8; 0; 0.0000
770; 88.8; 0; 0.0000
780; 87.8; 0; 0.0000
790; 87.1; 0; 0.0000
800; 86.4; 0; 0.0000
810; 85.7; 0; 0.0000
820; 85.4; 0; 0.0000
830; 84.4; 0; 0.0000
840; 83.9; 0; 0.0000
850; 84.7; 0; 0.0000
860; 84.8; 0; 0.0000
870; 85.1; 0; 0.0000
880; 85.2; 0; 0.0000
890; 84.5; 0; 0.0000
900; 83.8; 0; 0.0000
910; 82.5; 0; 0.0000
920; 82.4; 0; 0.0000
930; 82.5; 0; 0.0000
940; 82.1; 0; 0.0000
950; 81.5; 0; 0.0000
960; 81.5; 0; 0.0000
970; 81.1; 0; 0.0000
980; 81.1; 0; 0.0000
990; 80.4; 0; 0.0000
1000; 80.2; 0; 0.0000
1010; 80.5; 0; 0.0000
1020; 79.8; 0; 0.0000
1030; 79.5; 0; 0.0000
1040; 78.1; 0; 0.0000
1050; 77.8; 0; 0.0000
1060; 76.4; 0; 0.0000
1070; 75.8; 0; 0.0000
1080; 75.3; 0; 0.0000
1090; 74.8; 0; 0.0000
1100; 74.4; 0; 0.0000
1110; 73.6; 0; 0.0000
1120; 73.4; 0; 0.0000
1130; 73.1; 0; 0.0000
1140; 72.8; 0; 0.0000
1150; 72.4; 0; 0.0000
1160; 72.4; 0; 0.0000
1170; 71.7; 0; 0.0000
1180; 71.3; 0; 0.0000
1190; 71.3; 0; 0.0000
1200; 70.5; 0; 0.0000
1210; 70.5; 0; 0.0000
1220; 70.3; 0; 0.0000
1230; 69.4; 0; 0.0000
1240; 69.5; 0; 0.0000
1250; 68.7; 0; 0.0000
1260; 68.0; 0; 0.0000
1270; 67.5; 0; 0.0000
1280; 67.0; 0; 0.0000
1290; 66.5; 0; 0.0000
1300; 66.1; 0; 0.0000
1310; 65.8; 0; 0.0000
1320; 65.2; 0; 0.0000
1330; 64.2; 0; 0.0000
1340; 64.8; 0; 0.0000
1350; 65.7; 0; 0.0000
1360; 64.9; 0; 0.0000
1370; 63.4; 0; 0.0000
1380; 62.1; 0; 0.0000
1390; 61.3; 0; 0.0000
1400; 60.5; 0; 0.0000
1410; 60.0; 0; 0.0000
1420; 58.9; 0; 0.0000
1430; 58.1; 0; 0.0000
1440; 57.1; 0; 0.0000
1450; 56.7; 0; 0.0000
1460; 55.8; 0; 0.0000
1470; 55.5; 0; 0.0000
1480; 54.8; 0; 0.0000
1490; 54.6; 0; 0.0000
1500; 54.2; 0; 0.0000
1510; 54.3; 0; 0.0000
1520; 54.0; 0; 0.0000
1530; 53.9; 0; 0.0000
1540; 53.6; 0; 0.0000
1550; 53.2; 0; 0.0000
1560; 53.4; 0; 0.0000
1570; 52.7; 0; 0.0000
1580; 52.3; 0; 0.0000
1590; 52.0; 0; 0.0000
1600; 52.0; 0; 0.0000
1610; 51.5; 0; 0.0000
1620; 51.4; 0; 0.0000
1630; 51.3; 0; 0.0000
1640; 51.2; 0; 0.0000
1650; 50.8; 0; 0.0000
1660; 50.7; 0; 0.0000
1670; 50.8; 0; 0.0000
1680; 50.2; 0; 0.0000
1690; 50.1; 0; 0.0000
1700; 50.0; 0; 0.0000
1710; 49.7; 0; 0.0000
1720; 50.1; 0; 0.0000
1730; 50.4; 0; 0.0000
1740; 49.6; 0; 0.0000
1750; 49.0; 0; 0.0000
1760; 48.9; 0; 0.0000
1770; 48.6; 0; 0.0000
1780; 48.2; 0; 0.0000
1790; 48.1; 0; 0.0000
1800; 48.0; 0; 0.0000
1810; 47.4; 0; 0.0000
1820; 47.3; 0; 0.0000
1830; 46.8; 0; 0.0000
1840; 47.0; 0; 0.0000
1850; 46.8; 0; 0.0000
1860; 47.0; 0; 0.0000
1870; 46.5; 0; 0.0000
1880; 46.3; 0; 0.0000
1890; 46.3; 0; 0.0000
1900; 46.3; 0; 0.0000
1910; 46.7; 0; 0.0000
1920; 46.8; 0; 0.0000
1930; 47.5; 0; 0.0000
1940; 47.0; 0; 0.0000
1950; 47.6; 0; 0.0000
1960; 48.2; 0; 0.0000
1970; 48.0; 0; 0.0000
1980; 48.3; 0; 0.0000
1990; 48.8; 0; 0.0000
2000; 49.4; 0; 0.0000
2010; 48.8; 0; 0.0000
2020; 49.5; 0; 0.0000
2030; 50.1; 0; 0.0000
2040; 51.0; 0; 0.0000
2050; 52.4; 0; 0.0000
2060; 55.4; 0; 0.0000
2070; 60.0; 0; 0.0000
2080; 63.2; 0; 0.0000
2090; 65.9; 0; 0.0000
2100; 69.8; 0; 0.0000
2110; 72.5; 0; 0.0000
2120; 76.9; 0; 0.0000
2130; 81.0; 0; 0.0000
2140; 83.2; 0; 0.0000
2150; 86.0; 0; 0.0000
2160; 87.6; 0; 0.0000
2170; 90.5; 0; 0.0000
2180; 94.1; 0; 0.0000
2190; 99.0; 0; 0.0000
2200; 101.1; 0; 0.0000
2210; 101.5; 0; 0.0000
2220; 104.3; 0; 0.0000
2230; 107.8; 2; 0.0001
2240; 115.6; 54; 0.0019
2250; 126.3; 89; 0.0033
2260; 131.6; 89; 0.0034
2270; 131.5; 109; 0.0041
2280; 130.2; 103; 0.0038
2290; 131.4; 110; 0.0039
2300; 134.6; 114; 0.0040
2310; 140.8; 127; 0.0047
2320; 143.1; 132; 0.0050
2330; 142.8; 147; 0.0057
2340; 145.7; 183; 0.0071
2350; 139.7; 76; 0.0029
2360; 137.5; 29; 0.0013
2370; 141.3; 29; 0.0015
2380; 143.4; 29; 0.0015
2390; 144.8; 19; 0.0011
2400; 145.5; 6; 0.0003
2410; 149.0; 17; 0.0009
2420; 156.1; 42; 0.0020
2430; 164.7; 46; 0.0022
2440; 171.3; 29; 0.0014
2450; 177.7; 72; 0.0034
2460; 177.3; 97; 0.0043
2470; 178.7; 131; 0.0062
2480; 179.7; 117; 0.0058
2490; 174.4; 100; 0.0045
2500; 176.9; 121; 0.0055
2510; 177.0; 142; 0.0063
2520; 168.4; 115; 0.0050
2530; 164.3; 62; 0.0028
2540; 169.9; 92; 0.0040
2550; 168.8; 75; 0.0035
2560; 187.0; 121; 0.0060
2570; 197.5; 156; 0.0076
2580; 194.6; 121; 0.0057
2590; 193.9; 133; 0.0069
2600; 201.7; 119; 0.0068
2610; 209.8; 171; 0.0090
2620; 210.4; 154; 0.0081
2630; 215.3; 210; 0.0112
2640; 208.9; 191; 0.0102
2650; 208.4; 196; 0.0097
2660; 212.5; 193; 0.0096
2670; 219.5; 199; 0.0105
2680; 220.7; 213; 0.0110
2690; 221.3; 194; 0.0110
2700; 222.8; 200; 0.0106
2710; 218.5; 216; 0.0111
2720; 213.8; 182; 0.0099
2730; 213.9; 192; 0.0102
2740; 211.3; 174; 0.0086
2750; 212.9; 176; 0.0088
2760; 211.6; 151; 0.0081
2770; 208.8; 163; 0.0082
2780; 206.0; 140; 0.0070
2790; 210.5; 163; 0.0084
2800; 209.7; 154; 0.0077
2810; 206.5; 175; 0.0083
2820; 209.3; 180; 0.0083
2830; 210.7; 174; 0.0082
2840; 218.0; 180; 0.0090
2850; 220.7; 166; 0.0090
2860; 221.7; 176; 0.0097
2870; 221.8; 200; 0.0100
2880; 215.1; 198; 0.0098
2890; 211.7; 174; 0.0094
2900; 208.8; 194; 0.0096
2910; 211.8; 209; 0.0101
2920; 211.4; 176; 0.0088
2930; 213.9; 209; 0.0104
2940; 210.8; 209; 0.0099
2950; 208.2; 182; 0.0089
2960; 206.3; 174; 0.0089
2970; 207.1; 153; 0.0072
2980; 209.2; 232; 0.0107
2990; 208.1; 223; 0.0099
3000; 206.5; 232; 0.0105
3010; 203.9; 214; 0.0098
3020; 202.4; 212; 0.0103
3030; 201.6; 192; 0.0098
3040; 202.3; 195; 0.0092
3050; 200.7; 209; 0.0093
3060; 201.1; 226; 0.0105
3070; 202.2; 237; 0.0107
3080; 202.7; 249; 0.0115
3090; 204.0; 268; 0.0123
3100; 200.3; 258; 0.0113
3110; 200.2; 252; 0.0116
3120; 199.6; 269; 0.0125
3130; 199.0; 251; 0.0117
3140; 198.5; 256; 0.0121
3150; 197.6; 251; 0.0115
3160; 196.8; 264; 0.0118
3170; 197.9; 292; 0.0129
3180; 198.7; 284; 0.0129
3190; 197.9; 268; 0.0124
3200; 197.8; 305; 0.0135
3210; 197.7; 312; 0.0131
3220; 197.7; 294; 0.0133
3230; 198.4; 285; 0.0134
3240; 198.9; 346; 0.0150
3250; 202.7; 327; 0.0143
3260; 203.6; 359; 0.0165
3270; 205.3; 355; 0.0165
3280; 210.1; 366; 0.0169
3290; 211.8; 323; 0.0155
3300; 213.3; 306; 0.0158
3310; 213.5; 347; 0.0170
3320; 213.3; 365; 0.0168
3330; 212.4; 349; 0.0168
3340; 212.4; 351; 0.0169
3350; 211.3; 337; 0.0164
3360; 211.0; 332; 0.0170
3370; 211.0; 361; 0.0175
3380; 209.7; 377; 0.0168
3390; 209.2; 361; 0.0164
3400; 209.9; 380; 0.0169
3410; 210.2; 369; 0.0161
3420; 209.8; 353; 0.0158
3430; 210.2; 342; 0.0155
3440; 212.0; 350; 0.0167
3450; 212.9; 325; 0.0156
3460; 212.5; 362; 0.0166
3470; 212.4; 361; 0.0168
3480; 215.8; 385; 0.0177
3490; 215.7; 418; 0.0191
3500; 214.6; 403; 0.0184
3510; 215.4; 363; 0.0164
3520; 215.1; 374; 0.0166
3530; 212.4; 360; 0.0164
3540; 212.1; 377; 0.0172
3550; 212.7; 375; 0.0164
3560; 215.8; 379; 0.0163
3570; 212.1; 355; 0.0157
3580; 212.9; 374; 0.0172
3590; 211.7; 351; 0.0173
3600; 210.0; 370; 0.0176
3610; 209.8; 415; 0.0184
3620; 211.0; 420; 0.0192
3630; 211.3; 415; 0.0192
3640; 212.2; 436; 0.0193
3650; 212.3; 439; 0.0188
3660; 213.2; 468; 0.0199
3670; 214.3; 452; 0.0199
3680; 215.5; 386; 0.0178
3690; 214.5; 444; 0.0199
3700; 214.0; 416; 0.0186
3710; 213.4; 399; 0.0179
3720; 210.8; 442; 0.0186
3730; 212.1; 414; 0.0176
3740; 212.7; 421; 0.0178
3750; 211.3; 433; 0.0170
3760; 210.4; 426; 0.0172
3770; 211.4; 451; 0.0186
3780; 212.3; 403; 0.0166
3790; 212.3; 397; 0.0171
3800; 213.1; 403; 0.0170
3810; 212.3; 434; 0.0176
3820; 213.3; 427; 0.0177
3830; 212.0; 450; 0.0181
3840; 212.1; 402; 0.0166
3850; 211.9; 409; 0.0173
3860; 210.0; 397; 0.0162
3870; 209.2; 417; 0.0172
3880; 208.4; 405; 0.0165
3890; 205.7; 402; 0.0157
3900; 203.4; 355; 0.0153
3910; 204.4; 333; 0.0144
3920; 203.4; 378; 0.0148
3930; 202.0; 329; 0.0131
3940; 201.6; 348; 0.0139
3950; 200.6; 362; 0.0135
3960; 198.2; 361; 0.0128
3970; 197.3; 374; 0.0132
3980; 197.5; 371; 0.0131
3990; 194.3; 323; 0.0121
4000; 192.9; 333; 0.0124
4010; 193.2; 332; 0.0120
4020; 191.8; 340; 0.0126
4030; 191.8; 318; 0.0122
4040; 191.9; 308; 0.0120
4050; 190.2; 331; 0.0127
4060; 189.5; 345; 0.0123
4070; 186.8; 308; 0.0107
4080; 185.8; 292; 0.0108
4090; 184.2; 282; 0.0112
4100; 183.4; 320; 0.0120
4110; 182.3; 352; 0.0108
4120; 180.4; 334; 0.0104
4130; 179.6; 304; 0.0101
4140; 179.0; 331; 0.0107
4150; 178.7; 330; 0.0106
4160; 178.5; 302; 0.0103
4170; 176.8; 270; 0.0095
4180; 175.2; 253; 0.0093
4190; 174.2; 270; 0.0098
4200; 173.3; 263; 0.0086
4210; 170.5; 289; 0.0097
4220; 170.5; 262; 0.0082
4230; 170.6; 272; 0.0083
4240; 170.9; 316; 0.0098
4250; 170.5; 321; 0.0085
4260; 168.9; 319; 0.0092
4270; 167.7; 262; 0.0084
4280; 166.1; 255; 0.0078
4290; 164.3; 242; 0.0076
4300; 163.3; 228; 0.0075
4310; 161.8; 207; 0.0067
4320; 160.0; 226; 0.0067
4330; 159.2; 218; 0.0069
4340; 157.8; 209; 0.0069
4350; 157.4; 260; 0.0065
4360; 155.7; 287; 0.0061
4370; 154.0; 253; 0.0063
4380; 151.2; 196; 0.0055
4390; 150.8; 158; 0.0047
4400; 150.0; 185; 0.0051
4410; 148.5; 205; 0.0049
4420; 147.6; 201; 0.0050
4430; 147.7; 179; 0.0052
4440; 146.3; 140; 0.0039
4450; 146.3; 201; 0.0047
4460; 145.5; 226; 0.0057
4470; 143.3; 136; 0.0040
4480; 142.9; 143; 0.0038
4490; 142.8; 160; 0.0043
4500; 141.4; 146; 0.0041
4510; 139.5; 177; 0.0042
4520; 139.4; 160; 0.0037
4530; 138.1; 109; 0.0027
4540; 137.6; 123; 0.0031
4550; 135.9; 76; 0.0019
4560; 134.7; 102; 0.0025
4570; 134.2; 122; 0.0029
4580; 133.2; 70; 0.0016
4590; 131.8; 76; 0.0016
4600; 131.8; 59; 0.0014
4610; 130.4; 83; 0.0020
4620; 128.9; 72; 0.0017
4630; 127.9; 58; 0.0014
4640; 126.9; 27; 0.0006
4650; 126.3; 29; 0.0007
4660; 125.4; 35; 0.0009
4670; 124.7; 18; 0.0004
4680; 122.8; 13; 0.0003
4690; 122.1; 24; 0.0004
4700; 122.2; 42; 0.0008
4710; 120.0; 0; 0.0000
4720; 119.5; 13; 0.0003
4730; 118.3; 0; 0.0000
4740; 117.2; 8; 0.0002
4750; 115.7; 24; 0.0005
4760; 114.5; 0; 0.0000
4770; 113.9; 2; 0.0000
4780; 112.5; 0; 0.0000
4790; 110.5; 0; 0.0000
4800; 110.6; 0; 0.0000
4810; 109.8; 0; 0.0000
4820; 108.2; 0; 0.0000
4830; 108.1; 0; 0.0000
4840; 106.9; 0; 0.0000
4850; 106.0; 0; 0.0000
4860; 105.1; 0; 0.0000
4870; 104.3; 0; 0.0000
4880; 102.7; 0; 0.0000
4890; 102.4; 0; 0.0000
4900; 101.5; 0; 0.0000
4910; 100.8; 0; 0.0000
4920; 99.6; 0; 0.0000
4930; 98.4; 0; 0.0000
4940; 96.2; 0; 0.0000
4950; 97.8; 0; 0.0000
4960; 95.9; 0; 0.0000
4970; 93.9; 0; 0.0000
4980; 93.3; 0; 0.0000
4990; 93.1; 0; 0.0000
5000; 92.5; 0; 0.0000
5010; 91.5; 0; 0.0000
5020; 90.2; 0; 0.0000
5030; 89.4; 0; 0.0000
5040; 88.9; 0; 0.0000
5050; 88.4; 0; 0.0000
5060; 86.9; 0; 0.0000
5070; 87.1; 0; 0.0000
5080; 87.1; 0; 0.0000
5090; 85.8; 0; 0.0000
5100; 84.9; 0; 0.0000
5110; 85.3; 0; 0.0000
5120; 83.5; 0; 0.0000
5130; 82.3; 0; 0.0000
5140; 82.0; 0; 0.0000
5150; 82.7; 0; 0.0000
5160; 81.0; 0; 0.0000
5170; 79.7; 0; 0.0000
5180; 80.5; 0; 0.0000
5190; 78.8; 0; 0.0000
5200; 78.4; 0; 0.0000
5210; 77.3; 0; 0.0000
5220; 77.4; 0; 0.0000
5230; 77.2; 0; 0.0000
5240; 76.3; 0; 0.0000
5250; 75.6; 0; 0.0000
5260; 75.6; 0; 0.0000
5270; 75.0; 0; 0.0000
5280; 74.1; 0; 0.0000
5290; 73.7; 0; 0.0000
5300; 72.5; 0; 0.0000
5310; 71.9; 0; 0.0000
5320; 71.6; 0; 0.0000
5330; 70.8; 0; 0.0000
5340; 70.3; 0; 0.0000
5350; 69.0; 0; 0.0000
5360; 69.2; 0; 0.0000
5370; 68.5; 0; 0.0000
5380; 67.9; 0; 0.0000
5390; 67.7; 0; 0.0000
5400; 66.6; 0; 0.0000
5410; 65.7; 0; 0.0000
5420; 65.9; 0; 0.0000
5430; 65.8; 0; 0.0000
5440; 64.6; 0; 0.0000
5450; 64.5; 0; 0.0000
5460; 63.3; 0; 0.0000
5470; 63.3; 0; 0.0000
5480; 62.5; 0; 0.0000
5490; 62.3; 0; 0.0000
5500; 61.7; 0; 0.0000
5510; 61.4; 0; 0.0000
5520; 60.2; 0; 0.0000
5530; 59.6; 0; 0.0000
5540; 59.6; 0; 0.0000
5550; 59.2; 0; 0.0000
5560; 58.1; 0; 0.0000
5570; 57.4; 0; 0.0000
5580; 56.1; 0; 0.0000
5590; 55.6; 0; 0.0000
5600; 55.2; 0; 0.0000
5610; 54.4; 0; 0.0000
5620; 54.3; 0; 0.0000
5630; 54.0; 0; 0.0000
5640; 54.0; 0; 0.0000
5650; 54.2; 0; 0.0000
5660; 53.5; 0; 0.0000
5670; 52.5; 0; 0.0000
5680; 52.3; 0; 0.0000
5690; 52.5; 0; 0.0000
5700; 51.8; 0; 0.0000
5710; 51.7; 0; 0.0000
5720; 50.9; 0; 0.0000
5730; 50.7; 0; 0.0000
5740; 51.4; 0; 0.0000
5750; 51.1; 0; 0.0000
5760; 50.8; 0; 0.0000
5770; 50.4; 0; 0.0000
5780; 49.5; 0; 0.0000
5790; 49.1; 0; 0.0000
5800; 49.2; 0; 0.0000
5810; 48.9; 0; 0.0000
5820; 49.0; 0; 0.0000
5830; 48.5; 0; 0.0000
5840; 47.9; 0; 0.0000
5850; 47.3; 0; 0.0000
5860; 47.5; 0; 0.0000
5870; 47.5; 0; 0.0000
5880; 47.0; 0; 0.0000
5890; 47.0; 0; 0.0000
5900; 47.2; 0; 0.0000
5910; 47.1; 0; 0.0000
5920; 47.5; 0; 0.0000
5930; 47.4; 0; 0.0000
5940; 47.1; 0; 0.0000
5950; 46.7; 0; 0.0000
5960; 46.4; 0; 0.0000
5970; 46.0; 0; 0.0000
5980; 45.6; 0; 0.0000
5990; 46.5; 0; 0.0000
6000; 46.2; 0; 0.0000
6010; 45.7; 0; 0.0000
6020; 45.3; 0; 0.0000
6030; 45.0; 0; 0.0000
6040; 45.2; 0; 0.0000
6050; 45.8; 0; 0.0000
6060; 46.0; 0; 0.0000
6070; 46.0; 0; 0.0000
6080; 45.5; 0; 0.0000
