Repository: johodges/materials

## A Non-Dimensional Scaling Approach to Modeling Material Pyrolysis

This repository contains the data, scripts, and technical documents required to generate the SPyro cone validation cases.

## Instructions
* Clone this repository with submodules
  ```
  git clone --recurse-submodules https://github.com/johodges/materials
  ```
* Pre-process data
  ```
  python materials/scripts/initialize.py
  ```
* Build latest FDS (example for impi_intel_linux target, but use relevant make target for platform)
  ```
  git clone git@github.com:firemodels/fds.git && cd fds
  cd Build/impi_intel_linux
  ./make_fds.sh
  ln -s fds_impi_intel_linux fds
  cd ../..
  ```
* Run cases
  ```

File: data/rise_materials/Testdata-494.txt
Keywords
Material1;Material2;Material3;Material4;Product;Object;Scenario;Method;Reference;Comment;Owner;IsPublic;ImportDate
PE;XLPE;;;Cable FIPEC-04 1x150 mm2;Medium Voltage 12/20 kV;;ISO 5660;FIPEC Final Report on the European Commission, SMT4-CT96-2059, 410pp, ISBN 0 9532312 5 9, London 2000;;;1;2005-10-03 08:46:05
Scalars
Flux (kW/m2);tig (s);qmax (kw/m2);qtotal (MJ/m2);q180 (kw/m2);q300 (kw/m2);Mass loss (g);DHc (MJ/kg);Peak smoke production (m2/m2s);Total smoke produced (m2/m2);Specific extinction area (avg) (m2/kg);Area (m2);Thickness (mm);Density (kg/m3)
50;93;194;463.02;91.10;85.84;125.5;28.23;;;;0.007708;40;
VectorData
Time (s);HRR (kW/m2);SEA (m2/kg);SPR (m2/s)
0; 1.2; 0; 0.0000
10; 2.9; 0; 0.0000
20; 0.0; 0; 0.0000
30; 0.0; 0; 0.0000
40; 0.0; 0; 0.0000
50; 0.0; 0; 0.0000
60; 0.0; 0; 0.0000
70; 0.0; 0; 0.0000
80; 0.0; 48; 0.0003
90; 1.5; 160; 0.0024
100; 35.9; 0; 0.0000
110; 86.4; 0; 0.0000
120; 105.7; 0; 0.0000
130; 114.9; 0; 0.0000
140; 112.5; 0; 0.0000
150; 106.2; 0; 0.0000
160; 99.5; 0; 0.0000
170; 94.5; 0; 0.0000
180; 97.3; 0; 0.0000
190; 98.0; 0; 0.0000
200; 88.7; 0; 0.0000
210; 86.9; 0; 0.0000
220; 84.6; 0; 0.0000
230; 83.3; 0; 0.0000
240; 80.8; 0; 0.0000
250; 82.2; 0; 0.0000
260; 81.1; 0; 0.0000
270; 79.5; 0; 0.0000
280; 79.6; 0; 0.0000
290; 80.8; 0; 0.0000
300; 80.2; 0; 0.0000
310; 79.3; 0; 0.0000
320; 77.9; 0; 0.0000
330; 76.0; 0; 0.0000
340; 74.9; 0; 0.0000
350; 76.0; 0; 0.0000
360; 76.6; 0; 0.0000
370; 77.5; 0; 0.0000
380; 79.0; 0; 0.0000
390; 78.7; 0; 0.0000
400; 77.5; 0; 0.0000
410; 77.5; 0; 0.0000
420; 76.6; 0; 0.0000
430; 77.4; 0; 0.0000
440; 78.9; 0; 0.0000
450; 81.5; 0; 0.0000
460; 86.9; 0; 0.0000
470; 89.4; 0; 0.0000
480; 90.7; 0; 0.0000
490; 93.2; 0; 0.0000
500; 93.4; 0; 0.0000
510; 93.3; 0; 0.0000
520; 94.4; 0; 0.0000
530; 95.0; 0; 0.0000
540; 96.2; 0; 0.0000
550; 97.1; 0; 0.0000
560; 97.5; 0; 0.0000
570; 95.6; 0; 0.0000
580; 95.2; 0; 0.0000
590; 95.0; 0; 0.0000
600; 95.5; 0; 0.0000
610; 94.5; 0; 0.0000
620; 93.5; 0; 0.0000
630; 93.3; 0; 0.0000
640; 92.5; 0; 0.0000
650; 91.7; 0; 0.0000
660; 90.8; 0; 0.0000
670; 90.1; 0; 0.0000
680; 89.5; 0; 0.0000
690; 87.8; 0; 0.0000
700; 86.9; 0; 0.0000
710; 86.9; 0; 0.0000
720; 85.7; 0; 0.0000
730; 85.4; 0; 0.0000
740; 82.2; 0; 0.0000
750; 78.2; 0; 0.0000
760; 72.6; 0; 0.0000
770; 67.4; 0; 0.0000
780; 65.3; 0; 0.0000
790; 63.2; 0; 0.0000
800; 64.2; 0; 0.0000
810; 64.4; 0; 0.0000
820; 62.5; 0; 0.0000
830; 60.7; 0; 0.0000
840; 59.6; 0; 0.0000
850; 59.6; 0; 0.0000
860; 59.4; 0; 0.0000
870; 58.0; 0; 0.0000
880; 58.4; 0; 0.0000
890; 58.4; 0; 0.0000
900; 57.9; 0; 0.0000
910; 57.9; 0; 0.0000
920; 58.5; 0; 0.0000
930; 57.3; 0; 0.0000
940; 57.1; 0; 0.0000
950; 57.5; 0; 0.0000
960; 56.6; 0; 0.0000
970; 55.4; 0; 0.0000
980; 54.2; 0; 0.0000
990; 53.1; 0; 0.0000
1000; 52.6; 0; 0.0000
1010; 52.1; 0; 0.0000
1020; 50.6; 0; 0.0000
1030; 51.0; 0; 0.0000
1040; 51.1; 0; 0.0000
1050; 50.2; 0; 0.0000
1060; 48.4; 0; 0.0000
1070; 47.8; 0; 0.0000
1080; 47.6; 0; 0.0000
1090; 47.5; 0; 0.0000
1100; 47.7; 0; 0.0000
1110; 47.1; 0; 0.0000
1120; 47.1; 0; 0.0000
1130; 46.2; 0; 0.0000
1140; 46.8; 0; 0.0000
1150; 46.7; 0; 0.0000
1160; 46.5; 0; 0.0000
1170; 46.2; 0; 0.0000
1180; 46.6; 0; 0.0000
1190; 45.8; 0; 0.0000
1200; 46.6; 0; 0.0000
1210; 46.4; 0; 0.0000
1220; 46.0; 0; 0.0000
1230; 45.7; 0; 0.0000
1240; 44.9; 0; 0.0000
1250; 45.1; 0; 0.0000
1260; 46.1; 0; 0.0000
1270; 44.1; 0; 0.0000
1280; 43.6; 0; 0.0000
1290; 44.2; 0; 0.0000
1300; 43.5; 0; 0.0000
1310; 42.6; 0; 0.0000
1320; 41.9; 0; 0.0000
1330; 42.0; 0; 0.0000
1340; 41.3; 0; 0.0000
1350; 41.5; 0; 0.0000
1360; 40.9; 0; 0.0000
1370; 40.9; 0; 0.0000
1380; 39.3; 0; 0.0000
1390; 39.4; 0; 0.0000
1400; 38.8; 0; 0.0000
1410; 38.4; 0; 0.0000
1420; 38.7; 0; 0.0000
1430; 39.0; 0; 0.0000
1440; 37.7; 0; 0.0000
1450; 37.7; 0; 0.0000
1460; 38.0; 0; 0.0000
1470; 37.8; 0; 0.0000
1480; 37.7; 0; 0.0000
1490; 36.7; 0; 0.0000
1500; 36.3; 0; 0.0000
1510; 36.1; 0; 0.0000
1520; 36.3; 0; 0.0000
1530; 35.4; 0; 0.0000
1540; 34.6; 0; 0.0000
1550; 34.9; 0; 0.0000
1560; 35.1; 0; 0.0000
1570; 34.5; 0; 0.0000
1580; 35.0; 0; 0.0000
1590; 34.8; 0; 0.0000
1600; 33.8; 0; 0.0000
1610; 34.3; 0; 0.0000
1620; 34.1; 0; 0.0000
1630; 34.0; 0; 0.0000
1640; 32.9; 0; 0.0000
1650; 32.3; 0; 0.0000
1660; 33.5; 0; 0.0000
1670; 33.5; 0; 0.0000
1680; 33.5; 0; 0.0000
1690; 33.0; 0; 0.0000
1700; 32.4; 0; 0.0000
1710; 32.2; 0; 0.0000
1720; 31.7; 0; 0.0000
1730; 31.8; 0; 0.0000
1740; 32.2; 0; 0.0000
1750; 31.0; 0; 0.0000
1760; 31.2; 0; 0.0000
1770; 31.1; 0; 0.0000
1780; 29.9; 0; 0.0000
1790; 29.7; 0; 0.0000
1800; 30.9; 0; 0.0000
1810; 29.8; 0; 0.0000
1820; 30.1; 0; 0.0000
1830; 29.6; 0; 0.0000
1840; 28.4; 0; 0.0000
1850; 29.4; 0; 0.0000
1860; 28.8; 0; 0.0000
1870; 28.7; 0; 0.0000
1880; 28.1; 0; 0.0000
1890; 28.4; 0; 0.0000
1900; 27.6; 0; 0.0000
1910; 27.4; 0; 0.0000
1920; 26.8; 0; 0.0000
1930; 26.9; 0; 0.0000
1940; 27.5; 0; 0.0000
1950; 28.0; 0; 0.0000
1960; 26.7; 0; 0.0000
1970; 27.0; 0; 0.0000
1980; 26.6; 0; 0.0000
1990; 25.5; 0; 0.0000
2000; 25.5; 0; 0.0000
2010; 25.2; 0; 0.0000
2020; 24.9; 0; 0.0000
2030; 24.6; 0; 0.0000
2040; 25.5; 0; 0.0000
2050; 26.3; 0; 0.0000
2060; 25.5; 0; 0.0000
2070; 25.7; 0; 0.0000
2080; 25.0; 0; 0.0000
2090; 24.4; 0; 0.0000
2100; 25.2; 0; 0.0000
2110; 25.2; 0; 0.0000
2120; 24.2; 0; 0.0000
2130; 23.6; 0; 0.0000
2140; 23.8; 0; 0.0000
2150; 23.4; 0; 0.0000
2160; 21.6; 0; 0.0000
2170; 23.2; 0; 0.0000
2180; 22.6; 0; 0.0000
2190; 23.1; 0; 0.0000
2200; 23.3; 0; 0.0000
2210; 23.3; 0; 0.0000
2220; 23.0; 0; 0.0000
2230; 23.9; 0; 0.0000
2240; 23.3; 0; 0.0000
2250; 23.3; 0; 0.0000
2260; 22.6; 0; 0.0000
2270; 23.6; 0; 0.0000
2280; 23.5; 0; 0.0000
2290; 23.6; 0; 0.0000
2300; 22.6; 0; 0.0000
2310; 23.1; 0; 0.0000
2320; 23.5; 0; 0.0000
2330; 21.4; 0; 0.0000
2340; 20.8; 0; 0.0000
2350; 22.1; 0; 0.0000
2360; 22.2; 0; 0.0000
2370; 21.8; 0; 0.0000
2380; 21.4; 0; 0.0000
2390; 22.1; 0; 0.0000
2400; 21.8; 0; 0.0000
2410; 22.1; 0; 0.0000
2420; 22.3; 0; 0.0000
2430; 22.0; 0; 0.0000
2440; 21.8; 0; 0.0000
2450; 21.2; 0; 0.0000
2460; 21.7; 0; 0.0000
2470; 20.2; 0; 0.0000
2480; 20.7; 0; 0.0000
2490; 21.7; 0; 0.0000
2500; 21.1; 0; 0.0000
2510; 21.1; 0; 0.0000
2520; 21.1; 0; 0.0000
2530; 20.7; 0; 0.0000
2540; 19.6; 0; 0.0000
2550; 21.6; 0; 0.0000
2560; 21.6; 0; 0.0000
2570; 20.1; 0; 0.0000
2580; 18.4; 0; 0.0000
2590; 20.1; 0; 0.0000
2600; 20.2; 0; 0.0000
2610; 21.2; 0; 0.0000
2620; 21.1; 0; 0.0000
2630; 19.1; 0; 0.0000
2640; 17.8; 0; 0.0000
2650; 19.6; 0; 0.0000
2660; 18.4; 0; 0.0000
2670; 18.2; 0; 0.0000
2680; 18.1; 0; 0.0000
2690; 18.2; 0; 0.0000
2700; 17.6; 0; 0.0000
2710; 18.7; 0; 0.0000
2720; 19.6; 0; 0.0000
2730; 17.8; 0; 0.0000
2740; 17.3; 0; 0.0000
2750; 17.0; 0; 0.0000
2760; 15.5; 0; 0.0000
2770; 14.3; 0; 0.0000
2780; 15.6; 0; 0.0000
2790; 18.2; 0; 0.0000
2800; 18.8; 0; 0.0000
2810; 17.7; 0; 0.0000
2820; 18.4; 0; 0.0000
2830; 17.7; 0; 0.0000
2840; 19.0; 0; 0.0000
2850; 18.6; 0; 0.0000
2860; 19.3; 0; 0.0000
2870; 18.1; 0; 0.0000
2880; 15.4; 0; 0.0000
2890; 17.5; 0; 0.0000
2900; 17.4; 0; 0.0000
2910; 17.4; 0; 0.0000
2920; 17.3; 0; 0.0000
2930; 17.3; 0; 0.0000
2940; 18.4; 0; 0.0000
2950; 17.7; 0; 0.0000
2960; 15.0; 0; 0.0000
2970; 16.9; 0; 0.0000
2980; 19.0; 0; 0.0000
2990; 18.0; 0; 0.0000
3000; 16.6; 0; 0.0000
3010; 17.1; 0; 0.0000
3020; 18.4; 0; 0.0000
3030; 18.0; 0; 0.0000
3040; 19.0; 0; 0.0000
3050; 19.8; 0; 0.0000
3060; 19.0; 0; 0.0000
3070; 19.6; 0; 0.0000
3080; 19.3; 0; 0.0000
3090; 19.9; 0; 0.0000
3100; 20.8; 0; 0.0000
3110; 20.7; 0; 0.0000
3120; 19.7; 0; 0.0000
3130; 19.8; 0; 0.0000
3140; 19.2; 0; 0.0000
3150; 19.6; 0; 0.0000
3160; 19.1; 0; 0.0000
3170; 19.8; 0; 0.0000
3180; 19.9; 0; 0.0000
3190; 20.0; 0; 0.0000
3200; 19.1; 0; 0.0000
3210; 19.5; 0; 0.0000
3220; 20.0; 0; 0.0000
3230; 19.3; 0; 0.0000
3240; 18.3; 0; 0.0000
3250; 19.0; 0; 0.0000
3260; 21.6; 0; 0.0000
3270; 22.6; 0; 0.0000
3280; 23.2; 0; 0.0000
3290; 25.2; 0; 0.0000
3300; 25.6; 0; 0.0000
3310; 24.2; 0; 0.0000
3320; 24.4; 0; 0.0000
3330; 24.1; 0; 0.0000
3340; 23.5; 0; 0.0000
3350; 23.2; 0; 0.0000
3360; 23.7; 0; 0.0000
3370; 23.2; 0; 0.0000
3380; 23.5; 0; 0.0000
3390; 23.9; 0; 0.0000
3400; 23.3; 0; 0.0000
3410; 22.1; 0; 0.0000
3420; 23.7; 0; 0.0000
3430; 22.5; 0; 0.0000
3440; 21.6; 0; 0.0000
3450; 22.6; 0; 0.0000
3460; 21.2; 0; 0.0000
3470; 21.4; 0; 0.0000
3480; 21.5; 0; 0.0000
3490; 22.1; 0; 0.0000
3500; 24.4; 0; 0.0000
3510; 24.2; 0; 0.0000
3520; 24.9; 0; 0.0000
3530; 24.6; 0; 0.0000
3540; 24.0; 0; 0.0000
3550; 25.2; 0; 0.0000
3560; 25.0; 0; 0.0000
3570; 25.5; 0; 0.0000
3580; 24.6; 0; 0.0000
3590; 23.2; 0; 0.0000
3600; 26.4; 0; 0.0000
3610; 24.3; 0; 0.0000
3620; 24.3; 0; 0.0000
3630; 23.2; 0; 0.0000
3640; 22.2; 0; 0.0000
3650; 23.6; 0; 0.0000
3660; 22.3; 0; 0.0000
3670; 24.4; 0; 0.0000
3680; 23.4; 0; 0.0000
3690; 22.5; 0; 0.0000
3700; 24.3; 0; 0.0000
3710; 24.1; 0; 0.0000
3720; 24.8; 0; 0.0000
3730; 24.2; 0; 0.0000
3740; 24.1; 0; 0.0000
3750; 25.4; 0; 0.0000
3760; 25.3; 0; 0.0000
3770; 25.6; 0; 0.0000
3780; 25.0; 0; 0.0000
3790; 25.5; 0; 0.0000
3800; 26.6; 0; 0.0000
3810; 24.9; 0; 0.0000
3820; 24.5; 0; 0.0000
3830; 25.1; 0; 0.0000
3840; 26.6; 0; 0.0000
3850; 25.9; 0; 0.0000
3860; 27.3; 0; 0.0000
3870; 28.6; 0; 0.0000
3880; 28.8; 0; 0.0000
3890; 28.9; 0; 0.0000
3900; 30.6; 0; 0.0000
3910; 31.3; 0; 0.0000
3920; 32.6; 0; 0.0000
3930; 34.7; 0; 0.0000
3940; 38.5; 0; 0.0000
3950; 39.4; 0; 0.0000
3960; 42.6; 0; 0.0000
3970; 47.1; 0; 0.0000
3980; 53.7; 0; 0.0000
3990; 59.3; 0; 0.0000
4000; 65.0; 0; 0.0000
4010; 73.8; 0; 0.0000
4020; 85.1; 0; 0.0000
4030; 96.4; 0; 0.0000
4040; 107.6; 0; 0.0000
4050; 118.5; 0; 0.0000
4060; 126.5; 0; 0.0000
4070; 138.5; 8; 0.0003
4080; 155.3; 56; 0.0019
4090; 168.4; 94; 0.0035
4100; 173.8; 64; 0.0029
4110; 176.2; 101; 0.0041
4120; 177.0; 90; 0.0033
4130; 173.3; 81; 0.0030
4140; 168.9; 66; 0.0022
4150; 166.6; 71; 0.0023
4160; 166.0; 69; 0.0029
4170; 173.1; 58; 0.0025
4180; 175.9; 98; 0.0037
4190; 176.2; 98; 0.0035
4200; 175.7; 102; 0.0042
4210; 179.4; 81; 0.0039
4220; 182.2; 92; 0.0045
4230; 185.7; 78; 0.0039
4240; 188.0; 127; 0.0058
4250; 193.5; 126; 0.0058
4260; 192.6; 109; 0.0051
4270; 191.7; 110; 0.0053
4280; 190.8; 113; 0.0053
4290; 184.1; 134; 0.0056
4300; 177.8; 111; 0.0048
4310; 174.4; 119; 0.0046
4320; 175.3; 143; 0.0050
4330; 174.8; 115; 0.0044
4340; 180.7; 108; 0.0042
4350; 183.2; 95; 0.0038
4360; 180.2; 90; 0.0034
4370; 179.3; 114; 0.0052
4380; 178.3; 102; 0.0049
4390; 168.6; 122; 0.0044
4400; 160.3; 145; 0.0053
4410; 153.2; 107; 0.0040
4420; 153.7; 144; 0.0048
4430; 154.5; 145; 0.0047
4440; 158.5; 126; 0.0043
4450; 155.9; 131; 0.0050
4460; 155.8; 157; 0.0056
4470; 155.3; 213; 0.0064
4480; 152.1; 161; 0.0055
4490; 147.4; 150; 0.0052
4500; 140.7; 145; 0.0044
4510; 132.9; 130; 0.0038
4520; 127.4; 94; 0.0027
4530; 124.3; 95; 0.0025
4540; 119.4; 70; 0.0018
4550; 116.0; 39; 0.0012
4560; 114.7; 30; 0.0007
4570; 113.6; 14; 0.0003
4580; 109.8; 0; 0.0000
4590; 106.2; 0; 0.0000
4600; 103.1; 0; 0.0000
4610; 98.2; 0; 0.0000
4620; 95.2; 0; 0.0000
4630; 93.7; 0; 0.0000
4640; 91.2; 0; 0.0000
4650; 89.9; 0; 0.0000
4660; 89.3; 0; 0.0000
4670; 87.4; 0; 0.0000
4680; 87.2; 0; 0.0000
4690; 86.9; 0; 0.0000
4700; 86.4; 0; 0.0000
4710; 85.7; 0; 0.0000
4720; 83.9; 0; 0.0000
4730; 83.0; 0; 0.0000
4740; 83.7; 4; 0.0001
4750; 81.3; 0; 0.0000
4760; 80.0; 14; 0.0003
4770; 81.1; 0; 0.0000
4780; 80.9; 1; 0.0000
4790; 80.0; 0; 0.0000
4800; 78.8; 0; 0.0000
4810; 79.0; 0; 0.0000
4820; 78.2; 0; 0.0000
4830; 78.6; 0; 0.0000
4840; 78.6; 0; 0.0000
4850; 77.3; 0; 0.0000
4860; 77.5; 0; 0.0000
4870; 77.9; 0; 0.0000
4880; 77.1; 0; 0.0000
4890; 77.7; 0; 0.0000
4900; 77.8; 0; 0.0000
4910; 78.6; 0; 0.0000
4920; 78.7; 0; 0.0000
4930; 76.9; 0; 0.0000
4940; 77.7; 0; 0.0000
4950; 78.2; 0; 0.0000
4960; 77.9; 0; 0.0000
4970; 78.1; 0; 0.0000
4980; 78.2; 0; 0.0000
4990; 80.2; 0; 0.0000
5000; 79.6; 0; 0.0000
5010; 79.2; 0; 0.0000
5020; 79.6; 0; 0.0000
5030; 80.4; 0; 0.0000
5040; 79.0; 0; 0.0000
5050; 79.7; 0; 0.0000
5060; 79.8; 0; 0.0000
5070; 79.0; 0; 0.0000
5080; 80.6; 0; 0.0000
5090; 81.9; 0; 0.0000
5100; 83.4; 0; 0.0000
5110; 82.5; 0; 0.0000
5120; 82.8; 0; 0.0000
5130; 82.9; 0; 0.0000
5140; 80.6; 0; 0.0000
5150; 81.0; 0; 0.0000
5160; 81.6; 0; 0.0000
5170; 81.8; 0; 0.0000
5180; 81.1; 0; 0.0000
5190; 80.5; 0; 0.0000
5200; 79.3; 0; 0.0000
5210; 80.1; 0; 0.0000
5220; 81.1; 0; 0.0000
5230; 80.2; 0; 0.0000
5240; 80.8; 0; 0.0000
5250; 80.3; 0; 0.0000
5260; 79.3; 0; 0.0000
5270; 79.9; 0; 0.0000
5280; 80.8; 0; 0.0000
5290; 79.2; 0; 0.0000
5300; 78.8; 0; 0.0000
5310; 79.2; 0; 0.0000
5320; 79.2; 0; 0.0000
5330; 78.4; 0; 0.0000
5340; 78.6; 0; 0.0000
5350; 78.2; 0; 0.0000
5360; 79.1; 0; 0.0000
5370; 78.5; 0; 0.0000
5380; 76.8; 0; 0.0000
5390; 77.1; 0; 0.0000
5400; 75.6; 0; 0.0000
5410; 75.7; 0; 0.0000
5420; 75.4; 0; 0.0000
5430; 75.9; 0; 0.0000
5440; 76.3; 0; 0.0000
5450; 74.9; 0; 0.0000
5460; 75.5; 0; 0.0000
5470; 74.5; 0; 0.0000
5480; 74.8; 0; 0.0000
5490; 76.2; 0; 0.0000
5500; 75.5; 0; 0.0000
5510; 76.1; 0; 0.0000
5520; 76.2; 0; 0.0000
5530; 75.6; 0; 0.0000
5540; 75.1; 0; 0.0000
5550; 74.7; 0; 0.0000
5560; 75.1; 0; 0.0000
5570; 74.9; 0; 0.0000
5580; 74.1; 0; 0.0000
5590; 73.3; 0; 0.0000
5600; 74.5; 0; 0.0000
5610; 73.8; 0; 0.0000
5620; 74.1; 0; 0.0000
5630; 74.3; 0; 0.0000
5640; 74.2; 0; 0.0000
5650; 74.8; 0; 0.0000
5660; 74.4; 0; 0.0000
5670; 74.3; 0; 0.0000
5680; 73.8; 0; 0.0000
5690; 74.9; 0; 0.0000
5700; 74.0; 0; 0.0000
5710; 73.7; 0; 0.0000
5720; 75.2; 0; 0.0000
5730; 75.3; 0; 0.0000
5740; 74.9; 0; 0.0000
5750; 75.2; 0; 0.0000
5760; 75.1; 0; 0.0000
5770; 75.5; 0; 0.0000
5780; 75.6; 0; 0.0000
5790; 73.7; 0; 0.0000
5800; 75.1; 0; 0.0000
5810; 75.0; 0; 0.0000
5820; 74.4; 0; 0.0000
5830; 74.1; 0; 0.0000
5840; 74.4; 0; 0.0000
5850; 73.8; 0; 0.0000
5860; 74.1; 0; 0.0000
5870; 73.7; 0; 0.0000
5880; 73.8; 0; 0.0000
5890; 74.3; 0; 0.0000
5900; 72.2; 0; 0.0000
5910; 72.9; 0; 0.0000
5920; 73.3; 0; 0.0000
5930; 72.9; 0; 0.0000
5940; 73.1; 0; 0.0000
5950; 73.6; 0; 0.0000
5960; 73.1; 0; 0.0000
5970; 73.4; 0; 0.0000
5980; 73.2; 0; 0.0000
5990; 73.6; 0; 0.0000
6000; 73.5; 0; 0.0000
6010; 73.3; 0; 0.0000
6020; 72.8; 0; 0.0000
6030; 72.7; 0; 0.0000
6040; 72.7; 0; 0.0000
6050; 72.8; 0; 0.0000
6060; 73.6; 0; 0.0000
6070; 74.3; 0; 0.0000
6080; 74.8; 0; 0.0000
6090; 75.9; 0; 0.0000
6100; 75.3; 0; 0.0000
6110; 76.0; 0; 0.0000
6120; 75.6; 0; 0.0000
6130; 75.4; 0; 0.0000
6140; 75.9; 0; 0.0000
6150; 74.4; 0; 0.0000
6160; 74.8; 0; 0.0000
6170; 75.5; 0; 0.0000
6180; 77.3; 0; 0.0000
6190; 77.5; 0; 0.0000
6200; 76.8; 0; 0.0000
6210; 77.5; 0; 0.0000
6220; 79.0; 0; 0.0000
6230; 77.8; 0; 0.0000
6240; 78.0; 0; 0.0000
6250; 78.3; 0; 0.0000
6260; 78.0; 0; 0.0000
6270; 77.8; 0; 0.0000
6280; 79.1; 0; 0.0000
6290; 79.1; 0; 0.0000
6300; 78.9; 0; 0.0000
6310; 78.1; 0; 0.0000
6320; 77.7; 0; 0.0000
6330; 77.3; 0; 0.0000
6340; 78.9; 0; 0.0000
6350; 79.7; 0; 0.0000
6360; 79.8; 0; 0.0000
6370; 79.8; 0; 0.0000
6380; 80.6; 0; 0.0000
6390; 81.2; 0; 0.0000
6400; 80.4; 0; 0.0000
6410; 82.1; 0; 0.0000
6420; 82.4; 0; 0.0000
6430; 81.6; 0; 0.0000
6440; 81.9; 0; 0.0000
6450; 83.2; 0; 0.0000
6460; 83.9; 0; 0.0000
6470; 84.2; 0; 0.0000
6480; 85.1; 0; 0.0000
6490; 85.6; 0; 0.0000
6500; 86.2; 0; 0.0000
6510; 86.6; 0; 0.0000
6520; 86.9; 0; 0.0000
6530; 87.5; 0; 0.0000
6540; 87.2; 0; 0.0000
6550; 87.1; 0; 0.0000
6560; 87.7; 0; 0.0000
6570; 88.1; 0; 0.0000
6580; 88.2; 0; 0.0000
6590; 88.6; 0; 0.0000
6600; 89.5; 0; 0.0000
6610; 90.0; 0; 0.0000
6620; 90.4; 0; 0.0000
6630; 89.9; 0; 0.0000
6640; 90.8; 0; 0.0000
6650; 91.4; 0; 0.0000
6660; 92.3; 0; 0.0000
6670; 90.7; 0; 0.0000
6680; 91.1; 0; 0.0000
6690; 91.8; 0; 0.0000
6700; 92.5; 0; 0.0000
6710; 91.8; 0; 0.0000
6720; 91.8; 0; 0.0000
6730; 92.3; 0; 0.0000
6740; 92.6; 0; 0.0000
6750; 92.9; 0; 0.0000
6760; 92.9; 0; 0.0000
6770; 93.6; 0; 0.0000
6780; 93.4; 0; 0.0000
6790; 93.4; 0; 0.0000
6800; 95.1; 0; 0.0000
6810; 95.1; 0; 0.0000
6820; 94.7; 0; 0.0000
6830; 96.1; 0; 0.0000
6840; 95.6; 0; 0.0000
6850; 96.6; 0; 0.0000
6860; 96.7; 0; 0.0000
6870; 97.1; 0; 0.0000
6880; 97.4; 0; 0.0000
6890; 96.6; 0; 0.0000
6900; 98.8; 0; 0.0000
6910; 98.1; 0; 0.0000
6920; 97.9; 0; 0.0000
6930; 99.4; 0; 0.0000
6940; 99.8; 0; 0.0000
6950; 100.3; 0; 0.0000
6960; 100.4; 0; 0.0000
6970; 100.7; 0; 0.0000
6980; 101.0; 0; 0.0000
6990; 101.9; 0; 0.0000
7000; 102.5; 0; 0.0000
7010; 102.4; 0; 0.0000
7020; 102.1; 0; 0.0000
7030; 102.8; 0; 0.0000
7040; 103.2; 0; 0.0000
7050; 103.0; 0; 0.0000
7060; 103.3; 0; 0.0000
7070; 104.0; 0; 0.0000
7080; 104.7; 0; 0.0000
7090; 105.5; 0; 0.0000
7100; 104.7; 0; 0.0000
7110; 104.7; 0; 0.0000
7120; 104.8; 0; 0.0000
7130; 105.6; 0; 0.0000
7140; 106.4; 0; 0.0000
7150; 105.3; 0; 0.0000
7160; 105.5; 0; 0.0000
7170; 105.9; 0; 0.0000

File: data/rise_materials/Testdata-495.txt
Keywords
Material1;Material2;Material3;Material4;Product;Object;Scenario;Method;Reference;Comment;Owner;IsPublic;ImportDate
PE;XLPE;;;Cable FIPEC-04 1x150 mm2;Medium Voltage 12/20 kV;;ISO 5660;FIPEC Final Report on the European Commission, SMT4-CT96-2059, 410pp, ISBN 0 9532312 5 9, London 2000;;;1;2005-10-03 08:47:56
Scalars
Flux (kW/m2);tig (s);qmax (kw/m2);qtotal (MJ/m2);q180 (kw/m2);q300 (kw/m2);Mass loss (g);DHc (MJ/kg);Peak smoke production (m2/m2s);Total smoke produced (m2/m2);Specific extinction area (avg) (m2/kg);Area (m2);Thickness (mm);Density (kg/m3)
35;161;97;92.88;73.92;69.97;40.9;17.25;;;;0.007708;40;
VectorData
Time (s);HRR (kW/m2);SEA (m2/kg);SPR (m2/s)
0; 0.4; 4; 0.0000
10; 0.0; 0; 0.0000
20; 0.0; 0; 0.0002
30; 0.0; 0; 0.0000
40; 0.0; 0; 0.0000
50; 0.0; 0; 0.0000
60; 0.0; 0; 0.0000
70; 0.0; 11; 0.0000
80; 0.0; 0; 0.0003
90; 0.0; 163; 0.0003
100; 0.0; 124; 0.0002
110; 0.0; 92; 0.0004
120; 0.0; 97; 0.0006
130; 0.0; 228; 0.0012
140; 0.0; 251; 0.0017
150; 0.0; 310; 0.0023
160; 9.3; 90; 0.0019
170; 48.0; 15; 0.0005
180; 77.8; 39; 0.0013
190; 91.9; 37; 0.0014
200; 96.7; 66; 0.0027
210; 95.9; 47; 0.0019
220; 89.4; 48; 0.0016
230; 82.9; 29; 0.0008
240; 72.3; 26; 0.0008
250; 65.4; 22; 0.0007
260; 67.2; 25; 0.0007
270; 68.8; 19; 0.0005
280; 66.8; 24; 0.0007
290; 67.2; 35; 0.0009
300; 69.1; 45; 0.0009
310; 68.7; 41; 0.0011
320; 64.3; 24; 0.0007
330; 64.8; 25; 0.0007
340; 65.9; 12; 0.0003
350; 62.7; 10; 0.0002
360; 60.9; 17; 0.0004
370; 61.1; 7; 0.0002
380; 61.5; 1; 0.0000
390; 62.0; 0; 0.0000
400; 62.1; 3; 0.0001
410; 63.1; 2; 0.0000
420; 66.4; 6; 0.0002
430; 68.1; 2; 0.0000
440; 67.2; 1; 0.0000
450; 65.9; 0; 0.0000
460; 66.4; 0; 0.0000
470; 65.0; 0; 0.0000
480; 65.0; 0; 0.0000
490; 65.7; 0; 0.0000
500; 66.6; 11; 0.0003
510; 69.4; 2; 0.0000
520; 72.4; 2; 0.0001
530; 74.2; 6; 0.0002
540; 75.2; 8; 0.0003
550; 76.9; 13; 0.0003
560; 78.2; 7; 0.0002
570; 80.2; 6; 0.0002
580; 79.4; 17; 0.0005
590; 79.6; 8; 0.0002
600; 79.1; 0; 0.0000
610; 80.1; 5; 0.0002
620; 79.8; 4; 0.0001
630; 81.5; 5; 0.0001
640; 80.0; 10; 0.0003
650; 78.8; 4; 0.0001
660; 78.2; 9; 0.0003
670; 76.6; 0; 0.0000
680; 74.5; 0; 0.0000
690; 74.0; 7; 0.0002
700; 73.6; 1; 0.0000
710; 71.3; 0; 0.0000
720; 69.9; 8; 0.0002
730; 69.8; 0; 0.0000
740; 67.6; 0; 0.0000
750; 65.6; 0; 0.0000
760; 67.0; 0; 0.0000
770; 65.2; 0; 0.0000
780; 62.8; 0; 0.0000
790; 60.5; 0; 0.0000
800; 58.5; 0; 0.0000
810; 57.2; 0; 0.0000
820; 54.6; 0; 0.0000
830; 53.0; 0; 0.0000
840; 50.6; 0; 0.0000
850; 48.0; 0; 0.0000
860; 46.9; 0; 0.0000
870; 45.8; 0; 0.0000
880; 44.0; 0; 0.0000
890; 43.2; 0; 0.0000
900; 42.2; 0; 0.0000
910; 40.4; 0; 0.0000
920; 40.7; 0; 0.0000
930; 41.7; 0; 0.0000
940; 39.0; 0; 0.0000
950; 39.9; 7; 0.0001
960; 39.4; 13; 0.0002
970; 39.9; 0; 0.0000
980; 39.1; 0; 0.0000
990; 39.0; 0; 0.0000
1000; 38.8; 0; 0.0000
1010; 39.1; 0; 0.0000
1020; 39.6; 3; 0.0000
1030; 38.7; 0; 0.0000
1040; 39.2; 0; 0.0000
1050; 39.3; 0; 0.0000
1060; 38.9; 0; 0.0000
1070; 38.3; 0; 0.0000
1080; 39.2; 0; 0.0000
1090; 38.4; 0; 0.0000
1100; 38.8; 0; 0.0000
1110; 39.4; 0; 0.0000
1120; 39.1; 11; 0.0002
1130; 38.9; 13; 0.0002
1140; 38.5; 13; 0.0002
1150; 38.8; 0; 0.0000
1160; 38.6; 0; 0.0000
1170; 37.4; 0; 0.0000
1180; 38.0; 0; 0.0000
1190; 37.7; 2; 0.0000
1200; 37.6; 0; 0.0000
1210; 38.1; 0; 0.0000
1220; 38.4; 0; 0.0000
1230; 38.3; 0; 0.0000
1240; 37.9; 0; 0.0000
1250; 38.1; 0; 0.0000
1260; 37.3; 0; 0.0000
1270; 38.5; 0; 0.0000
1280; 39.1; 0; 0.0000
1290; 38.9; 0; 0.0000
1300; 39.4; 0; 0.0000
1310; 38.4; 0; 0.0000
1320; 38.5; 0; 0.0000
1330; 37.8; 0; 0.0000
1340; 38.3; 0; 0.0000
1350; 38.7; 0; 0.0000
1360; 38.3; 0; 0.0000
1370; 37.6; 0; 0.0000
1380; 37.1; 0; 0.0000
1390; 37.1; 0; 0.0000
1400; 36.8; 0; 0.0000
1410; 37.2; 0; 0.0000
1420; 35.7; 0; 0.0000
1430; 35.4; 0; 0.0000
1440; 35.7; 0; 0.0000
1450; 35.0; 0; 0.0000
1460; 34.1; 0; 0.0000
1470; 33.3; 0; 0.0000
1480; 34.1; 0; 0.0000
1490; 33.5; 0; 0.0000
1500; 33.2; 0; 0.0000
1510; 33.0; 0; 0.0000
1520; 33.3; 0; 0.0000
1530; 33.2; 0; 0.0000
1540; 31.8; 0; 0.0000
1550; 31.6; 0; 0.0000
1560; 32.4; 0; 0.0000
1570; 31.7; 0; 0.0000
1580; 30.9; 0; 0.0000
1590; 30.5; 0; 0.0000
1600; 30.3; 0; 0.0000
1610; 30.3; 0; 0.0000
1620; 29.1; 0; 0.0000
1630; 29.6; 0; 0.0000
1640; 31.0; 0; 0.0000
1650; 30.1; 0; 0.0000
1660; 28.4; 0; 0.0000
1670; 27.9; 0; 0.0000
1680; 27.8; 0; 0.0000
1690; 28.7; 0; 0.0000
1700; 27.9; 0; 0.0000
1710; 26.9; 0; 0.0000
1720; 27.3; 0; 0.0000
1730; 25.9; 0; 0.0000
1740; 24.9; 0; 0.0000
1750; 25.4; 0; 0.0000
1760; 25.3; 0; 0.0000
1770; 24.2; 0; 0.0000
1780; 25.7; 0; 0.0000
1790; 24.8; 0; 0.0000
1800; 23.4; 0; 0.0000
1810; 23.5; 0; 0.0000
1820; 23.2; 0; 0.0000
1830; 22.7; 0; 0.0000
1840; 21.5; 0; 0.0000
1850; 21.2; 0; 0.0000
1860; 20.9; 0; 0.0000
1870; 20.7; 0; 0.0000
1880; 21.2; 0; 0.0000
1890; 20.8; 0; 0.0000
1900; 20.7; 0; 0.0000
1910; 20.3; 0; 0.0000
1920; 20.9; 0; 0.0000
1930; 19.8; 0; 0.0000
1940; 19.5; 0; 0.0000
1950; 20.5; 0; 0.0000
1960; 20.9; 0; 0.0000
1970; 19.9; 0; 0.0000
1980; 20.2; 0; 0.0000
1990; 19.8; 0; 0.0000
2000; 20.1; 0; 0.0000
2010; 18.4; 0; 0.0000
2020; 17.7; 0; 0.0000
2030; 17.1; 0; 0.0000
2040; 17.7; 0; 0.0000
2050; 15.9; 0; 0.0000
2060; 15.0; 0; 0.0000
2070; 16.7; 0; 0.0000
2080; 16.2; 0; 0.0000
2090; 16.2; 0; 0.0000
2100; 17.4; 0; 0.0000
2110; 17.5; 0; 0.0000
2120; 16.0; 0; 0.0000
2130; 14.5; 0; 0.0000
2140; 15.0; 0; 0.0000
2150; 15.2; 0; 0.0000
2160; 14.8; 0; 0.0000
2170; 13.7; 0; 0.0000
2180; 13.4; 0; 0.0000
2190; 13.6; 0; 0.0000
2200; 13.7; 0; 0.0000
2210; 14.1; 0; 0.0000
2220; 13.7; 0; 0.0000
2230; 13.5; 0; 0.0000
2240; 13.9; 1; 0.0000
2250; 13.6; 0; 0.0000
2260; 13.8; 0; 0.0000
2270; 13.2; 0; 0.0000
2280; 11.9; 0; 0.0000
2290; 11.6; 0; 0.0000
2300; 11.8; 0; 0.0000
2310; 12.3; 11; 0.0001
2320; 12.1; 0; 0.0000
2330; 11.6; 28; 0.0002
2340; 11.5; 0; 0.0000
2350; 11.4; 0; 0.0000
2360; 11.3; 0; 0.0000
2370; 11.0; 0; 0.0000
2380; 11.4; 0; 0.0000
2390; 11.3; 0; 0.0000
2400; 11.6; 0; 0.0000
2410; 11.9; 0; 0.0000
2420; 11.3; 0; 0.0000
2430; 10.8; 0; 0.0000
2440; 9.9; 0; 0.0000
2450; 7.8; 0; 0.0000
2460; 7.6; 0; 0.0000
2470; 6.8; 0; 0.0000
2480; 6.8; 0; 0.0000
2490; 7.2; 0; 0.0000
2500; 7.1; 0; 0.0000
2510; 7.6; 0; 0.0000
2520; 6.8; 0; 0.0000
2530; 6.9; 0; 0.0000

File: data/rise_materials/Testdata-496.txt
Keywords
Material1;Material2;Material3;Material4;Product;Object;Scenario;Method;Reference;Comment;Owner;IsPublic;ImportDate
ZHPolyolefin;XLPE;;;Cable FIPEC-19 3x50 mm2;Low Voltage 0,6/1 kV;;ISO 5660;FIPEC Final Report on the European Commission, SMT4-CT96-2059, 410pp, ISBN 0 9532312 5 9, London 2000;;;1;2005-10-03 08:49:48
Scalars
Flux (kW/m2);tig (s);qmax (kw/m2);qtotal (MJ/m2);q180 (kw/m2);q300 (kw/m2);Mass loss (g);DHc (MJ/kg);Peak smoke production (m2/m2s);Total smoke produced (m2/m2);Specific extinction area (avg) (m2/kg);Area (m2);Thickness (mm);Density (kg/m3)
75;23;321;284.61;139.53;111.37;80.5;25.71;;;;0.007330;27;
VectorData
Time (s);HRR (kW/m2);SEA (m2/kg);SPR (m2/s)
0; 2.5; 3; 0.0001
5; 1.2; 0; 0.0001
10; 0.0; 0; 0.0001
15; 0.0; 416; 0.0008
20; 0.0; 413; 0.0039
25; 0.8; 289; 0.0052
30; 71.0; 12; 0.0024
35; 161.5; 113; 0.0079
40; 212.2; 0; 0.0107
45; 226.3; 4694; 0.0135
50; 236.5; 68; 0.0160
55; 214.2; 228; 0.0141
60; 180.2; 0; 0.0128
65; 178.5; 51; 0.0152
70; 185.4; 1548; 0.0153
75; 190.1; 0; 0.0190
80; 188.6; 179; 0.0211
85; 193.6; 261; 0.0207
90; 198.6; 311; 0.0208
95; 174.0; 0; 0.0139
100; 149.3; 0; 0.0152
105; 145.1; 175; 0.0169
110; 146.7; 96; 0.0182
115; 142.9; 152; 0.0180
120; 138.7; 4441; 0.0167
125; 131.3; 386; 0.0166
130; 125.7; 901; 0.0162
135; 120.2; 300; 0.0152
140; 115.3; 0; 0.0145
145; 111.0; 0; 0.0151
150; 107.0; 114; 0.0146
155; 102.6; 191; 0.0137
160; 98.3; 0; 0.0115
165; 94.4; 139; 0.0105
170; 91.4; 0; 0.0099
175; 88.9; 0; 0.0088
180; 86.8; 46; 0.0093
185; 86.0; 38; 0.0081
190; 83.9; 0; 0.0070
195; 82.8; 0; 0.0067
200; 80.5; 0; 0.0069
205; 79.5; 0; 0.0062
210; 79.1; 47; 0.0057
215; 78.7; 0; 0.0060
220; 78.6; 188; 0.0042
225; 77.5; 0; 0.0040
230; 77.2; 74; 0.0048
235; 76.5; 46; 0.0043
240; 76.0; 40; 0.0042
245; 75.2; 92; 0.0045
250; 74.4; 0; 0.0055
255; 72.6; 0; 0.0045
260; 71.9; 0; 0.0026
265; 71.2; 17; 0.0042
270; 68.6; 18; 0.0040
275; 67.9; 0; 0.0035
280; 67.8; 0; 0.0032
285; 65.7; 10; 0.0025
290; 62.9; 10; 0.0019
295; 60.6; 0; 0.0013
300; 61.2; 0; 0.0018
305; 63.0; 23; 0.0020
310; 62.1; 169; 0.0024
315; 60.6; 19; 0.0012
320; 60.3; 233; 0.0018
325; 59.7; 0; 0.0022
330; 58.8; 26; 0.0009
335; 58.9; 0; 0.0000
340; 58.1; 41; 0.0010
345; 57.3; 22; 0.0006
350; 57.0; 25; 0.0006
355; 56.2; 129; 0.0015
360; 55.9; 16; 0.0004
365; 54.3; 51; 0.0013
370; 54.1; 66; 0.0010
375; 53.7; 50; 0.0008
380; 52.8; 51; 0.0012
385; 51.4; 34; 0.0010
390; 51.2; 69; 0.0014
395; 51.6; 87; 0.0014
400; 50.2; 28; 0.0006
405; 49.5; 33; 0.0006
410; 48.5; 8; 0.0002
415; 47.7; 51; 0.0009
420; 48.2; 9; 0.0001
425; 48.1; 5; 0.0001
430; 46.7; 7; 0.0002
435; 45.8; 0; 0.0000
440; 46.1; 0; 0.0000
445; 45.9; 0; 0.0000
450; 44.6; 0; 0.0000
455; 44.3; 0; 0.0000
460; 44.2; 11; 0.0002
465; 43.8; 21; 0.0003
470; 44.2; 0; 0.0000
475; 44.8; 7; 0.0002
480; 44.3; 23; 0.0004
485; 44.1; 1; 0.0000
490; 44.4; 0; 0.0000
495; 45.2; 0; 0.0000
500; 44.9; 72; 0.0012
505; 45.0; 18; 0.0005
510; 45.6; 20; 0.0004
515; 46.7; 36; 0.0003
520; 46.8; 26; 0.0005
525; 45.5; 8; 0.0002
530; 46.5; 11; 0.0002
535; 47.5; 9; 0.0002
540; 47.6; 15; 0.0004
545; 48.6; 0; 0.0000
550; 48.9; 32; 0.0005
555; 49.4; 17; 0.0003
560; 49.5; 24; 0.0005
565; 50.7; 23; 0.0003
570; 51.0; 22; 0.0003
575; 51.5; 21; 0.0005
580; 51.7; 0; 0.0000
585; 52.2; 7; 0.0002
590; 52.6; 6; 0.0001
595; 52.8; 45; 0.0008
600; 53.0; 34; 0.0008
605; 53.1; 45; 0.0010
610; 53.7; 53; 0.0011
615; 53.3; 49; 0.0009
620; 53.7; 4; 0.0001
625; 55.0; 42; 0.0011
630; 55.2; 19; 0.0005
635; 56.1; 27; 0.0006
640; 54.5; 76; 0.0009
645; 55.0; 49; 0.0010
650; 56.2; 32; 0.0008
655; 55.5; 111; 0.0016
660; 55.2; 24; 0.0005
665; 55.6; 11; 0.0005
670; 55.5; 23; 0.0008
675; 56.8; 71; 0.0015
680; 57.9; 44; 0.0009
685; 59.1; 7; 0.0002
690; 59.7; 60; 0.0015
695; 60.3; 51; 0.0011
700; 60.8; 35; 0.0009
705; 62.0; 23; 0.0006
710; 61.4; 54; 0.0015
715; 61.0; 74; 0.0021
720; 61.0; 52; 0.0012
725; 60.3; 81; 0.0019
730; 62.2; 64; 0.0016
735; 62.6; 37; 0.0011
740; 61.8; 39; 0.0014
745; 62.0; 45; 0.0016
750; 61.7; 72; 0.0019
755; 62.4; 101; 0.0023
760; 64.2; 56; 0.0019
765; 65.2; 129; 0.0031
770; 65.5; 118; 0.0025
775; 67.3; 80; 0.0028
780; 68.6; 90; 0.0029
785; 70.2; 96; 0.0022
790; 70.8; 119; 0.0030
795; 72.5; 125; 0.0031
800; 73.9; 112; 0.0030
805; 74.8; 76; 0.0030
810; 73.5; 143; 0.0045
815; 75.0; 139; 0.0040
820; 75.2; 102; 0.0042
825; 77.3; 168; 0.0046
830; 78.4; 188; 0.0045
835; 78.2; 122; 0.0041
840; 80.1; 159; 0.0053
845; 81.7; 170; 0.0049
850; 82.6; 205; 0.0051
855; 84.3; 138; 0.0048
860; 87.4; 162; 0.0050
865; 88.7; 158; 0.0051
870; 90.9; 172; 0.0068
875; 89.0; 209; 0.0064
880; 89.3; 164; 0.0058
885; 90.3; 206; 0.0065
890; 91.8; 274; 0.0069
895; 92.1; 192; 0.0070
900; 93.9; 208; 0.0080
905; 96.9; 268; 0.0082
910; 99.2; 247; 0.0086
915; 100.9; 246; 0.0079
920; 101.8; 235; 0.0088
925; 103.9; 166; 0.0078
930; 103.3; 205; 0.0079
935; 104.3; 308; 0.0097
940; 104.7; 236; 0.0082
945; 105.7; 213; 0.0094
950; 107.1; 185; 0.0087
955; 107.1; 234; 0.0088
960; 108.5; 367; 0.0092
965; 109.5; 299; 0.0090
970; 108.9; 266; 0.0103
975; 112.0; 204; 0.0095
980; 112.9; 220; 0.0106
985; 115.1; 274; 0.0101
990; 113.9; 338; 0.0115
995; 117.7; 240; 0.0104
1000; 119.8; 287; 0.0118
1005; 118.9; 296; 0.0114
1010; 119.8; 275; 0.0118
1015; 121.7; 339; 0.0122
1020; 124.5; 255; 0.0111
1025; 125.1; 256; 0.0127
1030; 127.2; 316; 0.0123
1035; 127.0; 313; 0.0125
1040; 128.4; 276; 0.0114
1045; 128.5; 317; 0.0129
1050; 128.8; 283; 0.0125
1055; 130.7; 337; 0.0130
1060; 130.3; 353; 0.0134
1065; 129.8; 284; 0.0128
1070; 131.0; 228; 0.0125
1075; 131.0; 284; 0.0134
1080; 132.2; 370; 0.0135
1085; 132.3; 345; 0.0130
1090; 132.4; 278; 0.0137
1095; 132.4; 256; 0.0128
1100; 134.4; 380; 0.0143
1105; 132.6; 386; 0.0133
1110; 131.0; 255; 0.0128
1115; 133.3; 207; 0.0125
1120; 133.0; 351; 0.0141
1125; 134.8; 443; 0.0140
1130; 133.9; 370; 0.0132
1135; 133.8; 299; 0.0137
1140; 135.3; 328; 0.0148
1145; 135.8; 355; 0.0146
1150; 135.1; 355; 0.0138
1155; 135.9; 295; 0.0154
1160; 135.4; 259; 0.0146
1165; 136.0; 340; 0.0145
1170; 136.2; 341; 0.0142
1175; 137.5; 363; 0.0149
1180; 136.9; 281; 0.0136
1185; 137.0; 310; 0.0135
1190; 134.4; 398; 0.0136
1195; 136.0; 428; 0.0148
1200; 138.6; 286; 0.0142
1205; 138.3; 291; 0.0150
1210; 137.8; 379; 0.0143
1215; 138.3; 299; 0.0140
1220; 140.0; 353; 0.0148
1225; 140.3; 433; 0.0158
1230; 139.5; 349; 0.0139
1235; 140.0; 383; 0.0146
1240; 141.3; 402; 0.0154
1245; 141.6; 351; 0.0158
1250; 142.0; 293; 0.0149
1255; 142.6; 455; 0.0163
1260; 143.8; 489; 0.0161
1265; 145.7; 425; 0.0163
1270; 146.4; 319; 0.0157
1275; 146.7; 292; 0.0155
1280; 146.5; 448; 0.0153
1285; 148.3; 497; 0.0169
1290; 147.8; 405; 0.0168
1295; 148.4; 349; 0.0173
1300; 150.0; 367; 0.0167
1305; 150.1; 409; 0.0182
1310; 153.3; 439; 0.0171
1315; 150.1; 534; 0.0180
1320; 152.3; 428; 0.0183
1325; 155.0; 437; 0.0183
1330; 155.7; 530; 0.0188
1335; 156.9; 509; 0.0198
1340; 159.7; 331; 0.0209
1345; 160.8; 430; 0.0208
1350; 162.3; 554; 0.0197
1355; 162.1; 493; 0.0203
1360; 163.5; 415; 0.0205
1365; 166.8; 445; 0.0217
1370; 170.9; 587; 0.0228
1375; 173.0; 588; 0.0243
1380; 173.5; 515; 0.0240
1385; 174.9; 431; 0.0256
1390; 177.2; 553; 0.0244
1395; 180.5; 565; 0.0231
1400; 183.3; 495; 0.0239
1405; 184.1; 550; 0.0262
1410; 185.6; 553; 0.0263
1415; 188.1; 761; 0.0276
1420; 191.0; 517; 0.0272
1425; 193.1; 492; 0.0287
1430; 196.5; 532; 0.0278
1435; 197.0; 613; 0.0297
1440; 199.6; 786; 0.0328
1445; 203.0; 522; 0.0303
1450; 204.0; 585; 0.0286
1455; 203.9; 719; 0.0287
1460; 207.1; 530; 0.0325
1465; 210.3; 494; 0.0306
1470; 213.2; 677; 0.0317
1475; 215.7; 693; 0.0333
1480; 217.5; 585; 0.0324
1485; 217.5; 653; 0.0327
1490; 218.6; 720; 0.0313
1495; 220.1; 571; 0.0340
1500; 218.8; 476; 0.0334
1505; 219.7; 627; 0.0329
1510; 222.3; 722; 0.0324
1515; 224.9; 645; 0.0359
1520; 226.9; 669; 0.0358
1525; 226.9; 809; 0.0360
1530; 226.3; 679; 0.0358
1535; 231.4; 549; 0.0357
1540; 231.8; 606; 0.0367
1545; 238.0; 714; 0.0365
1550; 244.6; 731; 0.0390
1555; 243.8; 710; 0.0390
1560; 245.3; 749; 0.0383
1565; 248.8; 678; 0.0396
1570; 251.5; 656; 0.0407
1575; 257.3; 697; 0.0414
1580; 260.0; 679; 0.0413
1585; 267.2; 728; 0.0413
1590; 268.3; 765; 0.0433
1595; 270.4; 717; 0.0448
1600; 275.0; 601; 0.0457
1605; 279.7; 678; 0.0465
1610; 281.7; 676; 0.0448
1615; 288.0; 678; 0.0468
1620; 291.0; 718; 0.0445
1625; 291.5; 654; 0.0455
1630; 294.4; 777; 0.0492
1635; 292.9; 720; 0.0473
1640; 294.1; 671; 0.0472
1645; 294.0; 681; 0.0477
1650; 305.7; 795; 0.0499
1655; 314.2; 752; 0.0495
1660; 315.9; 612; 0.0469
1665; 314.7; 737; 0.0514
1670; 314.4; 699; 0.0488
1675; 318.9; 785; 0.0517
1680; 320.9; 851; 0.0518
1685; 320.1; 707; 0.0526
1690; 316.7; 705; 0.0513
1695; 315.5; 733; 0.0493
1700; 313.7; 688; 0.0505
1705; 309.5; 778; 0.0520
1710; 311.5; 730; 0.0513
1715; 310.5; 631; 0.0519
1720; 309.6; 774; 0.0497
1725; 303.2; 853; 0.0487
1730; 302.3; 710; 0.0476
1735; 300.4; 870; 0.0512
1740; 296.8; 626; 0.0470
1745; 293.8; 653; 0.0481
1750; 288.0; 851; 0.0463
1755; 288.9; 721; 0.0463
1760; 283.8; 728; 0.0458
1765; 280.2; 898; 0.0457
1770; 274.9; 701; 0.0459
1775; 272.9; 673; 0.0461
1780; 266.7; 812; 0.0425
1785; 260.9; 805; 0.0433
1790; 256.1; 681; 0.0406
1795; 252.7; 736; 0.0397
1800; 249.9; 761; 0.0385
1805; 245.3; 687; 0.0402
1810; 241.5; 742; 0.0388
1815; 238.3; 831; 0.0382
1820; 234.5; 669; 0.0350
1825; 230.9; 724; 0.0367
1830; 224.0; 765; 0.0370
1835; 222.5; 773; 0.0356
1840; 218.0; 826; 0.0339
1845; 214.5; 654; 0.0339
1850; 212.7; 614; 0.0329
1855; 207.3; 759; 0.0324
1860; 203.7; 787; 0.0325
1865; 199.3; 628; 0.0294
1870; 195.4; 631; 0.0302
1875; 190.9; 755; 0.0284
1880; 186.1; 855; 0.0291
1885; 184.2; 783; 0.0288
1890; 176.8; 521; 0.0263
1895; 173.6; 533; 0.0264
1900; 170.5; 739; 0.0245
1905; 166.6; 647; 0.0247
1910; 163.5; 691; 0.0240
1915; 158.2; 752; 0.0221
1920; 155.8; 479; 0.0209
1925; 149.7; 590; 0.0204
1930; 147.6; 738; 0.0201
1935; 141.5; 667; 0.0195
1940; 136.9; 721; 0.0197
1945; 135.6; 439; 0.0178
1950; 132.5; 507; 0.0169
1955; 127.3; 620; 0.0157
1960; 121.9; 537; 0.0143
1965; 117.8; 632; 0.0142
1970; 114.8; 513; 0.0127
1975; 110.1; 492; 0.0122
1980; 106.4; 462; 0.0114
1985; 102.9; 306; 0.0097
1990; 97.8; 381; 0.0096
1995; 93.0; 450; 0.0086
2000; 90.0; 346; 0.0072
2005; 85.9; 363; 0.0066
2010; 83.0; 298; 0.0051
2015; 79.0; 232; 0.0038
2020; 74.6; 197; 0.0033
2025; 72.5; 133; 0.0028
2030; 68.6; 69; 0.0025
2035; 64.7; 50; 0.0013
2040; 62.2; 198; 0.0017
2045; 58.9; 100; 0.0015
2050; 56.8; 60; 0.0009
2055; 53.8; 47; 0.0006
2060; 50.6; 23; 0.0003
2065; 48.2; 6; 0.0001
2070; 46.8; 0; 0.0000
2075; 45.0; 0; 0.0000
2080; 42.9; 13; 0.0002
2085; 42.2; 0; 0.0000
2090; 40.1; 12; 0.0002
2095; 38.7; 21; 0.0005
2100; 37.6; 0; 0.0000
2105; 35.9; 0; 0.0000
2110; 34.0; 140; 0.0014
2115; 33.2; 20; 0.0003
2120; 32.6; 46; 0.0004
2125; 31.4; 0; 0.0000
2130; 30.3; 0; 0.0000
2135; 30.5; 0; 0.0000
2140; 28.7; 24; 0.0003
2145; 28.3; 0; 0.0000
2150; 28.7; 0; 0.0000
2155; 27.5; 0; 0.0000
2160; 26.7; 0; 0.0000
2165; 25.8; 20; 0.0003
2170; 25.1; 5; 0.0001
2175; 25.0; 13; 0.0002
2180; 24.0; 0; 0.0000
2185; 23.2; 0; 0.0000
2190; 23.2; 0; 0.0000
2195; 23.6; 0; 0.0000
2200; 23.9; 18; 0.0002
2205; 23.7; 0; 0.0000
2210; 24.1; 0; 0.0000
2215; 22.5; 0; 0.0000
2220; 22.3; 0; 0.0000
2225; 22.4; 0; 0.0000
2230; 21.1; 0; 0.0000
2235; 21.1; 0; 0.0000
2240; 20.6; 0; 0.0000
2245; 20.1; 10; 0.0001
2250; 19.9; 0; 0.0000
2255; 19.2; 0; 0.0000
2260; 18.9; 18; 0.0000
2265; 19.3; 0; 0.0000
2270; 19.4; 0; 0.0000
2275; 18.9; 0; 0.0000
2280; 19.4; 0; 0.0000
2285; 19.7; 0; 0.0000
2290; 18.2; 0; 0.0000
2295; 18.6; 0; 0.0000
2300; 18.3; 0; 0.0000
2305; 17.4; 0; 0.0000
2310; 18.1; 0; 0.0000
2315; 17.7; 0; 0.0000
2320; 17.5; 0; 0.0000
2325; 17.5; 0; 0.0000
2330; 17.6; 0; 0.0000
2335; 16.6; 0; 0.0000
2340; 16.9; 0; 0.0000
2345; 17.0; 0; 0.0000
2350; 15.5; 0; 0.0000
2355; 15.8; 0; 0.0000
2360; 16.0; 0; 0.0000
2365; 15.1; 0; 0.0000
