Repository: johodges/materials

## A Non-Dimensional Scaling Approach to Modeling Material Pyrolysis

This repository contains the data, scripts, and technical documents required to generate the SPyro cone validation cases.

## Instructions
* Clone this repository with submodules
  ```
  git clone --recurse-submodules https://github.com/johodges/materials
  ```
* Pre-process data
  ```
  python materials/scripts/initialize.py
  ```
* Build latest FDS (example for impi_intel_linux target, but use relevant make target for platform)
  ```
  git clone git@github.com:firemodels/fds.git && cd fds
  cd Build/impi_intel_linux
  ./make_fds.sh
  ln -s fds_impi_intel_linux fds
  cd ../..
  ```
* Run cases
  ```

File: data/rise_materials/Testdata-497.txt
Keywords
Material1;Material2;Material3;Material4;Product;Object;Scenario;Method;Reference;Comment;Owner;IsPublic;ImportDate
ZHPolyolefin;XLPE;;;Cable FIPEC-19 3x50 mm2;Low Voltage 0,6/1 kV;;ISO 5660;FIPEC Final Report on the European Commission, SMT4-CT96-2059, 410pp, ISBN 0 9532312 5 9, London 2000;;;1;2005-10-03 08:51:10
Scalars
Flux (kW/m2);tig (s);qmax (kw/m2);qtotal (MJ/m2);q180 (kw/m2);q300 (kw/m2);Mass loss (g);DHc (MJ/kg);Peak smoke production (m2/m2s);Total smoke produced (m2/m2);Specific extinction area (avg) (m2/kg);Area (m2);Thickness (mm);Density (kg/m3)
50;45;230;322.55;143.21;110.49;82.9;28.20;;;;0.007330;27;
VectorData
Time (s);HRR (kW/m2);SEA (m2/kg);SPR (m2/s)
0; 4.7; 7; 0.0001
5; 4.3; 0; 0.0001
10; 2.8; 0; 0.0000
15; 0.0; 0; 0.0000
20; 0.0; 0; 0.0000
25; 0.0; 181; 0.0011
30; 0.0; 276; 0.0023
35; 0.0; 119; 0.0023
40; 0.2; 197; 0.0028
45; 1.5; 169; 0.0038
50; 13.6; 26; 0.0015
55; 73.0; 20; 0.0012
60; 137.7; 29; 0.0018
65; 166.2; 47; 0.0033
70; 176.1; 54; 0.0036
75; 183.5; 84; 0.0057
80; 179.3; 95; 0.0064
85; 177.7; 106; 0.0066
90; 180.0; 150; 0.0093
95; 184.6; 162; 0.0102
100; 194.3; 211; 0.0131
105; 200.3; 190; 0.0135
110; 203.1; 213; 0.0152
115; 195.0; 258; 0.0135
120; 178.3; 210; 0.0113
125; 171.7; 221; 0.0121
130; 166.9; 234; 0.0115
135; 164.6; 265; 0.0133
140; 161.4; 190; 0.0110
145; 154.7; 241; 0.0111
150; 147.9; 332; 0.0124
155; 146.0; 260; 0.0119
160; 146.4; 216; 0.0107
165; 141.6; 236; 0.0098
170; 134.0; 347; 0.0105
175; 127.0; 324; 0.0102
180; 120.4; 292; 0.0095
185; 118.8; 153; 0.0074
190; 118.0; 188; 0.0072
195; 109.6; 355; 0.0069
200; 102.3; 224; 0.0063
205; 98.8; 129; 0.0047
210; 92.7; 221; 0.0045
215; 88.0; 272; 0.0047
220; 86.5; 106; 0.0044
225; 82.9; 102; 0.0034
230; 79.0; 181; 0.0029
235; 77.5; 103; 0.0024
240; 77.5; 89; 0.0019
245; 76.6; 134; 0.0021
250; 73.6; 127; 0.0022
255; 70.5; 69; 0.0017
260; 68.5; 69; 0.0019
265; 68.1; 38; 0.0010
270; 66.6; 34; 0.0008
275; 64.3; 48; 0.0010
280; 64.1; 42; 0.0010
285; 62.4; 66; 0.0014
290; 59.0; 93; 0.0015
295; 58.9; 26; 0.0005
300; 58.4; 46; 0.0012
305; 55.3; 33; 0.0008
310; 54.1; 30; 0.0007
315; 53.1; 0; 0.0000
320; 52.5; 12; 0.0002
325; 52.2; 44; 0.0007
330; 50.6; 17; 0.0003
335; 50.2; 6; 0.0001
340; 49.6; 0; 0.0000
345; 48.4; 13; 0.0002
350; 44.3; 0; 0.0000
355; 40.2; 14; 0.0004
360; 43.0; 0; 0.0000
365; 43.9; 0; 0.0000
370; 40.7; 1; 0.0000
375; 41.0; 0; 0.0000
380; 42.4; 5; 0.0001
385; 38.4; 0; 0.0000
390; 35.1; 7; 0.0001
395; 35.2; 0; 0.0000
400; 34.6; 0; 0.0000
405; 35.9; 0; 0.0000
410; 35.6; 2; 0.0000
415; 36.6; 6; 0.0001
420; 37.3; 1; 0.0000
425; 36.1; 17; 0.0003
430; 36.6; 0; 0.0000
435; 35.7; 0; 0.0000
440; 35.6; 0; 0.0000
445; 35.4; 12; 0.0003
450; 34.9; 13; 0.0004
455; 34.0; 7; 0.0002
460; 33.8; 29; 0.0004
465; 34.4; 49; 0.0007
470; 31.4; 0; 0.0000
475; 29.2; 0; 0.0000
480; 31.4; 0; 0.0000
485; 32.3; 3; 0.0001
490; 29.6; 4; 0.0000
495; 28.4; 23; 0.0005
500; 29.1; 3; 0.0001
505; 30.1; 0; 0.0000
510; 27.3; 12; 0.0002
515; 26.8; 0; 0.0000
520; 27.7; 23; 0.0003
525; 29.3; 0; 0.0000
530; 32.0; 38; 0.0006
535; 31.3; 17; 0.0002
540; 31.1; 34; 0.0003
545; 29.7; 10; 0.0002
550; 28.5; 6; 0.0001
555; 28.5; 35; 0.0008
560; 28.5; 20; 0.0005
565; 30.4; 32; 0.0005
570; 29.3; 51; 0.0010
575; 29.0; 24; 0.0002
580; 29.7; 0; 0.0000
585; 27.9; 0; 0.0000
590; 28.0; 16; 0.0004
595; 29.9; 47; 0.0010
600; 29.4; 26; 0.0004
605; 29.9; 25; 0.0003
610; 31.0; 4; 0.0001
615; 29.3; 33; 0.0007
620; 28.6; 26; 0.0005
625; 30.4; 32; 0.0006
630; 31.3; 42; 0.0005
635; 31.7; 69; 0.0011
640; 34.1; 6; 0.0001
645; 34.3; 24; 0.0004
650; 36.3; 0; 0.0000
655; 35.9; 22; 0.0004
660; 35.2; 59; 0.0009
665; 36.6; 43; 0.0011
670; 37.6; 6; 0.0002
675; 38.5; 62; 0.0008
680; 38.5; 10; 0.0002
685; 38.8; 0; 0.0000
690; 39.6; 119; 0.0007
695; 39.7; 0; 0.0000
700; 39.6; 21; 0.0004
705; 40.7; 0; 0.0000
710; 40.9; 0; 0.0000
715; 41.1; 5; 0.0001
720; 42.2; 20; 0.0005
725; 39.9; 0; 0.0000
730; 37.6; 13; 0.0003
735; 37.8; 26; 0.0007
740; 39.5; 16; 0.0003
745; 42.1; 40; 0.0007
750; 44.8; 0; 0.0000
755; 44.8; 27; 0.0003
760; 43.9; 46; 0.0006
765; 45.6; 87; 0.0014
770; 46.5; 46; 0.0011
775; 46.5; 33; 0.0008
780; 48.1; 90; 0.0011
785; 47.8; 11; 0.0002
790; 46.9; 36; 0.0008
795; 46.0; 11; 0.0002
800; 46.5; 25; 0.0006
805; 46.9; 28; 0.0007
810; 48.9; 61; 0.0011
815; 50.2; 40; 0.0008
820; 49.5; 26; 0.0007
825; 51.3; 16; 0.0003
830; 52.0; 71; 0.0011
835; 50.8; 24; 0.0005
840; 52.6; 21; 0.0005
845; 53.3; 5; 0.0001
850; 53.6; 32; 0.0006
855; 54.1; 27; 0.0005
860; 53.7; 45; 0.0009
865; 54.5; 49; 0.0014
870; 54.2; 38; 0.0010
875; 54.5; 10; 0.0002
880; 55.7; 18; 0.0004
885; 56.7; 24; 0.0006
890; 54.7; 28; 0.0006
895; 52.9; 42; 0.0007
900; 51.7; 34; 0.0009
905; 55.4; 31; 0.0010
910; 58.1; 46; 0.0015
915; 56.8; 117; 0.0016
920; 57.8; 78; 0.0006
925; 59.3; 51; 0.0013
930; 58.3; 67; 0.0015
935; 57.3; 64; 0.0012
940; 57.5; 60; 0.0014
945; 57.5; 31; 0.0010
950; 57.6; 40; 0.0012
955; 58.7; 31; 0.0007
960; 58.0; 133; 0.0021
965; 59.5; 83; 0.0016
970; 60.2; 71; 0.0020
975; 60.5; 84; 0.0016
980; 62.1; 51; 0.0010
985; 61.4; 45; 0.0011
990; 60.6; 41; 0.0010
995; 61.0; 35; 0.0009
1000; 61.7; 31; 0.0008
1005; 61.8; 43; 0.0010
1010; 62.3; 48; 0.0009
1015; 63.4; 92; 0.0017
1020; 64.4; 43; 0.0011
1025; 63.6; 39; 0.0011
1030; 64.2; 35; 0.0009
1035; 64.6; 49; 0.0013
1040; 64.9; 29; 0.0008
1045; 65.3; 42; 0.0011
1050; 66.3; 26; 0.0006
1055; 66.9; 37; 0.0008
1060; 67.1; 33; 0.0008
1065; 67.1; 35; 0.0011
1070; 68.1; 16; 0.0004
1075; 68.6; 34; 0.0009
1080; 69.7; 47; 0.0009
1085; 69.6; 45; 0.0010
1090; 69.5; 51; 0.0014
1095; 69.8; 56; 0.0011
1100; 70.9; 18; 0.0004
1105; 73.3; 46; 0.0015
1110; 71.9; 34; 0.0011
1115; 72.4; 52; 0.0013
1120; 74.9; 58; 0.0012
1125; 75.7; 63; 0.0013
1130; 74.8; 13; 0.0004
1135; 73.4; 21; 0.0006
1140; 75.4; 55; 0.0013
1145; 76.5; 58; 0.0018
1150; 76.1; 64; 0.0017
1155; 75.3; 61; 0.0013
1160; 77.6; 79; 0.0017
1165; 77.8; 95; 0.0022
1170; 78.1; 49; 0.0015
1175; 78.3; 46; 0.0020
1180; 77.9; 74; 0.0018
1185; 80.7; 80; 0.0018
1190; 81.1; 89; 0.0025
1195; 81.1; 78; 0.0022
1200; 81.4; 67; 0.0021
1205; 81.3; 118; 0.0030
1210; 84.2; 106; 0.0033
1215; 84.7; 92; 0.0029
1220; 83.9; 96; 0.0031
1225; 85.2; 84; 0.0024
1230; 85.6; 128; 0.0032
1235; 85.8; 117; 0.0027
1240; 86.7; 83; 0.0028
1245; 86.6; 100; 0.0033
1250; 88.1; 137; 0.0039
1255; 88.0; 91; 0.0028
1260; 86.7; 85; 0.0025
1265; 88.0; 97; 0.0026
1270; 89.1; 128; 0.0034
1275; 91.1; 47; 0.0018
1280; 91.8; 95; 0.0029
1285; 91.7; 95; 0.0026
1290; 92.2; 101; 0.0029
1295; 92.9; 123; 0.0029
1300; 93.2; 135; 0.0039
1305; 95.0; 96; 0.0037
1310; 95.6; 105; 0.0046
1315; 96.2; 99; 0.0031
1320; 96.1; 141; 0.0037
1325; 96.4; 131; 0.0036
1330; 97.2; 135; 0.0039
1335; 97.5; 113; 0.0042
1340; 98.2; 122; 0.0044
1345; 97.9; 145; 0.0047
1350; 99.3; 212; 0.0051
1355; 100.6; 169; 0.0045
1360; 99.6; 159; 0.0047
1365; 101.0; 110; 0.0042
1370; 100.7; 120; 0.0045
1375; 101.0; 216; 0.0048
1380; 101.9; 179; 0.0052
1385; 102.3; 184; 0.0056
1390; 102.4; 155; 0.0051
1395; 102.2; 165; 0.0055
1400; 102.9; 162; 0.0048
1405; 102.2; 153; 0.0046
1410; 103.1; 150; 0.0048
1415; 103.8; 164; 0.0051
1420; 104.2; 166; 0.0057
1425; 104.2; 119; 0.0048
1430; 102.2; 126; 0.0046
1435; 103.1; 180; 0.0054
1440; 104.3; 233; 0.0064
1445; 104.2; 167; 0.0049
1450; 103.8; 159; 0.0055
1455; 103.9; 121; 0.0044
1460; 105.0; 165; 0.0053
1465; 105.7; 153; 0.0051
1470; 106.0; 190; 0.0055
1475; 105.2; 297; 0.0068
1480; 106.4; 188; 0.0055
1485; 105.9; 152; 0.0061
1490; 107.1; 162; 0.0057
1495; 106.2; 209; 0.0055
1500; 106.3; 195; 0.0061
1505; 107.7; 187; 0.0059
1510; 106.9; 202; 0.0061
1515; 107.3; 154; 0.0051
1520; 106.3; 172; 0.0053
1525; 106.6; 191; 0.0059
1530; 106.8; 192; 0.0057
1535; 106.8; 211; 0.0055
1540; 105.6; 173; 0.0053
1545; 106.0; 139; 0.0055
1550; 105.4; 157; 0.0050
1555; 105.2; 159; 0.0045
1560; 107.0; 170; 0.0055
1565; 108.0; 168; 0.0050
1570; 105.9; 252; 0.0056
1575; 106.9; 252; 0.0064
1580; 110.8; 149; 0.0053
1585; 109.3; 179; 0.0053
1590; 108.4; 227; 0.0062
1595; 108.7; 245; 0.0063
1600; 106.3; 225; 0.0059
1605; 107.9; 152; 0.0052
1610; 109.2; 126; 0.0048
1615; 108.2; 180; 0.0050
1620; 109.3; 229; 0.0057
1625; 108.4; 158; 0.0051
1630; 108.5; 186; 0.0050
1635; 108.1; 238; 0.0056
1640; 105.3; 157; 0.0052
1645; 104.4; 157; 0.0052
1650; 103.8; 157; 0.0045
1655; 105.6; 151; 0.0047
1660; 106.0; 174; 0.0050
1665; 105.8; 273; 0.0058
1670; 107.6; 146; 0.0051
1675; 111.4; 130; 0.0054
1680; 112.1; 239; 0.0052
1685; 111.3; 237; 0.0048
1690; 109.9; 157; 0.0044
1695; 111.3; 180; 0.0054
1700; 111.8; 232; 0.0057
1705; 111.5; 160; 0.0050
1710; 111.3; 168; 0.0056
1715; 111.2; 180; 0.0043
1720; 110.5; 186; 0.0051
1725; 111.4; 203; 0.0057
1730; 111.9; 189; 0.0048
1735; 113.2; 219; 0.0056
1740; 113.8; 183; 0.0054
1745; 112.3; 154; 0.0045
1750; 113.3; 184; 0.0056
1755; 113.9; 148; 0.0043
1760; 114.0; 201; 0.0051
1765; 114.9; 205; 0.0058
1770; 115.2; 239; 0.0054
1775; 117.2; 207; 0.0056
1780; 117.3; 207; 0.0060
1785; 118.5; 238; 0.0064
1790; 119.0; 197; 0.0065
1795; 119.0; 223; 0.0055
1800; 120.8; 346; 0.0070
1805; 122.1; 218; 0.0062
1810; 121.0; 182; 0.0066
1815; 120.9; 211; 0.0074
1820; 123.0; 278; 0.0079
1825; 123.4; 244; 0.0072
1830; 124.1; 287; 0.0084
1835; 126.0; 389; 0.0090
1840; 126.3; 304; 0.0091
1845; 127.9; 320; 0.0112
1850; 130.1; 332; 0.0107
1855; 130.3; 392; 0.0115
1860; 131.6; 399; 0.0101
1865; 132.8; 434; 0.0108
1870; 133.4; 369; 0.0119
1875; 137.4; 343; 0.0126
1880; 140.9; 394; 0.0134
1885; 141.0; 426; 0.0128
1890; 142.7; 386; 0.0125
1895; 141.1; 449; 0.0129
1900; 139.8; 447; 0.0126
1905; 141.6; 371; 0.0131
1910; 143.4; 386; 0.0131
1915; 142.0; 442; 0.0134
1920; 143.2; 562; 0.0138
1925; 145.8; 472; 0.0117
1930; 145.9; 368; 0.0129
1935; 146.4; 396; 0.0145
1940; 147.4; 498; 0.0156
1945; 149.5; 497; 0.0152
1950; 149.8; 494; 0.0140
1955; 150.7; 557; 0.0156
1960; 151.5; 520; 0.0158
1965; 151.8; 491; 0.0165
1970; 152.6; 483; 0.0160
1975; 154.5; 521; 0.0165
1980; 157.1; 654; 0.0189
1985; 157.1; 667; 0.0174
1990; 158.0; 562; 0.0195
1995; 160.0; 523; 0.0189
2000; 160.3; 618; 0.0185
2005; 160.9; 584; 0.0202
2010; 161.7; 599; 0.0195
2015; 162.0; 599; 0.0190
2020; 164.7; 604; 0.0202
2025; 166.8; 534; 0.0195
2030; 168.0; 612; 0.0210
2035; 168.2; 682; 0.0219
2040; 167.7; 620; 0.0216
2045; 170.1; 622; 0.0213
2050; 169.1; 504; 0.0207
2055; 172.0; 616; 0.0215
2060; 174.7; 691; 0.0219
2065; 173.7; 708; 0.0234
2070; 172.3; 771; 0.0226
2075; 177.1; 542; 0.0224
2080; 178.0; 553; 0.0222
2085; 181.1; 723; 0.0237
2090; 184.9; 601; 0.0235
2095; 184.8; 632; 0.0241
2100; 187.1; 629; 0.0241
2105; 189.2; 574; 0.0241
2110; 190.4; 607; 0.0238
2115; 192.4; 685; 0.0245
2120; 194.9; 685; 0.0275
2125; 199.3; 691; 0.0287
2130; 199.6; 650; 0.0284
2135; 203.6; 732; 0.0285
2140; 204.2; 797; 0.0270
2145; 205.1; 681; 0.0285
2150; 210.1; 695; 0.0298
2155; 209.0; 681; 0.0284
2160; 212.7; 762; 0.0324
2165; 217.0; 774; 0.0331
2170; 214.0; 726; 0.0311
2175; 214.8; 683; 0.0300
2180; 214.2; 737; 0.0321
2185; 214.7; 904; 0.0325
2190; 216.1; 982; 0.0327
2195; 217.2; 705; 0.0343
2200; 215.5; 644; 0.0327
2205; 215.6; 818; 0.0327
2210; 221.7; 830; 0.0343
2215; 218.7; 802; 0.0337
2220; 220.4; 755; 0.0356
2225; 222.0; 727; 0.0315
2230; 226.1; 827; 0.0329
2235; 222.7; 649; 0.0312
2240; 221.6; 710; 0.0329
2245; 224.8; 722; 0.0310
2250; 224.8; 747; 0.0314
2255; 226.2; 690; 0.0307
2260; 227.3; 684; 0.0329
2265; 229.9; 672; 0.0319
2270; 226.3; 804; 0.0316
2275; 224.6; 799; 0.0322
2280; 228.4; 710; 0.0328
2285; 225.6; 634; 0.0320
2290; 223.9; 673; 0.0334
2295; 225.2; 725; 0.0322
2300; 224.0; 761; 0.0305
2305; 223.3; 854; 0.0318
2310; 226.8; 668; 0.0309
2315; 225.3; 692; 0.0299
2320; 222.5; 792; 0.0318
2325; 224.1; 651; 0.0318
2330; 220.0; 745; 0.0322
2335; 216.2; 805; 0.0311
2340; 215.4; 727; 0.0310
2345; 215.9; 667; 0.0323
2350; 214.1; 660; 0.0313
2355; 215.2; 743; 0.0326
2360; 214.3; 735; 0.0298
2365; 211.1; 922; 0.0298
2370; 212.6; 701; 0.0313
2375; 210.7; 622; 0.0306
2380; 212.5; 781; 0.0301
2385; 213.4; 984; 0.0308
2390; 213.7; 972; 0.0304
2395; 208.7; 705; 0.0303
2400; 205.2; 846; 0.0334
2405; 205.5; 745; 0.0296
2410; 207.7; 781; 0.0315
2415; 208.3; 740; 0.0290
2420; 204.9; 671; 0.0281
2425; 201.3; 729; 0.0279
2430; 203.4; 728; 0.0292
2435; 202.3; 775; 0.0276
2440; 196.2; 745; 0.0275
2445; 193.8; 739; 0.0287
2450; 198.7; 688; 0.0277
2455; 192.6; 677; 0.0265
2460; 191.8; 882; 0.0247
2465; 192.6; 633; 0.0259
2470; 190.1; 564; 0.0261
2475; 189.5; 953; 0.0240
2480; 183.8; 711; 0.0244
2485; 184.4; 596; 0.0242
2490; 183.2; 787; 0.0241
2495; 181.9; 609; 0.0244
2500; 179.0; 612; 0.0229
2505; 176.4; 853; 0.0232
2510; 174.2; 687; 0.0209
2515; 172.1; 604; 0.0216
2520; 172.1; 505; 0.0213
2525; 169.2; 506; 0.0217
2530; 167.3; 752; 0.0204
2535; 166.6; 723; 0.0195
2540; 167.4; 562; 0.0187
2545; 163.0; 697; 0.0188
2550; 160.7; 600; 0.0186
2555; 162.2; 549; 0.0194
2560; 161.2; 621; 0.0181
2565; 160.6; 665; 0.0169
2570; 161.0; 687; 0.0176
2575; 158.6; 676; 0.0170
2580; 157.4; 597; 0.0163
2585; 155.9; 483; 0.0158
2590; 152.7; 541; 0.0154
2595; 151.2; 627; 0.0149
2600; 152.2; 547; 0.0150
2605; 148.4; 581; 0.0151
2610; 146.6; 564; 0.0151
2615; 146.5; 547; 0.0136
2620; 138.2; 491; 0.0138
2625; 133.3; 465; 0.0124
2630; 130.2; 469; 0.0120
2635; 129.3; 451; 0.0120
2640; 130.3; 499; 0.0114
2645; 127.3; 391; 0.0110
2650; 129.0; 415; 0.0098
2655; 129.4; 438; 0.0099
2660; 127.0; 352; 0.0090
2665; 124.7; 329; 0.0089
2670; 122.9; 363; 0.0091
2675; 121.1; 453; 0.0074
2680; 119.6; 368; 0.0076
2685; 118.5; 324; 0.0071
2690; 117.6; 390; 0.0072
2695; 115.8; 316; 0.0066
2700; 114.8; 301; 0.0061
2705; 112.6; 217; 0.0054
2710; 109.3; 216; 0.0048
2715; 108.4; 414; 0.0062
2720; 105.5; 247; 0.0044
2725; 104.1; 220; 0.0044
2730; 102.1; 239; 0.0042
2735; 100.2; 240; 0.0033
2740; 99.4; 185; 0.0030
2745; 96.4; 262; 0.0043
2750; 95.3; 160; 0.0030
2755; 95.8; 109; 0.0024
2760; 93.5; 149; 0.0027
2765; 90.9; 165; 0.0025
2770; 90.4; 141; 0.0016
2775; 87.9; 121; 0.0015
2780; 86.3; 108; 0.0021
2785; 84.7; 120; 0.0017
2790; 82.9; 128; 0.0019
2795; 82.8; 83; 0.0013
2800; 80.6; 156; 0.0014
2805; 78.2; 148; 0.0016
2810; 76.7; 118; 0.0016
2815; 76.0; 45; 0.0011
2820; 74.3; 65; 0.0009
2825; 71.8; 187; 0.0014
2830; 70.8; 53; 0.0007
2835; 69.6; 57; 0.0009
2840; 67.8; 57; 0.0006
2845; 67.4; 128; 0.0009
2850; 64.9; 52; 0.0009
2855; 64.1; 48; 0.0008
2860; 63.0; 82; 0.0010
2865; 61.7; 11; 0.0001
2870; 60.0; 46; 0.0003
2875; 58.9; 58; 0.0006
2880; 57.6; 81; 0.0008
2885; 56.2; 51; 0.0003
2890; 54.8; 35; 0.0004
2895; 52.7; 22; 0.0005
2900; 52.8; 63; 0.0011
2905; 52.6; 30; 0.0003
2910; 51.4; 12; 0.0001
2915; 49.8; 11; 0.0001
2920; 49.9; 0; 0.0000
2925; 48.4; 6; 0.0001
2930; 47.1; 26; 0.0002
2935; 46.7; 27; 0.0003
2940; 46.2; 0; 0.0000
2945; 46.0; 3; 0.0000
2950; 44.2; 0; 0.0000
2955; 43.1; 0; 0.0000
2960; 43.2; 40; 0.0002
2965; 42.6; 0; 0.0000
2970; 41.4; 0; 0.0000
2975; 41.7; 45; 0.0003
2980; 42.2; 15; 0.0001
2985; 40.9; 73; 0.0005
2990; 40.4; 63; 0.0007
2995; 40.3; 12; 0.0002
3000; 39.8; 48; 0.0005
3005; 39.7; 91; 0.0004
3010; 38.6; 98; 0.0005
3015; 38.7; 0; 0.0000
3020; 37.6; 0; 0.0000
3025; 37.6; 36; 0.0003
3030; 37.8; 87; 0.0005
3035; 36.8; 9; 0.0000
3040; 37.8; 39; 0.0003
3045; 36.8; 40; 0.0003
3050; 36.6; 112; 0.0007
3055; 36.7; 54; 0.0004
3060; 35.9; 31; 0.0004
3065; 34.8; 53; 0.0004
3070; 34.2; 68; 0.0004
3075; 35.4; 0; 0.0000
3080; 33.0; 41; 0.0002
3085; 31.9; 39; 0.0001
3090; 33.7; 63; 0.0005
3095; 33.5; 32; 0.0003
3100; 32.6; 70; 0.0003
3105; 33.1; 95; 0.0005
3110; 33.1; 0; 0.0000
3115; 31.8; 0; 0.0000
3120; 31.7; 0; 0.0000
3125; 31.5; 81; 0.0006
3130; 31.6; 0; 0.0000
3135; 31.7; 0; 0.0000
3140; 31.5; 0; 0.0000
3145; 31.3; 37; 0.0002
3150; 30.2; 9; 0.0000
3155; 29.5; 33; 0.0003
3160; 31.0; 0; 0.0000
3165; 30.9; 66; 0.0002
3170; 30.1; 22; 0.0001
3175; 29.4; 22; 0.0002
3180; 29.3; 0; 0.0000
3185; 29.4; 20; 0.0001

File: data/rise_materials/Testdata-498.txt
Keywords
Material1;Material2;Material3;Material4;Product;Object;Scenario;Method;Reference;Comment;Owner;IsPublic;ImportDate
ZHPolyolefin;XLPE;;;Cable FIPEC-19 3x50 mm2;Low Voltage 0,6/1 kV;;ISO 5660;FIPEC Final Report on the European Commission, SMT4-CT96-2059, 410pp, ISBN 0 9532312 5 9, London 2000;;;1;2005-10-03 08:55:02
Scalars
Flux (kW/m2);tig (s);qmax (kw/m2);qtotal (MJ/m2);q180 (kw/m2);q300 (kw/m2);Mass loss (g);DHc (MJ/kg);Peak smoke production (m2/m2s);Total smoke produced (m2/m2);Specific extinction area (avg) (m2/kg);Area (m2);Thickness (mm);Density (kg/m3)
35;92;127;30.32;99.59;77.35;10.8;19.24;;;;0.007330;27;
VectorData
Time (s);HRR (kW/m2);SEA (m2/kg);SPR (m2/s)
0; 5.2; 0; 0.0000
5; 6.4; 0; 0.0000
10; 4.6; 0; 0.0003
15; 1.7; 0; 0.0002
20; 0.2; 0; 0.0002
25; 0.0; 0; 0.0005
30; 0.0; 0; 0.0000
35; 0.0; 0; 0.0000
40; 0.0; 65; 0.0009
45; 0.0; 90; 0.0009
50; 0.0; 0; 0.0010
55; 0.0; 264; 0.0012
60; 0.0; 161; 0.0016
65; 0.0; 106; 0.0020
70; 0.0; 142; 0.0022
75; 0.0; 234; 0.0025
80; 0.0; 307; 0.0031
85; 0.0; 275; 0.0033
90; 0.0; 286; 0.0036
95; 14.2; 67; 0.0016
100; 49.1; 44; 0.0022
105; 88.4; 39; 0.0021
110; 120.5; 51; 0.0030
115; 136.9; 54; 0.0027
120; 135.8; 70; 0.0033
125; 132.6; 75; 0.0038
130; 128.6; 87; 0.0036
135; 128.9; 94; 0.0045
140; 132.0; 91; 0.0051
145; 129.2; 94; 0.0044
150; 130.4; 156; 0.0056
155; 129.3; 175; 0.0073
160; 128.6; 155; 0.0070
165; 129.4; 145; 0.0071
170; 131.0; 183; 0.0080
175; 130.4; 205; 0.0073
180; 130.2; 167; 0.0066
185; 129.1; 123; 0.0064
190; 121.9; 153; 0.0054
195; 110.1; 224; 0.0041
200; 99.3; 105; 0.0037
205; 91.5; 123; 0.0034
210; 86.2; 135; 0.0028
215; 82.6; 77; 0.0024
220; 78.7; 88; 0.0023
225; 76.4; 122; 0.0022
230; 73.8; 45; 0.0010
235; 71.8; 68; 0.0016
240; 69.1; 105; 0.0017
245; 65.7; 124; 0.0021
250; 63.9; 79; 0.0017
255; 63.0; 50; 0.0014
260; 59.4; 19; 0.0006
265; 58.2; 46; 0.0011
270; 57.9; 53; 0.0013
275; 56.1; 55; 0.0008
280; 55.6; 198; 0.0013
285; 54.0; 49; 0.0011
290; 53.1; 41; 0.0008
295; 52.1; 114; 0.0012
300; 47.7; 23; 0.0003
305; 46.8; 2; 0.0000
310; 44.5; 0; 0.0000
315; 43.5; 22; 0.0006
320; 43.7; 0; 0.0000
325; 44.7; 0; 0.0000
330; 44.3; 55; 0.0009
335; 44.0; 24; 0.0003
340; 45.1; 62; 0.0003
345; 43.7; 70; 0.0006
350; 42.3; 0; 0.0000
355; 41.4; 9; 0.0002
360; 38.7; 26; 0.0004
365; 36.9; 0; 0.0000
370; 36.9; 36; 0.0009
375; 37.0; 7; 0.0001
380; 37.4; 0; 0.0000
385; 37.1; 72; 0.0008
390; 38.4; 23; 0.0003
395; 38.1; 3; 0.0000
400; 38.7; 0; 0.0000
405; 40.0; 0; 0.0000
410; 39.5; 11; 0.0001
415; 37.8; 16; 0.0002
420; 37.8; 0; 0.0000
425; 38.3; 0; 0.0000
430; 38.8; 4; 0.0001
435; 37.0; 7; 0.0001
440; 36.4; 16; 0.0002
445; 36.8; 0; 0.0000
450; 35.9; 0; 0.0000
455; 36.1; 2; 0.0000
460; 35.0; 0; 0.0000
465; 34.6; 0; 0.0000
470; 32.7; 0; 0.0000
475; 32.6; 0; 0.0000
480; 33.3; 0; 0.0000
485; 31.2; 0; 0.0000
490; 32.0; 0; 0.0000
495; 31.7; 0; 0.0000
500; 30.2; 0; 0.0000
505; 30.4; 0; 0.0000
510; 29.3; 24; 0.0004
515; 27.6; 0; 0.0000
520; 27.7; 0; 0.0000
525; 27.9; 30; 0.0004
530; 27.5; 0; 0.0000
535; 23.0; 32; 0.0004
540; 18.6; 0; 0.0000
545; 16.8; 22; 0.0003
550; 16.8; 13; 0.0003
555; 15.7; 0; 0.0000
560; 15.3; 44; 0.0005
565; 18.9; 0; 0.0000
570; 22.0; 0; 0.0000
575; 19.5; 0; 0.0000
580; 17.9; 98; 0.0009
585; 16.5; 60; 0.0011
590; 15.3; 80; 0.0011
595; 15.0; 270; 0.0012
600; 15.2; 82; 0.0013
605; 14.0; 65; 0.0010
610; 14.2; 34; 0.0002
615; 14.1; 92; 0.0011
620; 13.8; 33; 0.0004
625; 13.8; 84; 0.0010
630; 14.1; 57; 0.0006
635; 14.5; 83; 0.0008
640; 14.1; 38; 0.0008
645; 14.6; 44; 0.0006
650; 15.1; 124; 0.0010
655; 15.5; 69; 0.0010
660; 15.5; 46; 0.0006
665; 15.3; 79; 0.0007
670; 15.3; 26; 0.0003
675; 15.0; 25; 0.0006

File: data/rise_materials/Testdata-499.txt
Keywords
Material1;Material2;Material3;Material4;Product;Object;Scenario;Method;Reference;Comment;Owner;IsPublic;ImportDate
ZHPolyolefin;XLPE;;;Cable FIPEC-22 7x2.5 mm2;Low Voltage 0,6/1 kV;;ISO 5660;FIPEC Final Report on the European Commission, SMT4-CT96-2059, 410pp, ISBN 0 9532312 5 9, London 2000;;;1;2005-10-03 08:56:20
Scalars
Flux (kW/m2);tig (s);qmax (kw/m2);qtotal (MJ/m2);q180 (kw/m2);q300 (kw/m2);Mass loss (g);DHc (MJ/kg);Peak smoke production (m2/m2s);Total smoke produced (m2/m2);Specific extinction area (avg) (m2/kg);Area (m2);Thickness (mm);Density (kg/m3)
75;23;559;240.51;151.32;123.10;60.4;33.69;;;;0.008584;13;
VectorData
Time (s);HRR (kW/m2);SEA (m2/kg);SPR (m2/s)
0; 4.5; 0; 0.0000
5; 0.9; 0; 0.0000
10; 0.0; 0; 0.0000
15; 0.0; 174; 0.0016
20; 0.0; 259; 0.0072
25; 77.3; 35; 0.0022
30; 183.8; 0; 0.0000
35; 244.2; 66; 0.0066
40; 270.1; 80; 0.0082
45; 273.5; 109; 0.0108
50; 271.0; 146; 0.0142
55; 265.7; 144; 0.0144
60; 255.1; 177; 0.0162
65; 248.2; 203; 0.0175
70; 244.2; 223; 0.0191
75; 243.4; 291; 0.0234
80; 241.6; 283; 0.0226
85; 215.8; 350; 0.0253
90; 181.2; 286; 0.0181
95; 152.4; 229; 0.0125
100; 134.7; 202; 0.0101
105; 128.7; 194; 0.0087
110; 123.9; 200; 0.0088
115; 118.3; 166; 0.0067
120; 113.2; 167; 0.0062
125; 111.2; 132; 0.0055
130; 108.3; 133; 0.0050
135; 105.4; 113; 0.0040
140; 103.9; 114; 0.0043
145; 101.5; 120; 0.0041
150; 100.1; 121; 0.0042
155; 95.6; 78; 0.0027
160; 93.6; 72; 0.0023
165; 91.6; 39; 0.0014
170; 88.3; 43; 0.0013
175; 87.8; 17; 0.0005
180; 86.1; 0; 0.0000
185; 83.5; 0; 0.0000
190; 84.1; 0; 0.0000
195; 84.8; 0; 0.0000
200; 82.4; 0; 0.0000
205; 81.2; 0; 0.0000
210; 82.3; 0; 0.0000
215; 80.6; 0; 0.0000
220; 80.0; 0; 0.0000
225; 81.1; 0; 0.0000
230; 78.8; 0; 0.0000
235; 79.8; 0; 0.0000
240; 81.0; 0; 0.0000
245; 78.7; 0; 0.0000
250; 78.4; 0; 0.0000
255; 79.9; 0; 0.0000
260; 78.0; 0; 0.0000
265; 76.6; 0; 0.0000
270; 77.0; 0; 0.0000
275; 78.2; 0; 0.0000
280; 77.4; 0; 0.0000
285; 78.9; 0; 0.0000
290; 79.6; 0; 0.0000
295; 80.8; 0; 0.0000
300; 81.5; 0; 0.0000
305; 82.5; 0; 0.0000
310; 83.9; 0; 0.0000
315; 85.2; 0; 0.0000
320; 86.6; 0; 0.0000
325; 88.1; 0; 0.0000
330; 89.1; 0; 0.0000
335; 89.7; 17; 0.0005
340; 92.6; 35; 0.0010
345; 95.2; 34; 0.0010
350; 97.9; 71; 0.0019
355; 100.1; 57; 0.0015
360; 101.3; 40; 0.0012
365; 102.5; 101; 0.0030
370; 105.2; 118; 0.0039
375; 107.2; 94; 0.0032
380; 110.0; 172; 0.0049
385; 113.4; 159; 0.0050
390; 115.1; 158; 0.0055
395; 116.3; 206; 0.0068
400; 118.7; 193; 0.0071
405; 121.5; 191; 0.0069
410; 127.7; 255; 0.0084
415; 131.2; 254; 0.0096
420; 133.8; 244; 0.0095
425; 135.5; 313; 0.0123
430; 137.7; 338; 0.0136
435; 143.1; 457; 0.0156
440; 143.4; 420; 0.0162
445; 146.0; 416; 0.0172
450; 149.0; 423; 0.0171
455; 150.6; 436; 0.0181
460; 154.5; 437; 0.0195
465; 156.4; 412; 0.0188
470; 158.9; 424; 0.0187
475; 161.8; 428; 0.0192
480; 164.6; 494; 0.0227
485; 168.3; 476; 0.0228
490; 169.5; 456; 0.0207
495; 174.7; 414; 0.0200
500; 179.7; 440; 0.0227
505; 183.5; 453; 0.0229
510; 185.9; 452; 0.0228
515; 185.2; 468; 0.0229
520; 188.5; 465; 0.0240
525; 191.9; 421; 0.0234
530; 194.9; 478; 0.0263
535; 197.0; 474; 0.0258
540; 201.8; 498; 0.0266
545; 203.5; 478; 0.0270
550; 204.6; 434; 0.0259
555; 204.8; 445; 0.0259
560; 205.5; 460; 0.0264
565; 204.5; 428; 0.0243
570; 206.0; 439; 0.0255
575; 207.8; 476; 0.0276
580; 206.8; 465; 0.0260
585; 210.0; 410; 0.0242
590; 211.3; 447; 0.0261
595; 211.9; 474; 0.0280
600; 212.7; 473; 0.0275
605; 211.1; 474; 0.0277
610; 210.5; 503; 0.0294
615; 211.4; 491; 0.0278
620; 207.7; 441; 0.0271
625; 205.5; 398; 0.0237
630; 209.7; 454; 0.0258
635; 212.6; 399; 0.0241
640; 211.2; 377; 0.0227
645; 211.8; 379; 0.0217
650; 216.9; 397; 0.0234
655; 218.6; 395; 0.0246
660; 218.7; 415; 0.0241
665; 218.7; 446; 0.0252
670; 222.8; 417; 0.0248
675; 233.3; 487; 0.0260
680; 237.1; 488; 0.0268
685; 238.5; 423; 0.0262
690; 239.6; 442; 0.0275
695; 238.3; 460; 0.0279
700; 240.9; 456; 0.0284
705; 243.9; 492; 0.0303
710; 245.6; 488; 0.0307
715; 246.7; 423; 0.0271
720; 248.8; 435; 0.0282
725; 255.1; 440; 0.0286
730; 256.9; 450; 0.0302
735; 257.3; 462; 0.0306
740; 261.4; 425; 0.0271
745; 260.6; 392; 0.0251
750; 263.2; 383; 0.0252
755; 269.3; 362; 0.0246
760; 274.6; 388; 0.0260
765; 277.7; 386; 0.0266
770; 285.1; 366; 0.0250
775; 290.1; 397; 0.0273
780; 298.1; 528; 0.0383
785; 307.6; 551; 0.0417
790; 321.3; 561; 0.0417
795; 330.5; 582; 0.0444
800; 339.1; 610; 0.0469
805; 349.1; 592; 0.0464
810; 354.6; 601; 0.0477
815; 367.8; 621; 0.0500
820; 385.4; 620; 0.0506
825; 400.4; 544; 0.0465
830; 420.4; 534; 0.0517
835; 440.2; 524; 0.0523
840; 466.6; 563; 0.0576
845; 483.7; 502; 0.0541
850; 497.9; 513; 0.0584
855; 510.5; 506; 0.0601
860; 520.2; 509; 0.0595
865; 533.4; 553; 0.0637
870; 543.0; 552; 0.0674
875; 553.1; 537; 0.0657
880; 557.6; 538; 0.0654
885; 559.2; 483; 0.0616
890; 553.9; 468; 0.0587
895; 547.3; 495; 0.0574
900; 530.4; 506; 0.0569
905; 523.2; 475; 0.0554
910; 515.3; 455; 0.0521
915; 511.4; 519; 0.0576
920; 506.2; 500; 0.0530
925; 494.3; 472; 0.0513
930; 484.0; 473; 0.0494
935; 474.4; 484; 0.0475
940; 461.5; 459; 0.0447
945; 440.7; 454; 0.0409
950; 423.6; 412; 0.0379
955; 404.0; 400; 0.0348
960; 388.6; 410; 0.0322
965; 371.9; 357; 0.0275
970; 350.5; 368; 0.0260
975; 332.8; 353; 0.0242
980; 311.6; 260; 0.0175
985; 289.3; 246; 0.0148
990; 268.9; 256; 0.0133
995; 247.1; 292; 0.0145
1000; 225.1; 244; 0.0113
1005; 201.1; 265; 0.0100
1010; 182.2; 216; 0.0080
1015; 161.7; 137; 0.0046
1020; 143.1; 94; 0.0025
1025; 126.2; 0; 0.0000
1030; 109.5; 0; 0.0000
1035; 97.6; 0; 0.0000
1040; 88.4; 0; 0.0000
1045; 80.5; 0; 0.0000
1050; 74.2; 0; 0.0000
1055; 71.2; 0; 0.0000
1060; 67.1; 0; 0.0000
1065; 63.4; 0; 0.0000
1070; 60.1; 0; 0.0000
1075; 57.2; 0; 0.0000
1080; 52.6; 0; 0.0000
1085; 49.7; 0; 0.0000
1090; 48.9; 0; 0.0000
1095; 48.7; 0; 0.0000
1100; 47.5; 0; 0.0000
1105; 46.9; 0; 0.0000
1110; 46.6; 0; 0.0000
1115; 45.7; 0; 0.0000
1120; 46.4; 0; 0.0000
1125; 44.9; 0; 0.0000
1130; 43.2; 0; 0.0000
1135; 42.7; 0; 0.0000
1140; 42.8; 0; 0.0000
1145; 43.3; 0; 0.0000
1150; 43.3; 0; 0.0000
1155; 42.1; 0; 0.0000
1160; 40.5; 0; 0.0000
1165; 40.7; 0; 0.0000
1170; 40.7; 0; 0.0000
1175; 39.8; 0; 0.0000
1180; 39.0; 0; 0.0000
1185; 37.9; 0; 0.0000
1190; 38.1; 0; 0.0000
1195; 38.1; 0; 0.0000
1200; 36.7; 0; 0.0000
1205; 36.9; 0; 0.0000
1210; 36.5; 0; 0.0000
1215; 37.9; 0; 0.0000
1220; 37.6; 0; 0.0000
1225; 35.8; 0; 0.0000
1230; 35.2; 0; 0.0000
1235; 35.1; 0; 0.0000
1240; 34.2; 0; 0.0000
1245; 33.5; 0; 0.0000
1250; 32.8; 0; 0.0000
1255; 32.8; 0; 0.0000
1260; 33.0; 0; 0.0000
1265; 32.0; 0; 0.0000
1270; 30.9; 0; 0.0000
1275; 30.2; 0; 0.0000
1280; 30.7; 0; 0.0000
1285; 30.6; 0; 0.0000
1290; 30.0; 0; 0.0000
1295; 28.5; 0; 0.0000
1300; 28.3; 0; 0.0000
1305; 28.3; 0; 0.0000
1310; 27.9; 0; 0.0000
1315; 27.9; 0; 0.0000
1320; 27.3; 0; 0.0000
1325; 26.1; 0; 0.0000
1330; 26.3; 0; 0.0000
1335; 25.2; 0; 0.0000
1340; 24.6; 0; 0.0000
1345; 24.1; 0; 0.0000
1350; 24.3; 0; 0.0000
1355; 23.0; 0; 0.0000
1360; 24.0; 0; 0.0000
1365; 27.5; 0; 0.0000
1370; 27.6; 0; 0.0000
1375; 26.5; 0; 0.0000
1380; 24.8; 0; 0.0000
1385; 22.2; 0; 0.0000
1390; 21.7; 0; 0.0000
1395; 23.1; 0; 0.0000
1400; 25.1; 0; 0.0000
1405; 23.8; 0; 0.0000
1410; 21.0; 0; 0.0000
1415; 19.1; 0; 0.0000
1420; 19.5; 0; 0.0000
1425; 20.7; 0; 0.0000
1430; 20.4; 0; 0.0000
1435; 19.4; 0; 0.0000
1440; 18.5; 0; 0.0000
1445; 18.3; 0; 0.0000
1450; 18.0; 0; 0.0000
1455; 17.5; 0; 0.0000
1460; 17.0; 0; 0.0000
1465; 16.8; 0; 0.0000
1470; 16.4; 0; 0.0000
1475; 16.1; 0; 0.0000
1480; 15.9; 0; 0.0000
1485; 15.9; 0; 0.0000
1490; 15.2; 0; 0.0000
1495; 14.8; 0; 0.0000
1500; 14.6; 0; 0.0000
1505; 14.0; 0; 0.0000
1510; 13.8; 0; 0.0000
1515; 13.7; 0; 0.0000
1520; 13.4; 0; 0.0000
1525; 13.6; 0; 0.0000
1530; 13.0; 0; 0.0000
1535; 12.8; 0; 0.0000
1540; 12.6; 0; 0.0000
1545; 11.7; 0; 0.0000
1550; 12.2; 0; 0.0000
1555; 18.9; 0; 0.0000
1560; 17.1; 0; 0.0000
1565; 11.9; 0; 0.0000
1570; 11.0; 0; 0.0000
1575; 10.8; 0; 0.0000
1580; 11.0; 0; 0.0000
1585; 11.1; 0; 0.0000
1590; 10.9; 0; 0.0000
1595; 10.8; 0; 0.0000
1600; 11.1; 0; 0.0000

File: data/rise_materials/Testdata-500.txt
Keywords
Material1;Material2;Material3;Material4;Product;Object;Scenario;Method;Reference;Comment;Owner;IsPublic;ImportDate
ZHPolyolefin;XLPE;;;Cable FIPEC-22 7x2.5 mm2;Low Voltage 0,6/1 kV;;ISO 5660;FIPEC Final Report on the European Commission, SMT4-CT96-2059, 410pp, ISBN 0 9532312 5 9, London 2000;;;1;2005-10-03 08:57:31
Scalars
Flux (kW/m2);tig (s);qmax (kw/m2);qtotal (MJ/m2);q180 (kw/m2);q300 (kw/m2);Mass loss (g);DHc (MJ/kg);Peak smoke production (m2/m2s);Total smoke produced (m2/m2);Specific extinction area (avg) (m2/kg);Area (m2);Thickness (mm);Density (kg/m3)
50;48;241;184.58;108.30;86.86;56.9;27.69;;;;0.008584;13;
VectorData
Time (s);HRR (kW/m2);SEA (m2/kg);SPR (m2/s)
0; 3.4; 31; 0.0007
5; 3.2; 0; 0.0007
10; 3.4; 0; 0.0004
15; 0.8; 0; 0.0002
20; 0.0; 0; 0.0005
25; 0.0; 0; 0.0016
30; 0.4; 641; 0.0028
35; 0.0; 443; 0.0044
40; 1.1; 708; 0.0059
45; 0.1; 479; 0.0088
50; 14.3; 167; 0.0069
55; 70.6; 15; 0.0008
60; 120.0; 72; 0.0045
65; 144.0; 108; 0.0066
70; 155.8; 152; 0.0096
75; 162.5; 152; 0.0097
80; 163.4; 180; 0.0108
85; 161.5; 221; 0.0127
90; 158.7; 249; 0.0139
95; 154.9; 249; 0.0138
100; 153.2; 266; 0.0146
105; 154.8; 306; 0.0170
110; 154.6; 313; 0.0170
115; 153.4; 383; 0.0179
120; 149.3; 422; 0.0180
125; 143.8; 410; 0.0184
130; 135.2; 414; 0.0182
135; 123.6; 427; 0.0170
140; 112.4; 488; 0.0156
145; 101.5; 526; 0.0130
150; 92.8; 345; 0.0106
155; 86.0; 302; 0.0095
160; 83.6; 324; 0.0084
165; 81.8; 298; 0.0078
170; 78.4; 268; 0.0068
175; 75.6; 306; 0.0062
180; 74.3; 228; 0.0046
185; 72.7; 201; 0.0041
190; 71.2; 146; 0.0036
195; 68.4; 117; 0.0031
200; 66.7; 103; 0.0024
205; 65.7; 137; 0.0027
210; 64.5; 141; 0.0025
215; 63.2; 63; 0.0013
220; 62.9; 92; 0.0018
225; 61.5; 111; 0.0021
230; 61.2; 124; 0.0019
235; 60.7; 70; 0.0011
240; 60.3; 94; 0.0023
245; 59.2; 110; 0.0023
250; 58.2; 135; 0.0019
255; 57.8; 64; 0.0012
260; 57.4; 80; 0.0014
265; 56.4; 20; 0.0004
270; 56.0; 59; 0.0011
275; 56.2; 22; 0.0003
280; 55.9; 43; 0.0008
285; 55.4; 51; 0.0007
290; 54.9; 62; 0.0011
295; 54.7; 32; 0.0006
300; 51.8; 88; 0.0016
305; 51.7; 82; 0.0013
310; 53.9; 83; 0.0010
315; 52.7; 36; 0.0006
320; 52.2; 32; 0.0006
325; 53.4; 98; 0.0015
330; 52.6; 51; 0.0006
335; 52.0; 58; 0.0007
340; 51.5; 82; 0.0013
345; 51.4; 40; 0.0005
350; 51.5; 85; 0.0012
355; 51.1; 31; 0.0007
360; 50.1; 33; 0.0006
365; 49.5; 40; 0.0005
370; 49.8; 19; 0.0003
375; 49.6; 17; 0.0002
380; 49.1; 46; 0.0007
385; 49.6; 41; 0.0008
390; 50.0; 61; 0.0009
395; 50.0; 22; 0.0003
400; 50.2; 38; 0.0005
405; 51.1; 23; 0.0003
410; 51.7; 42; 0.0007
415; 51.5; 56; 0.0009
420; 51.4; 13; 0.0003
425; 51.6; 33; 0.0005
430; 51.9; 12; 0.0001
435; 53.0; 60; 0.0010
440; 53.5; 33; 0.0005
445; 53.6; 29; 0.0006
450; 54.1; 13; 0.0002
455; 55.2; 37; 0.0006
460; 55.6; 0; 0.0000
465; 56.1; 18; 0.0003
470; 56.8; 25; 0.0005
475; 56.7; 14; 0.0003
480; 57.8; 24; 0.0004
485; 58.2; 0; 0.0000
490; 59.5; 9; 0.0001
495; 60.2; 17; 0.0004
500; 61.4; 11; 0.0003
505; 62.9; 24; 0.0004
510; 62.7; 48; 0.0010
515; 63.9; 29; 0.0008
520; 64.0; 43; 0.0011
525; 65.0; 74; 0.0015
530; 66.2; 34; 0.0007
535; 67.0; 92; 0.0016
540; 67.4; 58; 0.0014
545; 68.9; 85; 0.0022
550; 69.6; 91; 0.0017
555; 70.5; 79; 0.0014
560; 71.1; 92; 0.0018
565; 73.6; 70; 0.0020
570; 73.9; 82; 0.0023
575; 73.8; 106; 0.0023
580; 75.4; 126; 0.0024
585; 76.2; 126; 0.0025
590; 77.9; 132; 0.0029
595; 78.9; 128; 0.0031
600; 79.7; 173; 0.0034
605; 80.4; 148; 0.0033
610; 81.9; 140; 0.0041
615; 82.4; 182; 0.0041
620; 83.8; 195; 0.0046
625; 83.8; 169; 0.0046
630; 84.6; 204; 0.0049
635; 86.4; 212; 0.0052
640; 87.2; 223; 0.0060
645; 88.7; 204; 0.0057
650; 88.9; 209; 0.0061
655; 89.1; 209; 0.0058
660; 90.6; 251; 0.0059
665; 92.0; 224; 0.0060
670; 92.2; 229; 0.0058
675; 94.0; 249; 0.0066
680; 94.7; 207; 0.0068
685; 96.5; 184; 0.0061
690; 97.9; 217; 0.0069
695; 99.5; 290; 0.0080
700; 100.8; 271; 0.0085
705; 101.2; 275; 0.0080
710; 100.6; 242; 0.0071
715; 104.3; 235; 0.0077
720; 106.5; 306; 0.0095
725; 107.4; 284; 0.0101
730; 108.6; 295; 0.0096
735; 109.9; 382; 0.0104
740; 105.9; 222; 0.0076
745; 102.3; 221; 0.0071
750; 104.1; 241; 0.0072
755; 105.6; 203; 0.0068
760; 106.3; 222; 0.0071
765; 106.4; 240; 0.0073
770; 108.2; 206; 0.0074
775; 108.1; 174; 0.0068
780; 109.7; 262; 0.0073
785; 110.7; 201; 0.0066
790; 110.7; 179; 0.0068
795; 110.4; 182; 0.0065
800; 110.3; 191; 0.0072
805; 110.2; 210; 0.0069
810; 111.8; 196; 0.0069
815; 111.5; 224; 0.0078
820; 111.1; 207; 0.0071
825; 112.9; 225; 0.0085
830; 113.9; 243; 0.0078
835; 113.4; 261; 0.0080
840; 113.8; 190; 0.0071
845; 112.0; 216; 0.0069
850; 111.8; 221; 0.0065
855; 111.7; 175; 0.0067
860; 110.2; 175; 0.0059
865; 109.3; 139; 0.0047
870; 108.5; 126; 0.0047
875; 108.7; 156; 0.0046
880; 106.9; 145; 0.0040
885; 106.8; 115; 0.0043
890; 105.9; 105; 0.0039
895; 107.1; 139; 0.0049
900; 109.2; 172; 0.0055
905; 109.0; 163; 0.0055
910; 109.2; 151; 0.0053
915; 108.2; 158; 0.0050
920; 105.9; 93; 0.0033
925; 105.5; 96; 0.0037
930; 105.2; 70; 0.0021
935; 105.6; 87; 0.0029
940; 105.5; 56; 0.0020
945; 105.5; 94; 0.0027
950; 107.0; 56; 0.0021
955; 109.1; 81; 0.0027
960; 109.5; 104; 0.0030
965; 111.9; 68; 0.0026
970; 111.4; 86; 0.0031
975; 110.6; 117; 0.0039
980; 112.0; 126; 0.0044
985; 113.0; 152; 0.0051
990; 112.8; 108; 0.0049
995; 114.9; 113; 0.0057
1000; 116.2; 140; 0.0060
1005; 116.3; 137; 0.0059
1010; 115.5; 134; 0.0069
1015; 116.2; 115; 0.0064
1020; 116.9; 128; 0.0068
1025; 118.4; 142; 0.0071
1030; 119.6; 129; 0.0066
1035; 119.7; 144; 0.0072
1040; 122.2; 165; 0.0081
1045; 123.1; 128; 0.0074
1050; 121.7; 143; 0.0083
1055; 122.2; 137; 0.0075
1060; 123.6; 202; 0.0096
1065; 123.9; 158; 0.0077
1070; 123.5; 143; 0.0081
1075; 124.9; 174; 0.0087
1080; 124.2; 195; 0.0093
1085; 121.5; 178; 0.0093
1090; 123.6; 195; 0.0100
1095; 124.8; 196; 0.0106
1100; 125.6; 191; 0.0112
1105; 128.0; 208; 0.0121
1110; 131.9; 237; 0.0135
1115; 133.6; 204; 0.0135
1120; 136.3; 233; 0.0150
1125; 139.7; 249; 0.0153
1130; 141.9; 273; 0.0165
1135; 146.1; 261; 0.0178
1140; 149.8; 246; 0.0189
1145; 154.3; 278; 0.0194
1150; 158.9; 289; 0.0208
1155; 160.2; 315; 0.0217
1160; 164.5; 326; 0.0224
1165; 169.6; 362; 0.0240
1170; 173.9; 411; 0.0267
1175; 177.6; 418; 0.0259
1180; 183.7; 408; 0.0269
1185; 184.8; 373; 0.0294
1190; 188.9; 376; 0.0312
1195; 194.2; 399; 0.0308
1200; 199.2; 453; 0.0328
1205; 203.2; 447; 0.0342
1210; 208.7; 478; 0.0339
1215; 211.2; 464; 0.0331
1220; 215.6; 419; 0.0325
1225; 219.5; 499; 0.0338
1230; 220.3; 549; 0.0351
1235; 224.4; 525; 0.0360
1240; 225.5; 591; 0.0405
1245; 228.4; 606; 0.0373
1250; 230.1; 618; 0.0383
1255; 232.9; 613; 0.0391
1260; 235.7; 609; 0.0391
1265; 237.1; 659; 0.0395
1270; 240.1; 661; 0.0395
1275; 238.3; 599; 0.0392
1280; 239.1; 753; 0.0414
1285; 236.7; 689; 0.0401
1290; 238.3; 650; 0.0403
1295; 239.5; 648; 0.0382
1300; 240.8; 699; 0.0409
1305; 240.4; 706; 0.0406
1310; 239.0; 744; 0.0424
1315; 240.2; 701; 0.0404
1320; 239.1; 643; 0.0400
1325; 238.7; 644; 0.0394
1330; 235.3; 717; 0.0398
1335; 232.8; 696; 0.0379
1340; 234.2; 735; 0.0397
1345; 230.6; 719; 0.0385
1350; 229.3; 692; 0.0406
1355; 227.6; 661; 0.0376
1360; 222.5; 671; 0.0350
1365; 221.0; 702; 0.0381
1370; 218.7; 766; 0.0358
1375; 213.2; 763; 0.0376
1380; 208.0; 648; 0.0318
1385; 204.3; 713; 0.0311
1390; 198.6; 633; 0.0302
1395; 194.2; 708; 0.0303
1400; 188.4; 682; 0.0289
1405; 183.1; 651; 0.0270
1410; 180.7; 699; 0.0277
1415; 176.0; 617; 0.0248
1420; 169.2; 605; 0.0252
1425; 164.1; 621; 0.0244
1430; 158.7; 625; 0.0218
1435; 154.4; 594; 0.0219
1440; 149.0; 679; 0.0212
1445; 142.5; 615; 0.0186
1450; 139.6; 578; 0.0188
1455; 134.4; 690; 0.0187
1460; 127.9; 677; 0.0165
1465; 123.3; 520; 0.0146
1470; 118.1; 496; 0.0140
1475; 111.9; 412; 0.0123
1480; 106.9; 420; 0.0104
1485; 102.7; 460; 0.0099
1490; 98.2; 364; 0.0089
1495; 93.4; 449; 0.0087
1500; 88.2; 533; 0.0078
1505; 84.9; 392; 0.0068
1510; 81.6; 263; 0.0063
1515; 79.5; 299; 0.0061
1520; 78.4; 471; 0.0063
1525; 73.9; 246; 0.0046
1530; 71.6; 246; 0.0051
1535; 69.3; 231; 0.0041
1540; 67.7; 265; 0.0044
1545; 64.7; 321; 0.0040
1550; 61.5; 230; 0.0034
1555; 60.4; 244; 0.0037
1560; 58.1; 301; 0.0033
1565; 55.8; 278; 0.0031
1570; 55.5; 166; 0.0025
1575; 53.8; 121; 0.0020
1580; 52.7; 180; 0.0024
1585; 51.0; 176; 0.0022
1590; 48.9; 193; 0.0022
1595; 48.1; 182; 0.0018
1600; 46.8; 110; 0.0013
1605; 45.7; 130; 0.0018
1610; 43.4; 108; 0.0013
1615; 43.2; 156; 0.0016
1620; 42.3; 92; 0.0011
1625; 40.3; 164; 0.0016
1630; 38.8; 164; 0.0015
1635; 37.4; 135; 0.0013
1640; 37.6; 119; 0.0012
1645; 35.7; 65; 0.0009
1650; 35.1; 73; 0.0006
1655; 34.9; 78; 0.0007
1660; 33.9; 67; 0.0008
1665; 34.2; 125; 0.0010
1670; 32.7; 91; 0.0009
1675; 31.9; 122; 0.0012
1680; 31.1; 67; 0.0006
1685; 29.7; 38; 0.0004
1690; 29.1; 123; 0.0007
1695; 28.1; 0; 0.0000
1700; 27.7; 82; 0.0008
1705; 27.6; 83; 0.0006
1710; 26.5; 86; 0.0007
1715; 25.5; 38; 0.0004
1720; 25.7; 85; 0.0005
1725; 24.6; 70; 0.0006
1730; 24.3; 40; 0.0004
1735; 23.4; 148; 0.0008
1740; 21.6; 52; 0.0003
1745; 21.2; 0; 0.0000
1750; 21.3; 12; 0.0001
1755; 20.6; 155; 0.0003
1760; 19.8; 10; 0.0000
1765; 19.7; 87; 0.0007
1770; 18.9; 57; 0.0002
1775; 18.2; 0; 0.0000
1780; 18.1; 6; 0.0001
1785; 17.9; 0; 0.0000
1790; 16.5; 84; 0.0004
1795; 16.4; 48; 0.0003
1800; 16.2; 180; 0.0008
1805; 15.7; 101; 0.0006
1810; 15.4; 144; 0.0008
1815; 15.2; 176; 0.0007
1820; 14.9; 95; 0.0006
1825; 13.3; 291; 0.0008
1830; 13.5; 502; 0.0005
1835; 14.0; 0; 0.0000
1840; 13.2; 0; 0.0000
1845; 11.9; 9; 0.0000
1850; 12.0; 181; 0.0004
1855; 12.0; 0; 0.0000
1860; 11.4; 0; 0.0000
1865; 11.3; 0; 0.0004
1870; 10.8; 0; 0.0000
1875; 10.8; 156; 0.0004
1880; 10.2; 0; 0.0000
1885; 10.3; 0; 0.0000
1890; 10.0; 0; 0.0000
1895; 9.6; 0; 0.0000
1900; 10.0; 0; 0.0000
1905; 10.0; 0; 0.0000
1910; 9.8; 4; 0.0000
1915; 9.3; 29; 0.0001
1920; 8.6; 17; 0.0001
1925; 9.1; 0; 0.0000
1930; 9.4; 0; 0.0000
1935; 8.7; 0; 0.0000
1940; 8.1; 0; 0.0000
1945; 7.2; 0; 0.0000
1950; 7.6; 0; 0.0000
1955; 7.4; 0; 0.0000
1960; 7.3; 0; 0.0000
1965; 7.3; 0; 0.0000
1970; 6.8; 0; 0.0000
1975; 7.1; 0; 0.0000
1980; 6.8; 0; 0.0000
1985; 5.9; 0; 0.0000
1990; 6.0; 0; 0.0000
1995; 6.1; 0; 0.0000
2000; 6.4; 0; 0.0000
2005; 6.3; 0; 0.0000
2010; 6.0; 0; 0.0000
2015; 6.1; 0; 0.0000
2020; 5.9; 0; 0.0000
2025; 5.7; 0; 0.0000
2030; 5.7; 0; 0.0000
2035; 6.1; 0; 0.0000
2040; 6.0; 0; 0.0000
2045; 5.6; 0; 0.0000
2050; 5.6; 0; 0.0000
2055; 6.0; 0; 0.0000
2060; 6.6; 0; 0.0000
2065; 5.8; 0; 0.0000
2070; 5.3; 0; 0.0000
2075; 6.1; 0; 0.0000
2080; 6.3; 0; 0.0000
2085; 5.7; 0; 0.0000
2090; 5.8; 0; 0.0000
2095; 6.0; 0; 0.0000
2100; 5.3; 0; 0.0000
2105; 5.2; 0; 0.0001
2110; 4.0; 0; 0.0000
2115; 4.2; 0; 0.0000
2120; 4.8; 0; 0.0002
2125; 4.4; 0; 0.0000
2130; 4.6; 0; 0.0000
2135; 4.7; 0; 0.0000
