Repository: johodges/materials

## A Non-Dimensional Scaling Approach to Modeling Material Pyrolysis

This repository contains the data, scripts, and technical documents required to generate the SPyro cone validation cases.

## Instructions
* Clone this repository with submodules
  ```
  git clone --recurse-submodules https://github.com/johodges/materials
  ```
* Pre-process data
  ```
  python materials/scripts/initialize.py
  ```
* Build latest FDS (example for impi_intel_linux target, but use relevant make target for platform)
  ```
  git clone git@github.com:firemodels/fds.git && cd fds
  cd Build/impi_intel_linux
  ./make_fds.sh
  ln -s fds_impi_intel_linux fds
  cd ../..
  ```
* Run cases
  ```

File: data/rise_materials/Testdata-501.txt
Keywords
Material1;Material2;Material3;Material4;Product;Object;Scenario;Method;Reference;Comment;Owner;IsPublic;ImportDate
ZHPolyolefin;XLPE;;;Cable FIPEC-22 7x2.5 mm2;Low Voltage 0,6/1 kV;;ISO 5660;FIPEC Final Report on the European Commission, SMT4-CT96-2059, 410pp, ISBN 0 9532312 5 9, London 2000;;;1;2005-10-03 08:59:01
Scalars
Flux (kW/m2);tig (s);qmax (kw/m2);qtotal (MJ/m2);q180 (kw/m2);q300 (kw/m2);Mass loss (g);DHc (MJ/kg);Peak smoke production (m2/m2s);Total smoke produced (m2/m2);Specific extinction area (avg) (m2/kg);Area (m2);Thickness (mm);Density (kg/m3)
35;91;129;207.06;84.98;67.93;60.4;29.27;;;;0.008584;13;
VectorData
Time (s);HRR (kW/m2);SEA (m2/kg);SPR (m2/s)
0; 3.7; 3; 0.0000
5; 2.7; 0; 0.0000
10; 0.0; 0; 0.0000
15; 0.0; 0; 0.0000
20; 0.0; 0; 0.0000
25; 0.0; 0; 0.0000
30; 0.0; 0; 0.0000
35; 0.0; 0; 0.0000
40; 0.0; 208; 0.0006
45; 0.0; 217; 0.0009
50; 0.0; 193; 0.0011
55; 0.0; 244; 0.0013
60; 0.0; 233; 0.0018
65; 0.0; 246; 0.0018
70; 0.0; 354; 0.0026
75; 0.0; 342; 0.0034
80; 0.0; 349; 0.0040
85; 0.3; 303; 0.0039
90; 0.3; 211; 0.0045
95; 27.2; 8; 0.0003
100; 68.0; 0; 0.0000
105; 86.6; 6; 0.0003
110; 93.7; 21; 0.0011
115; 101.6; 30; 0.0015
120; 106.1; 75; 0.0033
125; 107.7; 84; 0.0036
130; 108.8; 80; 0.0039
135; 109.3; 101; 0.0050
140; 109.6; 112; 0.0048
145; 109.1; 139; 0.0055
150; 109.4; 139; 0.0058
155; 110.0; 134; 0.0060
160; 108.7; 152; 0.0061
165; 107.7; 155; 0.0062
170; 107.5; 211; 0.0071
175; 104.9; 161; 0.0067
180; 103.3; 189; 0.0080
185; 101.3; 182; 0.0062
190; 95.0; 172; 0.0054
195; 90.1; 168; 0.0050
200; 85.9; 196; 0.0049
205; 82.2; 130; 0.0038
210; 79.5; 92; 0.0030
215; 75.0; 86; 0.0020
220; 70.9; 104; 0.0023
225; 67.2; 86; 0.0022
230; 64.9; 67; 0.0018
235; 61.7; 78; 0.0018
240; 59.6; 86; 0.0018
245; 58.6; 68; 0.0018
250; 58.2; 48; 0.0012
255; 56.6; 25; 0.0005
260; 54.6; 0; 0.0000
265; 53.5; 4; 0.0001
270; 53.1; 5; 0.0001
275; 51.4; 14; 0.0002
280; 50.5; 0; 0.0000
285; 50.3; 0; 0.0000
290; 48.1; 0; 0.0000
295; 45.5; 0; 0.0000
300; 44.0; 0; 0.0000
305; 44.9; 0; 0.0000
310; 44.2; 0; 0.0000
315; 42.8; 0; 0.0000
320; 43.0; 0; 0.0000
325; 42.7; 0; 0.0000
330; 41.3; 0; 0.0000
335; 41.7; 0; 0.0000
340; 41.9; 0; 0.0000
345; 41.8; 0; 0.0000
350; 40.7; 0; 0.0000
355; 40.2; 0; 0.0000
360; 39.9; 0; 0.0000
365; 39.7; 0; 0.0000
370; 40.2; 0; 0.0000
375; 37.7; 0; 0.0000
380; 36.7; 0; 0.0000
385; 36.8; 0; 0.0000
390; 37.3; 0; 0.0000
395; 36.9; 0; 0.0000
400; 35.9; 0; 0.0000
405; 34.4; 0; 0.0000
410; 34.3; 0; 0.0000
415; 34.6; 0; 0.0000
420; 33.5; 4; 0.0000
425; 32.8; 0; 0.0000
430; 33.3; 0; 0.0000
435; 32.7; 0; 0.0000
440; 31.2; 3; 0.0001
445; 30.4; 0; 0.0000
450; 31.1; 9; 0.0001
455; 29.9; 14; 0.0003
460; 30.1; 0; 0.0000
465; 30.1; 0; 0.0000
470; 28.5; 0; 0.0000
475; 29.4; 0; 0.0000
480; 29.3; 0; 0.0000
485; 28.4; 2; 0.0000
490; 28.1; 0; 0.0000
495; 27.9; 0; 0.0000
500; 28.4; 32; 0.0004
505; 27.4; 0; 0.0000
510; 28.8; 0; 0.0000
515; 29.2; 15; 0.0002
520; 28.5; 0; 0.0000
525; 28.6; 2; 0.0000
530; 28.0; 29; 0.0004
535; 27.6; 12; 0.0002
540; 28.0; 0; 0.0000
545; 27.3; 0; 0.0000
550; 27.2; 0; 0.0000
555; 28.0; 27; 0.0005
560; 27.7; 17; 0.0002
565; 28.6; 0; 0.0000
570; 29.5; 13; 0.0002
575; 29.9; 0; 0.0000
580; 29.9; 18; 0.0004
585; 29.9; 11; 0.0001
590; 30.0; 0; 0.0000
595; 29.7; 0; 0.0000
600; 31.0; 0; 0.0000
605; 32.1; 7; 0.0001
610; 31.4; 8; 0.0001
615; 32.0; 7; 0.0001
620; 32.3; 0; 0.0000
625; 31.8; 0; 0.0000
630; 33.2; 13; 0.0002
635; 34.0; 0; 0.0000
640; 34.1; 0; 0.0000
645; 34.9; 0; 0.0000
650; 34.0; 0; 0.0000
655; 34.7; 0; 0.0000
660; 36.6; 0; 0.0000
665; 36.8; 0; 0.0000
670; 37.0; 0; 0.0000
675; 37.6; 0; 0.0000
680; 38.7; 0; 0.0000
685; 38.7; 0; 0.0000
690; 39.4; 0; 0.0000
695; 39.7; 0; 0.0000
700; 40.6; 0; 0.0000
705; 41.8; 0; 0.0000
710; 40.8; 0; 0.0000
715; 40.4; 0; 0.0000
720; 41.3; 0; 0.0000
725; 41.1; 0; 0.0000
730; 41.1; 0; 0.0000
735; 41.2; 0; 0.0000
740; 40.7; 0; 0.0000
745; 41.7; 8; 0.0002
750; 42.7; 0; 0.0000
755; 44.1; 0; 0.0000
760; 43.7; 0; 0.0000
765; 44.6; 0; 0.0000
770; 45.7; 0; 0.0000
775; 46.2; 0; 0.0000
780; 46.5; 0; 0.0000
785; 45.8; 0; 0.0000
790; 46.7; 0; 0.0000
795; 47.9; 0; 0.0000
800; 48.0; 0; 0.0000
805; 49.7; 0; 0.0000
810; 51.3; 0; 0.0000
815; 51.7; 0; 0.0000
820; 51.1; 0; 0.0000
825; 51.6; 0; 0.0000
830; 51.3; 0; 0.0000
835; 52.8; 0; 0.0000
840; 54.4; 0; 0.0000
845; 54.3; 0; 0.0000
850; 54.8; 0; 0.0000
855; 54.4; 0; 0.0000
860; 55.5; 0; 0.0000
865; 56.6; 0; 0.0000
870; 57.2; 0; 0.0000
875; 58.0; 0; 0.0000
880; 57.0; 10; 0.0002
885; 57.2; 0; 0.0000
890; 57.9; 0; 0.0000
895; 58.7; 5; 0.0001
900; 59.2; 0; 0.0000
905; 60.1; 0; 0.0000
910; 61.6; 0; 0.0000
915; 61.8; 0; 0.0000
920; 61.7; 0; 0.0000
925; 62.5; 0; 0.0000
930; 62.5; 0; 0.0000
935; 63.1; 0; 0.0000
940; 63.3; 0; 0.0000
945; 63.6; 0; 0.0000
950; 64.3; 0; 0.0000
955; 63.3; 0; 0.0000
960; 62.5; 0; 0.0000
965; 64.2; 0; 0.0000
970; 64.2; 0; 0.0000
975; 64.2; 9; 0.0002
980; 64.0; 9; 0.0002
985; 64.4; 0; 0.0000
990; 63.4; 1; 0.0000
995; 63.9; 0; 0.0000
1000; 64.7; 8; 0.0002
1005; 63.8; 1; 0.0000
1010; 64.7; 4; 0.0001
1015; 64.4; 0; 0.0000
1020; 64.0; 3; 0.0001
1025; 63.9; 0; 0.0000
1030; 63.7; 20; 0.0005
1035; 63.0; 16; 0.0004
1040; 63.6; 0; 0.0000
1045; 64.1; 9; 0.0002
1050; 64.9; 10; 0.0002
1055; 65.5; 2; 0.0000
1060; 65.2; 10; 0.0002
1065; 65.4; 1; 0.0000
1070; 66.1; 17; 0.0005
1075; 66.2; 28; 0.0006
1080; 66.5; 23; 0.0005
1085; 64.5; 15; 0.0003
1090; 65.8; 19; 0.0005
1095; 65.9; 18; 0.0004
1100; 66.1; 18; 0.0004
1105; 67.8; 10; 0.0003
1110; 67.8; 20; 0.0005
1115; 66.7; 4; 0.0001
1120; 67.5; 12; 0.0003
1125; 67.6; 7; 0.0002
1130; 67.4; 29; 0.0005
1135; 67.2; 23; 0.0004
1140; 67.1; 20; 0.0004
1145; 66.3; 19; 0.0004
1150; 66.3; 0; 0.0000
1155; 66.6; 2; 0.0000
1160; 66.7; 0; 0.0000
1165; 65.9; 0; 0.0000
1170; 65.3; 0; 0.0000
1175; 65.4; 0; 0.0000
1180; 64.8; 0; 0.0000
1185; 64.6; 4; 0.0001
1190; 64.6; 1; 0.0000
1195; 65.1; 0; 0.0000
1200; 64.3; 18; 0.0004
1205; 64.0; 4; 0.0001
1210; 64.2; 0; 0.0000
1215; 63.2; 0; 0.0000
1220; 63.0; 0; 0.0000
1225; 64.2; 0; 0.0000
1230; 64.5; 0; 0.0000
1235; 64.2; 0; 0.0000
1240; 63.9; 0; 0.0000
1245; 64.3; 0; 0.0000
1250; 62.7; 0; 0.0000
1255; 61.9; 0; 0.0000
1260; 62.9; 4; 0.0001
1265; 63.5; 7; 0.0001
1270; 64.5; 15; 0.0004
1275; 64.3; 0; 0.0000
1280; 64.4; 0; 0.0000
1285; 66.0; 11; 0.0002
1290; 67.3; 8; 0.0001
1295; 66.2; 0; 0.0000
1300; 67.2; 25; 0.0005
1305; 68.3; 23; 0.0005
1310; 68.2; 10; 0.0002
1315; 67.8; 15; 0.0003
1320; 67.9; 18; 0.0004
1325; 68.0; 25; 0.0006
1330; 68.4; 30; 0.0006
1335; 68.6; 26; 0.0006
1340; 67.2; 10; 0.0003
1345; 68.3; 34; 0.0007
1350; 68.6; 47; 0.0009
1355; 68.6; 34; 0.0008
1360; 69.3; 41; 0.0010
1365; 70.6; 46; 0.0010
1370; 70.6; 51; 0.0010
1375; 68.7; 65; 0.0012
1380; 68.4; 47; 0.0011
1385; 68.9; 48; 0.0013
1390; 68.9; 68; 0.0014
1395; 68.8; 55; 0.0011
1400; 69.7; 58; 0.0011
1405; 69.6; 49; 0.0011
1410; 68.5; 37; 0.0011
1415; 68.7; 52; 0.0011
1420; 69.5; 83; 0.0014
1425; 69.8; 55; 0.0012
1430; 68.2; 58; 0.0013
1435; 68.2; 100; 0.0020
1440; 68.3; 71; 0.0015
1445; 69.6; 69; 0.0014
1450; 70.5; 78; 0.0018
1455; 71.6; 59; 0.0014
1460; 69.6; 98; 0.0017
1465; 69.6; 113; 0.0018
1470; 69.3; 65; 0.0016
1475; 68.5; 71; 0.0017
1480; 68.7; 72; 0.0013
1485; 70.9; 95; 0.0017
1490; 71.7; 103; 0.0015
1495; 72.1; 108; 0.0022
1500; 70.1; 94; 0.0021
1505; 69.7; 99; 0.0019
1510; 72.3; 115; 0.0022
1515; 73.5; 87; 0.0018
1520; 73.6; 100; 0.0021
1525; 73.4; 147; 0.0025
1530; 73.5; 128; 0.0027
1535; 74.5; 113; 0.0025
1540; 72.9; 130; 0.0020
1545; 72.4; 83; 0.0018
1550; 72.4; 86; 0.0021
1555; 73.6; 129; 0.0020
1560; 76.5; 159; 0.0028
1565; 77.7; 152; 0.0032
1570; 78.3; 130; 0.0030
1575; 77.9; 165; 0.0031
1580; 79.2; 237; 0.0039
1585; 79.0; 157; 0.0031
1590; 80.9; 164; 0.0041
1595; 81.8; 198; 0.0044
1600; 81.8; 228; 0.0044
1605; 83.6; 241; 0.0050
1610; 84.3; 250; 0.0048
1615; 84.0; 225; 0.0054
1620; 85.5; 226; 0.0056
1625; 85.9; 224; 0.0055
1630; 86.5; 270; 0.0063
1635; 88.3; 244; 0.0062
1640; 88.5; 287; 0.0063
1645; 86.6; 320; 0.0065
1650; 86.3; 271; 0.0066
1655; 86.7; 265; 0.0069
1660; 85.7; 257; 0.0068
1665; 89.2; 444; 0.0077
1670; 90.5; 395; 0.0083
1675; 90.3; 293; 0.0083
1680; 90.9; 364; 0.0080
1685; 92.1; 402; 0.0083
1690; 92.1; 327; 0.0085
1695; 94.0; 320; 0.0087
1700; 96.3; 381; 0.0091
1705; 96.5; 425; 0.0086
1710; 97.4; 421; 0.0094
1715; 99.0; 399; 0.0102
1720; 100.3; 366; 0.0097
1725; 100.6; 439; 0.0100
1730; 100.6; 386; 0.0094
1735; 101.4; 352; 0.0101
1740; 101.3; 438; 0.0104
1745; 100.8; 525; 0.0111
1750; 100.1; 331; 0.0096
1755; 101.1; 371; 0.0106
1760; 100.9; 561; 0.0117
1765; 103.2; 522; 0.0121
1770; 105.0; 493; 0.0116
1775; 103.7; 455; 0.0112
1780; 102.7; 457; 0.0108
1785; 104.5; 516; 0.0124
1790; 105.4; 536; 0.0122
1795; 105.4; 481; 0.0127
1800; 105.5; 466; 0.0125
1805; 105.1; 523; 0.0124
1810; 104.6; 410; 0.0118
1815; 107.0; 460; 0.0123
1820; 107.8; 532; 0.0120
1825; 107.3; 477; 0.0114
1830; 107.8; 503; 0.0125
1835; 108.2; 547; 0.0130
1840; 109.6; 495; 0.0129
1845; 108.4; 474; 0.0127
1850; 108.8; 467; 0.0122
1855; 109.0; 508; 0.0127
1860; 108.9; 518; 0.0130
1865; 109.5; 508; 0.0131
1870; 110.8; 435; 0.0124
1875; 111.5; 483; 0.0133
1880; 111.8; 538; 0.0137
1885; 111.0; 513; 0.0133
1890; 112.1; 558; 0.0137
1895; 112.8; 516; 0.0142
1900; 113.6; 585; 0.0152
1905; 112.8; 565; 0.0149
1910; 113.1; 506; 0.0139
1915; 112.7; 545; 0.0147
1920; 114.7; 539; 0.0148
1925; 116.6; 583; 0.0153
1930; 115.7; 605; 0.0157
1935; 115.6; 597; 0.0154
1940; 115.7; 538; 0.0158
1945; 117.0; 569; 0.0150
1950; 116.7; 596; 0.0149
1955; 117.7; 580; 0.0162
1960; 117.8; 589; 0.0160
1965; 119.4; 644; 0.0160
1970; 118.7; 662; 0.0164
1975; 118.9; 592; 0.0163
1980; 118.9; 599; 0.0167
1985; 118.9; 688; 0.0174
1990; 119.6; 571; 0.0167
1995; 120.1; 547; 0.0160
2000; 119.6; 711; 0.0166
2005; 120.7; 528; 0.0160
2010; 122.3; 484; 0.0159
2015; 122.4; 614; 0.0175
2020; 123.3; 601; 0.0176
2025; 123.5; 608; 0.0175
2030; 121.6; 686; 0.0183
2035; 121.8; 619; 0.0179
2040; 123.8; 532; 0.0174
2045; 120.8; 689; 0.0185
2050; 117.4; 664; 0.0167
2055; 119.0; 475; 0.0171
2060; 119.4; 591; 0.0173
2065; 120.7; 746; 0.0175
2070; 120.7; 575; 0.0186
2075; 119.9; 528; 0.0177
2080; 120.9; 620; 0.0177
2085; 119.4; 755; 0.0184
2090; 120.1; 693; 0.0186
2095; 122.3; 569; 0.0187
2100; 121.2; 660; 0.0184
2105; 122.1; 693; 0.0193
2110; 121.1; 642; 0.0182
2115; 122.2; 699; 0.0188
2120; 125.6; 642; 0.0197
2125; 126.7; 655; 0.0203
2130; 125.5; 712; 0.0195
2135; 126.0; 745; 0.0201
2140; 125.8; 568; 0.0199
2145; 125.0; 624; 0.0199
2150; 124.9; 679; 0.0176
2155; 125.2; 742; 0.0191
2160; 127.5; 717; 0.0197
2165; 128.5; 770; 0.0214
2170; 125.6; 598; 0.0187
2175; 125.1; 583; 0.0185
2180; 125.6; 828; 0.0195
2185; 124.4; 744; 0.0198
2190; 123.9; 578; 0.0193
2195; 124.5; 716; 0.0198
2200; 123.8; 617; 0.0195
2205; 123.2; 589; 0.0179
2210; 122.5; 803; 0.0184
2215; 121.9; 604; 0.0190
2220; 121.6; 623; 0.0196
2225; 120.0; 705; 0.0181
2230; 120.5; 725; 0.0182
2235; 119.9; 650; 0.0188
2240; 119.3; 634; 0.0189
2245; 118.4; 730; 0.0183
2250; 117.0; 591; 0.0169
2255; 115.4; 670; 0.0181
2260; 115.4; 726; 0.0181
2265; 115.0; 628; 0.0169
2270; 115.7; 551; 0.0173
2275; 115.4; 534; 0.0164
2280; 113.7; 694; 0.0166
2285; 113.2; 598; 0.0162
2290; 112.8; 575; 0.0172
2295; 111.7; 626; 0.0155
2300; 110.3; 769; 0.0163
2305; 110.8; 587; 0.0163
2310; 110.7; 575; 0.0153
2315; 110.4; 628; 0.0150
2320; 109.2; 611; 0.0150
2325; 108.4; 646; 0.0154
2330; 107.2; 598; 0.0158
2335; 107.1; 621; 0.0157
2340; 107.3; 556; 0.0144
2345; 104.2; 493; 0.0131
2350; 103.9; 688; 0.0149
2355; 103.7; 759; 0.0135
2360; 102.5; 566; 0.0132
2365; 101.4; 471; 0.0126
2370; 100.2; 647; 0.0122
2375; 98.6; 592; 0.0120
2380; 96.4; 601; 0.0124
2385; 95.6; 495; 0.0120
2390; 94.7; 447; 0.0111
2395; 92.7; 547; 0.0112
2400; 90.0; 501; 0.0106
2405; 89.7; 422; 0.0096
2410; 89.9; 444; 0.0108
2415; 88.7; 538; 0.0103
2420; 87.3; 509; 0.0094
2425; 86.5; 521; 0.0103
2430; 89.8; 407; 0.0093
2435; 86.2; 477; 0.0094
2440; 82.5; 514; 0.0088
2445; 82.1; 458; 0.0087
2450; 81.6; 449; 0.0086
2455; 80.7; 391; 0.0080
2460; 79.6; 351; 0.0072
2465; 79.1; 468; 0.0078
2470; 79.9; 532; 0.0072
2475; 79.7; 484; 0.0070
2480; 79.4; 347; 0.0069
2485; 77.5; 394; 0.0069
2490; 76.8; 454; 0.0067
2495; 75.4; 325; 0.0057
2500; 74.6; 461; 0.0073
2505; 73.5; 331; 0.0060
2510; 71.7; 295; 0.0059
2515; 69.8; 353; 0.0053
2520; 70.3; 301; 0.0050
2525; 69.0; 298; 0.0049
2530; 66.4; 485; 0.0055
2535; 64.2; 365; 0.0044
2540; 62.8; 228; 0.0039
2545; 63.0; 289; 0.0042
2550; 62.7; 340; 0.0039
2555; 61.2; 249; 0.0041
2560; 60.7; 362; 0.0042
2565; 60.6; 394; 0.0036
2570; 59.4; 276; 0.0031
2575; 58.9; 205; 0.0031
2580; 57.8; 186; 0.0032
2585; 56.8; 278; 0.0031
2590; 56.8; 284; 0.0039
2595; 54.9; 211; 0.0034
2600; 54.6; 334; 0.0031
2605; 54.7; 307; 0.0027
2610; 53.8; 161; 0.0023
2615; 53.3; 143; 0.0020
2620; 53.2; 198; 0.0022
2625; 47.3; 252; 0.0032
2630; 48.4; 211; 0.0025
2635; 48.0; 145; 0.0017
2640; 42.6; 223; 0.0021
2645; 42.3; 278; 0.0026
2650; 43.1; 155; 0.0022
2655; 45.3; 207; 0.0025
2660; 44.1; 168; 0.0016
2665; 42.1; 152; 0.0012
2670; 43.5; 133; 0.0019
2675; 42.3; 159; 0.0017
2680; 42.8; 279; 0.0019
2685; 40.1; 335; 0.0025
2690; 37.8; 155; 0.0013
2695; 41.3; 115; 0.0013
2700; 41.7; 145; 0.0020
2705; 40.1; 142; 0.0016
2710; 40.5; 276; 0.0018
2715; 40.5; 83; 0.0009
2720; 39.8; 124; 0.0015
2725; 37.4; 98; 0.0011
2730; 33.5; 183; 0.0011
2735; 32.0; 221; 0.0023
2740; 31.9; 142; 0.0015
2745; 31.9; 161; 0.0012
2750; 31.3; 185; 0.0011
2755; 31.8; 115; 0.0006
2760; 31.2; 67; 0.0007
2765; 31.0; 76; 0.0006
2770; 29.6; 54; 0.0005
2775; 29.7; 17; 0.0002
2780; 29.9; 62; 0.0003
2785; 29.1; 66; 0.0001
2790; 30.2; 126; 0.0010
2795; 31.9; 91; 0.0010
2800; 29.4; 91; 0.0008
2805; 27.1; 77; 0.0004
2810; 27.3; 47; 0.0004
2815; 29.8; 59; 0.0006
2820; 31.4; 94; 0.0005
2825; 32.1; 124; 0.0009
2830; 31.3; 41; 0.0002
2835; 30.0; 58; 0.0003
2840; 30.2; 68; 0.0005
2845; 29.8; 242; 0.0013
2850; 30.0; 102; 0.0006
2855; 29.0; 26; 0.0002
2860; 28.1; 78; 0.0005
2865; 27.7; 213; 0.0006
2870; 27.7; 141; 0.0008
2875; 27.6; 92; 0.0007
2880; 26.6; 132; 0.0009
2885; 26.9; 63; 0.0005
2890; 28.0; 98; 0.0009
2895; 25.5; 222; 0.0013
2900; 25.6; 182; 0.0008
2905; 26.3; 106; 0.0009
2910; 26.3; 92; 0.0004
2915; 26.2; 204; 0.0009
2920; 25.4; 87; 0.0005
2925; 26.3; 109; 0.0007
2930; 26.0; 188; 0.0010
2935; 25.0; 128; 0.0007
2940; 25.1; 125; 0.0009
2945; 24.5; 304; 0.0013
2950; 24.0; 227; 0.0007
2955; 24.1; 138; 0.0009
2960; 23.8; 114; 0.0005
2965; 23.3; 140; 0.0007
2970; 22.5; 105; 0.0007
2975; 22.6; 102; 0.0001
2980; 22.9; 48; 0.0004
2985; 22.2; 83; 0.0008
2990; 21.9; 68; 0.0003
2995; 21.9; 165; 0.0006
3000; 21.1; 155; 0.0008
3005; 21.2; 170; 0.0010
3010; 22.2; 107; 0.0007
3015; 22.2; 69; 0.0005
3020; 21.8; 119; 0.0003
3025; 21.0; 305; 0.0004
3030; 21.0; 148; 0.0006
3035; 20.3; 20; 0.0001
3040; 19.6; 80; 0.0004
3045; 20.0; 0; 0.0001
3050; 20.7; 100; 0.0004
3055; 19.0; 26; 0.0002
3060; 19.9; 64; 0.0002
3065; 21.6; 23; 0.0001
3070; 19.6; 83; 0.0006
3075; 17.7; 27; 0.0001
3080; 18.9; 87; 0.0004
3085; 20.8; 15; 0.0001
3090; 17.5; 127; 0.0005
3095; 16.2; 231; 0.0009
3100; 18.1; 87; 0.0005
3105; 19.2; 188; 0.0007
3110; 18.1; 99; 0.0003
3115; 14.9; 295; 0.0010
3120; 13.0; 106; 0.0005
3125; 13.1; 102; 0.0005
3130; 12.9; 52; 0.0004
3135; 12.3; 72; 0.0003
3140; 11.6; 0; 0.0006
3145; 10.5; 153; 0.0005
3150; 12.3; 0; 0.0004
3155; 13.0; 207; 0.0005
3160; 10.7; 113; 0.0003
3165; 9.8; 0; 0.0001
3170; 10.2; 152; 0.0004
3175; 10.6; 95; 0.0002
3180; 10.4; 24; 0.0001
3185; 10.7; 39; 0.0002
3190; 10.2; 76; 0.0004
3195; 11.2; 32; 0.0001
3200; 10.3; 0; 0.0000
3205; 9.0; 49; 0.0002
3210; 9.0; 58; 0.0002
3215; 9.4; 81; 0.0004
3220; 9.7; 0; 0.0000
3225; 9.2; 0; 0.0000
3230; 8.8; 133; 0.0004
3235; 9.2; 82; 0.0002
3240; 8.5; 28; 0.0001
3245; 8.9; 131; 0.0003
3250; 8.7; 91; 0.0003
3255; 8.2; 275; 0.0005
3260; 10.8; 197; 0.0006
3265; 10.7; 64; 0.0003

File: data/rise_materials/Testdata-503.txt
Keywords
Material1;Material2;Material3;Material4;Product;Object;Scenario;Method;Reference;Comment;Owner;IsPublic;ImportDate
PVC;PVC;;;Cable FIPEC-30 10 pairs;Telephone cable;;ISO 5660;FIPEC Final Report on the European Commission, SMT4-CT96-2059, 410pp, ISBN 0 9532312 5 9, London 2000;;;1;2005-10-04 08:06:04
Scalars
Flux (kW/m2);tig (s);qmax (kw/m2);qtotal (MJ/m2);q180 (kw/m2);q300 (kw/m2);Mass loss (g);DHc (MJ/kg);Peak smoke production (m2/m2s);Total smoke produced (m2/m2);Specific extinction area (avg) (m2/kg);Area (m2);Thickness (mm);Density (kg/m3)
75;7;272;67.79;160.81;162.47;50.4;11.46;;;;0.008840;10;
VectorData
Time (s);HRR (kW/m2);SEA (m2/kg);SPR (m2/s)
0; 3.0; 0; 0.0000
5; 0.0; 0; 0.0000
10; 34.1; 274; 0.0288
15; 175.1; 653; 0.1597
20; 267.1; 766; 0.2018
25; 271.5; 742; 0.1934
30; 266.8; 902; 0.2105
35; 255.1; 998; 0.2103
40; 232.8; 1091; 0.2053
45; 214.9; 1066; 0.1795
50; 202.2; 1072; 0.1641
55; 190.4; 1072; 0.1468
60; 182.5; 1024; 0.1376
65; 174.8; 974; 0.1271
70; 169.4; 980; 0.1186
75; 161.0; 915; 0.1120
80; 154.0; 856; 0.1030
85; 148.8; 886; 0.0982
90; 144.1; 825; 0.0918
95; 140.0; 793; 0.0851
100; 133.7; 745; 0.0825
105; 130.2; 737; 0.0832
110; 127.3; 720; 0.0758
115; 126.7; 711; 0.0750
120; 124.0; 704; 0.0754
125; 123.9; 694; 0.0741
130; 125.5; 730; 0.0789
135; 126.4; 720; 0.0771
140; 127.5; 693; 0.0791
145; 130.1; 713; 0.0830
150; 131.4; 750; 0.0852
155; 132.3; 731; 0.0863
160; 133.0; 715; 0.0853
165; 132.3; 702; 0.0819
170; 133.5; 689; 0.0823
175; 135.3; 662; 0.0845
180; 138.4; 707; 0.0883
185; 140.0; 724; 0.0887
190; 140.4; 719; 0.0909
195; 143.6; 710; 0.0923
200; 145.7; 705; 0.0976
205; 148.7; 693; 0.0989
210; 150.9; 709; 0.0992
215; 152.0; 741; 0.1040
220; 153.5; 729; 0.1056
225; 159.3; 729; 0.1128
230; 163.4; 722; 0.1159
235; 167.4; 755; 0.1216
240; 169.5; 774; 0.1252
245; 171.7; 776; 0.1282
250; 174.4; 736; 0.1296
255; 175.3; 748; 0.1331
260; 179.6; 798; 0.1404
265; 181.3; 782; 0.1396
270; 184.5; 823; 0.1440
275; 184.8; 804; 0.1415
280; 183.5; 818; 0.1402
285; 179.6; 851; 0.1333
290; 175.6; 854; 0.1237
295; 169.9; 896; 0.1184
300; 158.9; 886; 0.1041
305; 147.7; 898; 0.0917
310; 135.9; 913; 0.0830
315; 125.5; 882; 0.0715
320; 118.5; 929; 0.0642
325; 109.5; 973; 0.0596
330; 102.4; 942; 0.0526
335; 99.2; 919; 0.0489
340; 96.1; 1020; 0.0474
345; 95.0; 1047; 0.0453
350; 93.5; 1078; 0.0440
355; 94.6; 1153; 0.0460
360; 96.4; 1021; 0.0468
365; 100.9; 1283; 0.0527
370; 105.1; 1483; 0.0589
375; 109.4; 1410; 0.0619
380; 115.8; 1462; 0.0678
385; 119.9; 1493; 0.0672
390; 120.0; 1444; 0.0640
395; 119.9; 1396; 0.0671
400; 117.8; 1484; 0.0631
405; 111.2; 1480; 0.0569
410; 103.1; 1406; 0.0472
415; 96.8; 1265; 0.0387
420; 88.2; 1069; 0.0314
425; 79.7; 1029; 0.0262
430; 73.5; 683; 0.0177
435; 67.0; 675; 0.0137
440; 62.7; 622; 0.0094
445; 55.8; 222; 0.0041
450; 49.7; 18; 0.0004
455; 44.9; 0; 0.0000
460; 39.7; 0; 0.0000
465; 37.2; 0; 0.0000
470; 33.6; 0; 0.0000
475; 30.2; 0; 0.0000
480; 27.9; 0; 0.0000
485; 26.2; 0; 0.0000
490; 24.8; 0; 0.0000
495; 24.3; 0; 0.0000
500; 23.9; 0; 0.0000
505; 24.2; 0; 0.0000
510; 24.2; 0; 0.0000
515; 23.2; 0; 0.0000
520; 22.9; 0; 0.0000
525; 22.2; 0; 0.0000
530; 23.0; 0; 0.0000
535; 23.3; 0; 0.0000
540; 22.5; 0; 0.0000
545; 23.0; 0; 0.0000
550; 23.0; 0; 0.0000
555; 22.4; 0; 0.0000
560; 22.0; 0; 0.0000
565; 21.6; 0; 0.0000
570; 20.8; 0; 0.0000
575; 22.6; 0; 0.0000
580; 21.2; 0; 0.0000
585; 20.3; 0; 0.0000
590; 21.2; 0; 0.0000
595; 21.1; 0; 0.0000
600; 20.8; 0; 0.0000
605; 21.0; 0; 0.0000
610; 19.4; 0; 0.0000
615; 19.9; 0; 0.0000
620; 21.2; 0; 0.0000
625; 20.9; 0; 0.0000
630; 20.1; 0; 0.0000
635; 19.6; 0; 0.0000
640; 19.1; 0; 0.0000
645; 19.1; 0; 0.0000
650; 19.3; 0; 0.0000
655; 19.9; 0; 0.0000

File: data/rise_materials/Testdata-504.txt
Keywords
Material1;Material2;Material3;Material4;Product;Object;Scenario;Method;Reference;Comment;Owner;IsPublic;ImportDate
PVC;PVC;;;Cable FIPEC-30 10 pairs;Telephone cable;;ISO 5660;FIPEC Final Report on the European Commission, SMT4-CT96-2059, 410pp, ISBN 0 9532312 5 9, London 2000;;;1;2005-10-04 08:08:09
Scalars
Flux (kW/m2);tig (s);qmax (kw/m2);qtotal (MJ/m2);q180 (kw/m2);q300 (kw/m2);Mass loss (g);DHc (MJ/kg);Peak smoke production (m2/m2s);Total smoke produced (m2/m2);Specific extinction area (avg) (m2/kg);Area (m2);Thickness (mm);Density (kg/m3)
50;13;197;68.21;117.37;117.34;50.5;11.48;;;;0.008840;10;
VectorData
Time (s);HRR (kW/m2);SEA (m2/kg);SPR (m2/s)
0; 2.1; 0; 0.0000
5; 4.7; 0; 0.0000
10; 0.2; 0; 0.0002
15; 14.1; 438; 0.0188
20; 16.7; 901; 0.0956
25; 23.7; 586; 0.0901
30; 127.0; 715; 0.1334
35; 197.1; 764; 0.1391
40; 187.8; 874; 0.1419
45; 177.2; 880; 0.1325
50; 165.6; 849; 0.1196
55; 156.5; 884; 0.1164
60; 152.9; 891; 0.1120
65; 147.7; 867; 0.1016
70; 140.8; 925; 0.0973
75; 136.1; 895; 0.0909
80; 132.1; 853; 0.0857
85; 125.5; 858; 0.0790
90; 121.6; 813; 0.0720
95; 118.7; 829; 0.0701
100; 114.9; 768; 0.0687
105; 113.7; 719; 0.0664
110; 110.9; 757; 0.0628
115; 106.5; 719; 0.0576
120; 104.8; 677; 0.0553
125; 104.1; 645; 0.0540
130; 102.5; 640; 0.0524
135; 99.4; 599; 0.0486
140; 98.7; 592; 0.0490
145; 98.2; 594; 0.0491
150; 98.3; 572; 0.0471
155; 98.0; 609; 0.0498
160; 98.4; 644; 0.0510
165; 98.9; 595; 0.0512
170; 100.0; 589; 0.0519
175; 99.5; 597; 0.0498
180; 99.9; 612; 0.0523
185; 101.0; 566; 0.0515
190; 102.6; 592; 0.0535
195; 104.0; 617; 0.0554
200; 104.6; 589; 0.0544
205; 105.6; 615; 0.0564
210; 106.5; 583; 0.0547
215; 106.5; 576; 0.0562
220; 106.6; 573; 0.0550
225; 106.9; 597; 0.0555
230; 107.6; 620; 0.0596
235; 109.9; 572; 0.0575
240; 110.2; 587; 0.0600
245; 111.2; 575; 0.0587
250; 114.8; 624; 0.0641
255; 115.9; 611; 0.0633
260; 117.8; 611; 0.0653
265; 119.2; 603; 0.0667
270; 120.5; 615; 0.0682
275; 121.9; 636; 0.0699
280; 121.5; 622; 0.0704
285; 123.0; 646; 0.0716
290; 125.8; 637; 0.0725
295; 126.0; 629; 0.0735
300; 127.4; 663; 0.0768
305; 130.2; 629; 0.0765
310; 130.2; 611; 0.0769
315; 131.3; 628; 0.0799
320; 132.4; 620; 0.0804
325; 134.4; 638; 0.0850
330; 137.1; 652; 0.0885
335; 138.4; 634; 0.0882
340; 141.4; 660; 0.0930
345; 143.9; 684; 0.0960
350; 145.0; 636; 0.0956
355; 147.8; 620; 0.0925
360; 148.9; 714; 0.1006
365; 149.0; 701; 0.1010
370; 149.5; 701; 0.0983
375; 149.4; 714; 0.0974
380; 147.9; 746; 0.0936
385; 143.7; 760; 0.0853
390; 138.9; 747; 0.0826
395; 133.1; 753; 0.0772
400; 127.3; 739; 0.0679
405; 121.9; 743; 0.0646
410; 115.7; 751; 0.0573
415; 108.7; 739; 0.0495
420; 101.6; 658; 0.0416
425; 94.0; 645; 0.0359
430; 86.7; 654; 0.0313
435; 80.5; 590; 0.0241
440; 76.5; 570; 0.0221
445; 74.2; 570; 0.0200
450; 71.5; 504; 0.0184
455; 71.8; 544; 0.0191
460; 70.3; 664; 0.0199
465; 70.1; 678; 0.0221
470; 72.1; 723; 0.0227
475; 74.0; 750; 0.0249
480; 76.8; 794; 0.0273
485; 78.8; 906; 0.0304
490; 81.9; 927; 0.0339
495; 85.3; 991; 0.0363
500; 87.0; 1028; 0.0369
505; 90.1; 1089; 0.0403
510; 93.5; 1069; 0.0416
515; 96.6; 1155; 0.0423
520; 97.6; 1178; 0.0440
525; 98.4; 1156; 0.0446
530; 99.4; 1198; 0.0439
535; 99.5; 1159; 0.0455
540; 99.0; 1099; 0.0419
545; 96.3; 1161; 0.0397
550; 93.4; 1108; 0.0378
555; 90.6; 1008; 0.0348
560; 87.0; 1019; 0.0300
565; 82.5; 1005; 0.0272
570; 78.7; 837; 0.0233
575; 76.1; 900; 0.0217
580; 72.7; 700; 0.0174
585; 69.3; 643; 0.0155
590; 64.7; 591; 0.0132
595; 58.8; 550; 0.0115
600; 55.3; 548; 0.0091
605; 52.7; 357; 0.0074
610; 48.8; 247; 0.0049
615; 45.7; 253; 0.0044
620; 42.1; 158; 0.0028
625; 37.8; 157; 0.0026
630; 34.1; 185; 0.0025
635; 30.4; 167; 0.0028
640; 28.0; 148; 0.0025
645; 26.7; 260; 0.0029
650; 24.7; 129; 0.0017
655; 22.8; 139; 0.0022
660; 21.2; 196; 0.0025
665; 20.6; 229; 0.0020
670; 19.9; 246; 0.0026
675; 20.6; 152; 0.0022
680; 20.9; 150; 0.0020
685; 19.3; 203; 0.0024
690; 20.0; 195; 0.0022
695; 20.7; 211; 0.0025
700; 21.0; 193; 0.0023
705; 20.7; 236; 0.0023
710; 21.4; 190; 0.0022
715; 21.0; 238; 0.0027
720; 21.3; 228; 0.0030
725; 21.0; 215; 0.0027
730; 20.8; 359; 0.0032
735; 21.6; 267; 0.0026
740; 21.5; 202; 0.0025
745; 21.0; 219; 0.0027
750; 21.1; 265; 0.0030
755; 20.9; 136; 0.0025

File: data/rise_materials/Testdata-505.txt
Keywords
Material1;Material2;Material3;Material4;Product;Object;Scenario;Method;Reference;Comment;Owner;IsPublic;ImportDate
PVC;PVC;;;Cable FIPEC-30 10 pairs;Telephone cable;;ISO 5660;FIPEC Final Report on the European Commission, SMT4-CT96-2059, 410pp, ISBN 0 9532312 5 9, London 2000;;;1;2005-10-04 08:09:14
Scalars
Flux (kW/m2);tig (s);qmax (kw/m2);qtotal (MJ/m2);q180 (kw/m2);q300 (kw/m2);Mass loss (g);DHc (MJ/kg);Peak smoke production (m2/m2s);Total smoke produced (m2/m2);Specific extinction area (avg) (m2/kg);Area (m2);Thickness (mm);Density (kg/m3)
35;29;157;77.58;104.76;117.34101.82;51.3;12.90;;;;0.008840;10;
VectorData
Time (s);HRR (kW/m2);SEA (m2/kg);SPR (m2/s)
0; 6.2; 2; 0.0000
5; 6.8; 0; 0.0000
10; 5.3; 0; 0.0000
15; 2.6; 0; 0.0006
20; 0.1; 252; 0.0008
25; 4.0; 518; 0.0097
30; 21.1; 539; 0.0361
35; 77.6; 373; 0.0470
40; 134.0; 472; 0.0670
45; 156.2; 628; 0.0873
50; 156.8; 782; 0.1056
55; 147.6; 834; 0.0996
60; 138.5; 842; 0.0953
65; 133.0; 800; 0.0906
70; 128.7; 850; 0.0859
75; 122.2; 770; 0.0757
80; 119.1; 790; 0.0760
85; 117.5; 832; 0.0734
90; 115.8; 843; 0.0727
95; 114.5; 827; 0.0693
100; 111.6; 861; 0.0644
105; 107.1; 761; 0.0577
110; 103.0; 770; 0.0556
115; 101.1; 771; 0.0511
120; 97.7; 674; 0.0488
125; 96.8; 693; 0.0490
130; 95.1; 663; 0.0447
135; 93.7; 661; 0.0418
140; 91.3; 587; 0.0395
145; 90.3; 555; 0.0380
150; 89.7; 591; 0.0353
155; 87.8; 568; 0.0357
160; 87.3; 526; 0.0340
165; 86.5; 599; 0.0344
170; 86.0; 511; 0.0329
175; 85.6; 505; 0.0327
180; 85.6; 475; 0.0321
185; 84.1; 468; 0.0322
190; 84.1; 550; 0.0314
195; 84.4; 484; 0.0308
200; 84.6; 452; 0.0319
205; 85.7; 518; 0.0328
210; 86.3; 505; 0.0341
215; 86.3; 484; 0.0327
220; 88.0; 545; 0.0352
225; 88.7; 467; 0.0338
230; 90.2; 488; 0.0355
235; 91.0; 489; 0.0358
240; 91.6; 518; 0.0368
245; 93.7; 486; 0.0367
250; 94.5; 460; 0.0367
255; 94.3; 519; 0.0376
260; 95.5; 502; 0.0373
265; 96.8; 473; 0.0391
270; 97.5; 528; 0.0408
275; 99.0; 531; 0.0412
280; 99.0; 503; 0.0412
285; 99.0; 502; 0.0420
290; 99.1; 517; 0.0435
295; 100.5; 520; 0.0427
300; 100.9; 522; 0.0432
305; 101.2; 557; 0.0465
310; 102.5; 536; 0.0442
315; 102.4; 510; 0.0434
320; 103.8; 513; 0.0433
325; 105.1; 519; 0.0445
330; 107.0; 505; 0.0456
335; 107.3; 512; 0.0462
340; 107.3; 480; 0.0453
345; 108.8; 501; 0.0467
350; 109.5; 488; 0.0462
355; 110.2; 484; 0.0470
360; 112.3; 508; 0.0481
365; 111.7; 475; 0.0473
370; 112.7; 497; 0.0500
375; 114.5; 511; 0.0501
380; 114.8; 482; 0.0501
385; 115.5; 526; 0.0545
390; 117.2; 501; 0.0532
395; 117.9; 517; 0.0558
400; 118.9; 501; 0.0543
405; 120.3; 543; 0.0588
410; 121.5; 537; 0.0590
415; 122.7; 512; 0.0600
420; 123.2; 511; 0.0590
425; 123.4; 544; 0.0608
430; 126.0; 546; 0.0605
435; 126.3; 537; 0.0594
440; 125.7; 576; 0.0614
445; 126.0; 564; 0.0603
450; 125.1; 556; 0.0582
455; 122.4; 580; 0.0590
460; 121.3; 569; 0.0567
465; 120.5; 595; 0.0549
470; 118.4; 610; 0.0553
475; 115.6; 577; 0.0508
480; 113.1; 604; 0.0496
485; 110.8; 615; 0.0487
490; 107.1; 578; 0.0440
495; 105.2; 552; 0.0416
500; 103.1; 574; 0.0401
505; 101.2; 554; 0.0357
510; 98.1; 526; 0.0331
515; 94.3; 472; 0.0290
520; 90.4; 475; 0.0274
525; 86.3; 515; 0.0243
530; 84.1; 444; 0.0217
535; 80.5; 404; 0.0197
540; 77.2; 499; 0.0195
545; 75.1; 383; 0.0150
550; 73.3; 372; 0.0154
555; 68.3; 353; 0.0139
560; 65.4; 436; 0.0132
565; 63.9; 362; 0.0116
570; 62.5; 334; 0.0114
575; 62.3; 415; 0.0121
580; 60.8; 380; 0.0116
585; 60.7; 384; 0.0114
590; 61.0; 363; 0.0114
595; 60.0; 374; 0.0112
600; 60.6; 399; 0.0116
605; 61.2; 421; 0.0121
610; 61.5; 439; 0.0116
615; 62.0; 459; 0.0132
620; 62.4; 435; 0.0125
625; 61.7; 495; 0.0132
630; 62.6; 430; 0.0117
635; 63.4; 479; 0.0122
640; 63.0; 567; 0.0138
645; 62.4; 517; 0.0135
650; 63.4; 555; 0.0134
655; 64.2; 612; 0.0133
660; 62.4; 547; 0.0139
665; 63.7; 611; 0.0146
670; 63.8; 592; 0.0143
675; 62.6; 598; 0.0142
680; 63.6; 654; 0.0147
685; 64.5; 606; 0.0150
690; 64.3; 640; 0.0150
695; 64.2; 697; 0.0152
700; 66.0; 599; 0.0142
705; 66.4; 541; 0.0143
710; 64.8; 692; 0.0154
715; 66.0; 706; 0.0136
720; 64.7; 738; 0.0133
725; 62.4; 629; 0.0134
730; 63.3; 593; 0.0131
735; 63.3; 547; 0.0122
740; 62.4; 566; 0.0119
745; 61.0; 785; 0.0114
750; 59.9; 519; 0.0110
755; 58.6; 432; 0.0097
760; 57.7; 531; 0.0100
765; 56.4; 504; 0.0093
770; 57.2; 548; 0.0083
775; 56.3; 403; 0.0078
780; 53.8; 386; 0.0074
785; 53.2; 431; 0.0069
790; 51.8; 406; 0.0071
795; 51.5; 419; 0.0060
800; 49.8; 369; 0.0059
805; 48.7; 285; 0.0051
810; 47.2; 248; 0.0047
815; 44.9; 279; 0.0043
820; 44.4; 323; 0.0045
825; 41.9; 278; 0.0043
830; 39.8; 309; 0.0041
835; 40.0; 283; 0.0041
840; 37.6; 256; 0.0029
845; 36.1; 215; 0.0029
850; 35.4; 199; 0.0030
855; 34.2; 228; 0.0027
860; 33.6; 189; 0.0026
865; 31.2; 205; 0.0027
870; 29.9; 208; 0.0023
875; 29.4; 274; 0.0029
880; 29.2; 161; 0.0019
885; 28.6; 154; 0.0019
890; 27.3; 175; 0.0021
895; 26.7; 177; 0.0018
900; 26.5; 210; 0.0020
905; 25.3; 203; 0.0023
910; 24.3; 144; 0.0016
915; 23.7; 176; 0.0017
920; 24.3; 227; 0.0022
925; 24.4; 107; 0.0010
930; 24.1; 131; 0.0011
935; 23.3; 144; 0.0016
940; 22.4; 167; 0.0015
945; 23.7; 119; 0.0012
950; 23.9; 76; 0.0007
955; 22.7; 150; 0.0013
960; 21.6; 93; 0.0012
965; 22.5; 127; 0.0011
970; 23.4; 115; 0.0009
975; 22.7; 220; 0.0018
980; 22.1; 144; 0.0011
985; 20.9; 179; 0.0016
990; 20.2; 94; 0.0009
995; 20.5; 136; 0.0012
1000; 20.7; 139; 0.0014
1005; 20.5; 170; 0.0012
1010; 19.9; 166; 0.0010
1015; 18.9; 138; 0.0013
1020; 19.7; 39; 0.0004
1025; 20.2; 82; 0.0008
1030; 20.4; 66; 0.0005
1035; 20.1; 50; 0.0003
1040; 20.5; 100; 0.0006
1045; 20.6; 98; 0.0008
1050; 20.3; 96; 0.0009
1055; 20.4; 151; 0.0014
1060; 20.5; 113; 0.0010
1065; 20.6; 205; 0.0016
1070; 20.1; 145; 0.0011
1075; 19.5; 76; 0.0010

File: data/rise_materials/Testdata-506.txt
Keywords
Material1;Material2;Material3;Material4;Product;Object;Scenario;Method;Reference;Comment;Owner;IsPublic;ImportDate
PVC;PVC;;;Cable FIPEC-32 50 pairs;Telephone cable;;ISO 5660;FIPEC Final Report on the European Commission, SMT4-CT96-2059, 410pp, ISBN 0 9532312 5 9, London 2000;;;1;2005-10-04 08:10:31
Scalars
Flux (kW/m2);tig (s);qmax (kw/m2);qtotal (MJ/m2);q180 (kw/m2);q300 (kw/m2);Mass loss (g);DHc (MJ/kg);Peak smoke production (m2/m2s);Total smoke produced (m2/m2);Specific extinction area (avg) (m2/kg);Area (m2);Thickness (mm);Density (kg/m3)
75;9;245;124.68;164.30;148.17;80.7;12.64;;;;0.008460;18;
VectorData
Time (s);HRR (kW/m2);SEA (m2/kg);SPR (m2/s)
0; 0.9; 3; 0.0002
5; 2.5; 0; 0.0002
10; 9.4; 193; 0.0066
15; 93.2; 497; 0.0732
20; 178.9; 722; 0.1263
25; 210.5; 854; 0.1496
30; 227.1; 811; 0.1497
35; 239.1; 834; 0.1476
40; 245.2; 790; 0.1503
45; 242.7; 807; 0.1528
50; 238.9; 825; 0.1510
55; 231.7; 900; 0.1489
60; 221.6; 890; 0.1391
65; 209.7; 859; 0.1322
70; 203.2; 882; 0.1321
75; 196.6; 887; 0.1207
80; 189.8; 894; 0.1110
85; 180.7; 895; 0.1039
90; 174.4; 977; 0.1034
95; 167.1; 1059; 0.0995
100; 160.0; 920; 0.0893
105; 155.5; 883; 0.0884
110; 146.3; 905; 0.0780
115; 138.1; 828; 0.0747
120; 136.9; 842; 0.0724
125; 138.7; 840; 0.0712
130; 138.4; 806; 0.0679
135; 133.5; 733; 0.0611
140; 129.9; 694; 0.0598
145; 125.0; 718; 0.0546
150; 122.2; 635; 0.0529
155; 121.0; 641; 0.0520
160; 118.6; 636; 0.0500
165; 116.5; 581; 0.0479
170; 114.5; 563; 0.0482
175; 113.2; 506; 0.0442
180; 113.8; 572; 0.0461
185; 115.8; 558; 0.0449
190; 116.0; 573; 0.0455
195; 114.7; 536; 0.0465
200; 116.1; 576; 0.0495
205; 117.6; 559; 0.0484
210; 118.3; 556; 0.0498
215; 120.7; 542; 0.0493
220; 121.7; 535; 0.0499
225; 121.1; 578; 0.0517
230; 120.9; 547; 0.0494
235; 121.8; 481; 0.0470
240; 121.8; 490; 0.0489
245; 122.7; 578; 0.0508
250; 121.8; 563; 0.0484
255; 122.2; 528; 0.0525
260; 119.1; 541; 0.0528
265; 116.4; 649; 0.0551
270; 119.3; 584; 0.0540
275; 125.4; 548; 0.0572
280; 127.5; 548; 0.0552
285; 128.3; 586; 0.0593
290; 130.5; 606; 0.0604
295; 131.5; 642; 0.0626
300; 133.3; 626; 0.0651
305; 134.2; 599; 0.0656
310; 136.6; 628; 0.0672
315; 137.7; 666; 0.0718
320; 138.7; 596; 0.0703
325; 140.0; 630; 0.0697
330; 139.6; 672; 0.0735
335; 138.8; 613; 0.0721
340; 140.4; 614; 0.0729
345; 141.5; 637; 0.0775
350; 147.5; 632; 0.0780
355; 153.3; 607; 0.0785
360; 155.7; 664; 0.0876
365; 160.3; 693; 0.0920
370; 161.2; 650; 0.0887
375; 161.5; 689; 0.0939
380; 163.0; 659; 0.0962
385; 166.2; 666; 0.0962
390; 167.3; 685; 0.0972
395; 168.9; 674; 0.1002
400; 170.8; 701; 0.1030
405; 169.4; 713; 0.1051
410; 170.5; 685; 0.1041
415; 173.9; 653; 0.1001
420; 174.9; 700; 0.1052
425; 174.3; 717; 0.1060
430; 172.8; 707; 0.1056
435; 175.0; 724; 0.1093
440; 177.9; 725; 0.1085
445; 175.4; 674; 0.1041
450; 175.0; 741; 0.1114
455; 176.1; 771; 0.1126
460; 175.3; 745; 0.1095
465; 177.3; 772; 0.1125
470; 177.9; 730; 0.1100
475; 174.2; 710; 0.1058
480; 171.4; 718; 0.1072
485; 171.4; 697; 0.1050
490; 172.5; 751; 0.1093
495; 172.0; 733; 0.1058
500; 173.4; 783; 0.1097
505; 173.5; 757; 0.1036
510; 173.7; 765; 0.1094
515; 173.0; 772; 0.1083
520; 171.9; 820; 0.1089
525; 170.0; 788; 0.1057
530; 170.9; 800; 0.1052
535; 169.1; 762; 0.0980
540; 167.3; 830; 0.1015
545; 167.0; 847; 0.1009
550; 164.8; 831; 0.0981
555; 162.0; 917; 0.0986
560; 160.3; 892; 0.0920
565; 156.6; 881; 0.0912
570; 153.9; 894; 0.0858
575; 148.8; 897; 0.0805
580; 144.8; 962; 0.0796
585; 140.7; 900; 0.0730
590; 137.3; 980; 0.0742
595; 135.9; 1062; 0.0730
600; 130.9; 966; 0.0670
605; 131.3; 1069; 0.0703
610; 133.5; 988; 0.0674
615; 133.2; 988; 0.0685
620; 133.4; 1053; 0.0648
625; 132.3; 1071; 0.0662
630; 130.0; 1080; 0.0634
635; 130.4; 1126; 0.0652
640; 129.0; 1119; 0.0634
645; 126.9; 1094; 0.0617
650; 127.2; 985; 0.0607
655; 121.7; 1173; 0.0561
660; 121.1; 1391; 0.0572
665; 123.1; 1205; 0.0526
670; 117.0; 1044; 0.0511
675; 110.0; 1195; 0.0509
680; 111.8; 1060; 0.0454
685; 112.8; 1030; 0.0470
690; 110.0; 1092; 0.0444
695; 107.8; 918; 0.0413
700; 105.2; 1182; 0.0386
705; 104.0; 1172; 0.0358
710; 102.2; 959; 0.0363
715; 101.4; 1098; 0.0371
720; 101.2; 969; 0.0355
725; 99.8; 951; 0.0337
730; 98.7; 1097; 0.0352
735; 96.4; 1087; 0.0353
740; 93.3; 1101; 0.0349
745; 96.5; 948; 0.0354
750; 100.3; 1030; 0.0377
755; 97.6; 1217; 0.0355
760; 97.6; 1165; 0.0381
765; 97.5; 970; 0.0366
770; 99.9; 1165; 0.0367
775; 100.5; 964; 0.0363
780; 99.5; 1017; 0.0356
785; 101.7; 1241; 0.0354
790; 96.8; 1207; 0.0359
795; 94.2; 999; 0.0340
800; 94.1; 885; 0.0311
805; 93.2; 1120; 0.0299
810; 90.9; 789; 0.0256
815; 86.0; 908; 0.0226
820; 80.5; 1083; 0.0206
825; 77.4; 691; 0.0171
830; 75.0; 595; 0.0149
835; 71.8; 567; 0.0124
840; 68.4; 468; 0.0096
845; 64.3; 356; 0.0082
850; 61.3; 282; 0.0060
855; 59.2; 308; 0.0054
860; 57.4; 209; 0.0043
865; 56.1; 163; 0.0029
870; 53.8; 126; 0.0025
875; 50.7; 97; 0.0020
880; 48.9; 55; 0.0009
885; 48.1; 54; 0.0009
890; 45.5; 75; 0.0011
895; 42.7; 30; 0.0006
900; 42.8; 90; 0.0016
905; 41.7; 109; 0.0015
910; 41.1; 109; 0.0014
915; 39.1; 104; 0.0016
920; 37.1; 90; 0.0015
925; 37.3; 154; 0.0014
930; 37.2; 73; 0.0013
935; 36.0; 52; 0.0011
940; 35.5; 67; 0.0009
945; 35.2; 103; 0.0015
950; 34.0; 133; 0.0017
955; 34.6; 133; 0.0016
960; 35.2; 53; 0.0009
965; 34.4; 85; 0.0012
970; 33.7; 57; 0.0008
975; 31.6; 94; 0.0017
980; 30.2; 99; 0.0013
985; 32.4; 74; 0.0008
990; 33.7; 110; 0.0015
995; 33.1; 101; 0.0017
1000; 32.9; 112; 0.0017
1005; 32.5; 69; 0.0011
1010; 32.0; 223; 0.0027
1015; 32.4; 195; 0.0019
1020; 31.9; 196; 0.0020
1025; 28.3; 129; 0.0014
1030; 28.5; 92; 0.0016
1035; 30.8; 48; 0.0013
