Repository: johodges/materials

## A Non-Dimensional Scaling Approach to Modeling Material Pyrolysis

This repository contains the data, scripts, and technical documents required to generate the SPyro cone validation cases.

## Instructions
* Clone this repository with submodules
  ```
  git clone --recurse-submodules https://github.com/johodges/materials
  ```
* Pre-process data
  ```
  python materials/scripts/initialize.py
  ```
* Build latest FDS (example for impi_intel_linux target, but use relevant make target for platform)
  ```
  git clone git@github.com:firemodels/fds.git && cd fds
  cd Build/impi_intel_linux
  ./make_fds.sh
  ln -s fds_impi_intel_linux fds
  cd ../..
  ```
* Run cases
  ```

File: data/rise_materials/Testdata-507.txt
Keywords
Material1;Material2;Material3;Material4;Product;Object;Scenario;Method;Reference;Comment;Owner;IsPublic;ImportDate
PVC;PVC;;;Cable FIPEC-32 50 pairs;Telephone cable;;ISO 5660;FIPEC Final Report on the European Commission, SMT4-CT96-2059, 410pp, ISBN 0 9532312 5 9, London 2000;;;1;2005-10-04 08:11:59
Scalars
Flux (kW/m2);tig (s);qmax (kw/m2);qtotal (MJ/m2);q180 (kw/m2);q300 (kw/m2);Mass loss (g);DHc (MJ/kg);Peak smoke production (m2/m2s);Total smoke produced (m2/m2);Specific extinction area (avg) (m2/kg);Area (m2);Thickness (mm);Density (kg/m3)
50;17;198;126.58;128.90;111.50;78.6;13.34;;;;0.008460;18;
VectorData
Time (s);HRR (kW/m2);SEA (m2/kg);SPR (m2/s)
0; 2.9; 66; 0.0004
5; 2.2; 0; 0.0004
10; 0.2; 0; 0.0005
15; 0.0; 687; 0.0018
20; 17.0; 402; 0.0220
25; 83.7; 542; 0.0613
30; 145.6; 709; 0.1020
35; 167.8; 721; 0.1054
40; 171.6; 794; 0.1074
45; 174.1; 733; 0.1042
50; 178.4; 749; 0.1119
55; 183.6; 737; 0.1164
60; 190.9; 745; 0.1213
65; 197.7; 789; 0.1255
70; 195.2; 748; 0.1164
75; 186.2; 828; 0.1194
80; 178.0; 869; 0.1156
85; 172.0; 888; 0.1111
90; 164.6; 967; 0.1011
95; 157.8; 978; 0.0925
100; 148.8; 910; 0.0823
105; 140.9; 843; 0.0700
110; 131.9; 782; 0.0599
115; 123.7; 758; 0.0491
120; 115.8; 683; 0.0398
125; 109.2; 675; 0.0359
130; 102.4; 521; 0.0298
135; 97.8; 465; 0.0294
140; 96.0; 472; 0.0261
145; 93.0; 564; 0.0253
150; 91.5; 475; 0.0233
155; 92.2; 415; 0.0222
160; 89.7; 382; 0.0199
165; 87.2; 429; 0.0209
170; 87.2; 415; 0.0203
175; 86.5; 386; 0.0193
180; 87.0; 368; 0.0198
185; 87.3; 363; 0.0184
190; 86.3; 377; 0.0193
195; 86.7; 337; 0.0206
200; 87.1; 379; 0.0192
205; 86.3; 333; 0.0173
210; 87.4; 256; 0.0148
215; 84.9; 323; 0.0177
220; 83.1; 309; 0.0164
225; 82.7; 275; 0.0153
230; 81.6; 245; 0.0149
235; 81.5; 300; 0.0144
240; 80.2; 311; 0.0155
245; 81.4; 258; 0.0139
250; 81.7; 223; 0.0126
255; 81.4; 271; 0.0155
260; 82.4; 321; 0.0170
265; 83.7; 309; 0.0183
270; 85.0; 313; 0.0179
275; 86.2; 280; 0.0173
280; 86.2; 322; 0.0205
285; 85.2; 293; 0.0179
290; 87.5; 338; 0.0211
295; 88.2; 342; 0.0214
300; 90.5; 329; 0.0205
305; 91.0; 330; 0.0217
310; 90.9; 308; 0.0226
315; 91.4; 361; 0.0253
320; 91.6; 346; 0.0245
325; 92.7; 364; 0.0257
330; 94.4; 368; 0.0249
335; 94.2; 341; 0.0248
340; 94.7; 360; 0.0262
345; 96.6; 401; 0.0280
350; 97.6; 378; 0.0287
355; 99.0; 387; 0.0289
360; 98.7; 396; 0.0301
365; 99.5; 420; 0.0316
370; 101.6; 439; 0.0322
375; 102.0; 393; 0.0347
380; 103.6; 419; 0.0342
385; 105.6; 439; 0.0354
390; 106.6; 469; 0.0377
395; 107.4; 480; 0.0403
400; 110.2; 467; 0.0414
405; 111.5; 491; 0.0403
410; 111.8; 497; 0.0425
415; 112.8; 518; 0.0431
420; 114.1; 509; 0.0444
425; 113.8; 501; 0.0455
430; 114.3; 517; 0.0471
435; 115.3; 509; 0.0471
440; 117.0; 500; 0.0489
445; 119.6; 522; 0.0492
450; 120.1; 536; 0.0518
455; 121.8; 549; 0.0542
460; 123.6; 569; 0.0546
465; 125.9; 544; 0.0551
470; 128.4; 536; 0.0549
475; 129.6; 541; 0.0596
480; 131.5; 564; 0.0586
485; 132.4; 585; 0.0603
490; 133.5; 540; 0.0610
495; 133.0; 550; 0.0609
500; 136.7; 582; 0.0631
505; 137.5; 585; 0.0642
510; 137.3; 550; 0.0629
515; 138.5; 594; 0.0669
520; 139.6; 572; 0.0675
525; 140.7; 570; 0.0690
530; 142.5; 571; 0.0668
535; 142.5; 591; 0.0686
540; 143.6; 638; 0.0705
545; 145.1; 573; 0.0683
550; 145.5; 581; 0.0702
555; 147.3; 625; 0.0743
560; 147.8; 578; 0.0731
565; 148.0; 638; 0.0736
570; 148.8; 651; 0.0745
575; 148.4; 617; 0.0766
580; 148.7; 602; 0.0743
585; 148.9; 623; 0.0775
590; 148.6; 614; 0.0731
595; 149.2; 662; 0.0789
600; 148.4; 617; 0.0762
605; 148.2; 671; 0.0817
610; 148.6; 632; 0.0774
615; 149.4; 660; 0.0798
620; 149.1; 675; 0.0793
625; 150.1; 638; 0.0789
630; 151.2; 652; 0.0819
635; 150.7; 666; 0.0819
640; 150.5; 696; 0.0857
645; 149.2; 689; 0.0828
650; 151.9; 679; 0.0834
655; 152.6; 687; 0.0848
660; 151.2; 697; 0.0836
665; 151.7; 687; 0.0839
670; 149.5; 730; 0.0843
675; 145.6; 773; 0.0819
680; 142.9; 789; 0.0810
685; 141.0; 817; 0.0813
690; 139.3; 795; 0.0754
695; 134.5; 828; 0.0727
700; 132.2; 789; 0.0692
705; 128.4; 752; 0.0666
710; 124.4; 788; 0.0637
715; 121.8; 846; 0.0633
720; 118.6; 823; 0.0618
725; 117.4; 852; 0.0583
730; 115.0; 893; 0.0590
735; 113.9; 796; 0.0543
740; 112.6; 898; 0.0553
745; 112.2; 888; 0.0548
750; 110.2; 792; 0.0530
755; 108.7; 928; 0.0525
760; 107.8; 894; 0.0537
765; 106.4; 810; 0.0501
770; 104.9; 993; 0.0511
775; 103.8; 864; 0.0471
780; 101.7; 934; 0.0492
785; 100.1; 913; 0.0456
790; 98.6; 958; 0.0459
795; 96.6; 959; 0.0443
800; 94.7; 955; 0.0427
805; 92.0; 819; 0.0384
810; 91.3; 859; 0.0357
815; 89.9; 1183; 0.0392
820; 88.8; 922; 0.0358
825; 87.1; 968; 0.0346
830; 85.9; 1100; 0.0322
835; 85.6; 866; 0.0319
840; 83.7; 908; 0.0314
845; 82.0; 951; 0.0290
850; 81.0; 802; 0.0266
855; 79.5; 913; 0.0264
860; 78.1; 865; 0.0256
865; 78.3; 833; 0.0248
870; 79.3; 970; 0.0248
875; 78.8; 920; 0.0235
880; 77.4; 816; 0.0241
885; 77.6; 744; 0.0249
890; 78.1; 875; 0.0235
895; 78.3; 1077; 0.0255
900; 79.2; 918; 0.0246
905; 80.2; 985; 0.0239
910; 80.7; 956; 0.0238
915; 81.0; 1266; 0.0252
920; 82.8; 1208; 0.0255
925; 83.1; 896; 0.0271
930; 83.6; 931; 0.0286
935; 85.6; 1306; 0.0292
940; 86.3; 1228; 0.0306
945; 86.6; 995; 0.0319
950; 87.7; 1250; 0.0329
955; 88.3; 1368; 0.0332
960; 88.3; 1376; 0.0345
965; 90.0; 1376; 0.0366
970; 90.1; 1539; 0.0383
975; 91.0; 1358; 0.0360
980; 91.4; 1235; 0.0365
985; 91.6; 1441; 0.0382
990; 92.3; 1470; 0.0383
995; 92.2; 1380; 0.0372
1000; 91.5; 1336; 0.0378
1005; 91.2; 1359; 0.0384
1010; 90.6; 1542; 0.0375
1015; 90.6; 1277; 0.0371
1020; 90.3; 1264; 0.0348
1025; 90.4; 1561; 0.0379
1030; 90.8; 1350; 0.0357
1035; 89.7; 1384; 0.0380
1040; 88.9; 1377; 0.0368
1045; 87.6; 1545; 0.0333
1050; 85.0; 1202; 0.0306
1055; 82.9; 1109; 0.0299
1060; 81.6; 1555; 0.0273
1065; 79.9; 1315; 0.0260
1070; 77.0; 1007; 0.0239
1075; 74.6; 940; 0.0214
1080; 72.0; 1016; 0.0196
1085; 69.7; 1089; 0.0177
1090; 66.4; 948; 0.0165
1095; 64.0; 808; 0.0154
1100; 61.9; 696; 0.0138
1105; 58.8; 787; 0.0131
1110; 55.9; 871; 0.0114
1115; 54.8; 934; 0.0109
1120; 53.0; 727; 0.0097
1125; 50.5; 654; 0.0087
1130; 49.3; 571; 0.0093
1135; 48.4; 488; 0.0073
1140; 46.0; 593; 0.0067
1145; 43.7; 601; 0.0079
1150; 41.8; 499; 0.0068
1155; 41.5; 707; 0.0070
1160; 39.5; 604; 0.0053
1165; 38.9; 458; 0.0067
1170; 38.1; 362; 0.0056
1175; 36.2; 586; 0.0061
1180; 35.1; 586; 0.0063
1185; 33.3; 489; 0.0053
1190; 32.1; 533; 0.0053
1195; 31.3; 429; 0.0045
1200; 30.7; 558; 0.0039
1205; 28.5; 355; 0.0042
1210; 25.7; 279; 0.0048
1215; 25.2; 337; 0.0036
1220; 24.2; 572; 0.0040
1225; 24.0; 370; 0.0042
1230; 23.3; 488; 0.0051
1235; 23.2; 846; 0.0053
1240; 23.8; 465; 0.0063
1245; 23.1; 439; 0.0054
1250; 22.6; 3313; 0.0062
1255; 22.6; 669; 0.0052
1260; 22.4; 391; 0.0050
1265; 22.6; 503; 0.0046
1270; 23.0; 608; 0.0045
1275; 22.5; 606; 0.0045
1280; 22.5; 907; 0.0078
1285; 22.6; 1004; 0.0065
1290; 22.5; 1920; 0.0057
1295; 23.6; 902; 0.0065
1300; 23.2; 900; 0.0067
1305; 22.2; 1092; 0.0062
1310; 22.4; 637; 0.0057
1315; 23.1; 841; 0.0057
1320; 22.2; 692; 0.0049
1325; 22.5; 230; 0.0047

File: data/rise_materials/Testdata-509.txt
Keywords
Material1;Material2;Material3;Material4;Product;Object;Scenario;Method;Reference;Comment;Owner;IsPublic;ImportDate
PVC;PVC;;;Cable FIPEC-32 50 pairs ;Telephone cable;;ISO 5660;FIPEC Final Report on the European Commission, SMT4-CT96-2059, 410pp, ISBN 0 9532312 5 9, London 2000;;;1;2005-10-04 08:17:53
Scalars
Flux (kW/m2);tig (s);qmax (kw/m2);qtotal (MJ/m2);q180 (kw/m2);q300 (kw/m2);Mass loss (g);DHc (MJ/kg);Peak smoke production (m2/m2s);Total smoke produced (m2/m2);Specific extinction area (avg) (m2/kg);Area (m2);Thickness (mm);Density (kg/m3)
35;38;150;22.25;97.96;71.63;14.5;11.97;;;;0.008460;18;
VectorData
Time (s);HRR (kW/m2);SEA (m2/kg);SPR (m2/s)
0; 3.2; 81; 0.0012
5; 3.9; 0; 0.0012
10; 1.2; 0; 0.0002
15; 0.0; 0; 0.0000
20; 0.0; 0; 0.0008
25; 0.0; 667; 0.0012
30; 0.0; 123; 0.0003
35; 1.6; 583; 0.0104
40; 12.2; 605; 0.0311
45; 62.6; 443; 0.0433
50; 123.6; 613; 0.0683
55; 145.8; 649; 0.0784
60; 148.2; 679; 0.0829
65; 150.1; 736; 0.0859
70; 149.8; 694; 0.0839
75; 148.0; 636; 0.0707
80; 147.7; 700; 0.0789
85; 143.6; 710; 0.0776
90; 142.6; 720; 0.0790
95; 142.9; 707; 0.0703
100; 140.0; 691; 0.0635
105; 136.0; 649; 0.0578
110; 130.2; 646; 0.0487
115; 123.6; 583; 0.0441
120; 117.8; 594; 0.0391
125; 111.7; 552; 0.0354
130; 105.9; 435; 0.0283
135; 99.7; 435; 0.0238
140; 93.0; 376; 0.0211
145; 87.3; 368; 0.0206
150; 82.3; 315; 0.0140
155; 75.8; 408; 0.0144
160; 70.4; 267; 0.0111
165; 66.2; 286; 0.0121
170; 63.8; 264; 0.0098
175; 60.9; 310; 0.0103
180; 58.2; 287; 0.0085
185; 55.8; 238; 0.0081
190; 52.9; 162; 0.0063
195; 50.6; 203; 0.0064
200; 49.5; 202; 0.0058
205; 50.2; 208; 0.0067
210; 49.9; 234; 0.0063
215; 49.1; 222; 0.0069
220; 48.2; 175; 0.0069
225; 48.4; 168; 0.0060
230; 49.4; 155; 0.0051
235; 50.5; 165; 0.0060
240; 49.2; 224; 0.0071
245; 47.9; 155; 0.0051
250; 44.7; 96; 0.0038
255; 40.4; 120; 0.0040
260; 37.4; 144; 0.0043
265; 32.4; 142; 0.0042
270; 35.5; 135; 0.0043
275; 40.0; 111; 0.0043
280; 36.6; 182; 0.0062
285; 37.0; 140; 0.0048
290; 39.8; 146; 0.0052
295; 41.1; 124; 0.0042
300; 48.0; 118; 0.0046
305; 39.8; 203; 0.0080
310; 19.7; 348; 0.0117
315; 11.6; 325; 0.0111
320; 9.6; 300; 0.0101
325; 8.4; 344; 0.0108
330; 8.1; 296; 0.0109
335; 7.5; 276; 0.0095
340; 7.9; 276; 0.0106
345; 9.2; 246; 0.0098
350; 9.4; 339; 0.0116
355; 8.6; 303; 0.0104
360; 8.1; 255; 0.0105
365; 7.9; 308; 0.0119
370; 8.2; 286; 0.0100
375; 8.4; 299; 0.0106
380; 7.8; 291; 0.0105
385; 8.1; 247; 0.0098
390; 7.8; 288; 0.0116
395; 7.7; 265; 0.0101
400; 7.7; 295; 0.0105
405; 7.0; 143; 0.0098

File: data/rise_materials/Testdata-510.txt
Keywords
Material1;Material2;Material3;Material4;Product;Object;Scenario;Method;Reference;Comment;Owner;IsPublic;ImportDate
;Polyolefin;;;Cable FIPEC-37 1,5 mm2;Wire;;ISO 5660;FIPEC Final Report on the European Commission, SMT4-CT96-2059, 410pp, ISBN 0 9532312 5 9, London 2000;;;1;2005-10-04 08:19:18
Scalars
Flux (kW/m2);tig (s);qmax (kw/m2);qtotal (MJ/m2);q180 (kw/m2);q300 (kw/m2);Mass loss (g);DHc (MJ/kg);Peak smoke production (m2/m2s);Total smoke produced (m2/m2);Specific extinction area (avg) (m2/kg);Area (m2);Thickness (mm);Density (kg/m3)
75;50;409;30.56;165.03;101.01;11.2;22.77;;;;0.008460;2.9;
VectorData
Time (s);HRR (kW/m2);SEA (m2/kg);SPR (m2/s)
0; 5.5; 0; 0.0000
5; 5.2; 0; 0.0000
10; 3.5; 0; 0.0000
15; 1.0; 0; 0.0000
20; 0.0; 0; 0.0000
25; 0.0; 0; 0.0000
30; 0.0; 82; 0.0013
35; 2.5; 163; 0.0053
40; 5.2; 263; 0.0130
45; 4.0; 267; 0.0163
50; 9.0; 211; 0.0145
55; 37.4; 26; 0.0022
60; 86.9; 14; 0.0014
65; 144.2; 90; 0.0095
70; 185.5; 113; 0.0133
75; 200.4; 90; 0.0104
80; 210.4; 95; 0.0108
85; 226.9; 127; 0.0151
90; 251.5; 189; 0.0218
95; 278.1; 206; 0.0242
100; 313.2; 231; 0.0282
105; 354.7; 320; 0.0383
110; 380.1; 360; 0.0414
115; 386.3; 416; 0.0456
120; 393.2; 376; 0.0426
125; 409.3; 468; 0.0557
130; 401.7; 459; 0.0492
135; 349.6; 489; 0.0439
140; 266.5; 340; 0.0235
145; 210.9; 201; 0.0103
150; 173.4; 9; 0.0004
155; 140.8; 0; 0.0000
160; 106.5; 0; 0.0000
165; 83.6; 0; 0.0000
170; 67.6; 0; 0.0000
175; 54.7; 0; 0.0000
180; 45.2; 0; 0.0000
185; 34.7; 0; 0.0000
190; 28.5; 0; 0.0000
195; 26.1; 0; 0.0000
200; 21.8; 0; 0.0000
205; 18.6; 0; 0.0000
210; 16.6; 0; 0.0000
215; 14.7; 0; 0.0000
220; 13.3; 0; 0.0000
225; 12.0; 0; 0.0000
230; 10.3; 0; 0.0000
235; 9.4; 0; 0.0000
240; 9.4; 0; 0.0000
245; 8.5; 0; 0.0000
250; 8.7; 0; 0.0000
255; 9.2; 52; 0.0001
260; 10.7; 0; 0.0000
265; 10.7; 0; 0.0000
270; 8.0; 0; 0.0000
275; 5.8; 0; 0.0000
280; 5.2; 107; 0.0004
285; 4.5; 46; 0.0002
290; 3.3; 0; 0.0002
295; 3.2; 458; 0.0006
300; 2.0; 551; 0.0012
305; 2.6; 561; 0.0014
310; 1.8; 532; 0.0017
315; 2.1; 665; 0.0015
320; 3.0; 0; 0.0020
325; 3.0; 0; 0.0007
330; 3.0; 989; 0.0017
335; 2.7; 0; 0.0016
340; 2.6; 277; 0.0017
345; 1.5; 326; 0.0018
350; 2.0; 887; 0.0014
355; 2.6; 0; 0.0018
360; 2.2; 1136; 0.0029
365; 1.6; 688; 0.0025
370; 1.9; 880; 0.0020
375; 1.7; 1096; 0.0025
380; 1.2; 0; 0.0018
385; 2.5; 566; 0.0026

File: data/rise_materials/Testdata-511.txt
Keywords
Material1;Material2;Material3;Material4;Product;Object;Scenario;Method;Reference;Comment;Owner;IsPublic;ImportDate
;Polyolefin;;;Cable FIPEC-37 1,5 mm2;Wire;;ISO 5660;FIPEC Final Report on the European Commission, SMT4-CT96-2059, 410pp, ISBN 0 9532312 5 9, London 2000;;;1;2005-10-04 08:20:42
Scalars
Flux (kW/m2);tig (s);qmax (kw/m2);qtotal (MJ/m2);q180 (kw/m2);q300 (kw/m2);Mass loss (g);DHc (MJ/kg);Peak smoke production (m2/m2s);Total smoke produced (m2/m2);Specific extinction area (avg) (m2/kg);Area (m2);Thickness (mm);Density (kg/m3)
50;97;326;33.72;170.75;109.69;12.4;22.49;;;;0.008460;2.9;
VectorData
Time (s);HRR (kW/m2);SEA (m2/kg);SPR (m2/s)
0; 4.1; 0; 0.0003
5; 4.3; 91; 0.0003
10; 1.7; 362; 0.0006
15; 0.9; 0; 0.0005
20; 0.0; 0; 0.0000
25; 0.1; 444; 0.0010
30; 0.0; 87; 0.0004
35; 0.0; 75; 0.0004
40; 0.4; 211; 0.0010
45; 0.0; 140; 0.0017
50; 0.0; 146; 0.0026
55; 0.3; 153; 0.0039
60; 0.7; 169; 0.0058
65; 2.1; 181; 0.0073
70; 2.3; 190; 0.0086
75; 3.4; 231; 0.0099
80; 7.2; 251; 0.0111
85; 7.7; 213; 0.0114
90; 6.4; 221; 0.0124
95; 6.8; 233; 0.0135
100; 14.9; 27; 0.0016
105; 34.2; 0; 0.0000
110; 59.3; 0; 0.0000
115; 80.2; 0; 0.0000
120; 97.6; 13; 0.0011
125; 117.1; 60; 0.0048
130; 136.6; 106; 0.0084
135; 155.4; 137; 0.0109
140; 175.6; 199; 0.0168
145; 197.2; 239; 0.0209
150; 219.7; 303; 0.0267
155; 246.5; 360; 0.0326
160; 269.9; 390; 0.0363
165; 294.6; 414; 0.0392
170; 310.8; 429; 0.0416
175; 319.5; 453; 0.0442
180; 325.0; 462; 0.0433
185; 326.3; 495; 0.0447
190; 322.0; 503; 0.0453
195; 311.9; 501; 0.0438
200; 294.3; 556; 0.0463
205; 277.2; 588; 0.0456
210; 251.6; 618; 0.0439
215; 218.2; 631; 0.0363
220; 186.0; 591; 0.0282
225; 152.6; 466; 0.0206
230; 124.2; 349; 0.0129
235; 104.7; 225; 0.0070
240; 88.3; 190; 0.0053
245; 78.9; 172; 0.0042
250; 70.9; 111; 0.0026
255; 64.4; 141; 0.0032
260; 58.3; 159; 0.0030
265; 54.1; 106; 0.0020
270; 50.3; 49; 0.0009
275; 45.9; 72; 0.0011
280; 40.8; 103; 0.0013
285; 37.1; 32; 0.0005
290; 33.9; 0; 0.0000
295; 30.1; 0; 0.0000
300; 28.2; 0; 0.0000
305; 27.3; 0; 0.0000
310; 24.2; 0; 0.0000
315; 22.1; 0; 0.0000
320; 20.5; 0; 0.0000
325; 18.4; 0; 0.0000
330; 17.9; 0; 0.0000
335; 16.2; 0; 0.0000
340; 14.8; 0; 0.0000
345; 14.0; 0; 0.0000
350; 13.3; 0; 0.0000
355; 12.7; 0; 0.0000
360; 11.9; 0; 0.0000
365; 11.0; 0; 0.0000
370; 11.4; 0; 0.0000
375; 10.5; 0; 0.0000
380; 9.2; 0; 0.0000
385; 9.3; 0; 0.0000
390; 8.6; 0; 0.0000
395; 7.8; 0; 0.0000
400; 7.2; 0; 0.0000
405; 7.5; 0; 0.0000
410; 6.8; 0; 0.0000
415; 6.4; 0; 0.0000
420; 6.9; 0; 0.0000
425; 6.2; 0; 0.0000
430; 6.4; 0; 0.0000
435; 6.4; 0; 0.0000
440; 5.9; 0; 0.0000
445; 5.8; 0; 0.0000
450; 4.8; 0; 0.0000
455; 4.7; 0; 0.0000
460; 4.7; 0; 0.0000
465; 4.8; 0; 0.0000
470; 5.3; 0; 0.0000
475; 4.6; 0; 0.0000
480; 4.5; 0; 0.0000
485; 4.0; 0; 0.0000
490; 3.4; 0; 0.0000
495; 4.3; 0; 0.0000
500; 4.6; 0; 0.0000
505; 4.5; 0; 0.0000

File: data/rise_materials/Testdata-512.txt
Keywords
Material1;Material2;Material3;Material4;Product;Object;Scenario;Method;Reference;Comment;Owner;IsPublic;ImportDate
;Polyolefin;;;Cable FIPEC-37 1,5 mm2;Wire;;ISO 5660;FIPEC Final Report on the European Commission, SMT4-CT96-2059, 410pp, ISBN 0 9532312 5 9, London 2000;;;1;2005-10-04 08:21:58
Scalars
Flux (kW/m2);tig (s);qmax (kw/m2);qtotal (MJ/m2);q180 (kw/m2);q300 (kw/m2);Mass loss (g);DHc (MJ/kg);Peak smoke production (m2/m2s);Total smoke produced (m2/m2);Specific extinction area (avg) (m2/kg);Area (m2);Thickness (mm);Density (kg/m3)
35;175;295;35.32;175.85;114.62;11.1;26.15;;;;0.008460;2.9;
VectorData
Time (s);HRR (kW/m2);SEA (m2/kg);SPR (m2/s)
0; 6.3; 0; 0.0000
5; 3.8; 0; 0.0000
10; 3.0; 0; 0.0000
15; 2.1; 0; 0.0000
20; 1.7; 0; 0.0000
25; 3.9; 0; 0.0000
30; 3.6; 0; 0.0000
35; 1.9; 0; 0.0003
40; 1.1; 0; 0.0000
45; 0.8; 0; 0.0000
50; 0.9; 0; 0.0000
55; 0.5; 0; 0.0000
60; 0.4; 0; 0.0000
65; 0.0; 74; 0.0005
70; 0.0; 69; 0.0008
75; 2.9; 182; 0.0016
80; 1.9; 127; 0.0019
85; 3.0; 147; 0.0030
90; 5.1; 188; 0.0035
95; 5.9; 184; 0.0042
100; 6.4; 233; 0.0058
105; 8.0; 253; 0.0065
110; 7.4; 229; 0.0064
115; 4.7; 289; 0.0075
120; 3.8; 254; 0.0072
125; 3.5; 227; 0.0076
130; 2.5; 265; 0.0084
135; 3.8; 292; 0.0087
140; 4.8; 287; 0.0091
145; 4.0; 244; 0.0086
150; 3.9; 287; 0.0095
155; 4.0; 294; 0.0098
160; 5.2; 303; 0.0100
165; 6.3; 302; 0.0096
170; 6.3; 272; 0.0094
175; 8.3; 208; 0.0071
180; 14.1; 102; 0.0036
185; 28.8; 14; 0.0006
190; 52.6; 8; 0.0004
195; 76.1; 50; 0.0028
200; 94.3; 72; 0.0042
205; 109.7; 114; 0.0065
210; 129.2; 149; 0.0088
215; 148.1; 188; 0.0117
220; 163.3; 202; 0.0132
225; 182.6; 212; 0.0155
230; 203.5; 272; 0.0193
235; 225.4; 306; 0.0213
240; 241.5; 294; 0.0226
245; 253.9; 311; 0.0245
250; 264.4; 339; 0.0260
255; 272.9; 345; 0.0271
260; 278.7; 347; 0.0267
265; 287.4; 355; 0.0274
270; 295.0; 328; 0.0282
275; 291.2; 333; 0.0276
280; 283.1; 385; 0.0275
285; 273.7; 359; 0.0256
290; 259.8; 351; 0.0247
295; 245.0; 382; 0.0240
300; 232.7; 444; 0.0239
305; 215.8; 408; 0.0230
310; 198.2; 368; 0.0211
315; 178.2; 472; 0.0197
320; 158.4; 412; 0.0159
325; 137.5; 283; 0.0115
330; 118.2; 234; 0.0069
335; 101.5; 145; 0.0037
340; 89.7; 39; 0.0010
345; 78.0; 2; 0.0000
350; 67.3; 0; 0.0000
355; 59.9; 0; 0.0000
360; 55.6; 0; 0.0000
365; 50.1; 0; 0.0000
370; 44.8; 0; 0.0000
375; 41.0; 0; 0.0000
380; 38.2; 0; 0.0000
385; 34.6; 0; 0.0000
390; 31.2; 0; 0.0000
395; 29.1; 0; 0.0000
400; 26.3; 9; 0.0001
405; 23.9; 42; 0.0003
410; 22.1; 0; 0.0000
415; 20.9; 15; 0.0001
420; 20.0; 0; 0.0000
425; 18.0; 0; 0.0000
430; 16.3; 0; 0.0000
435; 15.3; 54; 0.0004
440; 13.8; 0; 0.0000
445; 12.7; 5; 0.0000
450; 11.9; 0; 0.0000
455; 10.7; 0; 0.0000
460; 9.1; 0; 0.0000
465; 8.9; 0; 0.0000
470; 8.0; 0; 0.0000
475; 8.0; 0; 0.0000
480; 7.9; 0; 0.0000
485; 6.3; 0; 0.0000
490; 6.1; 0; 0.0000
495; 5.0; 0; 0.0000
500; 4.5; 14; 0.0001
505; 4.3; 0; 0.0000
510; 3.7; 0; 0.0000
515; 4.0; 0; 0.0000
520; 3.8; 3; 0.0000
525; 3.4; 0; 0.0000
530; 3.0; 0; 0.0000
535; 2.9; 0; 0.0000
540; 2.7; 0; 0.0000
545; 2.3; 0; 0.0000
550; 2.4; 0; 0.0000
555; 2.7; 0; 0.0000
560; 3.7; 0; 0.0000
565; 2.9; 0; 0.0000
570; 2.6; 0; 0.0000
575; 2.9; 0; 0.0000
580; 2.4; 0; 0.0000
585; 3.0; 0; 0.0000

File: data/rise_materials/Testdata-513.txt
Keywords
Material1;Material2;Material3;Material4;Product;Object;Scenario;Method;Reference;Comment;Owner;IsPublic;ImportDate
Polyolefin;PA;;;Cable FIPEC-41 multiple;Optical cable;;ISO 5660;FIPEC Final Report on the European Commission, SMT4-CT96-2059, 410pp, ISBN 0 9532312 5 9, London 2000;;;1;2005-10-04 08:23:35
Scalars
Flux (kW/m2);tig (s);qmax (kw/m2);qtotal (MJ/m2);q180 (kw/m2);q300 (kw/m2);Mass loss (g);DHc (MJ/kg);Peak smoke production (m2/m2s);Total smoke produced (m2/m2);Specific extinction area (avg) (m2/kg);Area (m2);Thickness (mm);Density (kg/m3)
75;20;281;83.11;218.59;199.41;31.0;22.91;;;;0.008840;6;
VectorData
Time (s);HRR (kW/m2);SEA (m2/kg);SPR (m2/s)
0; 0.0; 146; 0.0012
5; 0.0; 0; 0.0012
10; 0.0; 363; 0.0013
15; 0.0; 305; 0.0069
20; 4.2; 194; 0.0106
25; 51.1; 13; 0.0010
30; 120.9; 134; 0.0116
35; 195.1; 295; 0.0301
40; 258.7; 344; 0.0360
45; 280.9; 433; 0.0421
50; 273.6; 420; 0.0439
55; 264.1; 411; 0.0445
60; 253.7; 487; 0.0506
65; 252.3; 532; 0.0533
70; 246.2; 548; 0.0525
75; 244.5; 589; 0.0548
80; 242.2; 656; 0.0565
85; 239.0; 621; 0.0562
90; 237.5; 627; 0.0586
95; 238.2; 685; 0.0616
100; 238.9; 694; 0.0599
105; 239.8; 627; 0.0579
110; 240.2; 674; 0.0610
115; 242.0; 706; 0.0612
120; 238.4; 643; 0.0572
125; 231.2; 655; 0.0565
130; 224.6; 656; 0.0535
135; 217.1; 679; 0.0545
140; 215.4; 632; 0.0548
145; 212.7; 585; 0.0492
150; 209.5; 654; 0.0511
155; 207.0; 620; 0.0515
160; 205.4; 556; 0.0450
165; 197.3; 561; 0.0431
170; 192.1; 585; 0.0452
175; 189.7; 600; 0.0469
180; 188.2; 563; 0.0460
185; 185.7; 590; 0.0470
190; 182.1; 535; 0.0400
195; 178.6; 554; 0.0419
200; 174.6; 528; 0.0417
205; 172.7; 523; 0.0398
210; 171.2; 512; 0.0371
215; 167.9; 493; 0.0370
220; 166.1; 492; 0.0390
225; 163.6; 496; 0.0369
230; 162.6; 525; 0.0364
235; 162.3; 480; 0.0337
240; 162.0; 439; 0.0335
245; 159.9; 426; 0.0311
250; 156.1; 488; 0.0319
255; 153.6; 525; 0.0342
260; 152.8; 459; 0.0312
265; 153.1; 458; 0.0320
270; 151.1; 559; 0.0350
275; 150.7; 575; 0.0338
280; 152.8; 582; 0.0360
285; 155.6; 592; 0.0383
290; 163.1; 718; 0.0445
295; 171.7; 781; 0.0514
300; 181.9; 740; 0.0507
305; 194.0; 689; 0.0476
310; 203.5; 783; 0.0541
315; 213.3; 773; 0.0554
320; 223.5; 776; 0.0601
325; 232.6; 731; 0.0586
330; 240.6; 725; 0.0573
335; 242.3; 812; 0.0609
340; 240.5; 824; 0.0633
345; 241.1; 840; 0.0640
350; 239.7; 884; 0.0652
355; 233.3; 923; 0.0633
360; 226.8; 909; 0.0620
365; 216.9; 892; 0.0592
370; 205.7; 899; 0.0557
375; 191.9; 832; 0.0499
380; 173.9; 867; 0.0441
385; 156.1; 786; 0.0355
390; 140.6; 612; 0.0288
395; 125.2; 510; 0.0211
400; 112.0; 455; 0.0155
405; 98.0; 294; 0.0092
410; 88.2; 295; 0.0092
415; 80.4; 149; 0.0046
420; 74.0; 145; 0.0039
425; 68.5; 93; 0.0022
430; 61.9; 38; 0.0009
435; 57.6; 19; 0.0004
440; 54.1; 0; 0.0000
445; 50.1; 0; 0.0000
450; 46.8; 0; 0.0000
455; 44.9; 0; 0.0000
460; 42.9; 0; 0.0000
465; 40.2; 0; 0.0000
470; 38.2; 0; 0.0000
475; 35.7; 0; 0.0000
480; 34.5; 0; 0.0000
485; 32.7; 0; 0.0000
490; 31.0; 0; 0.0000
495; 29.7; 0; 0.0000
500; 28.1; 0; 0.0000
505; 27.7; 0; 0.0000
510; 27.5; 0; 0.0000
515; 25.8; 0; 0.0000
520; 25.2; 0; 0.0000
525; 24.6; 0; 0.0000
530; 23.8; 0; 0.0000
535; 22.6; 0; 0.0000
540; 21.8; 0; 0.0000
545; 21.6; 0; 0.0000
550; 21.8; 0; 0.0000
555; 20.5; 0; 0.0000
560; 19.7; 0; 0.0000
565; 19.2; 0; 0.0000
570; 18.9; 0; 0.0000
575; 19.1; 0; 0.0000
580; 18.2; 0; 0.0000
585; 17.6; 0; 0.0000
590; 17.3; 0; 0.0000
595; 17.1; 0; 0.0000
600; 16.5; 0; 0.0000
605; 16.8; 0; 0.0000
610; 16.1; 0; 0.0000
615; 15.1; 0; 0.0000

File: data/rise_materials/Testdata-514.txt
Keywords
Material1;Material2;Material3;Material4;Product;Object;Scenario;Method;Reference;Comment;Owner;IsPublic;ImportDate
Polyolefin;PA;;;Cable FIPEC-41 multiple;Optical cable;;ISO 5660;FIPEC Final Report on the European Commission, SMT4-CT96-2059, 410pp, ISBN 0 9532312 5 9, London 2000;;;1;2005-10-04 08:25:34
Scalars
Flux (kW/m2);tig (s);qmax (kw/m2);qtotal (MJ/m2);q180 (kw/m2);q300 (kw/m2);Mass loss (g);DHc (MJ/kg);Peak smoke production (m2/m2s);Total smoke produced (m2/m2);Specific extinction area (avg) (m2/kg);Area (m2);Thickness (mm);Density (kg/m3)
50;40;199;86.29;172.88;156.10;31.2;23.78;;;;0.008840;6;
VectorData
Time (s);HRR (kW/m2);SEA (m2/kg);SPR (m2/s)
0; 2.4; 35; 0.0002
5; 5.9; 0; 0.0002
10; 4.4; 0; 0.0003
15; 0.7; 256; 0.0005
20; 0.0; 428; 0.0022
25; 0.0; 368; 0.0049
30; 0.0; 297; 0.0070
35; 0.0; 291; 0.0081
40; 2.7; 114; 0.0043
45; 15.6; 8; 0.0004
50; 51.0; 53; 0.0034
55; 97.6; 131; 0.0093
60; 136.2; 187; 0.0142
65; 166.5; 227; 0.0175
70; 185.5; 246; 0.0199
75; 186.0; 287; 0.0212
80; 185.3; 325; 0.0222
85; 184.2; 325; 0.0229
90; 179.7; 371; 0.0262
95; 177.7; 386; 0.0258
100; 177.3; 424; 0.0267
105; 176.5; 448; 0.0298
110; 178.0; 421; 0.0289
115; 179.6; 444; 0.0302
120; 180.2; 479; 0.0318
125; 184.2; 490; 0.0315
130; 187.5; 488; 0.0321
135; 190.1; 485; 0.0337
140; 188.8; 470; 0.0326
145; 189.8; 486; 0.0344
150; 191.8; 478; 0.0348
155; 195.7; 523; 0.0368
160; 196.6; 474; 0.0345
165; 198.1; 448; 0.0330
170; 198.9; 491; 0.0340
175; 196.3; 459; 0.0332
180; 192.3; 470; 0.0315
185; 188.1; 496; 0.0325
190; 185.1; 460; 0.0315
195; 180.1; 478; 0.0308
200; 174.6; 447; 0.0292
205; 169.8; 453; 0.0285
210; 166.3; 449; 0.0273
215; 163.7; 439; 0.0271
220; 158.6; 434; 0.0268
225; 156.2; 436; 0.0255
230; 152.1; 443; 0.0243
235; 150.0; 416; 0.0244
240; 148.1; 377; 0.0222
245; 145.4; 380; 0.0219
250; 143.2; 380; 0.0218
255; 141.8; 379; 0.0218
260; 140.1; 352; 0.0197
265; 136.3; 363; 0.0201
270; 135.1; 342; 0.0192
275; 133.9; 369; 0.0200
280; 133.1; 338; 0.0180
285; 130.1; 341; 0.0178
290; 127.0; 319; 0.0172
295; 124.8; 302; 0.0162
300; 122.8; 294; 0.0152
305; 121.5; 283; 0.0151
310; 120.0; 299; 0.0145
315; 118.4; 300; 0.0142
320; 117.6; 278; 0.0142
325; 116.1; 288; 0.0142
330; 116.8; 330; 0.0155
335; 115.4; 315; 0.0153
340; 115.6; 295; 0.0149
345; 118.1; 331; 0.0158
350; 118.4; 377; 0.0176
355; 121.3; 387; 0.0187
360; 123.4; 416; 0.0193
365; 126.3; 436; 0.0207
370; 131.6; 461; 0.0233
375; 134.1; 435; 0.0223
380; 136.1; 457; 0.0227
385; 139.9; 456; 0.0232
390; 142.1; 443; 0.0234
395; 144.9; 493; 0.0260
400; 150.0; 504; 0.0261
405; 150.0; 518; 0.0257
410; 150.0; 496; 0.0262
415; 152.2; 526; 0.0262
420; 156.3; 492; 0.0258
425; 156.4; 476; 0.0264
430; 155.7; 573; 0.0283
435; 158.1; 584; 0.0279
440; 159.0; 592; 0.0296
445; 161.1; 518; 0.0276
450; 163.5; 518; 0.0275
455; 162.2; 600; 0.0287
460; 161.5; 556; 0.0269
465; 162.2; 508; 0.0262
470; 160.8; 590; 0.0271
475; 156.9; 575; 0.0261
480; 155.2; 504; 0.0246
485; 149.1; 499; 0.0226
490; 145.0; 520; 0.0223
495; 141.1; 511; 0.0211
500; 136.3; 528; 0.0204
505; 132.6; 454; 0.0186
510; 127.5; 398; 0.0158
515; 123.0; 424; 0.0147
520; 117.8; 393; 0.0141
525; 113.5; 330; 0.0120
530; 108.6; 306; 0.0100
535; 104.5; 303; 0.0085
540; 101.6; 241; 0.0072
545; 98.4; 166; 0.0057
550; 96.2; 149; 0.0047
555; 92.3; 128; 0.0035
560; 88.7; 91; 0.0025
565; 83.7; 73; 0.0021
570; 79.8; 77; 0.0019
575; 76.9; 60; 0.0013
580; 73.8; 36; 0.0009
585; 71.2; 33; 0.0008
590; 67.6; 18; 0.0004
595; 64.5; 18; 0.0004
600; 62.6; 17; 0.0003
605; 59.8; 2; 0.0000
610; 57.0; 1; 0.0000
615; 54.5; 0; 0.0000
620; 53.2; 0; 0.0000
625; 51.1; 0; 0.0000
630; 49.0; 0; 0.0000
635; 47.3; 0; 0.0000
640; 44.5; 0; 0.0000
645; 43.5; 0; 0.0000
650; 41.5; 0; 0.0000
655; 39.2; 0; 0.0000
660; 37.1; 0; 0.0000
665; 35.4; 0; 0.0000
670; 34.6; 0; 0.0000
675; 33.0; 0; 0.0000
680; 32.0; 0; 0.0000
685; 30.5; 0; 0.0000
690; 29.8; 0; 0.0000
695; 29.1; 0; 0.0000
700; 28.3; 0; 0.0000
705; 27.9; 0; 0.0000
710; 27.2; 0; 0.0000
715; 25.8; 0; 0.0000
720; 24.8; 0; 0.0000
725; 24.4; 0; 0.0000
730; 23.0; 0; 0.0000
735; 21.2; 0; 0.0000
740; 21.1; 0; 0.0000
745; 20.7; 0; 0.0000
750; 20.3; 0; 0.0000
755; 19.9; 0; 0.0000
760; 19.9; 0; 0.0000
765; 19.3; 0; 0.0000
770; 18.5; 0; 0.0000
775; 17.8; 3; 0.0000
780; 17.6; 0; 0.0000
785; 17.5; 0; 0.0000
790; 16.8; 0; 0.0000
795; 16.9; 0; 0.0000
800; 17.6; 0; 0.0000
805; 17.1; 0; 0.0000
810; 16.9; 0; 0.0000
815; 16.2; 0; 0.0000
820; 15.5; 0; 0.0000
825; 16.3; 0; 0.0000
830; 16.2; 0; 0.0000
835; 15.3; 0; 0.0000

File: data/rise_materials/Testdata-515.txt
Keywords
Material1;Material2;Material3;Material4;Product;Object;Scenario;Method;Reference;Comment;Owner;IsPublic;ImportDate
Polyolefin;PA;;;Cable FIPEC-41 multiple;Optical cable;;ISO 5660;FIPEC Final Report on the European Commission, SMT4-CT96-2059, 410pp, ISBN 0 9532312 5 9, London 2000;;;1;2005-10-04 08:27:08
Scalars
Flux (kW/m2);tig (s);qmax (kw/m2);qtotal (MJ/m2);q180 (kw/m2);q300 (kw/m2);Mass loss (g);DHc (MJ/kg);Peak smoke production (m2/m2s);Total smoke produced (m2/m2);Specific extinction area (avg) (m2/kg);Area (m2);Thickness (mm);Density (kg/m3)
35;75;161;87.34;137.00;129.84;32.3;23.38;;;;0.008840;6;
VectorData
Time (s);HRR (kW/m2);SEA (m2/kg);SPR (m2/s)
0; 5.6; 0; 0.0000
5; 7.2; 0; 0.0000
10; 5.2; 0; 0.0000
15; 3.3; 0; 0.0000
20; 2.4; 0; 0.0000
25; 1.1; 0; 0.0000
30; 0.5; 97; 0.0006
35; 0.1; 305; 0.0017
40; 0.5; 230; 0.0024
45; 0.8; 289; 0.0036
50; 0.7; 302; 0.0045
55; 1.1; 277; 0.0046
60; 2.4; 294; 0.0055
65; 3.5; 331; 0.0063
70; 5.1; 198; 0.0054
75; 8.7; 92; 0.0034
80; 16.9; 13; 0.0006
85; 39.8; 51; 0.0027
90; 73.1; 91; 0.0050
95; 99.7; 106; 0.0061
100; 117.0; 146; 0.0079
105; 126.1; 164; 0.0085
110; 126.2; 193; 0.0095
115; 128.7; 211; 0.0106
120; 127.7; 243; 0.0123
125; 129.5; 278; 0.0136
130; 130.7; 241; 0.0131
135; 132.7; 248; 0.0128
140; 135.7; 279; 0.0133
145; 136.3; 258; 0.0142
150; 139.1; 278; 0.0146
155; 140.4; 309; 0.0158
160; 145.3; 292; 0.0168
165; 148.9; 284; 0.0164
170; 150.3; 340; 0.0181
175; 153.9; 348; 0.0199
180; 156.7; 302; 0.0186
185; 158.4; 357; 0.0204
190; 160.9; 340; 0.0189
195; 161.3; 340; 0.0199
200; 159.6; 340; 0.0192
205; 157.6; 351; 0.0188
210; 155.9; 350; 0.0195
215; 156.4; 334; 0.0190
220; 155.3; 346; 0.0191
225; 153.3; 341; 0.0194
230; 153.5; 339; 0.0196
235; 151.0; 337; 0.0186
240; 150.0; 349; 0.0188
245; 148.6; 338; 0.0176
250; 147.1; 319; 0.0166
255; 145.1; 306; 0.0159
260; 142.8; 303; 0.0159
265; 139.4; 322; 0.0163
270; 138.1; 337; 0.0166
275; 134.6; 296; 0.0156
280; 132.2; 300; 0.0148
285; 129.6; 340; 0.0152
290; 128.1; 297; 0.0143
295; 126.6; 282; 0.0140
300; 124.7; 321; 0.0144
305; 122.5; 306; 0.0137
310; 120.8; 295; 0.0134
315; 119.6; 285; 0.0129
320; 118.1; 299; 0.0130
325; 116.4; 264; 0.0121
330; 114.5; 267; 0.0124
335; 113.4; 293; 0.0124
340; 112.6; 303; 0.0128
345; 110.2; 270; 0.0121
350; 109.0; 252; 0.0113
355; 108.5; 270; 0.0113
360; 107.6; 270; 0.0110
365; 105.0; 240; 0.0102
370; 103.4; 268; 0.0106
375; 102.0; 216; 0.0089
380; 100.9; 209; 0.0092
385; 98.8; 221; 0.0084
390; 98.8; 219; 0.0080
395; 97.3; 202; 0.0082
400; 96.0; 168; 0.0071
405; 93.9; 181; 0.0067
410; 92.3; 199; 0.0066
415; 91.9; 164; 0.0061
420; 90.7; 162; 0.0062
425; 90.7; 171; 0.0063
430; 90.5; 194; 0.0070
435; 90.5; 191; 0.0071
440; 91.3; 228; 0.0076
445; 91.6; 237; 0.0081
450; 93.0; 235; 0.0087
455; 94.9; 262; 0.0098
460; 96.5; 273; 0.0100
465; 99.3; 311; 0.0115
470; 101.7; 292; 0.0114
475; 105.6; 336; 0.0126
480; 106.4; 338; 0.0135
485; 108.7; 312; 0.0128
490; 110.5; 370; 0.0143
495; 110.6; 344; 0.0132
500; 111.2; 324; 0.0141
505; 111.8; 355; 0.0139
510; 111.5; 375; 0.0138
515; 111.3; 396; 0.0150
520; 111.1; 368; 0.0145
525; 110.6; 390; 0.0149
530; 111.3; 385; 0.0139
535; 112.1; 353; 0.0138
540; 111.4; 407; 0.0153
545; 109.6; 407; 0.0143
550; 108.9; 415; 0.0145
555; 108.3; 343; 0.0132
560; 108.1; 385; 0.0130
565; 107.0; 423; 0.0133
570; 105.4; 331; 0.0127
575; 105.4; 358; 0.0129
580; 104.9; 408; 0.0137
585; 104.4; 398; 0.0131
590; 104.1; 378; 0.0125
595; 103.0; 384; 0.0131
600; 101.7; 364; 0.0116
605; 100.6; 357; 0.0111
610; 99.1; 342; 0.0110
615; 97.6; 322; 0.0095
620; 95.5; 319; 0.0089
625; 93.6; 277; 0.0082
630; 91.6; 278; 0.0074
635; 89.4; 215; 0.0058
640; 87.2; 168; 0.0051
645; 85.8; 159; 0.0042
650; 84.2; 147; 0.0035
655; 81.7; 111; 0.0028
660; 80.7; 77; 0.0020
665; 79.5; 62; 0.0015
670; 77.1; 29; 0.0007
675; 75.3; 19; 0.0004
680; 73.7; 8; 0.0002
685; 72.1; 0; 0.0000
690; 69.9; 0; 0.0000
695; 68.5; 0; 0.0000
700; 66.8; 0; 0.0000
705; 65.8; 0; 0.0000
710; 64.5; 0; 0.0000
715; 63.6; 0; 0.0000
720; 61.6; 0; 0.0000
725; 59.8; 0; 0.0000
730; 59.1; 0; 0.0000
735; 57.6; 0; 0.0000
740; 56.8; 0; 0.0000
745; 56.5; 0; 0.0000
750; 55.1; 0; 0.0000
755; 53.7; 0; 0.0000
760; 53.2; 0; 0.0000
765; 52.3; 0; 0.0000
770; 51.1; 0; 0.0000
775; 50.4; 0; 0.0000
780; 50.5; 0; 0.0000
785; 49.1; 0; 0.0000
790; 47.8; 0; 0.0000
795; 47.0; 0; 0.0000
800; 46.3; 0; 0.0000
805; 46.2; 0; 0.0000
810; 46.3; 0; 0.0000
815; 45.3; 0; 0.0000
820; 44.6; 0; 0.0000
825; 44.7; 0; 0.0000
830; 43.4; 0; 0.0000
835; 42.1; 0; 0.0000
840; 41.9; 0; 0.0000
845; 41.2; 0; 0.0000
850; 41.1; 0; 0.0000
855; 39.6; 0; 0.0000
860; 38.9; 0; 0.0000
865; 38.2; 0; 0.0000
870; 36.3; 0; 0.0000
875; 34.6; 0; 0.0000
880; 33.2; 0; 0.0000
885; 32.7; 0; 0.0000
890; 31.6; 0; 0.0000
895; 30.7; 0; 0.0000
900; 29.5; 0; 0.0000
905; 28.6; 0; 0.0000
910; 28.1; 0; 0.0000
915; 26.8; 0; 0.0000
920; 26.9; 0; 0.0000
925; 26.8; 0; 0.0000
930; 25.9; 0; 0.0000
935; 26.0; 0; 0.0000
940; 26.2; 0; 0.0000
945; 25.2; 0; 0.0000
950; 24.7; 0; 0.0000
955; 25.1; 0; 0.0000
960; 24.4; 0; 0.0000
965; 24.6; 0; 0.0000
970; 24.8; 0; 0.0000
975; 23.3; 0; 0.0000
980; 23.6; 0; 0.0000
985; 22.8; 0; 0.0000
990; 22.3; 0; 0.0000
995; 22.3; 0; 0.0000
1000; 22.3; 0; 0.0000
1005; 22.4; 0; 0.0000
1010; 21.5; 0; 0.0000
1015; 20.9; 0; 0.0000
1020; 21.7; 0; 0.0000
1025; 21.1; 0; 0.0000
1030; 19.8; 0; 0.0000
1035; 19.8; 0; 0.0000
1040; 19.6; 0; 0.0000
1045; 20.0; 0; 0.0000
1050; 19.7; 0; 0.0000
1055; 19.3; 0; 0.0000
1060; 19.0; 0; 0.0000
1065; 19.7; 0; 0.0000
1070; 19.4; 0; 0.0000
1075; 18.2; 0; 0.0000
1080; 18.1; 0; 0.0000
1085; 18.3; 0; 0.0000
1090; 18.2; 0; 0.0000
1095; 17.8; 0; 0.0000
1100; 18.2; 0; 0.0000
1105; 18.1; 0; 0.0000
1110; 17.2; 0; 0.0000
1115; 17.5; 0; 0.0000
1120; 17.4; 0; 0.0000
1125; 16.6; 0; 0.0000
1130; 17.3; 0; 0.0000
1135; 17.4; 0; 0.0000
1140; 16.9; 0; 0.0000
1145; 16.6; 0; 0.0000
1150; 16.4; 0; 0.0000
1155; 16.5; 0; 0.0000
1160; 16.4; 0; 0.0000
1165; 16.1; 0; 0.0000
1170; 15.3; 0; 0.0000
1175; 15.5; 0; 0.0000
1180; 16.0; 0; 0.0000
1185; 15.8; 0; 0.0000
1190; 16.5; 0; 0.0000
1195; 15.7; 0; 0.0000
1200; 15.2; 0; 0.0000
1205; 15.0; 0; 0.0000
1210; 14.6; 8; 0.0001
1215; 14.5; 0; 0.0000
1220; 14.5; 27; 0.0002
1225; 14.7; 0; 0.0000
1230; 14.3; 0; 0.0000
1235; 14.3; 12; 0.0001
1240; 14.0; 0; 0.0000
1245; 14.1; 0; 0.0000
1250; 13.7; 0; 0.0000
1255; 13.9; 0; 0.0000
1260; 14.4; 0; 0.0000
1265; 13.4; 0; 0.0000
1270; 13.3; 12; 0.0001
1275; 13.3; 0; 0.0000
1280; 13.5; 0; 0.0000
1285; 13.6; 0; 0.0000
1290; 12.9; 0; 0.0000
1295; 13.4; 0; 0.0000

File: data/rise_materials/Testdata-516.txt
Keywords
Material1;Material2;Material3;Material4;Product;Object;Scenario;Method;Reference;Comment;Owner;IsPublic;ImportDate
Polyolefin;PA;;;Cable FIPEC-42 Single;Optical cable;;ISO 5660;FIPEC Final Report on the European Commission, SMT4-CT96-2059, 410pp, ISBN 0 9532312 5 9, London 2000;;;1;2005-10-04 08:28:19
Scalars
Flux (kW/m2);tig (s);qmax (kw/m2);qtotal (MJ/m2);q180 (kw/m2);q300 (kw/m2);Mass loss (g);DHc (MJ/kg);Peak smoke production (m2/m2s);Total smoke produced (m2/m2);Specific extinction area (avg) (m2/kg);Area (m2);Thickness (mm);Density (kg/m3)
75;20;314;41.03;192.52;129.57;15.6;22.09;;;;0.008840;2.5;
VectorData
Time (s);HRR (kW/m2);SEA (m2/kg);SPR (m2/s)
0; 2.8; 0; 0.0000
5; 3.1; 0; 0.0000
10; 0.6; 219; 0.0026
15; 0.3; 317; 0.0118
20; 3.2; 187; 0.0120
25; 52.9; 27; 0.0023
30; 145.9; 121; 0.0122
35; 231.2; 214; 0.0246
40; 287.4; 231; 0.0283
45; 314.5; 241; 0.0292
50; 311.5; 259; 0.0313
55; 300.2; 294; 0.0343
60; 280.2; 279; 0.0299
65; 266.3; 261; 0.0286
70; 256.3; 279; 0.0306
75; 248.7; 321; 0.0318
80; 239.0; 319; 0.0310
85; 231.0; 286; 0.0282
90; 218.1; 292; 0.0267
95; 204.7; 336; 0.0291
100; 196.6; 336; 0.0287
105; 194.9; 355; 0.0296
110; 196.4; 424; 0.0324
115; 204.3; 475; 0.0375
120; 221.0; 513; 0.0434
125; 236.6; 577; 0.0479
130; 252.8; 571; 0.0476
135; 250.6; 497; 0.0400
140; 226.6; 567; 0.0382
145; 197.9; 397; 0.0253
150; 174.1; 378; 0.0240
155; 159.5; 394; 0.0210
160; 147.1; 350; 0.0165
165; 129.4; 230; 0.0104
170; 112.4; 133; 0.0052
175; 98.7; 23; 0.0008
180; 86.3; 0; 0.0000
185; 74.7; 0; 0.0000
190; 66.4; 0; 0.0000
195; 60.0; 0; 0.0000
200; 56.1; 0; 0.0000
205; 53.9; 0; 0.0000
210; 52.7; 0; 0.0000
215; 50.1; 0; 0.0000
220; 48.0; 0; 0.0000
225; 44.5; 0; 0.0000
230; 42.6; 0; 0.0000
235; 41.9; 0; 0.0000
240; 41.6; 0; 0.0000
245; 40.7; 0; 0.0000
250; 38.9; 0; 0.0000
255; 37.1; 6; 0.0001
260; 35.1; 0; 0.0000
265; 33.3; 0; 0.0000
270; 32.1; 83; 0.0012
275; 29.4; 49; 0.0008
280; 28.2; 50; 0.0006
285; 28.5; 59; 0.0008
290; 28.1; 59; 0.0007
295; 26.5; 57; 0.0007
300; 27.0; 80; 0.0011
305; 27.1; 82; 0.0008
310; 24.4; 19; 0.0002
315; 22.8; 59; 0.0007
320; 23.6; 77; 0.0011
325; 24.3; 43; 0.0005
330; 23.0; 108; 0.0011
335; 22.8; 90; 0.0011
340; 20.8; 51; 0.0005
345; 19.7; 55; 0.0006
350; 20.1; 72; 0.0010
355; 19.9; 42; 0.0006
360; 20.0; 117; 0.0010
365; 19.0; 146; 0.0010
370; 17.8; 68; 0.0007
375; 18.2; 79; 0.0009
380; 17.4; 106; 0.0013
385; 16.3; 87; 0.0010
390; 16.1; 124; 0.0011
395; 15.6; 124; 0.0009
400; 14.5; 155; 0.0011
405; 14.1; 147; 0.0014
410; 13.9; 88; 0.0007
415; 12.9; 142; 0.0009
420; 13.2; 151; 0.0007
425; 12.7; 155; 0.0014
430; 11.5; 74; 0.0009
435; 11.8; 78; 0.0008

File: data/rise_materials/Testdata-517.txt
Keywords
Material1;Material2;Material3;Material4;Product;Object;Scenario;Method;Reference;Comment;Owner;IsPublic;ImportDate
Polyolefin;PA;;;Cable FIPEC-42 Single;Optical cable;;ISO 5660;FIPEC Final Report on the European Commission, SMT4-CT96-2059, 410pp, ISBN 0 9532312 5 9, London 2000;;;1;2005-10-04 08:29:21
Scalars
Flux (kW/m2);tig (s);qmax (kw/m2);qtotal (MJ/m2);q180 (kw/m2);q300 (kw/m2);Mass loss (g);DHc (MJ/kg);Peak smoke production (m2/m2s);Total smoke produced (m2/m2);Specific extinction area (avg) (m2/kg);Area (m2);Thickness (mm);Density (kg/m3)
50;36;222;33.93;164.20;109.69;15.6;18.87;;;;0.008840;2.5;
VectorData
Time (s);HRR (kW/m2);SEA (m2/kg);SPR (m2/s)
0; 0.0; 0; 0.0000
5; 0.0; 0; 0.0000
10; 0.0; 0; 0.0000
15; 0.0; 0; 0.0000
20; 0.0; 145; 0.0021
25; 0.0; 237; 0.0063
30; 0.0; 268; 0.0098
35; 0.0; 205; 0.0092
40; 15.3; 1; 0.0000
45; 73.7; 26; 0.0020
50; 129.4; 84; 0.0067
55; 154.9; 123; 0.0104
60; 174.7; 160; 0.0148
65; 198.0; 223; 0.0202
70; 216.3; 200; 0.0191
75; 222.2; 249; 0.0235
80; 222.3; 257; 0.0223
85; 215.0; 259; 0.0232
90; 209.6; 257; 0.0238
95; 202.6; 270; 0.0225
100; 193.7; 278; 0.0230
105; 186.7; 245; 0.0212
110; 179.5; 301; 0.0233
115; 172.4; 296; 0.0215
120; 165.7; 280; 0.0212
125; 159.9; 297; 0.0218
130; 157.7; 330; 0.0231
135; 159.7; 367; 0.0256
140; 166.2; 433; 0.0296
145; 171.8; 522; 0.0371
150; 179.3; 567; 0.0429
155; 184.2; 579; 0.0409
160; 187.0; 590; 0.0396
165; 191.2; 604; 0.0427
170; 189.4; 609; 0.0424
175; 183.7; 624; 0.0396
180; 172.3; 605; 0.0347
185; 154.1; 512; 0.0282
190; 137.9; 408; 0.0212
195; 127.4; 318; 0.0152
200; 123.2; 220; 0.0108
205; 114.3; 140; 0.0060
210; 100.8; 48; 0.0020
215; 89.1; 34; 0.0013
220; 75.8; 37; 0.0011
225; 62.2; 8; 0.0002
230; 51.9; 0; 0.0000
235; 46.4; 0; 0.0000
240; 42.9; 3; 0.0001
245; 38.5; 0; 0.0000
250; 34.3; 0; 0.0000
255; 31.3; 0; 0.0000
260; 29.8; 0; 0.0000
265; 27.9; 0; 0.0000
270; 25.7; 0; 0.0000
275; 24.6; 0; 0.0000
280; 24.1; 0; 0.0000
285; 22.0; 0; 0.0000
290; 21.3; 0; 0.0000
295; 20.0; 0; 0.0000
300; 18.0; 0; 0.0000
305; 17.3; 0; 0.0000
310; 15.9; 0; 0.0000
315; 15.2; 0; 0.0000
320; 15.4; 0; 0.0000
325; 14.7; 0; 0.0000
330; 13.7; 0; 0.0000
335; 13.0; 0; 0.0000
340; 12.5; 0; 0.0000
345; 12.4; 0; 0.0000
350; 12.4; 0; 0.0000
355; 10.7; 0; 0.0000
360; 10.3; 0; 0.0000
365; 10.4; 0; 0.0000
370; 9.5; 0; 0.0000
375; 9.3; 0; 0.0000
380; 9.4; 0; 0.0000
385; 8.4; 0; 0.0000
390; 8.0; 0; 0.0000
395; 7.0; 0; 0.0000
400; 6.5; 0; 0.0000
405; 6.5; 0; 0.0000
410; 5.4; 0; 0.0000
415; 5.0; 0; 0.0000
420; 5.1; 0; 0.0000
425; 4.1; 0; 0.0000
430; 4.4; 0; 0.0000
435; 6.2; 0; 0.0000
440; 6.3; 0; 0.0000
445; 4.6; 0; 0.0000
450; 4.0; 0; 0.0000
455; 3.6; 0; 0.0000
460; 3.5; 0; 0.0000
465; 4.2; 0; 0.0000
470; 3.9; 0; 0.0000
475; 2.6; 0; 0.0000
480; 2.4; 0; 0.0000
485; 2.7; 0; 0.0000
