Repository: johodges/materials

## A Non-Dimensional Scaling Approach to Modeling Material Pyrolysis

This repository contains the data, scripts, and technical documents required to generate the SPyro cone validation cases.

## Instructions
* Clone this repository with submodules
  ```
  git clone --recurse-submodules https://github.com/johodges/materials
  ```
* Pre-process data
  ```
  python materials/scripts/initialize.py
  ```
* Build latest FDS (example for impi_intel_linux target, but use relevant make target for platform)
  ```
  git clone git@github.com:firemodels/fds.git && cd fds
  cd Build/impi_intel_linux
  ./make_fds.sh
  ln -s fds_impi_intel_linux fds
  cd ../..
  ```
* Run cases
  ```

File: data/rise_materials/Testdata-518.txt
Keywords
Material1;Material2;Material3;Material4;Product;Object;Scenario;Method;Reference;Comment;Owner;IsPublic;ImportDate
Polyolefin;PA;;;Cable FIPEC-42 Single;Optical cable;;ISO 5660;FIPEC Final Report on the European Commission, SMT4-CT96-2059, 410pp, ISBN 0 9532312 5 9, London 2000;;;1;2005-10-04 08:30:19
Scalars
Flux (kW/m2);tig (s);qmax (kw/m2);qtotal (MJ/m2);q180 (kw/m2);q300 (kw/m2);Mass loss (g);DHc (MJ/kg);Peak smoke production (m2/m2s);Total smoke produced (m2/m2);Specific extinction area (avg) (m2/kg);Area (m2);Thickness (mm);Density (kg/m3)
35;59;161;35.23;136.98;106.48;13.2;22.50;;;;0.008840;2.5;
VectorData
Time (s);HRR (kW/m2);SEA (m2/kg);SPR (m2/s)
0; 5.1; 13; 0.0001
5; 4.7; 0; 0.0001
10; 1.5; 0; 0.0000
15; 1.2; 0; 0.0000
20; 1.3; 157; 0.0004
25; 0.0; 67; 0.0002
30; 0.0; 229; 0.0014
35; 0.0; 368; 0.0034
40; 0.0; 417; 0.0051
45; 0.0; 341; 0.0064
50; 0.0; 321; 0.0075
55; 0.0; 386; 0.0088
60; 1.0; 360; 0.0104
65; 16.1; 19; 0.0007
70; 51.9; 11; 0.0006
75; 88.0; 45; 0.0026
80; 110.7; 56; 0.0033
85; 117.2; 56; 0.0033
90; 115.8; 79; 0.0044
95; 119.1; 107; 0.0060
100; 124.0; 145; 0.0085
105; 133.3; 171; 0.0101
110; 140.0; 178; 0.0111
115; 145.9; 201; 0.0130
120; 148.8; 215; 0.0139
125; 150.4; 249; 0.0153
130; 153.5; 262; 0.0160
135; 153.4; 240; 0.0148
140; 151.2; 254; 0.0151
145; 148.3; 245; 0.0145
150; 144.7; 234; 0.0138
155; 142.6; 284; 0.0161
160; 142.0; 234; 0.0132
165; 137.9; 262; 0.0139
170; 136.8; 269; 0.0141
175; 135.3; 287; 0.0147
180; 137.4; 337; 0.0175
185; 138.2; 347; 0.0184
190; 139.9; 425; 0.0205
195; 144.8; 458; 0.0219
200; 148.7; 468; 0.0238
205; 150.9; 510; 0.0257
210; 153.1; 489; 0.0258
215; 155.4; 542; 0.0283
220; 157.3; 590; 0.0286
225; 156.7; 549; 0.0281
230; 161.2; 672; 0.0342
235; 160.1; 646; 0.0308
240; 154.4; 667; 0.0305
245; 148.5; 616; 0.0293
250; 138.3; 582; 0.0251
255; 125.5; 512; 0.0182
260; 110.2; 477; 0.0142
265; 96.6; 318; 0.0090
270; 84.1; 209; 0.0054
275; 75.5; 142; 0.0036
280; 70.3; 86; 0.0020
285; 63.7; 76; 0.0014
290; 57.6; 43; 0.0009
295; 53.3; 52; 0.0010
300; 49.7; 69; 0.0012
305; 47.3; 91; 0.0017
310; 44.6; 44; 0.0007
315; 41.7; 42; 0.0007
320; 39.9; 23; 0.0004
325; 39.0; 61; 0.0009
330; 37.3; 76; 0.0012
335; 35.4; 62; 0.0010
340; 34.6; 32; 0.0005
345; 32.9; 90; 0.0013
350; 31.7; 62; 0.0010
355; 30.6; 69; 0.0010
360; 29.4; 46; 0.0005
365; 28.9; 119; 0.0013
370; 28.7; 62; 0.0009
375; 27.8; 68; 0.0011
380; 28.1; 50; 0.0007
385; 28.6; 71; 0.0007
390; 26.9; 70; 0.0007
395; 24.9; 97; 0.0011
400; 23.5; 0; 0.0000
405; 21.8; 69; 0.0008
410; 21.1; 89; 0.0009
415; 20.8; 91; 0.0009
420; 20.0; 47; 0.0005
425; 19.0; 0; 0.0000
430; 18.6; 0; 0.0000
435; 18.0; 0; 0.0000
440; 16.5; 0; 0.0000
445; 15.2; 0; 0.0000
450; 15.5; 0; 0.0000
455; 15.8; 0; 0.0000
460; 15.5; 0; 0.0000
465; 14.9; 0; 0.0000
470; 14.6; 0; 0.0000
475; 14.2; 0; 0.0000
480; 14.3; 0; 0.0000
485; 13.6; 0; 0.0000
490; 13.1; 0; 0.0000
495; 13.2; 0; 0.0000
500; 13.3; 0; 0.0000
505; 12.8; 0; 0.0000
510; 11.9; 0; 0.0000
515; 11.5; 0; 0.0000
520; 12.9; 0; 0.0000
525; 12.8; 0; 0.0000
530; 11.4; 0; 0.0000
535; 10.9; 0; 0.0000
540; 10.8; 0; 0.0000
545; 11.6; 0; 0.0000

File: data/rise_materials/Testdata-519.txt
Keywords
Material1;Material2;Material3;Material4;Product;Object;Scenario;Method;Reference;Comment;Owner;IsPublic;ImportDate
PVC;PE;;;Cable FIPEC-45 10 pairs;Telephone cable;;ISO 5660;FIPEC Final Report on the European Commission, SMT4-CT96-2059, 410pp, ISBN 0 9532312 5 9, London 2000;;;1;2005-10-04 08:33:40
Scalars
Flux (kW/m2);tig (s);qmax (kw/m2);qtotal (MJ/m2);q180 (kw/m2);q300 (kw/m2);Mass loss (g);DHc (MJ/kg);Peak smoke production (m2/m2s);Total smoke produced (m2/m2);Specific extinction area (avg) (m2/kg);Area (m2);Thickness (mm);Density (kg/m3)
75;10;531;109.80;134.89;227.30;50.1;19.08;;;;0.008840;;
VectorData
Time (s);HRR (kW/m2);SEA (m2/kg);SPR (m2/s)
0; 3.1; 0; 0.0000
5; 4.0; 0; 0.0000
10; 3.2; 45; 0.0025
15; 105.8; 873; 0.1394
20; 207.4; 819; 0.1496
25; 224.0; 895; 0.1554
30; 213.1; 1077; 0.1591
35; 191.2; 1072; 0.1295
40; 165.2; 927; 0.0945
45; 149.1; 836; 0.0815
50; 144.2; 803; 0.0760
55; 141.5; 760; 0.0688
60; 138.6; 756; 0.0668
65; 135.7; 751; 0.0657
70; 134.4; 756; 0.0676
75; 131.7; 749; 0.0697
80; 131.3; 798; 0.0694
85; 131.8; 773; 0.0664
90; 127.6; 754; 0.0629
95; 124.1; 762; 0.0590
100; 119.7; 729; 0.0520
105; 116.3; 703; 0.0502
110; 112.3; 723; 0.0465
115; 106.4; 729; 0.0439
120; 101.8; 597; 0.0375
125; 97.8; 630; 0.0335
130; 94.2; 622; 0.0307
135; 91.5; 497; 0.0282
140; 88.0; 357; 0.0243
145; 85.2; 414; 0.0234
150; 88.5; 493; 0.0263
155; 93.7; 480; 0.0297
160; 101.4; 525; 0.0345
165; 112.9; 577; 0.0410
170; 129.5; 668; 0.0540
175; 147.4; 642; 0.0621
180; 161.6; 643; 0.0697
185; 174.7; 680; 0.0814
190; 188.8; 685; 0.0892
195; 201.7; 720; 0.0983
200; 215.2; 718; 0.1048
205; 234.1; 705; 0.1084
210; 257.7; 690; 0.1167
215; 284.0; 676; 0.1200
220; 317.2; 737; 0.1374
225; 356.4; 682; 0.1387
230; 403.9; 664; 0.1416
235; 446.8; 705; 0.1577
240; 478.4; 693; 0.1634
245; 507.0; 691; 0.1669
250; 523.4; 755; 0.1743
255; 531.1; 778; 0.1795
260; 519.6; 748; 0.1702
265; 505.0; 788; 0.1710
270; 477.8; 801; 0.1636
275; 439.9; 884; 0.1612
280; 388.6; 910; 0.1505
285; 340.8; 953; 0.1378
290; 306.2; 975; 0.1262
295; 284.3; 1077; 0.1203
300; 267.1; 1063; 0.1118
305; 249.9; 1085; 0.1057
310; 235.7; 1213; 0.1031
315; 222.7; 1080; 0.0947
320; 218.2; 1276; 0.0968
325; 218.8; 1146; 0.0897
330; 219.4; 1137; 0.0914
335; 224.2; 1236; 0.0936
340; 234.1; 1190; 0.0969
345; 246.8; 1140; 0.0969
350; 263.4; 1209; 0.1002
355; 276.1; 1241; 0.1043
360; 283.9; 1120; 0.0967
365; 282.5; 1147; 0.0969
370; 276.1; 1075; 0.0905
375; 268.2; 1077; 0.0846
380; 256.2; 1189; 0.0843
385; 241.0; 1137; 0.0778
390; 222.7; 1085; 0.0713
395; 205.6; 1046; 0.0625
400; 188.6; 1062; 0.0553
405; 173.6; 1068; 0.0511
410; 156.5; 1055; 0.0441
415; 143.8; 1117; 0.0410
420; 131.5; 902; 0.0349
425; 119.0; 980; 0.0301
430; 108.0; 837; 0.0232
435; 98.8; 741; 0.0210
440; 91.8; 816; 0.0196
445; 84.6; 649; 0.0154
450; 77.9; 469; 0.0125
455; 73.0; 480; 0.0119
460; 70.0; 456; 0.0097
465; 65.8; 451; 0.0087
470; 61.4; 408; 0.0082
475; 56.7; 237; 0.0048
480; 53.6; 207; 0.0037
485; 50.4; 135; 0.0024
490; 48.6; 107; 0.0018
495; 47.8; 81; 0.0013
500; 45.6; 0; 0.0000
505; 43.8; 0; 0.0000
510; 42.0; 0; 0.0000
515; 39.8; 0; 0.0000
520; 37.9; 0; 0.0000
525; 35.3; 0; 0.0000
530; 34.4; 0; 0.0000
535; 33.4; 0; 0.0000
540; 33.3; 0; 0.0000
545; 31.9; 0; 0.0000
550; 30.2; 0; 0.0000
555; 28.9; 0; 0.0000
560; 28.6; 0; 0.0000
565; 27.8; 0; 0.0000
570; 26.9; 0; 0.0000
575; 25.8; 0; 0.0000
580; 25.7; 0; 0.0000
585; 25.8; 0; 0.0000
590; 25.0; 0; 0.0000
595; 24.2; 0; 0.0000
600; 23.3; 0; 0.0000
605; 23.1; 0; 0.0000
610; 24.4; 0; 0.0000
615; 23.7; 0; 0.0000
620; 22.7; 0; 0.0000
625; 23.1; 0; 0.0000
630; 22.1; 0; 0.0000
635; 22.2; 0; 0.0000
640; 21.4; 0; 0.0000
645; 20.9; 0; 0.0000
650; 21.3; 0; 0.0000
655; 21.3; 0; 0.0000
660; 20.3; 0; 0.0000
665; 20.2; 0; 0.0000
670; 19.8; 0; 0.0000
675; 19.3; 0; 0.0000
680; 19.8; 0; 0.0000
685; 19.6; 0; 0.0000
690; 19.2; 0; 0.0000
695; 19.1; 0; 0.0000
700; 19.3; 0; 0.0000
705; 18.8; 0; 0.0000
710; 17.8; 0; 0.0000
715; 18.3; 0; 0.0000
720; 19.0; 0; 0.0000
725; 18.2; 0; 0.0000
730; 18.4; 0; 0.0000
735; 18.0; 0; 0.0000
740; 18.1; 0; 0.0000
745; 17.5; 0; 0.0000
750; 16.9; 0; 0.0000
755; 17.6; 0; 0.0000
760; 17.4; 0; 0.0000
765; 17.7; 0; 0.0000
770; 16.4; 0; 0.0000
775; 15.8; 0; 0.0000
780; 16.2; 0; 0.0000
785; 15.6; 0; 0.0000
790; 15.8; 0; 0.0000
795; 16.1; 0; 0.0000
800; 16.3; 0; 0.0000
805; 15.9; 0; 0.0000
810; 14.9; 0; 0.0000
815; 15.1; 0; 0.0000
820; 16.1; 0; 0.0000
825; 14.9; 0; 0.0000
830; 15.1; 0; 0.0000
835; 15.4; 0; 0.0000
840; 16.0; 0; 0.0000
845; 15.4; 0; 0.0000
850; 14.6; 0; 0.0000
855; 15.4; 0; 0.0000
860; 15.3; 0; 0.0000
865; 13.9; 0; 0.0000
870; 14.8; 0; 0.0000
875; 14.8; 0; 0.0000
880; 13.8; 0; 0.0000
885; 13.9; 0; 0.0000
890; 13.9; 0; 0.0000
895; 14.5; 0; 0.0000
900; 13.6; 0; 0.0000
905; 14.0; 0; 0.0000
910; 13.9; 0; 0.0000
915; 13.4; 0; 0.0000
920; 13.4; 0; 0.0000
925; 13.3; 0; 0.0000
930; 13.2; 0; 0.0000
935; 13.0; 0; 0.0000
940; 12.8; 0; 0.0000
945; 13.7; 0; 0.0000
950; 13.9; 0; 0.0000
955; 13.9; 0; 0.0000
960; 13.9; 0; 0.0000
965; 13.5; 0; 0.0000
970; 13.6; 0; 0.0000
975; 14.6; 0; 0.0000
980; 15.1; 0; 0.0000
985; 14.9; 0; 0.0000
990; 13.2; 0; 0.0000
995; 13.1; 0; 0.0000
1000; 13.6; 0; 0.0000
1005; 12.7; 0; 0.0000
1010; 13.2; 0; 0.0000
1015; 14.1; 0; 0.0000
1020; 12.9; 0; 0.0000
1025; 13.6; 0; 0.0000
1030; 13.3; 0; 0.0000
1035; 12.4; 0; 0.0000
1040; 13.0; 0; 0.0000
1045; 12.9; 0; 0.0000
1050; 12.8; 0; 0.0000
1055; 11.8; 0; 0.0000
1060; 12.1; 0; 0.0000
1065; 12.4; 0; 0.0000
1070; 11.8; 0; 0.0000
1075; 11.9; 0; 0.0000
1080; 11.6; 0; 0.0000
1085; 12.0; 0; 0.0000
1090; 12.3; 0; 0.0000
1095; 12.3; 0; 0.0000
1100; 12.4; 0; 0.0000
1105; 12.0; 0; 0.0000
1110; 12.2; 0; 0.0000
1115; 13.4; 0; 0.0000

File: data/rise_materials/Testdata-520.txt
Keywords
Material1;Material2;Material3;Material4;Product;Object;Scenario;Method;Reference;Comment;Owner;IsPublic;ImportDate
PVC;PE;;;Cable FIPEC-45 10 pairs;Telephone cable;;ISO 5660;FIPEC Final Report on the European Commission, SMT4-CT96-2059, 410pp, ISBN 0 9532312 5 9, London 2000;;;1;2005-10-04 08:35:52
Scalars
Flux (kW/m2);tig (s);qmax (kw/m2);qtotal (MJ/m2);q180 (kw/m2);q300 (kw/m2);Mass loss (g);DHc (MJ/kg);Peak smoke production (m2/m2s);Total smoke produced (m2/m2);Specific extinction area (avg) (m2/kg);Area (m2);Thickness (mm);Density (kg/m3)
50;17;279;104.08;92.91;101.54;46.8;19.35;;;;0.008840;;
VectorData
Time (s);HRR (kW/m2);SEA (m2/kg);SPR (m2/s)
0; 3.5; 101; 0.0010
5; 1.5; 0; 0.0010
10; 0.0; 0; 0.0000
15; 0.0; 114; 0.0010
20; 26.0; 484; 0.0383
25; 107.4; 676; 0.0903
30; 148.9; 844; 0.0981
35; 149.1; 870; 0.0913
40; 142.8; 825; 0.0833
45; 134.9; 861; 0.0775
50; 124.7; 858; 0.0686
55; 114.2; 850; 0.0586
60; 103.8; 709; 0.0457
65; 96.4; 700; 0.0429
70; 92.9; 650; 0.0397
75; 89.9; 653; 0.0389
80; 88.2; 667; 0.0391
85; 88.9; 631; 0.0417
90; 91.6; 676; 0.0433
95; 93.5; 663; 0.0416
100; 95.0; 614; 0.0413
105; 94.5; 648; 0.0420
110; 93.3; 624; 0.0377
115; 91.4; 630; 0.0372
120; 89.5; 623; 0.0342
125; 86.8; 600; 0.0318
130; 86.3; 574; 0.0305
135; 84.8; 550; 0.0289
140; 83.5; 582; 0.0293
145; 82.8; 605; 0.0289
150; 81.4; 545; 0.0262
155; 79.1; 544; 0.0252
160; 77.9; 529; 0.0232
165; 76.3; 573; 0.0221
170; 73.9; 528; 0.0202
175; 71.5; 455; 0.0187
180; 70.6; 456; 0.0188
185; 70.2; 443; 0.0174
190; 70.1; 476; 0.0180
195; 70.2; 462; 0.0178
200; 71.0; 447; 0.0182
205; 72.1; 436; 0.0193
210; 73.5; 441; 0.0217
215; 75.7; 446; 0.0218
220; 78.7; 501; 0.0259
225; 82.8; 499; 0.0297
230; 87.2; 520; 0.0302
235; 92.8; 522; 0.0332
240; 96.7; 466; 0.0333
245; 98.3; 522; 0.0376
250; 101.7; 508; 0.0392
255; 105.9; 546; 0.0427
260; 109.2; 501; 0.0407
265; 114.0; 506; 0.0454
270; 119.5; 542; 0.0492
275; 122.5; 568; 0.0504
280; 125.1; 561; 0.0519
285; 130.2; 595; 0.0560
290; 135.6; 633; 0.0582
295; 142.9; 607; 0.0610
300; 149.2; 630; 0.0644
305; 157.7; 671; 0.0687
310; 167.7; 656; 0.0731
315; 177.9; 668; 0.0775
320; 189.9; 654; 0.0783
325; 200.5; 662; 0.0833
330; 212.6; 728; 0.0905
335; 229.4; 705; 0.0920
340; 245.0; 661; 0.0921
345; 256.5; 674; 0.0929
350; 265.5; 672; 0.0936
355; 272.6; 692; 0.0941
360; 275.3; 692; 0.0906
365; 278.5; 703; 0.0913
370; 275.6; 724; 0.0937
375; 271.3; 739; 0.0935
380; 261.4; 757; 0.0919
385; 244.2; 781; 0.0878
390; 226.7; 830; 0.0846
395; 209.7; 855; 0.0827
400; 196.2; 883; 0.0810
405; 183.4; 863; 0.0727
410; 177.2; 869; 0.0696
415; 169.1; 814; 0.0645
420; 160.5; 865; 0.0639
425; 155.9; 985; 0.0628
430; 150.1; 901; 0.0522
435; 146.4; 915; 0.0524
440; 144.6; 877; 0.0503
445; 143.7; 860; 0.0452
450; 143.6; 918; 0.0452
455; 143.2; 860; 0.0439
460; 143.4; 872; 0.0440
465; 146.1; 892; 0.0419
470; 150.2; 943; 0.0459
475; 154.2; 881; 0.0440
480; 158.9; 835; 0.0421
485; 165.4; 861; 0.0457
490; 168.4; 822; 0.0443
495; 171.2; 889; 0.0475
500; 174.5; 857; 0.0458
505; 175.2; 844; 0.0455
510; 176.9; 848; 0.0443
515; 178.0; 887; 0.0456
520; 179.3; 908; 0.0463
525; 180.7; 820; 0.0424
530; 182.3; 744; 0.0416
535; 181.8; 847; 0.0450
540; 178.6; 828; 0.0409
545; 177.1; 815; 0.0401
550; 173.0; 831; 0.0393
555; 169.1; 818; 0.0369
560; 165.6; 865; 0.0370
565; 161.7; 872; 0.0367
570; 157.6; 805; 0.0340
575; 153.3; 791; 0.0333
580; 148.9; 762; 0.0299
585; 145.3; 750; 0.0282
590; 141.6; 750; 0.0284
595; 137.5; 698; 0.0249
600; 131.9; 773; 0.0251
605; 127.0; 657; 0.0225
610; 123.9; 654; 0.0218
615; 116.8; 743; 0.0220
620; 113.2; 615; 0.0177
625; 110.7; 589; 0.0179
630; 107.5; 513; 0.0154
635; 104.4; 539; 0.0155
640; 100.1; 559; 0.0142
645; 98.8; 479; 0.0122
650; 95.6; 485; 0.0116
655; 93.5; 463; 0.0112
660; 90.7; 400; 0.0095
665; 88.6; 420; 0.0083
670; 86.5; 387; 0.0089
675; 82.3; 413; 0.0082
680; 80.1; 340; 0.0072
685; 78.5; 307; 0.0064
690; 76.9; 378; 0.0065
695; 75.6; 348; 0.0067
700; 75.2; 361; 0.0060
705; 73.7; 345; 0.0063
710; 71.4; 232; 0.0046
715; 68.2; 300; 0.0052
720; 67.6; 266; 0.0054
725; 66.7; 313; 0.0051
730; 65.0; 354; 0.0054
735; 61.3; 312; 0.0056
740; 58.2; 254; 0.0041
745; 56.6; 305; 0.0043
750; 54.6; 355; 0.0050
755; 53.3; 293; 0.0039
760; 51.2; 346; 0.0047
765; 49.8; 381; 0.0051
770; 48.0; 338; 0.0041
775; 46.5; 314; 0.0051
780; 46.1; 316; 0.0047
785; 43.9; 295; 0.0030
790; 42.7; 233; 0.0038
795; 42.7; 307; 0.0045
800; 40.6; 378; 0.0036
805; 39.4; 366; 0.0037
810; 38.8; 313; 0.0034
815; 37.0; 285; 0.0038
820; 35.8; 335; 0.0038
825; 35.4; 349; 0.0033
830; 34.7; 367; 0.0038
835; 33.9; 327; 0.0037
840; 33.4; 446; 0.0043
845; 31.1; 441; 0.0041
850; 29.4; 485; 0.0047
855; 29.5; 658; 0.0040
860; 28.8; 559; 0.0044
865; 27.6; 435; 0.0052
870; 27.1; 480; 0.0045
875; 27.1; 622; 0.0050
880; 26.4; 767; 0.0055
885; 25.7; 619; 0.0041
890; 23.8; 637; 0.0049
895; 23.7; 581; 0.0047
900; 23.3; 451; 0.0042
905; 22.0; 508; 0.0047
910; 22.0; 832; 0.0049
915; 20.8; 731; 0.0046
920; 21.7; 695; 0.0055
925; 21.0; 794; 0.0043
930; 18.8; 553; 0.0046
935; 19.5; 573; 0.0050
940; 19.7; 1057; 0.0053
945; 19.6; 869; 0.0047
950; 18.8; 678; 0.0049
955; 17.4; 581; 0.0037
960; 17.1; 725; 0.0039
965; 17.0; 449; 0.0036
970; 16.7; 430; 0.0035
975; 16.1; 660; 0.0034
980; 15.2; 710; 0.0038
985; 15.0; 698; 0.0035
990; 15.9; 639; 0.0030
995; 15.4; 763; 0.0044
1000; 14.9; 559; 0.0030
1005; 15.1; 501; 0.0030
1010; 15.2; 508; 0.0030
1015; 15.4; 805; 0.0037
1020; 14.5; 668; 0.0030
1025; 14.4; 331; 0.0025
1030; 14.1; 396; 0.0024
1035; 14.2; 593; 0.0028
1040; 13.5; 442; 0.0026
1045; 13.0; 474; 0.0022
1050; 12.6; 774; 0.0032
1055; 12.5; 697; 0.0029
1060; 12.9; 695; 0.0032
1065; 13.2; 863; 0.0039
1070; 12.7; 420; 0.0025
1075; 11.2; 1027; 0.0050
1080; 11.8; 910; 0.0033
1085; 11.5; 459; 0.0037

File: data/rise_materials/Testdata-521.txt
Keywords
Material1;Material2;Material3;Material4;Product;Object;Scenario;Method;Reference;Comment;Owner;IsPublic;ImportDate
PVC;PE;;;Cable FIPEC-45 10 pairs;Telephone cable;;ISO 5660;FIPEC Final Report on the European Commission, SMT4-CT96-2059, 410pp, ISBN 0 9532312 5 9, London 2000;;;1;2005-10-04 08:36:56
Scalars
Flux (kW/m2);tig (s);qmax (kw/m2);qtotal (MJ/m2);q180 (kw/m2);q300 (kw/m2);Mass loss (g);DHc (MJ/kg);Peak smoke production (m2/m2s);Total smoke produced (m2/m2);Specific extinction area (avg) (m2/kg);Area (m2);Thickness (mm);Density (kg/m3)
35;28;168;98.05;73.51;73.62;43.5;19.46;;;;0.008840;;
VectorData
Time (s);HRR (kW/m2);SEA (m2/kg);SPR (m2/s)
0; 0.0; 0; 0.0000
5; 0.0; 0; 0.0000
10; 0.0; 0; 0.0000
15; 0.0; 0; 0.0001
20; 0.0; 0; 0.0004
25; 0.0; 0; 0.0006
30; 0.0; 129; 0.0041
35; 56.5; 543; 0.0483
40; 107.7; 689; 0.0636
45; 107.8; 762; 0.0573
50; 100.4; 723; 0.0552
55; 94.0; 839; 0.0503
60; 87.4; 826; 0.0457
65; 84.0; 745; 0.0412
70; 83.0; 653; 0.0370
75; 81.8; 653; 0.0366
80; 82.4; 681; 0.0351
85; 82.2; 587; 0.0322
90; 81.3; 616; 0.0331
95; 78.5; 666; 0.0328
100; 77.8; 635; 0.0310
105; 77.7; 593; 0.0314
110; 76.0; 583; 0.0299
115; 73.4; 673; 0.0308
120; 71.0; 599; 0.0301
125; 70.6; 540; 0.0301
130; 72.1; 627; 0.0303
135; 70.8; 605; 0.0277
140; 70.3; 564; 0.0277
145; 70.4; 564; 0.0262
150; 68.7; 595; 0.0253
155; 67.1; 525; 0.0237
160; 66.8; 504; 0.0211
165; 65.2; 508; 0.0197
170; 63.0; 474; 0.0179
175; 61.9; 539; 0.0175
180; 60.2; 463; 0.0163
185; 59.1; 428; 0.0146
190; 58.5; 443; 0.0138
195; 58.0; 382; 0.0131
200; 56.4; 351; 0.0117
205; 53.7; 319; 0.0098
210; 52.9; 325; 0.0099
215; 51.9; 290; 0.0089
220; 51.4; 324; 0.0093
225; 51.8; 297; 0.0095
230; 54.1; 291; 0.0103
235; 54.5; 303; 0.0103
240; 55.6; 340; 0.0115
245; 56.8; 377; 0.0119
250; 57.2; 353; 0.0119
255; 58.7; 336; 0.0126
260; 63.7; 317; 0.0133
265; 68.2; 356; 0.0143
270; 70.5; 393; 0.0169
275; 73.3; 359; 0.0189
280; 76.6; 378; 0.0199
285; 79.2; 443; 0.0223
290; 83.1; 433; 0.0236
295; 87.3; 402; 0.0235
300; 89.3; 459; 0.0267
305; 90.0; 424; 0.0266
310; 93.2; 430; 0.0277
315; 94.0; 418; 0.0284
320; 94.8; 408; 0.0279
325; 95.9; 452; 0.0284
330; 97.3; 447; 0.0306
335; 97.3; 421; 0.0290
340; 98.0; 434; 0.0283
345; 98.7; 439; 0.0301
350; 99.8; 447; 0.0320
355; 101.5; 462; 0.0325
360; 103.8; 485; 0.0334
365; 105.0; 487; 0.0357
370; 109.2; 506; 0.0371
375; 113.1; 514; 0.0378
380; 117.0; 530; 0.0407
385; 120.0; 563; 0.0416
390; 124.1; 551; 0.0435
395; 129.5; 563; 0.0469
400; 136.8; 611; 0.0505
405; 142.9; 625; 0.0530
410; 146.9; 657; 0.0562
415; 148.8; 612; 0.0548
420; 149.4; 630; 0.0557
425; 150.0; 617; 0.0530
430; 152.6; 615; 0.0528
435; 154.1; 634; 0.0526
440; 157.8; 591; 0.0478
445; 161.7; 600; 0.0491
450; 166.0; 610; 0.0497
455; 167.9; 630; 0.0497
460; 167.4; 610; 0.0488
465; 166.8; 588; 0.0457
470; 167.9; 658; 0.0486
475; 165.4; 625; 0.0474
480; 163.9; 653; 0.0483
485; 163.6; 662; 0.0474
490; 162.8; 653; 0.0481
495; 162.4; 631; 0.0470
500; 160.8; 654; 0.0465
505; 158.5; 578; 0.0418
510; 152.6; 577; 0.0402
515; 150.0; 636; 0.0411
520; 147.1; 630; 0.0409
525; 145.6; 590; 0.0373
530; 143.1; 601; 0.0383
535; 141.3; 602; 0.0361
540; 138.5; 603; 0.0335
545; 134.7; 597; 0.0320
550; 131.2; 553; 0.0303
555; 129.0; 569; 0.0290
560; 128.2; 562; 0.0282
565; 128.4; 586; 0.0290
570; 126.9; 532; 0.0274
575; 127.5; 520; 0.0268
580; 127.3; 631; 0.0261
585; 124.5; 611; 0.0268
590; 123.2; 550; 0.0233
595; 122.7; 511; 0.0233
600; 120.9; 496; 0.0235
605; 120.2; 590; 0.0228
610; 119.5; 587; 0.0221
615; 119.0; 541; 0.0204
620; 117.5; 546; 0.0206
625; 116.6; 506; 0.0190
630; 115.8; 538; 0.0179
635; 115.2; 516; 0.0182
640; 114.2; 479; 0.0180
645; 114.9; 578; 0.0179
650; 115.9; 555; 0.0182
655; 116.5; 473; 0.0167
660; 115.6; 528; 0.0167
665; 114.1; 484; 0.0167
670; 115.4; 490; 0.0167
675; 115.0; 562; 0.0165
680; 115.2; 504; 0.0165
685; 116.6; 521; 0.0171
690; 115.5; 544; 0.0160
695; 115.3; 518; 0.0167
700; 115.8; 471; 0.0153
705; 114.9; 494; 0.0147
710; 114.8; 454; 0.0139
715; 112.4; 454; 0.0143
720; 109.4; 378; 0.0136
725; 107.7; 291; 0.0121
730; 105.9; 301; 0.0114
735; 103.7; 349; 0.0116
740; 101.6; 321; 0.0102
745; 100.9; 361; 0.0101
750; 99.6; 380; 0.0097
755; 98.6; 374; 0.0092
760; 96.7; 362; 0.0096
765; 96.8; 314; 0.0084
770; 95.1; 292; 0.0082
775; 95.2; 322; 0.0084
780; 96.0; 343; 0.0077
785; 94.4; 307; 0.0073
790; 91.2; 254; 0.0064
795; 88.8; 291; 0.0064
800; 87.4; 219; 0.0057
805; 84.6; 200; 0.0054
810; 82.0; 207; 0.0040
815; 80.6; 214; 0.0047
820; 77.3; 159; 0.0034
825; 76.0; 203; 0.0033
830; 75.4; 130; 0.0024
835; 73.8; 97; 0.0022
840; 72.4; 104; 0.0022
845; 72.1; 109; 0.0020
850; 70.3; 103; 0.0016
855; 69.7; 126; 0.0019
860; 69.4; 87; 0.0016
865; 68.4; 69; 0.0012
870; 67.4; 69; 0.0014
875; 65.6; 61; 0.0012
880; 63.4; 109; 0.0013
885; 62.7; 95; 0.0015
890; 61.4; 71; 0.0014
895; 60.4; 72; 0.0012
900; 58.1; 132; 0.0015
905; 56.4; 93; 0.0015
910; 55.6; 82; 0.0015
915; 53.3; 127; 0.0013
920; 51.2; 119; 0.0016
925; 50.5; 63; 0.0010
930; 49.2; 88; 0.0013
935; 48.2; 63; 0.0009
940; 47.3; 127; 0.0018
945; 45.9; 70; 0.0008
950; 45.1; 108; 0.0009
955; 44.2; 115; 0.0012
960; 42.9; 36; 0.0004
965; 40.9; 28; 0.0004
970; 40.2; 84; 0.0009
975; 39.3; 76; 0.0008
980; 38.7; 29; 0.0004
985; 37.1; 59; 0.0007
990; 37.2; 61; 0.0006
995; 36.0; 0; 0.0000
1000; 35.3; 57; 0.0005
1005; 34.5; 45; 0.0003
1010; 34.2; 0; 0.0000
1015; 34.3; 55; 0.0006
1020; 32.3; 105; 0.0008
1025; 31.8; 0; 0.0000
1030; 30.7; 101; 0.0009
1035; 31.2; 0; 0.0000
1040; 29.9; 49; 0.0005
1045; 30.6; 0; 0.0000
1050; 29.1; 144; 0.0011
1055; 28.0; 61; 0.0005
1060; 27.5; 33; 0.0002
1065; 27.9; 43; 0.0004
1070; 27.0; 70; 0.0007
1075; 27.3; 47; 0.0004
1080; 27.3; 24; 0.0002
1085; 26.0; 61; 0.0004
1090; 25.2; 70; 0.0005
1095; 24.9; 48; 0.0004
1100; 25.8; 76; 0.0004
1105; 25.3; 8; 0.0001
1110; 23.9; 93; 0.0008
1115; 23.9; 267; 0.0008
1120; 23.7; 131; 0.0008
1125; 22.9; 62; 0.0004
1130; 22.4; 165; 0.0006
1135; 23.1; 108; 0.0007
1140; 22.0; 73; 0.0005
1145; 20.5; 74; 0.0005
1150; 20.8; 5; 0.0000
1155; 21.5; 0; 0.0000
1160; 20.5; 51; 0.0003
1165; 21.0; 144; 0.0005
1170; 20.4; 60; 0.0003
1175; 19.4; 43; 0.0003
1180; 18.3; 184; 0.0009
1185; 18.7; 124; 0.0008
1190; 18.1; 107; 0.0005
1195; 16.8; 93; 0.0006
1200; 17.1; 97; 0.0005
1205; 17.2; 181; 0.0004
1210; 17.1; 132; 0.0009
1215; 17.3; 114; 0.0005
1220; 16.7; 186; 0.0005
1225; 16.3; 114; 0.0004
1230; 16.1; 141; 0.0005
1235; 16.2; 35; 0.0003

File: data/rise_materials/Testdata-522.txt
Keywords
Material1;Material2;Material3;Material4;Product;Object;Scenario;Method;Reference;Comment;Owner;IsPublic;ImportDate
PVC;PE;;;Cable FIPEC-46 50 pairs;Telephone cable;;ISO 5660;FIPEC Final Report on the European Commission, SMT4-CT96-2059, 410pp, ISBN 0 9532312 5 9, London 2000;;;1;2005-10-04 08:38:16
Scalars
Flux (kW/m2);tig (s);qmax (kw/m2);qtotal (MJ/m2);q180 (kw/m2);q300 (kw/m2);Mass loss (g);DHc (MJ/kg);Peak smoke production (m2/m2s);Total smoke produced (m2/m2);Specific extinction area (avg) (m2/kg);Area (m2);Thickness (mm);Density (kg/m3)
75;10;426;245.02;137.03;114.72;95.0;22.48;;;;0.008840;20;
VectorData
Time (s);HRR (kW/m2);SEA (m2/kg);SPR (m2/s)
0; 2.4; 4; 0.0002
5; 1.6; 0; 0.0002
10; 3.9; 45; 0.0012
15; 95.9; 788; 0.1017
20; 199.8; 816; 0.1540
25; 237.4; 874; 0.1617
30; 245.4; 955; 0.1715
35; 246.7; 984; 0.1768
40; 245.7; 1010; 0.1724
45; 234.4; 946; 0.1582
50; 218.6; 993; 0.1458
55; 201.5; 992; 0.1281
60; 188.0; 930; 0.1186
65; 177.8; 934; 0.1088
70; 168.8; 1006; 0.1044
75; 159.1; 943; 0.0934
80; 153.3; 910; 0.0873
85; 146.1; 919; 0.0821
90; 141.2; 917; 0.0803
95; 141.6; 871; 0.0771
100; 136.7; 843; 0.0716
105; 133.5; 907; 0.0689
110; 126.3; 871; 0.0607
115; 118.6; 781; 0.0533
120; 113.4; 700; 0.0454
125; 107.4; 633; 0.0421
130; 100.0; 677; 0.0420
135; 95.1; 773; 0.0386
140; 93.5; 707; 0.0361
145; 88.9; 655; 0.0352
150; 84.4; 670; 0.0310
155; 80.2; 543; 0.0274
160; 76.1; 571; 0.0245
165; 72.8; 448; 0.0195
170; 70.7; 387; 0.0167
175; 68.8; 427; 0.0144
180; 65.1; 313; 0.0123
185; 61.1; 298; 0.0100
190; 58.6; 214; 0.0085
195; 57.4; 207; 0.0082
200; 56.8; 184; 0.0074
205; 55.2; 202; 0.0074
210; 55.7; 270; 0.0068
215; 58.0; 170; 0.0063
220; 59.9; 171; 0.0075
225; 59.7; 238; 0.0088
230; 64.5; 333; 0.0098
235; 69.9; 492; 0.0116
240; 72.3; 393; 0.0134
245; 76.2; 300; 0.0132
250; 80.1; 429; 0.0149
255; 78.7; 394; 0.0147
260; 80.1; 428; 0.0159
265; 83.2; 512; 0.0171
270; 86.5; 410; 0.0172
275; 88.9; 409; 0.0173
280; 89.0; 487; 0.0185
285; 91.8; 540; 0.0214
290; 100.3; 424; 0.0235
295; 104.2; 497; 0.0259
300; 109.4; 597; 0.0288
305; 117.1; 675; 0.0304
310; 120.6; 566; 0.0316
315; 126.0; 519; 0.0324
320; 134.0; 749; 0.0358
325; 137.2; 586; 0.0341
330; 138.9; 611; 0.0359
335; 144.8; 685; 0.0373
340; 146.6; 735; 0.0414
345; 146.7; 705; 0.0425
350; 152.4; 688; 0.0428
355; 154.9; 679; 0.0454
360; 160.6; 659; 0.0488
365; 167.5; 730; 0.0470
370; 173.6; 789; 0.0518
375; 179.7; 693; 0.0539
380; 185.3; 794; 0.0540
385; 193.6; 812; 0.0572
390; 201.0; 752; 0.0614
395; 209.6; 742; 0.0623
400; 216.0; 768; 0.0683
405; 223.9; 746; 0.0695
410; 231.5; 781; 0.0732
415; 238.6; 837; 0.0809
420; 245.8; 799; 0.0846
425; 250.4; 853; 0.0875
430; 253.6; 859; 0.0886
435; 257.3; 788; 0.0925
440; 263.3; 779; 0.0956
445; 267.1; 839; 0.1035
450; 272.4; 809; 0.1051
455; 276.2; 823; 0.1088
460; 282.5; 818; 0.1138
465; 288.9; 761; 0.1118
470; 291.0; 772; 0.1136
475; 294.4; 810; 0.1201
480; 294.1; 837; 0.1244
485; 301.2; 833; 0.1258
490; 311.4; 776; 0.1212
495; 310.9; 778; 0.1228
500; 314.3; 798; 0.1276
505; 326.0; 842; 0.1361
510; 327.6; 784; 0.1296
515; 332.1; 787; 0.1353
520; 338.8; 784; 0.1349
525; 347.0; 879; 0.1445
530; 357.8; 841; 0.1408
535; 360.4; 812; 0.1371
540; 368.2; 816; 0.1428
545; 373.6; 839; 0.1505
550; 380.1; 859; 0.1440
555; 387.7; 854; 0.1488
560; 385.7; 815; 0.1468
565; 386.8; 797; 0.1435
570; 393.0; 865; 0.1513
575; 398.1; 866; 0.1457
580; 397.5; 865; 0.1492
585; 397.3; 846; 0.1464
590; 403.1; 848; 0.1408
595; 400.3; 869; 0.1431
600; 411.0; 869; 0.1469
605; 417.8; 782; 0.1340
610; 426.5; 803; 0.1383
615; 416.4; 816; 0.1297
620; 410.8; 841; 0.1315
625; 410.5; 847; 0.1346
630; 404.9; 876; 0.1298
635; 395.7; 824; 0.1210
640; 385.7; 843; 0.1205
645; 384.1; 871; 0.1180
650; 381.4; 855; 0.1158
655; 382.3; 883; 0.1138
660; 380.5; 820; 0.1037
665; 365.2; 817; 0.1002
670; 359.1; 890; 0.0983
675; 345.2; 805; 0.0922
680; 339.0; 806; 0.0916
685; 344.2; 871; 0.0892
690; 344.8; 823; 0.0885
695; 339.0; 820; 0.0887
700; 331.3; 845; 0.0876
705; 324.9; 804; 0.0832
710; 317.4; 881; 0.0863
715; 310.1; 828; 0.0798
720; 302.9; 825; 0.0790
725; 293.9; 824; 0.0754
730; 295.2; 808; 0.0771
735; 295.0; 847; 0.0802
740; 293.0; 858; 0.0774
745; 292.1; 899; 0.0771
750; 287.1; 804; 0.0741
755; 288.3; 850; 0.0818
760; 283.6; 843; 0.0736
765; 275.5; 933; 0.0718
770; 271.9; 909; 0.0718
775; 259.4; 818; 0.0713
780; 254.1; 976; 0.0712
785; 251.1; 908; 0.0664
790; 246.1; 902; 0.0656
795; 242.3; 1048; 0.0675
800; 237.3; 868; 0.0641
805; 232.3; 898; 0.0621
810; 227.7; 1019; 0.0615
815; 220.5; 918; 0.0615
820; 216.8; 949; 0.0609
825; 212.7; 1133; 0.0633
830; 214.9; 1049; 0.0616
835; 213.0; 996; 0.0591
840; 212.1; 1058; 0.0607
845; 214.3; 921; 0.0603
850; 212.2; 1096; 0.0621
855; 210.4; 1204; 0.0605
860; 213.6; 923; 0.0605
865; 212.0; 934; 0.0591
870; 210.7; 1080; 0.0592
875; 209.7; 1064; 0.0599
880; 209.9; 945; 0.0559
885; 213.9; 1057; 0.0578
890; 215.2; 959; 0.0556
895; 212.3; 871; 0.0549
900; 208.0; 955; 0.0544
905; 204.5; 1006; 0.0510
910; 201.5; 994; 0.0491
915; 196.6; 894; 0.0493
920; 191.9; 990; 0.0463
925; 188.0; 992; 0.0441
930; 183.1; 838; 0.0419
935; 179.1; 923; 0.0413
940; 174.1; 802; 0.0380
945; 169.5; 905; 0.0361
950; 162.1; 957; 0.0354
955; 159.1; 744; 0.0331
960; 154.2; 833; 0.0312
965; 148.8; 810; 0.0292
970; 139.5; 807; 0.0264
975; 132.8; 748; 0.0265
980; 130.5; 727; 0.0247
985; 125.9; 732; 0.0222
990; 119.1; 621; 0.0201
995; 113.6; 706; 0.0196
1000; 111.0; 725; 0.0197
1005; 107.2; 610; 0.0167
1010; 103.3; 534; 0.0155
1015; 94.8; 485; 0.0143
1020; 89.7; 494; 0.0130
1025; 86.3; 779; 0.0134
1030; 82.6; 668; 0.0124
1035; 81.7; 557; 0.0115
1040; 82.8; 587; 0.0109
1045; 81.3; 533; 0.0103
1050; 78.1; 394; 0.0100
1055; 74.7; 363; 0.0104
1060; 71.5; 478; 0.0093
1065; 69.8; 750; 0.0093
1070; 71.4; 595; 0.0098
1075; 70.5; 379; 0.0087
1080; 68.4; 440; 0.0090
1085; 68.4; 467; 0.0079
1090; 66.5; 583; 0.0092
1095; 65.0; 696; 0.0075
1100; 64.0; 416; 0.0076
1105; 63.1; 329; 0.0075
1110; 60.8; 538; 0.0083
1115; 59.2; 558; 0.0080
1120; 57.3; 511; 0.0067
1125; 56.1; 467; 0.0068
1130; 53.9; 415; 0.0055
1135; 52.2; 381; 0.0062
1140; 51.4; 432; 0.0066
1145; 50.3; 696; 0.0072
1150; 49.6; 474; 0.0059
1155; 48.8; 641; 0.0076
1160; 47.9; 591; 0.0074
1165; 47.0; 486; 0.0077
1170; 45.7; 355; 0.0066
1175; 43.4; 469; 0.0067
1180; 42.7; 2181; 0.0076
1185; 43.9; 745; 0.0079
1190; 42.9; 494; 0.0072
1195; 40.1; 721; 0.0064
1200; 39.9; 658; 0.0079
1205; 39.7; 804; 0.0073
1210; 37.5; 622; 0.0073
1215; 38.6; 566; 0.0071
1220; 38.7; 460; 0.0051
1225; 37.9; 722; 0.0073
1230; 37.8; 959; 0.0064
1235; 36.4; 713; 0.0063
1240; 35.3; 950; 0.0070
1245; 35.3; 1169; 0.0073
1250; 35.3; 1235; 0.0068
1255; 34.3; 757; 0.0073
1260; 33.6; 965; 0.0067
1265; 32.9; 1263; 0.0069
1270; 33.0; 564; 0.0069
1275; 33.3; 425; 0.0062
1280; 33.1; 545; 0.0056
1285; 31.9; 1453; 0.0069
1290; 30.9; 720; 0.0053
1295; 31.8; 770; 0.0064
1300; 31.7; 891; 0.0066
1305; 31.6; 762; 0.0054
1310; 31.8; 746; 0.0064
1315; 31.5; 512; 0.0052
1320; 30.6; 534; 0.0048
1325; 30.6; 604; 0.0058
1330; 32.4; 711; 0.0061
1335; 32.7; 719; 0.0052
1340; 31.3; 1264; 0.0048
1345; 30.7; 1125; 0.0054
1350; 30.5; 691; 0.0058
1355; 31.0; 663; 0.0050
1360; 30.5; 583; 0.0044
1365; 29.8; 1801; 0.0047
1370; 31.0; 1161; 0.0046
1375; 31.1; 586; 0.0063
1380; 30.4; 624; 0.0058
1385; 29.9; 723; 0.0049
1390; 30.4; 836; 0.0048
1395; 31.4; 538; 0.0055
1400; 31.0; 540; 0.0050
1405; 30.7; 876; 0.0050
1410; 30.1; 711; 0.0049
1415; 30.4; 0; 0.0046
1420; 30.9; 877; 0.0043
1425; 30.0; 602; 0.0043
1430; 30.8; 935; 0.0043
1435; 30.9; 542; 0.0041
1440; 29.5; 582; 0.0040
1445; 28.5; 715; 0.0039
1450; 28.1; 1024; 0.0043
1455; 29.2; 452; 0.0045
1460; 29.2; 571; 0.0045
1465; 29.3; 719; 0.0033
1470; 29.9; 331; 0.0034
1475; 29.1; 519; 0.0034
1480; 28.5; 754; 0.0026
1485; 28.7; 561; 0.0039
1490; 28.8; 789; 0.0043
1495; 29.1; 989; 0.0033
1500; 28.5; 416; 0.0031
1505; 28.7; 1085; 0.0038
1510; 29.2; 770; 0.0029
1515; 29.5; 716; 0.0034
1520; 29.1; 1082; 0.0031
1525; 28.7; 539; 0.0033
1530; 28.8; 991; 0.0028
1535; 28.6; 578; 0.0031
1540; 28.4; 429; 0.0035
1545; 28.8; 474; 0.0034
1550; 28.4; 376; 0.0029
1555; 28.4; 625; 0.0035
1560; 28.7; 632; 0.0032
1565; 29.0; 571; 0.0034
1570; 28.7; 864; 0.0029
1575; 28.8; 736; 0.0028
1580; 28.6; 466; 0.0025
1585; 28.5; 2083; 0.0030
1590; 29.0; 713; 0.0031
1595; 28.9; 419; 0.0024
1600; 28.6; 2369; 0.0031
1605; 28.8; 426; 0.0028
1610; 28.9; 641; 0.0021
1615; 27.7; 491; 0.0019
1620; 27.8; 387; 0.0029
1625; 28.2; 0; 0.0024
1630; 28.4; 0; 0.0028
1635; 28.3; 644; 0.0031
1640; 29.0; 1258; 0.0029
1645; 28.4; 198; 0.0021
1650; 27.6; 520; 0.0022
1655; 28.0; 1546; 0.0024
1660; 28.2; 275; 0.0022
1665; 24.6; 0; 0.0019
1670; 21.7; 670; 0.0025
1675; 25.1; 257; 0.0017
1680; 29.4; 341; 0.0025
1685; 29.5; 462; 0.0030

File: data/rise_materials/Testdata-523.txt
Keywords
Material1;Material2;Material3;Material4;Product;Object;Scenario;Method;Reference;Comment;Owner;IsPublic;ImportDate
PVC;PE;;;Cable FIPEC-46 50 pairs;Telephone cable;;ISO 5660;FIPEC Final Report on the European Commission, SMT4-CT96-2059, 410pp, ISBN 0 9532312 5 9, London 2000;;;1;2005-10-04 08:39:44
Scalars
Flux (kW/m2);tig (s);qmax (kw/m2);qtotal (MJ/m2);q180 (kw/m2);q300 (kw/m2);Mass loss (g);DHc (MJ/kg);Peak smoke production (m2/m2s);Total smoke produced (m2/m2);Specific extinction area (avg) (m2/kg);Area (m2);Thickness (mm);Density (kg/m3)
50;20;335;225.53;144.11;102.80;88.5;22.45;;;;0.008840;20;
VectorData
Time (s);HRR (kW/m2);SEA (m2/kg);SPR (m2/s)
0; 2.5; 29; 0.0007
5; 2.6; 0; 0.0007
10; 1.0; 0; 0.0013
15; 0.8; 0; 0.0023
20; 0.0; 80; 0.0030
25; 66.2; 646; 0.0774
30; 158.6; 826; 0.1218
35; 199.7; 911; 0.1401
40; 212.9; 880; 0.1341
45; 211.9; 862; 0.1229
50; 212.3; 799; 0.1144
55; 216.0; 751; 0.1090
60; 219.4; 742; 0.1094
65; 217.9; 743; 0.1077
70; 214.3; 839; 0.1131
75; 213.2; 796; 0.1073
80; 216.3; 784; 0.0982
85; 214.0; 793; 0.0921
90; 200.7; 727; 0.0863
95; 191.7; 830; 0.0895
100; 183.4; 799; 0.0857
105; 172.6; 802; 0.0747
110; 160.3; 847; 0.0671
115; 147.6; 750; 0.0587
120; 138.5; 758; 0.0518
125; 133.2; 653; 0.0453
130; 128.2; 685; 0.0439
135; 121.1; 757; 0.0397
140; 114.2; 484; 0.0319
145; 107.6; 459; 0.0312
150; 100.4; 619; 0.0288
155; 94.0; 633; 0.0246
160; 87.7; 517; 0.0208
165; 82.5; 346; 0.0162
170; 79.3; 304; 0.0126
175; 74.4; 331; 0.0099
180; 68.0; 253; 0.0062
185; 62.2; 125; 0.0044
190; 58.8; 66; 0.0021
195; 57.6; 130; 0.0028
200; 56.6; 74; 0.0022
205; 55.2; 56; 0.0016
210; 53.1; 54; 0.0014
215; 50.3; 21; 0.0005
220; 47.3; 27; 0.0008
225; 45.4; 52; 0.0015
230; 43.6; 28; 0.0007
235; 42.6; 31; 0.0009
240; 39.5; 28; 0.0007
245; 37.4; 47; 0.0009
250; 37.1; 0; 0.0000
255; 36.5; 5; 0.0001
260; 36.9; 0; 0.0000
265; 36.8; 0; 0.0000
270; 37.0; 63; 0.0013
275; 38.8; 1; 0.0000
280; 38.8; 0; 0.0000
285; 37.9; 0; 0.0000
290; 37.4; 22; 0.0004
295; 36.7; 0; 0.0000
300; 36.3; 0; 0.0000
305; 36.8; 24; 0.0006
310; 38.4; 10; 0.0002
315; 40.8; 11; 0.0003
320; 43.4; 87; 0.0023
325; 47.3; 101; 0.0026
330; 50.2; 95; 0.0019
335; 52.4; 126; 0.0035
340; 54.2; 104; 0.0037
345; 56.4; 136; 0.0042
350; 59.1; 209; 0.0044
355; 62.7; 170; 0.0045
360; 64.1; 203; 0.0068
365; 65.5; 218; 0.0059
370; 67.6; 211; 0.0061
375; 69.3; 212; 0.0062
380; 69.5; 215; 0.0067
385; 69.9; 238; 0.0071
390; 70.4; 243; 0.0075
395; 74.1; 259; 0.0078
400; 78.0; 228; 0.0082
405; 80.4; 180; 0.0075
410; 82.8; 302; 0.0109
415; 85.2; 280; 0.0105
420; 87.6; 376; 0.0130
425; 91.0; 324; 0.0134
430; 95.4; 368; 0.0163
435; 100.2; 461; 0.0197
440; 106.0; 515; 0.0212
445; 113.1; 613; 0.0252
450; 121.4; 476; 0.0264
455; 123.5; 569; 0.0307
460; 129.3; 649; 0.0320
465; 133.7; 570; 0.0328
470; 136.9; 610; 0.0364
475; 141.3; 632; 0.0384
480; 145.9; 565; 0.0403
485; 153.4; 606; 0.0456
490; 159.9; 711; 0.0480
495; 164.0; 706; 0.0507
500; 169.7; 643; 0.0523
505; 174.8; 651; 0.0542
510; 181.7; 688; 0.0573
515; 187.3; 667; 0.0616
520; 193.1; 665; 0.0645
525; 196.2; 718; 0.0682
530; 199.9; 705; 0.0697
535; 205.0; 692; 0.0705
540; 212.0; 712; 0.0738
545; 216.8; 637; 0.0704
550; 221.6; 682; 0.0768
555; 228.3; 718; 0.0797
560; 231.6; 697; 0.0832
565; 239.0; 667; 0.0825
570; 247.7; 677; 0.0842
575; 255.4; 685; 0.0853
580; 261.2; 741; 0.0926
585; 266.1; 721; 0.0913
590; 274.3; 690; 0.0934
595; 278.5; 686; 0.0964
600; 279.0; 706; 0.0986
605; 285.2; 748; 0.1029
610; 290.9; 750; 0.1016
615; 295.1; 756; 0.1067
620; 295.7; 739; 0.1090
625; 298.1; 737; 0.1079
630; 306.9; 741; 0.1113
635; 318.1; 748; 0.1140
640; 322.3; 741; 0.1121
645; 323.1; 743; 0.1133
650; 322.5; 761; 0.1117
655; 325.3; 726; 0.1070
660; 330.5; 737; 0.1114
665; 329.7; 782; 0.1158
670; 326.6; 778; 0.1152
675; 323.2; 797; 0.1118
680; 323.6; 786; 0.1114
685; 323.9; 764; 0.1101
690; 324.4; 799; 0.1082
695; 324.5; 785; 0.1068
700; 326.7; 786; 0.1047
705; 330.0; 776; 0.1033
710; 327.7; 735; 0.0953
715; 326.5; 725; 0.0923
720; 325.2; 713; 0.0912
725; 321.5; 705; 0.0902
730; 321.1; 729; 0.0906
735; 322.9; 777; 0.0897
740; 323.1; 758; 0.0868
745; 325.3; 729; 0.0888
750; 326.2; 729; 0.0879
755; 327.1; 774; 0.0879
760; 327.3; 764; 0.0867
765; 328.0; 763; 0.0854
770; 334.6; 735; 0.0846
775; 334.8; 775; 0.0851
780; 326.9; 730; 0.0790
785; 317.9; 727; 0.0788
790; 314.8; 782; 0.0783
795; 308.3; 771; 0.0739
800; 301.9; 785; 0.0761
805; 293.8; 783; 0.0711
810; 286.6; 767; 0.0680
815; 283.2; 703; 0.0657
820; 278.9; 768; 0.0654
825; 276.0; 776; 0.0632
830; 273.0; 756; 0.0632
835; 272.9; 761; 0.0642
840; 275.1; 787; 0.0631
845; 275.4; 786; 0.0596
850; 272.3; 799; 0.0612
855; 271.6; 745; 0.0610
860; 272.0; 754; 0.0610
865; 268.3; 817; 0.0620
870; 268.8; 784; 0.0632
875; 270.8; 751; 0.0631
880; 274.3; 801; 0.0609
885; 273.1; 900; 0.0633
890; 271.5; 788; 0.0609
895; 276.0; 794; 0.0639
900; 276.6; 848; 0.0624
905; 275.1; 755; 0.0622
910; 275.4; 752; 0.0612
915; 272.8; 929; 0.0613
920; 266.2; 805; 0.0612
925; 262.2; 788; 0.0611
930; 262.4; 840; 0.0593
935; 257.3; 865; 0.0577
940; 252.6; 931; 0.0583
945; 246.6; 867; 0.0593
950; 241.2; 875; 0.0565
955; 232.3; 837; 0.0543
960; 225.2; 816; 0.0537
965; 218.5; 895; 0.0489
970; 209.6; 958; 0.0488
975; 203.0; 891; 0.0470
980; 194.2; 869; 0.0453
985; 188.1; 849; 0.0438
990; 184.2; 846; 0.0419
995; 181.3; 809; 0.0402
1000; 175.9; 873; 0.0414
1005; 175.2; 920; 0.0414
1010; 172.5; 937; 0.0411
1015; 171.7; 964; 0.0406
1020; 169.4; 900; 0.0409
1025; 167.8; 893; 0.0402
1030; 165.6; 948; 0.0398
1035; 164.7; 902; 0.0372
1040; 163.6; 933; 0.0415
1045; 161.7; 814; 0.0400
1050; 161.4; 893; 0.0380
1055; 159.4; 994; 0.0372
1060; 157.6; 1068; 0.0375
1065; 156.6; 957; 0.0358
1070; 157.1; 767; 0.0345
1075; 155.4; 941; 0.0358
1080; 151.8; 872; 0.0325
1085; 149.2; 879; 0.0328
1090; 147.4; 891; 0.0322
1095; 146.1; 812; 0.0321
1100; 142.5; 799; 0.0291
1105; 140.9; 906; 0.0300
1110; 138.1; 951; 0.0295
1115; 134.7; 870; 0.0280
1120; 131.2; 723; 0.0274
1125; 127.2; 655; 0.0238
1130; 124.2; 962; 0.0247
1135; 120.7; 739; 0.0240
1140; 117.1; 696; 0.0217
1145; 113.4; 1041; 0.0227
1150; 107.6; 800; 0.0198
1155; 104.3; 690; 0.0193
1160; 101.5; 745; 0.0187
1165; 98.7; 779; 0.0181
1170; 96.8; 703; 0.0173
1175; 94.0; 819; 0.0167
1180; 90.4; 744; 0.0165
1185; 88.7; 655; 0.0167
1190; 86.9; 768; 0.0161
1195; 84.1; 772; 0.0147
1200; 80.6; 679; 0.0148
1205; 80.1; 713; 0.0150
1210; 78.0; 866; 0.0134
1215; 75.5; 705; 0.0136
1220; 73.4; 538; 0.0130
1225; 70.3; 766; 0.0133
1230; 67.7; 736; 0.0109
1235; 64.6; 878; 0.0131
1240; 63.1; 829; 0.0117
1245; 61.0; 686; 0.0131
1250; 58.9; 687; 0.0130
1255; 56.7; 802; 0.0112
1260; 55.1; 654; 0.0105
1265; 54.0; 745; 0.0118
1270; 52.8; 1067; 0.0112
1275; 51.6; 897; 0.0119
1280; 50.6; 594; 0.0105
1285; 49.5; 779; 0.0118
1290; 47.4; 1143; 0.0127
1295; 46.0; 958; 0.0118
1300; 45.4; 1025; 0.0108
1305; 44.9; 1022; 0.0108
1310; 42.8; 757; 0.0100
1315; 41.1; 855; 0.0109
1320; 40.3; 918; 0.0120
1325; 37.6; 756; 0.0105
1330; 36.4; 845; 0.0111
1335; 35.4; 1071; 0.0109
1340; 35.2; 1094; 0.0109
1345; 34.0; 957; 0.0096
1350; 33.2; 1208; 0.0104
1355; 32.8; 962; 0.0094
1360; 31.7; 813; 0.0085
1365; 31.1; 702; 0.0080
1370; 31.5; 641; 0.0080
1375; 29.9; 916; 0.0086
1380; 29.7; 756; 0.0093
1385; 28.6; 631; 0.0074
1390; 26.9; 1969; 0.0085
1395; 27.0; 1846; 0.0081
1400; 26.6; 1313; 0.0099
1405; 26.0; 1637; 0.0105
1410; 24.9; 1747; 0.0105
1415; 24.2; 1501; 0.0105
1420; 24.0; 834; 0.0108
1425; 23.3; 986; 0.0117
1430; 22.6; 2104; 0.0113
1435; 21.7; 1897; 0.0129
1440; 20.7; 2033; 0.0113
1445; 20.6; 4601; 0.0125
1450; 20.0; 1162; 0.0105
1455; 19.9; 1051; 0.0104
1460; 19.6; 2456; 0.0110
1465; 18.5; 1518; 0.0110
1470; 17.8; 1239; 0.0097
1475; 18.1; 1875; 0.0100
1480; 16.9; 6023; 0.0095
1485; 16.0; 906; 0.0084
1490; 16.3; 939; 0.0090
1495; 15.8; 2429; 0.0077
1500; 15.3; 1974; 0.0092
1505; 15.2; 1489; 0.0067
1510; 14.6; 1086; 0.0083
1515; 13.7; 1335; 0.0075
1520; 12.7; 2442; 0.0058
1525; 11.5; 1043; 0.0081
1530; 12.0; 931; 0.0069
1535; 11.3; 5511; 0.0081
1540; 11.1; 1149; 0.0064
1545; 9.9; 1402; 0.0066
1550; 9.6; 0; 0.0079
1555; 10.0; 1789; 0.0067
1560; 9.8; 1899; 0.0095
1565; 8.9; 1938; 0.0081
1570; 8.4; 2427; 0.0079
1575; 8.5; 1222; 0.0068
1580; 7.7; 781; 0.0064
1585; 7.9; 1919; 0.0078
1590; 7.5; 2326; 0.0070
1595; 6.8; 1272; 0.0068
1600; 6.9; 1792; 0.0063
1605; 7.3; 1629; 0.0080
1610; 7.6; 786; 0.0064
1615; 7.5; 2545; 0.0083
1620; 7.0; 2981; 0.0073
1625; 7.4; 0; 0.0067
1630; 6.8; 4025; 0.0082
1635; 6.7; 1920; 0.0071
1640; 6.7; 2576; 0.0083
1645; 6.4; 1722; 0.0063
1650; 6.2; 1363; 0.0071
1655; 6.1; 1145; 0.0065
1660; 6.2; 5160; 0.0069
1665; 5.3; 1863; 0.0083
1670; 5.7; 2080; 0.0060
1675; 5.4; 0; 0.0061
1680; 5.1; 1272; 0.0064
1685; 5.2; 2207; 0.0061
1690; 5.6; 0; 0.0075
1695; 5.5; 1347; 0.0060
1700; 5.0; 0; 0.0066
1705; 5.2; 831; 0.0047
1710; 5.1; 800; 0.0056
1715; 5.1; 0; 0.0042
1720; 5.5; 2691; 0.0059
1725; 5.4; 2825; 0.0063
1730; 4.9; 849; 0.0036
1735; 5.2; 3729; 0.0049

File: data/rise_materials/Testdata-524.txt
Keywords
Material1;Material2;Material3;Material4;Product;Object;Scenario;Method;Reference;Comment;Owner;IsPublic;ImportDate
PVC;PE;;;Cable FIPEC-46 50 pairs;Telephone cable;;ISO 5660;FIPEC Final Report on the European Commission, SMT4-CT96-2059, 410pp, ISBN 0 9532312 5 9, London 2000;;;1;2005-10-04 08:40:57
Scalars
Flux (kW/m2);tig (s);qmax (kw/m2);qtotal (MJ/m2);q180 (kw/m2);q300 (kw/m2);Mass loss (g);DHc (MJ/kg);Peak smoke production (m2/m2s);Total smoke produced (m2/m2);Specific extinction area (avg) (m2/kg);Area (m2);Thickness (mm);Density (kg/m3)
35;36;189;25.37;123.00;83.48;15.6;14.19;;;;0.008840;20;
VectorData
Time (s);HRR (kW/m2);SEA (m2/kg);SPR (m2/s)
0; 3.0; 291; 0.0025
5; 3.2; 0; 0.0025
10; 2.0; 0; 0.0011
15; 0.0; 0; 0.0005
20; 0.0; 0; 0.0006
25; 0.0; 0; 0.0015
30; 0.0; 0; 0.0021
35; 0.0; 132; 0.0057
40; 54.8; 563; 0.0552
45; 133.4; 809; 0.0894
50; 163.3; 790; 0.1028
55; 177.9; 775; 0.1070
60; 188.0; 757; 0.1033
65; 189.0; 820; 0.1100
70; 186.8; 920; 0.1108
75; 183.1; 981; 0.1121
80; 175.4; 913; 0.1004
85; 168.1; 928; 0.0924
90; 162.2; 915; 0.0846
95; 156.6; 729; 0.0716
100; 152.3; 709; 0.0663
105; 148.5; 636; 0.0593
110; 145.7; 638; 0.0534
115; 139.9; 696; 0.0463
120; 138.2; 626; 0.0440
125; 135.2; 587; 0.0384
130; 128.5; 573; 0.0369
135; 125.3; 448; 0.0311
140; 120.3; 534; 0.0336
145; 116.5; 503; 0.0344
150; 114.3; 491; 0.0310
155; 109.1; 604; 0.0297
160; 103.7; 448; 0.0264
165; 98.6; 429; 0.0234
170; 92.3; 550; 0.0246
175; 86.8; 486; 0.0194
180; 80.8; 441; 0.0160
185; 76.3; 361; 0.0167
190; 72.6; 342; 0.0151
195; 68.5; 481; 0.0137
200; 64.8; 405; 0.0118
205; 61.1; 391; 0.0116
210; 57.1; 251; 0.0092
215; 54.2; 290; 0.0106
220; 52.0; 320; 0.0085
225; 49.4; 253; 0.0076
230; 46.4; 282; 0.0069
235; 43.2; 328; 0.0070
240; 41.0; 230; 0.0053
245; 39.3; 209; 0.0058
250; 36.3; 166; 0.0053
255; 32.0; 213; 0.0047
260; 27.2; 262; 0.0039
265; 24.1; 187; 0.0029
270; 22.5; 226; 0.0039
275; 20.9; 185; 0.0033
280; 19.8; 201; 0.0031
285; 18.6; 259; 0.0036
290; 16.5; 449; 0.0052
295; 16.4; 221; 0.0027
300; 16.5; 263; 0.0054
305; 14.4; 284; 0.0045
310; 13.3; 454; 0.0043
315; 13.0; 545; 0.0049
320; 11.1; 432; 0.0068
325; 9.6; 306; 0.0042
330; 10.0; 839; 0.0063
335; 9.2; 512; 0.0064
340; 8.8; 385; 0.0053
345; 8.4; 529; 0.0069
350; 7.5; 536; 0.0042
355; 5.2; 814; 0.0060
360; 2.4; 735; 0.0071
365; 2.0; 810; 0.0064
370; 1.7; 1160; 0.0077
375; 1.7; 1177; 0.0074
380; 1.5; 1137; 0.0069
385; 0.3; 1098; 0.0074
390; 0.6; 771; 0.0070
395; 0.4; 459; 0.0073
400; 0.1; 614; 0.0068
405; 0.0; 949; 0.0072
410; 0.3; 682; 0.0074
415; 0.2; 1340; 0.0062
420; 0.2; 857; 0.0056
425; 0.0; 749; 0.0074
430; 0.0; 619; 0.0057
435; 0.1; 913; 0.0068
440; 0.0; 3798; 0.0081
445; 0.5; 643; 0.0058
450; 0.8; 615; 0.0070
455; 0.1; 1175; 0.0070
