Repository: johodges/materials

## A Non-Dimensional Scaling Approach to Modeling Material Pyrolysis

This repository contains the data, scripts, and technical documents required to generate the SPyro cone validation cases.

## Instructions
* Clone this repository with submodules
  ```
  git clone --recurse-submodules https://github.com/johodges/materials
  ```
* Pre-process data
  ```
  python materials/scripts/initialize.py
  ```
* Build latest FDS (example for impi_intel_linux target, but use relevant make target for platform)
  ```
  git clone git@github.com:firemodels/fds.git && cd fds
  cd Build/impi_intel_linux
  ./make_fds.sh
  ln -s fds_impi_intel_linux fds
  cd ../..
  ```
* Run cases
  ```

File: data/rise_materials/Testdata-525.txt
Keywords
Material1;Material2;Material3;Material4;Product;Object;Scenario;Method;Reference;Comment;Owner;IsPublic;ImportDate
PVC;PVC;;;Cable FIPEC-24 12x2x0,5 mm2;Medium Voltage 12/20 kV;;ISO 5660;FIPEC Final Report on the European Commission, SMT4-CT96-2059, 410pp, ISBN 0 9532312 5 9, London 2000;;;1;2005-10-05 08:08:37
Scalars
Flux (kW/m2);tig (s);qmax (kw/m2);qtotal (MJ/m2);q180 (kw/m2);q300 (kw/m2);Mass loss (g);DHc (MJ/kg);Peak smoke production (m2/m2s);Total smoke produced (m2/m2);Specific extinction area (avg) (m2/kg);Area (m2);Thickness (mm);Density (kg/m3)
75;6;257.81;73.15;134.93;165.40;43.10;13.32;;;;0.008178;14.5;
VectorData
Time (s);HRR (kW/m2);SEA (m2/kg);SPR (m2/s)
0; 0; m2/kg; m2/s
5; 0; 0; 0.00357141
10; 0; 0; 0.00351334
15; 0; 2057.46; 0.134135
20; 135.979; 1659.5; 0.175425
25; 225.09; 1326.59; 0.176251
30; 257.813; 1005.32; 0.148799
35; 251.12; 885.163; 0.137909
40; 238.903; 1395.59; 0.138589
45; 236.047; 1229.29; 0.11525
50; 214.951; 1203.96; 0.102791
55; 172.181; 1292.77; 0.0923192
60; 150.094; 1182.81; 0.0761294
65; 144.879; 1083.85; 0.0646562
70; 134.342; 969.745; 0.0570269
75; 124.155; 885.912; 0.0448295
80; 113.803; 857.283; 0.0409712
85; 110.975; 831.073; 0.0427132
90; 109.583; 734.897; 0.039137
95; 106.162; 667.88; 0.0369236
100; 97.1211; 703.228; 0.0400694
105; 101.928; 690.623; 0.0393536
110; 103.1; 717.084; 0.0409365
115; 102.941; 703.085; 0.0432912
120; 100.535; 745.269; 0.0489399
125; 100.55; 699.36; 0.0512644
130; 100.714; 644.659; 0.0520475
135; 95.6778; 633.766; 0.0550487
140; 98.1909; 590.727; 0.0539279
145; 100.647; 595.771; 0.0568094
150; 105.289; 591.207; 0.0617015
155; 108.413; 671.233; 0.0753383
160; 112.38; 611.08; 0.0763418
165; 121.871; 555.814; 0.0778271
170; 133.43; 523.141; 0.078347
175; 141.669; 517.149; 0.0812016
180; 148.9; 581.126; 0.0943236
185; 165.26; 616.626; 0.101393
190; 185.845; 685.291; 0.119719
195; 204.093; 655.77; 0.125364
200; 216.289; 602.574; 0.121037
205; 222.381; 643.054; 0.129668
210; 224.062; 668.092; 0.132882
215; 223.898; 695.953; 0.134681
220; 223.98; 714.513; 0.135622
225; 225.152; 707.579; 0.137308
230; 227.75; 679.389; 0.132563
235; 229.056; 653.518; 0.125794
240; 230.143; 709.251; 0.130224
245; 229.941; 798.994; 0.138457
250; 233.542; 828.29; 0.136646
255; 237.493; 816.021; 0.126328
260; 231.209; 862.847; 0.133305
265; 222.142; 887.771; 0.138599
270; 216.879; 843.35; 0.119456
275; 207.886; 873.955; 0.109779
280; 197.295; 1002.48; 0.116569
285; 189.592; 1140.16; 0.120004
290; 182.998; 1080.83; 0.113348
295; 178.187; 1031.68; 0.114587
300; 171.013; 1162.91; 0.117637
305; 165.492; 1340.3; 0.115944
310; 165.565; 1514.35; 0.12585
315; 165.879; 1696.86; 0.132439
320; 162.084; 1782.76; 0.129367
325; 158.497; 1791.29; 0.13458
330; 164.478; 1736.9; 0.136508
335; 171.982; 1861.29; 0.141021
340; 173.848; 2183.04; 0.155423
345; 177.865; 2332.6; 0.156744
350; 184.296; 2433.04; 0.155693
355; 190.169; 2200.18; 0.128566
360; 189.505; 2190.88; 0.114503
365; 189.834; 2445.22; 0.123333
370; 196.999; 2468.53; 0.115723
375; 189.185; 2573.59; 0.109896
380; 174.847; 2169.2; 0.0869174
385; 162.1; 1469.31; 0.0537358
390; 142.977; 1699.57; 0.0518215
395; 131.77; 1858.99; 0.044309
400; 115.569; 1546.2; 0.0328884
405; 97.6662; 1131.6; 0.022284
410; 90.6264; 844.725; 0.0148133
415; 78.1059; 639.944; 0.0119256
420; 68.8122; 313.959; 0.00536509
425; 63.9746; 138.146; 0.00194072
430; 62.8926; -8.14745; 0
435; 57.071; -122.724; 0
440; 55.1057; -99.2205; 0
445; 50.3686; -92.1261; 0
450; 46.736; -95.223; 0
455; 39.011; -96.1406; 0
460; 38.3675; -150.739; 0
465; 43.1241; -160.467; 0
470; 41.6268; -114.179; 0
475; 37.3112; -95.6691; 0
480; 36.6838; -60.9987; 0
485; 41.7267; -91.4475; 0
490; 39.8654; -188.836; 0
495; 38.7844; -157.744; 0
500; 36.2054; -197.906; 0
505; 33.8557; -121.854; 0
510; 32.5936; -40.694; 0
515; 29.4915; -76.1235; 0
520; 31.032; -163.137; 0
525; 28.2222; -297.531; 0
530; 28.0318; -127.684; 0
535; 25.8647; -113.848; 0
540; 25.903; -100.447; 0
545; 26.4466; -71.5685; 0
550; 26.2951; -90.4789; 0
555; 25.7029; -213.351; 0
560; 25.7289; -291.753; 0
565; 27.0466; -106.028; 0
570; 23.7898; -115.732; 0
575; 24.3634; 0; 0
580; 23.8113; 0; 0
585; 23.6746; 0; 0
590; 23.0579; 0; 0
595; 20.8829; 0; 0
600; 23.1711; 0; 0

File: data/rise_materials/Testdata-526.txt
Keywords
Material1;Material2;Material3;Material4;Product;Object;Scenario;Method;Reference;Comment;Owner;IsPublic;ImportDate
PVC;PVC;;;Cable FIPEC-24 12x2x0,5 mm2;Data Cable;;ISO 5660;FIPEC Final Report on the European Commission, SMT4-CT96-2059, 410pp, ISBN 0 9532312 5 9, London 2000;;;1;2005-10-05 08:13:28
Scalars
Flux (kW/m2);tig (s);qmax (kw/m2);qtotal (MJ/m2);q180 (kw/m2);q300 (kw/m2);Mass loss (g);DHc (MJ/kg);Peak smoke production (m2/m2s);Total smoke produced (m2/m2);Specific extinction area (avg) (m2/kg);Area (m2);Thickness (mm);Density (kg/m3)
50;14;211.65;81.62;120.91;141.76;43.13;14.22;;;;0.008178;14.5;
VectorData
Time (s);HRR (kW/m2);SEA (m2/kg);SPR (m2/s)
0; 3.2464; -0.108951; 0
5; 3.68227; -0.309708; 0
10; 1.02628; 15.1126; 0.00533967
15; 1.5779; 175.236; 0.110304
20; 0; 0; 0.143679
25; 71.5084; 0; 0.132644
30; 172.873; 1898.27; 0.124139
35; 204.957; 428.77; 0.109383
40; 211.653; 371.716; 0.10821
45; 206; 311.695; 0.106064
50; 198.854; 222.001; 0.0973637
55; 195.547; 557.494; 0.0859328
60; 188.608; 0; 0.0718902
65; 180.281; 2075.8; 0.0593819
70; 161.848; 779.869; 0.0491663
75; 146.317; 817.669; 0.0406377
80; 137.481; 767.452; 0.0382469
85; 128.332; 889.036; 0.0408726
90; 117.891; 863.459; 0.0391817
95; 112.725; 739.36; 0.0331732
100; 108.936; 755.178; 0.0337596
105; 103.995; 658.492; 0.0311638
110; 101.234; 618.209; 0.0285143
115; 100.121; 621.503; 0.0287313
120; 97.3187; 614.773; 0.0292846
125; 97.7495; 653.175; 0.0317791
130; 96.8112; 653.215; 0.0317591
135; 94.9113; 733.214; 0.0375851
140; 95.0532; 650.671; 0.0369956
145; 93.9051; 522.196; 0.0326844
150; 90.8534; 476.4; 0.0315148
155; 90.7106; 516.033; 0.0348436
160; 90.9513; 513.853; 0.0381355
165; 88.4315; 499.363; 0.0399461
170; 89.6042; 546.937; 0.0448383
175; 94.1774; 578.138; 0.0505981
180; 101.229; 547.548; 0.0527673
185; 107.389; 522.645; 0.0549298
190; 113.551; 516.906; 0.0593643
195; 120.384; 523.07; 0.0645659
200; 126.243; 573.37; 0.0717514
205; 131.146; 560.664; 0.0720843
210; 137.563; 523.455; 0.0715863
215; 144.931; 506.95; 0.0724973
220; 153.299; 481.108; 0.071492
225; 164.904; 486.673; 0.074474
230; 170.879; 508.742; 0.0776402
235; 175.734; 506.749; 0.0795545
240; 181.926; 483.045; 0.0802422
245; 182.916; 511.851; 0.0844743
250; 183.77; 550.873; 0.0891037
255; 183.948; 545.212; 0.0850382
260; 185.415; 563.54; 0.0837886
265; 183.615; 588.699; 0.0911724
270; 182.281; 536.995; 0.0870819
275; 183.45; 497.78; 0.0769692
280; 183.582; 549.691; 0.0795582
285; 187.271; 607.897; 0.0871128
290; 190.709; 531.886; 0.0750757
295; 189.007; 505.37; 0.0687104
300; 190.266; 606.6; 0.079998
305; 191.287; 552.049; 0.071961
310; 192.466; 578.138; 0.0696633
315; 192.253; 638.56; 0.0720034
320; 188.149; 538.627; 0.0624972
325; 182.24; 632.378; 0.0672799
330; 182.495; 646.755; 0.0653021
335; 173.817; 643.916; 0.064131
340; 171.146; 723.908; 0.0646849
345; 164.246; 741.487; 0.0632884
350; 165.297; 747.385; 0.0609182
355; 160.631; 874.575; 0.0669143
360; 156.888; 971.872; 0.070801
365; 156.99; 1008.25; 0.0716493
370; 156.603; 1068.1; 0.0738431
375; 152.536; 1059.59; 0.068885
380; 151.813; 1176.96; 0.0720597
385; 153.637; 1332.45; 0.0802058
390; 150.225; 1469.19; 0.0839732
395; 151.38; 1590.73; 0.0871692
400; 154.221; 1698.44; 0.0925539
405; 149.295; 1818.8; 0.10287
410; 145.091; 1676.95; 0.0941177
415; 144.354; 1509.22; 0.0812617
420; 149.586; 1646.24; 0.0858972
425; 152.022; 1810.94; 0.0830401
430; 153.673; 2193.9; 0.097498
435; 148.555; 2067.5; 0.0927615
440; 149.726; 2145.96; 0.0919785
445; 154.703; 1794.12; 0.0782752
450; 155.976; 2032.57; 0.0818192
455; 159.013; 2165.81; 0.0794603
460; 164.027; 1692.85; 0.0629689
465; 161.493; 2029.91; 0.0654458
470; 156.79; 1695.45; 0.0469999
475; 143.169; 1997.82; 0.0364224
480; 140.108; 1926.96; 0.0340977
485; 129.965; 1111.48; 0.0262854
490; 120.805; 783.067; 0.0198921
495; 111.457; 685.755; 0.0161782
500; 102.392; 652.706; 0.0133048
505; 94.2662; 1963.1; 0.0105766
510; 84.0355; 0; 0.00688732
515; 82.3222; 240.079; 0.00343558
520; 72.8905; 113.497; 0.00175517
525; 69.0773; 23.668; 0.000353454
530; 64.2608; -27.1793; 0
535; 63.1415; -28.859; 0
540; 53.1201; -55.5329; 0
545; 50.8629; -103.848; 0
550; 51.003; -39.1215; 0
555; 43.4806; -21.7411; 0
560; 42.6057; -37.4713; 0
565; 40.7848; -54.5426; 0
570; 49.4868; -27.4478; 0
575; 45.396; -95.2095; 0
580; 41.325; 0; 0
585; 42.81; -58.3713; 0
590; 42.817; -10.4502; 0
595; 36.8219; -44.2448; 0
600; 36.3761; -34.8688; 0
605; 34.8644; -77.3209; 0
610; 32.0633; 0; 0
615; 32.0834; -201.816; 0
620; 29.6878; -52.8507; 0
625; 26.6345; -53.6711; 0
630; 25.0055; -28.1607; 0
635; 25.5859; -46.3292; 0
640; 27.4131; -196.326; 0
645; 24.773; 0; 0
650; 27.4406; -103.837; 0
655; 23.728; -62.0579; 0
660; 23.5447; -82.8755; 0
665; 26.9991; -13.0041; 0
670; 27.3466; -37.0436; 0
675; 26.2463; 0; 0
680; 24.2167; -136.509; 0
685; 25.7692; -53.9982; 0
690; 24.0715; -82.5658; 0
695; 28.5322; -402.923; 0
700; 22.546; -77.2728; 0
705; 22.7864; -65.8211; 0
710; 25.6083; -301.466; 0
715; 22.9507; -55.1027; 0
720; 23.4162; -60.4265; 0
725; 24.5923; -275.068; 0
730; 23.3126; -176.758; 0
735; 21.979; -283.355; 0
740; 24.4217; -511.438; 0
745; 23.5244; -59.3882; 0
750; 20.6297; -52.3722; 0
755; 22.5623; -117.907; 0
760; 22.9671; -82.1127; 0
765; 21.9893; -71.1966; 0
770; 21.9015; -88.8305; 0
775; 23.6912; -75.0146; 0
780; 24.0132; -32.4248; 0
785; 22.3312; -18.6267; 0
790; 24.4189; -15.2102; 0

File: data/rise_materials/Testdata-527.txt
Keywords
Material1;Material2;Material3;Material4;Product;Object;Scenario;Method;Reference;Comment;Owner;IsPublic;ImportDate
PVC;PVC;;;Cable FIPEC-24 12x2x0,5 mm2;Data Cable;;ISO 5660;FIPEC Final Report on the European Commission, SMT4-CT96-2059, 410pp, ISBN 0 9532312 5 9, London 2000;;;1;2005-10-05 08:14:42
Scalars
Flux (kW/m2);tig (s);qmax (kw/m2);qtotal (MJ/m2);q180 (kw/m2);q300 (kw/m2);Mass loss (g);DHc (MJ/kg);Peak smoke production (m2/m2s);Total smoke produced (m2/m2);Specific extinction area (avg) (m2/kg);Area (m2);Thickness (mm);Density (kg/m3)
35;21;171.22;80.23;97.67;103.43;41.69;14.84;;;;0.008178;14.5;
VectorData
Time (s);HRR (kW/m2);SEA (m2/kg);SPR (m2/s)
0; 0.089465; 1.3013; 0.00010282
5; 1.06898; 1.8802; 0.000103694
10; 2.76813; 3.71111; 0.000231801
15; 0.0898934; 27.1394; 0.00148125
20; 0.556029; 83.4441; 0.00360394
25; 0; 1375.01; 0.0712589
30; 0; 1351.91; 0.0916789
35; 74.8117; 1075.97; 0.0944569
40; 138.577; 971.629; 0.0847228
45; 154.197; 913.259; 0.0800824
50; 155.154; 882.321; 0.0685982
55; 150.286; 909.77; 0.0611755
60; 150.354; 973.446; 0.0600221
65; 146.862; 907.957; 0.0536877
70; 146.589; 907.227; 0.050128
75; 135.685; 783.489; 0.0401288
80; 131.152; 704.253; 0.0328727
85; 120.505; 874.229; 0.0350003
90; 112.438; 916.048; 0.0348039
95; 103.796; 922.48; 0.0343524
100; 93.5981; 811.795; 0.0356058
105; 93.3284; 809.02; 0.0324911
110; 91.6482; 645.664; 0.0272769
115; 89.5024; 663.695; 0.0263946
120; 91.7178; 701.173; 0.0265288
125; 91.5625; 744.053; 0.0268363
130; 87.5479; 773.634; 0.0252289
135; 84.0061; 752.265; 0.0252863
140; 84.5338; 708.144; 0.0248992
145; 84.0137; 618.272; 0.0257699
150; 81.0102; 625.003; 0.0258832
155; 83.0864; 587.051; 0.0242502
160; 82.2067; 651.132; 0.0232467
165; 80.8048; 704.747; 0.024821
170; 78.6498; 606.247; 0.0232672
175; 76.896; 509.416; 0.0219331
180; 75.2218; 501.968; 0.0217274
185; 76.6253; 599.297; 0.0246602
190; 77.8149; 586.583; 0.0237818
195; 77.2849; 509.255; 0.0224853
200; 76.3241; 380.172; 0.0206985
205; 76.4062; 354.407; 0.0194624
210; 78.2514; 386.425; 0.0213891
215; 77.6584; 448.01; 0.0241352
220; 75.4433; 425.085; 0.0239518
225; 74.4887; 406.318; 0.0257103
230; 75.862; 389.445; 0.0285627
235; 79.1132; 356.762; 0.0298062
240; 82.4007; 371.681; 0.0323787
245; 84.8699; 386.408; 0.0349189
250; 86.1335; 384.499; 0.0356184
255; 91.1906; 412.436; 0.0399157
260; 96.3481; 423.214; 0.0450669
265; 104.827; 426.381; 0.0496804
270; 112.915; 465.593; 0.0558059
275; 115.574; 476.131; 0.0587284
280; 121.569; 502.836; 0.0616935
285; 130.697; 491.681; 0.0624904
290; 141.523; 454.545; 0.0618659
295; 147.799; 493.226; 0.0663184
300; 152.264; 497.045; 0.0693033
305; 156.101; 504.578; 0.0689857
310; 159.919; 508.538; 0.0668441
315; 162.162; 479.548; 0.065962
320; 162.61; 482.2; 0.0661143
325; 163.239; 472.878; 0.0650281
330; 163.733; 503.477; 0.0689213
335; 162.325; 505.939; 0.0665481
340; 162.702; 506.919; 0.0636272
345; 165.419; 546.754; 0.0671192
350; 166.826; 550.207; 0.0702505
355; 168.377; 531.498; 0.0690449
360; 169.096; 505.873; 0.063664
365; 168.465; 550.474; 0.0648869
370; 171.223; 574.177; 0.0643489
375; 169.579; 509.536; 0.0565462
380; 166.251; 533.691; 0.0548387
385; 164.716; 492.228; 0.0570389
390; 162.986; 492.185; 0.057301
395; 162.492; 591.178; 0.0572387
400; 160.098; 604.954; 0.0595777
405; 161.276; 544.884; 0.0483567
410; 161.744; 579.437; 0.0463463
415; 162.504; 654.468; 0.0510673
420; 154.58; 666.105; 0.049692
425; 154.141; 491.526; 0.0425164
430; 151.729; 517.547; 0.038364
435; 146.404; 614.782; 0.0392008
440; 141.693; 553.649; 0.0388293
445; 143.511; 751.774; 0.0376234
450; 142.105; 655.405; 0.0346849
455; 135.691; 509.073; 0.0279382
460; 126.906; 682.581; 0.0307321
465; 125.769; 625.432; 0.0354879
470; 128.651; 783.405; 0.0369771
475; 127.851; 849.534; 0.0403158
480; 126.819; 831.065; 0.0414001
485; 129.428; 1414.81; 0.0433097
490; 128.405; 1042.78; 0.0445239
495; 128.614; 1056.65; 0.0484807
500; 123.136; 1498.28; 0.053779
505; 122.695; 1134.81; 0.0503977
510; 118.442; 1490.13; 0.0501675
515; 117.547; 1405; 0.049269
520; 114.988; 1075.77; 0.0500247
525; 113.084; 1543.34; 0.0564873
530; 110.751; 1366.52; 0.0616047
535; 115.864; 1393.15; 0.0594486
540; 116.159; 1829.11; 0.0626277
545; 120.887; 1473.09; 0.0579165
550; 116.626; 1947.76; 0.0607955
555; 125.66; 1399.48; 0.0534546
560; 125.529; 1411.93; 0.0576225
565; 124.805; 1878.52; 0.0489671
570; 125.892; 1418.64; 0.0494364
575; 133.576; 1557.83; 0.0481912
580; 132.891; 2091.43; 0.0445099
585; 131.32; 1111.41; 0.0361535
590; 126.264; 1496.22; 0.0313866
595; 124.615; 1626.39; 0.0294937
600; 112.133; 1065.97; 0.0228456
605; 105.276; 2031.43; 0.020586
610; 98.8031; 890.419; 0.0172105
615; 93.9457; 652.213; 0.014044
620; 83.1684; 900.33; 0.0106228
625; 78.4334; 541.1; 0.00934504
630; 73.5023; 744.878; 0.00511418
635; 71.3858; 0; 0.00448874
640; 66.4515; 359.395; 0.00414436
645; 67.1527; 119.365; 0.00154614
650; 56.837; 15.2519; 0.000293624
655; 56.8369; 59.4046; 0.000559079
660; 57.2352; 0; 0.000349672
665; 57.3802; 25.5543; 0.000291276
670; 44.5144; 0; 0
675; 43.8535; 0; 9.45E-05
680; 36.8077; 9.15177; 0.000168919
685; 36.1788; 30.6921; 0.000172529
690; 34.5862; 73.4014; 0.000103002
695; 36.8468; 10.4819; 0.000162871
700; 34.8123; 0; 0.0001642
705; 33.2607; 0; 0
710; 35.112; 11.8042; 0.000210934
715; 33.8548; -18.9978; 0
720; 36.161; 24.5504; 5.76E-05
725; 26.3941; 4.68843; 7.39E-05
730; 28.4745; 0; 0
735; 25.5674; 0; 0.000122409
740; 24.5224; 16.1928; 0.000204565
745; 23.8327; 0; 8.28E-05
750; 25.9115; 45.2346; 0.000215799
755; 24.1226; 9.91237; 0.000142727
760; 20.6853; 59.5221; 0.000172544
765; 18.7427; 26.5875; 0.000256301
770; 21.404; 48.9301; 0.00015105
775; 20.1541; 0; 0.000241677
780; 20.6744; 59.2224; 0.000491448
785; 18.3921; 46.6806; 0.000256016
790; 19.4789; 139.061; 0.000332218
795; 17.5036; 28.0663; 0.000340877
800; 18.8247; 251.221; 0.000289059
805; 17.8316; 0; 0.000356023
810; 19.5126; 134.446; 0.000700512
815; 18.2324; 239.886; 0.000532047
820; 19.1794; 47.6589; 0.000292711
825; 19.0404; 22.2338; 0.000210703
830; 14.3939; 110.609; 0.000274508
835; 15.1366; 103.461; 0.000211861
840; 15.5217; 40.3581; 0.000125559
845; 17.7702; 0; 0.000193845
850; 16.1377; 21.8223; 0.000213653
855; 16.2338; 30.6304; 0.000330704
860; 16.0406; 0; 0.000269889
865; 16.9414; 8.84128; 0.000179588
870; 15.297; 3.85494; 7.45E-05
875; 15.5983; 7.57408; 0.000155059
880; 18.371; 6.19918; 0.000134466
885; 17.8112; 2.00813; 4.55E-05
890; 16.5346; 2.1235; 8.92E-05
895; 14.4206; 1.86103; 0.000160663

File: data/rise_materials/Testdata-528.txt
Keywords
Material1;Material2;Material3;Material4;Product;Object;Scenario;Method;Reference;Comment;Owner;IsPublic;ImportDate
RPPVC;PVC;;;Cable FIPEC-25 8x2x0,5 mm2;Data Cable;;ISO 5660;FIPEC Final Report on the European Commission, SMT4-CT96-2059, 410pp, ISBN 0 9532312 5 9, London 2000;;;1;2005-10-05 08:22:36
Scalars
Flux (kW/m2);tig (s);qmax (kw/m2);qtotal (MJ/m2);q180 (kw/m2);q300 (kw/m2);Mass loss (g);DHc (MJ/kg);Peak smoke production (m2/m2s);Total smoke produced (m2/m2);Specific extinction area (avg) (m2/kg);Area (m2);Thickness (mm);Density (kg/m3)
75;4;219.34;98.37;118.86;136.93;51.15;13.44;;;;0.007896;14;
VectorData
Time (s);HRR (kW/m2);SEA (m2/kg);SPR (m2/s)
0; 1.42163; 0; 0.0208658
5; 0; 0; 0.0208906
10; 0; 1102.31; 0.0693425
15; 0; 1281.25; 0.119973
20; 97.6971; 1081.45; 0.135249
25; 157.794; 846.321; 0.119611
30; 168.964; 817.992; 0.123561
35; 164.596; 1001.89; 0.109204
40; 156.448; 967.645; 0.107123
45; 156.122; 955.931; 0.102802
50; 161.014; 984.335; 0.0925127
55; 158.694; 919.603; 0.0866483
60; 156.801; 971.18; 0.0919423
65; 153.771; 943.362; 0.0854074
70; 144.815; 894.854; 0.0741888
75; 143.577; 782.926; 0.0641147
80; 138.079; 868.795; 0.0662203
85; 134.267; 828.447; 0.0579673
90; 129.81; 853.369; 0.0600643
95; 120.81; 869.705; 0.0602886
100; 119.155; 734.694; 0.0509788
105; 122.544; 662.197; 0.0466798
110; 119.735; 740.138; 0.0474996
115; 115.798; 796.804; 0.0468319
120; 114.53; 659.464; 0.0395456
125; 117.071; 732.849; 0.0408201
130; 118.11; 678.109; 0.0410301
135; 117.967; 535.104; 0.0363897
140; 112.369; 620.533; 0.040263
145; 112.325; 663.939; 0.0412081
150; 110.07; 696.537; 0.0458051
155; 103.194; 676.213; 0.0469722
160; 101.921; 618.244; 0.0425871
165; 101.213; 593.782; 0.0442046
170; 94.2763; 630.087; 0.0521856
175; 97.2805; 617.513; 0.052734
180; 104.741; 656.03; 0.0562164
185; 106.603; 668.936; 0.060612
190; 108.35; 658.77; 0.063549
195; 113.858; 658.67; 0.0661592
200; 113.906; 640.063; 0.0668545
205; 118.214; 709.539; 0.0748413
210; 126.805; 712.721; 0.0798679
215; 132.109; 712.795; 0.0831513
220; 134.091; 737.129; 0.0881007
225; 141.613; 679.052; 0.0884719
230; 148.146; 669.559; 0.0905827
235; 151.739; 679.503; 0.0933557
240; 162.998; 602.658; 0.0858225
245; 171.862; 619.244; 0.0908572
250; 176.296; 638.204; 0.0946991
255; 180.018; 689.938; 0.103132
260; 181.861; 710.606; 0.108726
265; 185.848; 690.729; 0.10818
270; 191.611; 765.636; 0.124127
275; 196.95; 746.57; 0.123908
280; 201.028; 748.73; 0.121175
285; 207.483; 800.475; 0.129459
290; 210.827; 775.979; 0.129884
295; 209.403; 741.349; 0.120364
300; 210.938; 775.896; 0.119656
305; 214.731; 817.343; 0.126492
310; 216.119; 770.743; 0.118306
315; 216.848; 745.128; 0.111333
320; 219.339; 708.573; 0.107556
325; 214.822; 718.947; 0.10691
330; 207.702; 707.99; 0.0985801
335; 203.562; 694.795; 0.0953685
340; 200.727; 757.024; 0.101043
345; 194.561; 799.68; 0.0996633
350; 190.006; 808.266; 0.0986007
355; 183.926; 770.564; 0.0948628
360; 177.261; 727.036; 0.0856846
365; 174.503; 680.064; 0.0759974
370; 173.797; 740.181; 0.0801428
375; 169.611; 851.288; 0.0888452
380; 169.837; 926.608; 0.0930357
385; 168.806; 955.188; 0.0943971
390; 167.992; 919.07; 0.0920567
395; 168.468; 923.09; 0.0903514
400; 167.51; 992.217; 0.0918768
405; 163.442; 1134.28; 0.0987413
410; 163.407; 1279.88; 0.105541
415; 165.926; 1194.96; 0.0997779
420; 164.737; 1097.23; 0.0955069
425; 161.352; 1131.26; 0.0995126
430; 157.921; 1161.76; 0.101745
435; 158.616; 1266.71; 0.106648
440; 158.981; 1492.81; 0.110007
445; 154.762; 1803.3; 0.1216
450; 159.815; 1629.87; 0.114951
455; 158.755; 1745.06; 0.117254
460; 154.049; 1702.23; 0.11633
465; 156.466; 1608.37; 0.110618
470; 159.252; 1465.36; 0.0919639
475; 156.657; 1506.42; 0.0837719
480; 169.301; 1708.74; 0.0836734
485; 166.374; 1532.23; 0.0719869
490; 159.985; 1633.79; 0.0716061
495; 145.242; 1357.07; 0.0596618
500; 142.265; 1532.75; 0.0630466
505; 139.043; 1594.95; 0.0609901
510; 141.982; 1581.04; 0.0565231
515; 139.921; 1831.96; 0.0594882
520; 139.146; 1572.59; 0.0486872
525; 144.947; 1819.81; 0.0503462
530; 139.71; 1622; 0.0416701
535; 137.669; 1026.6; 0.0309252
540; 131.589; 875.279; 0.025364
545; 128.766; 840.493; 0.0206296
550; 117.835; 726.173; 0.0159977
555; 100.756; 737.967; 0.0104136
560; 99.997; 455.759; 0.00443296
565; 93.3128; 70.0547; 0.00129901
570; 87.5039; 4.34042; 7.79E-05
575; 82.4313; -42.9053; 0
580; 76.0282; -49.4976; 0
585; 68.8164; -47.5025; 0
590; 68.6452; -79.3593; 0
595; 64.2626; -76.9089; 0
600; 60.5523; -97.0982; 0
605; 65.3634; -107.463; 0
610; 62.0837; -93.5445; 0
615; 59.7207; -53.2687; 0
620; 63.4101; -43.687; 0
625; 61.1269; -40.56; 0
630; 56.7152; -81.5211; 0
635; 55.4896; -83.107; 0
640; 55.421; -73.2116; 0
645; 48.864; -60.4588; 0
650; 50.4391; -62.3537; 0
655; 47.5191; -77.5233; 0
660; 45.5903; -86.755; 0
665; 40.7462; -139.21; 0
670; 37.7694; -42.42; 0
675; 40.0399; -63.4386; 0
680; 38.1137; -54.9913; 0
685; 40.0194; -89.218; 0
690; 38.6436; -125.493; 0
695; 37.1557; -124.061; 0
700; 39.0635; -128.396; 0
705; 37.8139; -54.5438; 0
710; 37.2147; -18.3593; 0
715; 35.2276; -56.6389; 0
720; 33.9652; -56.4979; 0
725; 35.9825; -210.568; 0
730; 32.317; -333.177; 0
735; 34.2309; -69.8933; 0
740; 35.9875; -46.3112; 0
745; 32.1612; -59.8803; 0
750; 31.0985; -65.8306; 0
755; 25.2747; -136.337; 0
760; 25.2731; -184.914; 0
765; 26.3944; -61.3048; 0
770; 29.5559; -76.3551; 0
775; 29.4129; -97.3303; 0
780; 27.9128; -98.1091; 0
785; 26.9578; -105.181; 0
790; 21.8975; -195.311; 0
795; 28.7377; -46.7226; 0
800; 29.6199; -118.795; 0
805; 26.981; -336.809; 0
810; 27.4989; -80.7581; 0
815; 20.783; -85.3486; 0
820; 21.8742; -113.189; 0
825; 22.0123; -12.0507; 0
830; 25.0111; -5.41005; 0
835; 25.1808; -29.5783; 0
840; 21.6814; -34.6578; 0
845; 22.8564; -67.8119; 0
850; 19.5486; -63.3059; 0
855; 21.9741; -86.9224; 0
860; 22.234; -120.299; 0
865; 21.2671; -30.0952; 0
870; 22.1557; -14.4461; 0
875; 20.758; -79.972; 0
880; 26.1266; -82.4948; 0
885; 24.6524; -81.0719; 0
890; 25.8497; -81.8628; 0
895; 24.4808; -126.965; 0
900; 24.6352; -123.018; 0
905; 21.9435; -146.34; 0
910; 22.3838; -271.61; 0
915; 24.3899; -139.518; 0
920; 22.0573; -48.7014; 0
925; 20.4627; -17.4601; 0
930; 20.856; -48.2443; 0
935; 21.1326; -43.0914; 0
940; 19.5802; -110.702; 0
945; 17.62; -286.618; 0
950; 17.9018; -131.852; 0
955; 18.6729; -92.721; 0
960; 20.3433; -61.0101; 0
965; 21.2035; -43.6737; 0
970; 22.4147; -80.2885; 0
975; 21.0137; -177.66; 0
980; 19.1213; -249.386; 0
985; 17.1461; -134.957; 0
990; 16.6539; 0; 0

File: data/rise_materials/Testdata-529.txt
Keywords
Material1;Material2;Material3;Material4;Product;Object;Scenario;Method;Reference;Comment;Owner;IsPublic;ImportDate
RPPVC;PVC;;;Cable FIPEC-25 8x2x0,5 mm2;Data Cable;;ISO 5660;FIPEC Final Report on the European Commission, SMT4-CT96-2059, 410pp, ISBN 0 9532312 5 9, London 2000;;;1;2005-10-05 08:23:57
Scalars
Flux (kW/m2);tig (s);qmax (kw/m2);qtotal (MJ/m2);q180 (kw/m2);q300 (kw/m2);Mass loss (g);DHc (MJ/kg);Peak smoke production (m2/m2s);Total smoke produced (m2/m2);Specific extinction area (avg) (m2/kg);Area (m2);Thickness (mm);Density (kg/m3)
50;19;172.60;97.24;110.88;114.27;53.72;13.43;;;;0.007896;14;
VectorData
Time (s);HRR (kW/m2);SEA (m2/kg);SPR (m2/s)
0; 0.664877; -9.40622; 0
5; 0; -11.7525; 0
10; 0; 8.07384; 0.000464827
15; 4.29095; 423.692; 0.025368
20; 0.301568; 411.019; 0.0265378
25; 0; 789.753; 0.059881
30; 0; 1020.32; 0.086124
35; 65.7304; 911.548; 0.0903942
40; 113.498; 879.631; 0.0915227
45; 126.797; 944.812; 0.0992737
50; 130.774; 829.699; 0.0812025
55; 134.655; 952.208; 0.0884136
60; 137.449; 756.29; 0.0723483
65; 139.401; 622.032; 0.0587465
70; 140.931; 715.406; 0.0640908
75; 139.885; 870.493; 0.0754065
80; 131.336; 943.569; 0.0772646
85; 132.576; 942.152; 0.0703407
90; 132.319; 1027.29; 0.0764444
95; 130.635; 780.54; 0.0615307
100; 132.046; 831.372; 0.0638511
105; 133.284; 805.118; 0.0583908
110; 132.996; 868.911; 0.0605193
115; 128.269; 855.688; 0.0573203
120; 125.02; 932.018; 0.0573353
125; 116.549; 909.211; 0.0554663
130; 117.15; 826.71; 0.0508442
135; 115.695; 881.402; 0.0519311
140; 115.758; 953.756; 0.0538166
145; 115.212; 856.915; 0.0477352
150; 117.381; 838.647; 0.0481055
155; 112.067; 810.989; 0.0454472
160; 111.527; 748.462; 0.0446158
165; 108.09; 724.26; 0.0434862
170; 105.366; 806.84; 0.0438555
175; 105.51; 821.223; 0.0441676
180; 100.569; 827.422; 0.0478668
185; 100.625; 714.359; 0.0429505
190; 99.4397; 595.029; 0.0381598
195; 94.8552; 611.916; 0.0412004
200; 96.0173; 723.602; 0.0456573
205; 93.8574; 641.942; 0.0417818
210; 91.5513; 566.444; 0.0396105
215; 96.224; 507.383; 0.0357357
220; 100.31; 519.168; 0.0387238
225; 101.085; 572.666; 0.0453633
230; 100.996; 566.462; 0.0470935
235; 102.524; 524.357; 0.0447969
240; 104.125; 562.495; 0.0474494
245; 104.263; 558.552; 0.0485419
250; 105.349; 556.553; 0.0511228
255; 106.449; 568.824; 0.0549273
260; 108.691; 567.727; 0.0585381
265; 116.433; 573.423; 0.062187
270; 122.108; 596.181; 0.0655952
275; 125.537; 608.493; 0.0670738
280; 129.907; 629.505; 0.0686792
285; 131.627; 692.879; 0.0765194
290; 135.931; 692.455; 0.0825716
295; 142.36; 632.023; 0.0804602
300; 149.993; 604.727; 0.076149
305; 154.011; 664.144; 0.0817332
310; 155.649; 683.243; 0.0837179
315; 159.634; 652.092; 0.0781848
320; 156.123; 663.521; 0.0814736
325; 153.67; 662.246; 0.0865892
330; 155.971; 651.554; 0.0849496
335; 158.261; 638.452; 0.083016
340; 160.187; 629.042; 0.0829303
345; 163.999; 591.043; 0.0761191
350; 164.334; 579.379; 0.0709444
355; 165.401; 659.876; 0.0797211
360; 170.635; 669.236; 0.0838011
365; 171.903; 642.112; 0.0781337
370; 172.602; 708.049; 0.0843065
375; 172.112; 635.943; 0.0781559
380; 171.537; 596.953; 0.0735034
385; 170.326; 597.321; 0.0732137
390; 172.26; 612.554; 0.0745866
395; 170.068; 632.934; 0.0714365
400; 170.576; 642.211; 0.0659025
405; 170.899; 602.182; 0.0625864
410; 167.307; 578.834; 0.0600385
415; 165.143; 554.719; 0.057063
420; 157.515; 545.527; 0.057144
425; 153.139; 556.52; 0.0570181
430; 155.293; 573.059; 0.059046
435; 150.065; 569.571; 0.0559763
440; 143.81; 600.565; 0.0534872
445; 143.967; 624.106; 0.0548033
450; 145.073; 590.629; 0.0539398
455; 142.089; 677.935; 0.0590335
460; 140.216; 695.204; 0.0600454
465; 143.281; 762.739; 0.0666934
470; 141.135; 717.113; 0.0611915
475; 137.836; 822.389; 0.0664497
480; 135.622; 865.765; 0.066599
485; 136.59; 766.836; 0.0611459
490; 136.406; 806.33; 0.0613905
495; 136.523; 804.279; 0.06228
500; 137.3; 761.581; 0.0607453
505; 137.368; 855.947; 0.0631708
510; 133.83; 967.705; 0.0675177
515; 131.945; 1019.87; 0.0666069
520; 134.317; 1079.07; 0.0640677
525; 139.014; 953.43; 0.06129
530; 139.196; 1060.67; 0.0702317
535; 133.954; 1142.2; 0.0708081
540; 135.648; 1108.41; 0.0671015
545; 132.416; 1143.95; 0.0666258
550; 132.775; 1251.37; 0.0684733
555; 135.226; 1244.12; 0.0658549
560; 134.12; 1363.93; 0.0681659
565; 135.544; 1130.57; 0.0544182
570; 132.308; 1201.71; 0.0583004
575; 131.173; 1237.89; 0.0588358
580; 136.181; 1263.58; 0.0547935
585; 132.982; 1349.34; 0.061146
590; 133.59; 1385.21; 0.0652056
595; 131.25; 1521.14; 0.0629308
600; 130.941; 1509.42; 0.0638122
605; 130.956; 1630.08; 0.0641962
610; 130.781; 2263.96; 0.0669363
615; 126.654; 2196.37; 0.0691871
620; 131.435; 1152.89; 0.0472627
625; 124.038; 1311.03; 0.0456972
630; 123.874; 1479.82; 0.0459704
635; 129.018; 1245.43; 0.0411937
640; 130.396; 1439.87; 0.0379313
645; 137.261; 1730.81; 0.0390017
650; 140.422; 1222.39; 0.0282452
655; 135.322; 1096.83; 0.0219581
660; 126.49; 942.541; 0.0165226
665; 112.13; 594.765; 0.0124829
670; 103.303; 482.18; 0.00911615
675; 102.813; 502.839; 0.00733261
680; 96.9753; 303.454; 0.00523269
685; 90.9453; 236.656; 0.00341359
690; 86.3387; 99.7475; 0.00126164
695; 78.4016; 4.4658; 6.40E-05
700; 72.9795; -32.4494; 0
705; 68.1183; -115.836; 0
710; 64.2497; -120.672; 0
715; 66.78; -84.8273; 0
720; 63.3542; -151.999; 0
725; 59.44; -139.436; 0
730; 58.6067; -59.2702; 0
735; 61.8612; -40.2649; 0
740; 55.541; -137.833; 0
745; 56.989; -120.339; 0
750; 56.8953; -71.589; 0
755; 54.9999; -88.6158; 0
760; 51.8615; -154.611; 0
765; 49.9262; -134.56; 0
770; 51.3061; -151.997; 0
775; 46.099; -190.405; 0
780; 40.1242; -131.708; 0
785; 37.956; -154.736; 0
790; 40.3591; -200.523; 0
795; 38.7104; -118.747; 0
800; 36.0345; -126.709; 0
805; 33.748; -195.671; 0
810; 36.7579; -182.605; 0
815; 34.8161; -140.977; 0
820; 34.9841; -205.163; 0
825; 31.7223; -288.363; 0
830; 31.3306; -239.713; 0
835; 29.4367; -279.221; 0
840; 28.9215; -385.805; 0
845; 24.8561; -231.139; 0
850; 23.3128; -211.484; 0
855; 23.0396; -185.394; 0
860; 25.4197; -237.514; 0
865; 22.6352; 0; 0
870; 21.8096; 0; 0
875; 24.7515; -922.871; 0
880; 23.8098; -196.918; 0
885; 23.3019; -176.736; 0
890; 21.0588; -228.713; 0
895; 18.3222; -276.006; 0
900; 19.9322; 0; 0
905; 22.0832; -609.387; 0
910; 20.899; -116.115; 0
915; 21.0996; -187.759; 0
920; 23.3966; -287.008; 0
925; 23.4595; -266.425; 0
930; 20.5999; -1021.1; 0
935; 18.59; 0; 0
940; 19.6132; -620.556; 0
945; 18.9212; -320.363; 0
950; 18.2693; -110.265; 0
955; 21.5445; -127.829; 0
960; 21.3978; -116.533; 0
965; 18.212; -117.598; 0
970; 18.8989; -154.237; 0
975; 20.5013; -72.0524; 0
980; 20.072; -36.3073; 0

File: data/rise_materials/Testdata-530.txt
Keywords
Material1;Material2;Material3;Material4;Product;Object;Scenario;Method;Reference;Comment;Owner;IsPublic;ImportDate
RPPVC;PVC;;;Cable FIPEC-25 8x2x0,5 mm2;Data Cable;;ISO 5660;FIPEC Final Report on the European Commission, SMT4-CT96-2059, 410pp, ISBN 0 9532312 5 9, London 2000;;;1;2005-10-05 08:25:09
Scalars
Flux (kW/m2);tig (s);qmax (kw/m2);qtotal (MJ/m2);q180 (kw/m2);q300 (kw/m2);Mass loss (g);DHc (MJ/kg);Peak smoke production (m2/m2s);Total smoke produced (m2/m2);Specific extinction area (avg) (m2/kg);Area (m2);Thickness (mm);Density (kg/m3)
35;39;178.93;100.56;87.24;91.27;53.58;14.38;;;;0.007896;14;
VectorData
Time (s);HRR (kW/m2);SEA (m2/kg);SPR (m2/s)
0; 2.54478; 0; 0
5; 0; -281.945; 0
10; 1.90091; -40.9458; 0
15; 0; -18.385; 0
20; 0; 110.545; 0.00392678
25; 0.652927; 199.655; 0.00742197
30; 1.49927; 598.081; 0.0251299
35; 0; 681.848; 0.0305279
40; 0; 263.16; 0.0143206
45; 0; 468.756; 0.030403
50; 0; 622.825; 0.0402382
55; 55.8885; 558.693; 0.0358606
60; 87.9822; 744.459; 0.0494749
65; 90.844; 697.683; 0.0512142
70; 93.9943; 560.865; 0.0426038
75; 99.659; 590.406; 0.0414159
80; 96.5257; 610.691; 0.0422231
85; 99.2117; 684.102; 0.0455332
90; 97.9672; 731.913; 0.04438
95; 100.915; 725.607; 0.0450498
100; 102.173; 675.309; 0.045254
105; 100.391; 640.773; 0.0453582
110; 101.329; 663.169; 0.0440339
115; 102.647; 722.562; 0.0413946
120; 101.019; 673.702; 0.0386468
125; 100.148; 608.769; 0.036865
130; 99.9054; 554.642; 0.0348113
135; 102.323; 497.505; 0.0334103
140; 102.556; 605.49; 0.0391495
145; 97.6999; 644.539; 0.0379156
150; 94.3713; 673.897; 0.0405398
155; 93.1083; 713.126; 0.0416013
160; 89.9265; 766.218; 0.0438678
165; 90.1228; 775.127; 0.0441016
170; 89.1069; 773.435; 0.0421547
175; 87.8336; 812.139; 0.0408101
180; 84.4881; 781.403; 0.0362283
185; 86.5531; 695.612; 0.0335036
190; 87.7782; 726.223; 0.0346123
195; 87.1875; 626.751; 0.0303017
200; 90.5745; 538.011; 0.0267018
205; 96.222; 551.564; 0.0250747
210; 94.8909; 556.019; 0.0234898
215; 91.0367; 565.706; 0.0252622
220; 88.6826; 620.113; 0.0284046
225; 86.4097; 659.327; 0.0297573
230; 84.8671; 683.595; 0.0332369
235; 80.7462; 599.862; 0.0330715
240; 78.4912; 509.419; 0.0285877
245; 72.914; 555.186; 0.0293226
250; 77.1446; 507.298; 0.0271897
255; 84.7427; 421.452; 0.0242658
260; 88.9258; 309.328; 0.0186558
265; 93.3018; 371.824; 0.0222188
270; 91.1853; 492.017; 0.0300829
275; 91.9294; 462.808; 0.028825
280; 92.5942; 529.129; 0.0313465
285; 97.601; 527.014; 0.0329089
290; 107.824; 417.153; 0.0282761
295; 109.598; 398.468; 0.026946
300; 107.889; 454.535; 0.0318299
305; 109.237; 443.421; 0.0334952
310; 110.497; 434.258; 0.0335849
315; 108.334; 470.205; 0.0352047
320; 109.233; 455.882; 0.0352787
325; 111.439; 439.898; 0.0374151
330; 112.314; 460.574; 0.0400673
335; 118.613; 476.867; 0.0430005
340; 130.223; 446.145; 0.0439689
345; 139.051; 449.038; 0.0446568
350; 140.79; 471.96; 0.0459221
355; 142.611; 518.629; 0.0511903
360; 145.486; 574.497; 0.0566436
365; 149.571; 523.829; 0.0530042
370; 149.897; 523.028; 0.0558602
375; 155.688; 516.958; 0.0565691
380; 157.407; 528.288; 0.0584864
385; 157.152; 497.896; 0.0541002
390; 160.206; 556.508; 0.0587086
395; 163.848; 545.256; 0.0598723
400; 164.205; 505.415; 0.05632
405; 165.252; 523.177; 0.0577489
410; 167.902; 585.357; 0.0667921
415; 166.884; 583.793; 0.0638809
420; 167.415; 557.138; 0.0593786
425; 167.881; 475.237; 0.0535619
430; 172.354; 418.533; 0.0466381
435; 174.537; 412.735; 0.0442103
440; 174.444; 406.29; 0.0444376
445; 167.553; 409.765; 0.0439864
450; 167.513; 407.384; 0.0405809
455; 164.72; 423.397; 0.0424753
460; 163.012; 372.737; 0.0392114
465; 160.082; 333.654; 0.0337067
470; 160.64; 313.22; 0.030761
475; 178.929; 383.003; 0.0368468
480; 143.754; 356.571; 0.0323221
485; 140.613; 356.048; 0.0323634
490; 141.641; 307.545; 0.0280713
495; 138.899; 219.646; 0.0198637
500; 144.121; 235.832; 0.0196738
505; 143.723; 231.24; 0.018903
510; 141.23; 167.171; 0.0141205
515; 137.01; 143.656; 0.0117656
520; 131.071; 138.174; 0.0111004
525; 126.893; 165.272; 0.0132747
530; 123.693; 146.409; 0.0114244
535; 119.04; 182.069; 0.0133931
540; 122.488; 228.544; 0.0161999
545; 115.387; 175.661; 0.0125637
550; 114.399; 148.419; 0.0109259
555; 118.821; 176.417; 0.0122228
560; 115.382; 236.319; 0.0163893
565; 116.83; 286.325; 0.0191289
570; 114.547; 311.432; 0.0195724
575; 117.01; 357.437; 0.0225381
580; 111.687; 408.511; 0.0247974
585; 117.896; 386.081; 0.0235727
590; 118.079; 425.37; 0.0269964
595; 114.609; 441.101; 0.0283861
600; 116.427; 583.132; 0.0363375
605; 112.663; 529.036; 0.0312787
610; 111.846; 721.066; 0.0423871
615; 110.741; 750.663; 0.0448287
620; 107.037; 616.523; 0.0363539
625; 109.364; 655.153; 0.0420925
630; 107.489; 775.982; 0.0538089
635; 107.528; 679.207; 0.0461214
640; 110.169; 891.986; 0.0574629
645; 111.49; 891.585; 0.0517327
650; 108.303; 894.472; 0.0518328
655; 110.824; 1061.58; 0.0643123
660; 120.268; 1142.18; 0.0703462
665; 124.742; 990.139; 0.0627015
670; 122.685; 1020.05; 0.0581818
675; 121.135; 951.153; 0.0487664
680; 122.499; 1159.56; 0.0545741
685; 124.648; 1027.13; 0.049741
690; 130.319; 1129.39; 0.0578076
695; 132.076; 1195.76; 0.0549428
700; 128.76; 1294.42; 0.0533402
705; 131.697; 1329.38; 0.0535194
710; 132.119; 1591.3; 0.0551958
715; 132.039; 1565.91; 0.0559581
720; 128.151; 1196.2; 0.0515381
725; 128.653; 1313; 0.0529077
730; 127.422; 1391.45; 0.053936
735; 123.633; 1489.91; 0.0528092
740; 117.219; 1727.36; 0.0526504
745; 115.335; 1656.9; 0.0520972
750; 119.663; 1372.17; 0.0430318
755; 119.214; 1363.42; 0.0429588
760; 122.256; 1144; 0.0403515
765; 125.537; 1165.05; 0.0396775
770; 130.887; 1113.61; 0.0309119
775; 123.99; 1309.59; 0.0275438
780; 125.025; 1130.16; 0.026097
785; 120.812; 1039.03; 0.0206047
790; 113.267; 786.929; 0.017303
795; 110.695; 559.278; 0.0143714
800; 105.508; 775.878; 0.0125257
805; 95.5075; 774.072; 0.0102651
810; 91.506; 425.284; 0.00569186
815; 85.9737; 230.125; 0.00318645
820; 84.1401; 178.211; 0.00181962
825; 78.8822; 7.39011; 0.000110925
830; 72.9337; -36.0197; 0
835; 72.3664; -87.3831; 0
840; 69.4743; -91.0843; 0
845; 63.6937; -80.8474; 0
850; 63.0408; -95.6864; 0
855; 64.6638; -79.7955; 0
860; 58.9934; -87.9214; 0
865; 51.4026; -243.477; 0
870; 49.1429; -404.45; 0
875; 48.6463; -200.579; 0
880; 50.4823; -201.297; 0
885; 49.975; -192.927; 0
890; 46.9864; -158.491; 0
895; 46.0654; -197.162; 0
900; 42.7411; -204.313; 0
905; 40.9865; -225.722; 0
910; 40.5929; -237.054; 0
915; 38.9648; -204.697; 0
920; 38.3108; -174.875; 0
925; 35.0516; -206.944; 0
930; 35.12; -217.443; 0
935; 35.1048; -256.291; 0
940; 35.4064; -178.149; 0
945; 34.2522; -148.752; 0
950; 34.1241; -161.901; 0
955; 32.7073; -143.26; 0
960; 31.8098; -170.805; 0
965; 29.3295; -821.565; 0
970; 24.7552; 0; 0
975; 26.4602; -237.744; 0
980; 28.5514; -143.457; 0
985; 28.459; -131.791; 0
990; 31.2359; -209.1; 0
995; 29.2405; 0; 0
1000; 24.1504; 0; 0
1005; 23.047; -241.162; 0
1010; 23.486; -124.187; 0
1015; 24.8214; -126.893; 0
1020; 24.2254; -174.959; 0
1025; 21.4542; -751.337; 0
1030; 20.6353; 0; 0
1035; 20.8352; -856.74; 0
1040; 19.3909; -158.858; 0
1045; 18.82; -139.575; 0
1050; 21.003; -202.493; 0
1055; 22.4568; 0; 0
1060; 22.6258; 0; 0
1065; 21.9334; 0; 0
1070; 19.7619; 0; 0
1075; 18.7655; 0; 0
1080; 18.3978; 0; 0
1085; 16.025; 0; 0

File: data/rise_materials/Testdata-531.txt
Keywords
Material1;Material2;Material3;Material4;Product;Object;Scenario;Method;Reference;Comment;Owner;IsPublic;ImportDate
PVC;PE;;;Cable FIPEC-29 10 pairs;Telephone Cable;;ISO 5660;FIPEC Final Report on the European Commission, SMT4-CT96-2059, 410pp, ISBN 0 9532312 5 9, London 2000;;;1;2005-10-05 08:26:53
Scalars
Flux (kW/m2);tig (s);qmax (kw/m2);qtotal (MJ/m2);q180 (kw/m2);q300 (kw/m2);Mass loss (g);DHc (MJ/kg);Peak smoke production (m2/m2s);Total smoke produced (m2/m2);Specific extinction area (avg) (m2/kg);Area (m2);Thickness (mm);Density (kg/m3)
75;3;447.98;87.37;212.38;266.91;39.68;18.30;;;;0.00884;8.2;
VectorData
Time (s);HRR (kW/m2);SEA (m2/kg);SPR (m2/s)
0; 0.96111; 0; 0.232462
5; 0; 0; 0.231996
10; 0; 2740.17; 0.2984
15; 131.133; 1725.06; 0.297879
20; 327.926; 1326.12; 0.284564
25; 376.835; 1185.15; 0.270616
30; 347.867; 968.234; 0.220696
35; 298.39; 1223.52; 0.195253
40; 260.335; 1419.21; 0.185598
45; 228.033; 1577.35; 0.194379
50; 205.326; 1385.2; 0.160989
55; 191.735; 1262.59; 0.141246
60; 179.381; 1367; 0.152922
65; 170.47; 1251.16; 0.137756
70; 168.543; 1316.52; 0.133339
75; 167.739; 1318.98; 0.124448
80; 159.695; 1214.37; 0.114084
85; 160.866; 995.727; 0.0949319
90; 152.713; 968.385; 0.097789
95; 143.284; 957.061; 0.102642
100; 139.207; 849.331; 0.0914884
105; 137.596; 812.634; 0.0892374
110; 139.321; 817.267; 0.0936561
115; 135.803; 871.125; 0.102827
120; 135.363; 775.165; 0.102157
125; 129.556; 722.548; 0.104007
130; 127.866; 684.014; 0.102036
135; 136.229; 697.462; 0.110563
140; 152.685; 755.297; 0.126659
145; 183.789; 777.37; 0.134754
150; 219.238; 743.507; 0.134996
155; 257.954; 708.913; 0.135108
160; 302.989; 824.984; 0.157874
165; 348.951; 897.505; 0.172845
170; 387.787; 900.188; 0.17366
175; 403.802; 902.218; 0.170176
180; 420.271; 1018.42; 0.183076
185; 433.84; 960.702; 0.16701
190; 439.26; 960.878; 0.160094
195; 441.933; 1169.01; 0.177612
200; 441.535; 1247.18; 0.180121
205; 443.032; 1100.1; 0.155404
210; 445.77; 1066.37; 0.136242
215; 447.98; 1134.85; 0.135133
220; 416.439; 1217.32; 0.142159
225; 373.757; 1250.65; 0.131165
230; 352.633; 1440.5; 0.134461
235; 343.889; 1667.28; 0.149838
240; 336.721; 1629.32; 0.143921
245; 332.167; 1774.46; 0.148716
250; 330.25; 1831; 0.146457
255; 335.549; 1668.49; 0.128192
260; 343.485; 1641.45; 0.1183
265; 349.261; 1513.03; 0.102322
270; 352.281; 1523.76; 0.0930091
275; 354.774; 1592.64; 0.0837952
280; 329.511; 1404.78; 0.0643316
285; 284.073; 1203.17; 0.0449182
290; 241.347; 1103.46; 0.0334751
295; 193.716; 911.776; 0.0252368
300; 156.895; 671.232; 0.016059
305; 131.339; 434.335; 0.00927227
310; 106.122; 210.272; 0.00388329
315; 83.0934; 172.226; 0.00221564
320; 68.2191; 174.384; 0.00194346
325; 55.4421; 212.586; 0.00210387
330; 44.8792; 221.015; 0.00176642
335; 42.6354; 131.465; 0.00150476
340; 40.125; 101.364; 0.0014017
345; 35.2038; 150.242; 0.00155612
350; 35.4303; 175.42; 0.00160045
355; 36.3085; 155.712; 0.00141728
360; 37.7458; 192.596; 0.00138798
365; 37.7409; 182.851; 0.00159144
370; 36.1385; 146.39; 0.00165013
375; 33.5875; 167.149; 0.00155757
380; 32.7811; 343.229; 0.00162177
385; 33.2812; 389.121; 0.00173581
390; 32.644; 221.394; 0.00166177
395; 35.1274; 157.636; 0.00152161
400; 31.829; 171.249; 0.00138011
405; 28.4039; 220.472; 0.00146066
410; 29.873; 333.667; 0.00183744
415; 30.8217; 480.849; 0.00147385
420; 28.3635; 297.57; 0.0011845
425; 29.8439; 177.709; 0.00129102
430; 30.6641; 184.611; 0.00162663
435; 30.1538; 217.677; 0.00130316
440; 29.2731; 195.03; 0.000947113
445; 27.7517; 124.995; 0.000832338
450; 23.4079; 148.229; 0.000961352
455; 28.0569; 240.071; 0.00143032
460; 29.0799; 148.366; 0.00123217
465; 27.6739; 89.4758; 0.00076494
470; 25.0268; 94.7913; 0.000634984
475; 25.5891; 148.65; 0.00105909
480; 22.6885; 105.663; 0.000986338
485; 25.0785; 63.6708; 0.000618104
490; 26.2242; 71.2696; 0.000639912
495; 24.6815; 50.1759; 0.000640927
500; 23.4021; 50.6649; 0.000768393
