Repository: johodges/materials

## A Non-Dimensional Scaling Approach to Modeling Material Pyrolysis

This repository contains the data, scripts, and technical documents required to generate the SPyro cone validation cases.

## Instructions
* Clone this repository with submodules
  ```
  git clone --recurse-submodules https://github.com/johodges/materials
  ```
* Pre-process data
  ```
  python materials/scripts/initialize.py
  ```
* Build latest FDS (example for impi_intel_linux target, but use relevant make target for platform)
  ```
  git clone git@github.com:firemodels/fds.git && cd fds
  cd Build/impi_intel_linux
  ./make_fds.sh
  ln -s fds_impi_intel_linux fds
  cd ../..
  ```
* Run cases
  ```

File: data/rise_materials/Testdata-532.txt
Keywords
Material1;Material2;Material3;Material4;Product;Object;Scenario;Method;Reference;Comment;Owner;IsPublic;ImportDate
PVC;PE;;;Cable FIPEC-29 10 pairs;Telephone Cable;;ISO 5660;FIPEC Final Report on the European Commission, SMT4-CT96-2059, 410pp, ISBN 0 9532312 5 9, London 2000;;;1;2005-10-05 08:28:02
Scalars
Flux (kW/m2);tig (s);qmax (kw/m2);qtotal (MJ/m2);q180 (kw/m2);q300 (kw/m2);Mass loss (g);DHc (MJ/kg);Peak smoke production (m2/m2s);Total smoke produced (m2/m2);Specific extinction area (avg) (m2/kg);Area (m2);Thickness (mm);Density (kg/m3)
50;11;286.94;90.40;138.01;179.81;40.11;18.94;;;;0.00884;8.2;
VectorData
Time (s);HRR (kW/m2);SEA (m2/kg);SPR (m2/s)
0; 3.20112; 0; 0
5; 0; -16.0925; 0
10; 0; 36.8087; 0.00225785
15; 0; 1591.7; 0.122099
20; 0; 1395.94; 0.171099
25; 119.003; 1278.62; 0.178397
30; 191.484; 1247.34; 0.178171
35; 210.932; 1050.98; 0.152148
40; 208.996; 949.197; 0.134656
45; 195.464; 1056.61; 0.117637
50; 186.726; 1175.82; 0.109744
55; 185.405; 1040.47; 0.098459
60; 176.12; 1084.85; 0.098512
65; 165.088; 1070.4; 0.092114
70; 149.465; 968.827; 0.086863
75; 141.743; 1031.79; 0.0941634
80; 139.215; 1133.61; 0.100285
85; 137.077; 1097.26; 0.0910494
90; 131.884; 1058.5; 0.0846455
95; 132.81; 1158.19; 0.0900352
100; 131.673; 1135.49; 0.0860316
105; 128.959; 1025.91; 0.0825043
110; 130.285; 911.212; 0.075154
115; 130.585; 902.202; 0.0767094
120; 128.715; 854.242; 0.0736217
125; 127.932; 814.136; 0.0707876
130; 129.269; 907.252; 0.0743132
135; 128.253; 887.281; 0.0685441
140; 125.005; 875.872; 0.0702695
145; 122.175; 899.646; 0.0801185
150; 122.256; 846.992; 0.0805055
155; 122.614; 754.414; 0.0739041
160; 119.974; 701.493; 0.0703095
165; 118.83; 768.939; 0.076766
170; 121.248; 812.264; 0.0823405
175; 127.564; 760.64; 0.0804618
180; 132.238; 741.695; 0.0856991
185; 134.081; 768.26; 0.0926237
190; 141.069; 772.717; 0.0907778
195; 148.623; 755.148; 0.0895475
200; 162.749; 743.563; 0.092561
205; 176.247; 776.057; 0.098553
210; 186.161; 769.257; 0.101849
215; 195.897; 777.327; 0.108154
220; 204.945; 839.397; 0.117182
225; 214.555; 884.113; 0.119902
230; 222.208; 873.374; 0.120805
235; 233.81; 845.548; 0.118939
240; 248.349; 826.035; 0.109683
245; 256.562; 850.445; 0.109116
250; 257.267; 824.262; 0.108211
255; 255.57; 824.315; 0.107579
260; 256.744; 874.355; 0.112603
265; 253.937; 853.447; 0.106676
270; 253.149; 908.964; 0.103774
275; 262.23; 1003.58; 0.102274
280; 271.058; 977.14; 0.090858
285; 278.564; 998.113; 0.0900541
290; 283.26; 1043.79; 0.0905603
295; 283.214; 961.526; 0.0821067
300; 284.523; 901.632; 0.077164
305; 286.937; 976.842; 0.0759646
310; 283.071; 1021.05; 0.0716005
315; 269.579; 1048.49; 0.071315
320; 252.981; 1173.99; 0.0765214
325; 244.259; 1230.52; 0.074847
330; 244.864; 1175.45; 0.0729763
335; 248.316; 1135.73; 0.0707463
340; 255.272; 1185.67; 0.0753052
345; 262.369; 1117.54; 0.0761375
350; 264.643; 1072.66; 0.0741977
355; 263.819; 1123.92; 0.0712892
360; 253.893; 1212.05; 0.0671764
365; 244.244; 1246.33; 0.0689567
370; 244.48; 1320.17; 0.0668711
375; 244.611; 1252.37; 0.060875
380; 243.702; 1037.83; 0.0537858
385; 238.498; 1069.55; 0.0495138
390; 223.379; 1118.58; 0.0443563
395; 205.045; 926.659; 0.0392629
400; 190.775; 894.326; 0.0362062
405; 181.17; 1081.83; 0.0341053
410; 169.334; 788.085; 0.0255102
415; 161.308; 814.249; 0.0241341
420; 152.459; 833.682; 0.0198403
425; 138.194; 608.097; 0.0150475
430; 126.582; 360.934; 0.00907357
435; 113.747; 337.578; 0.00693827
440; 104.663; 366.546; 0.00548661
445; 95.1759; 217.765; 0.0035084
450; 89.0301; 148.886; 0.00204837
455; 82.0323; 85.5749; 0.00122778
460; 83.6616; 33.3605; 0.000599773
465; 77.1233; 27.2279; 0.000375476
470; 72.9318; 9.87199; 0.000129226
475; 65.1707; -25.4476; 0
480; 57.625; -52.2904; 0
485; 52.0352; -87.9273; 0
490; 52.3433; -83.0175; 0
495; 50.8191; -26.0629; 0
500; 45.393; -157.161; 0
505; 37.9184; -88.8944; 0
510; 38.1264; -71.2179; 0
515; 39.2163; -137.8; 0
520; 39.0724; -95.7101; 0
525; 37.5617; -312.605; 0
530; 36.0577; -92.9945; 0
535; 39.2661; -79.0433; 0
540; 37.8953; -246.334; 0
545; 34.8266; -141.717; 0
550; 30.5288; -107.153; 0
555; 30.6683; -71.7298; 0
560; 26.7382; -125.989; 0
565; 29.8644; -261.027; 0
570; 24.0749; -103.631; 0
575; 28.4271; -283.111; 0
580; 26.3024; -414.024; 0
585; 21.2923; -99.807; 0
590; 21.4967; -384.341; 0
595; 23.5913; -138.356; 0
600; 22.8865; -139.413; 0
605; 22.3234; 0; 0
610; 23.5481; -249.645; 0
615; 19.172; -145.638; 0
620; 16.8629; -123.09; 0
625; 17.847; -71.6281; 0
630; 19.4229; -330.889; 0
635; 22.7363; 0; 0
640; 22.5997; -74.5422; 0
645; 17.5274; -167.926; 0
650; 19.2573; -486.323; 0
655; 20.7721; -79.8256; 0
660; 18.852; -155.489; 0
665; 20.569; 0; 0
670; 19.3976; -189.683; 0
675; 19.5147; -142.9; 0
680; 19.4922; 0; 0
685; 16.8895; -290.157; 0
690; 16.3283; -119.559; 0
695; 16.0606; -526.218; 0
700; 19.5449; -309.281; 0
705; 18.7881; -231.23; 0
710; 17.1685; -117.258; 0
715; 17.0517; -52.5001; 0

File: data/rise_materials/Testdata-533.txt
Keywords
Material1;Material2;Material3;Material4;Product;Object;Scenario;Method;Reference;Comment;Owner;IsPublic;ImportDate
PVC;PE;;;Cable FIPEC-29 10 pairs;Telephone Cable;;ISO 5660;FIPEC Final Report on the European Commission, SMT4-CT96-2059, 410pp, ISBN 0 9532312 5 9, London 2000;;;1;2005-10-05 08:28:58
Scalars
Flux (kW/m2);tig (s);qmax (kw/m2);qtotal (MJ/m2);q180 (kw/m2);q300 (kw/m2);Mass loss (g);DHc (MJ/kg);Peak smoke production (m2/m2s);Total smoke produced (m2/m2);Specific extinction area (avg) (m2/kg);Area (m2);Thickness (mm);Density (kg/m3)
35;27;211.98;91.70;120.77;130.66;39.68;20.10;;;;0.00884;8.2;
VectorData
Time (s);HRR (kW/m2);SEA (m2/kg);SPR (m2/s)
0; 0; 0; 0
5; 0; -155.301; 0
10; 0; -22.5117; 0
15; 2.57122; -2.05075; 0
20; 0.408135; 11.6396; 0.00094522
25; 2.45786; 69.056; 0.00482397
30; 1.92358; 999.655; 0.0674885
35; 0; 1455.11; 0.104984
40; 40.81; 1153.15; 0.113001
45; 120.967; 1077.21; 0.11691
50; 154.807; 1097.44; 0.12436
55; 162.852; 975.6; 0.113462
60; 160.675; 1039.08; 0.105635
65; 157.2; 933.094; 0.0865391
70; 156.358; 822.218; 0.0698189
75; 153.185; 935.994; 0.075145
80; 143.054; 858.115; 0.069676
85; 135.889; 897.177; 0.0691284
90; 128.634; 894.268; 0.0676966
95; 119.458; 840.897; 0.0668741
100; 115.672; 786.081; 0.0650041
105; 117.424; 895.667; 0.0660393
110; 118.176; 948.412; 0.0711593
115; 118.243; 879.817; 0.0701706
120; 115.473; 868.89; 0.068705
125; 117.998; 932.91; 0.0719124
130; 118.917; 941.211; 0.0699036
135; 115.711; 803.378; 0.0606141
140; 114.386; 843.102; 0.0582396
145; 118.46; 841.573; 0.0616724
150; 121.998; 748.862; 0.0593867
155; 122.939; 701.819; 0.0525114
160; 123.938; 752.491; 0.0509948
165; 123.061; 708.206; 0.0508055
170; 122.636; 651.868; 0.0486777
175; 122.249; 718.063; 0.0489906
180; 124.278; 697.904; 0.050925
185; 124.298; 671.976; 0.0531998
190; 123.889; 726.045; 0.0524017
195; 124.073; 705.175; 0.0488796
200; 122.805; 569.515; 0.0442327
205; 124.134; 553.597; 0.0438056
210; 124.223; 556.52; 0.0434486
215; 121.832; 532.076; 0.0434414
220; 119.513; 589.204; 0.0495637
225; 119.636; 595.069; 0.0483262
230; 118.677; 578.175; 0.0464565
235; 114.829; 571.26; 0.0495906
240; 114.243; 523.141; 0.0498487
245; 114.587; 549.34; 0.0530929
250; 113.78; 566.665; 0.0552918
255; 114.294; 622.429; 0.0624633
260; 117.706; 665.47; 0.0665418
265; 122.002; 642.982; 0.0659373
270; 127.666; 675.513; 0.073296
275; 135.891; 711.823; 0.0751124
280; 143.659; 762.724; 0.0805891
285; 150.022; 736.356; 0.0838341
290; 154.751; 690.003; 0.0800138
295; 162.909; 740.723; 0.0839766
300; 172.35; 792.128; 0.0876107
305; 184.732; 843.407; 0.0881993
310; 196.908; 889.086; 0.0860634
315; 200.354; 846.593; 0.0807808
320; 202.023; 810.041; 0.0775482
325; 204.838; 819.97; 0.07532
330; 205.521; 800.762; 0.0680551
335; 204.379; 743.532; 0.0610872
340; 206.628; 786.016; 0.0581765
345; 211.751; 863.793; 0.0547701
350; 211.984; 857.956; 0.0508575
355; 201.716; 774.292; 0.0466795
360; 194.437; 829.573; 0.0475949
365; 187.482; 1013.28; 0.0523195
370; 184.2; 940.356; 0.0503922
375; 181.446; 938.38; 0.0468279
380; 179.749; 980.045; 0.0458724
385; 181.433; 842.133; 0.0434131
390; 178.278; 908.226; 0.0483982
395; 177.974; 986.374; 0.0484045
400; 178.608; 891.129; 0.0457661
405; 175.847; 981.449; 0.0502565
410; 181.592; 1033.57; 0.0487628
415; 180.576; 947.505; 0.0475293
420; 179.749; 981.084; 0.0472706
425; 179.902; 1058; 0.0493231
430; 181.375; 987.743; 0.0438729
435; 178.793; 822.143; 0.0376889
440; 180.006; 848.467; 0.0388321
445; 180.69; 928.268; 0.0390702
450; 183.035; 867.848; 0.0355735
455; 179.227; 1027.85; 0.0355142
460; 174.291; 795.979; 0.0297004
465; 167.843; 690.391; 0.02747
470; 163.925; 675.316; 0.0222001
475; 154.554; 635.898; 0.0227055
480; 144.105; 590.65; 0.0186314
485; 138.448; 539.172; 0.0171155
490; 138.507; 581.533; 0.0181189
495; 136.428; 670.614; 0.0169074
500; 129.762; 405.836; 0.0131561
505; 128.256; 530.251; 0.0140264
510; 127.06; 497.957; 0.011225
515; 119.97; 398.681; 0.0104032
520; 114.054; 503.213; 0.0104161
525; 112.461; 422.798; 0.0105306
530; 112.009; 336.708; 0.00852382
535; 114.41; 421.316; 0.00759035
540; 113.164; 266.32; 0.00661261
545; 106.833; 401.643; 0.00721689
550; 107.106; 303.427; 0.00495095
555; 105.218; 149.187; 0.00383369
560; 100.071; 220.626; 0.00342868
565; 95.884; 214.964; 0.00355198
570; 95.776; 115.423; 0.00229686
575; 94.9371; 170.02; 0.00205841
580; 90.7254; 90.5795; 0.00154224
585; 87.7544; 46.1729; 0.000857954
590; 82.68; 45.4723; 0.000411344
595; 82.6497; 1.97296; 2.92E-05
600; 81.4854; 4.20691; 5.86E-05
605; 76.0864; -26.4444; 0
610; 72.1585; 8.49904; 0.000141756
615; 72.0482; 3.42703; 4.55E-05
620; 68.4366; 4.37177; 5.18E-05
625; 61.3848; -33.3257; 0
630; 56.2295; -177.795; 0
635; 59.2229; -54.4796; 0
640; 59.4569; -42.0964; 0
645; 51.9465; -168.027; 0
650; 49.6232; -45.5872; 0
655; 53.2764; -59.5114; 0
660; 54.5176; -339.004; 0
665; 51.7633; -194.519; 0
670; 54.1859; -112.977; 0
675; 47.7209; 0; 0
680; 46.1923; -177.227; 0
685; 43.3536; -57.2231; 0
690; 46.6562; -489.16; 0
695; 47.6206; -608.996; 0
700; 43.2086; -117.295; 0
705; 39.8502; 0; 0
710; 40.0961; 0; 0
715; 38.6564; -93.5581; 0
720; 33.8166; -124.454; 0
725; 31.9283; 0; 0
730; 35.9917; -111.319; 0
735; 31.3539; -161.791; 0
740; 34.2862; 0; 0
745; 33.3559; -206.38; 0
750; 29.2395; -71.0945; 0
755; 27.4142; 0; 0
760; 26.3109; -721.017; 0
765; 26.8965; -82.4583; 0
770; 25.1129; -1196.43; 0
775; 24.0865; 0; 0
780; 24.8651; -178.901; 0
785; 21.7343; -131.758; 0
790; 22.1827; 0; 0
795; 23.7966; -239.672; 0
800; 21.517; -130.628; 0
805; 21.4971; 0; 0
810; 21.9962; 0; 0
815; 21.9694; -210.069; 0
820; 20.3015; 0; 0
825; 19.3172; -1277.09; 0
830; 16.9713; -93.9928; 0
835; 18.9478; -163.655; 0
840; 17.7034; 0; 0
845; 16.8987; 0; 0
850; 18.0384; -261.282; 0
855; 17.8432; -261.858; 0
860; 16.1998; -1359.7; 0
865; 15.2568; -153.328; 0
870; 16.5067; -168.432; 0
875; 18.506; 0; 0
880; 17.5128; 0; 0
885; 16.8232; -240.479; 0
890; 17.7572; 0; 0
895; 16.1601; 0; 0
900; 14.7034; -263.4; 0
905; 15.0861; -152.985; 0
910; 15.0732; -990.491; 0
915; 14.2602; 0; 0
920; 14.4004; -315.242; 0
925; 15.2373; -471.698; 0
930; 14.2408; 0; 0
935; 12.6012; 0; 0
940; 13.3556; -156.958; 0
945; 13.5666; -838.991; 0
950; 13.9177; 0; 0
955; 13.9523; -646.912; 0
960; 13.9662; -207.66; 0
965; 15.977; 0; 0
970; 16.6363; 0; 0
975; 15.6902; -415.12; 0
980; 15.3797; 0; 0
985; 14.6412; 0; 0

File: data/rise_materials/Testdata-534.txt
Keywords
Material1;Material2;Material3;Material4;Product;Object;Scenario;Method;Reference;Comment;Owner;IsPublic;ImportDate
PVC;PE;;;Cable FIPEC-31 50 pairs;Telephone Cable;;ISO 5660;FIPEC Final Report on the European Commission, SMT4-CT96-2059, 410pp, ISBN 0 9532312 5 9, London 2000;;;1;2005-10-05 08:30:22
Scalars
Flux (kW/m2);tig (s);qmax (kw/m2);qtotal (MJ/m2);q180 (kw/m2);q300 (kw/m2);Mass loss (g);DHc (MJ/kg);Peak smoke production (m2/m2s);Total smoke produced (m2/m2);Specific extinction area (avg) (m2/kg);Area (m2);Thickness (mm);Density (kg/m3)
75;7;751.91;144.30;130.70;196.76;52.91;21.97;;;;0.008347;14.8;
VectorData
Time (s);HRR (kW/m2);SEA (m2/kg);SPR (m2/s)
0; 0; 34.1025; 0.0012289
5; 2.11485; 14.0823; 0.00121368
10; 2.13625; 1203.54; 0.135254
15; 0; 1650.22; 0.256286
20; 86.1049; 1336.98; 0.255239
25; 243.527; 1109.72; 0.217584
30; 326.778; 1081.53; 0.210498
35; 324.257; 1142.88; 0.211684
40; 301.191; 1233.7; 0.186637
45; 283.71; 1235.84; 0.155763
50; 259.88; 1105.74; 0.126256
55; 227.262; 1205.01; 0.120733
60; 194.475; 1242.14; 0.110616
65; 173.189; 1106.92; 0.0860502
70; 158.507; 1136.05; 0.0738802
75; 145.536; 1049.91; 0.0613177
80; 132.469; 834.582; 0.0502483
85; 118.242; 737.503; 0.0450612
90; 106.42; 689.567; 0.0357183
95; 99.2229; 791.181; 0.0333641
100; 91.3458; 766.919; 0.0298456
105; 88.8639; 595.888; 0.0243486
110; 87.2052; 491.696; 0.0233009
115; 85.4952; 436.627; 0.0228357
120; 81.0929; 429.463; 0.0202757
125; 79.4509; 446.627; 0.0184288
130; 80.0153; 476.041; 0.0189892
135; 81.2988; 401.274; 0.0178114
140; 79.5936; 377.347; 0.019118
145; 80.6724; 428.597; 0.0221048
150; 80.0102; 467.243; 0.024146
155; 76.624; 534.062; 0.0284896
160; 71.3148; 537.028; 0.0296437
165; 75.9237; 503.049; 0.030882
170; 79.7162; 460.768; 0.0307825
175; 83.8888; 523.922; 0.0347398
180; 86.0957; 598.07; 0.0404398
185; 87.7663; 591.508; 0.0448729
190; 93.6631; 613.751; 0.0526044
195; 101.254; 682.62; 0.0605188
200; 105.229; 655.645; 0.0618042
205; 110.533; 659.43; 0.0690535
210; 127.117; 728; 0.0789206
215; 144.022; 765.649; 0.0888633
220; 157.601; 698.155; 0.0915373
225; 170.197; 634.688; 0.0871391
230; 180.333; 697.79; 0.0986071
235; 194.989; 780.459; 0.116687
240; 214.599; 788.728; 0.122163
245; 235.44; 708.181; 0.116492
250; 254.557; 671.955; 0.119701
255; 276.905; 699.318; 0.129142
260; 303.765; 745.543; 0.136508
265; 327.141; 740.842; 0.133863
270; 350.527; 727.848; 0.132512
275; 382.411; 742.221; 0.139193
280; 425.913; 743.485; 0.148589
285; 474.126; 721.728; 0.147725
290; 508.066; 712.016; 0.142613
295; 528.295; 696.863; 0.140574
300; 563.443; 668.406; 0.130513
305; 602.142; 695.924; 0.127884
310; 630.094; 704.592; 0.132539
315; 658.636; 672.122; 0.131591
320; 682.907; 648.879; 0.1245
325; 699.988; 670.403; 0.122936
330; 711.04; 743.128; 0.1293
335; 730.003; 754.746; 0.12605
340; 748.786; 720.281; 0.11701
345; 751.909; 702.698; 0.109225
350; 737.647; 659.39; 0.0996194
355; 698.319; 687.457; 0.100232
360; 649.144; 783.019; 0.102537
365; 614.386; 865.479; 0.10567
370; 597.82; 956.723; 0.112828
375; 585.611; 1083.14; 0.115231
380; 574.915; 1075.63; 0.110673
385; 556.139; 948.198; 0.10002
390; 535.81; 960.329; 0.0954783
395; 509.075; 1007.45; 0.0885056
400; 462.317; 1037.4; 0.0861252
405; 413.853; 1063.04; 0.0863595
410; 378.45; 1143.36; 0.0787922
415; 347.908; 1259.05; 0.0781874
420; 323.744; 1156.1; 0.0716772
425; 305.128; 1363.24; 0.0715212
430; 289.442; 1494.07; 0.0658594
435; 276.177; 1288.88; 0.0579667
440; 258.895; 1190.02; 0.0517905
445; 236.024; 1125.48; 0.0396797
450; 212.28; 956.25; 0.0293428
455; 187.284; 809.822; 0.0219023
460; 163.029; 677.616; 0.0138655
465; 135.155; 337.004; 0.00483729
470; 112.754; -1.12137; 0
475; 91.053; -107.554; 0
480; 75.5054; -204.217; 0
485; 59.3468; -182.148; 0
490; 53.8119; -123.736; 0
495; 44.5634; -155.644; 0
500; 39.887; -238.854; 0
505; 39.3115; -305.329; 0
510; 38.9718; -334.497; 0
515; 38.9122; -241.456; 0
520; 40.2489; -150.955; 0
525; 39.4544; -122.39; 0
530; 37.9362; -325.766; 0
535; 39.8936; -755.467; 0
540; 38.7886; -205.418; 0
545; 41.1674; -452.462; 0
550; 37.3159; -381.781; 0
555; 38.3923; -129.47; 0
560; 38.2337; -168.078; 0
565; 35.1297; -256.129; 0
570; 35.3242; -181.564; 0
575; 35.5429; -306.784; 0
580; 35.9229; 0; 0
585; 34.8967; -221.975; 0
590; 32.555; -163.827; 0
595; 33.1689; -269.805; 0
600; 35.1632; -138.555; 0
605; 32.0229; -254.942; 0
610; 30.8455; -469.824; 0
615; 32.3667; -1042.07; 0
620; 27.9736; -275.794; 0
625; 30.6428; -170.24; 0
630; 29.8375; -301.815; 0
635; 27.8022; -176.273; 0
640; 27.6458; -214.891; 0
645; 30.5879; 0; 0
650; 28.2616; 0; 0
655; 26.036; -68.8276; 0
660; 28.2038; -81.3503; 0
665; 24.673; -70.3155; 0
670; 31.1655; -55.3956; 0
675; 33.1159; -59.244; 0
680; 26.7157; -41.0533; 0
685; 26.1064; -12.2432; 0

File: data/rise_materials/Testdata-535.txt
Keywords
Material1;Material2;Material3;Material4;Product;Object;Scenario;Method;Reference;Comment;Owner;IsPublic;ImportDate
PVC;PE;;;Cable FIPEC-31 50 pairs;Telephone Cable;;ISO 5660;FIPEC Final Report on the European Commission, SMT4-CT96-2059, 410pp, ISBN 0 9532312 5 9, London 2000;;;1;2005-10-05 08:31:37
Scalars
Flux (kW/m2);tig (s);qmax (kw/m2);qtotal (MJ/m2);q180 (kw/m2);q300 (kw/m2);Mass loss (g);DHc (MJ/kg);Peak smoke production (m2/m2s);Total smoke produced (m2/m2);Specific extinction area (avg) (m2/kg);Area (m2);Thickness (mm);Density (kg/m3)
50;9;464.44;153.47;125.48;104.05;52.03;23.86;;;;0.008347;14.8;
VectorData
Time (s);HRR (kW/m2);SEA (m2/kg);SPR (m2/s)
0; 0.668732; 6.06899; 0.000580625
5; 2.30502; 6.19432; 0.000571868
10; 2.82649; 26.8208; 0.00260049
15; 1.91993; 1258.09; 0.141729
20; 0; 1491.45; 0.198507
25; 5.06473; 1245.33; 0.185417
30; 125.912; 1097.03; 0.170142
35; 228.707; 1102.49; 0.181194
40; 267.821; 1215.21; 0.176513
45; 267.36; 1222.27; 0.156013
50; 261.802; 1286.83; 0.144859
55; 252.219; 1379.66; 0.13146
60; 249.114; 1246.42; 0.110922
65; 229.067; 1238.07; 0.0971854
70; 202.216; 1212.56; 0.0849851
75; 181.855; 1243.2; 0.0809243
80; 167.629; 1032.88; 0.0655967
85; 155.539; 991.721; 0.0586801
90; 145.708; 1172.95; 0.0581977
95; 135.508; 1036.94; 0.0473051
100; 125.544; 978.659; 0.0429379
105; 121.214; 989.34; 0.0392904
110; 114.709; 763.904; 0.0329555
115; 103.363; 604.963; 0.0274846
120; 100.979; 778.931; 0.0309558
125; 94.631; 886.232; 0.0281336
130; 92.4096; 879.174; 0.0236692
135; 88.1237; 823.553; 0.0199393
140; 85.1643; 702.75; 0.0183175
145; 83.922; 489.364; 0.0164433
150; 80.5891; 398.477; 0.0130501
155; 78.6651; 429.397; 0.0124348
160; 79.6284; 512.645; 0.0127077
165; 76.2947; 635.828; 0.013094
170; 72.0039; 636.966; 0.011853
175; 71.1441; 517.688; 0.0107945
180; 68.956; 315.428; 0.00777571
185; 67.0262; 255.003; 0.00695018
190; 68.2955; 242.617; 0.00646604
195; 66.8258; 234.226; 0.00556744
200; 64.4983; 274.043; 0.00604584
205; 66.0711; 256.833; 0.00628802
210; 63.6308; 220.709; 0.00639408
215; 60.6546; 196.413; 0.00613012
220; 56.2649; 174.432; 0.00568526
225; 52.5167; 189.661; 0.00641289
230; 51.6146; 209.889; 0.00754069
235; 47.4133; 206.329; 0.00777506
240; 44.397; 272.168; 0.0106393
245; 43.822; 333.466; 0.0140404
250; 47.2381; 352.515; 0.0170716
255; 52.7047; 369.146; 0.0196907
260; 58.1891; 403.21; 0.023164
265; 64.1968; 465.612; 0.0280072
270; 68.2501; 519.936; 0.0327359
275; 72.9594; 520.27; 0.0376703
280; 81.1392; 566.247; 0.0451493
285; 91.7164; 624.273; 0.0508459
290; 99.4685; 610.849; 0.0533498
295; 109.626; 619.681; 0.0597323
300; 122.309; 651.072; 0.0672318
305; 133.06; 640.879; 0.0717303
310; 145.81; 612.183; 0.0742256
315; 160.772; 608.199; 0.075494
320; 176.527; 624.942; 0.0790122
325; 187.467; 668.443; 0.086592
330; 201.801; 694.858; 0.0931137
335; 216.379; 699.139; 0.0983259
340; 232.28; 717.83; 0.106171
345; 254.075; 713.371; 0.108953
350; 271.533; 681.447; 0.105013
355; 284.121; 725.971; 0.107859
360; 300.417; 776.383; 0.111791
365; 321.726; 726.76; 0.106733
370; 336.491; 726.802; 0.106598
375; 350.274; 781.924; 0.113191
380; 365.396; 723.172; 0.107223
385; 382.974; 697.773; 0.101946
390; 394.39; 703.415; 0.0973739
395; 397.328; 664.975; 0.0907306
400; 398.986; 703.981; 0.0937785
405; 403.152; 738.105; 0.0977519
410; 404.077; 704.652; 0.0890746
415; 402.496; 707.764; 0.0839149
420; 400.963; 634.487; 0.075007
425; 406.142; 654.29; 0.0770156
430; 412.318; 605.73; 0.0697392
435; 418.56; 519.275; 0.0613291
440; 418.93; 524.163; 0.059962
445; 421.435; 575.046; 0.0610836
450; 431.667; 622.217; 0.065032
455; 455.708; 616.073; 0.0625713
460; 463.844; 684.65; 0.0683679
465; 462.048; 745.364; 0.0703902
470; 462.81; 764.3; 0.0711113
475; 463.306; 765.503; 0.0716903
480; 462.153; 872.369; 0.0775333
485; 462.242; 822.628; 0.0741284
490; 464.442; 766.182; 0.0725438
495; 462.468; 807.345; 0.0744554
500; 459.819; 840.232; 0.0766047
505; 448.796; 779.757; 0.0679151
510; 418.7; 879.55; 0.0743231
515; 395.276; 873.532; 0.0723297
520; 380.923; 963.534; 0.0793728
525; 372.355; 897.144; 0.0771989
530; 367.889; 857.982; 0.0736875
535; 372.014; 950.127; 0.0804034
540; 373.187; 961.443; 0.0726133
545; 392.388; 968.865; 0.0683215
550; 405.502; 997.103; 0.0709427
555; 411.798; 1021.94; 0.0671522
560; 401.502; 1013.1; 0.0694787
565; 364.566; 821.144; 0.0531249
570; 339.907; 925.608; 0.0459971
575; 324.824; 1036.86; 0.049836
580; 300.629; 1196.1; 0.0521223
585; 280.553; 1027.59; 0.0432131
590; 264.436; 1023.02; 0.0408938
595; 247.156; 1175.7; 0.0436782
600; 236.052; 973.327; 0.0361498
605; 220.452; 907.087; 0.0285944
610; 205.642; 829.993; 0.0252785
615; 192.474; 795.23; 0.0221823
620; 177.976; 710.149; 0.0169798
625; 161.999; 741.541; 0.0156145
630; 151.43; 398.016; 0.00828482
635; 132.813; 396.91; 0.00709579
640; 118.377; 246.866; 0.00442206
645; 106.499; 163.934; 0.00280281
650; 99.4783; 168.897; 0.00223749
655; 85.5544; 100.477; 0.000971678
660; 83.9558; 1.77804; 1.37E-05
665; 75.8878; 5.95295; 8.44E-05
670; 75.3952; -43.1014; 0
675; 68.0363; -84.7736; 0
680; 63.4406; -23.0196; 0
685; 52.772; -169.592; 0
690; 55.8101; -113.202; 0
695; 46.3012; -58.4156; 0
700; 45.1924; -82.3103; 0
705; 42.0555; -183.647; 0
710; 46.3428; -164.745; 0
715; 42.4196; -65.0674; 0
720; 39.6679; -64.1214; 0
725; 41.0865; -78.8506; 0
730; 40.4669; 0; 0
735; 40.716; -113.583; 0
740; 38.1673; -15.0424; 0
745; 38.6229; -50.0449; 0
750; 33.138; -20.6703; 0
755; 34.2285; -58.1131; 0
760; 33.119; 0; 0
765; 34.6145; 0; 0
770; 32.9221; 0; 0
775; 30.5729; -80.5219; 0
780; 28.6529; -26.5111; 0
785; 29.7247; -162.924; 0
790; 26.2767; -106.653; 0
795; 24.8041; -179.477; 0
800; 27.4989; 0; 0
805; 25.3772; -264.966; 0
810; 25.0118; -153.45; 0
815; 22.7768; -445.344; 0
820; 25.3306; 0; 0
825; 26.1054; -186.146; 0
830; 24.2386; -94.573; 0
835; 25.8042; -74.5214; 0
840; 23.2497; -70.7519; 0
845; 21.6871; 0; 0
850; 20.2503; -133.845; 0
855; 19.91; 0; 0
860; 21.3548; 0; 0
865; 21.2724; 0; 0
870; 23.3981; 0; 0
875; 21.7295; 0; 0
880; 21.2655; 0; 0
885; 21.2579; 0; 0

File: data/rise_materials/Testdata-536.txt
Keywords
Material1;Material2;Material3;Material4;Product;Object;Scenario;Method;Reference;Comment;Owner;IsPublic;ImportDate
PVC;PE;;;Cable FIPEC-31 50 pairs;Telephone Cable;;ISO 5660;FIPEC Final Report on the European Commission, SMT4-CT96-2059, 410pp, ISBN 0 9532312 5 9, London 2000;;;1;2005-10-05 08:32:43
Scalars
Flux (kW/m2);tig (s);qmax (kw/m2);qtotal (MJ/m2);q180 (kw/m2);q300 (kw/m2);Mass loss (g);DHc (MJ/kg);Peak smoke production (m2/m2s);Total smoke produced (m2/m2);Specific extinction area (avg) (m2/kg);Area (m2);Thickness (mm);Density (kg/m3)
35;21;372.02;143.10;104.18;81.42;51.98;22.77;;;;0.008347;14.8;
VectorData
Time (s);HRR (kW/m2);SEA (m2/kg);SPR (m2/s)
0; 0; 7.41002; 0.000664411
5; 0; 9.64741; 0.000669568
10; 0.824501; 10.8305; 0.00093536
15; 0.392459; 16.98; 0.00149243
20; 3.21038; 57.2397; 0.00434398
25; 0; 1409.59; 0.11939
30; 0; 1311.46; 0.142015
35; 108.018; 1038.09; 0.133996
40; 190.944; 972.466; 0.127055
45; 206.422; 1067.54; 0.138454
50; 199.647; 1080.25; 0.13242
55; 192.276; 1199.67; 0.128448
60; 186.787; 1258.8; 0.119525
65; 186.27; 1120.73; 0.103304
70; 191.418; 1107.71; 0.0940814
75; 182.546; 1180.84; 0.083532
80; 160.64; 1174.11; 0.0714639
85; 140.758; 1196.59; 0.0634384
90; 125.01; 1058.68; 0.0520562
95; 115.531; 876.723; 0.0409288
100; 108.355; 870.613; 0.0364854
105; 105.252; 785.868; 0.0323486
110; 99.1456; 741.636; 0.0272014
115; 93.2307; 756.527; 0.0265383
120; 90.2336; 659.639; 0.0238379
125; 84.3631; 645.29; 0.019622
130; 76.8721; 538.468; 0.0151562
135; 77.0051; 481.537; 0.013966
140; 72.3578; 452.662; 0.0135799
145; 68.5589; 438.243; 0.0131517
150; 66.0302; 429.819; 0.0129359
155; 64.6765; 379.422; 0.0115193
160; 62.5916; 370.283; 0.0103581
165; 57.7966; 341.514; 0.00827446
170; 60.6459; 345.896; 0.00799707
175; 63.4241; 363.217; 0.00898188
180; 60.2695; 342.855; 0.00826937
185; 58.1669; 374.39; 0.00912363
190; 56.3748; 359.772; 0.00953466
195; 56.0384; 321.125; 0.00766697
200; 55.7531; 397.166; 0.00765098
205; 54.2271; 350.345; 0.00748269
210; 54.808; 305.106; 0.00661036
215; 55.0492; 380.144; 0.00697205
220; 53.0787; 419.983; 0.00805931
225; 51.9712; 334.835; 0.00765333
230; 52.0373; 306.606; 0.00687622
235; 48.7214; 305.239; 0.00641124
240; 47.3379; 295.145; 0.00681017
245; 49.6594; 315.893; 0.0064417
250; 49.0361; 323.614; 0.00587108
255; 47.1494; 302.243; 0.00574624
260; 47.7423; 280.014; 0.00519005
265; 48.2809; 288.295; 0.00517496
270; 47.766; 248.61; 0.00487073
275; 47.886; 218.207; 0.00459935
280; 47.6034; 206.013; 0.00439158
285; 46.6799; 153.133; 0.00394115
290; 43.8268; 159.458; 0.00486569
295; 41.9885; 192.713; 0.00549435
300; 42.5799; 183.321; 0.00498499
305; 40.6075; 206.478; 0.00624522
310; 38.9491; 268.785; 0.0077105
315; 39.3116; 265.595; 0.00800133
320; 42.2685; 228.618; 0.0085336
325; 46.7225; 222.453; 0.00870613
330; 48.8953; 227.87; 0.0093338
335; 52.0632; 221.99; 0.0100995
340; 55.3386; 224.735; 0.00988269
345; 58.7614; 231.736; 0.00960257
350; 62.3409; 270.221; 0.0113871
355; 62.8801; 324.421; 0.0134515
360; 64.7027; 323.799; 0.0150495
365; 68.4292; 316.407; 0.0174588
370; 69.2173; 291.818; 0.0177403
375; 71.314; 318.783; 0.0197919
380; 72.9961; 387.055; 0.0230308
385; 75.2511; 415.011; 0.0238412
390; 78.1105; 406.452; 0.0244564
395; 80.8758; 395.069; 0.027354
400; 88.7419; 429.632; 0.0332366
405; 90.5397; 451.723; 0.0373412
410; 96.9688; 447.544; 0.0377484
415; 107.834; 520.417; 0.0408664
420; 113.546; 634.009; 0.0497731
425; 120.027; 615.253; 0.0533333
430; 126.651; 609.829; 0.0525256
435; 133.655; 661.675; 0.0580749
440; 140.466; 604.572; 0.0610803
445; 148.583; 593.858; 0.0610965
450; 151.875; 680.183; 0.0641734
455; 159.599; 663.27; 0.0634517
460; 162.386; 630.666; 0.0624807
465; 163.978; 712.576; 0.0660918
470; 168.032; 675.075; 0.0650629
475; 172.756; 567.955; 0.0618578
480; 175.432; 613.881; 0.0631528
485; 180.089; 619.973; 0.0607484
490; 187.314; 622.846; 0.0633053
495; 192.523; 666.736; 0.064906
500; 193.655; 630.692; 0.0593938
505; 194.283; 613.117; 0.0610301
510; 194.862; 615.11; 0.0604627
515; 193.041; 611.585; 0.05558
520; 191.256; 548.349; 0.0486492
525; 190.528; 504.238; 0.0457934
530; 192.524; 478.239; 0.0459785
535; 188.473; 440.588; 0.0404357
540; 193.898; 495.841; 0.044638
545; 205.734; 543.257; 0.049177
550; 223.989; 496.651; 0.0433646
555; 247.95; 535.106; 0.0454884
560; 259.02; 500.627; 0.0454396
565; 272.363; 452.162; 0.0437493
570; 288.004; 485.407; 0.044262
575; 301.028; 462.668; 0.0423546
580; 313.519; 456.297; 0.0438631
585; 327.646; 490.267; 0.0460699
590; 340.253; 420.216; 0.0373929
595; 353.471; 451.658; 0.0413006
600; 359.842; 444.324; 0.0409222
605; 368.214; 497.513; 0.0440257
610; 372.022; 441.006; 0.0401544
615; 366.436; 421.448; 0.0396622
620; 368.55; 489.38; 0.0440364
625; 355.01; 539.691; 0.0463573
630; 353.129; 584.504; 0.0467883
635; 345.488; 546.246; 0.0403189
640; 342.919; 572.503; 0.044692
645; 342.973; 553.328; 0.0446698
650; 321.529; 485.545; 0.0384577
655; 300.296; 577.694; 0.0408991
660; 289.902; 555.544; 0.0421439
665; 282.204; 512.874; 0.042154
670; 271.453; 682.076; 0.045531
675; 270.472; 616.202; 0.03829
680; 267.728; 713.209; 0.0425735
685; 269.889; 744.847; 0.0457273
690; 269.331; 503.696; 0.0364148
695; 269.562; 608.575; 0.0421986
700; 272.241; 684.125; 0.0427174
705; 266.426; 781.598; 0.0451514
710; 264.845; 842.032; 0.044444
715; 260.376; 776.369; 0.0419991
720; 251.697; 668.242; 0.0332491
725; 251.972; 773.427; 0.0393944
730; 242.089; 750.463; 0.0400514
735; 231.979; 727.5; 0.0360758
740; 225.695; 824.464; 0.0392753
745; 221.663; 888.638; 0.0373389
750; 216.48; 795.031; 0.0363783
755; 213.835; 736.089; 0.0327503
760; 204.692; 807.624; 0.0319876
765; 199.362; 753.575; 0.0316591
770; 192.576; 819.501; 0.0299716
775; 190.02; 958.032; 0.0299183
780; 184.306; 841.546; 0.0282464
785; 182.143; 715.491; 0.0256434
790; 175.783; 669.261; 0.0257067
795; 168.384; 734.165; 0.0223231
800; 161.863; 908.155; 0.0186342
805; 158.04; 779.267; 0.0157749
810; 153.08; 512.808; 0.0134994
815; 146.598; 450.64; 0.012161
820; 137.188; 405.274; 0.00984431
825; 132.382; 404.417; 0.00948889
830; 128.669; 433.983; 0.00783446
835; 118.225; 403.346; 0.00737484
840; 113.559; 312.718; 0.00681736
845; 112.526; 240.584; 0.00481362
850; 103.417; 278.577; 0.00357967
855; 98.3676; 179.938; 0.00250336
860; 96.8213; 94.3767; 0.00178102
865; 96.1757; 103.513; 0.0019668
870; 89.0142; 101.494; 0.00152575
875; 81.4739; 83.8149; 0.000937633
880; 79.7548; 113.328; 0.000820058
885; 75.6267; 71.1662; 0.000566715
890; 72.9915; 53.5801; 0.000749392
895; 69.582; 36.0366; 0.000639673
900; 77.1632; 45.8882; 0.00052974
905; 73.1341; 85.9338; 0.000533599
910; 64.3138; 53.427; 0.00041497
915; 62.437; 24.4903; 0.000178768
920; 57.9971; 17.5797; 0.000199652
925; 52.8796; 10.084; 0.000151039
930; 50.5469; 20.9252; 0.00019642
935; 50.8804; 90.5199; 0.000230006
940; 48.5093; 6.77614; 3.44E-05
945; 47.3175; 8.41089; 9.39E-05
950; 47.8729; 11.9078; 0.000151364
955; 47.8096; 6.42384; 6.22E-05
960; 47.1561; 2.24643; 5.32E-06
965; 44.7181; 0; 0
970; 42.7925; -50.9521; 0
975; 43.1051; -1.32726; 0
980; 41.7241; -1.1736; 0
985; 38.4279; -8.14749; 0
990; 38.1565; -8.5055; 0
995; 36.3304; 0; 0
1000; 34.8956; 0; 0
1005; 33.5788; 0; 0
1010; 31.2641; -18.3246; 0
1015; 31.5985; -8.40358; 0
1020; 31.7367; -4.86352; 0
1025; 29.9999; -18.3245; 0
1030; 27.6793; 0; 0
1035; 25.8706; 0; 0
1040; 25.2805; 0; 0
1045; 26.1433; -38.3594; 0
1050; 27.0086; -1.63716; 0
1055; 26.7184; -1.13367; 0
1060; 23.6389; 5.93506; 0.000106158
1065; 21.8898; 72.6982; 0.000160165
1070; 23.7216; 0; 0.000122422
1075; 23.6412; 0; 0.000162426
1080; 22.9996; 0; 0.000310305
1085; 21.9672; 29.7302; 0.000250501
1090; 20.6158; 10.1022; 0.000170344
1095; 21.3181; 9.93023; 0.000217745
1100; 22.1653; 10.9792; 0.000243898
1105; 20.5351; 33.6903; 0.000270049
1110; 21.5872; 0; 0.000257916
1115; 21.8699; 0; 0.000193647
1120; 19.9955; 0; 0.000126226
1125; 20.2767; 0; 7.70E-05
1130; 21.5064; -22.3639; 0
1135; 19.0804; -16.7849; 0
1140; 19.618; 4.67193; 7.25E-05
1145; 15.9949; 2.47078; 3.83E-05
1150; 16.4854; -14.4777; 0
1155; 17.5751; -64.8499; 0
1160; 19.3656; 0; 7.57E-05
1165; 18.6013; 0; 5.95E-05
1170; 18.8346; 0; 0
1175; 19.867; 0; 0
1180; 18.9968; 3.54741; 4.15E-06
1185; 18.8529; -21.2406; 0
1190; 18.1307; -8.53996; 0
1195; 18.7524; 3.35388; 3.64E-05
1200; 17.9066; -13.1518; 0
1205; 13.8752; 0; 0
1210; 18.1531; 0; 0
1215; 19.6256; -55.6745; 0
1220; 16.6091; -10.6476; 0

File: data/rise_materials/Testdata-537.txt
Keywords
Material1;Material2;Material3;Material4;Product;Object;Scenario;Method;Reference;Comment;Owner;IsPublic;ImportDate
;PVC;;;Cable FIPEC-33 1,5 mm2;Wire;;ISO 5660;FIPEC Final Report on the European Commission, SMT4-CT96-2059, 410pp, ISBN 0 9532312 5 9, London 2000;;;1;2005-10-05 08:34:21
Scalars
Flux (kW/m2);tig (s);qmax (kw/m2);qtotal (MJ/m2);q180 (kw/m2);q300 (kw/m2);Mass loss (g);DHc (MJ/kg);Peak smoke production (m2/m2s);Total smoke produced (m2/m2);Specific extinction area (avg) (m2/kg);Area (m2);Thickness (mm);Density (kg/m3)
75;4;250.83;24.87;122.13;81.26;14.56;12.49;;;;0.00884;2.9;
VectorData
Time (s);HRR (kW/m2);SEA (m2/kg);SPR (m2/s)
0; 0; 0; 0.0933462
5; 0; 1536.34; 0.0928183
10; 86.7466; 1295.11; 0.152452
15; 187.264; 1116.46; 0.173718
20; 238.641; 1071.92; 0.183338
25; 249.346; 936.326; 0.181335
30; 250.834; 867.877; 0.168096
35; 238.547; 1035.03; 0.182482
40; 227.184; 1029.97; 0.170682
45; 226.941; 1009.88; 0.161555
50; 223.702; 1084.77; 0.156682
55; 217.13; 1329.7; 0.172225
60; 209.38; 1348.82; 0.175448
65; 208.211; 1316.73; 0.158105
70; 211.751; 1427.39; 0.150168
75; 212.534; 1269.72; 0.134945
80; 178.7; 1045.7; 0.102017
85; 143.374; 1318.99; 0.0981382
90; 120.38; 1406.24; 0.0831383
95; 99.5799; 1551.56; 0.0756662
100; 94.5507; 2047.96; 0.0755961
105; 94.6741; 2410.68; 0.0751909
110; 102.282; 2292.31; 0.0658218
115; 102.943; 1965.66; 0.0448149
120; 86.6023; 1370.47; 0.0220438
125; 60.5742; 734.704; 0.00811896
130; 43.4745; 204.887; 0.00301952
135; 35.2927; 117.443; 0.00188578
140; 28.6063; 184.762; 0.00194377
145; 27.5572; 261.168; 0.00188143
150; 27.5893; 550.992; 0.00196422
155; 26.731; 0; 0.00181251
160; 25.5167; 357.82; 0.00208099
165; 23.2711; 181.873; 0.00193938
170; 23.6455; 146.971; 0.00177218
175; 25.1788; 146.83; 0.00158675
180; 25.1307; 406.555; 0.00170405
185; 25.7856; 0; 0.00177854
190; 26.315; 0; 0.00166485
195; 26.5331; 696.111; 0.00171631
200; 24.1192; 240.71; 0.00182583
205; 22.2362; 167.026; 0.0018986
210; 22.1905; 180.477; 0.00164726
215; 22.6746; 335.805; 0.00165644
220; 21.4466; 781.144; 0.00171408
225; 21.1558; 0; 0.00170295
230; 20.9962; 876.986; 0.0018576
235; 19.945; 378.124; 0.001749
240; 17.4721; 289.897; 0.00186175
245; 19.1574; 255.767; 0.00187435
250; 20.5611; 302.622; 0.00165789
255; 19.345; 360.566; 0.00152936
260; 17.4251; 459.947; 0.00131716
265; 16.8028; 0; 0.00135738
270; 17.639; 0; 0.00146744
275; 17.8239; 411.513; 0.00151886
280; 16.2373; 354.153; 0.00172047
285; 15.0464; 287.06; 0.00183865
290; 16.4137; 198.856; 0.00171981
295; 16.1057; 321.424; 0.00136591
300; 18.5685; 524.518; 0.00134832
305; 18.8708; 1104.27; 0.00144459
310; 15.4637; 311.928; 0.00141813
315; 17.2911; 138.543; 0.00137413
320; 18.3457; 140.213; 0.00126724
325; 17.5647; 218.364; 0.00168334
330; 14.3554; 466.521; 0.00192737
335; 13.254; 764.788; 0.00163684

File: data/rise_materials/Testdata-538.txt
Keywords
Material1;Material2;Material3;Material4;Product;Object;Scenario;Method;Reference;Comment;Owner;IsPublic;ImportDate
;PVC;;;Cable FIPEC-33 1,5 mm2;Wire;;ISO 5660;FIPEC Final Report on the European Commission, SMT4-CT96-2059, 410pp, ISBN 0 9532312 5 9, London 2000;;;1;2005-10-05 08:35:46
Scalars
Flux (kW/m2);tig (s);qmax (kw/m2);qtotal (MJ/m2);q180 (kw/m2);q300 (kw/m2);Mass loss (g);DHc (MJ/kg);Peak smoke production (m2/m2s);Total smoke produced (m2/m2);Specific extinction area (avg) (m2/kg);Area (m2);Thickness (mm);Density (kg/m3)
50;13;185.51;23.58;117.49;77.75;14.49;12.47;;;;0.00884;2.9;
VectorData
Time (s);HRR (kW/m2);SEA (m2/kg);SPR (m2/s)
0; 0; 12.3784; 0.000848244
5; 0; 12.2494; 0.000847906
10; 0; 28.9782; 0.0022976
15; 0; 703.121; 0.0542899
20; 0; 1375.51; 0.120538
25; 59.275; 1364.19; 0.146462
30; 129.221; 1148.91; 0.149033
35; 166.557; 932.076; 0.144985
40; 183.979; 969.61; 0.154061
45; 183.939; 961.883; 0.141972
50; 179.949; 1034.21; 0.138468
55; 182.623; 1019.31; 0.130263
60; 184.684; 898.752; 0.114035
65; 183.289; 899.813; 0.118029
70; 185.509; 864.479; 0.117295
75; 180.275; 912.606; 0.119854
80; 171.459; 1016.51; 0.121375
85; 168.006; 1126.2; 0.122524
90; 169.442; 1072.01; 0.112352
95; 172.008; 1151.28; 0.11012
100; 176.931; 1100.93; 0.0979881
105; 175.393; 988.652; 0.0849938
110; 157.792; 1038.29; 0.0755704
115; 135.617; 1033.3; 0.0652752
120; 116.179; 1062.94; 0.0601911
125; 99.4793; 1472.94; 0.0628609
130; 93.4542; 2223.47; 0.0687939
135; 94.967; 2617.46; 0.0665488
140; 95.7961; 2195.65; 0.0537434
145; 98.4082; 1689.08; 0.0401223
150; 101.521; 1442.8; 0.0250398
155; 94.0054; 1404.03; 0.0139991
160; 73.9163; 1092.35; 0.00651724
165; 51.8115; 440.429; 0.00255118
170; 38.7319; 137.345; 0.00152767
175; 32.5663; 79.4376; 0.0013082
180; 29.1627; 66.2707; 0.0010479
185; 27.2792; 81.4665; 0.000837375
190; 24.6771; 337.947; 0.000755576
195; 23.7535; 0; 0.000812459
200; 21.3046; 0; 0.000918673
205; 20.7227; 135.294; 0.000911776
210; 21.8864; 65.2642; 0.000780321
215; 24.183; 53.2025; 0.000675298
220; 24.3606; 82.9746; 0.000748215
225; 21.3184; 321.746; 0.000737114
230; 21.5163; 0; 0.000675382
235; 21.2451; 0; 0.000501694
240; 18.4413; 35.5342; 0.000177268
245; 16.0391; 17.3611; 0.000117178
250; 15.9862; 123.755; 0.000261931
255; 17.7151; 322.932; 0.000473781
260; 16.5964; 190.7; 0.000757561
265; 17.0785; 126.524; 0.000690311
270; 19.0452; 55.1122; 0.000347904
275; 16.0248; 47.1623; 0.00031924
280; 14.2712; 84.0502; 0.000520623
285; 15.6937; 142.758; 0.000629191
290; 17.539; 145.081; 0.000378046
295; 14.8536; 165.325; 0.000261147
300; 13.8605; 116.306; 0.000386836
305; 13.5921; 57.0622; 0.000283186
310; 14.3187; 38.013; 0.000318178
315; 11.8157; 46.5546; 0.000438288
320; 8.44019; 84.9986; 0.000570602
325; 11.0678; 141.759; 0.000541991
330; 11.8614; 192.942; 0.000637384
335; 9.40777; 102.836; 0.000937781
340; 9.24968; 42.5375; 0.000926298
