Repository: johodges/materials

## A Non-Dimensional Scaling Approach to Modeling Material Pyrolysis

This repository contains the data, scripts, and technical documents required to generate the SPyro cone validation cases.

## Instructions
* Clone this repository with submodules
  ```
  git clone --recurse-submodules https://github.com/johodges/materials
  ```
* Pre-process data
  ```
  python materials/scripts/initialize.py
  ```
* Build latest FDS (example for impi_intel_linux target, but use relevant make target for platform)
  ```
  git clone git@github.com:firemodels/fds.git && cd fds
  cd Build/impi_intel_linux
  ./make_fds.sh
  ln -s fds_impi_intel_linux fds
  cd ../..
  ```
* Run cases
  ```

File: data/rise_materials/Testdata-539.txt
Keywords
Material1;Material2;Material3;Material4;Product;Object;Scenario;Method;Reference;Comment;Owner;IsPublic;ImportDate
;PVC;;;Cable FIPEC-33 1,5 mm2;Wire;;ISO 5660;FIPEC Final Report on the European Commission, SMT4-CT96-2059, 410pp, ISBN 0 9532312 5 9, London 2000;;;1;2005-10-05 08:36:47
Scalars
Flux (kW/m2);tig (s);qmax (kw/m2);qtotal (MJ/m2);q180 (kw/m2);q300 (kw/m2);Mass loss (g);DHc (MJ/kg);Peak smoke production (m2/m2s);Total smoke produced (m2/m2);Specific extinction area (avg) (m2/kg);Area (m2);Thickness (mm);Density (kg/m3)
35;26;162.31;26.07;124.94;85.56;14.04;14.26;;;;0.00884;2.9;
VectorData
Time (s);HRR (kW/m2);SEA (m2/kg);SPR (m2/s)
0; 0; -1.59185; 0
5; 0; -2.36163; 0
10; 3.88; -2.263; 0
15; 0; 3.45463; 0.000281723
20; 2.02099; 24.6394; 0.00166677
25; 0; 187.322; 0.00930333
30; 0; 1301.97; 0.0742611
35; 0; 1145.89; 0.102467
40; 84.8636; 1151.43; 0.123108
45; 134.161; 971.888; 0.120009
50; 154.002; 748.097; 0.0980759
55; 161.031; 829.802; 0.103231
60; 162.31; 814.007; 0.0920233
65; 157.642; 863.485; 0.0979718
70; 157.772; 851.594; 0.0969416
75; 158.096; 788.637; 0.0883804
80; 157.347; 768.742; 0.0883123
85; 159.766; 859.804; 0.0960993
90; 158.776; 1003.82; 0.101624
95; 158.158; 917.467; 0.0942228
100; 159.232; 862.359; 0.0934781
105; 156.739; 902.019; 0.0914383
110; 156.724; 1020.92; 0.0946305
115; 160.074; 991.077; 0.0842416
120; 159.823; 1051.93; 0.0810309
125; 159.364; 1088.97; 0.0786799
130; 154.287; 1173.8; 0.0791049
135; 143.265; 1023.44; 0.0630449
140; 134.574; 937.591; 0.0519531
145; 128.229; 994.032; 0.0462142
150; 117.91; 1155.34; 0.0435811
155; 108.738; 1488.94; 0.0476549
160; 100.906; 1825.31; 0.0535926
165; 93.3915; 1856.43; 0.0474031
170; 114.241; 1881.24; 0.0442099
175; 108.335; 1590.36; 0.0394727
180; 94.8913; 1501.04; 0.0293275
185; 92.2246; 1684.94; 0.0238286
190; 95.7027; 1093.75; 0.0183767
195; 86.5645; 681.216; 0.010262
200; 74.2325; 516.012; 0.0046584
205; 65.233; 171.499; 0.00164001
210; 58.4788; 171.985; 0.00203242
215; 48.8149; 297.251; 0.00204002
220; 41.8538; 239.272; 0.00102436
225; 36.0521; 104.624; 0.000588933
230; 32.7367; 312.895; 0.000453088
235; 28.4155; 79.336; 0.00029435
240; 25.3521; 10.8781; 9.15E-05
245; 28.401; -3.87263; 0
250; 26.1592; -6.63653; 0
255; 23.8028; 12.1402; 5.69E-05
260; 24.4219; 21.2343; 4.02E-05
265; 23.8411; 0; 0
270; 25.4868; 22.4035; 6.05E-05
275; 25.1901; 23.7492; 0.000114334
280; 22.372; 38.3758; 0.000167951
285; 19.8367; 19.6699; 0.000130926
290; 18.7722; -1.79567; 0
295; 21.0759; 11.4922; 4.25E-05
300; 22.9172; 0; 7.19E-05
305; 21.0084; 22.1173; 5.48E-05
310; 19.0178; 55.577; 0.000179967
315; 18.3878; 75.9061; 0.000273054
320; 19.99; 18.0187; 0.000170714
325; 22.2104; 27.1669; 0.000224391
330; 20.4305; 30.5943; 0.000327334
335; 19.5231; 19.1202; 0.000205282
340; 17.7947; 4.20816; 3.32E-05
345; 17.3385; 6.49548; 9.29E-05
350; 17.7438; 7.36506; 0.000192019

File: data/rise_materials/Testdata-540.txt
Keywords
Material1;Material2;Material3;Material4;Product;Object;Scenario;Method;Reference;Comment;Owner;IsPublic;ImportDate
;PVDF;;;Cable FIPEC-35 1,5 mm2;Wire;;ISO 5660;FIPEC Final Report on the European Commission, SMT4-CT96-2059, 410pp, ISBN 0 9532312 5 9, London 2000;;;1;2005-10-05 08:38:08
Scalars
Flux (kW/m2);tig (s);qmax (kw/m2);qtotal (MJ/m2);q180 (kw/m2);q300 (kw/m2);Mass loss (g);DHc (MJ/kg);Peak smoke production (m2/m2s);Total smoke produced (m2/m2);Specific extinction area (avg) (m2/kg);Area (m2);Thickness (mm);Density (kg/m3)
75;31;579.95;18.92;97.09;76.67;7.27;20.19;;;;0.00884;1.95;
VectorData
Time (s);HRR (kW/m2);SEA (m2/kg);SPR (m2/s)
0; 0; -22.2465; 0
5; 0; -20.6575; 0
10; 0.625341; -9.92404; 0
15; 0.917246; -5.18698; 0
20; 0; 0.788909; 0.000110265
25; 0.145826; 36.7683; 0.00378117
30; 0; 418.124; 0.0299139
35; 51.1295; 1787.7; 0.13542
40; 343.723; 1682.49; 0.159841
45; 579.947; 1137.88; 0.140908
50; 567.904; 774.847; 0.114598
55; 440.922; 483.284; 0.0707298
60; 279.401; 239.919; 0.0282065
65; 160.712; 116.703; 0.00912671
70; 95.1316; 62.5048; 0.00275943
75; 61.4359; 88.5961; 0.00192026
80; 55.4064; 675.573; 0.00718536
85; 58.5156; 478.896; 0.00365446
90; 55.0932; 175.851; 0.00165111
95; 46.4033; 167.024; 0.00233968
100; 47.053; 79.0729; 0.00106008
105; 47.8967; -39.6771; 0
110; 46.4309; -139.44; 0
115; 43.0385; -197.228; 0
120; 37.6541; -161.911; 0
125; 34.001; -125.841; 0
130; 31.798; -131.993; 0
135; 30.6632; -173.971; 0
140; 31.6358; -252.943; 0
145; 32.066; -252.115; 0
150; 33.5152; -184.162; 0
155; 31.4463; -196.874; 0
160; 29.4148; -115.422; 0
165; 29.9062; -125.588; 0
170; 26.7747; -280.559; 0
175; 22.7547; -200.339; 0
180; 26.0635; -253.313; 0
185; 27.1758; -673.611; 0
190; 21.3306; -165.087; 0
195; 18.7093; -116.128; 0
200; 21.7331; -116.507; 0
205; 22.5913; -133.208; 0
210; 20.6487; -314.518; 0
215; 21.2408; 0; 0
220; 23.1188; -984.352; 0
225; 23.4998; -152.822; 0
230; 20.8826; -139.848; 0
235; 19.2477; -215.342; 0
240; 20.3137; -155.77; 0
245; 20.4379; -107.484; 0
250; 18.6464; -283.662; 0
255; 19.4863; -184.45; 0
260; 20.1528; -246.05; 0
265; 19.1377; -397.931; 0
270; 18.6847; -166.622; 0
275; 18.3723; -162.111; 0
280; 18.4064; -231.651; 0

File: data/rise_materials/Testdata-541.txt
Keywords
Material1;Material2;Material3;Material4;Product;Object;Scenario;Method;Reference;Comment;Owner;IsPublic;ImportDate
;PVDF;;;Cable FIPEC-35 1,5 mm2;Wire;;ISO 5660;FIPEC Final Report on the European Commission, SMT4-CT96-2059, 410pp, ISBN 0 9532312 5 9, London 2000;;;1;2005-10-05 08:39:35
Scalars
Flux (kW/m2);tig (s);qmax (kw/m2);qtotal (MJ/m2);q180 (kw/m2);q300 (kw/m2);Mass loss (g);DHc (MJ/kg);Peak smoke production (m2/m2s);Total smoke produced (m2/m2);Specific extinction area (avg) (m2/kg);Area (m2);Thickness (mm);Density (kg/m3)
50;63;408.90;18.73;87.11;58.86;7.29;18.52;;;;0.00884;1.95;
VectorData
Time (s);HRR (kW/m2);SEA (m2/kg);SPR (m2/s)
0; 1.79935; -4.94365; 0
5; 0; -13.7234; 0
10; 0; -138.743; 0
15; 3.15819; -127.037; 0
20; 0.0682307; -18.6083; 0
25; 0.900606; 172.338; 0.00121781
30; 0; 302.431; 0.00324643
35; 0; 107.799; 0.0040707
40; 0; 131.216; 0.00712799
45; 2.40024; 96.4182; 0.00710218
50; 0; 94.3047; 0.00849197
55; 1.25155; 214.21; 0.0198878
60; 1.9501; 541.607; 0.0467453
65; 0; 835.081; 0.0730732
70; 156.762; 868.983; 0.0842348
75; 317.77; 788.973; 0.0833904
80; 396.537; 838.647; 0.0942404
85; 408.905; 702.431; 0.0833903
90; 369.625; 643.414; 0.075546
95; 287.062; 525.556; 0.0487149
100; 207.267; 393.874; 0.0272735
105; 139.355; 177.675; 0.00925132
110; 86.4951; 62.3966; 0.0020216
115; 57.3174; 43.1813; 0.000864736
120; 43.207; 28.7069; 0.000423179
125; 34.8178; -29.6109; 0
130; 30.0446; -32.4723; 0
135; 30.5589; -19.8623; 0
140; 29.6824; -43.5977; 0
145; 31.0997; -70.9957; 0
150; 30.7428; -85.1459; 0
155; 30.5247; -80.8895; 0
160; 30.8696; -117.123; 0
165; 33.8194; -82.4406; 0
170; 32.6782; -74.342; 0
175; 32.9331; -88.1213; 0
180; 31.333; -101.484; 0
185; 29.8492; -155.202; 0
190; 28.8073; -192.845; 0
195; 27.4241; -119.161; 0
200; 25.9012; -95.8573; 0
205; 24.8831; -109.329; 0
210; 24.6052; -90.9548; 0
215; 22.0023; -74.0855; 0
220; 21.0094; -89.7419; 0
225; 19.1894; -102.886; 0
230; 17.0144; -134.671; 0
235; 19.3766; -217.373; 0
240; 18.8531; -170.41; 0
245; 15.3474; -113.793; 0
250; 12.3526; -141.709; 0
255; 14.0439; -183.959; 0
260; 17.6603; -140.496; 0
265; 18.0283; -160.758; 0
270; 17.6229; -129.287; 0
275; 16.0834; -117.818; 0
280; 15.9974; -135.252; 0
285; 17.3605; -158.855; 0
290; 17.8329; -263.248; 0
295; 15.6999; -168.315; 0
300; 17.8406; -93.9887; 0
305; 21.4807; -90.0852; 0
310; 19.5213; -71.3231; 0
315; 17.2798; -58.3076; 0
320; 15.1506; -63.2469; 0
325; 15.6914; -110.563; 0
330; 16.8169; -136.918; 0
335; 17.1272; -133.288; 0
340; 17.6272; -191.028; 0
345; 14.9914; -122.383; 0
350; 13.4314; -61.9113; 0
355; 14.7388; -93.8321; 0
360; 16.4774; -113.227; 0
365; 17.1462; -108.26; 0
370; 15.0206; -202.882; 0
375; 15.9741; -168.074; 0
380; 18.8711; -98.4338; 0
385; 18.8319; -154.074; 0
390; 19.6361; 0; 0
395; 16.2945; -130.788; 0
400; 17.4394; -123.2; 0
405; 17.8796; -100.262; 0
410; 16.6508; -40.563; 0
415; 15.9691; -46.1672; 0
420; 14.5731; -43.898; 0
425; 12.1883; -26.3272; 0

File: data/rise_materials/Testdata-542.txt
Keywords
Material1;Material2;Material3;Material4;Product;Object;Scenario;Method;Reference;Comment;Owner;IsPublic;ImportDate
;PVDF;;;Cable FIPEC-35 1,5 mm2;Wire;;ISO 5660;FIPEC Final Report on the European Commission, SMT4-CT96-2059, 410pp, ISBN 0 9532312 5 9, London 2000;;;1;2005-10-05 08:40:30
Scalars
Flux (kW/m2);tig (s);qmax (kw/m2);qtotal (MJ/m2);q180 (kw/m2);q300 (kw/m2);Mass loss (g);DHc (MJ/kg);Peak smoke production (m2/m2s);Total smoke produced (m2/m2);Specific extinction area (avg) (m2/kg);Area (m2);Thickness (mm);Density (kg/m3)
35;112;266.92;16.94;78.43;55.33;6.63;20.78;;;;0.00884;1.95;
VectorData
Time (s);HRR (kW/m2);SEA (m2/kg);SPR (m2/s)
0; 2.86134; -7.39043; 0
5; 3.99144; -24.3351; 0
10; 0.753196; -54.6126; 0
15; 4.46177; -72.9878; 0
20; 2.89979; 0; 0
25; 3.82984; -264.24; 0
30; 3.60624; 0; 0
35; 4.07182; 7.25944; 2.99E-05
40; 5.28653; 276.207; 0.00131234
45; 4.40957; 0; 0.00234083
50; 5.36002; 692.675; 0.00302565
55; 7.99219; 887.197; 0.00528053
60; 3.26514; 1249.54; 0.00485872
65; 4.62141; 705.474; 0.00712823
70; 0.9146; 561.16; 0.00688614
75; 0.687428; 292.481; 0.00447233
80; 4.16941; 269.987; 0.00623173
85; 5.05872; 206.671; 0.00624531
90; 1.73818; 206.015; 0.00987845
95; 1.97251; 266.495; 0.0163332
100; 1.73356; 488.816; 0.0319604
105; 3.39271; 658.546; 0.0488392
110; 5.64737; 968.912; 0.076136
115; 0; 639.44; 0.0488464
120; 0; 503.385; 0.0425745
125; 78.209; 553.341; 0.0522246
130; 168.722; 593.88; 0.0545701
135; 231.291; 517.954; 0.0479037
140; 263.511; 491.31; 0.0421734
145; 266.923; 689.115; 0.0474949
150; 250.261; 632.028; 0.0372714
155; 242.184; 469.161; 0.022874
160; 201.681; 433.396; 0.014598
165; 156.577; 289.52; 0.00843347
170; 118.29; 168.194; 0.00367845
175; 85.9655; 143.456; 0.000911094
180; 64.3801; 18.0182; 0.000103906
185; 46.5425; -2.89396; 0
190; 38.3727; -46.2543; 0
195; 33.8575; -49.2929; 0
200; 30.8669; -16.8486; 0
205; 33.0999; -22.5583; 0
210; 32.8615; -39.181; 0
215; 30.467; -40.1492; 0
220; 31.7654; -53.1559; 0
225; 33.5508; -66.7292; 0
230; 34.6019; -65.9687; 0
235; 32.5657; -112.664; 0
240; 31.998; -68.2335; 0
245; 32.973; -21.0518; 0
250; 27.7608; -28.6854; 0
255; 25.3541; -32.7964; 0
260; 27.3161; -45.1441; 0
265; 27.4512; -143.633; 0
270; 26.8988; -120.3; 0
275; 27.7593; -61.6409; 0
280; 28.1453; -100.891; 0
285; 25.0884; -78.3545; 0
290; 23.7925; -47.1519; 0
295; 24.9888; -68.3139; 0
300; 25.3181; -83.1403; 0
305; 23.3782; -79.5281; 0
310; 20.6183; -116.34; 0
315; 18.7251; -118.519; 0
320; 19.3339; -83.6867; 0
325; 18.6817; -80.683; 0
330; 17.8026; -111.105; 0
335; 20.2656; -170.327; 0
340; 22.8394; -148.888; 0
345; 23.2174; -105.154; 0
350; 23.7596; -170.069; 0
355; 22.1352; -266.582; 0
360; 21.0583; -184.446; 0
365; 21.6271; -124.402; 0
370; 21.8387; -111.851; 0
375; 21.562; -88.531; 0
380; 17.9672; -525.849; 0
385; 18.5155; 0; 0
390; 19.2969; 0; 0
395; 16.2888; 0; 0
400; 21.6217; 0; 0
405; 24.1011; 0; 0
410; 19.9689; 0; 0

File: data/rise_materials/Testdata-543.txt
Keywords
Material1;Material2;Material3;Material4;Product;Object;Scenario;Method;Reference;Comment;Owner;IsPublic;ImportDate
;Polyester;;;Cable FIPEC-36 1,5 mm2;Wire;;ISO 5660;FIPEC Final Report on the European Commission, SMT4-CT96-2059, 410pp, ISBN 0 9532312 5 9, London 2000;;;1;2005-10-05 08:41:42
Scalars
Flux (kW/m2);tig (s);qmax (kw/m2);qtotal (MJ/m2);q180 (kw/m2);q300 (kw/m2);Mass loss (g);DHc (MJ/kg);Peak smoke production (m2/m2s);Total smoke produced (m2/m2);Specific extinction area (avg) (m2/kg);Area (m2);Thickness (mm);Density (kg/m3)
75;19;331.88;25.58;112.63;79.94;8.58;23.75;;;;0.00884;2.1;
VectorData
Time (s);HRR (kW/m2);SEA (m2/kg);SPR (m2/s)
0; 0.185915; 2.84288; 7.09E-05
5; 3.50009; 1.43368; 7.12E-05
10; 0; 5.05113; 0.000349187
15; 0; 13.628; 0.000919873
20; 0; 115.745; 0.00807371
25; 112.976; 545.593; 0.0357181
30; 271.575; 763.136; 0.0566046
35; 331.877; 622.487; 0.0605593
40; 313.792; 526.18; 0.0534615
45; 277.355; 484.065; 0.0455461
50; 249.915; 559.122; 0.0482287
55; 222.055; 645.302; 0.049375
60; 196.856; 725.942; 0.0433535
65; 171.943; 922.565; 0.0445513
70; 150.721; 737.005; 0.0389701
75; 131.186; 678.99; 0.0331552
80; 120.227; 746.259; 0.0306186
85; 108.509; 568.58; 0.0225727
90; 98.6142; 532.948; 0.0180194
95; 89.4281; 578.276; 0.0146123
100; 83.9102; 463.615; 0.0124807
105; 83.0739; 340.233; 0.0118526
110; 81.0954; 250.349; 0.00791625
115; 73.7471; 182.964; 0.00456955
120; 68.8392; 118.698; 0.00282899
125; 65.1378; 76.6551; 0.00176974
130; 62.0345; 64.4981; 0.00131004
135; 58.9818; 48.2709; 0.000944763
140; 55.504; 18.1455; 0.000383246
145; 54.2072; 7.30862; 0.000156068
150; 55.7751; -7.48634; 0
155; 54.5393; 2.18812; 4.26E-05
160; 49.7992; -5.68229; 0
165; 47.195; -39.9765; 0
170; 47.7963; -56.0949; 0
175; 47.6936; -28.547; 0
180; 49.9621; -19.6191; 0
185; 50.3105; -27.951; 0
190; 48.4887; -19.3239; 0
195; 47.0257; -1.15162; 0
200; 44.7616; 0.585803; 6.55E-06
205; 42.55; -6.46426; 0
210; 39.5619; -91.3391; 0
215; 39.2397; -62.192; 0
220; 41.2661; -217.186; 0
225; 40.1543; 0; 0
230; 34.718; -56.8212; 0
235; 32.1436; -30.1094; 0
240; 35.2076; -30.5585; 0
245; 35.2315; -30.2928; 0
250; 32.0179; -70.2126; 0
255; 30.4017; 0; 0
260; 29.1207; 0; 4.49E-05
265; 26.7587; -31.3487; 0
270; 27.1194; -24.2463; 0
275; 28.2391; -27.906; 0
280; 25.6772; -26.8724; 0
285; 25.4474; 0; 0
290; 25.9692; 0; 0
295; 24.6203; -90.2428; 0
300; 23.1388; -48.3743; 0
305; 23.3878; -23.1793; 0
310; 23.8854; -24.7975; 0
315; 22.8688; -34.3053; 0
320; 21.6884; -172.791; 0
325; 21.2628; 0; 0
330; 19.7146; 0; 0
335; 21.0629; -27.8472; 0
340; 18.5093; -13.0575; 0
345; 22.4355; 28.1884; 0.000276153
350; 21.3421; 42.3643; 0.000324937
355; 18.9067; 82.688; 0.000182217
360; 21.3091; 0; 0.000170519
365; 19.985; 0; 8.21E-05
370; 18.8143; -105.387; 0
375; 14.1257; 0; 3.63E-06
380; 12.7871; 0; 6.57E-05
385; 16.2734; 0; 0.000366801
390; 14.9409; 0; 0.000551606
395; 13.6883; 0; 0.00039799
400; 11.9181; 0; 0.000359098
405; 11.4143; 0; 0.000472539
410; 12.7211; 0; 0.000223973

File: data/rise_materials/Testdata-544.txt
Keywords
Material1;Material2;Material3;Material4;Product;Object;Scenario;Method;Reference;Comment;Owner;IsPublic;ImportDate
;Polyester;;;Cable FIPEC-36 1,5 mm2;Wire;;ISO 5660;FIPEC Final Report on the European Commission, SMT4-CT96-2059, 410pp, ISBN 0 9532312 5 9, London 2000;;;1;2005-10-05 08:42:59
Scalars
Flux (kW/m2);tig (s);qmax (kw/m2);qtotal (MJ/m2);q180 (kw/m2);q300 (kw/m2);Mass loss (g);DHc (MJ/kg);Peak smoke production (m2/m2s);Total smoke produced (m2/m2);Specific extinction area (avg) (m2/kg);Area (m2);Thickness (mm);Density (kg/m3)
50;30;267.78;26.78;104.23;77.81;7.49;24.16;;;;0.00884;2.1;
VectorData
Time (s);HRR (kW/m2);SEA (m2/kg);SPR (m2/s)
0; 4.96322; 0; 0
5; 4.81176; -20.4332; 0
10; 6.25834; -7.11222; 0
15; 4.11368; -5.35854; 0
20; 4.8947; -4.46108; 0
25; 4.1932; -1.29536; 0
30; 2.46228; -0.126114; 0
35; 43.2171; 395.486; 0.0157048
40; 193.156; 512.396; 0.0301646
45; 267.782; 431.454; 0.0313311
50; 260.848; 362.846; 0.0283154
55; 225.521; 323.502; 0.0250054
60; 193.272; 340.299; 0.0255902
65; 173.51; 453.63; 0.028747
70; 155.205; 506.142; 0.0256282
75; 141.457; 462.654; 0.0201402
80; 133.429; 578.7; 0.0214351
85; 122.812; 563.387; 0.0196044
90; 115.81; 469.454; 0.0177419
95; 109.452; 416.618; 0.0161136
100; 106.496; 417.447; 0.015336
105; 101.552; 431.678; 0.0136383
110; 100.377; 451.121; 0.0112094
115; 97.34; 367.776; 0.00767535
120; 96.052; 221.461; 0.00502596
125; 86.6564; 95.4806; 0.00224827
130; 79.8502; 48.0168; 0.00106799
135; 75.0001; 13.3027; 0.000319873
140; 72.6147; -12.3997; 0
145; 67.1502; -15.9014; 0
150; 64.9306; -33.4767; 0
155; 62.0098; -21.2093; 0
160; 59.2731; -34.9704; 0
165; 60.346; -42.4591; 0
170; 60.0897; -39.6542; 0
175; 59.6724; -44.6869; 0
180; 60.6526; -28.7301; 0
185; 58.6872; -33.0002; 0
190; 57.5695; -26.5873; 0
195; 55.4232; -33.6035; 0
200; 53.8683; -40.8778; 0
205; 53.718; -44.7715; 0
210; 52.23; -63.7891; 0
215; 51.8507; -55.9154; 0
220; 51.4622; -49.2583; 0
225; 50.2802; -55.9736; 0
230; 49.7557; -76.8972; 0
235; 49.0093; -71.5154; 0
240; 47.1725; -91.2199; 0
245; 46.6176; -90.9965; 0
250; 44.1952; -73.0942; 0
255; 41.404; -61.4542; 0
260; 37.6121; -69.5734; 0
265; 36.1039; -112.769; 0
270; 37.7864; -219.537; 0
275; 37.0835; -272.75; 0
280; 36.3417; -159.661; 0
285; 34.0706; -111.863; 0
290; 32.6549; -102.855; 0
295; 33.0721; -112.775; 0
300; 30.4504; -156.967; 0
305; 28.3228; -257.346; 0
310; 27.1287; -307.973; 0
315; 25.6021; -695.028; 0
320; 25.7247; -775.042; 0
325; 25.3358; -181.593; 0
330; 22.8387; -111.069; 0
335; 21.1747; -106.249; 0
340; 23.1532; -186.516; 0
345; 23.6892; 0; 0
350; 23.1649; 0; 0
355; 23.5472; -562.86; 0
360; 22.3829; -148.979; 0
365; 21.4226; -110.582; 0
370; 19.0145; -210.875; 0
375; 17.9859; -574.777; 0
380; 19.6151; -586.312; 0
385; 20.5102; -1142.19; 0
390; 19.0101; -1051.65; 0
395; 20.4095; -393.436; 0
400; 22.2114; -291.616; 0
405; 20.337; -866.591; 0
410; 16.958; 0; 0
415; 15.3647; 0; 0
420; 18.521; 0; 0
425; 15.8989; -313.517; 0
430; 13.1902; -199.787; 0
435; 12.591; -633.657; 0
440; 14.1758; 0; 0
445; 13.1334; 0; 0
450; 10.6209; 0; 0
455; 12.0357; -825.559; 0
460; 10.8157; -289.404; 0
465; 11.1099; -400.904; 0
470; 11.4112; -429.195; 0
475; 9.18528; 0; 0
480; 8.00257; 0; 0
485; 5.94565; 0; 0
490; 10.5948; 0; 0
495; 7.18443; -286.954; 0
500; 4.31255; -675.814; 0
505; 6.92575; -322.213; 0
510; 7.72306; -221.881; 0
515; 7.69174; 0; 0
520; 6.2479; 0; 0
525; 7.38162; 0; 0
530; 6.64287; 0; 0
535; 4.91369; 0; 0
540; 7.46468; -183.799; 0
545; 5.73256; -127.642; 0
550; 9.95826; -116.377; 0
555; 6.30646; -73.5935; 0
560; 2.65329; -60.9828; 0
565; 4.4475; -169.051; 0
570; 7.73898; -88.5079; 0
575; 8.71656; -40.3258; 0
580; 8.15152; -21.0275; 0

File: data/rise_materials/Testdata-545.txt
Keywords
Material1;Material2;Material3;Material4;Product;Object;Scenario;Method;Reference;Comment;Owner;IsPublic;ImportDate
;Polyester;;;Cable FIPEC-36 1,5 mm2;Wire;;ISO 5660;FIPEC Final Report on the European Commission, SMT4-CT96-2059, 410pp, ISBN 0 9532312 5 9, London 2000;;;1;2005-10-05 08:44:03
Scalars
Flux (kW/m2);tig (s);qmax (kw/m2);qtotal (MJ/m2);q180 (kw/m2);q300 (kw/m2);Mass loss (g);DHc (MJ/kg);Peak smoke production (m2/m2s);Total smoke produced (m2/m2);Specific extinction area (avg) (m2/kg);Area (m2);Thickness (mm);Density (kg/m3)
35;59;106.73;22.18;95.31;69.37;6.67;22.79;;;;0.00884;2.1;
VectorData
Time (s);HRR (kW/m2);SEA (m2/kg);SPR (m2/s)
0; 0; 0; 0.000306479
5; 1.61226; 0; 0.000307574
10; 0; 103.763; 0.000148926
15; 0; 0; 0.000150303
20; 0; 71.5843; 0.000251372
25; 0; 8.59476; 5.85E-05
30; 0; 0; 0.000256232
35; 0.33535; 45.7987; 0.000410624
40; 7.00528; 19.3416; 0.000624512
45; 0; 14.3404; 0.000671856
50; 2.31799; 28.0067; 0.00120857
55; 2.3978; 59.3877; 0.00241284
60; 0; 484.162; 0.011282
65; 0; 1019.48; 0.0169022
70; 69.1857; 390.356; 0.0216969
75; 169.559; 278.668; 0.0205684
80; 206.731; 247.391; 0.018432
85; 195.553; 207.276; 0.0147094
90; 173.472; 210.449; 0.0130738
95; 165.284; 283.918; 0.0127121
100; 158.319; 459.229; 0.0152241
105; 149.633; 368.85; 0.0136683
110; 141.657; 423.746; 0.0171001
115; 135.625; 404.475; 0.0147578
120; 125.054; 387.089; 0.012955
125; 113.107; 361.262; 0.0115543
130; 112.106; 322.236; 0.00817159
135; 107.61; 282.643; 0.00692263
140; 98.1425; 197.476; 0.00556562
145; 91.8179; 213.714; 0.00490346
150; 92.0306; 219.1; 0.00409925
155; 89.619; 160.93; 0.00332987
160; 82.3126; 144.556; 0.00251452
165; 78.0917; 82.1722; 0.00138665
170; 78.377; 43.5559; 0.000839987
175; 77.2946; 28.0223; 0.000461331
180; 73.7113; 14.7076; 0.000229501
185; 72.8159; 23.9759; 0.000357154
190; 70.036; 11.5162; 0.000139722
195; 64.8721; 4.18254; 5.82E-05
200; 62.0112; 9.21207; 0.000159472
205; 59.6283; 5.97552; 9.25E-05
210; 57.2479; 2.52783; 3.69E-05
215; 52.7384; 4.13059; 6.84E-05
220; 46.4892; -0.931717; 0
225; 44.3905; -3.08918; 0
230; 45.9378; 12.2993; 0.000129816
235; 46.557; 13.8969; 0.000182763
240; 48.1056; 10.8679; 0.000201887
245; 48.7972; 17.2802; 0.000301596
250; 43.2717; 12.7856; 0.000213593
255; 39.1119; 10.795; 0.000195987
260; 37.3633; 11.6956; 0.000153045
265; 34.3108; 3.06373; 2.84E-05
270; 33.0187; 2.33718; 3.58E-05
275; 32.6733; 3.06605; 5.62E-05
280; 29.1572; 6.84557; 0.000105846
285; 27.7412; 6.66225; 9.75E-05
290; 26.0767; 0.312506; 4.29E-06
295; 22.7089; 9.36132; 0.000135488
300; 24.6023; 12.8267; 0.000210314
305; 25.3933; 6.97051; 0.000104585
310; 25.5837; 9.48947; 0.000138018
315; 26.3352; 1.32094; 1.44E-05
320; 27.2297; -11.8043; 0
325; 31.6527; 2.99796; 3.93E-05
330; 30.171; 10.0974; 0.00017002
335; 26.4529; 17.186; 0.000245169
340; 29.1243; 12.4026; 0.000144579
345; 27.5569; 12.92; 0.000108084
350; 24.1164; 25.572; 0.000122702
355; 23.9514; 17.4474; 0.000114658
360; 21.885; 1.87135; 1.53E-05
365; 18.5624; 4.65497; 4.50E-05
370; 21.2705; 11.2206; 0.000124779
375; 22.9892; 10.4552; 9.47E-05
380; 18.1981; 12.466; 7.56E-05
385; 20.2285; 20.4326; 9.18E-05
390; 18.3186; -1.21059; 0
395; 15.4326; -23.9985; 0
400; 16.3779; -0.348207; 0
405; 17.2989; 0.969091; 1.44E-05
410; 16.9437; -14.2238; 0
415; 19.3863; -13.028; 0
420; 18.0004; -3.21713; 0
425; 17.0752; -7.81923; 0
430; 18.6649; -1.53496; 0

File: data/rise_materials/Testdata-608.txt
Keywords
Material1;Material2;Material3;Material4;Product;Object;Scenario;Method;Reference;Comment;Owner;IsPublic;ImportDate
ZHPolyolefin;PP;;;FIPEC Cable 27 1x3x1.5 mm2;Data Cable;;ISO 5660;FIPEC Final Report on the European Commission, SMT4-CT96-2059, 410pp, ISBN 0 9532312 5 9, London 2000;;;1;2005-10-31 10:43:25
Scalars
Flux (kW/m2);tig (s);qmax (kw/m2);qtotal (MJ/m2);q180 (kw/m2);q300 (kw/m2);Mass loss (g);DHc (MJ/kg);Peak smoke production (m2/m2s);Total smoke produced (m2/m2);Specific extinction area (avg) (m2/kg);Area (m2);Thickness (mm);Density (kg/m3)
75;22;341;125.01;231.88;221.03;38.9;27.60;;;;0.008690;8.4;
VectorData
Time (s);HRR (kW/m2);SEA (m2/kg);SPR (m2/s)
0; 2.1; 0; 0.0000
5; 0.0; 0; 0.0000
10; 0.6; 0; 0.0000
15; 0.0; 0; 0.0000
20; 66.4; 181; 0.0021
25; 235.7; 137; 0.0044
30; 340.9; 361; 0.0226
35; 302.4; 414; 0.0353
40; 259.7; 432; 0.0348
45; 254.5; 427; 0.0304
50; 255.3; 404; 0.0301
55; 249.9; 394; 0.0290
60; 241.7; 383; 0.0256
65; 235.2; 354; 0.0263
70; 234.8; 322; 0.0265
75; 233.7; 331; 0.0263
80; 233.1; 401; 0.0282
85; 234.0; 426; 0.0281
90; 230.2; 395; 0.0282
95; 231.5; 394; 0.0280
100; 230.7; 428; 0.0304
105; 223.3; 450; 0.0297
110; 224.6; 434; 0.0305
115; 224.4; 454; 0.0311
120; 221.4; 524; 0.0313
125; 222.3; 492; 0.0317
130; 223.0; 488; 0.0323
135; 223.2; 507; 0.0317
140; 221.2; 495; 0.0321
145; 219.3; 466; 0.0330
150; 216.3; 487; 0.0321
155; 216.1; 520; 0.0325
160; 216.7; 508; 0.0329
165; 215.9; 516; 0.0349
170; 214.1; 528; 0.0340
175; 214.2; 532; 0.0333
180; 213.2; 475; 0.0342
185; 213.3; 489; 0.0348
190; 213.3; 534; 0.0342
195; 210.3; 532; 0.0345
200; 211.8; 484; 0.0338
205; 208.9; 452; 0.0339
210; 211.0; 570; 0.0337
215; 206.8; 612; 0.0334
220; 205.8; 462; 0.0339
225; 206.6; 508; 0.0337
230; 205.5; 548; 0.0338
235; 205.0; 529; 0.0329
240; 204.2; 534; 0.0351
245; 206.2; 503; 0.0344
250; 204.8; 511; 0.0333
255; 205.6; 488; 0.0329
260; 204.4; 493; 0.0331
265; 205.2; 460; 0.0321
270; 209.4; 482; 0.0336
275; 207.1; 495; 0.0332
280; 206.6; 455; 0.0313
285; 205.2; 469; 0.0318
290; 207.9; 473; 0.0326
295; 206.8; 477; 0.0332
300; 205.1; 487; 0.0316
305; 200.7; 489; 0.0330
310; 197.9; 486; 0.0329
315; 196.6; 529; 0.0339
320; 196.2; 493; 0.0338
325; 198.0; 521; 0.0347
330; 195.6; 618; 0.0352
335; 198.0; 614; 0.0354
340; 199.6; 541; 0.0331
345; 202.6; 569; 0.0368
350; 206.7; 593; 0.0379
355; 211.0; 670; 0.0398
360; 219.0; 647; 0.0420
365; 225.1; 617; 0.0429
370; 234.4; 694; 0.0451
375; 243.2; 657; 0.0451
380; 254.2; 648; 0.0450
385; 267.9; 665; 0.0461
390; 271.1; 667; 0.0493
395; 278.9; 598; 0.0486
400; 272.1; 604; 0.0472
405; 279.4; 682; 0.0501
410; 279.1; 639; 0.0507
415; 275.7; 674; 0.0532
420; 274.5; 678; 0.0528
425; 270.5; 652; 0.0519
430; 269.0; 653; 0.0503
435; 267.1; 712; 0.0494
440; 256.2; 637; 0.0473
445; 248.7; 573; 0.0439
450; 244.8; 579; 0.0433
455; 238.7; 569; 0.0425
460; 245.3; 619; 0.0445
465; 237.7; 543; 0.0395
470; 234.5; 595; 0.0396
475; 229.0; 609; 0.0386
480; 217.7; 519; 0.0365
485; 216.1; 526; 0.0343
490; 210.4; 579; 0.0349
495; 201.2; 553; 0.0326
500; 195.7; 546; 0.0312
505; 187.8; 541; 0.0309
510; 179.6; 533; 0.0290
515; 173.3; 505; 0.0273
520; 167.2; 480; 0.0281
525; 160.4; 447; 0.0276
530; 156.8; 599; 0.0292
535; 148.6; 626; 0.0279
540; 141.9; 551; 0.0254
545; 134.7; 538; 0.0236
550; 125.1; 603; 0.0233
555; 114.6; 566; 0.0222
560; 102.0; 549; 0.0208
565; 89.7; 559; 0.0181
570; 78.3; 416; 0.0140
575; 68.6; 390; 0.0109
580; 60.3; 381; 0.0087
585; 54.2; 287; 0.0066
590; 48.7; 243; 0.0053
595; 43.9; 285; 0.0043
600; 40.2; 224; 0.0032
605; 37.1; 126; 0.0027
610; 33.5; 107; 0.0022
615; 31.3; 118; 0.0018
620; 29.9; 145; 0.0020
625; 28.6; 154; 0.0019
630; 27.5; 267; 0.0021
635; 26.1; 210; 0.0022
640; 25.2; 124; 0.0024
645; 24.4; 154; 0.0026
650; 23.6; 183; 0.0025
655; 22.9; 234; 0.0026
660; 22.2; 222; 0.0027
665; 21.1; 195; 0.0026
670; 20.3; 269; 0.0026
675; 19.4; 215; 0.0026
680; 18.5; 187; 0.0025
685; 17.9; 247; 0.0025
690; 16.9; 208; 0.0022
695; 16.2; 182; 0.0022
700; 15.4; 217; 0.0019
705; 14.5; 426; 0.0017
710; 14.1; 176; 0.0016
715; 13.4; 98; 0.0015
720; 13.1; 287; 0.0033
725; 12.6; 90; 0.0009
730; 11.9; 63; 0.0006
735; 11.6; 105; 0.0004
740; 11.2; 27; 0.0002
745; 10.5; 0; 0.0000
750; 10.0; 0; 0.0000
755; 9.6; 0; 0.0000
760; 9.1; 0; 0.0000
765; 8.8; 0; 0.0000
770; 8.5; 0; 0.0000
775; 8.4; 0; 0.0000
780; 8.1; 0; 0.0000
785; 7.6; 0; 0.0000
790; 7.3; 0; 0.0000
795; 7.0; 0; 0.0000
800; 7.0; 0; 0.0000
805; 6.8; 0; 0.0000
810; 6.5; 38; 0.0002
815; 6.3; 42; 0.0003
820; 5.9; 129; 0.0007
825; 5.7; 317; 0.0007
830; 5.7; 137; 0.0008
835; 5.5; 201; 0.0009
840; 5.1; 207; 0.0010
845; 5.5; 175; 0.0010
850; 5.6; 147; 0.0010
855; 5.2; 92; 0.0012
860; 4.7; 276; 0.0012
865; 4.7; 291; 0.0012
870; 4.5; 133; 0.0012
875; 4.1; 325; 0.0010
880; 4.1; 230; 0.0011
885; 3.9; 183; 0.0009
890; 3.8; 176; 0.0009
895; 3.0; 139; 0.0009
900; 2.4; 128; 0.0008
905; 2.2; 94; 0.0007
910; 2.0; 128; 0.0007
915; 2.3; 141; 0.0006
920; 2.3; 152; 0.0006
925; 2.2; 109; 0.0005
930; 2.0; 131; 0.0007
935; 2.1; 126; 0.0007
940; 2.1; 157; 0.0007
945; 2.0; 159; 0.0009
950; 1.9; 289; 0.0009
955; 1.8; 165; 0.0011
960; 1.9; 156; 0.0013
965; 1.7; 586; 0.0016

File: data/rise_materials/Testdata-609.txt
Keywords
Material1;Material2;Material3;Material4;Product;Object;Scenario;Method;Reference;Comment;Owner;IsPublic;ImportDate
ZHPolyolefin;PP;;;FIPEC Cable 27 1x3x1.5 mm2;Data Cable;;ISO 5660;FIPEC Final Report on the European Commission, SMT4-CT96-2059, 410pp, ISBN 0 9532312 5 9, London 2000;;;1;2005-10-31 10:55:01
Scalars
Flux (kW/m2);tig (s);qmax (kw/m2);qtotal (MJ/m2);q180 (kw/m2);q300 (kw/m2);Mass loss (g);DHc (MJ/kg);Peak smoke production (m2/m2s);Total smoke produced (m2/m2);Specific extinction area (avg) (m2/kg);Area (m2);Thickness (mm);Density (kg/m3)
50;71;266;128.08;186.34;175.15;36.2;30.35;;;;0.008690;8.4;
VectorData
Time (s);HRR (kW/m2);SEA (m2/kg);SPR (m2/s)
0; 0.6; 13; 0.0005
5; 0.0; 0; 0.0005
10; 0.0; 0; 0.0007
15; 0.0; 0; 0.0007
20; 0.0; 252; 0.0007
25; 0.0; 75; 0.0008
30; 0.0; 0; 0.0009
35; 0.0; 0; 0.0015
40; 0.0; 434; 0.0030
45; 0.0; 0; 0.0042
50; 0.1; 1137; 0.0047
55; 1.1; 834; 0.0051
60; 0.5; 794; 0.0049
65; 12.4; 2475; 0.0040
70; 101.0; 321; 0.0033
75; 194.5; 281; 0.0101
80; 236.1; 352; 0.0181
85; 245.5; 365; 0.0225
90; 232.4; 346; 0.0242
95; 214.8; 343; 0.0230
100; 198.2; 370; 0.0222
105; 185.5; 342; 0.0198
110; 182.4; 320; 0.0182
115; 182.8; 327; 0.0183
120; 182.8; 349; 0.0188
125; 185.4; 370; 0.0199
130; 185.7; 373; 0.0201
135; 182.9; 360; 0.0197
140; 181.1; 378; 0.0194
145; 180.8; 364; 0.0191
150; 181.0; 346; 0.0199
155; 179.8; 425; 0.0208
160; 177.4; 425; 0.0207
165; 177.9; 381; 0.0206
170; 177.6; 431; 0.0222
175; 176.5; 414; 0.0208
180; 177.6; 427; 0.0222
185; 178.2; 441; 0.0216
190; 179.0; 436; 0.0230
195; 178.5; 427; 0.0227
200; 179.4; 473; 0.0238
205; 180.0; 427; 0.0240
210; 180.5; 428; 0.0243
215; 180.4; 465; 0.0231
220; 179.0; 456; 0.0230
225; 178.3; 453; 0.0240
230; 178.0; 425; 0.0229
235; 178.7; 462; 0.0249
240; 177.4; 497; 0.0256
245; 176.6; 436; 0.0231
250; 176.0; 466; 0.0243
255; 173.9; 462; 0.0247
260; 173.1; 459; 0.0239
265; 169.4; 469; 0.0246
270; 167.3; 450; 0.0251
275; 166.6; 473; 0.0245
280; 164.3; 510; 0.0236
285; 162.7; 494; 0.0242
290; 159.8; 440; 0.0222
295; 158.4; 435; 0.0219
300; 157.6; 424; 0.0216
305; 157.6; 488; 0.0227
310; 158.0; 449; 0.0224
315; 157.0; 429; 0.0214
320; 156.0; 456; 0.0223
325; 154.6; 424; 0.0216
330; 153.7; 450; 0.0221
335; 153.3; 410; 0.0211
340; 153.2; 437; 0.0214
345; 153.1; 455; 0.0223
350; 152.7; 446; 0.0218
355; 152.1; 408; 0.0221
360; 152.3; 443; 0.0221
365; 151.9; 466; 0.0222
370; 152.7; 389; 0.0212
375; 152.1; 446; 0.0216
380; 151.7; 487; 0.0223
385; 152.0; 452; 0.0222
390; 151.5; 397; 0.0208
395; 151.1; 474; 0.0226
400; 153.0; 457; 0.0218
405; 153.5; 476; 0.0222
410; 152.3; 414; 0.0207
415; 152.6; 477; 0.0223
420; 153.4; 531; 0.0223
425; 155.8; 478; 0.0222
430; 157.7; 479; 0.0225
435; 162.1; 504; 0.0229
440; 167.3; 505; 0.0234
445; 172.4; 486; 0.0231
450; 177.2; 572; 0.0260
455; 184.3; 538; 0.0270
460; 189.4; 506; 0.0271
465; 198.4; 558; 0.0281
470; 209.9; 548; 0.0282
475; 218.9; 553; 0.0321
480; 227.9; 591; 0.0325
485; 237.4; 552; 0.0320
490; 242.0; 567; 0.0364
495; 250.2; 554; 0.0351
500; 257.2; 570; 0.0378
505; 261.7; 562; 0.0383
510; 265.2; 561; 0.0396
515; 264.0; 561; 0.0385
520; 262.3; 633; 0.0403
525; 266.2; 608; 0.0405
530; 263.7; 578; 0.0427
535; 259.7; 575; 0.0424
540; 256.9; 657; 0.0437
545; 257.1; 690; 0.0416
550; 255.2; 589; 0.0431
555; 248.8; 593; 0.0420
560; 244.8; 703; 0.0410
565; 244.5; 607; 0.0404
570; 242.5; 610; 0.0396
575; 240.1; 635; 0.0402
580; 237.7; 668; 0.0431
585; 233.8; 639; 0.0391
590; 231.8; 662; 0.0416
595; 223.4; 720; 0.0417
600; 219.5; 659; 0.0391
605; 220.5; 643; 0.0388
610; 210.4; 674; 0.0373
615; 203.2; 706; 0.0376
620; 202.3; 647; 0.0344
625; 201.2; 571; 0.0341
630; 191.2; 646; 0.0345
635; 180.7; 738; 0.0350
640; 178.9; 644; 0.0315
645; 175.8; 561; 0.0279
650; 176.4; 593; 0.0283
655; 180.2; 625; 0.0292
660; 174.2; 630; 0.0298
665; 167.5; 676; 0.0315
670; 165.9; 601; 0.0279
675; 162.4; 575; 0.0262
680; 157.6; 603; 0.0259
685; 151.9; 580; 0.0231
690; 148.7; 580; 0.0239
695; 145.1; 564; 0.0221
700; 142.3; 567; 0.0220
705; 140.0; 517; 0.0202
710; 135.6; 567; 0.0205
715; 130.9; 499; 0.0176
720; 125.2; 450; 0.0165
725; 117.8; 437; 0.0149
730; 109.4; 474; 0.0131
735; 101.3; 332; 0.0113
740; 92.7; 298; 0.0089
745; 83.9; 309; 0.0067
750; 75.6; 231; 0.0051
755; 66.9; 178; 0.0033
760; 59.1; 99; 0.0017
765; 52.1; 28; 0.0005
770; 45.5; 0; 0.0000
775; 39.0; 0; 0.0000
780; 34.4; 0; 0.0000
785; 29.9; 0; 0.0000
790; 26.4; 0; 0.0000
795; 23.0; 0; 0.0000
800; 20.6; 0; 0.0000
805; 18.4; 0; 0.0000
810; 16.4; 0; 0.0000
815; 14.7; 0; 0.0000
820; 13.2; 0; 0.0000
825; 11.5; 0; 0.0000
830; 9.9; 0; 0.0000
835; 9.1; 0; 0.0000
840; 8.9; 0; 0.0000
845; 8.5; 0; 0.0000
850; 7.6; 21; 0.0002
855; 6.4; 33; 0.0003
860; 6.3; 218; 0.0003
865; 6.0; 0; 0.0002
870; 5.8; 0; 0.0000
875; 5.6; 0; 0.0000
880; 5.3; 0; 0.0000
885; 5.1; 0; 0.0000
890; 5.0; 0; 0.0000
895; 4.7; 0; 0.0000
900; 4.5; 0; 0.0000
905; 4.3; 0; 0.0000
910; 4.1; 0; 0.0000
915; 3.9; 0; 0.0000
920; 3.7; 0; 0.0000
925; 3.6; 0; 0.0000
930; 3.2; 0; 0.0000
935; 3.1; 0; 0.0000
940; 3.0; 0; 0.0000
945; 2.8; 0; 0.0000
950; 2.7; 0; 0.0000
955; 2.6; 0; 0.0000
960; 2.5; 0; 0.0000

File: data/rise_materials/Testdata-610.txt
Keywords
Material1;Material2;Material3;Material4;Product;Object;Scenario;Method;Reference;Comment;Owner;IsPublic;ImportDate
ZHPolyolefin;PP;;;FIPEC Cable 27 1x3x1.5 mm2;Data Cable;;ISO 5660;FIPEC Final Report on the European Commission, SMT4-CT96-2059, 410pp, ISBN 0 9532312 5 9, London 2000;;;1;2005-10-31 10:58:32
Scalars
Flux (kW/m2);tig (s);qmax (kw/m2);qtotal (MJ/m2);q180 (kw/m2);q300 (kw/m2);Mass loss (g);DHc (MJ/kg);Peak smoke production (m2/m2s);Total smoke produced (m2/m2);Specific extinction area (avg) (m2/kg);Area (m2);Thickness (mm);Density (kg/m3)
35;128;176;122.38;114.75;114.74;36.4;28.97;;;;0.008690;8.4;
VectorData
Time (s);HRR (kW/m2);SEA (m2/kg);SPR (m2/s)
0; 2.0; 11; 0.0005
5; 0.2; 0; 0.0005
10; 0.0; 0; 0.0004
15; 0.0; 84; 0.0006
20; 0.0; 421; 0.0006
25; 0.0; 0; 0.0007
30; 0.0; 0; 0.0009
35; 0.0; 78; 0.0008
40; 0.0; 284; 0.0008
45; 0.0; 0; 0.0009
50; 0.0; 0; 0.0009
55; 0.0; 0; 0.0010
60; 0.0; 0; 0.0013
65; 0.0; 456; 0.0022
70; 0.0; 394; 0.0021
75; 0.0; 0; 0.0023
80; 0.0; 0; 0.0027
85; 0.0; 1392; 0.0026
90; 0.0; 916; 0.0030
95; 0.0; 1154; 0.0032
100; 0.0; 483; 0.0032
105; 0.0; 767; 0.0031
110; 0.4; 0; 0.0033
115; 0.3; 465; 0.0032
120; 2.2; 909; 0.0031
125; 14.0; 0; 0.0029
130; 43.9; 276; 0.0024
135; 83.6; 335; 0.0067
140; 108.5; 379; 0.0115
145; 121.3; 436; 0.0141
150; 130.8; 358; 0.0130
155; 132.2; 319; 0.0133
160; 126.6; 352; 0.0146
165; 118.3; 321; 0.0140
170; 110.9; 333; 0.0129
175; 108.0; 371; 0.0118
180; 110.2; 362; 0.0129
185; 109.7; 374; 0.0135
190; 108.5; 365; 0.0130
195; 109.7; 345; 0.0120
200; 109.5; 347; 0.0129
205; 108.6; 323; 0.0129
210; 110.0; 342; 0.0116
215; 111.0; 394; 0.0133
220; 110.3; 364; 0.0135
225; 112.2; 376; 0.0134
230; 112.8; 364; 0.0137
235; 112.5; 367; 0.0134
240; 111.4; 422; 0.0147
245; 111.1; 369; 0.0138
250; 112.2; 408; 0.0144
255; 113.4; 427; 0.0142
260; 115.2; 414; 0.0152
265; 117.0; 364; 0.0139
270; 118.0; 383; 0.0149
275; 118.1; 392; 0.0153
280; 119.6; 385; 0.0151
285; 120.3; 425; 0.0160
290; 120.9; 446; 0.0158
295; 120.6; 356; 0.0157
300; 119.0; 411; 0.0161
305; 117.2; 433; 0.0154
310; 116.1; 359; 0.0144
315; 115.1; 411; 0.0147
320; 114.0; 389; 0.0144
325; 114.0; 384; 0.0147
330; 116.1; 449; 0.0145
335; 118.0; 391; 0.0145
340; 117.8; 316; 0.0138
345; 116.2; 377; 0.0135
350; 114.7; 390; 0.0141
355; 112.9; 353; 0.0138
360; 112.3; 423; 0.0144
365; 113.9; 417; 0.0144
370; 114.7; 357; 0.0144
375; 114.2; 351; 0.0139
380; 113.2; 396; 0.0142
385; 112.2; 382; 0.0143
390; 112.7; 406; 0.0137
395; 111.6; 380; 0.0134
400; 111.8; 341; 0.0137
405; 115.6; 380; 0.0137
410; 116.7; 380; 0.0137
415; 117.4; 369; 0.0142
420; 117.1; 378; 0.0146
425; 115.9; 371; 0.0144
430; 115.0; 399; 0.0151
435; 115.8; 375; 0.0139
440; 116.9; 404; 0.0150
445; 116.1; 349; 0.0136
450; 115.2; 344; 0.0137
455; 113.6; 379; 0.0139
460; 112.5; 405; 0.0148
465; 112.2; 338; 0.0139
470; 111.7; 370; 0.0146
475; 111.2; 415; 0.0145
480; 113.2; 415; 0.0147
485; 114.6; 400; 0.0142
490; 114.2; 384; 0.0148
495; 114.1; 363; 0.0156
500; 114.3; 422; 0.0153
505; 115.2; 398; 0.0147
510; 116.3; 399; 0.0148
515; 117.0; 448; 0.0166
520; 116.9; 395; 0.0158
525; 116.9; 441; 0.0153
530; 116.8; 399; 0.0154
535; 116.5; 432; 0.0163
540; 116.9; 465; 0.0156
545; 116.3; 396; 0.0163
550; 114.9; 415; 0.0164
555; 114.9; 417; 0.0149
560; 115.8; 423; 0.0161
565; 118.3; 498; 0.0170
570; 120.1; 477; 0.0162
575; 120.5; 454; 0.0167
580; 121.8; 446; 0.0172
585; 125.6; 435; 0.0179
590; 128.8; 554; 0.0191
595; 131.5; 528; 0.0191
600; 134.3; 405; 0.0174
605; 137.0; 486; 0.0193
610; 138.3; 405; 0.0172
615; 137.9; 528; 0.0185
620; 140.7; 527; 0.0199
625; 143.3; 490; 0.0222
630; 144.0; 472; 0.0207
635; 145.2; 493; 0.0208
640; 148.2; 533; 0.0215
645; 150.1; 529; 0.0214
650; 151.0; 525; 0.0237
655; 152.2; 470; 0.0224
660; 153.0; 606; 0.0233
665; 154.0; 507; 0.0234
670; 155.7; 507; 0.0228
675; 156.3; 685; 0.0260
680; 157.0; 557; 0.0250
685; 156.8; 589; 0.0251
690; 159.7; 586; 0.0255
695; 161.1; 540; 0.0252
700; 160.6; 557; 0.0243
705; 160.1; 559; 0.0252
710; 160.7; 579; 0.0255
715; 163.8; 632; 0.0269
720; 170.4; 592; 0.0258
725; 175.9; 544; 0.0275
730; 175.5; 573; 0.0267
735; 172.2; 669; 0.0276
740; 169.5; 539; 0.0265
745; 169.0; 602; 0.0279
750; 167.3; 590; 0.0272
755; 166.8; 580; 0.0283
760; 166.7; 581; 0.0271
765; 165.4; 636; 0.0276
770; 164.5; 582; 0.0266
775; 162.4; 597; 0.0269
780; 159.8; 595; 0.0264
785; 158.4; 564; 0.0269
790; 156.4; 603; 0.0264
795; 154.9; 618; 0.0264
800; 153.6; 638; 0.0260
805; 151.0; 638; 0.0261
810; 150.1; 633; 0.0264
815; 150.5; 646; 0.0266
820; 148.1; 624; 0.0262
825; 145.2; 622; 0.0264
830; 142.6; 626; 0.0245
835; 140.4; 618; 0.0241
840; 139.4; 635; 0.0260
845; 138.6; 684; 0.0253
850; 136.9; 585; 0.0236
855; 133.9; 613; 0.0235
860; 132.6; 756; 0.0242
865; 130.2; 628; 0.0240
870; 127.2; 604; 0.0220
875; 125.8; 614; 0.0228
880; 124.2; 678; 0.0237
885; 122.6; 688; 0.0224
890; 120.8; 545; 0.0210
895; 118.7; 655; 0.0210
900; 115.5; 659; 0.0199
905; 114.2; 594; 0.0196
910; 113.0; 661; 0.0201
915; 111.5; 658; 0.0194
920; 109.6; 562; 0.0183
925; 108.2; 645; 0.0199
930; 106.2; 725; 0.0193
935; 104.6; 633; 0.0191
940; 103.3; 661; 0.0194
945; 101.6; 739; 0.0200
950; 99.9; 584; 0.0191
955; 98.3; 687; 0.0185
960; 97.4; 734; 0.0185
965; 95.7; 621; 0.0183
970; 94.0; 676; 0.0186
975; 92.4; 666; 0.0180
980; 90.6; 693; 0.0176
985; 89.0; 679; 0.0171
990; 86.9; 665; 0.0165
995; 84.6; 691; 0.0163
1000; 82.9; 604; 0.0154
1005; 80.8; 647; 0.0151
1010; 78.9; 704; 0.0146
1015; 76.8; 647; 0.0141
1020; 74.2; 546; 0.0135
1025; 72.1; 705; 0.0128
1030; 70.0; 776; 0.0130
1035; 67.9; 509; 0.0115
1040; 66.1; 614; 0.0112
1045; 63.3; 662; 0.0111
1050; 61.3; 504; 0.0102
1055; 59.7; 595; 0.0098
1060; 58.2; 673; 0.0094
1065; 57.0; 591; 0.0090
1070; 56.0; 535; 0.0084
1075; 54.6; 496; 0.0084
1080; 52.8; 510; 0.0079
1085; 51.1; 564; 0.0075
1090; 49.4; 525; 0.0070
1095; 47.8; 409; 0.0065
1100; 46.1; 333; 0.0057
1105; 45.4; 493; 0.0053
1110; 43.9; 438; 0.0046
1115; 42.7; 276; 0.0040
1120; 41.5; 273; 0.0032
1125; 40.6; 257; 0.0028
1130; 39.4; 214; 0.0024
1135; 38.5; 196; 0.0019
1140; 37.2; 118; 0.0013
1145; 36.3; 59; 0.0007
1150; 34.9; 41; 0.0003
1155; 33.9; 2; 0.0000
1160; 33.0; 0; 0.0000
1165; 32.0; 19; 0.0002
1170; 31.0; 22; 0.0002
1175; 30.3; 42; 0.0004
1180; 29.5; 119; 0.0006
1185; 29.4; 118; 0.0010
1190; 28.4; 88; 0.0011
1195; 27.5; 149; 0.0012
1200; 26.8; 156; 0.0013
1205; 26.0; 235; 0.0013
1210; 25.5; 277; 0.0011
1215; 24.5; 101; 0.0010
1220; 23.2; 138; 0.0009
1225; 22.3; 156; 0.0008
1230; 21.5; 53; 0.0006
1235; 21.2; 87; 0.0005
1240; 20.3; 159; 0.0004
1245; 19.4; 103; 0.0005
1250; 19.0; 460; 0.0007
1255; 18.3; 211; 0.0012
1260; 17.6; 134; 0.0016
1265; 17.0; 418; 0.0019
1270; 16.1; 655; 0.0021
1275; 15.6; 293; 0.0023
1280; 15.3; 508; 0.0024
1285; 14.5; 516; 0.0024
1290; 13.7; 401; 0.0024
1295; 13.1; 2223; 0.0024
1300; 12.7; 490; 0.0021
1305; 12.3; 270; 0.0020
1310; 11.9; 640; 0.0018
1315; 11.5; 305; 0.0015
1320; 10.8; 287; 0.0012
1325; 10.1; 242; 0.0009
1330; 9.7; 132; 0.0006
1335; 9.4; 49; 0.0002
1340; 9.2; 0; 0.0000
1345; 8.6; 0; 0.0000
1350; 8.6; 0; 0.0000
1355; 8.6; 0; 0.0000
1360; 8.0; 0; 0.0000
1365; 7.7; 0; 0.0000
1370; 7.4; 0; 0.0000
1375; 6.6; 0; 0.0000
1380; 5.6; 0; 0.0000
1385; 5.6; 0; 0.0000
1390; 6.3; 0; 0.0000
1395; 6.6; 0; 0.0000
1400; 5.9; 0; 0.0001
1405; 5.5; 0; 0.0003
1410; 5.0; 220; 0.0006
1415; 4.5; 137; 0.0007
1420; 4.2; 708; 0.0008
1425; 4.0; 364; 0.0009
1430; 4.1; 0; 0.0009
1435; 3.8; 191; 0.0009
1440; 3.7; 271; 0.0009
1445; 4.1; 0; 0.0008
1450; 4.0; 445; 0.0008
1455; 4.0; 99; 0.0006
1460; 3.8; 97; 0.0005
1465; 3.6; 0; 0.0004
1470; 3.8; 0; 0.0002
1475; 3.9; 218; 0.0003
1480; 4.0; 147; 0.0004
1485; 3.8; 194; 0.0005
1490; 3.6; 0; 0.0009
1495; 3.6; 0; 0.0013
1500; 3.5; 641; 0.0016
1505; 3.7; 220; 0.0019

File: data/rise_materials/Testdata-612.txt
Keywords
Material1;Material2;Material3;Material4;Product;Object;Scenario;Method;Reference;Comment;Owner;IsPublic;ImportDate
Fabric: 100% Cotton FR Treated; Interliner: Kevlar;CMHR Urethane Foam;;;;;;ISO 5660;CBUF - Fire Safety of Upholstered Furniture, EC Report EUR 16477 EN, contact SP for more information.;;;1;2005-11-01 10:09:34
Scalars
Flux (kW/m2);tig (s);qmax (kw/m2);qtotal (MJ/m2);q180 (kw/m2);q300 (kw/m2);Mass loss (g);DHc (MJ/kg);Peak smoke production (m2/m2s);Total smoke produced (m2/m2);Specific extinction area (avg) (m2/kg);Area (m2);Thickness (mm);Density (kg/m3)
 ;;98.00;18.00;;;19.700;;0.0212;7.203;9.060;;;
VectorData
Time (s);HRR (kW/m2);SEA (m2/kg);SPR (m2/s)
0; 7.7; 2; 0.0001
5; 14.5; 0; 0.0001
10; 96.3; 48; 0.0042
15; 97.9; 26; 0.0028
20; 68.0; 22; 0.0009
25; 54.8; 40; 0.0017
30; 58.7; 85; 0.0044
35; 70.1; 185; 0.0114
40; 81.0; 219; 0.0152
45; 88.9; 270; 0.0204
50; 92.4; 255; 0.0199
55; 91.5; 225; 0.0160
60; 83.1; 148; 0.0088
65; 70.7; 36; 0.0018
70; 55.5; 42; 0.0017
75; 40.5; 259; 0.0090
80; 30.7; 278; 0.0094
85; 25.5; 359; 0.0110
90; 20.5; 421; 0.0125
95; 17.9; 476; 0.0143
100; 15.7; 417; 0.0122
105; 13.5; 477; 0.0140
110; 11.3; 708; 0.0199
115; 9.5; 693; 0.0195
120; 7.7; 703; 0.0188
125; 7.0; 695; 0.0170
130; 6.3; 592; 0.0155
135; 6.1; 662; 0.0162
140; 5.9; 622; 0.0146
145; 5.9; 592; 0.0132
150; 6.0; 673; 0.0124
155; 5.9; 620; 0.0121
160; 5.9; 584; 0.0116
165; 6.0; 590; 0.0115
170; 5.8; 501; 0.0119
175; 5.9; 592; 0.0114
180; 5.9; 913; 0.0119
185; 5.8; 799; 0.0127
190; 6.3; 743; 0.0132
195; 6.2; 905; 0.0124
200; 6.4; 639; 0.0141
205; 6.6; 752; 0.0141
210; 6.2; 1192; 0.0132
215; 6.0; 846; 0.0138
220; 6.1; 831; 0.0145
225; 6.1; 911; 0.0135
230; 5.9; 3349; 0.0139
235; 5.7; 0; 0.0142
240; 5.7; 1555; 0.0154
245; 5.9; 640; 0.0145
250; 5.8; 786; 0.0165
255; 5.9; 856; 0.0174
260; 6.3; 776; 0.0175
265; 6.2; 762; 0.0171
270; 6.2; 757; 0.0172
275; 6.5; 707; 0.0187
280; 6.8; 714; 0.0175
285; 7.1; 906; 0.0204
290; 7.6; 704; 0.0186
295; 7.8; 741; 0.0192
300; 7.9; 823; 0.0212
305; 8.1; 696; 0.0193
310; 7.7; 646; 0.0178
315; 7.7; 704; 0.0207
320; 7.7; 630; 0.0184
325; 7.9; 812; 0.0212
330; 8.3; 697; 0.0199
335; 8.4; 641; 0.0199
340; 8.2; 660; 0.0197
345; 8.2; 671; 0.0193
350; 8.5; 678; 0.0200
355; 8.6; 513; 0.0184
360; 8.7; 692; 0.0196
365; 8.9; 712; 0.0179
370; 9.1; 590; 0.0165
375; 9.5; 577; 0.0179
380; 9.8; 513; 0.0161
385; 9.7; 665; 0.0171
390; 10.1; 440; 0.0152
395; 10.2; 509; 0.0148
400; 10.4; 495; 0.0135
405; 10.1; 429; 0.0139
410; 10.3; 482; 0.0148
415; 10.6; 468; 0.0148
420; 10.7; 432; 0.0130
425; 11.1; 383; 0.0119
430; 11.2; 433; 0.0131
435; 11.0; 489; 0.0138
440; 11.2; 445; 0.0127
445; 11.4; 453; 0.0132
450; 11.2; 449; 0.0128
455; 11.6; 417; 0.0124
460; 11.7; 402; 0.0109
465; 12.1; 431; 0.0115
470; 12.1; 299; 0.0091
475; 12.2; 352; 0.0102
480; 11.7; 315; 0.0083
485; 11.6; 363; 0.0096
490; 12.0; 346; 0.0094
495; 11.7; 336; 0.0092
500; 11.0; 364; 0.0089
505; 11.2; 356; 0.0090
510; 10.9; 305; 0.0074
515; 14.5; 300; 0.0075
520; 33.0; 77; 0.0019
525; 48.0; 1; 0.0000
530; 58.1; 4; 0.0001
535; 65.9; 18; 0.0006
540; 70.9; 44; 0.0016
545; 74.5; 34; 0.0013
550; 76.7; 42; 0.0017
555; 76.3; 53; 0.0020
560; 74.3; 58; 0.0018
565; 72.3; 54; 0.0016
570; 71.3; 24; 0.0008
575; 67.2; 41; 0.0013
580; 63.1; 36; 0.0011
585; 60.2; 30; 0.0010
590; 57.3; 41; 0.0011
595; 52.7; 46; 0.0011
600; 47.7; 35; 0.0007
605; 44.8; 53; 0.0009
610; 40.9; 47; 0.0008
615; 36.2; 0; 0.0000
620; 34.5; 9; 0.0001
625; 32.1; 37; 0.0005
630; 29.5; 14; 0.0002
635; 27.9; 35; 0.0004
640; 25.3; 22; 0.0002
645; 25.0; 0; 0.0000
650; 22.2; 0; 0.0000
655; 22.8; 0; 0.0000
660; 19.9; 0; 0.0000
665; 17.6; 33; 0.0004
670; 15.5; 75; 0.0005
675; 14.3; 30; 0.0002
680; 12.9; 93; 0.0007
685; 12.2; 76; 0.0005
690; 12.7; 64; 0.0005
695; 11.8; 0; 0.0000
700; 10.2; 93; 0.0006
705; 9.2; 144; 0.0009
710; 10.2; 137; 0.0011
715; 9.8; 173; 0.0010
720; 9.2; 51; 0.0004
725; 9.9; 25; 0.0001
730; 9.5; 14; 0.0001
735; 9.0; 0; 0.0000
740; 9.9; 0; 0.0000
745; 9.0; 83; 0.0006
750; 9.9; 317; 0.0006
755; 10.0; 162; 0.0009
760; 9.0; 94; 0.0008
765; 10.1; 195; 0.0011
770; 9.9; 61; 0.0007
775; 9.0; 175; 0.0009
780; 10.2; 303; 0.0013
785; 9.0; 83; 0.0010
790; 8.4; 77; 0.0005
795; 7.5; 67; 0.0003
800; 6.7; 98; 0.0005
805; 8.0; 76; 0.0004
810; 7.4; 84; 0.0007
815; 7.4; 107; 0.0006
820; 7.8; 150; 0.0007
825; 6.9; 36; 0.0005
