Repository: johodges/materials

## A Non-Dimensional Scaling Approach to Modeling Material Pyrolysis

This repository contains the data, scripts, and technical documents required to generate the SPyro cone validation cases.

## Instructions
* Clone this repository with submodules
  ```
  git clone --recurse-submodules https://github.com/johodges/materials
  ```
* Pre-process data
  ```
  python materials/scripts/initialize.py
  ```
* Build latest FDS (example for impi_intel_linux target, but use relevant make target for platform)
  ```
  git clone git@github.com:firemodels/fds.git && cd fds
  cd Build/impi_intel_linux
  ./make_fds.sh
  ln -s fds_impi_intel_linux fds
  cd ../..
  ```
* Run cases
  ```

File: data/rise_materials/Testdata-615.txt
Keywords
Material1;Material2;Material3;Material4;Product;Object;Scenario;Method;Reference;Comment;Owner;IsPublic;ImportDate
Fabric: 100% Cotton FR Treated; Interliner: Kevlar;HR Urethane Foam;;;;;;ISO 5660;CBUF - Fire Safety of Upholstered Furniture, EC Report EUR 16477 EN, contact SP for more information.;;;1;2005-11-02 12:15:56
Scalars
Flux (kW/m2);tig (s);qmax (kw/m2);qtotal (MJ/m2);q180 (kw/m2);q300 (kw/m2);Mass loss (g);DHc (MJ/kg);Peak smoke production (m2/m2s);Total smoke produced (m2/m2);Specific extinction area (avg) (m2/kg);Area (m2);Thickness (mm);Density (kg/m3)
 ;;186;40;;;22.4;;0.0254;3.07;;;;
VectorData
Time (s);HRR (kW/m2);SEA (m2/kg);SPR (m2/s)
0; 5.1; 0; 0.0000
5; 16.0; 0; 0.0000
10; 113.1; 36; 0.0028
15; 115.9; 70; 0.0090
20; 118.6; 132; 0.0120
25; 118.5; 195; 0.0161
30; 120.4; 163; 0.0130
35; 143.2; 203; 0.0172
40; 175.8; 199; 0.0196
45; 185.9; 230; 0.0254
50; 149.2; 244; 0.0230
55; 103.8; 223; 0.0136
60; 72.2; 40; 0.0017
65; 56.6; 16; 0.0006
70; 49.8; 13; 0.0005
75; 47.2; 6; 0.0003
80; 45.7; 8; 0.0004
85; 44.7; 0; 0.0000
90; 44.1; 16; 0.0006
95; 43.4; 4; 0.0002
100; 42.1; 7; 0.0003
105; 42.4; 12; 0.0005
110; 41.5; 9; 0.0004
115; 38.4; 13; 0.0005
120; 34.9; 30; 0.0011
125; 33.6; 26; 0.0008
130; 33.5; 22; 0.0006
135; 33.8; 22; 0.0007
140; 35.1; 15; 0.0005
145; 37.1; 20; 0.0007
150; 40.0; 14; 0.0005
155; 44.2; 27; 0.0010
160; 49.9; 17; 0.0006
165; 55.7; 42; 0.0016
170; 61.3; 48; 0.0021
175; 65.5; 48; 0.0022
180; 69.7; 82; 0.0036
185; 73.7; 84; 0.0038
190; 78.1; 96; 0.0046
195; 81.5; 117; 0.0057
200; 84.5; 120; 0.0055
205; 88.2; 133; 0.0063
210; 90.8; 145; 0.0071
215; 93.2; 167; 0.0078
220; 95.4; 180; 0.0088
225; 97.1; 173; 0.0085
230; 98.0; 187; 0.0091
235; 98.1; 186; 0.0090
240; 98.6; 211; 0.0100
245; 98.4; 222; 0.0109
250; 98.3; 212; 0.0103
255; 98.9; 229; 0.0107
260; 100.6; 208; 0.0112
265; 100.7; 218; 0.0104
270; 99.9; 283; 0.0107
275; 99.2; 263; 0.0116
280; 98.2; 269; 0.0119
285; 96.8; 223; 0.0113
290; 95.3; 233; 0.0106
295; 93.8; 303; 0.0111
300; 92.1; 225; 0.0104
305; 92.1; 207; 0.0096
310; 91.2; 261; 0.0104
315; 91.1; 242; 0.0098
320; 90.9; 235; 0.0100
325; 90.1; 227; 0.0095
330; 89.7; 255; 0.0097
335; 88.0; 237; 0.0100
340; 87.7; 221; 0.0092
345; 86.2; 239; 0.0092
350; 85.7; 229; 0.0089
355; 84.1; 225; 0.0084
360; 82.3; 234; 0.0085
365; 79.8; 224; 0.0080
370; 78.0; 199; 0.0073
375; 77.3; 181; 0.0063
380; 75.9; 149; 0.0054
385; 74.5; 141; 0.0054
390; 73.4; 193; 0.0059
395; 72.2; 152; 0.0049
400; 69.9; 120; 0.0044
405; 68.5; 144; 0.0049
410; 67.3; 122; 0.0044
415; 65.8; 117; 0.0041
420; 64.9; 146; 0.0043
425; 63.5; 130; 0.0035
430; 62.4; 102; 0.0030
435; 61.5; 92; 0.0026
440; 60.2; 123; 0.0034
445; 58.7; 129; 0.0035
450; 58.1; 113; 0.0027
455; 56.2; 146; 0.0033
460; 54.0; 74; 0.0024
465; 52.9; 107; 0.0023
470; 50.2; 187; 0.0022
475; 47.5; 86; 0.0021
480; 45.6; 72; 0.0015
485; 43.8; 50; 0.0010
490; 42.1; 67; 0.0016
495; 40.1; 70; 0.0014
500; 38.0; 65; 0.0010
505; 35.7; 44; 0.0008
510; 33.8; 28; 0.0004
515; 31.9; 48; 0.0007
520; 30.3; 21; 0.0003
525; 29.2; 11; 0.0001
530; 26.9; 15; 0.0002
535; 25.4; 20; 0.0003
540; 24.2; 37; 0.0005
545; 22.5; 20; 0.0003
550; 21.1; 18; 0.0002
555; 19.2; 52; 0.0005
560; 17.7; 0; 0.0000
565; 16.2; 0; 0.0000
570; 14.7; 11; 0.0001
575; 13.4; 27; 0.0003
580; 12.6; 4; 0.0000
585; 11.4; 27; 0.0002
590; 10.2; 32; 0.0002
595; 8.8; 40; 0.0003
600; 7.6; 54; 0.0005
605; 7.1; 73; 0.0006
610; 6.5; 46; 0.0005
615; 6.7; 21; 0.0003

File: data/rise_materials/Testdata-616.txt
Keywords
Material1;Material2;Material3;Material4;Product;Object;Scenario;Method;Reference;Comment;Owner;IsPublic;ImportDate
Fabric: 100% Cotton FR Treated; Interliner: Kevlar;Polyether Foam;;;;;;ISO 5660;CBUF - Fire Safety of Upholstered Furniture, EC Report EUR 16477 EN, contact SP for more information.;;;1;2005-11-02 12:18:51
Scalars
Flux (kW/m2);tig (s);qmax (kw/m2);qtotal (MJ/m2);q180 (kw/m2);q300 (kw/m2);Mass loss (g);DHc (MJ/kg);Peak smoke production (m2/m2s);Total smoke produced (m2/m2);Specific extinction area (avg) (m2/kg);Area (m2);Thickness (mm);Density (kg/m3)
 ;;165;35;;;17.9;19.680;0.237;1.374;;;;
VectorData
Time (s);HRR (kW/m2);SEA (m2/kg);SPR (m2/s)
0; 5.0; 2; 0.0002
5; 24.3; 0; 0.0002
10; 118.5; 44; 0.0043
15; 134.0; 82; 0.0120
20; 159.1; 233; 0.0217
25; 165.0; 284; 0.0237
30; 162.9; 262; 0.0232
35; 160.9; 253; 0.0221
40; 155.7; 251; 0.0203
45; 147.0; 264; 0.0213
50; 133.2; 266; 0.0182
55; 119.1; 248; 0.0148
60; 107.8; 166; 0.0104
65; 100.7; 111; 0.0061
70; 94.3; 82; 0.0040
75; 90.0; 54; 0.0027
80; 87.0; 36; 0.0018
85; 82.5; 38; 0.0018
90; 77.9; 12; 0.0005
95; 74.9; 19; 0.0008
100; 70.6; 23; 0.0010
105; 67.2; 25; 0.0010
110; 64.6; 4; 0.0002
115; 60.1; 6; 0.0002
120; 56.4; 9; 0.0003
125; 51.5; 9; 0.0003
130; 47.6; 3; 0.0001
135; 45.3; 7; 0.0002
140; 41.1; 0; 0.0000
145; 38.0; 23; 0.0005
150; 35.4; 17; 0.0003
155; 32.2; 31; 0.0006
160; 32.3; 7; 0.0001
165; 31.4; 0; 0.0000
170; 32.1; 26; 0.0004
175; 33.1; 19; 0.0004
180; 32.8; 26; 0.0006
185; 34.9; 18; 0.0004
190; 34.4; 14; 0.0003
195; 34.8; 14; 0.0003
200; 34.3; 7; 0.0001
205; 34.7; 0; 0.0000
210; 34.3; 0; 0.0000
215; 34.8; 5; 0.0002
220; 35.3; 9; 0.0002
225; 36.4; 0; 0.0000
230; 38.8; 0; 0.0000
235; 39.9; 0; 0.0000
240; 43.0; 10; 0.0003
245; 44.6; 0; 0.0000
250; 48.8; 8; 0.0002
255; 50.9; 6; 0.0002
260; 55.3; 9; 0.0003
265; 58.5; 18; 0.0005
270; 60.8; 24; 0.0008
275; 66.2; 17; 0.0006
280; 71.3; 12; 0.0004
285; 74.5; 23; 0.0008
290; 79.1; 25; 0.0010
295; 81.8; 30; 0.0011
300; 87.3; 42; 0.0015
305; 91.1; 58; 0.0023
310; 95.6; 62; 0.0027
315; 97.5; 81; 0.0035
320; 99.4; 64; 0.0029
325; 101.5; 63; 0.0030
330; 100.9; 76; 0.0033
335; 101.6; 75; 0.0030
340; 101.0; 89; 0.0035
345; 100.9; 65; 0.0026
350; 99.8; 46; 0.0017
355; 96.6; 68; 0.0024
360; 95.7; 90; 0.0025
365; 92.0; 96; 0.0019
370; 88.2; 68; 0.0021
375; 84.7; 36; 0.0013
380; 80.6; 33; 0.0010
385; 74.7; 36; 0.0011
390; 71.9; 37; 0.0011
395; 66.2; 21; 0.0007
400; 61.2; 0; 0.0000
405; 56.7; 40; 0.0007
410; 50.2; 40; 0.0007
415; 48.0; 22; 0.0004
420; 45.2; 22; 0.0004
425; 42.0; 23; 0.0005
430; 37.2; 50; 0.0007
435; 35.9; 28; 0.0003
440; 34.4; 0; 0.0000
445; 32.6; 0; 0.0000
450; 29.4; 14; 0.0002
455; 29.4; 9; 0.0001
460; 28.5; 4; 0.0000
465; 27.6; 2; 0.0000
470; 24.6; 33; 0.0004
475; 24.8; 5; 0.0001
480; 24.7; 8; 0.0001
485; 23.5; 0; 0.0000
490; 23.0; 9; 0.0001
495; 22.9; 0; 0.0000
500; 22.6; 8; 0.0001
505; 22.1; 22; 0.0003
510; 21.3; 0; 0.0000
515; 20.7; 6; 0.0001
520; 20.7; 0; 0.0000
525; 20.7; 14; 0.0001
530; 19.8; 36; 0.0003
535; 19.2; 0; 0.0000
540; 17.8; 19; 0.0002
545; 15.1; 0; 0.0000
550; 14.1; 4; 0.0000
555; 13.9; 0; 0.0000
560; 13.0; 0; 0.0000
565; 12.4; 41; 0.0003
570; 12.3; 13; 0.0001
575; 12.0; 0; 0.0000
580; 10.7; 0; 0.0000
585; 9.6; 0; 0.0000
590; 9.0; 5; 0.0000
595; 9.0; 51; 0.0001
600; 9.1; 45; 0.0001
605; 8.8; 0; 0.0000
610; 8.5; 0; 0.0000
615; 7.6; 8; 0.0001
620; 7.6; 20; 0.0001
625; 8.3; 0; 0.0000

File: data/rise_materials/Testdata-617.txt
Keywords
Material1;Material2;Material3;Material4;Product;Object;Scenario;Method;Reference;Comment;Owner;IsPublic;ImportDate
Fabric: 100% Cotton FR Treated; Interliner: Polyester Wadding;HR Urethane Foam;;;;;;ISO 5660;CBUF - Fire Safety of Upholstered Furniture, EC Report EUR 16477 EN, contact SP for more information.;;;1;2005-11-02 12:21:55
Scalars
Flux (kW/m2);tig (s);qmax (kw/m2);qtotal (MJ/m2);q180 (kw/m2);q300 (kw/m2);Mass loss (g);DHc (MJ/kg);Peak smoke production (m2/m2s);Total smoke produced (m2/m2);Specific extinction area (avg) (m2/kg);Area (m2);Thickness (mm);Density (kg/m3)
 ;;189;38;;;20.6;18.010;0.0714;4.384;;;;
VectorData
Time (s);HRR (kW/m2);SEA (m2/kg);SPR (m2/s)
0; 5.3; 16; 0.0010
5; 17.8; 0; 0.0010
10; 104.6; 166; 0.0092
15; 110.7; 42; 0.0049
20; 131.1; 267; 0.0318
25; 139.2; 546; 0.0714
30; 118.4; 507; 0.0591
35; 93.9; 246; 0.0193
40; 78.7; 64; 0.0043
45; 73.6; 36; 0.0023
50; 73.8; 41; 0.0025
55; 77.6; 47; 0.0033
60; 80.2; 53; 0.0038
65; 81.2; 54; 0.0036
70; 81.8; 57; 0.0041
75; 83.1; 58; 0.0042
80; 79.2; 83; 0.0057
85; 72.5; 47; 0.0030
90; 66.2; 50; 0.0027
95; 60.5; 32; 0.0016
100; 57.4; 33; 0.0015
105; 57.4; 38; 0.0017
110; 58.8; 37; 0.0016
115; 62.2; 50; 0.0022
120; 64.1; 48; 0.0024
125; 66.2; 72; 0.0031
130; 68.0; 78; 0.0031
135; 71.7; 61; 0.0026
140; 77.0; 100; 0.0045
145; 87.3; 138; 0.0064
150; 101.3; 197; 0.0105
155; 118.8; 246; 0.0159
160; 138.0; 315; 0.0222
165; 157.4; 372; 0.0292
170; 168.8; 415; 0.0352
175; 178.8; 458; 0.0395
180; 184.5; 416; 0.0371
185; 189.0; 423; 0.0384
190; 189.3; 428; 0.0370
195; 189.2; 442; 0.0387
200; 187.9; 401; 0.0359
205; 184.4; 402; 0.0343
210; 179.0; 416; 0.0321
215; 171.8; 433; 0.0309
220; 165.3; 359; 0.0267
225; 157.4; 337; 0.0234
230; 150.2; 337; 0.0218
235; 142.1; 300; 0.0187
240; 134.8; 291; 0.0176
245; 125.8; 285; 0.0146
250; 117.5; 246; 0.0121
255; 108.2; 177; 0.0086
260; 98.7; 155; 0.0063
265; 92.0; 121; 0.0048
270; 84.5; 110; 0.0035
275; 79.1; 77; 0.0023
280; 74.8; 53; 0.0016
285; 70.8; 21; 0.0006
290; 67.5; 0; 0.0000
295; 63.9; 3; 0.0001
300; 60.9; 0; 0.0000
305; 57.8; 0; 0.0000
310; 55.2; 0; 0.0000
315; 52.4; 0; 0.0000
320; 50.0; 0; 0.0000
325; 47.5; 0; 0.0000
330; 45.8; 0; 0.0000
335; 43.7; 0; 0.0000
340; 41.7; 0; 0.0000
345; 39.3; 0; 0.0000
350; 37.7; 0; 0.0000
355; 35.1; 0; 0.0000
360; 32.7; 0; 0.0000
365; 29.8; 0; 0.0000
370; 26.8; 0; 0.0000
375; 25.5; 0; 0.0000
380; 24.4; 0; 0.0000
385; 22.4; 0; 0.0000
390; 18.7; 0; 0.0000
395; 15.9; 6; 0.0000
400; 14.6; 0; 0.0000
405; 13.9; 35; 0.0001
410; 13.7; 0; 0.0000
415; 13.2; 0; 0.0000
420; 13.2; 0; 0.0000
425; 13.3; 66; 0.0004
430; 13.6; 0; 0.0000
435; 13.5; 0; 0.0000
440; 13.5; 0; 0.0000
445; 13.6; 0; 0.0000
450; 13.2; 0; 0.0000
455; 13.0; 0; 0.0000
460; 13.1; 0; 0.0000
465; 13.1; 0; 0.0000
470; 13.1; 57; 0.0005
475; 13.0; 26; 0.0002
480; 12.8; 0; 0.0000
485; 12.7; 0; 0.0000
490; 13.0; 0; 0.0000
495; 13.0; 0; 0.0000
500; 12.4; 18; 0.0001
505; 11.8; 0; 0.0000
510; 11.8; 0; 0.0000
515; 11.5; 0; 0.0000
520; 11.5; 0; 0.0000
525; 11.6; 0; 0.0000
530; 10.7; 0; 0.0000
535; 10.6; 0; 0.0000
540; 10.3; 0; 0.0000
545; 10.1; 0; 0.0000
550; 9.6; 48; 0.0002
555; 9.8; 182; 0.0007
560; 9.2; 66; 0.0004
565; 9.4; 8; 0.0000
570; 9.0; 123; 0.0007
575; 9.1; 29; 0.0004
580; 8.6; 41; 0.0002
585; 8.7; 0; 0.0007
590; 8.1; 28; 0.0001
595; 8.7; 304; 0.0005
600; 8.8; 173; 0.0005
605; 8.9; 74; 0.0008
610; 9.3; 142; 0.0006
615; 8.9; 294; 0.0005
620; 8.4; 96; 0.0008
625; 7.9; 112; 0.0008

File: data/rise_materials/Testdata-618.txt
Keywords
Material1;Material2;Material3;Material4;Product;Object;Scenario;Method;Reference;Comment;Owner;IsPublic;ImportDate
Fabric: 100% Cotton FR Treated; ;HR Urethane Foam;;;;;;ISO 5660;CBUF - Fire Safety of Upholstered Furniture, EC Report EUR 16477 EN, contact SP for more information.;;;1;2005-11-02 12:26:09
Scalars
Flux (kW/m2);tig (s);qmax (kw/m2);qtotal (MJ/m2);q180 (kw/m2);q300 (kw/m2);Mass loss (g);DHc (MJ/kg);Peak smoke production (m2/m2s);Total smoke produced (m2/m2);Specific extinction area (avg) (m2/kg);Area (m2);Thickness (mm);Density (kg/m3)
 ;;232;44;;;22.5;19.420;0.0521;6.007;;;;
VectorData
Time (s);HRR (kW/m2);SEA (m2/kg);SPR (m2/s)
0; 4.5; 10; 0.0005
5; 12.5; 0; 0.0005
10; 121.0; 67; 0.0052
15; 232.0; 111; 0.0203
20; 190.5; 190; 0.0288
25; 134.2; 179; 0.0140
30; 105.2; 91; 0.0066
35; 92.1; 52; 0.0036
40; 86.8; 39; 0.0026
45; 85.7; 45; 0.0032
50; 85.2; 43; 0.0031
55; 85.6; 57; 0.0041
60; 85.1; 57; 0.0040
65; 83.2; 64; 0.0045
70; 79.2; 66; 0.0045
75; 75.3; 41; 0.0029
80; 70.8; 39; 0.0025
85; 65.5; 47; 0.0023
90; 63.7; 46; 0.0024
95; 66.4; 42; 0.0022
100; 73.5; 59; 0.0036
105; 83.5; 94; 0.0068
110; 92.2; 145; 0.0090
115; 100.6; 198; 0.0116
120; 115.0; 224; 0.0172
125; 141.2; 300; 0.0249
130; 171.6; 462; 0.0404
135; 189.5; 519; 0.0492
140; 196.8; 540; 0.0518
145; 197.6; 496; 0.0489
150; 199.1; 535; 0.0518
155; 202.9; 524; 0.0502
160; 205.0; 570; 0.0521
165; 209.4; 542; 0.0503
170; 214.0; 496; 0.0506
175; 219.2; 479; 0.0472
180; 220.0; 521; 0.0500
185; 218.5; 503; 0.0485
190; 215.3; 467; 0.0441
195; 208.9; 459; 0.0417
200; 201.2; 463; 0.0394
205; 193.2; 436; 0.0342
210; 181.2; 445; 0.0335
215; 172.4; 402; 0.0292
220; 164.4; 389; 0.0269
225; 156.3; 402; 0.0252
230; 148.8; 376; 0.0220
235; 142.0; 345; 0.0198
240; 133.4; 318; 0.0182
245; 126.3; 264; 0.0142
250; 119.3; 305; 0.0134
255; 110.0; 231; 0.0106
260; 103.2; 199; 0.0093
265; 96.2; 208; 0.0075
270; 89.9; 217; 0.0060
275; 83.8; 166; 0.0049
280; 78.1; 137; 0.0044
285; 71.4; 135; 0.0032
290; 65.2; 100; 0.0027
295; 59.7; 63; 0.0016
300; 55.7; 91; 0.0015
305; 52.0; 63; 0.0012
310; 48.6; 31; 0.0006
315; 46.0; 45; 0.0007
320; 43.7; 76; 0.0010
325; 41.1; 2; 0.0000
330; 38.5; 30; 0.0005
335; 36.5; 16; 0.0002
340; 35.0; 36; 0.0004
345; 34.2; 37; 0.0005
350; 33.0; 12; 0.0002
355; 30.8; 13; 0.0001
360; 29.9; 23; 0.0002
365; 28.8; 20; 0.0002
370; 27.5; 17; 0.0002
375; 26.6; 37; 0.0005
380; 25.7; 25; 0.0002
385; 25.1; 7; 0.0001
390; 23.4; 10; 0.0001
395; 22.2; 74; 0.0008
400; 20.9; 22; 0.0001
405; 19.4; 57; 0.0004
410; 16.9; 86; 0.0005
415; 15.1; 38; 0.0002
420; 14.7; 103; 0.0008
425; 14.8; 24; 0.0001
430; 14.3; 108; 0.0005
435; 13.7; 20; 0.0002
440; 13.5; 77; 0.0005
445; 12.9; 19; 0.0003
450; 12.9; 112; 0.0008
455; 12.9; 0; 0.0003
460; 12.8; 83; 0.0004
465; 13.5; 36; 0.0002
470; 13.5; 80; 0.0005
475; 13.3; 44; 0.0005
480; 13.2; 98; 0.0006
485; 13.0; 227; 0.0005
490; 12.6; 53; 0.0005
495; 12.0; 79; 0.0006
500; 12.0; 107; 0.0005
505; 11.8; 76; 0.0004
510; 11.5; 83; 0.0005
515; 11.4; 223; 0.0006
520; 11.5; 32; 0.0003

File: data/rise_materials/Testdata-619.txt
Keywords
Material1;Material2;Material3;Material4;Product;Object;Scenario;Method;Reference;Comment;Owner;IsPublic;ImportDate
Fabric: 100% Cotton FR Treated; ;Polyether Foam;;;;;;ISO 5660;CBUF - Fire Safety of Upholstered Furniture, EC Report EUR 16477 EN, contact SP for more information.;;;1;2005-11-02 12:30:53
Scalars
Flux (kW/m2);tig (s);qmax (kw/m2);qtotal (MJ/m2);q180 (kw/m2);q300 (kw/m2);Mass loss (g);DHc (MJ/kg);Peak smoke production (m2/m2s);Total smoke produced (m2/m2);Specific extinction area (avg) (m2/kg);Area (m2);Thickness (mm);Density (kg/m3)
 ;;246;38;;;18.5;20.56;0.0371;3.241;;;;
VectorData
Time (s);HRR (kW/m2);SEA (m2/kg);SPR (m2/s)
0; 6.0; 10; 0.0007
5; 34.1; 0; 0.0007
10; 169.0; 60; 0.0068
15; 246.5; 144; 0.0261
20; 225.8; 240; 0.0326
25; 185.5; 320; 0.0342
30; 169.5; 353; 0.0342
35; 170.5; 372; 0.0371
40; 167.7; 309; 0.0332
45; 157.9; 310; 0.0292
50; 150.6; 275; 0.0242
55; 142.1; 194; 0.0176
60; 136.0; 170; 0.0144
65; 131.1; 157; 0.0126
70; 123.4; 123; 0.0094
75; 115.0; 109; 0.0076
80; 111.9; 84; 0.0057
85; 112.7; 85; 0.0060
90; 115.9; 101; 0.0070
95; 119.9; 114; 0.0084
100; 125.6; 137; 0.0108
105; 129.7; 146; 0.0115
110; 134.7; 218; 0.0159
115; 147.5; 228; 0.0166
120; 168.5; 249; 0.0201
125; 197.6; 265; 0.0244
130; 226.2; 264; 0.0260
135; 239.5; 240; 0.0240
140; 241.2; 226; 0.0217
145; 238.2; 214; 0.0217
150; 232.7; 195; 0.0194
155; 222.3; 216; 0.0173
160; 208.6; 215; 0.0159
165; 188.2; 216; 0.0159
170; 166.8; 177; 0.0118
175; 150.9; 170; 0.0092
180; 135.5; 121; 0.0064
185; 123.4; 88; 0.0040
190; 112.4; 70; 0.0028
195; 102.5; 45; 0.0019
200; 94.6; 36; 0.0014
205; 86.2; 29; 0.0010
210; 78.4; 6; 0.0002
215; 72.7; 1; 0.0000
220; 67.1; 0; 0.0000
225; 63.6; 0; 0.0000
230; 60.3; 0; 0.0000
235; 56.1; 0; 0.0000
240; 52.5; 0; 0.0000
245; 48.5; 0; 0.0000
250; 44.2; 0; 0.0000
255; 41.3; 0; 0.0000
260; 38.1; 0; 0.0000
265; 34.8; 0; 0.0000
270; 32.0; 0; 0.0000
275; 29.0; 0; 0.0000
280; 26.7; 0; 0.0000
285; 23.9; 0; 0.0000
290; 22.5; 0; 0.0000
295; 21.0; 0; 0.0000
300; 18.5; 0; 0.0000
305; 16.1; 0; 0.0000
310; 14.9; 0; 0.0000
315; 14.6; 0; 0.0000
320; 14.7; 0; 0.0000
325; 14.4; 0; 0.0000
330; 14.4; 0; 0.0000
335; 13.7; 0; 0.0000
340; 13.0; 0; 0.0000
345; 11.5; 0; 0.0000
350; 10.9; 0; 0.0000
355; 10.9; 0; 0.0000
360; 10.7; 0; 0.0000
365; 10.5; 49; 0.0003
370; 10.5; 0; 0.0000
375; 10.4; 0; 0.0000
380; 10.9; 0; 0.0000
385; 11.0; 0; 0.0000
390; 10.9; 15; 0.0001
395; 10.4; 0; 0.0000
400; 10.9; 0; 0.0000
405; 10.8; 0; 0.0000
410; 10.9; 0; 0.0000
415; 10.5; 0; 0.0000
420; 10.3; 0; 0.0000
425; 10.1; 17; 0.0001
430; 10.0; 0; 0.0000
435; 10.3; 0; 0.0000
440; 10.8; 0; 0.0000
445; 10.9; 0; 0.0000
450; 11.2; 0; 0.0000
455; 11.1; 0; 0.0000
460; 10.7; 0; 0.0000

File: data/rise_materials/Testdata-620.txt
Keywords
Material1;Material2;Material3;Material4;Product;Object;Scenario;Method;Reference;Comment;Owner;IsPublic;ImportDate
Fabric: 100% Cotton FR; Interliner: Polyester Wadding/Kevlar;CMHR Urethane Foam;;;;;;ISO 5660;CBUF - Fire Safety of Upholstered Furniture, EC Report EUR 16477 EN, contact SP for more information.;;;1;2005-11-02 12:33:43
Scalars
Flux (kW/m2);tig (s);qmax (kw/m2);qtotal (MJ/m2);q180 (kw/m2);q300 (kw/m2);Mass loss (g);DHc (MJ/kg);Peak smoke production (m2/m2s);Total smoke produced (m2/m2);Specific extinction area (avg) (m2/kg);Area (m2);Thickness (mm);Density (kg/m3)
 ;;177;12;;;15.6;6.530;0.0537;4.3265;;;;
VectorData
Time (s);HRR (kW/m2);SEA (m2/kg);SPR (m2/s)
0; 8.7; 0; 0.0000
5; 4.9; 0; 0.0000
10; 53.5; 0; 0.0023
15; 224.1; 35; 0.0026
20; 176.9; 0; 0.0000
25; 100.0; 13; 0.0015
30; 76.0; 12; 0.0006
35; 81.9; 22; 0.0011
40; 117.0; 115; 0.0084
45; 154.6; 331; 0.0342
50; 162.3; 441; 0.0537
55; 148.6; 415; 0.0463
60; 121.1; 371; 0.0360
65; 94.0; 253; 0.0185
70; 72.8; 119; 0.0063
75; 57.8; 4; 0.0002
80; 47.9; 9; 0.0004
85; 40.2; 8; 0.0003
90; 35.2; 53; 0.0018
95; 33.2; 56; 0.0019
100; 30.8; 43; 0.0013
105; 26.8; 81; 0.0027
110; 21.1; 141; 0.0041
115; 17.0; 219; 0.0054
120; 14.1; 276; 0.0067
125; 11.2; 324; 0.0068
130; 9.0; 358; 0.0069
135; 7.0; 428; 0.0067
140; 3.6; 525; 0.0071
145; 2.1; 698; 0.0102
150; 1.2; 667; 0.0093
155; 0.6; 1027; 0.0082
160; 0.9; 293; 0.0079
165; 1.0; 292; 0.0068
170; 1.2; 685; 0.0066
175; 1.2; 0; 0.0064
180; 1.2; 0; 0.0059
185; 1.1; 677; 0.0063
190; 0.8; 571; 0.0058
195; 0.7; 714; 0.0064
200; 0.4; 383; 0.0065
205; 0.4; 582; 0.0067
210; 0.6; 1879; 0.0066
215; 0.4; 532; 0.0066
220; 0.3; 699; 0.0066
225; 0.4; 653; 0.0062
230; 0.4; 476; 0.0061
235; 0.5; 629; 0.0062
240; 0.5; 728; 0.0061
245; 0.6; 699; 0.0062
250; 0.4; 598; 0.0058
255; 0.4; 522; 0.0059
260; 0.6; 440; 0.0053
265; 0.8; 585; 0.0071
270; 0.9; 478; 0.0060
275; 1.0; 634; 0.0066
280; 1.1; 558; 0.0063
285; 1.1; 430; 0.0055
290; 1.2; 485; 0.0061
295; 1.4; 583; 0.0071
300; 1.3; 545; 0.0074
305; 1.6; 451; 0.0066
310; 1.6; 452; 0.0064
315; 1.7; 465; 0.0067
320; 1.6; 457; 0.0068
325; 1.7; 438; 0.0070
330; 1.6; 488; 0.0072
335; 1.8; 559; 0.0068
340; 1.9; 515; 0.0073
345; 2.0; 354; 0.0067
350; 2.3; 454; 0.0060
355; 2.4; 684; 0.0070
360; 2.5; 470; 0.0069
365; 2.9; 404; 0.0062
370; 2.7; 376; 0.0065
375; 3.0; 457; 0.0064
380; 3.3; 378; 0.0071
385; 2.8; 415; 0.0068
390; 3.2; 570; 0.0076
395; 3.3; 321; 0.0063
400; 3.3; 374; 0.0062
405; 3.3; 410; 0.0067
410; 3.2; 388; 0.0066
415; 3.6; 426; 0.0069
420; 3.6; 351; 0.0063
425; 4.0; 346; 0.0062
430; 3.9; 394; 0.0069
435; 4.0; 343; 0.0059
440; 4.2; 334; 0.0052
445; 4.4; 386; 0.0064
450; 4.6; 275; 0.0053
455; 4.5; 235; 0.0049
460; 4.5; 292; 0.0052
465; 4.8; 304; 0.0048
470; 4.7; 229; 0.0045
475; 4.7; 210; 0.0045
480; 4.6; 327; 0.0060
485; 5.1; 322; 0.0057
490; 5.2; 290; 0.0057
495; 5.0; 276; 0.0054
500; 4.9; 242; 0.0040
505; 1.2; 298; 0.0053
510; 5.3; 205; 0.0047
515; 5.7; 250; 0.0049
520; 5.7; 174; 0.0050
525; 5.9; 276; 0.0055
530; 6.0; 497; 0.0045
535; 6.4; 242; 0.0047
540; 6.2; 211; 0.0048
545; 6.6; 214; 0.0048
550; 7.0; 210; 0.0048
555; 6.8; 217; 0.0046
560; 6.8; 244; 0.0042
565; 6.8; 218; 0.0044
570; 6.9; 227; 0.0049
575; 7.4; 159; 0.0035
580; 7.1; 230; 0.0048
585; 7.3; 220; 0.0045
590; 7.5; 202; 0.0043
595; 7.3; 174; 0.0037
600; 7.4; 185; 0.0037
605; 7.2; 153; 0.0031
610; 7.6; 149; 0.0030
615; 7.4; 207; 0.0044
620; 7.4; 149; 0.0030
625; 7.2; 174; 0.0036
630; 7.3; 119; 0.0024
635; 7.8; 140; 0.0027
640; 7.9; 145; 0.0030
645; 7.6; 116; 0.0024
650; 7.5; 114; 0.0024
655; 7.6; 146; 0.0025
660; 7.8; 153; 0.0029
665; 7.8; 133; 0.0027
670; 7.6; 95; 0.0018
675; 7.4; 96; 0.0020
680; 7.2; 96; 0.0018
685; 7.6; 83; 0.0015
690; 7.7; 74; 0.0013
695; 7.8; 90; 0.0018
700; 7.6; 45; 0.0013

File: data/rise_materials/Testdata-621.txt
Keywords
Material1;Material2;Material3;Material4;Product;Object;Scenario;Method;Reference;Comment;Owner;IsPublic;ImportDate
Fabric: 100% Cotton FR; Interliner: Kevlar;HR Urethane Foam;;;;;;ISO 5660;CBUF - Fire Safety of Upholstered Furniture, EC Report EUR 16477 EN, contact SP for more information.;;;1;2005-11-02 12:35:07
Scalars
Flux (kW/m2);tig (s);qmax (kw/m2);qtotal (MJ/m2);q180 (kw/m2);q300 (kw/m2);Mass loss (g);DHc (MJ/kg);Peak smoke production (m2/m2s);Total smoke produced (m2/m2);Specific extinction area (avg) (m2/kg);Area (m2);Thickness (mm);Density (kg/m3)
 ;;211;43;;;24.5;17.480;0.017;1.789;;;;
VectorData
Time (s);HRR (kW/m2);SEA (m2/kg);SPR (m2/s)
0; 2.6; 0; 0.0004
5; 0.2; 17; 0.0004
10; 10.6; 0; 0.0023
15; 123.2; 43; 0.0038
20; 201.1; 16; 0.0029
25; 186.5; 70; 0.0095
30; 164.5; 147; 0.0138
35; 154.7; 145; 0.0133
40; 189.1; 152; 0.0164
45; 211.4; 145; 0.0170
50; 183.7; 165; 0.0162
55; 132.3; 150; 0.0097
60; 93.0; 8; 0.0004
65; 72.0; 0; 0.0000
70; 61.6; 0; 0.0000
75; 56.3; 0; 0.0000
80; 53.4; 0; 0.0000
85; 50.8; 0; 0.0000
90; 48.7; 0; 0.0000
95; 46.9; 0; 0.0000
100; 45.1; 0; 0.0000
105; 43.1; 0; 0.0000
110; 42.5; 0; 0.0000
115; 41.7; 0; 0.0000
120; 36.4; 0; 0.0000
125; 32.1; 7; 0.0002
130; 28.9; 0; 0.0000
135; 29.3; 0; 0.0000
140; 31.1; 0; 0.0000
145; 33.7; 11; 0.0003
150; 40.3; 2; 0.0001
155; 46.4; 0; 0.0000
160; 54.8; 1; 0.0001
165; 60.2; 12; 0.0005
170; 64.8; 9; 0.0004
175; 68.2; 11; 0.0005
180; 69.9; 13; 0.0006
185; 72.2; 25; 0.0011
190; 73.0; 32; 0.0014
195; 76.1; 31; 0.0014
200; 78.0; 35; 0.0016
205; 80.5; 36; 0.0017
210; 82.9; 38; 0.0018
215; 85.8; 36; 0.0017
220; 88.5; 43; 0.0020
225; 90.7; 58; 0.0030
230; 93.8; 75; 0.0037
235; 96.3; 72; 0.0038
240; 99.8; 79; 0.0042
245; 102.8; 112; 0.0060
250; 105.9; 114; 0.0062
255; 109.7; 130; 0.0069
260; 112.4; 130; 0.0073
265; 115.7; 134; 0.0078
270; 118.0; 139; 0.0084
275; 121.0; 186; 0.0102
280; 122.1; 161; 0.0094
285; 123.0; 162; 0.0096
290; 124.6; 170; 0.0096
295; 126.2; 161; 0.0097
300; 126.3; 172; 0.0098
305; 127.4; 177; 0.0107
310; 126.8; 190; 0.0101
315; 127.5; 207; 0.0100
320; 126.7; 176; 0.0098
325; 125.0; 157; 0.0087
330; 123.4; 145; 0.0084
335; 120.8; 157; 0.0085
340; 117.0; 142; 0.0077
345; 114.8; 138; 0.0068
350; 111.6; 136; 0.0060
355; 108.5; 116; 0.0059
360; 103.8; 107; 0.0050
365; 99.9; 116; 0.0048
370; 94.9; 79; 0.0033
375; 89.1; 62; 0.0026
380; 83.0; 59; 0.0020
385; 77.5; 33; 0.0011
390; 72.8; 25; 0.0008
395; 68.2; 0; 0.0000
400; 63.2; 0; 0.0000
405; 60.0; 0; 0.0000
410; 56.4; 0; 0.0000
415; 54.0; 0; 0.0000
420; 51.3; 0; 0.0000
425; 48.9; 0; 0.0000
430; 46.3; 0; 0.0000
435; 44.1; 0; 0.0000
440; 42.5; 0; 0.0000
445; 41.2; 0; 0.0000
450; 39.2; 0; 0.0000
455; 37.4; 0; 0.0000
460; 35.6; 0; 0.0000
465; 34.4; 0; 0.0000
470; 32.9; 6; 0.0001
475; 31.5; 0; 0.0000
480; 29.9; 0; 0.0000
485; 28.3; 0; 0.0000
490; 27.2; 0; 0.0000
495; 25.6; 0; 0.0000
500; 24.4; 0; 0.0000
505; 23.4; 0; 0.0000
510; 21.9; 0; 0.0000
515; 20.6; 0; 0.0000
520; 19.4; 0; 0.0000
525; 17.9; 19; 0.0003
530; 16.4; 0; 0.0000
535; 14.8; 0; 0.0000
540; 13.0; 0; 0.0000
545; 12.1; 5; 0.0000
550; 11.0; 0; 0.0000
555; 10.0; 0; 0.0000
560; 9.0; 11; 0.0002
565; 8.8; 28; 0.0003
570; 8.6; 99; 0.0006
575; 7.6; 0; 0.0000
580; 7.4; 9; 0.0001
585; 7.3; 34; 0.0004
590; 7.3; 47; 0.0003
595; 7.9; 0; 0.0000
600; 8.6; 0; 0.0000
605; 9.6; 0; 0.0000
610; 10.9; 15; 0.0001
615; 11.0; 0; 0.0000
620; 10.2; 28; 0.0003
625; 10.7; 54; 0.0006
630; 14.2; 80; 0.0007
635; 15.6; 46; 0.0005
640; 13.2; 71; 0.0007
645; 12.0; 20; 0.0002
650; 10.0; 0; 0.0000
655; 6.2; 153; 0.0008
660; 3.9; 0; 0.0000
665; 2.6; 71; 0.0005
670; 1.8; 133; 0.0009
675; 1.3; 19; 0.0001
680; 1.4; 0; 0.0000
685; 1.1; 0; 0.0000
690; 0.6; 0; 0.0000
695; 0.7; 17; 0.0001
700; 1.1; 47; 0.0001
705; 1.2; 0; 0.0000
710; 0.7; 35; 0.0002
715; 1.1; 18; 0.0001
720; 0.5; 25; 0.0002
725; 0.6; 17; 0.0001
730; 0.5; 0; 0.0000
735; 0.0; 145; 0.0003
740; 0.5; 81; 0.0005
745; 1.0; 0; 0.0000

File: data/rise_materials/Testdata-622.txt
Keywords
Material1;Material2;Material3;Material4;Product;Object;Scenario;Method;Reference;Comment;Owner;IsPublic;ImportDate
Fabric: 100% Cotton FR; Interliner: Kevlar;Polyether Foam;;;;;;ISO 5660;CBUF - Fire Safety of Upholstered Furniture, EC Report EUR 16477 EN, contact SP for more information.;;;1;2005-11-02 12:36:34
Scalars
Flux (kW/m2);tig (s);qmax (kw/m2);qtotal (MJ/m2);q180 (kw/m2);q300 (kw/m2);Mass loss (g);DHc (MJ/kg);Peak smoke production (m2/m2s);Total smoke produced (m2/m2);Specific extinction area (avg) (m2/kg);Area (m2);Thickness (mm);Density (kg/m3)
 ;;221;43;;;19.8;21.210;0.0199;1.669;;;;
VectorData
Time (s);HRR (kW/m2);SEA (m2/kg);SPR (m2/s)
0; 4.2; 0; 0.0002
5; 2.8; 8; 0.0002
10; 13.4; 289; 0.0014
15; 129.8; 61; 0.0038
20; 210.5; 23; 0.0038
25; 209.9; 73; 0.0106
30; 221.5; 176; 0.0179
35; 219.2; 172; 0.0189
40; 219.1; 191; 0.0199
45; 190.9; 207; 0.0186
50; 146.2; 211; 0.0145
55; 116.0; 144; 0.0081
60; 105.3; 126; 0.0068
65; 101.9; 111; 0.0058
70; 99.9; 97; 0.0053
75; 98.6; 72; 0.0042
80; 96.6; 68; 0.0034
85; 93.9; 79; 0.0038
90; 91.3; 50; 0.0025
95; 89.3; 40; 0.0019
100; 85.8; 43; 0.0020
105; 80.8; 50; 0.0022
110; 73.2; 18; 0.0007
115; 67.5; 6; 0.0002
120; 62.8; 4; 0.0001
125; 58.8; 0; 0.0000
130; 55.4; 16; 0.0005
135; 53.6; 9; 0.0003
140; 53.0; 2; 0.0001
145; 53.9; 47; 0.0014
150; 55.6; 16; 0.0005
155; 57.6; 17; 0.0006
160; 60.1; 10; 0.0003
165; 61.5; 36; 0.0011
170; 61.0; 9; 0.0003
175; 60.4; 21; 0.0007
180; 58.9; 12; 0.0003
185; 57.5; 28; 0.0008
190; 58.2; 23; 0.0006
195; 61.7; 13; 0.0004
200; 68.4; 17; 0.0006
205; 76.5; 35; 0.0013
210; 84.9; 29; 0.0012
215; 93.6; 54; 0.0024
220; 103.9; 63; 0.0031
225; 113.3; 76; 0.0038
230; 123.2; 107; 0.0056
235; 130.1; 110; 0.0062
240; 136.4; 118; 0.0069
245; 141.1; 136; 0.0080
250; 143.9; 125; 0.0076
255; 146.6; 129; 0.0082
260; 146.6; 134; 0.0078
265; 145.6; 134; 0.0074
270; 143.1; 107; 0.0062
275; 139.7; 104; 0.0059
280; 133.9; 100; 0.0053
285; 129.1; 84; 0.0042
290; 123.2; 74; 0.0034
295; 117.1; 66; 0.0029
300; 110.3; 54; 0.0023
305; 104.0; 56; 0.0023
310; 97.7; 52; 0.0022
315; 91.1; 33; 0.0012
320; 85.7; 33; 0.0010
325; 81.1; 30; 0.0009
330; 77.5; 23; 0.0007
335; 73.1; 47; 0.0012
340; 69.0; 24; 0.0008
345; 65.1; 44; 0.0011
350; 61.2; 44; 0.0008
355; 57.5; 46; 0.0011
360; 55.1; 22; 0.0004
365; 52.4; 30; 0.0006
370; 49.4; 43; 0.0008
375; 47.6; 27; 0.0005
380; 45.4; 19; 0.0003
385; 42.6; 7; 0.0001
390; 39.7; 47; 0.0007
395; 37.2; 41; 0.0007
400; 34.2; 29; 0.0004
405; 31.5; 85; 0.0010
410; 29.3; 17; 0.0002
415; 26.8; 22; 0.0002
420; 24.4; 57; 0.0005
425; 22.6; 107; 0.0009
430; 19.2; 88; 0.0008
435; 16.3; 29; 0.0002
440; 14.9; 85; 0.0006
445; 14.5; 135; 0.0009
450; 14.2; 5; 0.0000
455; 14.5; 94; 0.0006
460; 14.3; 54; 0.0004
465; 14.3; 0; 0.0000
470; 14.6; 50; 0.0004
475; 14.3; 78; 0.0005
480; 14.3; 154; 0.0010
485; 14.5; 45; 0.0003
490; 14.4; 136; 0.0008
495; 14.4; 103; 0.0008
500; 14.1; 41; 0.0003
505; 14.4; 38; 0.0002
510; 14.6; 135; 0.0008
515; 14.7; 55; 0.0007
520; 15.0; 86; 0.0008
525; 15.1; 147; 0.0010
530; 15.2; 137; 0.0014
535; 15.2; 240; 0.0017
540; 15.1; 206; 0.0017
545; 15.2; 143; 0.0018
550; 15.9; 421; 0.0023
555; 16.0; 458; 0.0018
560; 16.4; 207; 0.0018
565; 16.4; 242; 0.0019
570; 16.5; 103; 0.0012
575; 16.7; 112; 0.0012
580; 17.1; 95; 0.0010
585; 17.6; 138; 0.0016
590; 17.1; 168; 0.0016
595; 17.1; 167; 0.0015
600; 17.1; 139; 0.0014
605; 17.5; 200; 0.0014
610; 17.9; 129; 0.0012
615; 17.7; 43; 0.0006
620; 17.9; 114; 0.0010
625; 17.8; 140; 0.0010
630; 17.7; 92; 0.0008
635; 17.5; 60; 0.0006
640; 17.3; 71; 0.0007
645; 17.1; 97; 0.0008
650; 17.6; 81; 0.0006
655; 17.6; 57; 0.0006
660; 17.2; 75; 0.0008
665; 16.7; 71; 0.0004
670; 16.4; 68; 0.0003
675; 16.6; 63; 0.0006
680; 16.4; 41; 0.0004
685; 16.3; 275; 0.0009
690; 16.0; 40; 0.0005

File: data/rise_materials/Testdata-623.txt
Keywords
Material1;Material2;Material3;Material4;Product;Object;Scenario;Method;Reference;Comment;Owner;IsPublic;ImportDate
Fabric: 100% Cotton FR; Interliner: Polyester Wadding;CMHR Urethane Foam;;;;;;ISO 5660;CBUF - Fire Safety of Upholstered Furniture, EC Report EUR 16477 EN, contact SP for more information.;;;1;2005-11-02 12:39:25
Scalars
Flux (kW/m2);tig (s);qmax (kw/m2);qtotal (MJ/m2);q180 (kw/m2);q300 (kw/m2);Mass loss (g);DHc (MJ/kg);Peak smoke production (m2/m2s);Total smoke produced (m2/m2);Specific extinction area (avg) (m2/kg);Area (m2);Thickness (mm);Density (kg/m3)
 ;;247;41;;;21.9;18.210;0.0515;5.2195;;;;
VectorData
Time (s);HRR (kW/m2);SEA (m2/kg);SPR (m2/s)
0; 3.5; 0; 0.0000
5; 0.1; 0; 0.0000
10; 0.0; 114; 0.0011
15; 97.3; 262; 0.0029
20; 219.4; 21; 0.0022
25; 189.9; 30; 0.0053
30; 144.2; 390; 0.0515
35; 134.4; 289; 0.0307
40; 140.5; 274; 0.0304
45; 152.3; 252; 0.0288
50; 161.9; 201; 0.0240
55; 170.2; 192; 0.0240
60; 172.6; 199; 0.0258
65; 169.4; 186; 0.0251
70; 170.1; 184; 0.0236
75; 173.6; 196; 0.0238
80; 166.3; 208; 0.0248
85; 156.6; 203; 0.0232
90; 154.0; 229; 0.0234
95; 153.3; 243; 0.0224
100; 149.8; 285; 0.0257
105; 158.2; 269; 0.0255
110; 174.0; 305; 0.0298
115; 192.9; 355; 0.0360
120; 213.4; 347; 0.0386
125; 227.8; 348; 0.0382
130; 225.6; 338; 0.0376
135; 230.8; 325; 0.0356
140; 229.1; 313; 0.0331
145; 244.3; 318; 0.0329
150; 247.3; 344; 0.0366
155; 238.1; 313; 0.0357
160; 235.5; 307; 0.0324
165; 223.8; 341; 0.0333
170; 218.1; 298; 0.0274
175; 205.3; 286; 0.0244
180; 199.4; 258; 0.0211
185; 192.4; 235; 0.0195
190; 184.1; 221; 0.0165
195; 177.7; 222; 0.0159
200; 171.1; 196; 0.0147
205; 158.3; 212; 0.0137
210; 142.9; 187; 0.0107
215; 125.6; 131; 0.0073
220; 105.9; 125; 0.0056
225; 85.9; 83; 0.0027
230; 68.7; 0; 0.0000
235; 55.8; 0; 0.0000
240; 44.2; 0; 0.0000
245; 34.7; 0; 0.0000
250; 28.3; 0; 0.0000
255; 22.0; 0; 0.0000
260; 16.9; 0; 0.0000
265; 12.9; 0; 0.0000
270; 10.7; 0; 0.0000
275; 9.6; 0; 0.0000
280; 8.6; 0; 0.0000
285; 8.7; 0; 0.0000
290; 8.2; 0; 0.0000
295; 8.1; 0; 0.0000
300; 7.5; 0; 0.0000
305; 7.2; 0; 0.0000
310; 6.9; 0; 0.0000
315; 6.7; 0; 0.0000
320; 6.2; 0; 0.0000
325; 5.9; 0; 0.0000
330; 5.6; 0; 0.0000
335; 4.9; 0; 0.0000
340; 4.9; 0; 0.0000
345; 4.4; 0; 0.0000
350; 4.2; 0; 0.0000
355; 4.1; 0; 0.0000
360; 4.0; 0; 0.0000
365; 4.1; 0; 0.0000
370; 3.9; 0; 0.0000
375; 3.5; 0; 0.0000
380; 3.3; 0; 0.0000
385; 3.6; 0; 0.0000
390; 3.3; 0; 0.0000
395; 3.4; 0; 0.0000
400; 3.2; 0; 0.0000
405; 3.3; 0; 0.0000
410; 3.4; 0; 0.0000
415; 3.6; 0; 0.0000
420; 3.5; 0; 0.0000
425; 3.9; 0; 0.0000
430; 3.8; 0; 0.0000
435; 4.2; 0; 0.0000
440; 4.3; 0; 0.0000
445; 4.4; 0; 0.0000
450; 4.8; 0; 0.0000
455; 4.0; 0; 0.0000
460; 4.1; 0; 0.0000
465; 4.4; 0; 0.0000
470; 4.5; 54; 0.0004
475; 4.2; 0; 0.0000
480; 3.7; 0; 0.0000
485; 4.0; 0; 0.0000
490; 4.1; 0; 0.0000
495; 4.1; 0; 0.0000
500; 3.9; 0; 0.0000
505; 3.9; 0; 0.0000
510; 4.1; 0; 0.0000

File: data/rise_materials/Testdata-624.txt
Keywords
Material1;Material2;Material3;Material4;Product;Object;Scenario;Method;Reference;Comment;Owner;IsPublic;ImportDate
Fabric: 100% Cotton FR; ;HR Urethane Foam;;;;;;ISO 5660;CBUF - Fire Safety of Upholstered Furniture, EC Report EUR 16477 EN, contact SP for more information.;;;1;2005-11-02 12:41:03
Scalars
Flux (kW/m2);tig (s);qmax (kw/m2);qtotal (MJ/m2);q180 (kw/m2);q300 (kw/m2);Mass loss (g);DHc (MJ/kg);Peak smoke production (m2/m2s);Total smoke produced (m2/m2);Specific extinction area (avg) (m2/kg);Area (m2);Thickness (mm);Density (kg/m3)
 ;;265;46;;;22.2;20.220;0.0373;4.7635;;;;
VectorData
Time (s);HRR (kW/m2);SEA (m2/kg);SPR (m2/s)
0; 3.4; 0; 0.0001
5; 2.8; 3; 0.0001
10; 29.2; 0; 0.0035
15; 173.4; 82; 0.0075
20; 264.9; 17; 0.0038
25; 237.8; 75; 0.0123
30; 172.3; 201; 0.0193
35; 143.5; 153; 0.0135
40; 131.0; 123; 0.0110
45; 122.0; 107; 0.0095
50; 112.8; 76; 0.0060
55; 104.7; 57; 0.0045
60; 99.6; 55; 0.0040
65; 96.3; 52; 0.0035
70; 95.8; 64; 0.0048
75; 94.3; 56; 0.0041
80; 96.3; 62; 0.0041
85; 98.0; 56; 0.0039
90; 102.6; 78; 0.0054
95; 109.2; 92; 0.0062
100; 118.0; 134; 0.0093
105; 138.4; 209; 0.0173
110; 158.5; 271; 0.0263
115; 165.8; 317; 0.0287
120; 166.1; 325; 0.0277
125; 173.4; 327; 0.0289
130; 185.7; 347; 0.0325
135; 197.0; 344; 0.0351
140; 212.7; 331; 0.0335
145; 221.1; 342; 0.0338
150; 228.8; 374; 0.0373
155; 236.1; 326; 0.0350
160; 242.8; 340; 0.0361
165; 249.9; 334; 0.0345
170; 249.6; 349; 0.0366
175; 245.2; 314; 0.0316
180; 242.2; 301; 0.0308
185; 232.5; 315; 0.0292
190; 228.6; 370; 0.0324
195; 219.5; 306; 0.0273
200; 212.8; 318; 0.0264
205; 207.4; 295; 0.0246
210; 198.1; 304; 0.0236
215; 187.6; 286; 0.0230
220; 175.7; 311; 0.0214
225; 166.3; 307; 0.0171
230; 159.1; 266; 0.0167
235; 149.2; 256; 0.0149
240; 138.4; 259; 0.0131
245; 126.0; 243; 0.0114
250; 113.3; 173; 0.0084
255; 101.1; 183; 0.0065
260; 87.1; 162; 0.0039
265; 75.7; 97; 0.0026
270; 66.2; 32; 0.0007
275; 57.2; 17; 0.0003
280; 50.3; 0; 0.0000
285; 43.6; 0; 0.0000
290; 36.6; 0; 0.0000
295; 31.7; 0; 0.0000
300; 27.2; 0; 0.0000
305; 22.4; 0; 0.0000
310; 18.2; 0; 0.0000
315; 15.1; 0; 0.0000
320; 12.2; 0; 0.0000
325; 10.2; 0; 0.0000
330; 9.7; 0; 0.0000
335; 9.1; 0; 0.0000
340; 8.6; 0; 0.0000
345; 8.5; 0; 0.0000
350; 7.7; 0; 0.0000
355; 8.5; 0; 0.0000
360; 7.6; 0; 0.0000
365; 8.0; 0; 0.0000
370; 7.4; 0; 0.0000
375; 7.3; 0; 0.0000
380; 7.3; 0; 0.0000
385; 6.6; 0; 0.0000
390; 7.0; 0; 0.0000
395; 6.3; 0; 0.0000
400; 6.6; 0; 0.0000
405; 6.6; 0; 0.0000
410; 5.8; 0; 0.0000
415; 6.4; 0; 0.0000
420; 5.7; 71; 0.0002
425; 5.8; 0; 0.0000
430; 6.4; 194; 0.0005
435; 6.0; 60; 0.0004
440; 6.0; 76; 0.0002
445; 6.4; 0; 0.0013
450; 5.4; 344; 0.0009
455; 5.9; 275; 0.0007
460; 6.0; 83; 0.0003
465; 5.3; 166; 0.0007
470; 6.0; 228; 0.0005
475; 5.8; 58; 0.0003
480; 5.0; 84; 0.0003
485; 5.8; 0; 0.0001
490; 5.6; 135; 0.0003
495; 5.2; 40; 0.0002
500; 5.7; 53; 0.0002
505; 5.3; 0; 0.0000

File: data/rise_materials/Testdata-625.txt
Keywords
Material1;Material2;Material3;Material4;Product;Object;Scenario;Method;Reference;Comment;Owner;IsPublic;ImportDate
Fabric: 100% Cotton FR; ;Polyether Foam;;;;;;ISO 5660;CBUF - Fire Safety of Upholstered Furniture, EC Report EUR 16477 EN, contact SP for more information.;;;1;2005-11-02 12:42:46
Scalars
Flux (kW/m2);tig (s);qmax (kw/m2);qtotal (MJ/m2);q180 (kw/m2);q300 (kw/m2);Mass loss (g);DHc (MJ/kg);Peak smoke production (m2/m2s);Total smoke produced (m2/m2);Specific extinction area (avg) (m2/kg);Area (m2);Thickness (mm);Density (kg/m3)
 ;;302;42;;;19.7;21.060;0.0319;3.622;;;;
VectorData
Time (s);HRR (kW/m2);SEA (m2/kg);SPR (m2/s)
0; 0.0; 0; 0.0008
5; 0.0; 60; 0.0008
10; 51.7; 760; 0.0043
15; 198.5; 38; 0.0045
20; 239.4; 22; 0.0043
25; 211.5; 201; 0.0266
30; 188.5; 295; 0.0317
35; 172.6; 312; 0.0304
40; 169.6; 318; 0.0319
45; 173.7; 278; 0.0290
50; 181.6; 297; 0.0314
55; 186.6; 278; 0.0300
60; 191.9; 274; 0.0310
65; 195.7; 250; 0.0287
70; 186.0; 233; 0.0250
75; 177.2; 215; 0.0208
80; 169.9; 243; 0.0211
85; 172.1; 208; 0.0185
90; 193.2; 240; 0.0253
95; 224.8; 253; 0.0298
100; 248.9; 218; 0.0269
105; 262.2; 194; 0.0238
110; 281.8; 190; 0.0233
115; 297.5; 175; 0.0225
120; 301.8; 191; 0.0242
125; 296.9; 197; 0.0233
130; 291.6; 184; 0.0216
135; 287.1; 177; 0.0211
140; 274.0; 163; 0.0188
145; 259.3; 173; 0.0172
150; 244.0; 197; 0.0168
155; 232.1; 146; 0.0137
160; 218.3; 145; 0.0127
165; 194.8; 127; 0.0090
170; 164.9; 99; 0.0063
175; 138.8; 50; 0.0025
180; 121.4; 63; 0.0021
185; 106.1; 24; 0.0009
190; 91.3; 11; 0.0004
195; 79.3; 2; 0.0001
200; 68.5; 17; 0.0004
205; 61.6; 1; 0.0000
210; 57.3; 0; 0.0000
215; 52.7; 0; 0.0000
220; 48.5; 7; 0.0001
225; 43.3; 0; 0.0000
230; 35.9; 9; 0.0001
235; 31.0; 0; 0.0000
240; 27.0; 0; 0.0000
245; 23.6; 68; 0.0003
250; 22.4; 4; 0.0000
255; 22.6; 0; 0.0000
260; 22.3; 0; 0.0000
265; 22.7; 0; 0.0000
270; 22.3; 0; 0.0000
275; 21.8; 0; 0.0000
280; 21.3; 0; 0.0000
285; 19.7; 0; 0.0000
290; 18.9; 0; 0.0000
295; 18.1; 0; 0.0000
300; 16.5; 0; 0.0000
305; 15.3; 0; 0.0000
310; 13.2; 0; 0.0000
315; 12.4; 0; 0.0000
320; 10.7; 0; 0.0000
325; 9.7; 7; 0.0000
330; 7.8; 0; 0.0000
335; 7.0; 0; 0.0000
340; 6.0; 0; 0.0000
345; 4.5; 102; 0.0002
350; 3.8; 0; 0.0000
355; 2.2; 0; 0.0000
360; 1.3; 317; 0.0007
365; 0.1; 189; 0.0005
370; 0.0; 76; 0.0004
375; 0.0; 0; 0.0005
380; 0.0; 0; 0.0010
385; 0.0; 393; 0.0008
390; 0.0; 0; 0.0004
395; 0.0; 0; 0.0006
400; 0.0; 0; 0.0005
405; 0.0; 103; 0.0001
410; 0.0; 304; 0.0005
415; 0.0; 0; 0.0004
420; 0.0; 0; 0.0002
425; 0.0; 150; 0.0005
430; 0.0; 0; 0.0005
435; 0.0; 0; 0.0007
440; 0.0; 0; 0.0003
445; 0.0; 90; 0.0001
450; 0.0; 94; 0.0002
455; 0.0; 0; 0.0003
460; 0.0; 0; 0.0001
465; 0.0; 114; 0.0003
470; 0.0; 0; 0.0000
475; 0.0; 0; 0.0002
480; 0.0; 0; 0.0001
485; 0.0; 0; 0.0003
