Repository: johodges/materials

## A Non-Dimensional Scaling Approach to Modeling Material Pyrolysis

This repository contains the data, scripts, and technical documents required to generate the SPyro cone validation cases.

## Instructions
* Clone this repository with submodules
  ```
  git clone --recurse-submodules https://github.com/johodges/materials
  ```
* Pre-process data
  ```
  python materials/scripts/initialize.py
  ```
* Build latest FDS (example for impi_intel_linux target, but use relevant make target for platform)
  ```
  git clone git@github.com:firemodels/fds.git && cd fds
  cd Build/impi_intel_linux
  ./make_fds.sh
  ln -s fds_impi_intel_linux fds
  cd ../..
  ```
* Run cases
  ```

File: data/rise_materials/Testdata-626.txt
Keywords
Material1;Material2;Material3;Material4;Product;Object;Scenario;Method;Reference;Comment;Owner;IsPublic;ImportDate
Fabric: 100% Polyester; Interliner: Polyester Wadding/Kevlar;CMHR Urethane Foam;;;;;;ISO 5660;CBUF - Fire Safety of Upholstered Furniture, EC Report EUR 16477 EN, contact SP for more information.;;;1;2005-11-02 12:45:02
Scalars
Flux (kW/m2);tig (s);qmax (kw/m2);qtotal (MJ/m2);q180 (kw/m2);q300 (kw/m2);Mass loss (g);DHc (MJ/kg);Peak smoke production (m2/m2s);Total smoke produced (m2/m2);Specific extinction area (avg) (m2/kg);Area (m2);Thickness (mm);Density (kg/m3)
 ;;136;38;;;21.3;17.010;0.0474;2.2305;;;;
VectorData
Time (s);HRR (kW/m2);SEA (m2/kg);SPR (m2/s)
0; 4.3; 0; 0.0007
5; 1.6; 96; 0.0007
10; 0.0; 59; 0.0003
15; 0.0; 230; 0.0007
20; 0.0; 0; 0.0019
25; 0.0; 397; 0.0038
30; 44.8; 0; 0.0055
35; 109.5; 979; 0.0319
40; 136.5; 438; 0.0474
45; 136.4; 456; 0.0461
50; 127.8; 361; 0.0364
55; 117.3; 312; 0.0256
60; 107.5; 322; 0.0195
65; 98.2; 191; 0.0109
70; 91.5; 121; 0.0072
75; 88.9; 88; 0.0055
80; 87.6; 89; 0.0056
85; 87.5; 89; 0.0056
90; 88.3; 93; 0.0058
95; 87.9; 106; 0.0060
100; 91.4; 94; 0.0056
105; 93.4; 132; 0.0090
110; 92.7; 120; 0.0081
115; 88.1; 117; 0.0075
120; 82.1; 75; 0.0044
125; 76.7; 76; 0.0037
130; 70.7; 54; 0.0026
135; 64.9; 23; 0.0012
140; 60.2; 35; 0.0016
145; 55.2; 30; 0.0012
150; 51.6; 38; 0.0012
155; 50.2; 45; 0.0014
160; 47.5; 31; 0.0010
165; 44.5; 39; 0.0012
170; 42.2; 61; 0.0019
175; 41.3; 40; 0.0010
180; 39.7; 40; 0.0009
185; 37.2; 27; 0.0008
190; 35.8; 55; 0.0014
195; 35.9; 28; 0.0006
200; 37.1; 28; 0.0007
205; 38.6; 15; 0.0004
210; 39.7; 43; 0.0011
215; 43.0; 7; 0.0002
220; 46.7; 28; 0.0007
225; 50.7; 28; 0.0008
230; 53.1; 23; 0.0007
235; 55.7; 22; 0.0007
240; 57.5; 16; 0.0005
245; 58.7; 50; 0.0016
250; 59.6; 24; 0.0008
255; 59.9; 57; 0.0019
260; 59.4; 54; 0.0017
265; 59.7; 30; 0.0009
270; 58.8; 65; 0.0020
275; 58.0; 79; 0.0024
280; 55.8; 59; 0.0017
285; 53.6; 59; 0.0017
290; 51.7; 54; 0.0015
295; 50.1; 42; 0.0013
300; 49.5; 41; 0.0011
305; 48.7; 48; 0.0010
310; 48.5; 10; 0.0002
315; 47.7; 10; 0.0002
320; 47.3; 26; 0.0007
325; 47.7; 15; 0.0003
330; 48.8; 53; 0.0016
335; 49.5; 22; 0.0006
340; 49.5; 24; 0.0005
345; 50.2; 15; 0.0005
350; 51.3; 34; 0.0009
355; 51.9; 72; 0.0017
360; 53.1; 57; 0.0016
365; 54.3; 24; 0.0007
370; 54.9; 68; 0.0019
375; 55.5; 61; 0.0018
380; 56.3; 44; 0.0012
385; 56.1; 74; 0.0022
390; 56.2; 40; 0.0012
395; 56.1; 78; 0.0021
400; 56.0; 57; 0.0016
405; 55.5; 63; 0.0018
410; 55.1; 58; 0.0015
415; 54.7; 80; 0.0019
420; 53.8; 61; 0.0017
425; 53.9; 58; 0.0016
430; 53.8; 70; 0.0017
435; 53.1; 71; 0.0021
440; 52.6; 42; 0.0012
445; 51.7; 67; 0.0016
450; 50.0; 80; 0.0018
455; 50.2; 72; 0.0017
460; 50.6; 67; 0.0020
465; 49.6; 77; 0.0019
470; 49.2; 78; 0.0016
475; 49.1; 60; 0.0013
480; 48.6; 62; 0.0014
485; 47.8; 53; 0.0012
490; 46.4; 64; 0.0016
495; 45.2; 68; 0.0016
500; 44.1; 71; 0.0015
505; 43.3; 66; 0.0015
510; 43.0; 85; 0.0018
515; 42.5; 63; 0.0014
520; 41.6; 88; 0.0018
525; 41.7; 57; 0.0012
530; 40.2; 51; 0.0010
535; 38.8; 45; 0.0009
540; 38.5; 59; 0.0012
545; 37.6; 52; 0.0010
550; 35.3; 97; 0.0018
555; 33.7; 69; 0.0012
560; 31.9; 72; 0.0013
565; 30.5; 89; 0.0014
570; 30.0; 60; 0.0009
575; 29.6; 17; 0.0003
580; 28.3; 20; 0.0003
585; 27.8; 12; 0.0002
590; 27.2; 13; 0.0002
595; 26.4; 52; 0.0008
600; 25.5; 6; 0.0001
605; 25.4; 40; 0.0006
610; 25.2; 47; 0.0006
615; 24.7; 62; 0.0009
620; 24.1; 36; 0.0005
625; 24.1; 35; 0.0010
630; 23.4; 53; 0.0010
635; 22.1; 743; 0.0008
640; 21.1; 71; 0.0008
645; 20.2; 55; 0.0007
650; 19.7; 72; 0.0008
655; 18.9; 92; 0.0016
660; 18.1; 92; 0.0010
665; 18.4; 501; 0.0015
670; 18.9; 103; 0.0014
675; 19.6; 98; 0.0013
680; 19.7; 105; 0.0012
685; 19.3; 119; 0.0010
690; 19.0; 126; 0.0012
695; 17.7; 49; 0.0008
700; 16.8; 126; 0.0009
705; 17.0; 186; 0.0010
710; 17.2; 86; 0.0010
715; 17.5; 45; 0.0005
720; 18.1; 57; 0.0006
725; 18.6; 14; 0.0001
730; 19.4; 0; 0.0000
735; 20.1; 44; 0.0004
740; 20.5; 80; 0.0007
745; 20.3; 104; 0.0012
750; 21.0; 109; 0.0013
755; 20.9; 91; 0.0009
760; 21.4; 84; 0.0010
765; 21.4; 115; 0.0013
770; 21.3; 161; 0.0016
775; 21.7; 120; 0.0014
780; 22.3; 140; 0.0018
785; 22.1; 134; 0.0018
790; 22.0; 71; 0.0013
795; 23.4; 96; 0.0012
800; 24.2; 224; 0.0021
805; 23.4; 78; 0.0012
810; 22.9; 221; 0.0024
815; 23.8; 240; 0.0024
820; 24.4; 180; 0.0022
825; 24.6; 152; 0.0027
830; 24.4; 205; 0.0026
835; 24.4; 294; 0.0027
840; 23.5; 248; 0.0029
845; 21.5; 266; 0.0027
850; 19.8; 255; 0.0027
855; 17.9; 428; 0.0030
860; 14.6; 463; 0.0026
865; 11.6; 407; 0.0027
870; 8.4; 911; 0.0021
875; 4.3; 873; 0.0023

File: data/rise_materials/Testdata-627.txt
Keywords
Material1;Material2;Material3;Material4;Product;Object;Scenario;Method;Reference;Comment;Owner;IsPublic;ImportDate
Fabric: 100% Polyester; Interliner: Kevlar;HR Urethane Foam;;;;;;ISO 5660;CBUF - Fire Safety of Upholstered Furniture, EC Report EUR 16477 EN, contact SP for more information.;;;1;2005-11-02 12:46:26
Scalars
Flux (kW/m2);tig (s);qmax (kw/m2);qtotal (MJ/m2);q180 (kw/m2);q300 (kw/m2);Mass loss (g);DHc (MJ/kg);Peak smoke production (m2/m2s);Total smoke produced (m2/m2);Specific extinction area (avg) (m2/kg);Area (m2);Thickness (mm);Density (kg/m3)
 ;;210;41;;;22.1;18.030;0.0698;3.4655;;;;
VectorData
Time (s);HRR (kW/m2);SEA (m2/kg);SPR (m2/s)
0; 0.0; 0; 0.0001
5; 0.0; 25; 0.0001
10; 0.0; 60; 0.0005
15; 11.6; 0; 0.0094
20; 101.2; 737; 0.0216
25; 194.2; 425; 0.0587
30; 210.2; 420; 0.0698
35; 178.5; 440; 0.0602
40; 139.2; 367; 0.0364
45; 109.9; 267; 0.0181
50; 91.5; 114; 0.0080
55; 80.4; 83; 0.0046
60; 73.1; 69; 0.0030
65; 68.6; 32; 0.0016
70; 65.3; 30; 0.0015
75; 62.5; 36; 0.0018
80; 59.5; 18; 0.0009
85; 57.8; 27; 0.0012
90; 56.6; 40; 0.0016
95; 52.9; 28; 0.0012
100; 48.6; 9; 0.0004
105; 45.6; 41; 0.0014
110; 44.5; 36; 0.0012
115; 44.4; 15; 0.0004
120; 47.1; 31; 0.0009
125; 51.8; 32; 0.0011
130; 59.1; 28; 0.0011
135; 67.0; 43; 0.0018
140; 73.6; 70; 0.0031
145; 79.0; 97; 0.0046
150; 81.2; 117; 0.0053
155; 82.9; 135; 0.0060
160; 82.1; 133; 0.0062
165; 79.6; 109; 0.0049
170; 77.0; 88; 0.0036
175; 73.9; 80; 0.0032
180; 70.2; 62; 0.0024
185; 69.3; 112; 0.0039
190; 66.9; 139; 0.0048
195; 64.3; 111; 0.0038
200; 62.6; 96; 0.0032
205; 61.8; 85; 0.0029
210; 61.5; 86; 0.0027
215; 62.1; 110; 0.0033
220; 62.9; 93; 0.0034
225; 65.0; 118; 0.0041
230; 67.2; 140; 0.0037
235; 69.5; 107; 0.0043
240; 72.9; 85; 0.0035
245; 76.5; 142; 0.0045
250; 80.2; 130; 0.0051
255; 85.3; 128; 0.0058
260; 89.7; 156; 0.0067
265; 94.2; 167; 0.0078
270; 96.8; 164; 0.0077
275; 100.2; 196; 0.0086
280; 103.3; 184; 0.0090
285; 106.4; 185; 0.0087
290; 107.7; 176; 0.0086
295; 110.7; 176; 0.0089
300; 111.8; 187; 0.0093
305; 111.0; 197; 0.0098
310; 111.9; 195; 0.0099
315; 112.4; 176; 0.0090
320; 112.2; 185; 0.0095
325; 110.7; 169; 0.0079
330; 110.1; 182; 0.0081
335; 109.4; 169; 0.0084
340; 108.5; 187; 0.0090
345; 107.8; 177; 0.0079
350; 105.7; 174; 0.0077
355; 104.3; 167; 0.0076
360; 101.9; 125; 0.0058
365; 98.9; 140; 0.0059
370; 96.8; 144; 0.0058
375; 94.7; 144; 0.0059
380; 91.3; 115; 0.0047
385; 88.6; 107; 0.0040
390; 86.2; 131; 0.0045
395; 83.7; 104; 0.0039
400; 80.7; 94; 0.0034
405; 78.6; 112; 0.0038
410; 76.3; 90; 0.0030
415; 73.8; 96; 0.0030
420; 70.7; 63; 0.0022
425; 68.8; 78; 0.0023
430; 66.6; 66; 0.0016
435; 63.8; 79; 0.0023
440; 61.0; 39; 0.0011
445; 59.1; 53; 0.0014
450; 56.9; 60; 0.0014
455; 55.1; 43; 0.0012
460; 53.3; 33; 0.0008
465; 51.2; 46; 0.0009
470; 49.0; 36; 0.0009
475; 47.1; 69; 0.0015
480; 45.2; 67; 0.0013
485; 43.3; 27; 0.0006
490; 41.5; 41; 0.0008
495; 39.7; 23; 0.0004
500; 37.8; 16; 0.0003
505; 35.4; 30; 0.0005
510; 33.4; 40; 0.0006
515; 31.0; 37; 0.0006
520; 28.9; 0; 0.0000
525; 27.2; 0; 0.0000
530; 24.5; 0; 0.0000
535; 22.3; 0; 0.0000
540; 20.2; 8; 0.0001
545; 17.8; 27; 0.0003
550; 15.4; 6; 0.0001
555; 13.5; 48; 0.0004
560; 11.4; 22; 0.0002
565; 9.6; 37; 0.0003
570; 7.9; 0; 0.0000
575; 5.6; 134; 0.0008
580; 2.9; 157; 0.0009
585; 1.5; 383; 0.0014
590; 0.3; 148; 0.0010
595; 0.3; 120; 0.0010
600; 0.3; 93; 0.0009
605; 0.0; 123; 0.0010
610; 0.1; 331; 0.0008
615; 0.0; 198; 0.0010
620; 0.0; 277; 0.0012
625; 0.1; 314; 0.0015
630; 0.0; 119; 0.0012
635; 0.0; 799; 0.0016
640; 0.0; 0; 0.0020
645; 0.0; 223; 0.0019
650; 0.0; 201; 0.0015
655; 0.0; 409; 0.0018
660; 0.0; 422; 0.0016
665; 0.0; 441; 0.0016
670; 0.0; 212; 0.0015
675; 0.0; 205; 0.0013
680; 0.2; 141; 0.0007
685; 0.0; 199; 0.0009
690; 0.1; 928; 0.0015
695; 0.0; 312; 0.0012
700; 0.0; 114; 0.0007
705; 0.0; 130; 0.0008
710; 0.0; 127; 0.0007
715; 0.0; 221; 0.0011
720; 0.0; 203; 0.0013
725; 0.0; 183; 0.0013
730; 0.0; 86; 0.0006
735; 0.0; 230; 0.0008
740; 0.0; 255; 0.0006
745; 0.0; 103; 0.0009

File: data/rise_materials/Testdata-628.txt
Keywords
Material1;Material2;Material3;Material4;Product;Object;Scenario;Method;Reference;Comment;Owner;IsPublic;ImportDate
Fabric: 100% Polyester; Interliner: Kevlar;Polyether Foam;;;;;;ISO 5660;CBUF - Fire Safety of Upholstered Furniture, EC Report EUR 16477 EN, contact SP for more information.;;;1;2005-11-02 12:48:07
Scalars
Flux (kW/m2);tig (s);qmax (kw/m2);qtotal (MJ/m2);q180 (kw/m2);q300 (kw/m2);Mass loss (g);DHc (MJ/kg);Peak smoke production (m2/m2s);Total smoke produced (m2/m2);Specific extinction area (avg) (m2/kg);Area (m2);Thickness (mm);Density (kg/m3)
 ;;220;40;;;21.2;18.690;0.0725;3.694;;;;
VectorData
Time (s);HRR (kW/m2);SEA (m2/kg);SPR (m2/s)
0; 0.0; 0; 0.0004
5; 0.0; 26; 0.0004
10; 3.0; 0; 0.0000
15; 55.3; 0; 0.0064
20; 141.9; 480; 0.0385
25; 215.3; 428; 0.0681
30; 220.5; 437; 0.0725
35; 190.6; 519; 0.0638
40; 163.6; 421; 0.0414
45; 146.2; 356; 0.0299
50; 136.4; 337; 0.0244
55; 129.2; 289; 0.0208
60; 122.3; 240; 0.0168
65; 115.4; 192; 0.0127
70; 107.0; 143; 0.0090
75; 97.7; 112; 0.0063
80; 89.5; 65; 0.0030
85; 84.3; 57; 0.0028
90; 74.7; 35; 0.0016
95; 66.2; 19; 0.0007
100; 59.8; 14; 0.0005
105; 55.2; 5; 0.0001
110; 53.4; 15; 0.0005
115; 55.2; 15; 0.0005
120; 60.4; 20; 0.0007
125; 68.0; 49; 0.0020
130; 76.6; 59; 0.0027
135; 83.5; 90; 0.0040
140; 90.1; 90; 0.0043
145; 93.7; 96; 0.0051
150; 97.5; 106; 0.0052
155; 100.6; 120; 0.0062
160; 103.9; 130; 0.0068
165; 106.6; 133; 0.0068
170; 111.4; 123; 0.0068
175; 114.8; 129; 0.0077
180; 118.3; 133; 0.0075
185; 121.2; 145; 0.0078
190; 123.3; 145; 0.0079
195; 125.0; 162; 0.0089
200; 126.3; 151; 0.0089
205; 127.1; 152; 0.0092
210; 128.7; 157; 0.0092
215; 129.3; 173; 0.0100
220; 128.4; 173; 0.0099
225; 128.4; 155; 0.0096
230; 127.4; 168; 0.0097
235; 126.6; 189; 0.0093
240; 125.1; 164; 0.0091
245; 124.3; 158; 0.0090
250; 122.5; 142; 0.0078
255; 119.5; 124; 0.0067
260; 116.6; 142; 0.0068
265; 113.5; 134; 0.0066
270; 110.3; 109; 0.0059
275; 108.3; 113; 0.0059
280; 104.4; 104; 0.0048
285; 100.1; 98; 0.0043
290; 95.9; 90; 0.0041
295; 92.4; 83; 0.0035
300; 89.0; 74; 0.0032
305; 86.0; 70; 0.0029
310; 83.3; 51; 0.0019
315; 80.4; 58; 0.0020
320; 77.5; 61; 0.0022
325; 74.2; 48; 0.0017
330; 71.7; 47; 0.0014
335; 68.6; 56; 0.0018
340; 66.1; 30; 0.0010
345; 63.2; 25; 0.0008
350; 61.2; 31; 0.0008
355; 57.8; 32; 0.0009
360; 55.4; 16; 0.0004
365; 53.5; 29; 0.0008
370; 50.8; 31; 0.0008
375; 47.7; 15; 0.0003
380; 44.5; 9; 0.0002
385; 40.8; 24; 0.0005
390; 37.0; 18; 0.0003
395; 33.1; 12; 0.0002
400; 29.1; 1; 0.0000
405; 24.8; 10; 0.0002
410; 21.0; 18; 0.0003
415; 17.5; 17; 0.0001
420; 14.5; 39; 0.0003
425; 12.1; 100; 0.0007
430; 10.2; 127; 0.0012
435; 9.0; 68; 0.0008
440; 8.3; 109; 0.0009
445; 7.7; 95; 0.0004
450; 7.2; 66; 0.0008
455; 6.2; 101; 0.0010
460; 6.0; 121; 0.0007
465; 5.7; 133; 0.0009
470; 5.5; 250; 0.0015
475; 5.6; 81; 0.0005
480; 5.6; 79; 0.0006
485; 5.4; 137; 0.0011
490; 5.4; 103; 0.0007
495; 5.0; 174; 0.0012
500; 5.0; 132; 0.0010
505; 5.0; 120; 0.0008
510; 5.0; 95; 0.0006
515; 4.9; 184; 0.0012
520; 4.6; 150; 0.0009
525; 4.7; 69; 0.0004
530; 4.6; 137; 0.0006
535; 4.5; 49; 0.0004
540; 4.8; 89; 0.0005
545; 4.8; 281; 0.0004
550; 5.2; 111; 0.0006
555; 5.4; 107; 0.0008
560; 5.8; 5; 0.0000
565; 6.5; 198; 0.0009
570; 6.8; 111; 0.0007
575; 6.8; 106; 0.0007
580; 7.3; 80; 0.0006
585; 7.8; 112; 0.0006
590; 7.8; 106; 0.0009
595; 8.3; 172; 0.0008
600; 8.2; 0; 0.0008
605; 7.6; 207; 0.0011
610; 7.5; 69; 0.0005
615; 7.2; 204; 0.0013
620; 6.9; 153; 0.0009
625; 7.3; 172; 0.0012
630; 7.5; 151; 0.0010
635; 7.8; 149; 0.0013
640; 7.7; 204; 0.0014
645; 8.0; 198; 0.0013
650; 7.9; 175; 0.0012
655; 7.9; 234; 0.0010
660; 7.8; 156; 0.0012
665; 7.2; 152; 0.0014
670; 7.0; 191; 0.0014
675; 7.3; 386; 0.0014
680; 7.1; 570; 0.0015
685; 6.7; 337; 0.0014
690; 6.3; 220; 0.0011
695; 5.9; 214; 0.0012
700; 5.9; 295; 0.0011
705; 5.9; 186; 0.0009

File: data/rise_materials/Testdata-629.txt
Keywords
Material1;Material2;Material3;Material4;Product;Object;Scenario;Method;Reference;Comment;Owner;IsPublic;ImportDate
Fabric: 100% Polyester; Interliner: Polyester Wadding;CMHR Urethane Foam;;;;;;ISO 5660;CBUF - Fire Safety of Upholstered Furniture, EC Report EUR 16477 EN, contact SP for more information.;;;1;2005-11-02 12:49:38
Scalars
Flux (kW/m2);tig (s);qmax (kw/m2);qtotal (MJ/m2);q180 (kw/m2);q300 (kw/m2);Mass loss (g);DHc (MJ/kg);Peak smoke production (m2/m2s);Total smoke produced (m2/m2);Specific extinction area (avg) (m2/kg);Area (m2);Thickness (mm);Density (kg/m3)
 ;;316;42;;;22.3;18.270;0.0662;8.399;;;;
VectorData
Time (s);HRR (kW/m2);SEA (m2/kg);SPR (m2/s)
0; 5.2; 0; 0.0000
5; 3.0; 0; 0.0000
10; 6.4; 0; 0.0000
15; 50.5; 0; 0.0030
20; 94.3; 851; 0.0117
25; 120.8; 184; 0.0169
30; 146.2; 178; 0.0175
35; 192.5; 246; 0.0326
40; 231.5; 304; 0.0518
45; 224.2; 355; 0.0662
50; 202.6; 374; 0.0621
55; 183.0; 417; 0.0592
60; 167.0; 374; 0.0449
65; 167.9; 398; 0.0422
70; 173.5; 391; 0.0457
75; 181.6; 476; 0.0562
80; 190.3; 461; 0.0539
85; 194.7; 452; 0.0543
90; 204.9; 447; 0.0542
95; 222.3; 457; 0.0594
100; 222.1; 461; 0.0602
105; 237.1; 351; 0.0473
110; 252.3; 369; 0.0473
115; 276.4; 409; 0.0502
120; 284.2; 379; 0.0518
125; 297.2; 312; 0.0452
130; 310.1; 312; 0.0450
135; 312.4; 313; 0.0442
140; 315.8; 334; 0.0474
145; 312.2; 312; 0.0438
150; 305.2; 308; 0.0434
155; 294.8; 331; 0.0467
160; 279.1; 360; 0.0467
165; 269.3; 372; 0.0455
170; 244.6; 426; 0.0502
175; 228.9; 431; 0.0472
180; 205.4; 455; 0.0471
185; 183.9; 451; 0.0425
190; 158.9; 479; 0.0359
195; 131.4; 438; 0.0265
200; 99.1; 419; 0.0196
205; 72.6; 397; 0.0098
210; 46.2; 355; 0.0036
215; 26.2; 0; 0.0000
220; 12.3; 0; 0.0000
225; 4.9; 0; 0.0000
230; 1.6; 0; 0.0000
235; 0.9; 0; 0.0000
240; 0.1; 0; 0.0000
245; 0.0; 0; 0.0000
250; 0.0; 0; 0.0000
255; 0.0; 0; 0.0000
260; 0.0; 0; 0.0000
265; 0.0; 0; 0.0000
270; 0.0; 0; 0.0000
275; 0.0; 0; 0.0000
280; 0.0; 0; 0.0000
285; 0.0; 0; 0.0000
290; 0.0; 0; 0.0000
295; 0.0; 0; 0.0000
300; 0.0; 0; 0.0000
305; 0.0; 0; 0.0000
310; 0.0; 0; 0.0000
315; 0.0; 0; 0.0000
320; 0.0; 0; 0.0000
325; 0.0; 0; 0.0000
330; 0.0; 0; 0.0000
335; 0.0; 0; 0.0000
340; 0.0; 0; 0.0000
345; 0.0; 0; 0.0000
350; 0.0; 0; 0.0000
355; 0.0; 0; 0.0000
360; 0.0; 98; 0.0001
365; 0.0; 0; 0.0003
370; 0.0; 0; 0.0000
375; 0.0; 0; 0.0003
380; 0.0; 0; 0.0000
385; 0.0; 0; 0.0002
390; 0.0; 0; 0.0000

File: data/rise_materials/Testdata-630.txt
Keywords
Material1;Material2;Material3;Material4;Product;Object;Scenario;Method;Reference;Comment;Owner;IsPublic;ImportDate
Fabric: 100% Polyester; ;HR Urethane Foam;;;;;;ISO 5660;CBUF - Fire Safety of Upholstered Furniture, EC Report EUR 16477 EN, contact SP for more information.;;;1;2005-11-02 12:51:41
Scalars
Flux (kW/m2);tig (s);qmax (kw/m2);qtotal (MJ/m2);q180 (kw/m2);q300 (kw/m2);Mass loss (g);DHc (MJ/kg);Peak smoke production (m2/m2s);Total smoke produced (m2/m2);Specific extinction area (avg) (m2/kg);Area (m2);Thickness (mm);Density (kg/m3)
 ;;391;49;;;23.8;19.990;0.0649;8.426;;;;
VectorData
Time (s);HRR (kW/m2);SEA (m2/kg);SPR (m2/s)
0; 0.0; 0; 0.0000
5; 0.0; 0; 0.0000
10; 23.0; 0; 0.0037
15; 78.1; 1072; 0.0206
20; 132.1; 368; 0.0344
25; 185.9; 372; 0.0479
30; 218.0; 371; 0.0592
35; 238.1; 358; 0.0613
40; 241.2; 336; 0.0591
45; 228.2; 356; 0.0554
50; 198.3; 357; 0.0441
55; 204.1; 315; 0.0353
60; 234.5; 443; 0.0588
65; 250.8; 419; 0.0649
70; 268.9; 429; 0.0639
75; 286.0; 416; 0.0626
80; 301.4; 382; 0.0602
85; 328.4; 380; 0.0595
90; 353.7; 339; 0.0572
95; 371.3; 302; 0.0522
100; 384.4; 308; 0.0526
105; 391.4; 294; 0.0491
110; 379.6; 263; 0.0445
115; 377.4; 301; 0.0501
120; 374.1; 271; 0.0444
125; 371.9; 286; 0.0462
130; 372.4; 303; 0.0464
135; 356.8; 277; 0.0436
140; 348.0; 331; 0.0503
145; 330.1; 368; 0.0547
150; 314.2; 374; 0.0548
155; 282.1; 412; 0.0557
160; 239.2; 468; 0.0542
165; 193.7; 539; 0.0461
170; 153.6; 435; 0.0263
175; 129.6; 387; 0.0189
180; 110.8; 387; 0.0172
185; 90.4; 312; 0.0094
190; 74.7; 360; 0.0073
195; 58.9; 413; 0.0089
200; 37.6; 363; 0.0034
205; 22.4; 0; 0.0000
210; 13.1; 0; 0.0000
215; 8.1; 0; 0.0000
220; 5.4; 0; 0.0000
225; 4.2; 0; 0.0000
230; 3.8; 0; 0.0000
235; 3.5; 0; 0.0000
240; 3.2; 0; 0.0000
245; 3.1; 0; 0.0000
250; 2.8; 0; 0.0000
255; 2.8; 0; 0.0000
260; 2.9; 0; 0.0000
265; 2.7; 0; 0.0000
270; 2.7; 0; 0.0000
275; 3.0; 0; 0.0000
280; 2.9; 0; 0.0000
285; 3.3; 0; 0.0000
290; 3.3; 0; 0.0000
295; 3.3; 0; 0.0000
300; 3.7; 0; 0.0000
305; 3.8; 0; 0.0000
310; 3.5; 0; 0.0000
315; 3.9; 0; 0.0000
320; 4.0; 0; 0.0000
325; 3.8; 0; 0.0000
330; 4.1; 0; 0.0000
335; 4.4; 0; 0.0000
340; 5.1; 0; 0.0000
345; 5.3; 0; 0.0000
350; 5.3; 0; 0.0000
355; 5.5; 0; 0.0000
360; 5.8; 0; 0.0000
365; 5.9; 4; 0.0000
370; 5.7; 0; 0.0000
375; 6.1; 0; 0.0000
380; 6.1; 0; 0.0000
385; 6.2; 75; 0.0004
390; 6.4; 21; 0.0001
395; 6.7; 53; 0.0003
400; 6.9; 0; 0.0000
405; 7.0; 0; 0.0000
410; 7.1; 0; 0.0000
415; 6.7; 0; 0.0000
420; 6.7; 0; 0.0000

File: data/rise_materials/Testdata-632.txt
Keywords
Material1;Material2;Material3;Material4;Product;Object;Scenario;Method;Reference;Comment;Owner;IsPublic;ImportDate
Fabric: 100% Polyester FR Treate; Interliner: Polyester Wadding/Kevlar;CMHR Urethane Foam;;;;;;ISO 5660;CBUF - Fire Safety of Upholstered Furniture, EC Report EUR 16477 EN, contact SP for more information.;;;1;2005-11-02 12:54:44
Scalars
Flux (kW/m2);tig (s);qmax (kw/m2);qtotal (MJ/m2);q180 (kw/m2);q300 (kw/m2);Mass loss (g);DHc (MJ/kg);Peak smoke production (m2/m2s);Total smoke produced (m2/m2);Specific extinction area (avg) (m2/kg);Area (m2);Thickness (mm);Density (kg/m3)
 ;;102;33;;;18.5;17.120;0.0436;1.481;;;;
VectorData
Time (s);HRR (kW/m2);SEA (m2/kg);SPR (m2/s)
0; 3.0; 0; 0.0000
5; 0.0; 0; 0.0000
10; 0.0; 0; 0.0000
15; 0.0; 19; 0.0003
20; 0.0; 0; 0.0000
25; 0.0; 0; 0.0011
30; 0.0; 1488; 0.0046
35; 0.0; 436; 0.0080
40; 36.8; 0; 0.0094
45; 84.9; 1249; 0.0297
50; 101.8; 489; 0.0436
55; 99.2; 436; 0.0315
60; 89.6; 303; 0.0207
65; 78.1; 183; 0.0113
70; 66.9; 114; 0.0061
75; 58.2; 95; 0.0048
80; 53.8; 65; 0.0029
85; 53.4; 81; 0.0030
90; 55.1; 60; 0.0027
95; 57.6; 39; 0.0020
100; 60.3; 50; 0.0024
105; 62.8; 45; 0.0022
110; 65.0; 44; 0.0024
115; 65.9; 54; 0.0028
120; 66.5; 61; 0.0031
125; 68.6; 60; 0.0030
130; 69.9; 56; 0.0030
135; 71.4; 81; 0.0041
140; 73.2; 97; 0.0047
145; 72.3; 109; 0.0058
150; 72.0; 86; 0.0043
155; 72.6; 65; 0.0030
160; 73.5; 61; 0.0028
165; 74.5; 79; 0.0037
170; 75.6; 56; 0.0027
175; 76.0; 83; 0.0038
180; 76.7; 98; 0.0045
185; 77.2; 100; 0.0047
190; 77.8; 86; 0.0039
195; 77.3; 93; 0.0041
200; 77.1; 100; 0.0044
205; 76.2; 101; 0.0044
210; 75.1; 113; 0.0043
215; 74.1; 79; 0.0035
220; 73.3; 88; 0.0035
225; 72.3; 93; 0.0028
230; 71.7; 56; 0.0021
235; 70.6; 71; 0.0026
240; 70.7; 68; 0.0025
245; 71.3; 61; 0.0021
250; 71.6; 48; 0.0019
255; 70.5; 69; 0.0025
260; 68.7; 53; 0.0015
265; 67.2; 2; 0.0001
270; 66.0; 17; 0.0006
275; 64.9; 13; 0.0004
280; 64.1; 6; 0.0002
285; 62.7; 3; 0.0001
290; 62.1; 0; 0.0000
295; 62.3; 0; 0.0000
300; 62.1; 0; 0.0000
305; 62.3; 0; 0.0000
310; 62.5; 0; 0.0000
315; 62.1; 0; 0.0000
320; 62.8; 0; 0.0000
325; 62.7; 0; 0.0000
330; 61.9; 0; 0.0000
335; 61.8; 0; 0.0000
340; 60.4; 2; 0.0000
345; 59.0; 0; 0.0000
350; 58.7; 0; 0.0000
355; 58.0; 0; 0.0000
360; 56.9; 0; 0.0000
365; 55.4; 0; 0.0000
370; 54.7; 0; 0.0000
375; 54.5; 0; 0.0000
380; 53.8; 0; 0.0000
385; 52.7; 0; 0.0000
390; 51.8; 0; 0.0000
395; 51.6; 0; 0.0000
400; 50.8; 0; 0.0000
405; 50.6; 0; 0.0000
410; 49.6; 0; 0.0000
415; 49.3; 0; 0.0000
420; 49.1; 0; 0.0000
425; 48.3; 0; 0.0000
430; 47.7; 0; 0.0000
435; 47.3; 0; 0.0000
440; 46.7; 0; 0.0000
445; 45.9; 0; 0.0000
450; 45.6; 0; 0.0000
455; 44.8; 0; 0.0000
460; 44.0; 0; 0.0000
465; 43.8; 0; 0.0000
470; 43.3; 0; 0.0000
475; 42.6; 0; 0.0000
480; 42.2; 0; 0.0000
485; 41.1; 0; 0.0000
490; 40.3; 0; 0.0000
495; 39.3; 0; 0.0000
500; 38.3; 0; 0.0000
505; 37.6; 0; 0.0000
510; 36.0; 0; 0.0000
515; 34.8; 0; 0.0000
520; 33.3; 0; 0.0000
525; 31.7; 0; 0.0000
530; 30.7; 0; 0.0000
535; 29.7; 0; 0.0000
540; 28.5; 0; 0.0000
545; 27.2; 0; 0.0000
550; 25.8; 0; 0.0000
555; 24.5; 0; 0.0000
560; 23.0; 0; 0.0000
565; 22.0; 0; 0.0000
570; 20.9; 0; 0.0000
575; 19.4; 0; 0.0000
580; 17.9; 0; 0.0000
585; 17.0; 0; 0.0000
590; 15.9; 12; 0.0001
595; 12.3; 0; 0.0000
600; 8.5; 46; 0.0006
605; 6.9; 60; 0.0004
610; 6.3; 130; 0.0004
615; 5.7; 72; 0.0004
620; 5.5; 13; 0.0001
625; 5.2; 0; 0.0000
630; 4.9; 11; 0.0001
635; 5.0; 61; 0.0005
640; 5.3; 0; 0.0000
645; 5.2; 33; 0.0001
650; 4.9; 0; 0.0000
655; 5.0; 48; 0.0002
660; 4.9; 0; 0.0000
665; 5.1; 3; 0.0000
670; 6.6; 0; 0.0000
675; 8.4; 0; 0.0000
680; 9.1; 0; 0.0000
685; 10.0; 14; 0.0001
690; 8.8; 2; 0.0000
695; 6.8; 0; 0.0000
700; 6.2; 31; 0.0002
705; 5.4; 0; 0.0000
710; 5.2; 0; 0.0000
715; 5.1; 44; 0.0003
720; 5.2; 67; 0.0004
725; 5.4; 0; 0.0000
730; 6.9; 14; 0.0001
735; 8.5; 47; 0.0003
740; 8.8; 0; 0.0000
745; 9.5; 0; 0.0000
750; 9.8; 0; 0.0000
755; 8.7; 17; 0.0000
760; 10.2; 38; 0.0004
765; 10.8; 37; 0.0004
770; 8.6; 121; 0.0006
775; 6.3; 79; 0.0008
780; 6.1; 77; 0.0004
785; 6.7; 377; 0.0006
790; 8.8; 96; 0.0009
795; 9.5; 125; 0.0007
800; 9.5; 70; 0.0003
805; 9.7; 75; 0.0005
810; 9.0; 23; 0.0001
815; 7.3; 87; 0.0005
820; 8.6; 55; 0.0004
825; 9.4; 1; 0.0000

File: data/rise_materials/Testdata-633.txt
Keywords
Material1;Material2;Material3;Material4;Product;Object;Scenario;Method;Reference;Comment;Owner;IsPublic;ImportDate
Fabric: 100% Polyester FR Treate; Interliner: Kevlar;HR Urethane Foam;;;;;;ISO 5660;CBUF - Fire Safety of Upholstered Furniture, EC Report EUR 16477 EN, contact SP for more information.;;;1;2005-11-02 12:56:11
Scalars
Flux (kW/m2);tig (s);qmax (kw/m2);qtotal (MJ/m2);q180 (kw/m2);q300 (kw/m2);Mass loss (g);DHc (MJ/kg);Peak smoke production (m2/m2s);Total smoke produced (m2/m2);Specific extinction area (avg) (m2/kg);Area (m2);Thickness (mm);Density (kg/m3)
 ;;137;37;;;19.7;18.65;0.0629;3.0255;;;;
VectorData
Time (s);HRR (kW/m2);SEA (m2/kg);SPR (m2/s)
0; 1.4; 0; 0.0000
5; 1.6; 0; 0.0000
10; 0.0; 16; 0.0002
15; 10.2; 0; 0.0100
20; 66.8; 1300; 0.0145
25; 108.8; 548; 0.0427
30; 132.2; 571; 0.0629
35; 136.9; 542; 0.0617
40; 128.7; 444; 0.0437
45; 116.5; 403; 0.0328
50; 102.0; 317; 0.0215
55; 84.6; 164; 0.0094
60; 70.0; 43; 0.0020
65; 61.9; 30; 0.0013
70; 57.2; 11; 0.0005
75; 55.0; 8; 0.0004
80; 54.0; 9; 0.0004
85; 54.7; 24; 0.0011
90; 58.0; 16; 0.0007
95; 59.0; 47; 0.0020
100; 59.1; 16; 0.0007
105; 58.7; 30; 0.0013
110; 60.5; 38; 0.0016
115; 64.4; 74; 0.0029
120; 67.9; 100; 0.0044
125; 71.1; 90; 0.0042
130; 76.4; 77; 0.0035
135; 83.7; 107; 0.0052
140; 90.3; 143; 0.0075
145; 94.9; 176; 0.0092
150; 96.3; 196; 0.0102
155; 95.1; 205; 0.0107
160; 92.9; 199; 0.0098
165; 90.1; 188; 0.0086
170; 85.6; 160; 0.0066
175; 82.8; 158; 0.0063
180; 80.4; 117; 0.0050
185; 78.7; 101; 0.0040
190; 77.4; 98; 0.0034
195; 76.8; 73; 0.0026
200; 76.9; 94; 0.0037
205; 77.5; 101; 0.0037
210; 78.6; 88; 0.0032
215; 80.2; 104; 0.0039
220; 81.9; 109; 0.0041
225; 83.2; 134; 0.0052
230; 85.8; 131; 0.0054
235; 87.2; 133; 0.0057
240; 88.8; 145; 0.0058
245; 90.9; 157; 0.0064
250; 93.0; 153; 0.0066
255; 93.8; 184; 0.0075
260; 94.6; 139; 0.0067
265; 96.5; 158; 0.0071
270; 97.8; 199; 0.0076
275; 98.4; 205; 0.0088
280; 99.3; 175; 0.0081
285; 99.8; 186; 0.0083
290; 100.1; 179; 0.0081
295; 99.0; 202; 0.0086
300; 97.5; 199; 0.0076
305; 95.9; 177; 0.0073
310; 94.9; 177; 0.0073
315; 93.8; 168; 0.0068
320; 92.2; 151; 0.0059
325; 91.5; 147; 0.0057
330; 89.2; 123; 0.0047
335; 87.8; 127; 0.0047
340; 85.9; 107; 0.0038
345; 84.1; 94; 0.0035
350; 81.1; 72; 0.0025
355; 78.6; 45; 0.0015
360; 76.1; 40; 0.0014
365; 73.9; 16; 0.0005
370; 72.1; 20; 0.0006
375; 69.9; 15; 0.0004
380; 67.0; 0; 0.0000
385; 65.1; 0; 0.0000
390; 62.2; 0; 0.0000
395; 60.0; 0; 0.0000
400; 57.5; 0; 0.0000
405; 55.3; 0; 0.0000
410; 53.1; 0; 0.0000
415; 51.5; 0; 0.0000
420; 49.5; 0; 0.0000
425; 48.0; 0; 0.0000
430; 45.7; 0; 0.0000
435; 44.3; 0; 0.0000
440; 43.0; 0; 0.0000
445; 40.8; 0; 0.0000
450; 39.1; 0; 0.0000
455; 37.6; 0; 0.0000
460; 36.0; 8; 0.0001
465; 34.1; 0; 0.0000
470; 32.7; 0; 0.0000
475; 30.8; 0; 0.0000
480; 29.5; 5; 0.0000
485; 27.9; 4; 0.0000
490; 26.6; 3; 0.0000
495; 25.4; 0; 0.0000
500; 24.3; 0; 0.0000
505; 22.9; 0; 0.0000
510; 21.6; 0; 0.0000
515; 20.0; 0; 0.0000
520; 18.7; 0; 0.0000
525; 17.2; 0; 0.0000
530; 16.8; 0; 0.0000
535; 15.2; 0; 0.0000
540; 14.2; 0; 0.0000
545; 12.9; 0; 0.0000
550; 9.2; 0; 0.0000
555; 6.0; 0; 0.0000
560; 4.7; 0; 0.0000
565; 4.4; 0; 0.0000
570; 4.1; 0; 0.0000
575; 3.9; 0; 0.0000
580; 3.9; 0; 0.0000
585; 3.7; 0; 0.0000
590; 3.6; 0; 0.0000
595; 3.5; 0; 0.0000
600; 3.7; 0; 0.0000
605; 3.5; 0; 0.0000
610; 3.4; 0; 0.0000
615; 3.5; 0; 0.0000
620; 3.3; 0; 0.0000
625; 3.1; 0; 0.0000
630; 3.2; 0; 0.0000
635; 3.0; 0; 0.0000
640; 3.4; 0; 0.0000
645; 3.8; 0; 0.0000
650; 3.3; 0; 0.0000
655; 3.5; 0; 0.0000
660; 3.5; 99; 0.0003
665; 3.5; 0; 0.0000
670; 3.6; 46; 0.0002
675; 3.3; 20; 0.0001
680; 3.2; 36; 0.0002
685; 2.8; 0; 0.0000

File: data/rise_materials/Testdata-634.txt
Keywords
Material1;Material2;Material3;Material4;Product;Object;Scenario;Method;Reference;Comment;Owner;IsPublic;ImportDate
Fabric: 100% Polyester FR Treate; Interliner: Kevlar;Polyether Foam;;;;;;ISO 5660;CBUF - Fire Safety of Upholstered Furniture, EC Report EUR 16477 EN, contact SP for more information.;;;1;2005-11-02 12:57:25
Scalars
Flux (kW/m2);tig (s);qmax (kw/m2);qtotal (MJ/m2);q180 (kw/m2);q300 (kw/m2);Mass loss (g);DHc (MJ/kg);Peak smoke production (m2/m2s);Total smoke produced (m2/m2);Specific extinction area (avg) (m2/kg);Area (m2);Thickness (mm);Density (kg/m3)
 ;;173;38;;;18.5;20.310;0.0773;3.403;;;;
VectorData
Time (s);HRR (kW/m2);SEA (m2/kg);SPR (m2/s)
0; 1.4; 0; 0.0000
5; 0.3; 0; 0.0000
10; 20.8; 0; 0.0028
15; 70.4; 2295; 0.0093
20; 122.5; 516; 0.0452
25; 158.7; 643; 0.0773
30; 173.2; 515; 0.0653
35; 170.5; 542; 0.0629
40; 154.6; 479; 0.0453
45; 137.9; 435; 0.0326
50; 127.8; 358; 0.0251
55; 121.5; 306; 0.0206
60; 119.9; 298; 0.0194
65; 122.2; 285; 0.0191
70; 120.7; 278; 0.0186
75; 116.4; 254; 0.0162
80; 111.5; 207; 0.0126
85; 107.4; 197; 0.0110
90; 103.0; 145; 0.0079
95; 100.1; 121; 0.0069
100; 98.6; 114; 0.0056
105; 97.5; 109; 0.0051
110; 95.2; 111; 0.0054
115; 95.4; 146; 0.0067
120; 97.4; 139; 0.0066
125; 102.3; 155; 0.0086
130; 110.2; 161; 0.0089
135; 120.9; 227; 0.0123
140; 127.9; 212; 0.0132
145; 128.6; 218; 0.0123
150; 124.7; 217; 0.0118
155; 121.4; 156; 0.0087
160; 118.2; 166; 0.0086
165; 115.4; 147; 0.0071
170; 113.1; 157; 0.0075
175; 110.5; 138; 0.0068
180; 108.6; 133; 0.0064
185; 106.1; 103; 0.0048
190; 104.7; 119; 0.0053
195; 103.9; 104; 0.0044
200; 102.1; 90; 0.0039
205; 100.3; 61; 0.0027
210; 98.3; 73; 0.0031
215; 96.4; 62; 0.0025
220; 94.4; 63; 0.0025
225; 93.3; 49; 0.0018
230; 91.8; 22; 0.0008
235; 90.5; 29; 0.0011
240; 89.1; 32; 0.0012
245; 87.2; 24; 0.0009
250; 85.9; 0; 0.0000
255; 84.4; 12; 0.0004
260; 82.5; 0; 0.0000
265; 81.2; 0; 0.0000
270; 79.0; 0; 0.0000
275; 76.8; 0; 0.0000
280; 75.0; 0; 0.0000
285; 72.8; 0; 0.0000
290; 71.4; 0; 0.0000
295; 69.4; 0; 0.0000
300; 67.9; 0; 0.0000
305; 65.8; 0; 0.0000
310; 63.6; 0; 0.0000
315; 61.9; 0; 0.0000
320; 60.7; 0; 0.0000
325; 58.7; 0; 0.0000
330; 57.5; 0; 0.0000
335; 55.7; 0; 0.0000
340; 53.7; 0; 0.0000
345; 52.4; 0; 0.0000
350; 51.2; 0; 0.0000
355; 49.8; 0; 0.0000
360; 48.1; 0; 0.0000
365; 46.7; 0; 0.0000
370; 45.0; 0; 0.0000
375; 43.4; 0; 0.0000
380; 42.0; 0; 0.0000
385; 40.4; 0; 0.0000
390; 39.4; 0; 0.0000
395; 38.6; 0; 0.0000
400; 37.6; 0; 0.0000
405; 35.5; 0; 0.0000
410; 33.4; 0; 0.0000
415; 31.7; 0; 0.0000
420; 30.1; 0; 0.0000
425; 28.4; 0; 0.0000
430; 26.7; 0; 0.0000
435; 24.5; 0; 0.0000
440; 22.6; 0; 0.0000
445; 20.9; 0; 0.0000
450; 20.1; 0; 0.0000
455; 18.6; 0; 0.0000
460; 17.3; 0; 0.0000
465; 15.7; 0; 0.0000
470; 13.9; 0; 0.0000
475; 12.2; 0; 0.0000
480; 11.4; 0; 0.0000
485; 10.1; 0; 0.0000
490; 8.4; 15; 0.0000
495; 7.3; 139; 0.0012
500; 6.6; 58; 0.0003
505; 6.0; 559; 0.0006
510; 5.8; 0; 0.0000
515; 5.3; 2; 0.0000
520; 4.9; 71; 0.0005
525; 4.5; 0; 0.0000
530; 4.0; 60; 0.0001
535; 3.7; 0; 0.0000
540; 3.3; 0; 0.0000
545; 3.2; 0; 0.0000
550; 3.0; 0; 0.0000
555; 2.9; 0; 0.0000
560; 3.0; 0; 0.0000
565; 2.7; 0; 0.0000
570; 2.5; 139; 0.0002
575; 2.2; 11; 0.0000
580; 2.3; 0; 0.0000
585; 2.0; 0; 0.0000
590; 2.3; 0; 0.0000
595; 2.1; 0; 0.0000
600; 2.5; 5; 0.0000
605; 2.1; 0; 0.0000
610; 2.2; 0; 0.0000
615; 1.8; 0; 0.0000
620; 2.0; 0; 0.0000
625; 1.9; 0; 0.0000
630; 1.9; 0; 0.0000
635; 1.7; 0; 0.0000
640; 1.8; 51; 0.0002
645; 1.9; 0; 0.0000
650; 1.9; 0; 0.0000
655; 1.5; 0; 0.0000
660; 1.9; 49; 0.0002
665; 1.7; 0; 0.0000
670; 1.7; 157; 0.0002
675; 1.6; 79; 0.0005
680; 1.5; 204; 0.0005
685; 1.5; 0; 0.0000
690; 1.6; 231; 0.0007
695; 1.4; 104; 0.0003

File: data/rise_materials/Testdata-635.txt
Keywords
Material1;Material2;Material3;Material4;Product;Object;Scenario;Method;Reference;Comment;Owner;IsPublic;ImportDate
Fabric: 100% Polyester FR Treate; Interliner: Polyester Wadding;CMHR Urethane Foam;;;;;;ISO 5660;CBUF - Fire Safety of Upholstered Furniture, EC Report EUR 16477 EN, contact SP for more information.;;;1;2005-11-02 13:40:04
Scalars
Flux (kW/m2);tig (s);qmax (kw/m2);qtotal (MJ/m2);q180 (kw/m2);q300 (kw/m2);Mass loss (g);DHc (MJ/kg);Peak smoke production (m2/m2s);Total smoke produced (m2/m2);Specific extinction area (avg) (m2/kg);Area (m2);Thickness (mm);Density (kg/m3)
 ;;317;35;;;17.6;18.950;0.0902;9.065;;;;
VectorData
Time (s);HRR (kW/m2);MLR (g/s);SPR (m2/s)
0; 2.0; 0.000; 0.0001
5; 0.3; 0.006; 0.0001
10; 0.0; 0.006; 0.0000
15; 0.0; 0.018; 0.0126
20; 0.0; 0.034; 0.0243
25; 0.0; 0.027; 0.0240
30; 0.0; 0.025; 0.0224
35; 0.0; 0.037; 0.0184
40; 0.0; 0.019; 0.0152
45; 0.0; 0.008; 0.0128
50; 0.0; 0.030; 0.0157
55; 0.0; 0.030; 0.0183
60; 0.0; 0.035; 0.0203
65; 0.0; 0.051; 0.0274
70; 0.0; 0.043; 0.0326
75; 0.0; 0.040; 0.0384
80; 4.9; 0.018; 0.0411
85; 134.4; 0.075; 0.0428
90; 195.6; 0.184; 0.0897
95; 201.8; 0.181; 0.0902
100; 185.6; 0.147; 0.0802
105; 164.4; 0.137; 0.0614
110; 151.4; 0.117; 0.0505
115; 143.6; 0.098; 0.0444
120; 137.4; 0.096; 0.0420
125; 126.2; 0.089; 0.0365
130; 119.2; 0.083; 0.0337
135; 119.0; 0.081; 0.0318
140; 123.9; 0.081; 0.0293
145; 132.9; 0.074; 0.0328
150; 148.0; 0.073; 0.0327
155; 166.8; 0.087; 0.0354
160; 196.0; 0.104; 0.0394
165; 225.3; 0.108; 0.0396
170; 256.7; 0.111; 0.0379
175; 285.1; 0.127; 0.0373
180; 299.5; 0.135; 0.0396
185; 314.0; 0.138; 0.0402
190; 317.3; 0.134; 0.0412
195; 311.2; 0.135; 0.0429
200; 303.5; 0.134; 0.0405
205; 282.2; 0.128; 0.0425
210; 263.7; 0.119; 0.0387
215; 245.9; 0.105; 0.0417
220; 225.8; 0.100; 0.0420
225; 205.0; 0.097; 0.0398
230; 177.6; 0.085; 0.0471
235; 155.5; 0.068; 0.0353
240; 131.8; 0.064; 0.0338
245; 116.3; 0.057; 0.0275
250; 100.1; 0.044; 0.0214
255; 83.1; 0.036; 0.0130
260; 66.6; 0.025; 0.0070
265; 46.7; 0.017; 0.0063
270; 25.1; 0.004; 0.0012
275; 9.4; 0.000; 0.0000
280; 2.7; 0.000; 0.0000
285; 0.0; 0.005; 0.0000
290; 0.0; 0.002; 0.0000
295; 0.0; 0.000; 0.0000
300; 0.0; 0.001; 0.0000
305; 0.0; 0.002; 0.0000
310; 0.0; 0.000; 0.0000
315; 0.0; 0.000; 0.0000
320; 0.0; 0.005; 0.0000
325; 0.0; 0.000; 0.0000
330; 0.0; 0.000; 0.0000
335; 0.0; 0.001; 0.0000
340; 0.0; 0.001; 0.0000
345; 0.0; 0.004; 0.0000
350; 0.0; 0.001; 0.0000
355; 0.0; 0.000; 0.0000
360; 0.0; 0.001; 0.0000
365; 0.0; 0.000; 0.0000
370; 0.0; 0.000; 0.0000
375; 0.0; 0.000; 0.0000
380; 0.0; 0.000; 0.0000
385; 0.0; 0.000; 0.0000
390; 0.0; 0.000; 0.0000

File: data/rise_materials/Testdata-636.txt
Keywords
Material1;Material2;Material3;Material4;Product;Object;Scenario;Method;Reference;Comment;Owner;IsPublic;ImportDate
Fabric: 100% Polyester FR Treate; ;HR Urethane Foam;;;;;;ISO 5660;CBUF - Fire Safety of Upholstered Furniture, EC Report EUR 16477 EN, contact SP for more information.;;;1;2005-11-02 13:42:46
Scalars
Flux (kW/m2);tig (s);qmax (kw/m2);qtotal (MJ/m2);q180 (kw/m2);q300 (kw/m2);Mass loss (g);DHc (MJ/kg);Peak smoke production (m2/m2s);Total smoke produced (m2/m2);Specific extinction area (avg) (m2/kg);Area (m2);Thickness (mm);Density (kg/m3)
 ;;450;48;;;23.1;20.420;0.0863;9.342;;;;
VectorData
Time (s);HRR (kW/m2);MLR (g/s);SPR (m2/s)
0; 5.7; 0.004; 0.0000
5; 13.9; 0.000; 0.0000
10; 63.0; 0.013; 0.0144
15; 104.9; 0.053; 0.0301
20; 137.4; 0.094; 0.0393
25; 176.0; 0.129; 0.0520
30; 213.4; 0.166; 0.0732
35; 244.8; 0.183; 0.0863
40; 239.4; 0.175; 0.0811
45; 225.3; 0.154; 0.0699
50; 222.7; 0.147; 0.0646
55; 223.6; 0.142; 0.0596
60; 220.3; 0.124; 0.0633
65; 233.4; 0.118; 0.0535
70; 263.1; 0.134; 0.0611
75; 299.4; 0.151; 0.0609
80; 338.4; 0.169; 0.0645
85; 380.5; 0.174; 0.0617
90; 418.9; 0.175; 0.0628
95; 439.2; 0.184; 0.0587
100; 447.4; 0.186; 0.0543
105; 450.4; 0.193; 0.0563
110; 443.3; 0.192; 0.0542
115; 428.7; 0.179; 0.0586
120; 416.2; 0.175; 0.0571
125; 391.5; 0.170; 0.0603
130; 366.7; 0.155; 0.0584
135; 347.1; 0.154; 0.0649
140; 307.2; 0.148; 0.0631
145; 274.6; 0.127; 0.0631
150; 247.3; 0.115; 0.0686
155; 223.8; 0.102; 0.0586
160; 192.4; 0.087; 0.0508
165; 140.4; 0.058; 0.0307
170; 90.0; 0.020; 0.0096
175; 53.4; 0.004; 0.0017
180; 29.9; 0.000; 0.0000
185; 16.7; 0.000; 0.0000
190; 9.6; 0.000; 0.0000
195; 6.1; 0.000; 0.0000
200; 4.9; 0.001; 0.0000
205; 3.7; 0.000; 0.0000
210; 2.8; 0.001; 0.0000
215; 2.6; 0.000; 0.0000
220; 2.5; 0.000; 0.0000
225; 2.7; 0.006; 0.0000
230; 2.9; 0.003; 0.0000
235; 2.8; 0.000; 0.0000
240; 3.0; 0.001; 0.0000
245; 3.4; 0.001; 0.0000
250; 3.5; 0.000; 0.0000
255; 3.6; 0.006; 0.0000
260; 3.6; 0.004; 0.0000
265; 3.5; 0.000; 0.0000
270; 3.6; 0.001; 0.0000
275; 4.0; 0.001; 0.0000
280; 4.3; 0.004; 0.0000
285; 4.2; 0.004; 0.0000
290; 4.1; 0.001; 0.0000
295; 4.7; 0.003; 0.0000
300; 4.7; 0.001; 0.0000
305; 5.2; 0.002; 0.0000
310; 5.6; 0.007; 0.0000
315; 5.6; 0.007; 0.0000
320; 5.9; 0.002; 0.0000
325; 6.2; 0.001; 0.0000
330; 6.5; 0.007; 0.0000
335; 6.8; 0.004; 0.0000
340; 7.0; 0.003; 0.0000
345; 7.2; 0.005; 0.0002
350; 6.9; 0.005; 0.0000
355; 7.2; 0.003; 0.0002
360; 6.6; 0.003; 0.0000
365; 7.0; 0.004; 0.0000
370; 7.2; 0.003; 0.0000
375; 7.3; 0.005; 0.0000
380; 7.2; 0.007; 0.0000
385; 7.5; 0.007; 0.0003
390; 7.2; 0.003; 0.0004
395; 7.6; 0.007; 0.0000
400; 7.7; 0.007; 0.0000

File: data/rise_materials/Testdata-637.txt
Keywords
Material1;Material2;Material3;Material4;Product;Object;Scenario;Method;Reference;Comment;Owner;IsPublic;ImportDate
Fabric: 100% Polyester FR Treate; ;Polyether Foam;;;;;;ISO 5660;CBUF - Fire Safety of Upholstered Furniture, EC Report EUR 16477 EN, contact SP for more information.;;;1;2005-11-02 13:43:50
Scalars
Flux (kW/m2);tig (s);qmax (kw/m2);qtotal (MJ/m2);q180 (kw/m2);q300 (kw/m2);Mass loss (g);DHc (MJ/kg);Peak smoke production (m2/m2s);Total smoke produced (m2/m2);Specific extinction area (avg) (m2/kg);Area (m2);Thickness (mm);Density (kg/m3)
 ;;382;40;;;18.5;21.010;0.954;8.084;;;;
VectorData
Time (s);HRR (kW/m2);MLR (g/s);SPR (m2/s)
0; 5.3; 0.070; 0.0000
5; 35.6; 0.000; 0.0000
10; 111.0; 0.025; 0.0318
15; 163.4; 0.090; 0.0516
20; 206.9; 0.123; 0.0632
25; 247.4; 0.161; 0.0861
30; 260.2; 0.170; 0.0954
35; 256.1; 0.158; 0.0835
40; 244.3; 0.151; 0.0853
45; 240.7; 0.144; 0.0681
50; 254.3; 0.136; 0.0625
55; 268.9; 0.139; 0.0530
60; 293.3; 0.137; 0.0450
65; 328.9; 0.145; 0.0407
70; 354.9; 0.158; 0.0387
75; 373.5; 0.158; 0.0384
80; 381.8; 0.153; 0.0378
85; 372.4; 0.155; 0.0402
90; 361.3; 0.153; 0.0444
95; 343.8; 0.145; 0.0488
100; 326.7; 0.148; 0.0551
105; 305.9; 0.138; 0.0556
110; 296.7; 0.133; 0.0562
115; 280.7; 0.129; 0.0622
120; 266.8; 0.123; 0.0568
125; 280.8; 0.136; 0.0668
130; 295.5; 0.148; 0.0779
135; 272.9; 0.132; 0.0738
140; 217.4; 0.091; 0.0593
145; 145.4; 0.053; 0.0302
150; 78.4; 0.017; 0.0084
155; 38.5; 0.000; 0.0000
160; 18.0; 0.000; 0.0000
165; 8.9; 0.000; 0.0000
170; 4.2; 0.000; 0.0000
175; 1.4; 0.001; 0.0000
180; 0.0; 0.000; 0.0000
185; 0.0; 0.000; 0.0000
190; 0.0; 0.008; 0.0000
195; 0.0; 0.000; 0.0000
200; 0.0; 0.000; 0.0000
205; 0.0; 0.001; 0.0000
210; 0.0; 0.002; 0.0000
215; 0.0; 0.000; 0.0000
220; 0.0; 0.000; 0.0000
225; 0.0; 0.000; 0.0000
230; 0.0; 0.002; 0.0000
235; 0.0; 0.002; 0.0000
240; 0.0; 0.000; 0.0000
245; 0.0; 0.001; 0.0000
250; 0.0; 0.000; 0.0000
255; 0.0; 0.004; 0.0000
260; 0.0; 0.000; 0.0000
265; 0.0; 0.000; 0.0000
270; 0.0; 0.004; 0.0000
275; 0.0; 0.001; 0.0000
280; 0.0; 0.002; 0.0000
285; 0.0; 0.000; 0.0000
290; 0.0; 0.002; 0.0000
295; 0.0; 0.000; 0.0000
300; 0.0; 0.000; 0.0000
305; 0.0; 0.000; 0.0000
310; 0.0; 0.000; 0.0000
315; 0.0; 0.000; 0.0000
320; 0.0; 0.001; 0.0000
325; 0.0; 0.000; 0.0000
330; 0.0; 0.000; 0.0000
335; 0.0; 0.004; 0.0000

File: data/rise_materials/Testdata-638.txt
Keywords
Material1;Material2;Material3;Material4;Product;Object;Scenario;Method;Reference;Comment;Owner;IsPublic;ImportDate
Fabric: 100% Acrylic Pile- FR Treated Backcoated- Cellulosic Ground; Interliner: Polyester Wadding/Kevlar;CMHR Urethane Foam;;;;;;ISO 5660;CBUF - Fire Safety of Upholstered Furniture, EC Report EUR 16477 EN, contact SP for more information.;;;1;2005-11-02 13:45:12
Scalars
Flux (kW/m2);tig (s);qmax (kw/m2);qtotal (MJ/m2);q180 (kw/m2);q300 (kw/m2);Mass loss (g);DHc (MJ/kg);Peak smoke production (m2/m2s);Total smoke produced (m2/m2);Specific extinction area (avg) (m2/kg);Area (m2);Thickness (mm);Density (kg/m3)
 ;;356;37;;;24.9;14.660;0.1157;5.031;;;;
VectorData
Time (s);HRR (kW/m2);MLR (g/s);SPR (m2/s)
0; 2.6; 0.000; 0.0006
5; 0.0; 0.008; 0.0006
10; 0.0; 0.012; 0.0000
15; 49.6; 0.000; 0.0070
20; 307.5; 0.091; 0.0215
25; 355.8; 0.240; 0.0890
30; 252.8; 0.210; 0.1157
35; 188.7; 0.142; 0.0870
40; 166.2; 0.122; 0.0706
45; 173.8; 0.130; 0.0689
50; 186.8; 0.146; 0.0710
55; 186.5; 0.149; 0.0788
60; 173.9; 0.138; 0.0702
65; 157.5; 0.120; 0.0581
70; 136.5; 0.104; 0.0441
75; 117.7; 0.089; 0.0307
80; 103.3; 0.076; 0.0206
85; 90.7; 0.068; 0.0161
90; 81.4; 0.058; 0.0125
95; 73.5; 0.054; 0.0105
100; 65.8; 0.054; 0.0072
105; 59.2; 0.051; 0.0076
110; 56.2; 0.046; 0.0053
115; 51.6; 0.048; 0.0049
120; 46.1; 0.042; 0.0040
125; 43.2; 0.034; 0.0041
130; 41.6; 0.039; 0.0078
135; 40.4; 0.039; 0.0048
140; 41.1; 0.041; 0.0047
145; 42.4; 0.038; 0.0032
150; 44.6; 0.036; 0.0028
155; 48.1; 0.039; 0.0020
160; 53.0; 0.039; 0.0026
165; 58.2; 0.041; 0.0008
170; 63.5; 0.044; 0.0014
175; 68.9; 0.045; 0.0023
180; 74.0; 0.047; 0.0027
185; 78.9; 0.050; 0.0031
190; 83.0; 0.053; 0.0035
195; 86.9; 0.050; 0.0035
200; 89.6; 0.051; 0.0034
205; 93.6; 0.050; 0.0038
210; 96.1; 0.051; 0.0039
215; 98.2; 0.050; 0.0037
220; 98.6; 0.050; 0.0033
225; 99.7; 0.053; 0.0032
230; 99.7; 0.051; 0.0034
235; 98.6; 0.051; 0.0035
240; 98.3; 0.049; 0.0022
245; 97.4; 0.047; 0.0028
250; 97.3; 0.048; 0.0024
255; 96.0; 0.048; 0.0019
260; 95.2; 0.047; 0.0015
265; 95.1; 0.046; 0.0026
270; 94.0; 0.047; 0.0023
275; 93.3; 0.046; 0.0018
280; 92.0; 0.043; 0.0005
285; 89.9; 0.047; 0.0007
290; 88.3; 0.043; 0.0008
295; 86.9; 0.038; 0.0000
300; 84.6; 0.041; 0.0005
305; 82.8; 0.039; 0.0005
310; 80.6; 0.039; 0.0000
315; 78.1; 0.044; 0.0003
320; 75.6; 0.034; 0.0000
325; 73.0; 0.027; 0.0000
330; 70.0; 0.035; 0.0001
335; 67.5; 0.034; 0.0000
340; 65.0; 0.030; 0.0000
345; 62.7; 0.030; 0.0000
350; 60.3; 0.029; 0.0000
355; 58.0; 0.028; 0.0000
360; 55.3; 0.028; 0.0000
365; 52.2; 0.027; 0.0000
370; 50.2; 0.025; 0.0000
375; 47.7; 0.024; 0.0000
380; 45.0; 0.022; 0.0000
385; 42.8; 0.020; 0.0000
390; 40.4; 0.022; 0.0000
395; 37.6; 0.019; 0.0000
400; 34.5; 0.019; 0.0000
405; 31.8; 0.018; 0.0000
410; 29.0; 0.017; 0.0000
415; 26.5; 0.017; 0.0000
420; 23.2; 0.013; 0.0000
425; 20.5; 0.013; 0.0000
430; 17.9; 0.014; 0.0000
435; 16.3; 0.013; 0.0000
440; 15.5; 0.013; 0.0000
445; 14.0; 0.012; 0.0000
450; 13.0; 0.010; 0.0000
455; 12.1; 0.011; 0.0000
460; 11.4; 0.011; 0.0000
465; 10.8; 0.011; 0.0000
470; 9.7; 0.010; 0.0000
475; 9.5; 0.009; 0.0000
480; 9.0; 0.009; 0.0000
485; 7.1; 0.014; 0.0000
490; 6.0; 0.010; 0.0001
495; 5.4; 0.002; 0.0000
500; 5.1; 0.010; 0.0002
505; 4.6; 0.013; 0.0000
510; 4.2; 0.008; 0.0007
515; 4.0; 0.011; 0.0000
520; 3.7; 0.007; 0.0001
525; 3.6; 0.004; 0.0005
530; 3.5; 0.007; 0.0005
535; 3.8; 0.005; 0.0000
540; 3.6; 0.006; 0.0002
545; 3.4; 0.008; 0.0000
550; 3.3; 0.009; 0.0000
555; 3.2; 0.007; 0.0000
560; 3.1; 0.008; 0.0000
565; 2.9; 0.009; 0.0000
570; 2.8; 0.007; 0.0000
575; 2.6; 0.007; 0.0000
580; 2.5; 0.007; 0.0000
585; 2.8; 0.008; 0.0000
590; 2.5; 0.007; 0.0003
595; 2.5; 0.007; 0.0000
600; 2.3; 0.008; 0.0000
605; 2.3; 0.005; 0.0003
610; 2.1; 0.007; 0.0000
615; 2.3; 0.007; 0.0000
620; 2.0; 0.007; 0.0000
625; 1.9; 0.008; 0.0000
630; 1.7; 0.007; 0.0002
635; 1.6; 0.006; 0.0000
640; 1.8; 0.007; 0.0000
645; 1.4; 0.007; 0.0000
650; 1.6; 0.007; 0.0000
655; 1.4; 0.008; 0.0000
660; 1.5; 0.007; 0.0005
665; 1.3; 0.004; 0.0000
670; 1.1; 0.005; 0.0002
675; 0.7; 0.007; 0.0000
680; 0.8; 0.006; 0.0003
685; 0.7; 0.006; 0.0002
690; 0.9; 0.011; 0.0000
695; 0.9; 0.007; 0.0000
700; 0.4; 0.004; 0.0000
705; 0.4; 0.008; 0.0002
710; 0.5; 0.005; 0.0000
715; 0.5; 0.011; 0.0003
720; 0.3; 0.006; 0.0001
725; 0.3; 0.000; 0.0000
730; 0.0; 0.004; 0.0004
735; 0.1; 0.005; 0.0000
740; 0.0; 0.006; 0.0002
745; 0.0; 0.003; 0.0002
750; 0.0; 0.005; 0.0003
755; 0.0; 0.007; 0.0001
760; 0.0; 0.005; 0.0002
765; 0.0; 0.005; 0.0000
770; 0.0; 0.007; 0.0000
775; 0.0; 0.005; 0.0000
780; 0.0; 0.005; 0.0000
785; 0.0; 0.005; 0.0003
790; 0.0; 0.004; 0.0004
795; 0.0; 0.004; 0.0000
800; 0.0; 0.008; 0.0004
