Repository: johodges/materials

## A Non-Dimensional Scaling Approach to Modeling Material Pyrolysis

This repository contains the data, scripts, and technical documents required to generate the SPyro cone validation cases.

## Instructions
* Clone this repository with submodules
  ```
  git clone --recurse-submodules https://github.com/johodges/materials
  ```
* Pre-process data
  ```
  python materials/scripts/initialize.py
  ```
* Build latest FDS (example for impi_intel_linux target, but use relevant make target for platform)
  ```
  git clone git@github.com:firemodels/fds.git && cd fds
  cd Build/impi_intel_linux
  ./make_fds.sh
  ln -s fds_impi_intel_linux fds
  cd ../..
  ```
* Run cases
  ```

File: data/rise_materials/Testdata-639.txt
Keywords
Material1;Material2;Material3;Material4;Product;Object;Scenario;Method;Reference;Comment;Owner;IsPublic;ImportDate
Fabric: 100% Acrylic Pile- FR Treated Backcoated- Cellulosic Ground; Interliner: Kevlar;HR Urethane Foam;;;;;;ISO 5660;CBUF - Fire Safety of Upholstered Furniture, EC Report EUR 16477 EN, contact SP for more information.;;;1;2005-11-02 13:46:27
Scalars
Flux (kW/m2);tig (s);qmax (kw/m2);qtotal (MJ/m2);q180 (kw/m2);q300 (kw/m2);Mass loss (g);DHc (MJ/kg);Peak smoke production (m2/m2s);Total smoke produced (m2/m2);Specific extinction area (avg) (m2/kg);Area (m2);Thickness (mm);Density (kg/m3)
 ;;335;18;;;23.6;7.320;0.137;12.0405;;;;
VectorData
Time (s);HRR (kW/m2);MLR (g/s);SPR (m2/s)
0; 0.0; 0.000; 0.0010
5; 0.0; 0.007; 0.0010
10; 0.0; 0.009; 0.0012
15; 0.0; 0.004; 0.0064
20; 110.9; 0.040; 0.0147
25; 335.4; 0.225; 0.0703
30; 334.5; 0.272; 0.1370
35; 272.0; 0.161; 0.1068
40; 238.5; 0.139; 0.0733
45; 219.6; 0.127; 0.0580
50; 194.1; 0.119; 0.0514
55; 169.2; 0.110; 0.0461
60; 147.3; 0.093; 0.0393
65; 126.4; 0.076; 0.0303
70; 108.8; 0.074; 0.0223
75; 94.7; 0.061; 0.0166
80; 83.4; 0.059; 0.0150
85; 75.2; 0.058; 0.0131
90; 68.0; 0.050; 0.0111
95; 62.0; 0.050; 0.0102
100; 58.0; 0.045; 0.0095
105; 55.1; 0.047; 0.0067
110; 51.2; 0.045; 0.0051
115; 45.2; 0.041; 0.0050
120; 38.1; 0.041; 0.0091
125; 30.5; 0.038; 0.0101
130; 25.2; 0.032; 0.0135
135; 18.0; 0.035; 0.0178
140; 11.6; 0.031; 0.0287
145; 8.8; 0.030; 0.0279
150; 8.1; 0.029; 0.0264
155; 7.6; 0.027; 0.0269
160; 7.3; 0.031; 0.0274
165; 7.4; 0.030; 0.0330
170; 7.4; 0.030; 0.0338
175; 7.4; 0.034; 0.0385
180; 7.3; 0.032; 0.0385
185; 7.2; 0.033; 0.0414
190; 7.2; 0.034; 0.0464
195; 7.3; 0.029; 0.0430
200; 7.3; 0.032; 0.0403
205; 7.2; 0.040; 0.0383
210; 7.3; 0.031; 0.0381
215; 7.3; 0.023; 0.0327
220; 7.0; 0.028; 0.0323
225; 7.6; 0.028; 0.0302
230; 7.5; 0.026; 0.0276
235; 7.3; 0.033; 0.0258
240; 7.4; 0.027; 0.0232
245; 7.3; 0.020; 0.0226
250; 7.3; 0.027; 0.0216
255; 7.4; 0.028; 0.0207
260; 7.1; 0.026; 0.0192
265; 7.3; 0.025; 0.0186
270; 7.1; 0.027; 0.0186
275; 7.1; 0.028; 0.0180
280; 7.2; 0.027; 0.0177
285; 7.1; 0.025; 0.0173
290; 6.7; 0.028; 0.0171
295; 6.8; 0.027; 0.0170
300; 6.6; 0.024; 0.0187
305; 6.6; 0.029; 0.0173
310; 6.9; 0.028; 0.0172
315; 7.3; 0.025; 0.0170
320; 6.8; 0.030; 0.0165
325; 7.2; 0.027; 0.0168
330; 6.5; 0.025; 0.0165
335; 6.6; 0.026; 0.0145
340; 6.5; 0.027; 0.0152
345; 6.2; 0.027; 0.0144
350; 6.6; 0.027; 0.0145
355; 6.6; 0.028; 0.0142
360; 6.2; 0.029; 0.0129
365; 6.3; 0.027; 0.0146
370; 6.3; 0.025; 0.0123
375; 6.0; 0.026; 0.0117
380; 6.3; 0.033; 0.0109
385; 6.2; 0.028; 0.0106
390; 6.4; 0.022; 0.0110
395; 6.5; 0.026; 0.0114
400; 6.6; 0.025; 0.0090
405; 6.8; 0.027; 0.0110
410; 6.9; 0.026; 0.0100
415; 6.7; 0.032; 0.0097
420; 6.7; 0.025; 0.0086
425; 6.5; 0.022; 0.0097
430; 6.7; 0.031; 0.0090
435; 7.0; 0.028; 0.0096
440; 6.9; 0.023; 0.0095
445; 6.8; 0.027; 0.0084
450; 7.0; 0.030; 0.0076
455; 7.2; 0.025; 0.0078
460; 7.5; 0.024; 0.0096
465; 7.2; 0.028; 0.0096
470; 7.2; 0.027; 0.0088
475; 7.1; 0.024; 0.0082
480; 6.9; 0.027; 0.0093
485; 6.8; 0.025; 0.0086
490; 7.2; 0.026; 0.0090
495; 7.2; 0.027; 0.0093
500; 6.8; 0.024; 0.0097
505; 6.5; 0.024; 0.0096
510; 6.5; 0.026; 0.0110
515; 6.4; 0.024; 0.0095
520; 6.5; 0.022; 0.0095
525; 6.4; 0.024; 0.0090
530; 6.4; 0.022; 0.0084
535; 6.2; 0.023; 0.0087
540; 6.0; 0.023; 0.0083
545; 5.7; 0.021; 0.0076
550; 6.1; 0.020; 0.0086
555; 5.6; 0.028; 0.0078
560; 5.5; 0.019; 0.0073
565; 5.3; 0.011; 0.0072
570; 5.5; 0.020; 0.0074
575; 5.1; 0.018; 0.0066
580; 5.1; 0.017; 0.0065
585; 5.0; 0.020; 0.0055
590; 5.0; 0.023; 0.0055
595; 4.8; 0.016; 0.0054
600; 4.8; 0.011; 0.0056
605; 4.7; 0.015; 0.0050
610; 4.5; 0.015; 0.0047
615; 4.2; 0.014; 0.0042
620; 4.2; 0.014; 0.0035
625; 3.8; 0.014; 0.0029
630; 3.5; 0.014; 0.0024
635; 3.5; 0.011; 0.0030
640; 3.3; 0.011; 0.0022
645; 3.1; 0.014; 0.0022
650; 3.1; 0.013; 0.0023
655; 3.1; 0.011; 0.0021
660; 2.9; 0.010; 0.0021
665; 3.0; 0.011; 0.0024
670; 3.0; 0.014; 0.0018
675; 2.9; 0.009; 0.0019
680; 2.8; 0.008; 0.0020
685; 2.7; 0.011; 0.0024
690; 2.5; 0.009; 0.0019
695; 2.4; 0.009; 0.0016
700; 2.2; 0.010; 0.0017
705; 2.0; 0.008; 0.0017
710; 1.9; 0.009; 0.0021
715; 1.7; 0.009; 0.0012
720; 1.6; 0.004; 0.0015
725; 1.6; 0.005; 0.0019
730; 1.7; 0.011; 0.0015
735; 1.2; 0.010; 0.0011
740; 1.1; 0.013; 0.0014
745; 1.1; 0.008; 0.0015
750; 1.0; 0.004; 0.0015
755; 1.3; 0.006; 0.0014
760; 1.1; 0.010; 0.0013

File: data/rise_materials/Testdata-640.txt
Keywords
Material1;Material2;Material3;Material4;Product;Object;Scenario;Method;Reference;Comment;Owner;IsPublic;ImportDate
Fabric: 100% Acrylic Pile- FR Treated Backcoated- Cellulosic Ground; Interliner: Kevlar;Polyether Foam;;;;;;ISO 5660;CBUF - Fire Safety of Upholstered Furniture, EC Report EUR 16477 EN, contact SP for more information.;;;1;2005-11-02 13:47:27
Scalars
Flux (kW/m2);tig (s);qmax (kw/m2);qtotal (MJ/m2);q180 (kw/m2);q300 (kw/m2);Mass loss (g);DHc (MJ/kg);Peak smoke production (m2/m2s);Total smoke produced (m2/m2);Specific extinction area (avg) (m2/kg);Area (m2);Thickness (mm);Density (kg/m3)
 ;;353;40;;;22.6;17.670;0.1379;5.344;;;;
VectorData
Time (s);HRR (kW/m2);MLR (g/s);SPR (m2/s)
0; 2.4; 0.016; 0.0002
5; 2.8; 0.000; 0.0002
10; 0.0; 0.010; 0.0002
15; 3.6; 0.000; 0.0081
20; 172.4; 0.094; 0.0191
25; 353.2; 0.267; 0.0999
30; 319.5; 0.237; 0.1379
35; 264.3; 0.146; 0.1054
40; 239.3; 0.139; 0.0683
45; 208.3; 0.121; 0.0578
50; 170.5; 0.099; 0.0494
55; 142.6; 0.086; 0.0399
60; 126.5; 0.071; 0.0337
65; 116.9; 0.070; 0.0275
70; 112.0; 0.071; 0.0228
75; 109.2; 0.068; 0.0226
80; 106.1; 0.067; 0.0204
85; 103.4; 0.063; 0.0192
90; 99.8; 0.071; 0.0160
95; 97.0; 0.059; 0.0158
100; 90.2; 0.049; 0.0128
105; 84.2; 0.055; 0.0105
110; 76.6; 0.049; 0.0094
115; 70.2; 0.046; 0.0069
120; 65.5; 0.045; 0.0073
125; 61.6; 0.047; 0.0067
130; 58.7; 0.039; 0.0060
135; 56.8; 0.037; 0.0074
140; 57.6; 0.046; 0.0074
145; 60.1; 0.046; 0.0072
150; 63.8; 0.043; 0.0063
155; 67.9; 0.043; 0.0072
160; 73.1; 0.048; 0.0069
165; 78.2; 0.051; 0.0076
170; 81.9; 0.049; 0.0077
175; 85.3; 0.050; 0.0083
180; 88.0; 0.054; 0.0080
185; 89.7; 0.046; 0.0079
190; 92.3; 0.046; 0.0073
195; 94.3; 0.051; 0.0070
200; 96.5; 0.048; 0.0079
205; 98.9; 0.047; 0.0073
210; 101.8; 0.051; 0.0077
215; 103.7; 0.047; 0.0077
220; 106.1; 0.047; 0.0077
225; 108.8; 0.053; 0.0065
230; 111.3; 0.047; 0.0078
235; 112.7; 0.050; 0.0085
240; 113.6; 0.053; 0.0081
245; 112.6; 0.049; 0.0068
250; 113.0; 0.046; 0.0072
255; 112.3; 0.049; 0.0058
260; 111.8; 0.051; 0.0055
265; 111.0; 0.051; 0.0058
270; 108.8; 0.044; 0.0038
275; 106.1; 0.043; 0.0042
280; 104.4; 0.047; 0.0038
285; 100.3; 0.041; 0.0033
290; 97.3; 0.040; 0.0025
295; 92.9; 0.037; 0.0021
300; 89.3; 0.039; 0.0024
305; 85.0; 0.034; 0.0016
310; 81.5; 0.031; 0.0014
315; 78.3; 0.034; 0.0011
320; 74.6; 0.030; 0.0007
325; 71.4; 0.029; 0.0009
330; 68.0; 0.029; 0.0001
335; 64.5; 0.027; 0.0000
340; 60.7; 0.025; 0.0003
345; 57.5; 0.024; 0.0000
350; 55.5; 0.022; 0.0004
355; 52.9; 0.024; 0.0000
360; 51.3; 0.022; 0.0000
365; 48.8; 0.022; 0.0000
370; 46.5; 0.019; 0.0000
375; 44.1; 0.018; 0.0000
380; 42.3; 0.020; 0.0000
385; 39.4; 0.016; 0.0000
390; 36.4; 0.017; 0.0000
395; 33.9; 0.017; 0.0000
400; 32.1; 0.014; 0.0000
405; 29.9; 0.016; 0.0000
410; 27.6; 0.015; 0.0000
415; 25.4; 0.014; 0.0000
420; 23.5; 0.013; 0.0000
425; 20.8; 0.012; 0.0000
430; 17.9; 0.012; 0.0000
435; 14.0; 0.012; 0.0003
440; 12.5; 0.011; 0.0008
445; 11.2; 0.019; 0.0000
450; 10.6; 0.010; 0.0000
455; 10.3; 0.001; 0.0000
460; 9.5; 0.012; 0.0004
465; 9.2; 0.011; 0.0009
470; 8.7; 0.006; 0.0003
475; 8.3; 0.019; 0.0005
480; 7.7; 0.010; 0.0003
485; 7.0; 0.000; 0.0006
490; 6.6; 0.008; 0.0008
495; 6.1; 0.006; 0.0002
500; 6.0; 0.005; 0.0008
505; 6.1; 0.007; 0.0010
510; 5.9; 0.008; 0.0000
515; 5.5; 0.006; 0.0008
520; 5.2; 0.005; 0.0001
525; 5.0; 0.005; 0.0003
530; 4.6; 0.007; 0.0003
535; 4.2; 0.006; 0.0003
540; 4.1; 0.004; 0.0001
545; 4.3; 0.005; 0.0000
550; 4.2; 0.007; 0.0007
555; 4.0; 0.007; 0.0000
560; 3.8; 0.005; 0.0005
565; 3.8; 0.005; 0.0002
570; 3.5; 0.007; 0.0000
575; 3.5; 0.005; 0.0000
580; 3.6; 0.003; 0.0001
585; 3.4; 0.004; 0.0002
590; 3.3; 0.006; 0.0000
595; 3.2; 0.005; 0.0006
600; 3.4; 0.004; 0.0004
605; 3.5; 0.004; 0.0003
610; 3.5; 0.005; 0.0005
615; 3.4; 0.005; 0.0008
620; 3.1; 0.008; 0.0004
625; 3.0; 0.004; 0.0000
630; 2.9; 0.003; 0.0001
635; 2.7; 0.008; 0.0000
640; 2.8; 0.004; 0.0005
645; 2.8; 0.003; 0.0000
650; 2.7; 0.003; 0.0004
655; 2.5; 0.007; 0.0003
660; 2.5; 0.006; 0.0007
665; 2.8; 0.000; 0.0003
670; 2.8; 0.001; 0.0009
675; 2.6; 0.002; 0.0012
680; 2.4; 0.005; 0.0004
685; 2.4; 0.006; 0.0008
690; 2.3; 0.003; 0.0004
695; 2.1; 0.002; 0.0000
700; 1.4; 0.003; 0.0001
705; 1.6; 0.003; 0.0000
710; 1.4; 0.003; 0.0000
715; 1.4; 0.005; 0.0000
720; 0.9; 0.003; 0.0000
725; 1.0; 0.004; 0.0000
730; 1.1; 0.003; 0.0000
735; 1.6; 0.006; 0.0000
740; 1.2; 0.007; 0.0005
745; 1.1; 0.001; 0.0001

File: data/rise_materials/Testdata-641.txt
Keywords
Material1;Material2;Material3;Material4;Product;Object;Scenario;Method;Reference;Comment;Owner;IsPublic;ImportDate
Fabric: 100% Acrylic Pile- FR Treated Backcoated- Cellulosic Ground; Interliner: Polyester Wadding;CMHR Urethane Foam;;;;;;ISO 5660;CBUF - Fire Safety of Upholstered Furniture, EC Report EUR 16477 EN, contact SP for more information.;;;1;2005-11-02 13:48:48
Scalars
Flux (kW/m2);tig (s);qmax (kw/m2);qtotal (MJ/m2);q180 (kw/m2);q300 (kw/m2);Mass loss (g);DHc (MJ/kg);Peak smoke production (m2/m2s);Total smoke produced (m2/m2);Specific extinction area (avg) (m2/kg);Area (m2);Thickness (mm);Density (kg/m3)
 ;;336;45;;;25.9;16.86;0.1239;7.498;;;;
VectorData
Time (s);HRR (kW/m2);MLR (g/s);SPR (m2/s)
0; 5.5; 0.000; 0.0007
5; 4.0; 0.012; 0.0007
10; 0.0; 0.010; 0.0011
15; 2.4; 0.007; 0.0086
20; 159.1; 0.024; 0.0197
25; 336.3; 0.166; 0.0474
30; 296.7; 0.257; 0.1239
35; 239.9; 0.201; 0.1230
40; 194.1; 0.159; 0.0960
45; 162.4; 0.130; 0.0798
50; 146.0; 0.117; 0.0530
55; 140.0; 0.108; 0.0477
60; 137.5; 0.109; 0.0423
65; 133.9; 0.109; 0.0406
70; 131.5; 0.103; 0.0358
75; 128.1; 0.095; 0.0355
80; 123.0; 0.093; 0.0319
85; 118.0; 0.092; 0.0302
90; 111.9; 0.084; 0.0244
95; 106.1; 0.077; 0.0231
100; 100.8; 0.072; 0.0196
105; 96.4; 0.071; 0.0177
110; 90.0; 0.072; 0.0188
115; 84.7; 0.064; 0.0148
120; 79.5; 0.056; 0.0141
125; 74.4; 0.056; 0.0137
130; 69.7; 0.052; 0.0107
135; 65.5; 0.046; 0.0104
140; 62.5; 0.042; 0.0090
145; 61.3; 0.044; 0.0085
150; 62.2; 0.045; 0.0089
155; 61.9; 0.041; 0.0071
160; 62.0; 0.042; 0.0083
165; 62.3; 0.041; 0.0084
170; 62.8; 0.040; 0.0090
175; 64.3; 0.042; 0.0090
180; 65.9; 0.041; 0.0090
185; 71.0; 0.039; 0.0071
190; 77.6; 0.044; 0.0088
195; 85.8; 0.051; 0.0101
200; 95.0; 0.049; 0.0124
205; 103.9; 0.056; 0.0152
210; 112.4; 0.056; 0.0178
215; 121.8; 0.056; 0.0223
220; 126.4; 0.064; 0.0236
225; 128.1; 0.065; 0.0246
230; 123.4; 0.063; 0.0241
235; 116.4; 0.056; 0.0222
240; 110.4; 0.054; 0.0190
245; 106.4; 0.052; 0.0157
250; 103.4; 0.047; 0.0144
255; 101.0; 0.047; 0.0137
260; 98.8; 0.049; 0.0129
265; 97.2; 0.045; 0.0102
270; 95.8; 0.043; 0.0106
275; 94.6; 0.043; 0.0099
280; 94.4; 0.043; 0.0092
285; 94.2; 0.043; 0.0098
290; 93.9; 0.043; 0.0090
295; 93.1; 0.042; 0.0074
300; 92.8; 0.040; 0.0085
305; 91.4; 0.041; 0.0081
310; 89.9; 0.042; 0.0070
315; 88.2; 0.038; 0.0067
320; 87.3; 0.037; 0.0054
325; 86.2; 0.040; 0.0057
330; 84.9; 0.039; 0.0055
335; 82.1; 0.035; 0.0049
340; 79.1; 0.035; 0.0046
345; 76.7; 0.033; 0.0040
350; 74.6; 0.032; 0.0028
355; 73.0; 0.035; 0.0026
360; 70.8; 0.030; 0.0029
365; 68.5; 0.026; 0.0030
370; 66.5; 0.029; 0.0024
375; 64.4; 0.027; 0.0024
380; 62.3; 0.025; 0.0026
385; 60.8; 0.030; 0.0021
390; 59.3; 0.026; 0.0028
395; 57.2; 0.022; 0.0021
400; 55.6; 0.024; 0.0019
405; 53.6; 0.022; 0.0015
410; 52.3; 0.021; 0.0018
415; 49.3; 0.021; 0.0019
420; 47.8; 0.021; 0.0010
425; 46.6; 0.022; 0.0012
430; 45.0; 0.021; 0.0011
435; 44.0; 0.018; 0.0010
440; 43.2; 0.017; 0.0013
445; 40.8; 0.019; 0.0012
450; 38.9; 0.016; 0.0009
455; 36.8; 0.016; 0.0000
460; 35.5; 0.017; 0.0003
465; 34.1; 0.015; 0.0007
470; 32.4; 0.015; 0.0003
475; 31.8; 0.015; 0.0002
480; 30.2; 0.014; 0.0000
485; 29.5; 0.013; 0.0001
490; 28.7; 0.012; 0.0000
495; 26.8; 0.013; 0.0000
500; 25.9; 0.013; 0.0000
505; 26.6; 0.012; 0.0000
510; 24.1; 0.011; 0.0000
515; 24.2; 0.010; 0.0000
520; 23.3; 0.011; 0.0000
525; 22.7; 0.011; 0.0000
530; 20.2; 0.010; 0.0000
535; 16.5; 0.007; 0.0000
540; 15.4; 0.018; 0.0000
545; 12.5; 0.010; 0.0000
550; 10.2; 0.000; 0.0000
555; 8.9; 0.005; 0.0002
560; 8.6; 0.005; 0.0005
565; 8.1; 0.008; 0.0003
570; 7.9; 0.010; 0.0004
575; 7.6; 0.004; 0.0003
580; 7.5; 0.001; 0.0008
585; 7.2; 0.007; 0.0001
590; 7.7; 0.005; 0.0002
595; 7.4; 0.005; 0.0003
600; 7.2; 0.005; 0.0005
605; 7.3; 0.004; 0.0002
610; 7.1; 0.003; 0.0001
615; 7.2; 0.005; 0.0001
620; 7.6; 0.005; 0.0000
625; 7.8; 0.004; 0.0000
630; 7.6; 0.004; 0.0005
635; 7.1; 0.004; 0.0000
640; 6.6; 0.004; 0.0000
645; 6.1; 0.005; 0.0000
650; 6.2; 0.005; 0.0001
655; 6.3; 0.004; 0.0000
660; 7.0; 0.004; 0.0000
665; 6.8; 0.004; 0.0000
670; 5.7; 0.003; 0.0000
675; 6.5; 0.005; 0.0000
680; 6.6; 0.003; 0.0000
685; 5.3; 0.003; 0.0000
690; 6.3; 0.004; 0.0000
695; 5.3; 0.003; 0.0000
700; 5.7; 0.003; 0.0000
705; 5.3; 0.002; 0.0000
710; 4.5; 0.003; 0.0000
715; 5.0; 0.013; 0.0000
720; 3.3; 0.004; 0.0000
725; 4.5; 0.000; 0.0000
730; 3.1; 0.004; 0.0000
735; 4.1; 0.003; 0.0000
740; 3.4; 0.001; 0.0000
745; 4.3; 0.001; 0.0000
750; 3.5; 0.002; 0.0001
755; 4.0; 0.004; 0.0003
760; 3.7; 0.002; 0.0005
765; 4.1; 0.002; 0.0001
770; 3.4; 0.003; 0.0000
775; 4.0; 0.002; 0.0000
780; 3.4; 0.002; 0.0001
785; 3.8; 0.002; 0.0000
790; 2.9; 0.002; 0.0000
795; 3.7; 0.002; 0.0000
800; 1.6; 0.004; 0.0003
805; 3.5; 0.003; 0.0000
810; 2.2; 0.000; 0.0000
815; 3.2; 0.004; 0.0000

File: data/rise_materials/Testdata-642.txt
Keywords
Material1;Material2;Material3;Material4;Product;Object;Scenario;Method;Reference;Comment;Owner;IsPublic;ImportDate
Fabric: 100% Acrylic Pile- FR Treated Backcoated- Cellulosic Ground; ;HR Urethane Foam;;;;;;ISO 5660;CBUF - Fire Safety of Upholstered Furniture, EC Report EUR 16477 EN, contact SP for more information.;;;1;2005-11-02 13:49:53
Scalars
Flux (kW/m2);tig (s);qmax (kw/m2);qtotal (MJ/m2);q180 (kw/m2);q300 (kw/m2);Mass loss (g);DHc (MJ/kg);Peak smoke production (m2/m2s);Total smoke produced (m2/m2);Specific extinction area (avg) (m2/kg);Area (m2);Thickness (mm);Density (kg/m3)
 ;;405;49;;;28.4;16.980;0.104;8.2105;;;;
VectorData
Time (s);HRR (kW/m2);MLR (g/s);SPR (m2/s)
0; 0.0; 0.000; 0.0000
5; 0.0; 0.008; 0.0000
10; 0.0; 0.008; 0.0000
15; 12.4; 0.000; 0.0057
20; 268.3; 0.066; 0.0181
25; 405.2; 0.241; 0.0734
30; 344.4; 0.273; 0.1040
35; 232.0; 0.169; 0.0947
40; 167.7; 0.122; 0.0658
45; 141.9; 0.101; 0.0430
50; 134.7; 0.094; 0.0369
55; 132.3; 0.097; 0.0342
60; 130.1; 0.097; 0.0321
65; 128.3; 0.091; 0.0298
70; 122.9; 0.089; 0.0294
75; 116.4; 0.086; 0.0269
80; 109.9; 0.082; 0.0262
85; 103.8; 0.081; 0.0241
90; 97.2; 0.076; 0.0237
95; 88.1; 0.082; 0.0181
100; 81.0; 0.068; 0.0162
105; 77.2; 0.058; 0.0158
110; 74.7; 0.066; 0.0145
115; 77.1; 0.060; 0.0147
120; 81.4; 0.059; 0.0159
125; 87.6; 0.068; 0.0182
130; 97.2; 0.068; 0.0192
135; 109.8; 0.074; 0.0240
140; 122.2; 0.082; 0.0277
145; 132.0; 0.078; 0.0335
150; 138.0; 0.082; 0.0366
155; 143.1; 0.084; 0.0368
160; 146.1; 0.083; 0.0363
165; 148.5; 0.079; 0.0347
170; 147.2; 0.074; 0.0336
175; 144.6; 0.077; 0.0302
180; 142.8; 0.077; 0.0278
185; 141.7; 0.070; 0.0263
190; 140.4; 0.069; 0.0251
195; 138.9; 0.069; 0.0253
200; 137.9; 0.066; 0.0237
205; 138.2; 0.065; 0.0230
210; 137.7; 0.065; 0.0218
215; 137.1; 0.063; 0.0206
220; 135.9; 0.065; 0.0208
225; 136.3; 0.067; 0.0199
230; 133.8; 0.064; 0.0194
235; 132.6; 0.058; 0.0196
240; 129.8; 0.060; 0.0189
245; 127.8; 0.060; 0.0169
250; 125.1; 0.055; 0.0168
255; 122.7; 0.053; 0.0160
260; 120.2; 0.055; 0.0159
265; 117.9; 0.055; 0.0144
270; 114.3; 0.052; 0.0141
275; 110.1; 0.051; 0.0133
280; 107.2; 0.046; 0.0114
285; 104.0; 0.045; 0.0116
290; 99.6; 0.053; 0.0098
295; 95.7; 0.046; 0.0086
300; 91.9; 0.036; 0.0087
305; 89.4; 0.039; 0.0087
310; 85.7; 0.038; 0.0080
315; 82.6; 0.038; 0.0071
320; 80.2; 0.042; 0.0059
325; 77.7; 0.040; 0.0052
330; 74.9; 0.034; 0.0043
335; 72.0; 0.036; 0.0038
340; 70.1; 0.033; 0.0030
345; 68.4; 0.030; 0.0031
350; 66.0; 0.031; 0.0029
355; 63.2; 0.030; 0.0023
360; 62.0; 0.028; 0.0013
365; 60.2; 0.026; 0.0015
370; 58.1; 0.028; 0.0015
375; 55.1; 0.026; 0.0012
380; 54.2; 0.022; 0.0007
385; 53.0; 0.025; 0.0009
390; 51.2; 0.027; 0.0006
395; 50.1; 0.025; 0.0006
400; 48.4; 0.027; 0.0002
405; 48.5; 0.022; 0.0006
410; 48.2; 0.020; 0.0004
415; 47.8; 0.024; 0.0004
420; 48.8; 0.022; 0.0002
425; 49.1; 0.021; 0.0009
430; 48.0; 0.024; 0.0010
435; 46.9; 0.024; 0.0002
440; 46.0; 0.018; 0.0011
445; 44.0; 0.018; 0.0005
450; 42.9; 0.018; 0.0006
455; 40.6; 0.012; 0.0006
460; 38.9; 0.012; 0.0003
465; 36.7; 0.011; 0.0004
470; 33.2; 0.008; 0.0000
475; 30.8; 0.012; 0.0000
480; 28.3; 0.015; 0.0007
485; 25.5; 0.020; 0.0003
490; 23.0; 0.022; 0.0000
495; 20.8; 0.013; 0.0001
500; 16.9; 0.010; 0.0003
505; 12.9; 0.009; 0.0004
510; 10.7; 0.007; 0.0004
515; 9.7; 0.012; 0.0003
520; 9.2; 0.009; 0.0001
525; 8.7; 0.006; 0.0008
530; 8.2; 0.009; 0.0008
535; 7.2; 0.007; 0.0007
540; 6.4; 0.010; 0.0004
545; 5.9; 0.004; 0.0004
550; 6.0; 0.006; 0.0004
555; 5.3; 0.010; 0.0008
560; 4.9; 0.004; 0.0004
565; 4.4; 0.006; 0.0003
570; 4.0; 0.005; 0.0007
575; 3.8; 0.007; 0.0000
580; 3.4; 0.012; 0.0004
585; 3.4; 0.009; 0.0000
590; 3.2; 0.007; 0.0003
595; 3.2; 0.005; 0.0004
600; 3.1; 0.005; 0.0008
605; 2.5; 0.007; 0.0009
610; 2.3; 0.006; 0.0007
615; 1.8; 0.006; 0.0004
620; 1.5; 0.006; 0.0000
625; 1.6; 0.005; 0.0001
630; 1.1; 0.005; 0.0003
635; 1.0; 0.004; 0.0002
640; 1.4; 0.007; 0.0008
645; 1.2; 0.005; 0.0008
650; 1.0; 0.004; 0.0008
655; 0.4; 0.004; 0.0006
660; 0.4; 0.003; 0.0006
665; 0.4; 0.003; 0.0001
670; 0.0; 0.004; 0.0001
675; 0.0; 0.006; 0.0006
680; 0.0; 0.005; 0.0007
685; 0.0; 0.002; 0.0008
690; 0.0; 0.008; 0.0006
695; 0.0; 0.006; 0.0007
700; 0.0; 0.000; 0.0007
705; 0.0; 0.003; 0.0018
710; 0.0; 0.005; 0.0012
715; 0.0; 0.003; 0.0010
720; 0.0; 0.009; 0.0013
725; 0.0; 0.002; 0.0011
730; 0.0; 0.000; 0.0013
735; 0.0; 0.005; 0.0008
740; 0.0; 0.003; 0.0011
745; 0.0; 0.010; 0.0017

File: data/rise_materials/Testdata-643.txt
Keywords
Material1;Material2;Material3;Material4;Product;Object;Scenario;Method;Reference;Comment;Owner;IsPublic;ImportDate
Fabric: 100% Acrylic Pile- FR Treated Backcoated- Cellulosic Ground; ;Polyether Foam;;;;;;ISO 5660;CBUF - Fire Safety of Upholstered Furniture, EC Report EUR 16477 EN, contact SP for more information.;;;1;2005-11-02 13:51:48
Scalars
Flux (kW/m2);tig (s);qmax (kw/m2);qtotal (MJ/m2);q180 (kw/m2);q300 (kw/m2);Mass loss (g);DHc (MJ/kg);Peak smoke production (m2/m2s);Total smoke produced (m2/m2);Specific extinction area (avg) (m2/kg);Area (m2);Thickness (mm);Density (kg/m3)
 ;;407;45;;;23.8;18.380;0.1268;7.1075;;;;
VectorData
Time (s);HRR (kW/m2);MLR (g/s);SPR (m2/s)
0; 3.1; 0.000; 0.0002
5; 2.4; 0.009; 0.0002
10; 0.0; 0.010; 0.0006
15; 19.8; 0.000; 0.0066
20; 268.2; 0.075; 0.0166
25; 407.0; 0.258; 0.0813
30; 333.9; 0.268; 0.1268
35; 219.7; 0.159; 0.0989
40; 167.7; 0.112; 0.0701
45; 147.4; 0.095; 0.0500
50; 137.8; 0.094; 0.0427
55; 134.3; 0.105; 0.0387
60; 136.5; 0.091; 0.0355
65; 137.2; 0.077; 0.0362
70; 134.6; 0.087; 0.0370
75; 130.9; 0.090; 0.0357
80; 126.7; 0.086; 0.0335
85; 122.1; 0.085; 0.0298
90; 113.4; 0.073; 0.0273
95; 102.7; 0.068; 0.0246
100; 93.7; 0.070; 0.0225
105; 89.5; 0.062; 0.0234
110; 88.6; 0.062; 0.0228
115; 88.4; 0.060; 0.0236
120; 94.4; 0.061; 0.0225
125; 102.3; 0.070; 0.0242
130; 109.5; 0.071; 0.0247
135; 113.5; 0.071; 0.0278
140; 115.1; 0.070; 0.0261
145; 116.2; 0.070; 0.0265
150; 118.2; 0.070; 0.0252
155; 120.1; 0.067; 0.0227
160; 122.9; 0.065; 0.0242
165; 125.4; 0.061; 0.0220
170; 129.3; 0.062; 0.0212
175; 131.5; 0.067; 0.0188
180; 133.6; 0.062; 0.0176
185; 134.1; 0.061; 0.0180
190; 133.9; 0.060; 0.0164
195; 133.0; 0.056; 0.0155
200; 131.5; 0.061; 0.0135
205; 129.6; 0.059; 0.0124
210; 127.6; 0.053; 0.0122
215; 126.5; 0.054; 0.0113
220; 123.5; 0.052; 0.0110
225; 121.4; 0.051; 0.0104
230; 118.5; 0.050; 0.0091
235; 114.7; 0.047; 0.0077
240; 111.8; 0.047; 0.0071
245; 109.0; 0.051; 0.0067
250; 106.1; 0.044; 0.0053
255; 103.4; 0.034; 0.0054
260; 100.3; 0.039; 0.0054
265; 97.9; 0.041; 0.0037
270; 94.1; 0.037; 0.0033
275; 90.7; 0.036; 0.0034
280; 87.2; 0.040; 0.0030
285; 85.3; 0.034; 0.0021
290; 83.1; 0.027; 0.0029
295; 80.3; 0.033; 0.0024
300; 76.6; 0.032; 0.0033
305; 73.9; 0.029; 0.0026
310; 71.9; 0.030; 0.0022
315; 69.8; 0.029; 0.0020
320; 67.8; 0.027; 0.0009
325; 65.5; 0.026; 0.0007
330; 62.6; 0.026; 0.0013
335; 60.8; 0.024; 0.0006
340; 58.1; 0.023; 0.0011
345; 56.7; 0.024; 0.0001
350; 53.8; 0.023; 0.0009
355; 51.1; 0.021; 0.0001
360; 48.5; 0.021; 0.0000
365; 45.2; 0.019; 0.0000
370; 42.2; 0.016; 0.0000
375; 40.0; 0.016; 0.0000
380; 37.4; 0.017; 0.0002
385; 36.1; 0.015; 0.0000
390; 34.6; 0.015; 0.0002
395; 33.2; 0.016; 0.0004
400; 31.3; 0.013; 0.0001
405; 29.4; 0.014; 0.0001
410; 26.5; 0.013; 0.0004
415; 24.6; 0.011; 0.0003
420; 22.8; 0.012; 0.0000
425; 20.7; 0.010; 0.0000
430; 18.5; 0.010; 0.0000
435; 16.6; 0.006; 0.0001
440; 14.8; 0.006; 0.0003
445; 13.8; 0.016; 0.0001
450; 12.8; 0.009; 0.0000
455; 12.6; 0.000; 0.0000
460; 12.3; 0.005; 0.0000
465; 11.8; 0.008; 0.0000
470; 11.2; 0.007; 0.0007
475; 10.9; 0.012; 0.0013
480; 10.3; 0.004; 0.0007
485; 10.4; 0.001; 0.0008
490; 10.0; 0.009; 0.0010
495; 9.7; 0.004; 0.0005
500; 9.6; 0.004; 0.0012
505; 10.0; 0.005; 0.0007
510; 9.7; 0.004; 0.0014
515; 9.0; 0.008; 0.0007
520; 8.5; 0.005; 0.0006
525; 8.4; 0.003; 0.0009
530; 8.7; 0.008; 0.0004
535; 8.4; 0.005; 0.0000
540; 8.3; 0.005; 0.0006
545; 7.7; 0.004; 0.0005
550; 7.5; 0.004; 0.0003
555; 7.5; 0.006; 0.0005
560; 7.3; 0.004; 0.0004
565; 7.4; 0.002; 0.0006
570; 7.0; 0.005; 0.0011
575; 6.4; 0.004; 0.0004
580; 6.2; 0.003; 0.0003
585; 5.9; 0.007; 0.0006
590; 5.6; 0.004; 0.0005
595; 5.8; 0.001; 0.0005
600; 5.6; 0.006; 0.0004
605; 6.1; 0.003; 0.0000
610; 5.8; 0.002; 0.0002
615; 5.7; 0.006; 0.0000
620; 5.6; 0.004; 0.0004
625; 5.8; 0.003; 0.0005
630; 5.7; 0.002; 0.0002
635; 5.7; 0.011; 0.0007
640; 5.5; 0.003; 0.0005
645; 5.5; 0.000; 0.0001
650; 5.2; 0.005; 0.0005
655; 5.0; 0.005; 0.0009
660; 5.1; 0.002; 0.0012
665; 5.3; 0.007; 0.0007
670; 5.3; 0.004; 0.0012
675; 5.3; 0.000; 0.0016
680; 5.3; 0.005; 0.0009

File: data/rise_materials/Testdata-644.txt
Keywords
Material1;Material2;Material3;Material4;Product;Object;Scenario;Method;Reference;Comment;Owner;IsPublic;ImportDate
Fabric: 100% Wool; Interliner: Polyester Wadding/Kevlar;CMHR Urethane Foam;;;;;;ISO 5660;CBUF - Fire Safety of Upholstered Furniture, EC Report EUR 16477 EN, contact SP for more information.;;;1;2005-11-02 13:53:51
Scalars
Flux (kW/m2);tig (s);qmax (kw/m2);qtotal (MJ/m2);q180 (kw/m2);q300 (kw/m2);Mass loss (g);DHc (MJ/kg);Peak smoke production (m2/m2s);Total smoke produced (m2/m2);Specific extinction area (avg) (m2/kg);Area (m2);Thickness (mm);Density (kg/m3)
 ;;272;7;;;11.1;5.340;0.0306;4.1505;;;;
VectorData
Time (s);HRR (kW/m2);MLR (g/s);SPR (m2/s)
0; 4.7; 0.000; 0.0004
5; 3.1; 0.043; 0.0004
10; 6.9; 0.042; 0.0010
15; 121.9; 0.010; 0.0033
20; 267.0; 0.095; 0.0016
25; 271.8; 0.173; 0.0125
30; 213.5; 0.136; 0.0306
35; 150.1; 0.097; 0.0221
40; 111.2; 0.066; 0.0083
45; 88.6; 0.054; 0.0045
50; 68.5; 0.048; 0.0031
55; 49.7; 0.039; 0.0026
60; 33.1; 0.030; 0.0011
65; 17.7; 0.026; 0.0039
70; 10.1; 0.025; 0.0086
75; 5.7; 0.021; 0.0074
80; 1.8; 0.021; 0.0079
85; 0.0; 0.021; 0.0109
90; 0.0; 0.019; 0.0106
95; 0.0; 0.020; 0.0090
100; 0.0; 0.019; 0.0086
105; 0.0; 0.018; 0.0085
110; 0.0; 0.020; 0.0077
115; 0.0; 0.020; 0.0074
120; 0.0; 0.020; 0.0083
125; 0.0; 0.020; 0.0068
130; 0.0; 0.018; 0.0080
135; 0.0; 0.019; 0.0077
140; 0.0; 0.021; 0.0071
145; 0.0; 0.026; 0.0066
150; 0.0; 0.022; 0.0068
155; 0.0; 0.014; 0.0067
160; 0.0; 0.021; 0.0063
165; 0.0; 0.024; 0.0054
170; 0.0; 0.021; 0.0061
175; 0.0; 0.021; 0.0061
180; 0.0; 0.018; 0.0058
185; 0.0; 0.014; 0.0063
190; 0.0; 0.017; 0.0058
195; 0.0; 0.015; 0.0057
200; 0.0; 0.016; 0.0051
205; 0.0; 0.015; 0.0050
210; 0.0; 0.014; 0.0058
215; 0.0; 0.015; 0.0050
220; 0.0; 0.013; 0.0054
225; 0.0; 0.013; 0.0058
230; 0.0; 0.015; 0.0061
235; 0.0; 0.015; 0.0065
240; 0.0; 0.015; 0.0074
245; 0.0; 0.015; 0.0071
250; 0.0; 0.014; 0.0071
255; 0.0; 0.014; 0.0085
260; 0.0; 0.015; 0.0096
265; 0.0; 0.014; 0.0091
270; 0.0; 0.016; 0.0099
275; 0.0; 0.018; 0.0116
280; 0.0; 0.014; 0.0117
285; 0.0; 0.016; 0.0119
290; 0.0; 0.018; 0.0114
295; 0.0; 0.015; 0.0120
300; 0.0; 0.016; 0.0125
305; 0.0; 0.016; 0.0128
310; 0.0; 0.017; 0.0106
315; 0.0; 0.015; 0.0114
320; 0.0; 0.014; 0.0110
325; 0.0; 0.020; 0.0104
330; 0.0; 0.013; 0.0097
335; 0.0; 0.008; 0.0089
340; 0.0; 0.015; 0.0098
345; 0.0; 0.016; 0.0093
350; 0.0; 0.012; 0.0091
355; 0.2; 0.016; 0.0093
360; 0.3; 0.011; 0.0084
365; 0.1; 0.007; 0.0078
370; 0.0; 0.012; 0.0073
375; 0.0; 0.012; 0.0070
380; 0.0; 0.012; 0.0061
385; 0.0; 0.009; 0.0070
390; 0.0; 0.013; 0.0069
395; 0.0; 0.011; 0.0058
400; 0.0; 0.010; 0.0053
405; 0.0; 0.011; 0.0054
410; 0.0; 0.009; 0.0053
415; 0.0; 0.010; 0.0058
420; 0.0; 0.011; 0.0056
425; 0.0; 0.010; 0.0056
430; 0.0; 0.007; 0.0054
435; 0.0; 0.018; 0.0054
440; 0.0; 0.010; 0.0051
445; 0.0; 0.002; 0.0054
450; 0.5; 0.014; 0.0055
455; 0.5; 0.010; 0.0049
460; 0.4; 0.008; 0.0056
465; 0.4; 0.011; 0.0038
470; 0.5; 0.013; 0.0047
475; 0.5; 0.010; 0.0044
480; 0.9; 0.009; 0.0047
485; 0.7; 0.012; 0.0041
490; 1.0; 0.011; 0.0044
495; 1.1; 0.008; 0.0041
500; 1.0; 0.012; 0.0046
505; 1.0; 0.011; 0.0045
510; 0.9; 0.006; 0.0050
515; 1.2; 0.011; 0.0035
520; 1.0; 0.012; 0.0045
525; 1.1; 0.010; 0.0042
530; 1.1; 0.010; 0.0041
535; 1.5; 0.014; 0.0047
540; 1.4; 0.009; 0.0042
545; 1.5; 0.006; 0.0041
550; 1.7; 0.009; 0.0039
555; 1.5; 0.008; 0.0042
560; 1.5; 0.011; 0.0036
565; 1.1; 0.009; 0.0041
570; 1.2; 0.009; 0.0039
575; 1.1; 0.009; 0.0039
580; 1.3; 0.008; 0.0038
585; 1.4; 0.011; 0.0039
590; 1.4; 0.012; 0.0025
595; 1.5; 0.009; 0.0036
600; 1.7; 0.008; 0.0031
605; 1.4; 0.011; 0.0032
610; 1.7; 0.010; 0.0029
615; 1.6; 0.009; 0.0032
620; 1.6; 0.008; 0.0029
625; 1.8; 0.013; 0.0029

File: data/rise_materials/Testdata-646.txt
Keywords
Material1;Material2;Material3;Material4;Product;Object;Scenario;Method;Reference;Comment;Owner;IsPublic;ImportDate
Fabric: 100% Wool ; Interliner: Kevlar;HR Urethane Foam;;;;;;ISO 5660;CBUF - Fire Safety of Upholstered Furniture, EC Report EUR 16477 EN, contact SP for more information.;;;1;2005-11-02 14:39:15
Scalars
Flux (kW/m2);tig (s);qmax (kw/m2);qtotal (MJ/m2);q180 (kw/m2);q300 (kw/m2);Mass loss (g);DHc (MJ/kg);Peak smoke production (m2/m2s);Total smoke produced (m2/m2);Specific extinction area (avg) (m2/kg);Area (m2);Thickness (mm);Density (kg/m3)
 ;;293;49;;;25.70;18.530;0.0395;2.5255;;;;
VectorData
Time (s);HRR (kW/m2);SEA (m2/kg);SPR (m2/s)
0; 3.0; 0; 0.0000
5; 0.0; 0; 0.0000
10; 0.0; 17; 0.0005
15; 63.9; 215; 0.0020
20; 230.3; 17; 0.0016
25; 269.0; 68; 0.0117
30; 270.4; 192; 0.0277
35; 293.2; 261; 0.0395
40; 217.7; 274; 0.0374
45; 142.3; 184; 0.0145
50; 100.7; 44; 0.0023
55; 76.1; 0; 0.0000
60; 58.9; 0; 0.0000
65; 45.5; 0; 0.0000
70; 32.5; 0; 0.0000
75; 22.5; 40; 0.0012
80; 16.5; 101; 0.0025
85; 10.6; 188; 0.0046
90; 8.6; 197; 0.0050
95; 8.2; 182; 0.0052
100; 7.7; 191; 0.0045
105; 9.8; 167; 0.0035
110; 11.9; 92; 0.0024
115; 15.1; 90; 0.0026
120; 17.1; 39; 0.0012
125; 19.2; 28; 0.0009
130; 21.3; 23; 0.0007
135; 22.6; 28; 0.0009
140; 28.4; 26; 0.0008
145; 30.6; 13; 0.0005
150; 36.2; 0; 0.0000
155; 39.3; 0; 0.0000
160; 43.9; 0; 0.0000
165; 47.4; 0; 0.0000
170; 52.8; 0; 0.0000
175; 57.6; 0; 0.0000
180; 64.5; 0; 0.0000
185; 73.2; 0; 0.0000
190; 80.1; 0; 0.0000
195; 85.7; 11; 0.0005
200; 92.4; 42; 0.0024
205; 97.3; 69; 0.0038
210; 101.8; 75; 0.0045
215; 107.4; 87; 0.0052
220; 110.8; 130; 0.0071
225; 116.1; 109; 0.0065
230; 119.6; 140; 0.0089
235; 118.9; 151; 0.0093
240; 120.1; 158; 0.0087
245; 117.6; 188; 0.0101
250; 116.6; 147; 0.0085
255; 116.6; 146; 0.0084
260; 113.2; 160; 0.0084
265; 113.1; 152; 0.0079
270; 109.9; 139; 0.0070
275; 109.1; 108; 0.0057
280; 109.2; 126; 0.0065
285; 107.9; 128; 0.0061
290; 106.5; 131; 0.0061
295; 103.9; 113; 0.0054
300; 104.2; 118; 0.0057
305; 103.0; 95; 0.0050
310; 103.6; 104; 0.0049
315; 103.5; 128; 0.0054
320; 105.8; 136; 0.0063
325; 107.9; 145; 0.0065
330; 108.6; 139; 0.0070
335; 108.7; 123; 0.0061
340; 110.8; 146; 0.0072
345; 110.8; 133; 0.0068
350; 112.8; 154; 0.0073
355; 111.2; 171; 0.0083
360; 112.8; 125; 0.0065
365; 111.7; 164; 0.0081
370; 112.6; 138; 0.0063
375; 111.1; 141; 0.0068
380; 110.1; 131; 0.0063
385; 111.0; 126; 0.0059
390; 109.2; 126; 0.0060
395; 109.1; 122; 0.0057
400; 109.5; 131; 0.0060
405; 107.1; 110; 0.0052
410; 107.2; 123; 0.0057
415; 103.6; 107; 0.0048
420; 100.9; 110; 0.0046
425; 99.2; 107; 0.0041
430; 96.3; 109; 0.0044
435; 91.5; 108; 0.0044
440; 89.9; 89; 0.0035
445; 88.3; 66; 0.0024
450; 83.8; 77; 0.0026
455; 78.9; 22; 0.0009
460; 76.7; 46; 0.0015
465; 73.9; 92; 0.0021
470; 71.3; 45; 0.0013
475; 67.6; 21; 0.0007
480; 66.8; 27; 0.0007
485; 63.7; 21; 0.0007
490; 62.2; 27; 0.0007
495; 60.7; 29; 0.0006
500; 55.9; 12; 0.0003
505; 54.0; 0; 0.0000
510; 51.8; 12; 0.0002
515; 49.2; 39; 0.0008
520; 46.9; 0; 0.0000
525; 45.8; 12; 0.0002
530; 43.5; 0; 0.0000
535; 41.2; 0; 0.0000
540; 38.8; 0; 0.0000
545; 36.1; 5; 0.0001
550; 34.2; 0; 0.0000
555; 32.7; 0; 0.0000
560; 30.9; 10; 0.0001
565; 29.2; 0; 0.0000
570; 27.6; 0; 0.0000
575; 26.5; 31; 0.0004
580; 25.4; 0; 0.0000
585; 24.5; 0; 0.0000
590; 23.3; 0; 0.0000
595; 22.2; 0; 0.0000
600; 21.7; 0; 0.0000
605; 20.7; 44; 0.0003
610; 18.7; 8; 0.0001
615; 16.4; 0; 0.0000
620; 15.9; 0; 0.0000
625; 13.5; 0; 0.0000
630; 12.0; 0; 0.0000
635; 9.0; 24; 0.0002
640; 5.9; 165; 0.0006
645; 4.4; 46; 0.0006
650; 5.2; 1; 0.0000
655; 5.4; 448; 0.0007
660; 5.3; 57; 0.0003
665; 5.3; 90; 0.0004
670; 5.1; 0; 0.0000
675; 4.3; 37; 0.0004
680; 3.6; 149; 0.0009
685; 4.5; 0; 0.0000
690; 4.9; 19; 0.0001
695; 4.9; 49; 0.0003
700; 4.9; 53; 0.0003
705; 4.9; 164; 0.0009
710; 4.8; 0; 0.0000
715; 4.5; 92; 0.0005
720; 4.5; 74; 0.0006
725; 4.0; 14; 0.0001
730; 4.1; 0; 0.0000
735; 3.9; 0; 0.0000
740; 4.1; 12; 0.0001
745; 3.8; 179; 0.0009
750; 3.9; 108; 0.0003
755; 3.7; 79; 0.0004
760; 3.2; 16; 0.0001
765; 2.8; 0; 0.0000
770; 2.1; 29; 0.0002
775; 2.2; 134; 0.0006
780; 2.9; 0; 0.0000
785; 3.4; 0; 0.0000
790; 3.1; 80; 0.0005
795; 2.6; 0; 0.0003
800; 1.9; 0; 0.0000
805; 2.2; 0; 0.0000
810; 2.8; 0; 0.0000
815; 2.5; 33; 0.0003

File: data/rise_materials/Testdata-647.txt
Keywords
Material1;Material2;Material3;Material4;Product;Object;Scenario;Method;Reference;Comment;Owner;IsPublic;ImportDate
Fabric: 100% Wool ; Interliner: Kevlar;Polyether Foam;;;;;;ISO 5660;CBUF - Fire Safety of Upholstered Furniture, EC Report EUR 16477 EN, contact SP for more information.;;;1;2005-11-02 14:44:10
Scalars
Flux (kW/m2);tig (s);qmax (kw/m2);qtotal (MJ/m2);q180 (kw/m2);q300 (kw/m2);Mass loss (g);DHc (MJ/kg);Peak smoke production (m2/m2s);Total smoke produced (m2/m2);Specific extinction area (avg) (m2/kg);Area (m2);Thickness (mm);Density (kg/m3)
 ;;266;47;;;23;19.910;0.394;1.59;;;;
VectorData
Time (s);HRR (kW/m2);SEA (m2/kg);SPR (m2/s)
0; 3.4; 0; 0.0000
5; 0.0; 0; 0.0000
10; 0.0; 10; 0.0003
15; 78.3; 107; 0.0018
20; 237.5; 14; 0.0014
25; 265.6; 60; 0.0101
30; 263.7; 236; 0.0338
35; 231.9; 306; 0.0394
40; 179.7; 292; 0.0300
45; 148.5; 267; 0.0207
50; 129.3; 226; 0.0159
55; 116.4; 195; 0.0130
60; 105.8; 149; 0.0092
65; 97.6; 85; 0.0050
70; 89.9; 39; 0.0022
75; 84.4; 31; 0.0017
80; 79.6; 13; 0.0007
85; 75.2; 6; 0.0003
90; 71.6; 7; 0.0003
95; 70.4; 0; 0.0000
100; 70.1; 7; 0.0003
105; 69.2; 4; 0.0002
110; 69.3; 1; 0.0000
115; 72.5; 0; 0.0000
120; 76.8; 2; 0.0001
125; 78.6; 0; 0.0000
130; 79.7; 8; 0.0004
135; 81.0; 13; 0.0006
140; 81.8; 4; 0.0002
145; 81.6; 7; 0.0003
150; 82.6; 2; 0.0001
155; 85.2; 15; 0.0008
160; 88.4; 23; 0.0010
165; 93.1; 0; 0.0000
170; 98.8; 11; 0.0006
175; 102.9; 33; 0.0018
180; 106.2; 47; 0.0025
185; 109.7; 69; 0.0039
190; 112.3; 63; 0.0035
195; 114.5; 67; 0.0038
200; 118.0; 82; 0.0046
205; 120.8; 98; 0.0054
210; 125.2; 93; 0.0055
215; 128.6; 93; 0.0057
220; 132.1; 93; 0.0054
225; 133.2; 81; 0.0046
230; 135.9; 77; 0.0047
235; 137.3; 83; 0.0051
240; 138.8; 77; 0.0045
245; 142.1; 80; 0.0048
250; 145.0; 70; 0.0043
255; 149.2; 73; 0.0045
260; 150.0; 71; 0.0044
265; 150.6; 66; 0.0043
270; 150.9; 74; 0.0046
275; 152.6; 74; 0.0045
280; 151.2; 61; 0.0039
285; 149.3; 58; 0.0036
290; 148.0; 50; 0.0029
295; 147.2; 67; 0.0040
300; 147.7; 51; 0.0032
305; 145.9; 57; 0.0036
310; 145.0; 45; 0.0025
315; 143.4; 62; 0.0032
320; 141.7; 36; 0.0021
325; 138.5; 43; 0.0024
330; 132.9; 30; 0.0017
335; 127.8; 20; 0.0011
340; 118.0; 23; 0.0010
345; 108.8; 0; 0.0000
350; 98.9; 0; 0.0000
355; 90.5; 0; 0.0000
360; 83.6; 0; 0.0000
365; 79.0; 0; 0.0000
370; 73.7; 0; 0.0000
375; 68.6; 0; 0.0000
380; 63.6; 0; 0.0000
385; 58.8; 0; 0.0000
390; 54.1; 0; 0.0000
395; 49.4; 0; 0.0000
400; 44.7; 0; 0.0000
405; 40.5; 0; 0.0000
410; 36.2; 0; 0.0000
415; 31.8; 0; 0.0000
420; 27.7; 0; 0.0000
425; 23.9; 0; 0.0000
430; 20.7; 0; 0.0000
435; 17.4; 0; 0.0000
440; 14.2; 0; 0.0000
445; 11.9; 0; 0.0000
450; 10.0; 0; 0.0000
455; 8.7; 0; 0.0000
460; 7.8; 0; 0.0000
465; 7.2; 0; 0.0000
470; 7.2; 0; 0.0000
475; 8.0; 0; 0.0000
480; 7.9; 0; 0.0000
485; 8.4; 0; 0.0000
490; 8.5; 0; 0.0000
495; 8.6; 0; 0.0000
500; 9.1; 0; 0.0000
505; 9.2; 0; 0.0000
510; 8.1; 0; 0.0000
515; 5.4; 0; 0.0000
520; 3.7; 0; 0.0000
525; 2.9; 0; 0.0000
530; 2.5; 0; 0.0000
535; 1.9; 0; 0.0000
540; 1.6; 0; 0.0000
545; 1.6; 0; 0.0000
550; 1.4; 0; 0.0000
555; 0.8; 0; 0.0000
560; 0.9; 0; 0.0000
565; 0.8; 0; 0.0000
570; 0.6; 0; 0.0000
575; 0.6; 0; 0.0000
580; 0.3; 0; 0.0000
585; 0.3; 0; 0.0000
590; 0.4; 0; 0.0000
595; 0.1; 0; 0.0000
600; 0.6; 0; 0.0000
605; 0.1; 0; 0.0000
610; 0.3; 0; 0.0000
615; 0.4; 0; 0.0000
620; 0.7; 0; 0.0000
625; 0.7; 0; 0.0000
630; 0.4; 0; 0.0000
635; 0.2; 0; 0.0000
640; 0.7; 0; 0.0000
645; 0.5; 0; 0.0000
650; 0.5; 0; 0.0000
655; 0.4; 0; 0.0000
660; 0.1; 0; 0.0000
665; 0.3; 0; 0.0000
670; 0.3; 0; 0.0000
675; 0.1; 0; 0.0000
680; 0.0; 0; 0.0000
685; 0.2; 0; 0.0000
690; 0.3; 0; 0.0000

File: data/rise_materials/Testdata-648.txt
Keywords
Material1;Material2;Material3;Material4;Product;Object;Scenario;Method;Reference;Comment;Owner;IsPublic;ImportDate
Fabric: 100% Wool ; Interliner: Polyester Wadding;CMHR Urethane Foam;;;;;;ISO 5660;CBUF - Fire Safety of Upholstered Furniture, EC Report EUR 16477 EN, contact SP for more information.;;;1;2005-11-02 14:46:47
Scalars
Flux (kW/m2);tig (s);qmax (kw/m2);qtotal (MJ/m2);q180 (kw/m2);q300 (kw/m2);Mass loss (g);DHc (MJ/kg);Peak smoke production (m2/m2s);Total smoke produced (m2/m2);Specific extinction area (avg) (m2/kg);Area (m2);Thickness (mm);Density (kg/m3)
 ;;324;53;;;26.5;19.710;0.0463;7.0025;;;;
VectorData
Time (s);HRR (kW/m2);SEA (m2/kg);SPR (m2/s)
0; 4.2; 0; 0.0001
5; 4.4; 4; 0.0001
10; 2.0; 33; 0.0011
15; 39.8; 380; 0.0030
20; 156.9; 92; 0.0040
25; 210.2; 20; 0.0023
30; 223.2; 142; 0.0203
35; 214.0; 263; 0.0373
40; 204.1; 263; 0.0373
45; 198.5; 248; 0.0376
50; 196.3; 231; 0.0351
55; 194.4; 198; 0.0284
60; 194.9; 115; 0.0159
65; 188.2; 118; 0.0166
70; 192.5; 68; 0.0096
75; 205.1; 72; 0.0099
80; 205.2; 71; 0.0101
85; 202.2; 83; 0.0120
90; 201.9; 120; 0.0157
95; 210.5; 219; 0.0260
100; 217.5; 267; 0.0329
105; 221.1; 294; 0.0368
110; 225.0; 353; 0.0418
115; 222.5; 384; 0.0432
120; 226.2; 386; 0.0446
125; 235.8; 374; 0.0450
130; 254.3; 382; 0.0453
135; 277.7; 360; 0.0451
140; 302.2; 302; 0.0403
145; 313.5; 325; 0.0454
150; 323.6; 295; 0.0422
155; 323.1; 325; 0.0451
160; 314.6; 307; 0.0432
165; 314.2; 340; 0.0441
170; 311.3; 377; 0.0463
175; 307.0; 351; 0.0448
180; 302.5; 346; 0.0444
185; 293.9; 353; 0.0440
190; 286.5; 362; 0.0424
195; 277.9; 343; 0.0377
200; 268.2; 371; 0.0408
205; 243.0; 363; 0.0388
210; 239.9; 316; 0.0302
215; 211.2; 386; 0.0343
220; 185.7; 362; 0.0274
225; 160.4; 386; 0.0236
230; 124.2; 333; 0.0159
235; 94.9; 186; 0.0064
240; 65.5; 353; 0.0046
245; 39.3; 0; 0.0015
250; 20.7; 0; 0.0000
255; 10.3; 0; 0.0000
260; 5.9; 0; 0.0000
265; 4.7; 0; 0.0000
270; 3.6; 0; 0.0000
275; 3.0; 0; 0.0000
280; 3.0; 0; 0.0000
285; 2.8; 0; 0.0000
290; 2.8; 0; 0.0000
295; 2.7; 0; 0.0000
300; 2.7; 0; 0.0000
305; 2.7; 0; 0.0000
310; 2.6; 0; 0.0000
315; 2.7; 0; 0.0000
320; 3.0; 0; 0.0000
325; 3.2; 0; 0.0000
330; 3.2; 0; 0.0000
335; 3.5; 0; 0.0000
340; 3.6; 0; 0.0000
345; 3.4; 0; 0.0000
350; 3.5; 0; 0.0000
355; 3.6; 0; 0.0000
360; 3.7; 0; 0.0000
365; 3.8; 0; 0.0000
370; 3.6; 0; 0.0000
375; 4.0; 0; 0.0000
380; 4.2; 0; 0.0000
385; 4.4; 0; 0.0000
390; 4.2; 0; 0.0000
395; 4.6; 0; 0.0000
400; 5.1; 0; 0.0000
405; 5.5; 0; 0.0000
410; 6.0; 0; 0.0000
415; 6.0; 0; 0.0000
420; 6.6; 0; 0.0000
425; 6.4; 0; 0.0000
430; 6.9; 0; 0.0000
435; 7.2; 0; 0.0000
440; 7.3; 0; 0.0000
445; 7.4; 0; 0.0000
450; 7.8; 0; 0.0000

File: data/rise_materials/Testdata-649.txt
Keywords
Material1;Material2;Material3;Material4;Product;Object;Scenario;Method;Reference;Comment;Owner;IsPublic;ImportDate
Fabric: 100% Wool;HR Urethane Foam;;;;;;ISO 5660;CBUF - Fire Safety of Upholstered Furniture, EC Report EUR 16477 EN, contact SP for more information.;;;1;2005-11-02 14:48:33
Scalars
Flux (kW/m2);tig (s);qmax (kw/m2);qtotal (MJ/m2);q180 (kw/m2);q300 (kw/m2);Mass loss (g);DHc (MJ/kg);Peak smoke production (m2/m2s);Total smoke produced (m2/m2);Specific extinction area (avg) (m2/kg);Area (m2);Thickness (mm);Density (kg/m3)
 ;;406;61;;;29;20.540;0.0536;7.349;;;;
VectorData
Time (s);HRR (kW/m2);SEA (m2/kg);SPR (m2/s)
0; 3.5; 0; 0.0000
5; 1.5; 0; 0.0000
10; 0.4; 31; 0.0011
15; 82.9; 148; 0.0035
20; 239.5; 3; 0.0004
25; 240.6; 135; 0.0228
30; 215.0; 298; 0.0410
35; 200.1; 304; 0.0406
40; 202.0; 293; 0.0406
45; 208.2; 269; 0.0385
50; 225.1; 209; 0.0329
55; 231.2; 178; 0.0308
60; 218.9; 166; 0.0268
65; 211.6; 126; 0.0191
70; 231.6; 101; 0.0153
75; 250.9; 132; 0.0217
80; 264.2; 166; 0.0281
85; 265.8; 213; 0.0317
90; 272.1; 242; 0.0349
95; 271.6; 254; 0.0374
100; 285.5; 276; 0.0407
105; 286.0; 327; 0.0470
110; 280.7; 337; 0.0467
115; 291.2; 369; 0.0491
120; 307.6; 378; 0.0518
125; 324.3; 331; 0.0499
130; 350.1; 353; 0.0536
135; 366.6; 347; 0.0522
140; 388.1; 282; 0.0456
145; 399.3; 247; 0.0407
150; 406.2; 264; 0.0449
155; 404.6; 250; 0.0408
160; 399.9; 223; 0.0348
165; 383.7; 238; 0.0374
170; 373.0; 256; 0.0364
175; 357.3; 248; 0.0343
180; 354.7; 236; 0.0346
185; 350.6; 266; 0.0372
190; 334.9; 314; 0.0414
195; 316.7; 315; 0.0378
200; 301.5; 324; 0.0375
205; 276.5; 335; 0.0377
210; 235.1; 302; 0.0276
215; 177.2; 313; 0.0214
220; 124.9; 306; 0.0129
225; 84.1; 154; 0.0032
230; 53.2; 662; 0.0011
235; 31.5; 0; 0.0000
240; 16.6; 0; 0.0000
245; 9.0; 0; 0.0000
250; 5.6; 0; 0.0000
255; 2.7; 0; 0.0000
260; 1.0; 0; 0.0000
265; 0.1; 0; 0.0000
270; 0.0; 0; 0.0000
275; 0.0; 0; 0.0000
280; 0.0; 0; 0.0000
285; 0.0; 0; 0.0000
290; 0.0; 0; 0.0000
295; 0.0; 0; 0.0000
300; 0.0; 0; 0.0000
305; 0.0; 0; 0.0000
310; 0.0; 0; 0.0000
315; 0.0; 0; 0.0000
320; 0.0; 0; 0.0000
325; 0.0; 0; 0.0000
330; 0.0; 0; 0.0000
335; 0.0; 0; 0.0000
340; 0.0; 0; 0.0000
345; 0.0; 0; 0.0000
350; 0.0; 0; 0.0000
355; 0.0; 0; 0.0000
360; 0.0; 0; 0.0000
365; 0.0; 0; 0.0006
370; 0.0; 0; 0.0003
375; 0.0; 65; 0.0003
380; 0.0; 0; 0.0004
385; 0.0; 0; 0.0006
390; 0.0; 0; 0.0000
395; 0.0; 0; 0.0000
400; 0.0; 41; 0.0001
405; 0.0; 0; 0.0001
410; 0.0; 0; 0.0000
415; 0.0; 0; 0.0002
420; 0.0; 102; 0.0003
425; 0.0; 0; 0.0002
430; 0.0; 166; 0.0004
435; 0.0; 55; 0.0004
440; 0.0; 0; 0.0004
445; 0.0; 0; 0.0000
