Repository: johodges/materials

## A Non-Dimensional Scaling Approach to Modeling Material Pyrolysis

This repository contains the data, scripts, and technical documents required to generate the SPyro cone validation cases.

## Instructions
* Clone this repository with submodules
  ```
  git clone --recurse-submodules https://github.com/johodges/materials
  ```
* Pre-process data
  ```
  python materials/scripts/initialize.py
  ```
* Build latest FDS (example for impi_intel_linux target, but use relevant make target for platform)
  ```
  git clone git@github.com:firemodels/fds.git && cd fds
  cd Build/impi_intel_linux
  ./make_fds.sh
  ln -s fds_impi_intel_linux fds
  cd ../..
  ```
* Run cases
  ```

File: data/rise_materials/Testdata-650.txt
Keywords
Material1;Material2;Material3;Material4;Product;Object;Scenario;Method;Reference;Comment;Owner;IsPublic;ImportDate
Fabric: 100% Wool;Polyether Foam;;;;;;ISO 5660;CBUF - Fire Safety of Upholstered Furniture, EC Report EUR 16477 EN, contact SP for more information.;;;1;2005-11-02 14:49:40
Scalars
Flux (kW/m2);tig (s);qmax (kw/m2);qtotal (MJ/m2);q180 (kw/m2);q300 (kw/m2);Mass loss (g);DHc (MJ/kg);Peak smoke production (m2/m2s);Total smoke produced (m2/m2);Specific extinction area (avg) (m2/kg);Area (m2);Thickness (mm);Density (kg/m3)
 ;;383;53;;;23.9;21.710;0.0485;5.09;;;;
VectorData
Time (s);HRR (kW/m2);SEA (m2/kg);SPR (m2/s)
0; 4.5; 0; 0.0001
5; 1.9; 4; 0.0001
10; 3.1; 33; 0.0010
15; 114.0; 113; 0.0020
20; 276.9; 3; 0.0004
25; 284.6; 106; 0.0190
30; 255.2; 281; 0.0374
35; 240.0; 306; 0.0417
40; 255.7; 325; 0.0460
45; 273.0; 312; 0.0485
50; 271.7; 260; 0.0435
55; 247.9; 237; 0.0357
60; 258.4; 177; 0.0261
65; 257.2; 153; 0.0261
70; 243.7; 130; 0.0201
75; 226.4; 120; 0.0152
80; 233.0; 129; 0.0165
85; 234.1; 161; 0.0204
90; 232.4; 206; 0.0243
95; 241.9; 241; 0.0295
100; 252.5; 246; 0.0295
105; 266.8; 276; 0.0312
110; 278.9; 269; 0.0330
115; 296.6; 251; 0.0332
120; 321.6; 268; 0.0349
125; 345.4; 237; 0.0317
130; 361.3; 202; 0.0284
135; 376.0; 181; 0.0273
140; 382.9; 178; 0.0273
145; 379.5; 176; 0.0256
150; 374.6; 178; 0.0248
155; 366.7; 171; 0.0247
160; 351.7; 190; 0.0271
165; 326.3; 229; 0.0288
170; 310.8; 252; 0.0294
175; 296.7; 243; 0.0268
180; 286.0; 296; 0.0325
185; 242.9; 255; 0.0252
190; 195.9; 319; 0.0232
195; 144.1; 241; 0.0131
200; 101.8; 139; 0.0048
205; 67.6; 140; 0.0019
210; 40.7; 0; 0.0000
215; 22.1; 0; 0.0000
220; 11.2; 0; 0.0000
225; 6.0; 0; 0.0000
230; 3.7; 0; 0.0000
235; 2.3; 0; 0.0000
240; 2.0; 0; 0.0000
245; 1.5; 0; 0.0000
250; 1.3; 0; 0.0000
255; 1.0; 0; 0.0000
260; 1.0; 0; 0.0000
265; 1.2; 0; 0.0000
270; 1.3; 0; 0.0000
275; 1.2; 0; 0.0000
280; 1.2; 0; 0.0000
285; 1.8; 0; 0.0000
290; 1.7; 0; 0.0000
295; 1.9; 0; 0.0000
300; 1.7; 0; 0.0000
305; 2.5; 0; 0.0000
310; 2.9; 0; 0.0000
315; 2.6; 0; 0.0000
320; 2.2; 0; 0.0000
325; 2.6; 0; 0.0000
330; 3.1; 0; 0.0000
335; 3.4; 0; 0.0000
340; 3.3; 0; 0.0000
345; 3.5; 0; 0.0000
350; 3.5; 0; 0.0000
355; 3.2; 0; 0.0000
360; 3.1; 0; 0.0000
365; 3.5; 0; 0.0000
370; 3.4; 0; 0.0000
375; 3.6; 0; 0.0000
380; 4.0; 0; 0.0000
385; 4.0; 0; 0.0000
390; 4.1; 0; 0.0000

File: data/rise_materials/Testdata-651.txt
Keywords
Material1;Material2;Material3;Material4;Product;Object;Scenario;Method;Reference;Comment;Owner;IsPublic;ImportDate
Fabric: Leather ; Interliner: Polyester Wadding/Kevlar;CMHR Urethane Foam;;;;;;ISO 5660;CBUF - Fire Safety of Upholstered Furniture, EC Report EUR 16477 EN, contact SP for more information.;;;1;2005-11-02 14:51:14
Scalars
Flux (kW/m2);tig (s);qmax (kw/m2);qtotal (MJ/m2);q180 (kw/m2);q300 (kw/m2);Mass loss (g);DHc (MJ/kg);Peak smoke production (m2/m2s);Total smoke produced (m2/m2);Specific extinction area (avg) (m2/kg);Area (m2);Thickness (mm);Density (kg/m3)
 ;;320;65;;;33.9;17.510;0.0375;2.9775;;;;
VectorData
Time (s);HRR (kW/m2);SEA (m2/kg);SPR (m2/s)
0; 4.4; 0; 0.0005
5; 0.1; 97; 0.0005
10; 0.0; 246; 0.0018
15; 0.0; 232; 0.0030
20; 0.0; 238; 0.0038
25; 0.0; 214; 0.0036
30; 0.0; 224; 0.0047
35; 0.0; 161; 0.0045
40; 0.0; 168; 0.0053
45; 0.0; 222; 0.0073
50; 0.0; 382; 0.0144
55; 8.0; 371; 0.0303
60; 109.5; 0; 0.0375
65; 199.2; 322; 0.0208
70; 259.0; 51; 0.0205
75; 291.3; 148; 0.0177
80; 306.0; 89; 0.0140
85; 313.5; 86; 0.0142
90; 319.3; 91; 0.0155
95; 319.9; 99; 0.0155
100; 309.7; 125; 0.0190
105; 293.2; 125; 0.0194
110; 270.9; 146; 0.0214
115; 251.5; 164; 0.0222
120; 235.2; 157; 0.0190
125; 218.2; 186; 0.0213
130; 200.9; 187; 0.0217
135; 186.2; 183; 0.0187
140; 172.3; 193; 0.0179
145; 162.3; 188; 0.0172
150; 153.9; 195; 0.0163
155; 143.9; 183; 0.0144
160; 136.0; 165; 0.0129
165; 130.8; 162; 0.0116
170; 126.2; 164; 0.0116
175; 121.8; 162; 0.0117
180; 118.0; 183; 0.0124
185; 113.1; 170; 0.0115
190; 108.4; 116; 0.0082
195; 103.8; 87; 0.0062
200; 99.9; 63; 0.0043
205; 95.8; 56; 0.0037
210; 91.8; 55; 0.0033
215; 88.1; 48; 0.0027
220; 83.2; 46; 0.0025
225; 80.6; 17; 0.0009
230; 74.4; 26; 0.0013
235; 69.9; 9; 0.0004
240; 67.0; 16; 0.0007
245; 64.2; 28; 0.0012
250; 60.5; 5; 0.0002
255; 56.5; 6; 0.0002
260; 53.3; 9; 0.0003
265; 49.8; 0; 0.0000
270; 46.4; 0; 0.0000
275; 44.3; 0; 0.0000
280; 44.0; 0; 0.0000
285; 42.4; 0; 0.0000
290; 41.0; 0; 0.0000
295; 40.4; 0; 0.0000
300; 39.9; 0; 0.0000
305; 39.9; 0; 0.0000
310; 39.6; 0; 0.0000
315; 37.8; 0; 0.0000
320; 36.6; 0; 0.0000
325; 36.9; 0; 0.0000
330; 36.2; 0; 0.0000
335; 36.1; 0; 0.0000
340; 37.5; 0; 0.0000
345; 38.4; 0; 0.0000
350; 37.7; 0; 0.0000
355; 38.5; 0; 0.0000
360; 38.5; 0; 0.0000
365; 39.0; 0; 0.0000
370; 40.3; 0; 0.0000
375; 40.6; 0; 0.0000
380; 43.0; 9; 0.0002
385; 44.6; 0; 0.0000
390; 47.8; 0; 0.0000
395; 48.9; 0; 0.0000
400; 51.9; 0; 0.0000
405; 55.5; 4; 0.0001
410; 59.5; 20; 0.0006
415; 63.4; 12; 0.0004
420; 67.9; 12; 0.0004
425; 69.7; 18; 0.0006
430; 71.5; 28; 0.0010
435; 73.5; 25; 0.0009
440; 74.8; 26; 0.0010
445; 76.7; 0; 0.0000
450; 76.6; 22; 0.0008
455; 78.1; 24; 0.0008
460; 78.9; 20; 0.0007
465; 79.5; 34; 0.0013
470; 80.0; 21; 0.0007
475; 80.0; 41; 0.0015
480; 80.2; 9; 0.0003
485; 80.7; 27; 0.0010
490; 80.4; 37; 0.0015
495; 79.4; 36; 0.0013
500; 78.6; 15; 0.0005
505; 77.7; 28; 0.0010
510; 77.8; 19; 0.0006
515; 75.4; 49; 0.0016
520; 74.7; 8; 0.0004
525; 72.9; 14; 0.0004
530; 72.1; 0; 0.0000
535; 70.3; 4; 0.0001
540; 69.2; 0; 0.0000
545; 67.0; 24; 0.0007
550; 64.5; 26; 0.0008
555; 62.6; 18; 0.0004
560; 61.4; 35; 0.0008
565; 58.6; 14; 0.0004
570; 56.8; 6; 0.0002
575; 54.7; 7; 0.0002
580; 53.5; 26; 0.0006
585; 51.2; 0; 0.0000
590; 50.3; 0; 0.0000
595; 48.5; 0; 0.0000
600; 47.3; 0; 0.0000
605; 45.5; 0; 0.0000
610; 44.2; 0; 0.0000
615; 43.2; 0; 0.0000
620; 42.1; 0; 0.0000
625; 41.0; 0; 0.0000
630; 40.3; 0; 0.0000
635; 40.2; 0; 0.0000
640; 39.2; 0; 0.0000
645; 38.2; 0; 0.0000
650; 37.4; 0; 0.0000
655; 36.3; 0; 0.0000
660; 36.1; 0; 0.0000
665; 34.8; 0; 0.0000
670; 34.1; 0; 0.0000
675; 34.0; 0; 0.0000
680; 32.8; 0; 0.0000
685; 32.3; 0; 0.0000
690; 31.5; 0; 0.0000
695; 30.8; 0; 0.0000
700; 30.8; 0; 0.0000
705; 30.3; 0; 0.0000
710; 29.0; 0; 0.0000
715; 28.0; 0; 0.0000
720; 27.7; 0; 0.0000
725; 27.4; 0; 0.0000
730; 27.0; 1; 0.0000
735; 26.3; 0; 0.0000
740; 25.7; 7; 0.0001
745; 25.1; 14; 0.0001
750; 25.1; 0; 0.0000
755; 24.7; 0; 0.0000
760; 24.5; 0; 0.0000
765; 24.8; 0; 0.0000
770; 24.6; 0; 0.0000
775; 23.2; 0; 0.0000
780; 22.7; 0; 0.0000
785; 22.5; 0; 0.0000
790; 22.8; 42; 0.0005
795; 22.4; 0; 0.0000
800; 21.4; 0; 0.0000
805; 21.8; 0; 0.0000
810; 21.6; 0; 0.0000
815; 21.7; 0; 0.0000
820; 21.7; 30; 0.0004
825; 21.0; 0; 0.0000
830; 21.9; 0; 0.0000
835; 21.6; 8; 0.0001
840; 21.1; 0; 0.0000
845; 21.1; 0; 0.0000
850; 20.7; 0; 0.0000
855; 20.4; 0; 0.0000
860; 19.4; 0; 0.0000
865; 16.4; 32; 0.0003
870; 15.0; 0; 0.0000
875; 14.5; 42; 0.0004
880; 14.7; 0; 0.0000
885; 14.5; 0; 0.0000
890; 14.2; 0; 0.0000
895; 14.1; 0; 0.0000
900; 14.1; 0; 0.0000
905; 14.4; 0; 0.0000
910; 14.0; 11; 0.0001
915; 13.9; 0; 0.0000
920; 13.7; 0; 0.0000
925; 13.5; 0; 0.0000
930; 13.5; 0; 0.0000
935; 13.4; 0; 0.0000
940; 13.2; 0; 0.0000
945; 13.2; 0; 0.0000
950; 13.2; 0; 0.0000
955; 13.5; 18; 0.0002
960; 13.4; 0; 0.0000
965; 13.2; 0; 0.0000
970; 13.2; 1; 0.0000
975; 13.6; 0; 0.0000
980; 13.4; 20; 0.0002
985; 13.3; 37; 0.0004
990; 13.1; 100; 0.0007
995; 13.0; 135; 0.0006
1000; 12.6; 14; 0.0001
1005; 12.3; 55; 0.0006
1010; 12.3; 0; 0.0000
1015; 12.8; 98; 0.0007
1020; 12.4; 0; 0.0000
1025; 12.3; 23; 0.0002
1030; 12.3; 14; 0.0001
1035; 12.1; 72; 0.0005
1040; 11.7; 67; 0.0005
1045; 11.6; 0; 0.0000
1050; 11.6; 31; 0.0002
1055; 11.5; 44; 0.0003
1060; 11.2; 0; 0.0000
1065; 10.9; 0; 0.0000
1070; 11.3; 116; 0.0007
1075; 10.9; 0; 0.0000
1080; 10.6; 5; 0.0000
1085; 10.4; 0; 0.0000
1090; 10.7; 0; 0.0000
1095; 9.9; 0; 0.0000
1100; 9.8; 23; 0.0002
1105; 10.3; 1; 0.0000
1110; 9.6; 0; 0.0000
1115; 9.9; 0; 0.0000
1120; 9.9; 0; 0.0000
1125; 9.5; 0; 0.0000
1130; 9.4; 0; 0.0000
1135; 9.1; 0; 0.0000
1140; 9.2; 0; 0.0000
1145; 8.9; 0; 0.0000
1150; 8.7; 0; 0.0000
1155; 8.7; 0; 0.0000
1160; 9.0; 0; 0.0000
1165; 9.3; 0; 0.0000
1170; 9.0; 14; 0.0001
1175; 8.8; 0; 0.0000
1180; 8.3; 28; 0.0003
1185; 8.0; 0; 0.0000
1190; 8.3; 0; 0.0000
1195; 8.5; 34; 0.0002
1200; 8.2; 24; 0.0001
1205; 8.6; 174; 0.0007
1210; 8.2; 42; 0.0005
1215; 7.8; 51; 0.0003
1220; 7.2; 87; 0.0003
1225; 7.2; 75; 0.0008
1230; 6.9; 22; 0.0001
1235; 6.6; 69; 0.0003
1240; 6.8; 92; 0.0005
1245; 6.6; 16; 0.0001
1250; 6.0; 28; 0.0003

File: data/rise_materials/Testdata-652.txt
Keywords
Material1;Material2;Material3;Material4;Product;Object;Scenario;Method;Reference;Comment;Owner;IsPublic;ImportDate
Fabric: Leather ; Interliner: Kevlar;HR Urethane Foam;;;;;;ISO 5660;CBUF - Fire Safety of Upholstered Furniture, EC Report EUR 16477 EN, contact SP for more information.;;;1;2005-11-02 14:52:28
Scalars
Flux (kW/m2);tig (s);qmax (kw/m2);qtotal (MJ/m2);q180 (kw/m2);q300 (kw/m2);Mass loss (g);DHc (MJ/kg);Peak smoke production (m2/m2s);Total smoke produced (m2/m2);Specific extinction area (avg) (m2/kg);Area (m2);Thickness (mm);Density (kg/m3)
 ;;344;71;;;33.5;20.5;0.0517;3.288;;;;
VectorData
Time (s);HRR (kW/m2);SEA (m2/kg);SPR (m2/s)
0; 4.7; 0; 0.0001
5; 1.6; 11; 0.0001
10; 0.0; 160; 0.0016
15; 0.0; 281; 0.0034
20; 0.0; 249; 0.0038
25; 0.0; 234; 0.0040
30; 0.0; 248; 0.0047
35; 0.0; 206; 0.0050
40; 0.0; 198; 0.0058
45; 0.0; 567; 0.0183
50; 0.0; 708; 0.0280
55; 0.0; 925; 0.0410
60; 70.6; 1438; 0.0517
65; 193.3; 532; 0.0298
70; 242.6; 194; 0.0202
75; 282.5; 122; 0.0171
80; 313.9; 100; 0.0163
85; 329.7; 112; 0.0181
90; 342.0; 118; 0.0192
95; 343.9; 101; 0.0180
100; 334.0; 121; 0.0207
105; 311.1; 126; 0.0198
110; 286.3; 130; 0.0193
115; 268.0; 138; 0.0193
120; 254.6; 136; 0.0172
125; 238.0; 137; 0.0173
130; 222.1; 130; 0.0155
135; 211.9; 152; 0.0155
140; 202.7; 163; 0.0163
145; 196.4; 154; 0.0160
150; 191.8; 134; 0.0127
155; 185.6; 143; 0.0129
160; 177.4; 142; 0.0132
165; 165.9; 123; 0.0108
170; 154.8; 121; 0.0101
175; 139.4; 105; 0.0080
180; 126.4; 96; 0.0068
185; 115.7; 81; 0.0052
190; 107.8; 33; 0.0020
195; 101.1; 24; 0.0015
200; 96.1; 15; 0.0008
205; 92.3; 6; 0.0003
210; 89.1; 2; 0.0001
215; 89.2; 17; 0.0009
220; 90.8; 2; 0.0001
225; 82.5; 1; 0.0001
230; 72.8; 0; 0.0000
235; 66.1; 0; 0.0000
240; 61.5; 0; 0.0000
245; 58.3; 0; 0.0000
250; 56.9; 0; 0.0000
255; 55.8; 0; 0.0000
260; 55.2; 0; 0.0000
265; 53.3; 0; 0.0000
270; 52.0; 0; 0.0000
275; 51.0; 0; 0.0000
280; 50.3; 9; 0.0002
285; 48.9; 0; 0.0000
290; 47.4; 0; 0.0000
295; 46.7; 0; 0.0000
300; 45.0; 0; 0.0000
305; 43.8; 0; 0.0000
310; 42.6; 0; 0.0000
315; 41.2; 21; 0.0004
320; 40.8; 13; 0.0003
325; 40.4; 0; 0.0000
330; 40.8; 29; 0.0006
335; 39.6; 3; 0.0000
340; 39.1; 14; 0.0003
345; 38.3; 21; 0.0004
350; 37.8; 34; 0.0006
355; 37.9; 21; 0.0004
360; 37.8; 32; 0.0007
365; 38.5; 0; 0.0000
370; 38.4; 0; 0.0000
375; 38.3; 18; 0.0004
380; 38.5; 14; 0.0003
385; 39.3; 9; 0.0002
390; 39.4; 0; 0.0000
395; 39.8; 22; 0.0004
400; 41.0; 3; 0.0001
405; 41.9; 28; 0.0006
410; 42.8; 44; 0.0009
415; 43.5; 20; 0.0004
420; 45.4; 39; 0.0009
425; 46.3; 29; 0.0006
430; 47.3; 5; 0.0001
435; 48.6; 40; 0.0009
440; 49.8; 79; 0.0018
445; 52.0; 48; 0.0012
450; 54.5; 49; 0.0013
455; 56.2; 83; 0.0021
460; 58.7; 54; 0.0013
465; 60.0; 79; 0.0020
470; 60.8; 72; 0.0019
475; 62.7; 55; 0.0016
480; 63.7; 89; 0.0024
485; 64.8; 76; 0.0021
490; 66.0; 55; 0.0017
495; 66.9; 76; 0.0026
500; 68.5; 70; 0.0021
505; 69.3; 122; 0.0031
510; 69.7; 80; 0.0023
515; 70.8; 94; 0.0028
520; 70.7; 105; 0.0033
525; 71.8; 77; 0.0023
530; 72.2; 88; 0.0025
535; 71.8; 74; 0.0024
540; 72.1; 83; 0.0026
545; 72.5; 78; 0.0022
550; 72.2; 93; 0.0027
555; 72.4; 76; 0.0023
560; 71.6; 74; 0.0023
565; 69.9; 72; 0.0022
570; 68.9; 88; 0.0024
575; 68.0; 64; 0.0016
580; 66.8; 54; 0.0017
585; 65.3; 70; 0.0019
590; 64.0; 53; 0.0013
595; 62.7; 56; 0.0015
600; 60.8; 64; 0.0015
605; 59.6; 41; 0.0010
610; 58.1; 48; 0.0011
615; 56.3; 33; 0.0008
620; 54.5; 13; 0.0003
625; 53.2; 50; 0.0011
630; 52.6; 40; 0.0009
635; 50.7; 38; 0.0008
640; 49.5; 5; 0.0001
645; 49.0; 45; 0.0009
650; 48.3; 7; 0.0001
655; 47.8; 16; 0.0003
660; 47.3; 15; 0.0003
665; 46.7; 27; 0.0005
670; 46.1; 18; 0.0004
675; 45.0; 0; 0.0000
680; 43.8; 0; 0.0000
685; 43.3; 11; 0.0003
690; 43.3; 15; 0.0003
695; 43.1; 0; 0.0000
700; 42.3; 6; 0.0001
705; 41.5; 4; 0.0000
710; 40.7; 0; 0.0000
715; 40.2; 5; 0.0001
720; 39.1; 0; 0.0000
725; 38.3; 0; 0.0000
730; 37.9; 57; 0.0009
735; 37.2; 25; 0.0003
740; 36.4; 26; 0.0005
745; 35.4; 0; 0.0000
750; 35.5; 0; 0.0000
755; 35.0; 21; 0.0003
760; 34.5; 0; 0.0000
765; 33.7; 0; 0.0000
770; 33.5; 0; 0.0000
775; 33.3; 0; 0.0000
780; 32.8; 0; 0.0000
785; 32.0; 0; 0.0000
790; 31.6; 0; 0.0000
795; 31.0; 0; 0.0000
800; 30.8; 0; 0.0000
805; 30.2; 0; 0.0000
810; 29.0; 0; 0.0000
815; 28.9; 0; 0.0000
820; 28.2; 0; 0.0000
825; 28.0; 0; 0.0000
830; 27.5; 0; 0.0000
835; 27.4; 0; 0.0000
840; 27.3; 0; 0.0000
845; 26.5; 0; 0.0000
850; 26.6; 0; 0.0000
855; 26.4; 0; 0.0000
860; 25.8; 0; 0.0000
865; 25.1; 0; 0.0000
870; 25.0; 0; 0.0000
875; 24.7; 0; 0.0000
880; 24.0; 0; 0.0000
885; 23.4; 0; 0.0000
890; 23.8; 0; 0.0000
895; 23.2; 0; 0.0000
900; 23.5; 0; 0.0000
905; 23.9; 0; 0.0000
910; 23.3; 0; 0.0000
915; 23.3; 0; 0.0000
920; 22.7; 0; 0.0000
925; 22.7; 10; 0.0001
930; 22.6; 0; 0.0000
935; 22.4; 0; 0.0000
940; 21.7; 0; 0.0000
945; 20.8; 0; 0.0000
950; 21.1; 0; 0.0000
955; 20.6; 0; 0.0000
960; 20.1; 36; 0.0003
965; 19.1; 0; 0.0000
970; 18.8; 0; 0.0000
975; 18.4; 0; 0.0000
980; 18.2; 0; 0.0000
985; 18.6; 0; 0.0000
990; 18.4; 0; 0.0000
995; 17.8; 0; 0.0000
1000; 16.8; 0; 0.0000
1005; 16.7; 0; 0.0000
1010; 16.6; 0; 0.0000
1015; 16.4; 0; 0.0000
1020; 16.5; 0; 0.0000
1025; 16.2; 0; 0.0000
1030; 16.4; 0; 0.0000
1035; 16.4; 0; 0.0000
1040; 16.0; 0; 0.0000
1045; 15.6; 0; 0.0000
1050; 15.1; 0; 0.0000
1055; 15.2; 0; 0.0000
1060; 15.3; 0; 0.0000
1065; 14.9; 0; 0.0000
1070; 14.6; 0; 0.0000
1075; 14.5; 0; 0.0000
1080; 14.2; 0; 0.0000
1085; 14.3; 0; 0.0000
1090; 14.1; 0; 0.0000
1095; 14.2; 0; 0.0000
1100; 14.1; 0; 0.0000
1105; 13.8; 0; 0.0000
1110; 13.7; 0; 0.0000
1115; 14.4; 0; 0.0000
1120; 14.2; 0; 0.0000
1125; 14.4; 0; 0.0000
1130; 14.5; 0; 0.0000
1135; 14.4; 0; 0.0000
1140; 14.0; 0; 0.0000
1145; 13.8; 0; 0.0000
1150; 13.9; 0; 0.0000
1155; 13.6; 0; 0.0000
1160; 13.7; 0; 0.0000
1165; 13.6; 0; 0.0000
1170; 13.3; 0; 0.0000
1175; 13.4; 0; 0.0000
1180; 13.2; 0; 0.0000
1185; 13.1; 0; 0.0000
1190; 13.1; 0; 0.0000
1195; 13.0; 0; 0.0000
1200; 12.5; 0; 0.0000
1205; 12.7; 0; 0.0000
1210; 12.2; 0; 0.0000
1215; 12.2; 0; 0.0000
1220; 11.9; 0; 0.0000
1225; 12.0; 0; 0.0000
1230; 11.7; 0; 0.0000
1235; 11.3; 0; 0.0000
1240; 11.2; 0; 0.0000
1245; 11.0; 0; 0.0000
1250; 10.6; 0; 0.0000
1255; 10.7; 0; 0.0000
1260; 10.5; 0; 0.0000
1265; 10.3; 0; 0.0000
1270; 10.3; 0; 0.0000
1275; 10.3; 0; 0.0000
1280; 10.6; 0; 0.0000
1285; 10.4; 0; 0.0000
1290; 9.9; 0; 0.0000
1295; 10.0; 0; 0.0000
1300; 10.2; 0; 0.0000
1305; 10.0; 0; 0.0000

File: data/rise_materials/Testdata-653.txt
Keywords
Material1;Material2;Material3;Material4;Product;Object;Scenario;Method;Reference;Comment;Owner;IsPublic;ImportDate
Fabric: Leather ; Interliner: Kevlar;Polyether Foam;;;;;;ISO 5660;CBUF - Fire Safety of Upholstered Furniture, EC Report EUR 16477 EN, contact SP for more information.;;;1;2005-11-02 14:53:45
Scalars
Flux (kW/m2);tig (s);qmax (kw/m2);qtotal (MJ/m2);q180 (kw/m2);q300 (kw/m2);Mass loss (g);DHc (MJ/kg);Peak smoke production (m2/m2s);Total smoke produced (m2/m2);Specific extinction area (avg) (m2/kg);Area (m2);Thickness (mm);Density (kg/m3)
 ;;341;67;;;32.9;20.130;0.0704;3.3005;;;;
VectorData
Time (s);HRR (kW/m2);SEA (m2/kg);SPR (m2/s)
0; 6.2; 0; 0.0001
5; 3.5; 9; 0.0001
10; 0.8; 110; 0.0017
15; 0.0; 272; 0.0036
20; 0.0; 172; 0.0038
25; 0.0; 217; 0.0055
30; 0.0; 240; 0.0055
35; 0.0; 189; 0.0051
40; 0.0; 528; 0.0174
45; 0.0; 768; 0.0297
50; 0.0; 1122; 0.0445
55; 2.8; 1333; 0.0565
60; 115.6; 2896; 0.0704
65; 243.7; 208; 0.0171
70; 297.1; 129; 0.0205
75; 312.4; 119; 0.0191
80; 330.6; 94; 0.0156
85; 341.1; 106; 0.0180
90; 332.6; 126; 0.0211
95; 312.0; 147; 0.0222
100; 293.2; 145; 0.0202
105; 270.2; 153; 0.0200
110; 250.5; 187; 0.0215
115; 235.0; 168; 0.0191
120; 223.5; 188; 0.0193
125; 214.1; 193; 0.0185
130; 203.3; 176; 0.0168
135; 189.0; 189; 0.0169
140; 175.1; 172; 0.0147
145; 162.0; 165; 0.0126
150; 148.8; 164; 0.0119
155; 138.0; 118; 0.0082
160; 130.9; 122; 0.0077
165; 126.5; 93; 0.0058
170; 122.4; 86; 0.0055
175; 119.5; 82; 0.0048
180; 115.5; 54; 0.0035
185; 114.0; 39; 0.0025
190; 116.4; 61; 0.0035
195; 116.1; 69; 0.0044
200; 107.8; 68; 0.0045
205; 98.6; 10; 0.0006
210; 90.3; 1; 0.0001
215; 81.2; 0; 0.0000
220; 75.3; 0; 0.0000
225; 71.1; 0; 0.0000
230; 68.2; 0; 0.0000
235; 67.0; 0; 0.0000
240; 66.2; 0; 0.0000
245; 66.0; 0; 0.0000
250; 66.3; 0; 0.0000
255; 65.7; 0; 0.0000
260; 65.4; 4; 0.0001
265; 65.7; 0; 0.0000
270; 65.6; 1; 0.0000
275; 64.1; 0; 0.0000
280; 63.7; 18; 0.0005
285; 62.8; 13; 0.0004
290; 61.7; 0; 0.0000
295; 60.9; 0; 0.0000
300; 60.8; 19; 0.0005
305; 61.3; 0; 0.0000
310; 62.1; 13; 0.0004
315; 62.8; 14; 0.0004
320; 63.7; 0; 0.0000
325; 65.5; 1; 0.0000
330; 66.9; 3; 0.0001
335; 68.7; 7; 0.0002
340; 70.7; 28; 0.0009
345; 73.1; 1; 0.0000
350; 74.8; 12; 0.0004
355; 77.0; 17; 0.0006
360; 79.2; 30; 0.0010
365; 81.3; 14; 0.0005
370; 83.2; 41; 0.0016
375; 85.2; 26; 0.0009
380; 87.5; 47; 0.0016
385; 89.4; 45; 0.0017
390; 90.4; 43; 0.0016
395; 91.5; 48; 0.0018
400; 92.2; 33; 0.0014
405; 93.6; 41; 0.0016
410; 93.9; 49; 0.0017
415; 93.7; 49; 0.0021
420; 94.1; 57; 0.0023
425; 93.6; 40; 0.0015
430; 93.1; 42; 0.0016
435; 93.0; 32; 0.0012
440; 92.1; 36; 0.0014
445; 92.1; 29; 0.0011
450; 92.2; 29; 0.0011
455; 92.0; 30; 0.0012
460; 90.2; 33; 0.0012
465; 90.4; 33; 0.0011
470; 89.1; 31; 0.0010
475; 87.7; 33; 0.0012
480; 86.0; 13; 0.0005
485; 83.5; 27; 0.0009
490; 80.2; 0; 0.0000
495; 77.6; 22; 0.0007
500; 73.4; 0; 0.0000
505; 70.6; 1; 0.0000
510; 66.6; 0; 0.0000
515; 63.8; 0; 0.0000
520; 61.8; 0; 0.0000
525; 59.6; 0; 0.0000
530; 58.0; 0; 0.0000
535; 57.0; 0; 0.0000
540; 56.0; 0; 0.0000
545; 53.8; 0; 0.0000
550; 53.3; 0; 0.0000
555; 52.1; 0; 0.0000
560; 50.2; 0; 0.0000
565; 48.3; 0; 0.0000
570; 47.4; 0; 0.0000
575; 47.1; 0; 0.0000
580; 45.6; 0; 0.0000
585; 43.6; 0; 0.0000
590; 41.1; 0; 0.0000
595; 39.4; 0; 0.0000
600; 36.8; 0; 0.0000
605; 34.4; 0; 0.0000
610; 32.5; 0; 0.0000
615; 29.7; 0; 0.0000
620; 27.4; 0; 0.0000
625; 26.4; 0; 0.0000
630; 25.2; 0; 0.0000
635; 23.9; 0; 0.0000
640; 23.1; 0; 0.0000
645; 22.4; 0; 0.0000
650; 21.4; 0; 0.0000
655; 20.8; 0; 0.0000
660; 20.2; 0; 0.0000
665; 20.3; 0; 0.0000
670; 20.1; 0; 0.0000
675; 19.5; 0; 0.0000
680; 19.4; 0; 0.0000
685; 19.6; 0; 0.0000
690; 19.6; 0; 0.0000
695; 19.2; 0; 0.0000
700; 18.2; 0; 0.0000
705; 17.4; 0; 0.0000
710; 17.2; 0; 0.0000
715; 16.8; 0; 0.0000
720; 15.9; 0; 0.0000
725; 15.9; 0; 0.0000
730; 15.6; 0; 0.0000
735; 15.3; 0; 0.0000
740; 15.0; 0; 0.0000
745; 14.7; 0; 0.0000
750; 14.4; 29; 0.0002
755; 14.0; 0; 0.0000
760; 13.7; 0; 0.0000
765; 13.7; 33; 0.0001
770; 13.0; 0; 0.0000
775; 12.7; 28; 0.0003
780; 12.1; 0; 0.0000
785; 11.4; 0; 0.0000
790; 11.3; 77; 0.0006
795; 11.3; 62; 0.0001
800; 11.5; 0; 0.0000
805; 11.5; 0; 0.0000
810; 11.7; 49; 0.0003
815; 11.6; 30; 0.0002
820; 11.4; 74; 0.0007
825; 11.4; 0; 0.0000
830; 11.4; 13; 0.0001
835; 11.4; 35; 0.0003
840; 11.8; 0; 0.0000
845; 13.5; 24; 0.0002
850; 17.0; 0; 0.0000
855; 24.9; 3; 0.0001
860; 34.5; 32; 0.0007
865; 43.3; 38; 0.0012
870; 45.9; 15; 0.0005
875; 40.2; 27; 0.0005
880; 32.8; 24; 0.0005
885; 28.5; 38; 0.0006
890; 29.1; 10; 0.0001
895; 28.8; 0; 0.0000
900; 27.8; 0; 0.0000
905; 27.6; 18; 0.0002
910; 27.0; 19; 0.0003
915; 25.9; 12; 0.0002
920; 25.8; 0; 0.0000
925; 25.6; 0; 0.0000
930; 25.2; 0; 0.0000
935; 23.6; 0; 0.0000
940; 23.8; 0; 0.0000
945; 23.5; 0; 0.0000
950; 23.0; 0; 0.0000
955; 22.3; 5; 0.0001
960; 21.3; 8; 0.0001
965; 20.1; 0; 0.0000
970; 19.7; 0; 0.0000
975; 18.8; 123; 0.0005
980; 17.8; 0; 0.0000
985; 16.7; 0; 0.0000
990; 15.8; 29; 0.0003
995; 14.6; 0; 0.0000
1000; 14.2; 0; 0.0000
1005; 12.7; 0; 0.0000
1010; 11.3; 9; 0.0001
1015; 10.3; 0; 0.0000
1020; 9.8; 20; 0.0002
1025; 9.3; 48; 0.0004
1030; 9.0; 24; 0.0001
1035; 8.7; 0; 0.0000
1040; 8.5; 39; 0.0002
1045; 8.5; 0; 0.0000
1050; 8.2; 0; 0.0000
1055; 8.3; 20; 0.0001
1060; 8.3; 0; 0.0000
1065; 7.8; 48; 0.0003
1070; 7.1; 0; 0.0000
1075; 7.0; 0; 0.0000
1080; 7.4; 0; 0.0000
1085; 7.0; 0; 0.0000
1090; 6.6; 0; 0.0000
1095; 6.3; 0; 0.0000
1100; 5.8; 0; 0.0000
1105; 5.6; 0; 0.0000
1110; 5.5; 0; 0.0000
1115; 5.3; 0; 0.0000
1120; 5.1; 0; 0.0000
1125; 4.0; 0; 0.0000
1130; 3.9; 0; 0.0000
1135; 3.6; 0; 0.0000
1140; 3.0; 0; 0.0000
1145; 3.3; 0; 0.0000
1150; 3.3; 0; 0.0000
1155; 3.3; 0; 0.0000
1160; 3.2; 0; 0.0000
1165; 2.8; 0; 0.0000
1170; 2.3; 0; 0.0000
1175; 1.9; 0; 0.0000
1180; 1.8; 0; 0.0000
1185; 1.9; 0; 0.0000
1190; 1.9; 0; 0.0000
1195; 1.4; 0; 0.0000
1200; 1.3; 0; 0.0000
1205; 1.2; 0; 0.0000
1210; 1.3; 0; 0.0000
1215; 1.1; 0; 0.0000
1220; 1.0; 0; 0.0000
1225; 0.8; 0; 0.0000
1230; 0.2; 0; 0.0000
1235; 0.2; 0; 0.0000
1240; 0.0; 0; 0.0000
1245; 0.0; 0; 0.0000
1250; 0.0; 0; 0.0000
1255; 0.0; 0; 0.0000
1260; 0.0; 0; 0.0000
1265; 0.0; 0; 0.0000
1270; 0.0; 0; 0.0000
1275; 0.0; 0; 0.0000
1280; 0.0; 0; 0.0000
1285; 0.0; 0; 0.0000
1290; 0.0; 0; 0.0000
1295; 0.0; 0; 0.0000
1300; 0.0; 0; 0.0000
1305; 0.0; 0; 0.0000
1310; 0.0; 0; 0.0000
1315; 0.0; 0; 0.0000
1320; 0.0; 0; 0.0000
1325; 0.0; 0; 0.0000
1330; 0.0; 0; 0.0000
1335; 0.0; 0; 0.0000
1340; 0.0; 0; 0.0000
1345; 0.0; 0; 0.0000
1350; 0.0; 0; 0.0000
1355; 0.0; 0; 0.0000
1360; 0.0; 0; 0.0000
1365; 0.0; 0; 0.0000
1370; 0.0; 0; 0.0000
1375; 0.0; 0; 0.0000
1380; 0.0; 0; 0.0000
1385; 0.0; 0; 0.0000
1390; 0.0; 0; 0.0000
1395; 0.0; 0; 0.0000
1400; 0.0; 0; 0.0000
1405; 0.0; 0; 0.0000
1410; 0.0; 0; 0.0000

File: data/rise_materials/Testdata-654.txt
Keywords
Material1;Material2;Material3;Material4;Product;Object;Scenario;Method;Reference;Comment;Owner;IsPublic;ImportDate
Fabric: Leather ; Interliner: Polyester Wadding;CMHR Urethane Foam;;;;;;ISO 5660;CBUF - Fire Safety of Upholstered Furniture, EC Report EUR 16477 EN, contact SP for more information.;;;1;2005-11-02 14:55:08
Scalars
Flux (kW/m2);tig (s);qmax (kw/m2);qtotal (MJ/m2);q180 (kw/m2);q300 (kw/m2);Mass loss (g);DHc (MJ/kg);Peak smoke production (m2/m2s);Total smoke produced (m2/m2);Specific extinction area (avg) (m2/kg);Area (m2);Thickness (mm);Density (kg/m3)
 ;;325;69;;;33.2;20.480;0.385;6.9935;;;;
VectorData
Time (s);HRR (kW/m2);SEA (m2/kg);SPR (m2/s)
0; 3.2; 0; 0.0006
5; 1.4; 70; 0.0006
10; 0.0; 145; 0.0017
15; 0.0; 156; 0.0024
20; 0.0; 159; 0.0033
25; 0.0; 167; 0.0042
30; 0.0; 123; 0.0042
35; 0.0; 116; 0.0043
40; 0.0; 201; 0.0078
45; 62.8; 1679; 0.0117
50; 144.5; 86; 0.0047
55; 183.5; 51; 0.0067
60; 206.1; 55; 0.0069
65; 241.7; 63; 0.0083
70; 277.1; 104; 0.0149
75; 303.0; 126; 0.0199
80; 312.9; 145; 0.0248
85; 318.2; 150; 0.0247
90; 324.9; 145; 0.0241
95; 321.1; 138; 0.0240
100; 316.4; 140; 0.0236
105; 307.1; 156; 0.0249
110; 289.6; 154; 0.0237
115; 275.3; 160; 0.0243
120; 261.3; 153; 0.0224
125; 246.8; 180; 0.0244
130; 236.1; 206; 0.0261
135; 224.6; 189; 0.0238
140; 204.1; 193; 0.0232
145; 186.8; 218; 0.0227
150; 168.5; 233; 0.0221
155; 157.9; 244; 0.0218
160; 154.3; 264; 0.0215
165; 153.0; 224; 0.0192
170; 150.6; 251; 0.0209
175; 156.5; 263; 0.0191
180; 177.0; 275; 0.0259
185; 186.5; 346; 0.0371
190; 198.7; 353; 0.0364
195; 220.7; 342; 0.0378
200; 231.6; 327; 0.0385
205; 241.6; 319; 0.0370
210; 252.6; 319; 0.0359
215; 271.0; 280; 0.0328
220; 283.2; 251; 0.0316
225; 289.3; 221; 0.0282
230; 296.7; 243; 0.0300
235; 302.7; 226; 0.0276
240; 300.9; 237; 0.0298
245; 292.0; 237; 0.0298
250; 280.9; 276; 0.0329
255; 279.0; 263; 0.0304
260; 257.5; 341; 0.0368
265; 248.8; 317; 0.0331
270; 234.8; 350; 0.0357
275; 216.1; 404; 0.0361
280; 201.6; 398; 0.0341
285; 186.9; 389; 0.0293
290; 180.0; 365; 0.0261
295; 164.5; 267; 0.0199
300; 149.7; 208; 0.0132
305; 142.9; 241; 0.0133
310; 130.6; 207; 0.0118
315; 116.0; 159; 0.0080
320; 104.3; 144; 0.0066
325; 92.3; 115; 0.0044
330; 79.6; 122; 0.0032
335; 70.3; 69; 0.0016
340; 56.5; 15; 0.0003
345; 42.3; 0; 0.0000
350; 32.1; 0; 0.0000
355; 26.5; 0; 0.0000
360; 22.5; 0; 0.0000
365; 19.7; 0; 0.0000
370; 19.1; 0; 0.0000
375; 18.3; 0; 0.0000
380; 17.5; 0; 0.0000
385; 17.9; 0; 0.0000
390; 17.3; 0; 0.0000
395; 16.9; 0; 0.0000
400; 17.4; 0; 0.0000
405; 16.7; 0; 0.0000
410; 16.5; 0; 0.0000
415; 16.1; 0; 0.0000
420; 16.5; 0; 0.0000
425; 16.0; 0; 0.0000
430; 15.4; 0; 0.0000
435; 15.1; 0; 0.0000
440; 15.4; 0; 0.0000
445; 15.5; 0; 0.0000
450; 14.9; 0; 0.0000
455; 14.8; 0; 0.0000
460; 14.5; 0; 0.0000
465; 14.1; 0; 0.0000
470; 14.4; 0; 0.0000
475; 14.1; 0; 0.0000
480; 13.6; 0; 0.0000
485; 14.2; 0; 0.0000
490; 14.7; 0; 0.0000
495; 13.6; 0; 0.0000
500; 14.2; 0; 0.0000
505; 13.7; 0; 0.0000
510; 13.7; 0; 0.0000
515; 13.5; 0; 0.0000
520; 13.5; 0; 0.0000
525; 13.3; 0; 0.0000
530; 13.1; 0; 0.0000
535; 13.0; 0; 0.0000
540; 12.9; 0; 0.0000
545; 13.2; 0; 0.0000
550; 13.1; 0; 0.0000
555; 12.5; 0; 0.0000
560; 12.0; 0; 0.0000
565; 11.7; 0; 0.0000
570; 12.0; 0; 0.0000
575; 11.2; 0; 0.0000
580; 11.2; 0; 0.0000
585; 11.3; 0; 0.0000
590; 10.5; 0; 0.0000
595; 10.3; 0; 0.0000
600; 10.5; 0; 0.0000
605; 10.5; 0; 0.0000
610; 10.1; 0; 0.0000
615; 9.9; 0; 0.0000
620; 9.8; 0; 0.0000
625; 9.6; 0; 0.0000
630; 9.5; 0; 0.0000
635; 9.6; 0; 0.0000
640; 9.1; 0; 0.0000
645; 8.8; 0; 0.0000
650; 8.5; 0; 0.0000
655; 7.7; 0; 0.0000
660; 7.6; 0; 0.0000
665; 7.3; 0; 0.0000
670; 7.2; 0; 0.0000
675; 6.9; 0; 0.0000
680; 6.7; 0; 0.0000
685; 6.9; 0; 0.0000
690; 6.9; 0; 0.0000

File: data/rise_materials/Testdata-655.txt
Keywords
Material1;Material2;Material3;Material4;Product;Object;Scenario;Method;Reference;Comment;Owner;IsPublic;ImportDate
Fabric: Leather ;HR Urethane Foam;;;;;;ISO 5660;CBUF - Fire Safety of Upholstered Furniture, EC Report EUR 16477 EN, contact SP for more information.;;;1;2005-11-02 14:56:25
Scalars
Flux (kW/m2);tig (s);qmax (kw/m2);qtotal (MJ/m2);q180 (kw/m2);q300 (kw/m2);Mass loss (g);DHc (MJ/kg);Peak smoke production (m2/m2s);Total smoke produced (m2/m2);Specific extinction area (avg) (m2/kg);Area (m2);Thickness (mm);Density (kg/m3)
 ;;319;71;;;31.6;21.990;0.0418;7.679;;;;
VectorData
Time (s);HRR (kW/m2);SEA (m2/kg);SPR (m2/s)
0; 3.2; 0; 0.0001
5; 4.5; 34; 0.0001
10; 1.5; 126; 0.0012
15; 0.0; 156; 0.0021
20; 0.0; 167; 0.0028
25; 0.0; 158; 0.0032
30; 0.0; 151; 0.0038
35; 0.0; 273; 0.0079
40; 0.0; 570; 0.0167
45; 0.0; 682; 0.0292
50; 33.1; 999; 0.0399
55; 205.3; 1497; 0.0418
60; 297.1; 163; 0.0193
65; 315.5; 158; 0.0266
70; 318.3; 164; 0.0248
75; 319.4; 118; 0.0195
80; 311.9; 113; 0.0178
85; 301.2; 134; 0.0214
90; 290.4; 123; 0.0200
95; 283.1; 140; 0.0206
100; 269.2; 143; 0.0204
105; 250.6; 144; 0.0209
110; 240.5; 153; 0.0205
115; 231.8; 154; 0.0196
120; 224.7; 150; 0.0190
125; 209.9; 131; 0.0166
130; 194.3; 142; 0.0163
135; 186.3; 130; 0.0140
140; 177.1; 144; 0.0157
145; 173.0; 167; 0.0164
150; 165.4; 188; 0.0174
155; 161.8; 164; 0.0145
160; 161.1; 222; 0.0176
165; 156.6; 258; 0.0207
170; 164.8; 263; 0.0217
175; 175.4; 311; 0.0220
180; 178.3; 357; 0.0279
185; 193.9; 302; 0.0275
190; 222.6; 370; 0.0332
195; 241.2; 361; 0.0371
200; 254.8; 342; 0.0381
205; 264.6; 325; 0.0345
210; 269.5; 322; 0.0341
215; 270.4; 324; 0.0363
220; 270.4; 296; 0.0340
225; 270.1; 305; 0.0332
230; 266.6; 342; 0.0365
235; 269.1; 329; 0.0350
240; 266.9; 322; 0.0344
245; 262.6; 288; 0.0313
250; 258.6; 294; 0.0324
255; 252.3; 296; 0.0303
260; 247.5; 325; 0.0308
265; 237.1; 315; 0.0317
270; 230.2; 351; 0.0326
275; 217.4; 390; 0.0333
280; 210.2; 301; 0.0258
285; 193.4; 319; 0.0273
290; 191.1; 334; 0.0247
295; 191.5; 413; 0.0282
300; 175.7; 372; 0.0267
305; 170.1; 326; 0.0211
310; 162.4; 280; 0.0179
315; 151.9; 252; 0.0155
320; 145.5; 243; 0.0143
325; 135.5; 255; 0.0119
330; 127.7; 207; 0.0107
335; 116.2; 170; 0.0101
340; 102.7; 199; 0.0078
345; 90.3; 166; 0.0053
350; 83.8; 86; 0.0026
355; 79.5; 125; 0.0029
360; 74.3; 104; 0.0026
365; 68.1; 65; 0.0019
370; 61.9; 71; 0.0017
375; 55.1; 27; 0.0005
380; 49.5; 1; 0.0000
385; 46.2; 0; 0.0000
390; 44.3; 0; 0.0000
395; 41.1; 0; 0.0000
400; 38.4; 0; 0.0000
405; 37.0; 0; 0.0000
410; 35.3; 0; 0.0000
415; 33.5; 0; 0.0000
420; 32.0; 0; 0.0000
425; 30.9; 0; 0.0000
430; 28.9; 0; 0.0000
435; 27.6; 0; 0.0000
440; 26.0; 0; 0.0000
445; 25.6; 0; 0.0000
450; 25.2; 0; 0.0000
455; 24.0; 0; 0.0000
460; 22.4; 0; 0.0000
465; 21.1; 0; 0.0000
470; 19.3; 0; 0.0000
475; 19.1; 0; 0.0000
480; 17.9; 0; 0.0000
485; 17.3; 0; 0.0000
490; 15.8; 0; 0.0000
495; 15.3; 0; 0.0000
500; 15.1; 0; 0.0000
505; 15.2; 0; 0.0000
510; 14.9; 0; 0.0000
515; 14.5; 0; 0.0000
520; 13.9; 0; 0.0000
525; 13.9; 0; 0.0000
530; 13.8; 0; 0.0000
535; 13.9; 0; 0.0000
540; 13.6; 0; 0.0000
545; 13.3; 0; 0.0000
550; 13.3; 0; 0.0000
555; 13.0; 0; 0.0000
560; 13.1; 0; 0.0000
565; 12.8; 0; 0.0000
570; 12.3; 0; 0.0000
575; 12.0; 0; 0.0000
580; 11.8; 0; 0.0000
585; 11.3; 0; 0.0000

File: data/rise_materials/Testdata-656.txt
Keywords
Material1;Material2;Material3;Material4;Product;Object;Scenario;Method;Reference;Comment;Owner;IsPublic;ImportDate
Fabric: Leather ;Polyether Foam;;;;;;ISO 5660;CBUF - Fire Safety of Upholstered Furniture, EC Report EUR 16477 EN, contact SP for more information.;;;1;2005-11-02 14:57:30
Scalars
Flux (kW/m2);tig (s);qmax (kw/m2);qtotal (MJ/m2);q180 (kw/m2);q300 (kw/m2);Mass loss (g);DHc (MJ/kg);Peak smoke production (m2/m2s);Total smoke produced (m2/m2);Specific extinction area (avg) (m2/kg);Area (m2);Thickness (mm);Density (kg/m3)
 ;;396;66;;;29.3;22.220;0.0627;6.1125;;;;
VectorData
Time (s);HRR (kW/m2);SEA (m2/kg);SPR (m2/s)
0; 0.8; 0; 0.0000
5; 0.2; 0; 0.0000
10; 0.0; 82; 0.0011
15; 0.0; 146; 0.0024
20; 0.0; 136; 0.0024
25; 0.0; 161; 0.0033
30; 0.0; 171; 0.0037
35; 0.0; 225; 0.0050
40; 0.0; 357; 0.0117
45; 0.0; 555; 0.0227
50; 0.0; 829; 0.0371
55; 0.0; 1128; 0.0509
60; 73.3; 2011; 0.0627
65; 235.3; 500; 0.0336
70; 280.3; 137; 0.0176
75; 316.1; 112; 0.0170
80; 358.8; 130; 0.0226
85; 386.5; 150; 0.0277
90; 396.3; 137; 0.0259
95; 391.3; 160; 0.0308
100; 368.4; 156; 0.0291
105; 340.6; 175; 0.0297
110; 312.0; 166; 0.0253
115; 288.2; 167; 0.0238
120; 269.9; 195; 0.0265
125; 261.4; 221; 0.0298
130; 254.0; 250; 0.0321
135; 248.9; 255; 0.0313
140; 241.9; 259; 0.0324
145; 257.6; 223; 0.0302
150; 273.9; 237; 0.0338
155; 274.4; 247; 0.0328
160; 284.1; 233; 0.0300
165; 286.5; 238; 0.0322
170; 267.8; 258; 0.0315
175; 266.2; 265; 0.0305
180; 282.0; 233; 0.0282
185; 299.0; 219; 0.0275
190; 306.0; 189; 0.0241
195; 312.7; 173; 0.0205
200; 311.4; 155; 0.0194
205; 303.2; 147; 0.0183
210; 296.9; 172; 0.0197
215; 294.9; 163; 0.0185
220; 285.0; 183; 0.0206
225; 287.4; 181; 0.0204
230; 306.6; 185; 0.0219
235; 312.1; 221; 0.0240
240; 302.6; 228; 0.0255
245; 243.5; 173; 0.0202
250; 212.9; 156; 0.0136
255; 206.3; 159; 0.0116
260; 190.5; 168; 0.0116
265; 172.9; 95; 0.0068
270; 152.4; 70; 0.0043
275; 131.1; 21; 0.0010
280; 108.5; 0; 0.0000
285; 90.4; 0; 0.0000
290; 74.9; 0; 0.0000
295; 64.1; 0; 0.0000
300; 56.2; 0; 0.0000
305; 48.5; 0; 0.0000
310; 42.0; 0; 0.0000
315; 36.6; 0; 0.0000
320; 30.7; 0; 0.0000
325; 26.7; 0; 0.0000
330; 23.5; 0; 0.0000
335; 21.9; 0; 0.0000
340; 20.8; 0; 0.0000
345; 20.0; 0; 0.0000
350; 19.1; 0; 0.0000
355; 18.1; 0; 0.0000
360; 16.4; 0; 0.0000
365; 16.3; 0; 0.0000
370; 15.7; 0; 0.0000
375; 15.4; 0; 0.0000
380; 14.4; 0; 0.0000
385; 13.6; 0; 0.0000
390; 13.9; 0; 0.0000
395; 13.7; 0; 0.0000
400; 14.0; 0; 0.0000
405; 13.8; 0; 0.0000
410; 13.2; 0; 0.0000
415; 12.9; 0; 0.0000
420; 12.7; 0; 0.0000
425; 12.2; 0; 0.0000
430; 11.8; 0; 0.0000
435; 11.3; 666; 0.0054
440; 10.9; 0; 0.0000
445; 10.3; 0; 0.0000
450; 10.3; 0; 0.0000
455; 9.8; 0; 0.0000
460; 9.5; 0; 0.0000
465; 9.3; 0; 0.0000
470; 8.8; 25; 0.0001
475; 8.1; 0; 0.0000
480; 7.8; 0; 0.0000
485; 7.4; 3; 0.0000
490; 7.4; 60; 0.0001
495; 7.3; 0; 0.0000
500; 6.8; 0; 0.0000
505; 6.5; 0; 0.0000
510; 5.8; 0; 0.0000
515; 6.0; 0; 0.0000
520; 5.2; 0; 0.0000
525; 5.0; 0; 0.0000
530; 5.2; 0; 0.0000
535; 4.5; 0; 0.0000
540; 4.3; 0; 0.0000
545; 3.8; 0; 0.0000
550; 3.3; 0; 0.0000
555; 3.6; 0; 0.0000
560; 3.7; 0; 0.0000
565; 3.7; 10; 0.0000
570; 3.4; 0; 0.0000
575; 3.3; 0; 0.0000

File: data/rise_materials/Testdata-72.txt
Keywords
Material1;Material2;Material3;Material4;Product;Object;Scenario;Method;Reference;Comment;Owner;IsPublic;ImportDate
FR particle board;;;;;;;ISO 5660;EUREFIC;Type B1, EUREFIC6;;1;2003-07-24 10:59:23
Scalars
Flux (kW/m2);tig (s);qmax (kw/m2);qtotal (MJ/m2);q180 (kw/m2);q300 (kw/m2);Mass loss (g);DHc (MJ/kg);Peak smoke production (m2/m2s);Total smoke produced (m2/m2);Specific extinction area (avg) (m2/kg);Area (m2);Thickness (mm);Density (kg/m3)
75;12;85;3.8;21;26;NA;2.2;NA;NA;108;0.01;16;628
VectorData
Time (s);HRR (kW/m2);MLR (g/s);SEA (m2/kg)
0; 4.37478; -0.0591563; 0
5; 37.3467; 0.0103526; 0
10; 83.5032; 0.082844; 218.035
15; 85.3989; 0.130189; 62.2636
20; 83.9006; 0.136104; 35.8627
25; 79.4942; 0.122788; 44.9006
30; 61.7759; 0.125747; 46.4246
35; 39.9416; 0.116869; 114.053
40; 35.7621; 0.0946793; 223.105
45; 26.9932; 0.0976379; 257.118
50; 17.8646; 0.100596; 199.021
55; 13.4093; 0.0769313; 248.563
60; 8.85281; 0.0784063; 204.871
65; 8.85573; 0.091718; 139.93
70; 8.86162; 0.0813695; 128.923
75; 8.86087; 0.0591746; 151.105
80; 8.85284; 0.0591751; 142.567
85; 8.86488; 0.0828446; 100.474
90; 8.88801; 0.081365; 96.4184
95; 13.4758; 0.0680532; 110.395
100; 8.8696; 0.081365; 93.6049
105; 4.23146; 0.081365; 83.3655
110; 4.25558; 0.0695323; 94.7887
115; 8.8758; 0.0710119; 82.7149
120; 4.24078; 0.0695282; 87.9252
125; 8.81625; 0.0813655; 73.8118
130; 8.85197; 0.0798859; 71.6249
135; 8.88698; 0.0798859; 76.5674
140; 4.22984; 0.081365; 70.3442
145; 8.86621; 0.0680527; 78.5032
150; 8.86596; 0.081369; 63.5969
155; 4.24066; 0.081365; 67.1075
160; 4.2335; 0.0695282; 64.7586
165; 8.87983; 0.0695328; 60.4405
170; 8.89458; 0.081365; 48.0317
175; 8.89771; 0.0798854; 49.0628
180; 8.8472; 0.0798899; 45.445

File: data/rise_materials/Testdata-73.txt
Keywords
Material1;Material2;Material3;Material4;Product;Object;Scenario;Method;Reference;Comment;Owner;IsPublic;ImportDate
FR particle board;;;;;;;ISO 5660;EUREFIC;Type B1, EUREFIC6;;1;2003-07-24 11:06:09
Scalars
Flux (kW/m2);tig (s);qmax (kw/m2);qtotal (MJ/m2);q180 (kw/m2);q300 (kw/m2);Mass loss (g);DHc (MJ/kg);Peak smoke production (m2/m2s);Total smoke produced (m2/m2);Specific extinction area (avg) (m2/kg);Area (m2);Thickness (mm);Density (kg/m3)
75;10;75;3.1;17;11;NA;1.8;NA;NA;119;0.01;16;628
VectorData
Time (s);HRR (kW/m2);MLR (g/s);SEA (m2/kg)
0; 3.19331; 0.0340286; 0
5; 36.1025; 0.03255; 0
10; 73.4968; 0.090243; 218.467
15; 75.0344; 0.142018; 40.1445
20; 73.6654; 0.124268; 33.7158
25; 60.4285; 0.112435; 32.1675
30; 47.8067; 0.127226; 71.0141
35; 25.4433; 0.116869; 112.097
40; 21.2316; 0.0946787; 229.736
45; 12.208; 0.097642; 204.305
50; 7.64429; 0.100596; 211.057
55; 16.8249; 0.0769267; 241.293
60; 7.67199; 0.0798899; 200.185
65; 7.69807; 0.081365; 161.79
70; 7.67504; 0.0695287; 167.815
75; 7.69419; 0.0710078; 151.59
80; 7.68194; 0.0710119; 152.227
85; 7.68846; 0.0695323; 145.37
90; 7.73127; 0.0798854; 125.921
95; 7.71115; 0.090243; 108.664
100; 7.71819; 0.090243; 103.872
105; 3.09025; 0.0784063; 122.766
110; 7.67149; 0.0784063; 113.922
115; 7.67552; 0.0917226; 99.044
120; 12.3688; 0.0784063; 108.81
125; 7.72104; 0.0784063; 101.823
130; 3.09048; 0.0887639; 86.5406
135; 7.69874; 0.100597; 72.9684
140; 7.68749; 0.0887599; 76.9639
145; 3.07705; 0.0769272; 84.0823
150; 7.65364; 0.090243; 71.3584
155; 7.70597; 0.0887634; 74.716
160; 7.68927; 0.0887634; 68.583
165; 7.71158; 0.0917221; 57.2817

File: data/rise_materials/Testdata-80.txt
Keywords
Material1;Material2;Material3;Material4;Product;Object;Scenario;Method;Reference;Comment;Owner;IsPublic;ImportDate
PUR rigid;Plastic faced steel sheet;;;;;;ISO 5660;EUREFIC;CDK09408_EUREFIC9;;1;2003-07-24 12:36:30
Scalars
Flux (kW/m2);tig (s);qmax (kw/m2);qtotal (MJ/m2);q180 (kw/m2);q300 (kw/m2);Mass loss (g);DHc (MJ/kg);Peak smoke production (m2/m2s);Total smoke produced (m2/m2);Specific extinction area (avg) (m2/kg);Area (m2);Thickness (mm);Density (kg/m3)
50;24;78;13.9;63;49;NA;10.5;NA;NA;672;0.01;79;170
VectorData
Time (s);HRR (kW/m2);MLR (g/s);SEA (m2/kg)
0; 0.816712; -0.147934; 0
5; -4.04453; -0.0591736; 0
10; 0.802986; 0.00591736; 0
15; 10.4561; -0.00147908; 0
20; 63.2288; -2.03451e-006; 0
25; 77.7139; 0.0754461; 143.137
30; 56.0955; 0.116872; 521.265
35; 42.8625; 0.0798854; 545.147
40; 29.0634; 0.0503011; 541.396
45; 29.1047; 0.0429026; 481.955
50; 34.0144; 0.0458567; 319.947
55; 47.994; 0.0340286; 505.576
60; 52.3513; 0.0340286; 715.725
65; 61.612; 0.042898; 850.128
70; 70.5496; 0.065093; 661.155
75; 70.5487; 0.0606547; 839.42
80; 70.042; 0.0724869; 724.422
85; 74.7591; 0.0710119; 755.437
90; 74.8129; 0.0695323; 807.232
95; 70.024; 0.0843236; 608.369
100; 74.5714; 0.0591751; 796.927
105; 74.9107; 0.0606542; 814.788
110; 70.13; 0.0754496; 645.991
115; 74.642; 0.0503011; 984.659
120; 74.8135; 0.0517761; 951.676
125; 70.3094; 0.0636134; 769.08
130; 70.3181; 0.0621338; 742.576
135; 65.7252; 0.0636134; 736.004
140; 70.1629; 0.0517766; 841.807
145; 70.4398; 0.0532557; 808.42
150; 65.6793; 0.0517807; 781.185
155; 65.7746; 0.0650925; 617.479
160; 65.8621; 0.0517761; 783.865
165; 65.5285; 0.0517807; 751.84
170; 66.051; 0.0665716; 547.068
175; 65.8343; 0.0399434; 909.993
180; 56.5712; 0.0547394; 663.817
185; 56.3341; 0.0547348; 629.265
190; 56.6666; 0.0414235; 827.297
195; 51.9959; 0.0562144; 597.465
200; 52.0783; 0.0429026; 737.668
205; 52.0221; 0.0429026; 721.566
210; 52.1155; 0.0547348; 523.382
215; 52.1428; 0.056219; 484.441
220; 47.3688; 0.0310654; 805.646
225; 42.7095; 0.0458613; 540.471
230; 42.8246; 0.0458613; 481.462
235; 42.7524; 0.0355036; 567.016
240; 38.1743; 0.0251505; 764.871
245; 33.445; 0.0251505; 652.336
250; 28.8533; 0.0414215; 368.331
255; 24.2038; 0.00147705; 9445.8
