Repository: johodges/materials

## A Non-Dimensional Scaling Approach to Modeling Material Pyrolysis

This repository contains the data, scripts, and technical documents required to generate the SPyro cone validation cases.

## Instructions
* Clone this repository with submodules
  ```
  git clone --recurse-submodules https://github.com/johodges/materials
  ```
* Pre-process data
  ```
  python materials/scripts/initialize.py
  ```
* Build latest FDS (example for impi_intel_linux target, but use relevant make target for platform)
  ```
  git clone git@github.com:firemodels/fds.git && cd fds
  cd Build/impi_intel_linux
  ./make_fds.sh
  ln -s fds_impi_intel_linux fds
  cd ../..
  ```
* Run cases
  ```

File: data/rise_materials/Testdata-81.txt
Keywords
Material1;Material2;Material3;Material4;Product;Object;Scenario;Method;Reference;Comment;Owner;IsPublic;ImportDate
PUR rigid;Plastic faced steel sheet;;;;;;ISO 5660;EUREFIC;CDK09409_EUREFIC9;;1;2003-07-24 12:39:39
Scalars
Flux (kW/m2);tig (s);qmax (kw/m2);qtotal (MJ/m2);q180 (kw/m2);q300 (kw/m2);Mass loss (g);DHc (MJ/kg);Peak smoke production (m2/m2s);Total smoke produced (m2/m2);Specific extinction area (avg) (m2/kg);Area (m2);Thickness (mm);Density (kg/m3)
50;24;89;15.3;59;54;NA;11.8;NA;NA;679;0.01;79;170
VectorData
Time (s);HRR (kW/m2);MLR (g/s);SEA (m2/kg)
0; -2.04433; -0.0591695; 0
5; -2.01459; -0.0355057; 0
10; -2.01024; 0.0118368; 218.467
15; 36.4406; 0.0192312; 40.1445
20; 88.6153; 0.0118342; 33.7158
25; 88.0205; 0.0532598; 869.529
30; 62.6887; 0.0961604; 612.595
35; 35.5642; 0.0858032; 397.038
40; 16.9744; 0.0295863; 889.727
45; 12.2851; 0.0236715; 1026.67
50; 12.271; 0.0384628; 616.9
55; 7.55536; 0.0207082; 1056.65
60; 31.4719; 0.0591777; 479.712
65; 41.0627; 0.0443817; 799.018
70; 54.4594; 0.0310654; 679.403
75; 58.9515; 0.0562185; 468.296
80; 63.309; 0.0532598; 472.217
85; 62.9733; 0.0532557; 563.705
90; 63.1549; 0.0532557; 613.961
95; 62.895; 0.0532603; 729.339
100; 67.9819; 0.0517761; 811.632
105; 67.8975; 0.0650925; 661.052
110; 67.5356; 0.0517807; 848.923
115; 67.5893; 0.050297; 890.408
120; 67.3857; 0.0769251; 595.037
125; 72.0573; 0.0503011; 922.485
130; 71.899; 0.0503011; 882.437
135; 67.5171; 0.0769251; 586.437
140; 72.0682; 0.0517766; 902.022
145; 72.0567; 0.041423; 984.915
150; 71.9497; 0.0547389; 756.971
155; 76.6188; 0.0517802; 813.716
160; 72.0535; 0.0636129; 652.663
165; 76.9333; 0.0636134; 613.831
170; 72.2082; 0.0517766; 718.707
175; 67.5823; 0.0532557; 692.971
180; 67.3584; 0.0547394; 640.955
185; 62.8449; 0.0443817; 747.271
190; 63.3184; 0.0310659; 996.756
195; 63.1617; 0.057694; 506.666
200; 67.7459; 0.0443817; 626.944
205; 63.0369; 0.032549; 835.871
210; 58.7068; 0.0473404; 531.056
215; 58.9992; 0.032545; 804.898
220; 58.521; 0.0443822; 583.265
225; 58.6621; 0.0562144; 436.641
230; 58.6682; 0.0458613; 527.789
235; 53.9817; 0.0236715; 975.188
240; 58.7236; 0.0251465; 869.843
245; 54.0878; 0.0369832; 560.392
250; 54.0843; 0.0355077; 560.865
255; 49.5611; 0.0369873; 495.957
260; 54.2899; 0.0251465; 657.766
265; 40.1484; 0.0251465; 572.092
270; 40.1408; 0.039946; 359.856
275; 35.4654; 0.0162766; 787.582

File: data/rise_materials/Testdata-82.txt
Keywords
Material1;Material2;Material3;Material4;Product;Object;Scenario;Method;Reference;Comment;Owner;IsPublic;ImportDate
PUR rigid;Plastic faced steel sheet;;;;;;ISO 5660;EUREFIC;CDK09412_EUREFIC9;;1;2003-07-24 12:41:08
Scalars
Flux (kW/m2);tig (s);qmax (kw/m2);qtotal (MJ/m2);q180 (kw/m2);q300 (kw/m2);Mass loss (g);DHc (MJ/kg);Peak smoke production (m2/m2s);Total smoke produced (m2/m2);Specific extinction area (avg) (m2/kg);Area (m2);Thickness (mm);Density (kg/m3)
35;43;47;7.9;31;29;NA;9.9;NA;NA;566;0.01;79;170
VectorData
Time (s);HRR (kW/m2);MLR (g/s);SEA (m2/kg)
0; -0.819447; 0; 0
5; -0.811996; 0; 0
10; -0.815009; 0; 0
15; -5.67997; 0; 0
20; -0.806329; -0.00147908; 0
25; 4.05434; 0.0103536; 143.137
30; 18.5645; 0.00591532; 521.265
35; 37.9085; 0.0266301; 545.147
40; 47.1482; 0.0458613; 541.396
45; 37.0211; 0.0547353; 920.695
50; 18.2983; 0.0547353; 513.593
55; 13.6251; 0.0458613; 659.12
60; 8.84936; 0.0251505; 832.04
65; 8.84304; 0.0162725; 1079.98
70; 8.8533; 0.0192312; 746.106
75; 4.02379; 0.0044398; 3401.4
80; 8.87262; 0.0295883; 336.296
85; 4.03293; 0.0266296; 773.756
90; 8.84311; 0.0281092; 598.165
95; 4.02213; 0.0147929; 1380.62
100; 18.4913; 0.0266301; 943.349
105; 28.0308; 0.0384628; 649.276
110; 32.5672; 0.0251465; 627.889
115; 42.0685; 0.0251505; 467.345
120; 42.03; 0.0355077; 365.659
125; 37.099; 0.0473404; 299.896
130; 41.8666; 0.032545; 505.804
135; 41.9283; 0.0458613; 411.424
140; 41.8061; 0.0458613; 456.129
145; 46.4815; 0.0340246; 607.01
150; 41.8625; 0.0355042; 590.094
155; 46.6407; 0.0355042; 588.515
160; 46.5979; 0.0369832; 510.483
165; 41.7679; 0.023671; 785.993
170; 41.739; 0.0355077; 490.413
175; 41.7737; 0.0473404; 367.61
180; 41.7355; 0.0355042; 488.315
185; 41.8931; 0.0251465; 665.584
190; 37.0783; 0.0251505; 652.35
195; 37.0916; 0.0369873; 404.325
200; 37.043; 0.0369827; 429.212
205; 41.8205; 0.0236715; 618.989
210; 37.2516; 0.0369832; 394.705
215; 37.0105; 0.0384628; 363.681
220; 32.4126; 0.0133138; 1068.1
225; 32.4553; 0.0266296; 530.373
230; 32.5034; 0.0384669; 327.135
235; 37.1384; 0.0251465; 489.496
240; 32.392; 0.0266261; 491.983
245; 32.2655; 0.0266301; 486.932
250; 27.6376; 0.0266296; 485.258
255; 32.1923; 0.0266296; 423.036
260; 27.6389; 0.0266301; 435.058
265; 32.5827; 0.0266256; 438.348
270; 32.3969; 0.0266301; 410.039
275; 27.7599; 0.0281092; 412.042
280; 22.902; 0.0162725; 634.408

File: data/rise_materials/Testdata-83.txt
Keywords
Material1;Material2;Material3;Material4;Product;Object;Scenario;Method;Reference;Comment;Owner;IsPublic;ImportDate
PUR rigid;Plastic faced steel sheet;;;;;;ISO 5660;EUREFIC;CDK09413_EUREFIC9;;1;2003-07-24 12:43:02
Scalars
Flux (kW/m2);tig (s);qmax (kw/m2);qtotal (MJ/m2);q180 (kw/m2);q300 (kw/m2);Mass loss (g);DHc (MJ/kg);Peak smoke production (m2/m2s);Total smoke produced (m2/m2);Specific extinction area (avg) (m2/kg);Area (m2);Thickness (mm);Density (kg/m3)
35;42;54;8.5;40;35;NA;10.7;NA;NA;511;0.01;79;170
VectorData
Time (s);HRR (kW/m2);MLR (g/s);SEA (m2/kg)
0; -2.03464; -0.00443878; 0
5; -2.01822; 0.00147959; 0
10; -2.01135; -0.00147959; 0
15; 2.81884; 0.00887807; 0
20; -2.00348; 0.0207108; 0
25; 2.79898; 0.00739441; 143.137
30; 7.59122; 0.0044398; 521.265
35; 41.0866; 0.0369873; 545.147
40; 50.4337; 0.0532557; 856.272
45; 30.5992; 0.0769251; 575.864
50; 26.2756; 0.0547394; 456.569
55; 12.2502; 0.0207123; 1133.58
60; 12.3854; 0.0384623; 488.238
65; 17.1; 0.0251505; 631.647
70; 31.3672; 0.0251505; 629.88
75; 45.5382; 0.0369832; 419.488
80; 45.3048; 0.0340246; 310.825
85; 45.0205; 0.0443822; 342.074
90; 49.7151; 0.0562144; 396.741
95; 49.4939; 0.0443817; 522.94
100; 44.9947; 0.0340286; 611.289
105; 44.9168; 0.0355036; 506.133
110; 49.5853; 0.0355042; 506.16
115; 44.8891; 0.0355042; 491.859
120; 44.9175; 0.0384628; 444.379
125; 49.6036; 0.0103551; 1743.16
130; 49.6886; 0.0458613; 422.392
135; 45.0246; 0.0710098; 302.379
140; 54.0937; 0.0192327; 1093.1
145; 45.1387; 0.0355077; 560.032
150; 44.8805; 0.04882; 384.123
155; 49.7899; 0.0207082; 860.406
160; 45.1496; 0.0473409; 344.359
165; 35.4886; 0.0473409; 336.578
170; 35.6743; 0.0221873; 753.695
175; 35.5003; 0.0384669; 413.922
180; 40.3397; 0.0221919; 692.166
185; 35.6987; 0.0488159; 314.626
190; 35.5452; 0.0384628; 377.037
195; 35.6378; 0.00148112; 8602.6
200; 35.585; 0.0266296; 533.28
205; 35.6705; 0.04882; 272.81
210; 35.5202; 0.0355036; 381.852
215; 35.5751; 0.0251505; 483.012
220; 31.0176; 0.0266301; 486.121
225; 31.0569; 0.0266256; 470.639
230; 26.3703; 0.0266301; 475.59
235; 30.906; 0.0266296; 446.063
240; 35.7453; 0.0266296; 415.522
245; 31.0494; 0.0281092; 373.666
250; 35.843; 0.0162725; 694.026

File: data/rise_materials/Testdata-84.txt
Keywords
Material1;Material2;Material3;Material4;Product;Object;Scenario;Method;Reference;Comment;Owner;IsPublic;ImportDate
PUR rigid;Plastic faced steel sheet;;;;;;ISO 5660;EUREFIC;CDK09415_EUREFIC9;;1;2003-07-24 14:03:50
Scalars
Flux (kW/m2);tig (s);qmax (kw/m2);qtotal (MJ/m2);q180 (kw/m2);q300 (kw/m2);Mass loss (g);DHc (MJ/kg);Peak smoke production (m2/m2s);Total smoke produced (m2/m2);Specific extinction area (avg) (m2/kg);Area (m2);Thickness (mm);Density (kg/m3)
25;208;25;0.4;NA;NA;NA;NA;NA;NA;NA;0.01;79;170
VectorData
Time (s);HRR (kW/m2);MLR (g/s);SEA (m2/kg)
0; 0.41171; -0.0710205; 0
5; 5.30524; 0.00443878; 0
10; 5.2718; 0.0118368; 0
15; 0.407358; -0.00147959; 0
20; 0.407411; 0.00147959; 0
25; 0.406951; -0.0118368; 143.137
30; 5.2546; 0; 521.265
35; 5.27815; 0.0118368; 545.147
40; 5.25759; -0.00295868; 856.272
45; 5.25092; 0.008874; 575.864
50; 5.2739; 0.0207108; 456.569
55; 5.28096; 0.00739899; 1133.58
60; 5.28096; 0.00591482; 488.238
65; 0.404855; 0.0295888; 631.647
70; 0.404822; 0.0281092; 629.88
75; 10.1256; 0.0177516; 419.488
80; 5.23832; 0.00739899; 310.825
85; 0.404428; 0.00739441; 342.074
90; 0.403783; 0.0192317; 396.741
95; 0.405062; 0.0177521; 522.94
100; 0.405062; 0.0192312; 611.289
105; 5.25507; 0.00739848; 506.133
110; 0.404735; 0.00887756; 506.16
115; 5.26922; 0.00887807; 491.859
120; 0.404932; 0.00443573; 444.379
125; 0.405401; 0.0429011; 1743.16
130; 5.25281; 0.0177521; 422.392
135; 0.405128; -0.00443827; 302.379
140; -4.44985; 0.0103577; 1093.1
145; 0.405499; 0.00739441; 560.032
150; 0.404998; 0.0207108; 384.123
155; 0.405804; 0.00887807; 860.406
160; 5.2647; -0.00443827; 344.359
165; 5.24416; 0.0207108; 336.578
170; 0.405281; 0.0207108; 753.695
175; 0.406827; -0.00443827; 413.922
180; 5.24587; 0.0103572; 692.166
185; 5.23735; 0.00887807; 314.626
190; 5.24998; 0.008874; 377.037
195; 5.24899; 0.008874; 8602.6
200; 10.0854; 0.00887807; 533.28
205; 19.7692; 0.00887807; 272.81
210; 24.5003; 0.00591482; 2070.96

File: data/rise_materials/Testdata-85.txt
Keywords
Material1;Material2;Material3;Material4;Product;Object;Scenario;Method;Reference;Comment;Owner;IsPublic;ImportDate
PUR rigid;Plastic faced steel sheet;;;;;;ISO 5660;EUREFIC;CDK09501_EUREFIC9;;1;2003-07-24 14:11:49
Scalars
Flux (kW/m2);tig (s);qmax (kw/m2);qtotal (MJ/m2);q180 (kw/m2);q300 (kw/m2);Mass loss (g);DHc (MJ/kg);Peak smoke production (m2/m2s);Total smoke produced (m2/m2);Specific extinction area (avg) (m2/kg);Area (m2);Thickness (mm);Density (kg/m3)
25;242;29;0.5;10;29;NA;7.9;NA;NA;714;0.01;79;170
VectorData
Time (s);HRR (kW/m2);MLR (g/s);SEA (m2/kg)
0; -0.411674; 0.0295919; 0
5; -0.406697; -0.0177551; 0
10; 4.44628; -0.0118368; 0
15; -0.40597; 0.0133163; 0
20; -0.405718; -0.00147959; 0
25; -0.404599; -0.00147959; 143.137
30; -0.406396; 0.0118368; 521.265
35; 4.45367; -0.00147959; 545.147
40; -0.406112; 0; 856.272
45; -0.406265; 0; 575.864
50; -0.404931; -0.00147959; 456.569
55; -0.404449; 0.00887807; 1133.58
60; -0.406024; 0.0192312; 488.238
65; -0.405402; 0.0162725; 631.647
70; 9.28408; 0.0295888; 629.88
75; 4.43652; 0.0192312; 419.488
80; -0.405643; -0.00591736; 310.825
85; 4.45009; 0.0192312; 342.074
90; 4.46122; 0.0310679; 396.741
95; 4.46205; 0.00591939; 522.94
100; 4.44049; 0.008874; 611.289
105; 4.43039; 0.00739492; 506.133
110; 4.4441; 0.0177521; 506.16
115; -0.404474; 0.0295888; 491.859
120; 4.43942; 0.0177521; 444.379
125; -0.403029; 0.008874; 1743.16
130; 4.44398; -0.00295868; 422.392
135; 4.42848; 0.00887756; 302.379
140; 4.44853; 0.0207143; 1093.1
145; 4.44434; 0.00591888; 560.032
150; 4.44673; 0.0192312; 384.123
155; 9.29515; 0.0192317; 860.406
160; 4.41438; 0.0103536; 344.359
165; -0.402997; -0.0133158; 336.578
170; 4.42644; -0.00295868; 753.695
175; -0.40247; 0.0340266; 413.922
180; 4.43594; 0.00739848; 692.166
185; 4.43571; -0.00443827; 314.626
190; 4.44434; 0.0221903; 377.037
195; -0.402604; 0.008874; 8602.6
200; -0.40313; -0.00443827; 533.28
205; 4.44148; 0.0221939; 272.81
210; -0.403482; 0.00887756; 2070.96
215; 4.42756; -0.00295868; 483.012
220; -0.404946; 0.008874; 486.121
225; 4.43907; 0.0207108; 470.639
230; 4.4225; 0.00887807; 475.59
235; 9.25077; -0.00295868; 446.063
240; 28.6106; 0.00739492; 569.525
245; 23.6273; 0.0295848; 380.909
250; 18.7591; 0.0295888; 701.385
255; 14.0397; 0.00739848; 1953.05

File: data/rise_materials/Testdata-94.txt
Keywords
Material1;Material2;Material3;Material4;Product;Object;Scenario;Method;Reference;Comment;Owner;IsPublic;ImportDate
Plywood;;;;;;;ISO 5660;EUREFIC;CS000001_EUREFIC2;;1;2003-07-24 14:53:40
Scalars
Flux (kW/m2);tig (s);qmax (kw/m2);qtotal (MJ/m2);q180 (kw/m2);q300 (kw/m2);Mass loss (g);DHc (MJ/kg);Peak smoke production (m2/m2s);Total smoke produced (m2/m2);Specific extinction area (avg) (m2/kg);Area (m2);Thickness (mm);Density (kg/m3)
25;143;263;72.5;146;132;61.6;11.8;NA;NA;44;0.01;12;600
VectorData
Time (s);HRR (kW/m2);MLR (g/s);SEA (m2/kg)
1.26; 0.0129; 0.0098; 57.8165
3.24; -0.0604; 0.0081; 54.3075
5.238; -1.3474; 0.0126; 43.6433
7.818; -0.6578; 0.0111; 39.9159
9.822; -0.0759; 0.0169; 33.0694
11.82; -0.6116; 0.0163; 30.2487
14.178; 0.0804; 0.0199; 26.6824
16.2; 0.1739; 0.0195; 25.9296
20.34; -0.172; 0.0205; 26.7992
22.362; 0.0169; 0.02; 28.391
24.342; 2.1254; 0.018; 31.3065
27.378; 5.0877; 0.0171; 30.7796
29.88; 5.908; 0.0153; 36.8186
31.878; 4.2128; 0.0176; 37.1279
34.278; 1.8972; 0.0102; 39.493
36.258; 1.716; 0.0152; 37.5082
38.262; 1.8455; 0.0121; 40.156
41.082; 0.5177; 0.0175; 34.8444
43.08; 1.5056; 0.0125; 35.6747
45.078; 0.6365; 0.0199; 35.4317
47.082; -0.8269; 0.0154; 37.5282
49.08; -0.3383; 0.0168; 36.3094
51.6; -0.8704; 0.0162; 40.9772
53.58; -0.642; 0.0222; 41.1372
55.542; -0.8061; 0.0164; 40.3111
57.6; -1.1813; 0.0204; 41.8018
59.58; -0.6096; 0.0244; 47.2573
62.418; -1.0166; 0.0205; 49.6283
64.458; -0.4625; 0.0172; 53.3929
66.462; -0.2304; 0.0208; 64.5786
68.46; -0.9602; 0.0214; 72.1889
70.458; -0.9377; 0.0164; 78.4905
72.978; -0.8465; 0.0191; 84.2266
74.982; -0.6132; 0.0204; 94.6107
76.98; -0.5907; 0.0217; 96.8362
78.978; -0.8243; 0.0211; 107.292
81; -1.0936; 0.0247; 113.495
83.58; -0.9509; 0.0229; 122.256
85.92; -0.4807; 0.0239; 129.36
87.918; -0.9666; 0.0211; 141.958
89.922; -1.318; 0.0232; 142.03
91.902; -0.5902; 0.0228; 142.152
94.44; -0.1351; 0.0256; 143.351
96.42; -0.1279; 0.0288; 142.635
98.4; -0.3346; 0.0306; 142.54
100.398; -0.7337; 0.0329; 146.251
102.378; -0.7971; 0.0322; 157.585
104.94; -0.981; 0.0364; 162.298
106.92; -0.8997; 0.0317; 172.486
109.182; -0.467; 0.0354; 175.5
111.36; -1.2015; 0.033; 184.253
113.358; -1.5225; 0.0342; 186.326
115.86; -1.0863; 0.0337; 190.981
117.882; -0.9541; 0.0379; 193.79
119.862; -0.6245; 0.0367; 195.016
121.842; -0.1317; 0.0359; 199.733
123.822; -0.613; 0.0407; 202.568
126.36; -0.2057; 0.0361; 209.081
128.34; -0.4073; 0.0374; 208.035
130.698; -0.3401; 0.0379; 217.73
132.678; 0.6968; 0.0433; 209.863
134.682; 0.8515; 0.0402; 195.554
137.178; 1.1277; 0.0493; 173.803
139.182; 11.1101; 0.071; 141.252
141.18; 67.0137; 0.0892; 100.178
143.178; 116.867; 0.1137; 69.6398
145.158; 148.238; 0.1438; 50.1809
147.702; 172.497; 0.1703; 36.1909
149.682; 196.866; 0.1894; 36.5705
151.68; 212.326; 0.1975; 39.2076
154.02; 218.058; 0.2076; 41.9281
156.06; 228.898; 0.2172; 44.3345
158.562; 235.571; 0.2257; 45.8447
160.542; 241.979; 0.2354; 47.2808
162.54; 262.522; 0.2374; 46.5608
164.562; 257.794; 0.2365; 44.8151
166.56; 253.645; 0.2292; 41.9977
169.02; 241.811; 0.2211; 37.6629
171; 232.518; 0.2091; 33.6772
172.998; 223.34; 0.2019; 31.6268
175.002; 217.514; 0.1929; 30.2177
177.282; 207.478; 0.1864; 29.8257
179.82; 197.915; 0.1787; 29.5129
181.842; 186.617; 0.1654; 28.4962
183.822; 173.723; 0.1612; 27.8464
185.82; 166.002; 0.1549; 27.0795
187.782; 163.068; 0.151; 26.0903
190.302; 158.891; 0.1479; 26.0928
192.318; 155.295; 0.1464; 26.0406
194.322; 151.81; 0.1451; 25.4628
196.278; 149.776; 0.1436; 25.4203
198.642; 149.598; 0.1422; 24.793
201.222; 151.685; 0.1421; 24.1944
203.22; 150.879; 0.1456; 23.3057
205.218; 152.179; 0.1469; 22.1326
207.222; 153.398; 0.1508; 20.7911
209.22; 159.945; 0.1528; 19.6219
211.782; 161.623; 0.156; 18.2584
213.762; 163.145; 0.1559; 17.1836
215.718; 164.65; 0.1563; 16.2058
217.722; 160.256; 0.1546; 15.3799
219.702; 158.58; 0.1561; 14.6917
222.522; 157.256; 0.1466; 13.7403
224.52; 155.15; 0.1345; 13.0498
229.2; 150.837; 0.1366; 12.3818
231.72; 147.898; 0.1335; 11.5374
233.778; 145.215; 0.1335; 10.918
235.782; 142.385; 0.131; 10.6056
237.78; 135.644; 0.1295; 10.5268
239.76; 129.955; 0.1281; 10.2876
242.322; 128.635; 0.1253; 10.0086
244.32; 127.802; 0.1242; 9.689
246.318; 126.853; 0.1248; 9.6376
248.562; 125.987; 0.1242; 10.028
250.518; 124.126; 0.1286; 10.9964
255.282; 122.836; 0.125; 11.8187
258.282; 123.417; 0.1162; 13.155
260.262; 122.24; 0.1195; 14.7374
262.722; 119.603; 0.1192; 15.5716
264.762; 117.948; 0.1193; 15.5189
266.76; 117.621; 0.1201; 15.5142
268.758; 118.568; 0.1205; 14.8131
270.762; 117.202; 0.1254; 13.9905
276.342; 116.097; 0.1195; 13.0109
278.34; 114.798; 0.1118; 11.9702
280.32; 112.696; 0.1138; 11.1334
282.822; 112.315; 0.1141; 10.5054
284.862; 114.462; 0.1113; 9.6886
286.86; 112.61; 0.1102; 9.2392
288.882; 113.109; 0.1095; 9.1396
290.862; 113.437; 0.1075; 8.7724
293.358; 114.21; 0.1065; 8.1566
295.38; 112.552; 0.1067; 7.6866
297.36; 110.108; 0.1074; 7.4031
299.64; 109.177; 0.1063; 7.3936
301.638; 107.219; 0.106; 8.0192
304.14; 106.321; 0.1031; 9.2351
306.138; 104.803; 0.1006; 10.1797
308.142; 103.363; 0.0986; 10.8887
310.14; 104.017; 0.0999; 11.596
312.162; 103.203; 0.0986; 11.8553
314.64; 101.473; 0.0999; 11.9827
316.638; 103.194; 0.1015; 12.6974
318.642; 102.931; 0.1015; 13.1791
320.64; 100.516; 0.1003; 14.1384
322.86; 100.521; 0.1008; 15.4654
325.398; 101.081; 0.1007; 16.0186
327.378; 102.397; 0.1012; 16.2201
329.382; 100.647; 0.1007; 16.3907
331.338; 101.646; 0.1019; 15.9544
333.342; 102.919; 0.1026; 15.1458
335.838; 103.504; 0.1021; 14.7503
337.842; 104.327; 0.0994; 14.3431
339.822; 104.555; 0.1001; 14.5008
341.778; 103.147; 0.099; 14.7814
345.342; 105.347; 0.0999; 14.5874
347.898; 107.171; 0.1004; 14.8837
349.878; 105.905; 0.1035; 15.1845
351.858; 105.997; 0.103; 15.2625
353.862; 108.215; 0.1034; 14.9839
355.86; 108.39; 0.1023; 15.5839
358.398; 107.629; 0.1021; 15.8028
360.378; 107.423; 0.1014; 15.8926
362.382; 106.463; 0.1027; 16.1412
364.398; 105.829; 0.1018; 16.6642
366.378; 104.293; 0.1009; 16.856
369.282; 105.248; 0.1011; 16.9642
371.262; 105.185; 0.1008; 16.8116
373.26; 104.813; 0.0995; 16.8017
375.258; 103.421; 0.098; 16.1934
377.262; 102.922; 0.0982; 15.4065
379.8; 103.312; 0.0986; 14.8585
381.798; 101.882; 0.0973; 14.6823
383.778; 103.21; 0.0968; 14.3846
385.782; 105.056; 0.0972; 14.9219
387.78; 106.887; 0.0977; 15.8028
390.282; 106.598; 0.0959; 16.6223
392.58; 105.555; 0.0968; 17.2969
394.602; 109.873; 0.0964; 18.3082
396.6; 108.779; 0.0979; 18.9007
398.598; 110.046; 0.0972; 19.7731
401.16; 111.594; 0.102; 20.4034
403.2; 111.777; 0.0947; 21.515
407.34; 114.459; 0.0998; 22.8716
411.342; 117.958; 0.1015; 24.8501
415.338; 117.877; 0.1111; 26.0993
417.318; 120.152; 0.1042; 28.8506
419.7; 123.731; 0.1085; 31.3423
421.698; 124.788; 0.1124; 33.1634
424.278; 127.605; 0.1148; 33.8106
426.258; 129.308; 0.1164; 34.3293
428.262; 130.487; 0.1187; 33.8165
430.26; 131.018; 0.1208; 33.7458
432.24; 135.016; 0.1228; 34.4931
434.802; 143.387; 0.1246; 37.1972
436.8; 144.122; 0.1258; 40.3722
438.822; 143.185; 0.1261; 43.7956
440.82; 144.468; 0.1282; 47.1136
443.16; 144.654; 0.1292; 50.4648
445.68; 147.564; 0.1303; 52.2322
447.66; 153.45; 0.1254; 54.4962
450.36; 154.442; 0.1323; 55.7502
452.382; 152.886; 0.1332; 55.7518
454.878; 155.874; 0.1337; 55.1523
456.942; 160.689; 0.1424; 55.3734
458.958; 162.351; 0.1386; 54.5476
461.4; 165.104; 0.14; 53.8263
463.44; 164.066; 0.1411; 54.9349
465.96; 167.939; 0.1445; 56.1371
468.282; 170.773; 0.147; 57.1916
470.28; 169.51; 0.1474; 58.9993
472.242; 173.935; 0.1495; 61.4528
474.24; 178.11; 0.1518; 63.9573
476.718; 180.142; 0.1539; 66.4999
478.722; 181.428; 0.1553; 69.9108
480.72; 183.512; 0.1573; 73.7325
482.718; 188.72; 0.1614; 77.2729
484.722; 191.669; 0.1647; 79.9287
487.182; 195.8; 0.1647; 83.7042
489.48; 197.067; 0.1678; 85.985
491.502; 201.187; 0.1693; 87.8073
493.5; 208.563; 0.1729; 89.2501
495.48; 209.022; 0.1742; 92.6589
498.042; 213.196; 0.1776; 93.488
500.022; 218.826; 0.1804; 94.1424
502.02; 223.758; 0.1843; 95.4744
503.982; 229.344; 0.1844; 96.5135
506.04; 232.38; 0.187; 96.0814
508.542; 231.351; 0.1904; 96.1739
510.54; 234.018; 0.1925; 95.5079
512.838; 235.25; 0.1948; 94.033
514.842; 233.675; 0.1948; 92.9189
516.822; 234.34; 0.1945; 92.9088
521.34; 245.049; 0.2033; 93.2508
523.32; 244.675; 0.186; 94.9285
525.318; 241.622; 0.191; 94.9982
527.322; 241.946; 0.1908; 96.1394
529.782; 243.059; 0.1968; 94.6475
531.762; 245.854; 0.178; 94.7832
533.76; 249.638; 0.1854; 95.4754
537.342; 246.775; 0.1841; 98.1791
540.198; 246.384; 0.1823; 99.395
542.16; 245.748; 0.1826; 101.739
544.2; 244.913; 0.1808; 104.01
546.18; 237.667; 0.1778; 106.215
548.22; 234.99; 0.1743; 108.772
550.698; 228.107; 0.1712; 112.04
552.702; 226.941; 0.1668; 116.029
554.7; 218.555; 0.1626; 118.232
556.68; 218.102; 0.1566; 120.523
558.678; 215.456; 0.1507; 121.079
561.498; 212.91; 0.1444; 122.275
563.502; 207.78; 0.1365; 124.276
565.482; 198.321; 0.1319; 125.265
567.462; 192.808; 0.1267; 126.633
569.442; 185.734; 0.1198; 128.742
571.962; 183.907; 0.1145; 131.533
573.942; 180.59; 0.1064; 132.577
575.922; 169.848; 0.1012; 130.054
577.92; 163.161; 0.0934; 125.578
579.918; 157.976; 0.089; 116.932
582.378; 155.462; 0.0822; 103.353
584.682; 142.387; 0.0769; 87.442
586.662; 136.138; 0.0732; 75.5317
588.66; 134.361; 0.069; 61.4005
590.622; 129.96; 0.0627; 51.2555
593.16; 122.624; 0.0572; 43.2153
595.182; 117.671; 0.0446; 36.6945
597.18; 110.204; 0.0416; 29.2437
601.242; 102.912; 0.0367; 24.1536
603.798; 96.4263; 0.0323; 18.4383
605.778; 91.6048; 0.0297; 14.3428
607.782; 85.5114; 0.0276; 10.5133
610.098; 82.5323; 0.0259; 8.7623
612.162; 78.9491; 0.0235; 8.4581

File: data/rise_materials/Testdata-95.txt
Keywords
Material1;Material2;Material3;Material4;Product;Object;Scenario;Method;Reference;Comment;Owner;IsPublic;ImportDate
Plywood;;;;;;;ISO 5660;EUREFIC;CS000002_EUREFIC2;;1;2003-07-24 14:56:48
Scalars
Flux (kW/m2);tig (s);qmax (kw/m2);qtotal (MJ/m2);q180 (kw/m2);q300 (kw/m2);Mass loss (g);DHc (MJ/kg);Peak smoke production (m2/m2s);Total smoke produced (m2/m2);Specific extinction area (avg) (m2/kg);Area (m2);Thickness (mm);Density (kg/m3)
25;170;301;76.4;154;144;61.6;12.4;NA;NA;53;0.01;12;600
VectorData
Time (s);HRR (kW/m2);MLR (g/s);SEA (m2/kg)
1.182; -0.6585; 0.0028; 12.0917
3.198; -0.283; 0.009; 14.0851
5.202; -0.4885; 0.0078; 13.4198
7.818; 0.5266; 0.0119; 9.0892
9.798; 0.5296; 0.0123; 9.7544
11.802; 0.8147; 0.0106; 6.3974
13.8; 0.571; 0.0165; 7.9145
16.14; 0.9627; 0.0152; 8.1347
18.702; 0.2843; 0.0147; 4.9033
21.18; 0.0967; 0.0122; 5.5316
23.22; 0.813; 0.017; 6.4651
25.242; 0.3255; 0.012; 7.2645
27.798; -0.7872; 0.016; 8.4516
29.82; -0.4013; 0.0119; 9.4103
31.878; 0.4573; 0.0163; 10.0248
33.942; -0.0181; 0.0097; 10.662
35.94; 0.7872; 0.0128; 14.4917
38.442; 0.7162; 0.0079; 21.2474
40.86; 0.6047; 0.0115; 24.7196
42.9; 0.0181; 0.0064; 24.5536
44.898; -0.2782; 0.0129; 24.5381
46.938; 0.428; 0.0098; 21.3459
49.518; -0.2788; 0.0154; 16.0851
51.582; 0.0053; 0.0117; 18.8065
53.622; -0.4831; 0.0153; 23.1935
57.162; -0.0444; 0.0127; 27.8968
59.718; 0.3154; 0.0137; 37.1435
64.002; 0.7235; 0.0158; 43.9187
66.342; -0.2083; 0.0155; 49.6926
68.838; 0.9801; 0.0187; 54.5211
70.842; 0.1905; 0.0165; 67.847
72.882; -0.075; 0.0205; 75.618
74.88; -0.132; 0.0141; 87.5252
76.878; 1.0594; 0.0182; 92.4351
79.398; 0.5754; 0.0187; 104.564
81.462; 0.1957; 0.0228; 101.588
83.46; -0.3029; 0.0186; 102.017
85.44; 0.4273; 0.0223; 108.31
87.438; 0.4479; 0.0263; 117.942
90.318; 0.6053; 0.0234; 118.49
92.322; 0.3572; 0.0246; 123.552
94.338; 0.736; 0.0274; 130.703
97.182; 0.7903; 0.0303; 135.021
99.678; 1.1611; 0.0286; 140.959
103.998; 0.5718; 0.0273; 144.76
106.062; 0.554; 0.0282; 157.275
108.06; 0.8965; 0.0322; 165.137
110.622; 0.1532; 0.0282; 161.103
112.68; -0.1462; 0.0299; 160.643
114.72; 0.5678; 0.0346; 165.919
117.06; 1.2096; 0.031; 158.64
119.082; 0.6539; 0.0301; 157.243
121.638; 0.6051; 0.0357; 168.394
123.702; 0.6466; 0.0331; 172.514
125.76; 1.2674; 0.031; 177.222
127.758; 1.3123; 0.0351; 186.283
132; 0.6283; 0.0343; 187.703
134.562; 0.7345; 0.0348; 182.357
136.578; 0.3448; 0.0382; 181.425
138.642; -0.146; 0.0368; 177.809
141; 2.0124; 0.0374; 178.023
143.022; 1.0871; 0.0398; 184.65
145.578; 0.9807; 0.0365; 186.704
147.678; 0.9658; 0.0378; 187.142
149.7; 1.4446; 0.0402; 192.599
151.698; 1.2394; 0.0407; 194.725
153.72; 0.9432; 0.0404; 193.887
156.318; 0.9237; 0.0449; 195.621
160.998; 1.3998; 0.0427; 183.977
163.002; 2.1875; 0.0495; 171.322
165.498; 133.396; 0.0801; 152.486
168.06; 187.201; 0.0716; 119.453
170.1; 221.574; 0.0982; 89.0137
175.002; 221.901; 0.1278; 72.4751
177.582; 237.831; 0.1635; 50.7963
179.622; 267.252; 0.1626; 38.9005
181.62; 279.182; 0.2122; 39.2639
185.982; 279.623; 0.2239; 41.8753
188.58; 291.824; 0.2353; 42.3857
191.058; 296.71; 0.248; 42.8643
193.062; 298.466; 0.2481; 42.1989
195.06; 300.56; 0.2449; 43.4455
197.358; 291.294; 0.2363; 44.9236
199.878; 274.453; 0.2267; 46.2497
201.882; 258.296; 0.2127; 50.5169
203.922; 231.301; 0.2016; 53.6703
205.902; 217.161; 0.1902; 56.1365
207.918; 201.607; 0.1842; 55.9617
210.402; 198.006; 0.179; 56.8321
212.4; 194.244; 0.1721; 56.2872
214.398; 194.679; 0.1722; 54.839
216.438; 195.772; 0.1713; 52.2884
218.802; 196.085; 0.1709; 52.1413
221.34; 187.881; 0.1776; 51.6305
225.12; 186.302; 0.1605; 50.5699
227.118; 180.04; 0.1631; 48.5744
229.158; 173.537; 0.1584; 46.221
231.72; 164.967; 0.1529; 41.2396
233.742; 160.902; 0.1456; 34.9128
235.782; 153.662; 0.1423; 27.7209
237.84; 151.435; 0.137; 21.2918
239.838; 148.355; 0.1325; 15.2611
242.358; 141.632; 0.1266; 10.291
244.74; 137.699; 0.1229; 6.562
246.78; 133.99; 0.12; 4.8358
248.778; 130.892; 0.1179; 3.5825
250.782; 129.569; 0.1157; 3.1082
253.398; 123.547; 0.1166; 2.6176
255.438; 124.295; 0.1152; 2.4222
257.442; 123.39; 0.1144; 2.2012
259.44; 118.919; 0.1132; 2.3228
261.438; 115.771; 0.114; 3.3616
263.982; 113.977; 0.1079; 4.0088
265.998; 115.074; 0.1003; 4.7019
271.122; 114.969; 0.1054; 5.2263
273.66; 110.397; 0.1063; 5.7641
275.742; 108.724; 0.1106; 5.4812
278.058; 108.656; 0.1099; 5.6486
280.038; 112.806; 0.1106; 5.8596
282; 117.737; 0.1104; 6.4205
284.58; 118.406; 0.1089; 6.9605
286.602; 114.957; 0.1103; 7.4728
288.6; 115.301; 0.1104; 7.9659
290.598; 115.675; 0.1106; 8.3846
292.998; 116.129; 0.1119; 9.2155
295.56; 118.686; 0.1146; 10.0571
297.558; 118.588; 0.1093; 10.9911
300.162; 117.755; 0.1139; 12.1286
302.16; 115.316; 0.115; 13.0973
304.68; 114.345; 0.1124; 13.3219
306.78; 112.564; 0.1137; 12.7266
308.802; 104.79; 0.1069; 11.2162
310.8; 104.29; 0.1065; 9.5404
314.118; 110.027; 0.1031; 7.7248
317.058; 109.551; 0.1065; 5.7401
319.5; 111.094; 0.0981; 4.1536
321.498; 108.778; 0.1002; 3.1753
323.52; 106.034; 0.0966; 2.6045
325.998; 104.717; 0.1016; 2.0959
330.06; 102.462; 0.0927; 1.9233
332.058; 102.376; 0.0944; 2.1077
334.098; 102.796; 0.096; 2.5688
336.66; 97.5948; 0.0954; 2.5159
338.658; 97.6972; 0.0934; 2.6734
340.662; 101.912; 0.094; 2.6637
342.678; 102.221; 0.0956; 2.8379
345.018; 104.495; 0.0952; 3.0676
347.598; 105.055; 0.0958; 3.6433
349.62; 105.383; 0.0979; 3.9948
351.66; 106.549; 0.0992; 4.4161
353.658; 109.642; 0.1005; 5.139
355.662; 109.403; 0.1005; 5.6716
358.2; 110.16; 0.1034; 6.6309
360.222; 112.034; 0.1041; 7.7487
362.22; 115.643; 0.1048; 9.0663
364.2; 115.968; 0.1043; 9.7588
367.158; 117.242; 0.1057; 10.5457
370.062; 116.872; 0.1064; 10.6914
372.042; 117.277; 0.1103; 11.0482
374.04; 116.542; 0.1093; 10.9538
376.038; 117.459; 0.1105; 10.6369
378.042; 119.322; 0.1109; 10.2463
380.562; 119.663; 0.1166; 9.7792
384.138; 119.046; 0.1042; 9.2069
386.1; 121.136; 0.1096; 8.7193
388.122; 121.478; 0.1083; 8.7569
390.618; 121.85; 0.11; 9.0623
393.018; 121.843; 0.0997; 8.8977
397.14; 120.217; 0.103; 8.3138
402; 120.52; 0.0997; 7.8989
404.562; 120.826; 0.1015; 7.35
406.56; 122.774; 0.1036; 6.7016
408.6; 120.883; 0.1032; 7.1042
410.598; 122.121; 0.1037; 7.8564
413.178; 122.23; 0.1052; 8.7419
415.698; 124.464; 0.1047; 9.6954
417.738; 124.8; 0.1067; 11.2275
419.718; 128.286; 0.1062; 13.2603
422.058; 129.173; 0.108; 15.2486
424.062; 127.118; 0.1103; 17.7032
426.54; 126.179; 0.1099; 20.7069
428.58; 130.136; 0.1103; 23.2572
430.602; 134.824; 0.1119; 25.0638
432.6; 136.138; 0.1137; 27.693
434.598; 140.346; 0.1142; 31.0481
437.118; 143.326; 0.1183; 33.7765
439.122; 144.213; 0.1218; 35.8711
441.102; 148.675; 0.1252; 39.3642
443.418; 153.228; 0.1257; 42.6167
445.458; 157.865; 0.1286; 45.3221
448.002; 159.538; 0.1295; 48.0095
450; 162.017; 0.1321; 52.0689
451.998; 162.962; 0.1359; 54.7747
454.002; 163.656; 0.1396; 57.3671
456.018; 165.415; 0.1413; 60.6473
460.122; 171.053; 0.1526; 64.219
462.12; 177.17; 0.1442; 68.2463
464.16; 181.769; 0.1496; 72.4073
466.14; 182.402; 0.1492; 77.3429
470.118; 183.074; 0.1588; 80.9477
472.122; 181.531; 0.1453; 83.8226
474.12; 184.278; 0.1492; 86.4195
476.118; 184.597; 0.1482; 87.2148
478.68; 184.069; 0.1514; 86.3469
480.702; 185.582; 0.1518; 86.2587
482.742; 184.291; 0.1522; 86.5197
485.058; 179.553; 0.1528; 84.8755
487.062; 186.079; 0.1542; 86.5165
489.618; 190.707; 0.1628; 89.8453
491.658; 196.18; 0.1489; 91.496
496.122; 194.822; 0.1562; 93.4557
498.12; 193.156; 0.1577; 96.276
500.682; 195.031; 0.1605; 96.8893
502.68; 205.624; 0.1602; 96.554
504.678; 211.491; 0.1641; 98.4912
506.682; 213.321; 0.1664; 98.5108
509.16; 215.808; 0.1671; 100.482
511.74; 217.958; 0.1746; 101.927
513.738; 223.035; 0.1631; 103.944
516.162; 221.63; 0.172; 105.795
520.122; 220.598; 0.1736; 107.557
522.618; 225.283; 0.1762; 107.612
524.622; 226.919; 0.181; 108.51
526.602; 227.836; 0.1813; 108.092
528.6; 227.06; 0.1808; 106.602
530.58; 227.228; 0.18; 107.272
533.082; 231.137; 0.1797; 106.956
535.062; 230.786; 0.1806; 106.29
537.06; 235.827; 0.1822; 106.703
539.04; 241.147; 0.182; 105.789
541.02; 237.824; 0.1835; 104.906
543.918; 234.719; 0.185; 105.59
545.922; 240.182; 0.1843; 108.024
547.938; 240.435; 0.1838; 108.898
549.942; 240.85; 0.1834; 110.468
551.94; 243.877; 0.1836; 110.391
554.442; 243.805; 0.1827; 109.755
556.44; 244.331; 0.182; 108.732
558.438; 240.204; 0.1814; 109.276
560.442; 243.657; 0.1797; 110.444
562.422; 244.755; 0.1756; 113.196
564.918; 239.965; 0.1725; 116.56
567.18; 230.866; 0.1633; 118.581
569.178; 226.305; 0.1586; 119.071
571.182; 222.151; 0.1542; 120.661
575.118; 213.033; 0.1497; 123.403
577.638; 208.365; 0.143; 127.492
579.642; 203.385; 0.1359; 129.087
581.622; 194.521; 0.1305; 130.908
583.638; 186.964; 0.1251; 134.141
586.062; 184.793; 0.1211; 135.906
588.558; 176.116; 0.1176; 133.639
590.922; 169.83; 0.1155; 135.895
592.902; 161.983; 0.1133; 136.88
594.882; 155.067; 0.1086; 139.421
596.862; 149.397; 0.1025; 142.635
599.358; 142.278; 0.0966; 140.242
601.338; 135.235; 0.0839; 134.141
606.12; 129.937; 0.0807; 129.883
608.598; 122.366; 0.0744; 119.235
613.002; 112.834; 0.0644; 105.647
614.982; 109.178; 0.0572; 104.352
616.98; 105.605; 0.0519; 101.95
619.8; 99.0153; 0.0455; 96.8749
621.798; 93.3788; 0.0419; 91.9721
623.802; 88.8347; 0.0391; 88.491
625.8; 85.6332; 0.0369; 76.1923
627.798; 83.2441; 0.0345; 63.8815
630.342; 77.2166; 0.033; 51.9733
632.322; 73.8379; 0.0295; 40.3849
634.362; 71.005; 0.0286; 27.4868
636.438; 69.8961; 0.0266; 18.1917
638.442; 67.4771; 0.0237; 10.8929

File: data/rise_materials/Testdata-96.txt
Keywords
Material1;Material2;Material3;Material4;Product;Object;Scenario;Method;Reference;Comment;Owner;IsPublic;ImportDate
Plywood;;;;;;;ISO 5660;EUREFIC;CS000003_EUREFIC2;;1;2003-07-24 15:00:17
Scalars
Flux (kW/m2);tig (s);qmax (kw/m2);qtotal (MJ/m2);q180 (kw/m2);q300 (kw/m2);Mass loss (g);DHc (MJ/kg);Peak smoke production (m2/m2s);Total smoke produced (m2/m2);Specific extinction area (avg) (m2/kg);Area (m2);Thickness (mm);Density (kg/m3)
35;46;255;74.3;140;132;62.8;11.8;NA;NA;59;0.01;12;600
VectorData
Time (s);HRR (kW/m2);MLR (g/s);SEA (m2/kg)
1.518; 0.0945; 0.0092; -43.3455
3.9; 0.2014; 0.012; -22.3613
5.898; 0.4987; 0.0179; 9.9552
7.92; 0.7527; 0.018; 9.709
9.9; 0.3344; 0.0231; 8.8084
11.898; 0.1785; 0.025; 11.2823
14.658; 0.4573; 0.0222; 13.2498
16.638; 0.1155; 0.0264; 18.5445
18.618; 0.5537; 0.0228; 28.6654
20.598; 0.5434; 0.0205; 44.8488
22.578; 0.7666; 0.0168; 65.0933
24.978; 1.2025; 0.0145; 89.0823
26.982; 1.3837; 0.0131; 123.389
28.998; 1.5714; 0.0134; 162.049
30.978; 1.3376; 0.0149; 190.413
32.982; 0.7131; 0.0158; 216.824
35.46; 0.0472; 0.0208; 231.465
37.602; -0.0392; 0.0236; 224.097
39.6; 0.9477; 0.0307; 203.431
41.598; 1.3549; 0.0458; 171.444
43.602; 22.2501; 0.0656; 129.931
46.038; 74.8351; 0.0866; 93.9834
48.06; 114.906; 0.1185; 67.168
50.04; 158.288; 0.1366; 44.0246
52.038; 174.403; 0.1501; 34.729
54.042; 179.666; 0.1608; 32.4285
56.46; 183.743; 0.1672; 31.2581
58.698; 184.328; 0.1709; 30.2267
60.702; 181.538; 0.1708; 29.4121
62.7; 180.201; 0.1711; 29.4363
64.698; 178.635; 0.1744; 29.3032
67.062; 180.984; 0.1762; 29.5026
69.06; 186.284; 0.1785; 29.7243
71.082; 189.102; 0.1801; 30.2086
73.08; 191.567; 0.1819; 31.1281
75.078; 190.785; 0.1813; 32.8386
77.4; 197.51; 0.1814; 33.759
79.38; 198.688; 0.1814; 34.6164
81.558; 204.228; 0.1807; 34.9963
83.58; 205.687; 0.1804; 34.9583
85.578; 201.274; 0.1765; 33.2258
87.918; 193.964; 0.1698; 31.6717
89.922; 181.206; 0.1612; 30.7144
91.938; 170.658; 0.1558; 29.5332
93.918; 165.077; 0.1494; 28.4917
95.922; 160.428; 0.1447; 28.6526
98.34; 151.982; 0.1414; 30.5598
100.338; 149.241; 0.1373; 32.1101
102.342; 147.8; 0.1358; 34.6999
104.46; 145.951; 0.1331; 35.9216
106.458; 143.674; 0.1331; 37.0136
108.84; 139.997; 0.1333; 36.0503
110.838; 137.686; 0.1322; 35.19
112.842; 135.976; 0.1318; 34.4792
114.84; 134.751; 0.1318; 34.9803
116.82; 135.988; 0.13; 35.4068
119.16; 135.277; 0.1302; 35.956
121.158; 131.952; 0.1302; 35.3166
123.162; 128.012; 0.1299; 34.2166
125.28; 131.819; 0.1297; 32.9028
127.26; 133.634; 0.1281; 32.3978
129.642; 134.456; 0.1256; 31.3012
131.622; 132.974; 0.1243; 30.3993
133.602; 128.499; 0.1229; 27.9977
135.6; 128.042; 0.1204; 24.9682
137.598; 128.001; 0.119; 20.3803
140.022; 127.018; 0.1172; 16.4782
142.02; 127.963; 0.1161; 13.4224
144; 127.132; 0.1165; 12.0476
145.998; 126.299; 0.117; 11.4784
148.158; 125.819; 0.1181; 11.5055
150.582; 127.165; 0.1195; 12.0295
152.58; 126.318; 0.1202; 12.3756
154.578; 126.239; 0.1207; 13.0061
156.582; 127.641; 0.12; 14.0693
158.598; 127.802; 0.1191; 16.6906
160.998; 127.124; 0.1191; 19.1297
162.978; 128.527; 0.1204; 21.7631
164.982; 129.156; 0.1212; 23.7298
166.98; 130.508; 0.1228; 25.3855
168.978; 130.392; 0.1254; 26.3602
171.642; 132.65; 0.1261; 26.7457
173.64; 132.313; 0.1248; 28.255
175.62; 131.148; 0.1249; 29.541
177.6; 130.198; 0.1249; 29.8583
179.622; 129.301; 0.124; 29.26
182.04; 128.389; 0.1242; 29.2967
184.038; 126.837; 0.1258; 28.2473
186.018; 130.373; 0.1247; 27.4886
188.022; 131.897; 0.1252; 27.5191
190.002; 130.93; 0.124; 27.7717
192.702; 128.708; 0.1245; 27.7668
194.7; 128.796; 0.1228; 27.6033
196.698; 125.892; 0.1225; 26.8636
198.702; 124.786; 0.1204; 25.3874
200.7; 126.067; 0.1207; 23.9588
203.1; 124.457; 0.1179; 22.66
205.08; 122.907; 0.1166; 21.8889
207.06; 120.64; 0.1147; 20.7631
209.058; 117.233; 0.1126; 19.717
211.062; 113.214; 0.1106; 18.9405
213.462; 110.982; 0.1096; 17.8451
215.718; 109.33; 0.1066; 16.3476
217.722; 109.32; 0.1059; 15.5316
219.72; 109.368; 0.1052; 14.7992
221.718; 108.035; 0.1036; 14.6967
224.1; 106.516; 0.1033; 15.0644
226.098; 107.054; 0.103; 15.6124
228.102; 106.22; 0.1024; 16.788
230.1; 105.526; 0.1033; 18.137
232.098; 107.389; 0.1037; 18.8952
234.498; 108.35; 0.1043; 19.2127
236.478; 107.776; 0.1054; 20.0312
238.602; 110.538; 0.1066; 21.0292
240.6; 112.396; 0.1083; 22.0126
242.598; 113.402; 0.111; 23.4972
245.022; 114.694; 0.1117; 25.6904
247.02; 114.959; 0.1144; 27.6954
249.018; 117.131; 0.1156; 29.9471
251.022; 119.218; 0.1154; 32.1073
253.002; 117.548; 0.1156; 33.9636
255.438; 118.43; 0.1164; 35.1486
257.442; 117.325; 0.1161; 35.7698
259.62; 116.765; 0.1156; 34.7753
261.642; 116.401; 0.1157; 33.9629
263.622; 118.021; 0.1146; 32.5935
266.022; 116.663; 0.1137; 31.0534
268.002; 116.042; 0.1122; 29.0209
270; 116.483; 0.1117; 27.9167
271.998; 115.091; 0.1104; 26.2871
273.978; 114.428; 0.1097; 24.749
276.36; 113.6; 0.1075; 23.1295
278.34; 111.863; 0.1057; 22.0066
280.338; 112.566; 0.1045; 20.0039
282.558; 114.001; 0.1036; 17.9606
284.58; 113.856; 0.1027; 16.2344
286.92; 112.281; 0.1028; 15.1026
288.918; 112.376; 0.1029; 14.1615
290.922; 111.716; 0.1032; 14.1954
292.92; 111.403; 0.1033; 14.6541
294.918; 112.824; 0.1036; 15.142
297.36; 113.226; 0.1037; 15.5036
299.358; 113.916; 0.105; 15.8766
301.338; 114.36; 0.1054; 16.8053
303.342; 115.752; 0.1062; 18.3615
305.478; 118.272; 0.1072; 20.4595
307.878; 120.225; 0.109; 22.2743
309.858; 121.09; 0.1115; 24.6591
311.838; 124.114; 0.1124; 27.529
313.818; 125.372; 0.1126; 30.2719
315.822; 126.321; 0.1146; 32.8156
318.24; 127.014; 0.1162; 35.9056
320.22; 128.389; 0.1161; 39.3575
322.242; 131.199; 0.1174; 42.1199
324.222; 133.824; 0.1198; 45.3864
326.358; 135.309; 0.1215; 48.244
328.722; 139.022; 0.1232; 51.9225
330.72; 140.802; 0.1253; 55.2782
332.718; 143.523; 0.1261; 58.6521
334.722; 144.431; 0.1278; 60.9477
336.72; 147.825; 0.1284; 62.7002
339.162; 146.13; 0.1279; 62.159
341.16; 145.846; 0.1299; 60.2819
343.158; 148.664; 0.1313; 58.2944
345.162; 149.44; 0.1321; 57.1082
347.178; 150.28; 0.1308; 56.6621
349.902; 150.987; 0.1327; 58.831
351.882; 152.297; 0.132; 61.7849
353.862; 154.365; 0.1324; 63.4914
355.842; 154.908; 0.1327; 64.277
357.84; 156.268; 0.1346; 64.8546
360.222; 157.658; 0.135; 65.4935
362.202; 157.231; 0.1364; 66.2546
364.2; 162.945; 0.137; 70.2921
366.198; 164.88; 0.139; 74.553
368.202; 165.64; 0.1402; 79.8674
370.578; 171.407; 0.1436; 83.8996
372.66; 173.024; 0.1472; 88.2691
374.658; 174.116; 0.1501; 90.4709
376.638; 177.058; 0.1512; 91.6688
378.618; 179.775; 0.1555; 91.508
380.982; 185.662; 0.1576; 91.7124
382.98; 190.215; 0.1607; 90.1795
385.002; 193.702; 0.1615; 88.8932
386.982; 195.75; 0.1654; 89.5191
388.98; 199.111; 0.1669; 90.8168
391.32; 202.841; 0.1697; 92.0122
393.54; 207.46; 0.1734; 94.9993
395.52; 212.025; 0.1764; 98.8657
397.5; 217.613; 0.1793; 103.997
399.48; 218.048; 0.1831; 107.527
401.838; 223.477; 0.1855; 110.319
403.86; 226.884; 0.1901; 113.022
405.84; 231.901; 0.1921; 113.668
407.838; 236.071; 0.1942; 110.543
409.86; 238.708; 0.1962; 109.911
412.32; 238.959; 0.1987; 111.146
414.3; 238.802; 0.2001; 113.25
416.442; 241.824; 0.2002; 115.906
418.44; 244.914; 0.2006; 119.289
420.42; 247.73; 0.201; 120.855
422.82; 245.11; 0.1998; 120.408
424.842; 244.821; 0.1989; 116.548
426.84; 247.167; 0.1994; 113.784
428.838; 249.233; 0.1991; 111.854
430.86; 248.285; 0.1976; 115.113
433.278; 249.708; 0.198; 121.321
435.282; 250.117; 0.1974; 127.933
437.262; 253.133; 0.1963; 133.044
439.398; 251.659; 0.1961; 139.18
441.402; 252.69; 0.1968; 139.168
443.76; 254.01; 0.1955; 138.366
445.74; 251.288; 0.1957; 140.134
447.72; 252.528; 0.1942; 143.981
449.718; 253.68; 0.1929; 144.818
451.74; 255.124; 0.1904; 147.599
454.14; 250.485; 0.1879; 147.933
456.12; 244.762; 0.1811; 148.03
458.1; 243.581; 0.1784; 146.542
460.2; 242.153; 0.1726; 148.235
462.198; 238.397; 0.1664; 150.112
464.502; 227.092; 0.1593; 153.137
466.482; 220.607; 0.1518; 153.767
468.48; 209.477; 0.1452; 153.772
470.478; 203.67; 0.1383; 153.671
472.5; 200.375; 0.13; 152.728
474.858; 192.2; 0.1239; 150.325
476.862; 183.22; 0.117; 148.79
478.842; 179.775; 0.1133; 144.691
480.84; 175.505; 0.1095; 140.305
482.94; 169.745; 0.1065; 137.103
485.298; 165.331; 0.1022; 134.554
487.278; 163.063; 0.0965; 131.561
489.258; 156.868; 0.0932; 132.512
491.238; 154.36; 0.0878; 131.24
493.242; 151.708; 0.0823; 127.247
495.6; 146.344; 0.0765; 121.183
497.598; 137.239; 0.0679; 119.991
499.602; 126.37; 0.0641; 113.359
501.6; 119.937; 0.0567; 106.493
503.598; 115.35; 0.0505; 103.951
506.262; 110.079; 0.0449; 101.42
508.26; 103.076; 0.0393; 87.3119
510.258; 95.3352; 0.0359; 74.6342
512.238; 90.8501; 0.0336; 61.8669
514.218; 89.7505; 0.0318; 44.4095
516.6; 86.463; 0.0292; 28.0421
518.598; 83.2816; 0.0273; 18.7719
520.602; 80.7775; 0.0267; 11.8511
522.6; 77.8281; 0.0254; 6.576
524.598; 76.5812; 0.0232; 2.5138

File: data/rise_materials/Testdata-97.txt
Keywords
Material1;Material2;Material3;Material4;Product;Object;Scenario;Method;Reference;Comment;Owner;IsPublic;ImportDate
Plywood;;;;;;;ISO 5660;EUREFIC;CS000004_EUREFIC2;;1;2003-07-24 15:02:14
Scalars
Flux (kW/m2);tig (s);qmax (kw/m2);qtotal (MJ/m2);q180 (kw/m2);q300 (kw/m2);Mass loss (g);DHc (MJ/kg);Peak smoke production (m2/m2s);Total smoke produced (m2/m2);Specific extinction area (avg) (m2/kg);Area (m2);Thickness (mm);Density (kg/m3)
35;56;266;76.6;150;136;64.3;11.9;NA;NA;50;0.01;12;600
VectorData
Time (s);HRR (kW/m2);MLR (g/s);SEA (m2/kg)
0.96; 1.1586; 1.0506; 4.5019
2.958; 1.6465; 0.4714; -1.0972
5.382; 1.629; 0.2173; -1.9504
7.362; 1.5164; 0.087; -3.0748
9.642; 0.3723; 0.0569; -3.6452
11.64; 0.8486; 0.0361; -4.3052
13.638; 1.559; 0.0309; -4.8438
16.062; 1.8888; 0.0287; -4.4863
18.042; 1.1466; 0.0241; -4.0535
20.022; 0.172; 0.023; -3.1125
22.002; 0.284; 0.0221; -1.6622
23.982; -0.3135; 0.0216; 1.8506
26.382; -0.2181; 0.0203; 5.8506
28.362; -0.3321; 0.023; 12.9787
30.36; 0.4733; 0.0207; 24.2702
32.502; 0.1054; 0.0229; 40.7719
34.482; -0.1106; 0.0262; 59.2282
36.978; -0.9667; 0.0257; 79.1841
39; -0.8156; 0.0292; 99.5409
40.98; -0.9249; 0.0323; 116.857
42.96; -0.0734; 0.0351; 129.399
44.958; 0.1723; 0.0351; 138.213
47.382; 0.3838; 0.039; 148.518
49.38; 0.7759; 0.0418; 147.442
51.36; 0.4433; 0.0489; 141.434
53.622; 8.2011; 0.0697; 121.896
55.602; 38.1818; 0.0892; 99.5335
58.038; 100.026; 0.1145; 72.6724
60.018; 150.799; 0.1486; 54.3514
62.022; 189.014; 0.167; 39.6192
64.038; 203.703; 0.1776; 37.9436
66.042; 213.074; 0.1894; 39.6377
68.502; 219.716; 0.1965; 41.5844
70.482; 225.701; 0.2031; 43.6357
72.462; 231.945; 0.2081; 46.8725
74.46; 235.951; 0.2136; 50.259
76.662; 242.843; 0.2205; 53.815
79.158; 247.092; 0.225; 58.917
81.162; 253.002; 0.23; 64.3296
83.16; 256.431; 0.2271; 65.0362
85.158; 257.501; 0.2217; 64.9313
87.138; 251.811; 0.2117; 63.635
89.58; 239.88; 0.2003; 60.476
91.578; 216.031; 0.1815; 55.4839
93.582; 194.796; 0.1711; 53.2535
95.58; 182.044; 0.16; 51.6203
97.578; 173.796; 0.1504; 48.7759
100.218; 167.455; 0.1424; 46.4826
102.198; 159.844; 0.1382; 44.0594
104.202; 147.066; 0.137; 41.1418
106.218; 149.103; 0.1362; 37.986
108.198; 149.34; 0.1379; 36.1607
110.598; 149.826; 0.1386; 33.8374
112.602; 150.036; 0.1396; 32.7244
114.582; 148.498; 0.1412; 31.8922
116.58; 149.016; 0.1433; 31.4715
118.578; 150.588; 0.1438; 30.7653
121.38; 153.049; 0.1454; 30.5697
123.36; 154.198; 0.1453; 30.3634
125.34; 154.286; 0.146; 31.2933
127.32; 154.2; 0.1456; 31.7257
129.3; 155.592; 0.1448; 32.5604
131.7; 153.08; 0.145; 33.9346
133.68; 152.963; 0.1446; 34.6379
135.678; 154.221; 0.1446; 33.3255
137.682; 151.994; 0.1435; 32.1137
139.68; 151.863; 0.1443; 30.4348
142.158; 153.861; 0.1425; 27.861
144.378; 153.199; 0.1416; 25.7295
146.358; 152.195; 0.1393; 24.9687
148.362; 149.315; 0.1376; 24.4138
150.36; 148.288; 0.1343; 24.1707
152.76; 146.564; 0.1336; 23.8396
154.74; 143.505; 0.1317; 23.6055
156.762; 141.83; 0.1307; 22.8618
158.778; 140.658; 0.1296; 21.7968
160.758; 139.962; 0.1294; 21.6518
163.182; 138.234; 0.1288; 22.2185
165.18; 137.637; 0.1294; 23.3449
167.28; 136.595; 0.1289; 25.0499
169.278; 136.167; 0.1296; 27.4415
171.282; 134.999; 0.1297; 28.7299
173.76; 133.241; 0.1288; 29.9541
175.74; 131.943; 0.1287; 30.303
177.762; 136.653; 0.1288; 30.0522
179.76; 135.482; 0.1298; 29.2675
181.74; 134.632; 0.1286; 28.7456
184.2; 135.779; 0.1293; 27.9853
186.18; 133.523; 0.1282; 27.309
188.478; 130.587; 0.1273; 26.4485
190.458; 127.944; 0.1246; 25.557
192.48; 126.911; 0.1233; 25.0771
194.862; 127.046; 0.1216; 24.31
196.842; 124.755; 0.1177; 23.4991
198.84; 120.826; 0.1164; 22.1961
200.838; 117.426; 0.1134; 20.6359
202.818; 117.22; 0.1137; 18.0768
205.218; 116.585; 0.1107; 16.1971
207.222; 117.215; 0.1107; 13.6842
209.202; 115.654; 0.1094; 12.2939
211.398; 114.266; 0.1096; 11.5821
213.378; 113.394; 0.1091; 11.4655
215.802; 113.706; 0.1105; 11.2413
217.782; 112.583; 0.1101; 11.8667
219.762; 111.058; 0.1097; 12.9027
221.742; 111.87; 0.1099; 13.4741
223.722; 112.286; 0.1079; 14.4558
226.14; 111.975; 0.1065; 15.315
228.138; 112.879; 0.1048; 16.9625
230.142; 111.634; 0.1056; 18.4327
232.158; 112.925; 0.1058; 19.9795
234.342; 113.095; 0.1056; 21.7574
236.76; 111.232; 0.1071; 23.7798
238.74; 110.965; 0.1086; 24.4285
240.72; 111.3; 0.1092; 25.1978
242.718; 111.193; 0.1085; 25.6343
244.722; 111.524; 0.1102; 25.9672
247.098; 111.792; 0.1106; 26.0038
249.102; 111.64; 0.1093; 26.463
251.1; 112.215; 0.1089; 25.7285
253.098; 111.832; 0.11; 25.6304
255.24; 112.154; 0.1077; 24.5344
257.622; 112.85; 0.1068; 22.8844
259.602; 113.531; 0.1086; 21.1449
261.6; 111.429; 0.1075; 20.3298
263.598; 110.583; 0.1052; 18.9834
265.602; 109.651; 0.1054; 17.4466
267.978; 109.033; 0.1029; 15.9629
269.958; 108.614; 0.1006; 14.2747
271.98; 107.776; 0.102; 11.9318
273.96; 108.157; 0.1015; 9.9022
275.958; 109.077; 0.1022; 8.6989
278.742; 110.305; 0.1026; 7.8942
280.722; 108.306; 0.1026; 7.751
282.72; 108.314; 0.1018; 8.121
284.7; 109.302; 0.1027; 8.3684
286.698; 109.895; 0.102; 8.5948
289.182; 110.977; 0.1022; 9.5376
291.162; 111.661; 0.1022; 10.5682
293.142; 111.7; 0.1019; 11.4188
295.14; 110.146; 0.1021; 12.6222
297.138; 109.961; 0.1019; 13.6303
299.562; 110.214; 0.1032; 14.2464
301.698; 112.89; 0.1034; 14.7054
303.702; 112.131; 0.1044; 16.0328
305.7; 111.326; 0.104; 16.8921
307.722; 111.277; 0.1045; 18.8895
310.158; 112.929; 0.1036; 20.5319
312.162; 113.526; 0.1047; 21.9901
314.16; 113.854; 0.1049; 23.0537
316.158; 114.237; 0.107; 24.4363
318.162; 114.087; 0.1086; 25.2206
320.52; 115.793; 0.1091; 26.0567
322.74; 118.249; 0.1114; 27.2551
324.72; 120.43; 0.1108; 28.572
326.718; 119.73; 0.1119; 30.2097
328.722; 120.701; 0.1126; 31.7072
331.098; 123.089; 0.113; 33.7952
333.102; 125.908; 0.1141; 35.4635
335.1; 126.707; 0.115; 36.9602
337.098; 127.555; 0.1164; 37.0746
339.12; 126.447; 0.1158; 37.6425
341.478; 129.07; 0.1185; 37.4338
343.482; 130.784; 0.1197; 38.4665
345.66; 132.616; 0.1202; 38.9257
347.658; 133.998; 0.1209; 40.7694
349.662; 135.26; 0.1229; 41.7906
352.062; 138.206; 0.1233; 43.3602
354.042; 139.514; 0.1229; 44.4235
356.04; 143.656; 0.1253; 46.6197
358.038; 145.781; 0.1249; 48.9997
360.042; 145.264; 0.1265; 51.4332
362.418; 146.749; 0.129; 54.0173
364.398; 148.841; 0.1302; 55.2078
366.378; 149.763; 0.1319; 56.1332
368.502; 149.18; 0.1347; 57.8414
370.482; 152.978; 0.1375; 58.6141
372.882; 156.804; 0.1374; 59.2568
374.862; 160.906; 0.1393; 62.1628
376.842; 164.724; 0.1395; 64.8195
378.858; 168.236; 0.1415; 66.3969
380.838; 170.89; 0.143; 68.9352
383.22; 171.319; 0.1466; 71.1708
385.218; 173.352; 0.1503; 73.4099
387.222; 174.176; 0.1525; 75.7535
389.418; 176.514; 0.1525; 77.3641
391.398; 176.578; 0.1544; 79.0689
393.822; 179.902; 0.1559; 81.0182
395.82; 185.142; 0.1587; 81.2981
397.818; 187.161; 0.1591; 82.2449
399.798; 188.316; 0.1627; 82.9641
401.802; 192.154; 0.1636; 83.7916
404.178; 196.449; 0.1651; 84.4691
406.158; 198.744; 0.1654; 85.6662
408.162; 199.26; 0.1692; 86.2827
410.16; 202.211; 0.1692; 89.7326
412.32; 205.282; 0.1738; 93.076
414.738; 209.316; 0.1755; 96.8603
416.718; 213.68; 0.1802; 100.671
418.74; 222.136; 0.1807; 104.864
420.72; 225.656; 0.1844; 106.298
422.718; 223.622; 0.1862; 107.632
425.1; 226.108; 0.1904; 109.809
427.098; 229.433; 0.1939; 110.624
429.102; 231.323; 0.1956; 108.583
431.1; 235.928; 0.1977; 107.547
433.098; 239.429; 0.1981; 107.264
435.78; 245.129; 0.1994; 103.899
437.778; 249.654; 0.2012; 102.717
439.758; 252.267; 0.2014; 104.764
441.78; 251.679; 0.2034; 104.416
443.778; 252.874; 0.205; 104.772
446.238; 257.371; 0.2055; 109.716
448.218; 260.622; 0.2071; 114.575
450.222; 265.69; 0.2089; 117.897
452.22; 265.418; 0.2089; 122.008
454.218; 263.97; 0.2081; 124.775
456.942; 263.83; 0.2072; 124.667
458.958; 262.976; 0.2059; 125.051
460.962; 264.518; 0.2034; 126.339
462.942; 258.764; 0.2003; 128.779
464.922; 256.487; 0.1959; 130.323
467.322; 253.256; 0.1905; 132.055
469.32; 247.461; 0.1827; 131.937
471.3; 234.233; 0.1775; 132.639
473.28; 229.286; 0.1712; 132.87
475.278; 228.765; 0.1661; 134.518
477.678; 222.914; 0.1602; 134.676
479.94; 215.271; 0.1532; 134.398
481.938; 210.207; 0.1502; 132.172
483.918; 205.118; 0.145; 133.631
485.898; 206.303; 0.14; 133.065
488.322; 199.946; 0.1355; 134.033
490.302; 196.403; 0.1266; 137.368
492.282; 186.217; 0.1203; 137.588
494.28; 176.898; 0.1128; 131.617
496.278; 169.645; 0.1034; 127.932
498.762; 161.333; 0.0949; 118.477
500.76; 152.187; 0.0837; 110.295
502.902; 143.486; 0.0793; 102.857
504.882; 138.426; 0.0728; 96.018
506.88; 132.454; 0.0675; 85.3092
509.28; 127.702; 0.0612; 75.4649
511.26; 124.451; 0.0569; 57.8714
513.24; 120.421; 0.0528; 40.0347
515.22; 119.178; 0.0496; 23.5468
517.218; 116.838; 0.0476; 9.329
519.6; 114.369; 0.0452; -0.854
521.598; 112.86; 0.0425; -6.6779
523.842; 108.853; 0.0403; -9.4845
525.84; 106.25; 0.0374; -10.8748
527.838; 102.852; 0.0332; -11.2983
530.28; 97.9132; 0.0311; -11.2025
532.26; 93.5096; 0.0279; -10.1879
534.258; 89.533; 0.0268; -10.0342
536.238; 87.0204; 0.026; -10.8945
538.242; 85.6095; 0.026; -11.4887
540.642; 84.7738; 0.0256; -12.8385
542.64; 82.8632; 0.0261; -14.1442
544.62; 82.3352; 0.0247; -15.4608
