Repository: johodges/materials

## A Non-Dimensional Scaling Approach to Modeling Material Pyrolysis

This repository contains the data, scripts, and technical documents required to generate the SPyro cone validation cases.

## Instructions
* Clone this repository with submodules
  ```
  git clone --recurse-submodules https://github.com/johodges/materials
  ```
* Pre-process data
  ```
  python materials/scripts/initialize.py
  ```
* Build latest FDS (example for impi_intel_linux target, but use relevant make target for platform)
  ```
  git clone git@github.com:firemodels/fds.git && cd fds
  cd Build/impi_intel_linux
  ./make_fds.sh
  ln -s fds_impi_intel_linux fds
  cd ../..
  ```
* Run cases
  ```

File: data/rise_materials/Testdata-98.txt
Keywords
Material1;Material2;Material3;Material4;Product;Object;Scenario;Method;Reference;Comment;Owner;IsPublic;ImportDate
Plywood;;;;;;;ISO 5660;EUREFIC;CS000005_EUREFIC2;;1;2003-07-24 15:03:44
Scalars
Flux (kW/m2);tig (s);qmax (kw/m2);qtotal (MJ/m2);q180 (kw/m2);q300 (kw/m2);Mass loss (g);DHc (MJ/kg);Peak smoke production (m2/m2s);Total smoke produced (m2/m2);Specific extinction area (avg) (m2/kg);Area (m2);Thickness (mm);Density (kg/m3)
50;26;304;80.2;173;170;66.9;12.0;NA;NA;85;0.01;12;600
VectorData
Time (s);HRR (kW/m2);MLR (g/s);SEA (m2/kg)
1.302; -0.5762; 0.0093; -0.7832
3.318; -0.5177; 0.018; -0.4157
5.82; 0.0881; 0.0211; 1.3096
7.818; 0.9367; 0.0297; 4.1295
9.822; 0.3335; 0.029; 10.01
11.82; -0.1957; 0.034; 17.4209
14.058; 0.0205; 0.0289; 32.1164
16.56; 0.7371; 0.0262; 51.088
18.558; 0.5589; 0.0277; 68.6759
20.58; -0.1107; 0.0358; 85.038
22.578; 1.3818; 0.0595; 85.7172
24.582; 18.0253; 0.0827; 80.1132
27.06; 72.2406; 0.1151; 69.6561
29.058; 128.314; 0.1538; 61.3564
31.062; 178.081; 0.1738; 51.2301
33.06; 200.026; 0.182; 54.4334
35.082; 212.245; 0.198; 57.8772
37.8; 221.586; 0.2043; 58.9701
39.798; 224.891; 0.2134; 57.6424
41.802; 232.332; 0.2197; 57.748
43.8; 237.964; 0.2307; 57.3967
45.822; 241.74; 0.2402; 55.9527
48.282; 256.835; 0.2498; 55.2884
50.28; 267.103; 0.2536; 56.1984
52.278; 275.246; 0.2514; 53.7779
54.282; 265.357; 0.2432; 53.4132
56.28; 256.642; 0.2332; 54.516
59.058; 243.979; 0.2191; 56.9215
61.062; 240.374; 0.2027; 57.1334
63.06; 226.932; 0.1931; 59.2682
65.058; 215.598; 0.184; 59.1618
67.062; 202.501; 0.1767; 58.374
69.54; 194.208; 0.1708; 57.1204
71.538; 188.545; 0.1662; 59.3447
73.542; 180.229; 0.1667; 63.2602
75.54; 180.946; 0.1662; 66.9956
77.538; 178.298; 0.1662; 71.0262
80.082; 178.827; 0.169; 75.716
82.302; 178.854; 0.1749; 80.1501
84.3; 184.735; 0.1751; 79.4986
86.298; 189.483; 0.1773; 79.6544
88.302; 189.131; 0.1796; 77.7936
90.762; 188.039; 0.1808; 75.2246
92.76; 187.688; 0.1777; 70.3184
94.758; 186.109; 0.1764; 69.4742
96.738; 184.581; 0.1727; 69.1847
98.742; 184.778; 0.1677; 69.3135
101.178; 185.096; 0.1637; 66.6568
103.182; 181.335; 0.1591; 62.919
105.36; 177.462; 0.1563; 58.2582
107.358; 170.756; 0.1554; 52.3704
109.362; 171.623; 0.1527; 48.6304
111.858; 168.11; 0.15; 49.1248
113.862; 166.997; 0.1496; 52.4175
115.86; 165.992; 0.1496; 56.3019
117.858; 162.151; 0.147; 61.1119
119.88; 159.996; 0.1479; 64.5554
122.382; 157.06; 0.1472; 66.0238
124.398; 155.727; 0.1448; 66.0887
126.618; 152.073; 0.1434; 65.2289
128.64; 151.151; 0.1446; 64.258
130.638; 147.83; 0.1459; 65.2551
133.098; 152.009; 0.1485; 65.8188
135.102; 160.76; 0.15; 65.5852
137.1; 158.897; 0.1524; 67.5745
139.098; 156.813; 0.1533; 68.7734
141.12; 160.327; 0.1524; 67.3408
143.562; 160.824; 0.1519; 67.8143
145.56; 161.238; 0.1527; 68.9252
147.558; 162.507; 0.1504; 68.4733
149.742; 159.166; 0.1494; 67.7416
151.722; 160.319; 0.1487; 66.4363
154.2; 158.782; 0.1466; 65.3576
156.18; 156.944; 0.1439; 65.066
158.16; 153.962; 0.1428; 62.5726
160.182; 152.554; 0.1428; 60.452
162.162; 150.749; 0.1421; 58.3651
164.682; 151.162; 0.1407; 56.5115
166.662; 148.473; 0.1405; 55.1658
168.66; 148.587; 0.1412; 55.8093
170.682; 149.454; 0.1386; 56.1188
172.878; 149.048; 0.1372; 57.5454
175.362; 148.012; 0.138; 57.3201
177.36; 147.74; 0.1379; 57.038
179.358; 147.964; 0.138; 55.0447
181.362; 147.974; 0.1378; 53.4381
183.36; 147.992; 0.1396; 51.1659
185.778; 147.972; 0.14; 50.1465
187.8; 147.662; 0.1415; 49.3644
189.798; 147.69; 0.142; 51.0255
191.802; 148.93; 0.1435; 53.9838
194.022; 146.592; 0.1433; 57.72
196.458; 150.117; 0.1459; 60.1744
198.438; 150.413; 0.1449; 61.9615
200.418; 151.707; 0.1453; 64.193
202.398; 154.137; 0.1468; 65.6801
204.402; 154.544; 0.1467; 67.1124
206.802; 153.618; 0.1437; 68.9551
208.8; 151.585; 0.1429; 70.7288
210.822; 150.533; 0.1414; 70.6272
212.82; 149.613; 0.1384; 68.7827
214.842; 146.705; 0.1359; 66.5732
217.578; 145.465; 0.1332; 64.0371
219.6; 144.791; 0.1304; 60.9934
221.598; 140.43; 0.1292; 57.9935
223.602; 138.072; 0.1272; 55.8465
225.6; 136.875; 0.1263; 52.9045
228.042; 136.582; 0.1256; 50.6208
230.04; 136.438; 0.1251; 49.0318
232.038; 133.659; 0.1224; 47.8321
234.018; 133.458; 0.1219; 47.113
235.998; 131.53; 0.1207; 46.523
238.44; 132.016; 0.1196; 45.7405
240.642; 133.821; 0.1197; 45.3399
242.658; 133.1; 0.121; 44.8785
244.662; 133.24; 0.1218; 45.5855
246.66; 133.142; 0.1229; 47.8188
249.18; 135.86; 0.1243; 49.6842
251.16; 136.48; 0.1252; 50.9599
253.158; 136.484; 0.1269; 52.9113
255.162; 137.7; 0.1278; 53.2281
257.16; 138.368; 0.1291; 54.3305
259.602; 142.845; 0.132; 57.1169
261.84; 144.18; 0.1341; 59.1398
263.838; 147.258; 0.1358; 61.1266
265.86; 149.877; 0.1379; 65.0063
267.9; 151.289; 0.1397; 67.3747
270.36; 155.27; 0.1409; 68.8329
272.358; 157.38; 0.1448; 71.6744
274.362; 161.612; 0.1468; 75.1812
276.36; 164.111; 0.1496; 75.7287
278.358; 166.6; 0.1507; 75.346
280.8; 166.479; 0.1524; 73.4319
282.798; 170.572; 0.1537; 72.2511
285; 172.128; 0.1552; 70.4408
286.98; 172.835; 0.1561; 70.4063
288.96; 175.298; 0.1595; 71.9112
291.402; 182.805; 0.1619; 74.6751
293.4; 188.312; 0.1656; 77.5357
295.398; 188.732; 0.1668; 80.43
297.402; 190.508; 0.1682; 83.1199
299.4; 194.63; 0.1709; 85.5274
301.8; 196.88; 0.1728; 88.2707
303.798; 200.001; 0.1769; 90.5853
305.802; 206.031; 0.1787; 92.8154
307.98; 208.756; 0.1838; 95.541
309.978; 214.486; 0.186; 97.0424
312.48; 215.016; 0.1905; 99.2482
314.478; 220.535; 0.1927; 100.132
316.482; 224.623; 0.1954; 100.952
318.462; 232.764; 0.1999; 101.908
320.46; 233.418; 0.2031; 104.212
322.98; 238.346; 0.2059; 105.118
324.96; 238.062; 0.2119; 108.202
326.94; 245.668; 0.2163; 111.606
329.202; 252.82; 0.2177; 116.627
331.182; 258.157; 0.2223; 120.03
333.618; 265.811; 0.225; 124.281
335.622; 266.638; 0.2281; 127.029
337.62; 270.093; 0.2289; 129.959
339.618; 276.005; 0.2311; 129.83
341.622; 275.981; 0.233; 131.071
344.058; 281.722; 0.2339; 131.19
346.062; 288.367; 0.2331; 130.866
348.06; 287.771; 0.2333; 131.586
350.058; 286.455; 0.2338; 134.578
352.26; 286.412; 0.2333; 135.379
354.762; 292.416; 0.2351; 139.054
356.742; 288.122; 0.2364; 142.682
358.74; 295.875; 0.2374; 146.769
360.738; 298.954; 0.2374; 151.248
362.742; 300.557; 0.2369; 158.322
365.22; 304.12; 0.2369; 161.384
367.242; 304.272; 0.2346; 165.339
369.24; 300.608; 0.2329; 168.264
371.238; 301.245; 0.2325; 171.528
373.242; 301.288; 0.2302; 173.45
375.942; 300.002; 0.2265; 178.287
377.922; 297.296; 0.2234; 184.096
379.902; 294.933; 0.2185; 187.17
381.918; 289.77; 0.2121; 187.387
383.922; 286.471; 0.2057; 189.415
386.4; 283.167; 0.198; 190.414
388.398; 278.499; 0.1866; 191.341
390.402; 266.022; 0.1809; 195.085
392.4; 257.284; 0.1709; 200.056
394.398; 248.977; 0.1632; 206.234
397.182; 238.532; 0.1536; 212.609
399.18; 235.238; 0.1436; 214.165
401.178; 222.305; 0.1368; 213.101
403.182; 212.64; 0.1293; 210.72
405.18; 206.863; 0.1213; 203.177
407.598; 197.944; 0.1139; 192.461
409.62; 190.99; 0.1068; 184.15
411.642; 184.195; 0.1016; 172.206
413.658; 180.213; 0.0964; 159.76
415.68; 176.309; 0.0889; 147.593
418.08; 169.045; 0.084; 139.71
420.3; 161.984; 0.075; 130.629
422.298; 157.331; 0.0706; 120.484
424.302; 151.204; 0.0638; 104.993
426.318; 147.256; 0.0561; 87.7698
428.778; 137.61; 0.0506; 67.8808
430.782; 130.814; 0.0435; 47.6567
432.762; 123.857; 0.0383; 32.5157
434.76; 118.023; 0.0352; 23.2246
436.758; 113.113; 0.0337; 18.1701
439.2; 108.427; 0.031; 14.481
441.198; 105.791; 0.0282; 13.4922
443.382; 101.39; 0.0274; 13.529
445.38; 96.855; 0.0261; 14.1105
447.402; 94.9131; 0.0252; 14.2713
449.82; 91.8515; 0.0252; 13.7777
451.818; 89.4017; 0.0243; 13.2593

File: data/rise_materials/Testdata-99.txt
Keywords
Material1;Material2;Material3;Material4;Product;Object;Scenario;Method;Reference;Comment;Owner;IsPublic;ImportDate
Plywood;;;;;;;ISO 5660;EUREFIC;CS000006_EUREFIC2;;1;2003-07-24 15:05:15
Scalars
Flux (kW/m2);tig (s);qmax (kw/m2);qtotal (MJ/m2);q180 (kw/m2);q300 (kw/m2);Mass loss (g);DHc (MJ/kg);Peak smoke production (m2/m2s);Total smoke produced (m2/m2);Specific extinction area (avg) (m2/kg);Area (m2);Thickness (mm);Density (kg/m3)
50;26;276;76.5;173;170;64.4;11.9;NA;NA;89;0.01;12;600
VectorData
Time (s);HRR (kW/m2);MLR (g/s);SEA (m2/kg)
1.5; 0.3466; 0.0128; 0.8284
3.498; -0.4481; 0.0233; 2.7593
5.982; 0.9268; 0.0233; 2.3937
8.262; 1.0874; 0.0323; 2.9223
10.26; 0.7467; 0.0297; 7.0031
12.258; -0.0066; 0.0312; 14.6628
14.28; 0.1082; 0.0303; 29.2241
16.758; 0.7229; 0.0298; 46.8067
18.762; 1.4545; 0.0316; 64.3757
20.76; 0.1939; 0.0392; 82.119
22.758; -0.5948; 0.0631; 83.8682
24.78; -3.7625; 0.0827; 79.001
27.3; 45.3863; 0.116; 72.7157
29.562; 113.518; 0.153; 65.1242
31.56; 167.461; 0.1745; 54.8413
33.558; 195.369; 0.186; 56.4508
35.562; 211.83; 0.2006; 58.8645
38.04; 222.512; 0.2061; 58.9194
40.038; 231.203; 0.2144; 59.1867
42.042; 232.206; 0.2203; 58.6446
44.022; 235.267; 0.2276; 58.2258
46.002; 245.454; 0.2345; 57.8055
48.48; 255.648; 0.2427; 57.3812
50.46; 259.197; 0.2499; 57.1573
52.722; 262.45; 0.2494; 59.1373
54.72; 271.674; 0.2489; 59.5962
56.718; 276.004; 0.2442; 58.8329
59.16; 270.596; 0.2333; 60.4739
61.158; 260.279; 0.2146; 62.677
63.138; 234.954; 0.2035; 62.5432
65.118; 224.104; 0.1866; 62.9558
67.122; 208.359; 0.1743; 64.5634
69.618; 193.851; 0.1644; 63.0815
71.622; 185.271; 0.1571; 61.7637
73.62; 176.017; 0.1551; 60.6235
75.858; 173.061; 0.156; 60.1761
77.862; 171.932; 0.1577; 59.9072
80.298; 172.236; 0.1603; 60.3621
82.302; 172.689; 0.1658; 60.5142
84.282; 176.751; 0.1703; 62.813
86.262; 182.126; 0.1752; 65.0759
88.26; 188.909; 0.1795; 66.4273
90.762; 195.974; 0.182; 69.5804
92.742; 198.794; 0.1816; 70.353
94.74; 191.622; 0.1794; 67.8857
97.038; 185.074; 0.1765; 65.2889
99.042; 178.919; 0.1718; 63.8465
101.58; 169.529; 0.1683; 60.8919
104.1; 164.003; 0.1504; 59.6457
106.782; 157.373; 0.1536; 59.5405
109.74; 156.944; 0.1509; 58.8264
113.262; 153.175; 0.1433; 55.8771
116.022; 153.003; 0.1395; 52.2931
119.022; 154.938; 0.1396; 50.6281
122.178; 157.378; 0.1461; 49.7822
125.16; 155.322; 0.1376; 48.5803
128.34; 153.105; 0.1408; 49.026
130.398; 152.931; 0.1417; 50.2599
132.918; 151.693; 0.1455; 49.2878
134.982; 152.107; 0.1478; 48.6142
136.98; 156.562; 0.1485; 49.3495
139.02; 159.394; 0.1501; 49.7357
141.078; 161.278; 0.1569; 51.4334
143.64; 159.969; 0.1633; 55.6423
145.68; 163.795; 0.1507; 58.7411
147.678; 168.751; 0.1566; 59.8978
150.342; 167.485; 0.1552; 61.7891
154.38; 168.003; 0.1541; 60.5193
156.522; 163.198; 0.1401; 56.3502
158.598; 156.765; 0.1406; 52.2683
160.662; 151.808; 0.1368; 48.5182
163.158; 149.273; 0.1343; 44.2473
165.258; 142.004; 0.1307; 41.9921
167.358; 139.349; 0.1291; 41.1924
169.398; 137.359; 0.1315; 39.264
171.462; 135.182; 0.1278; 40.0017
174.018; 136.261; 0.138; 40.8072
176.838; 136.3; 0.126; 42.2936
179.88; 134.011; 0.1307; 43.2269
182.178; 135.836; 0.1261; 46.0805
185.538; 134.22; 0.138; 48.7111
188.202; 137.03; 0.1257; 51.6005
191.142; 138.004; 0.1314; 54.0613
193.14; 138.908; 0.1344; 57.0159
195.78; 139.417; 0.1384; 59.479
198; 137.99; 0.1341; 59.8726
200.28; 139.979; 0.1349; 60.0977
202.338; 140.276; 0.1376; 59.9066
205.38; 138.346; 0.137; 58.7405
207.522; 139.214; 0.1428; 57.011
209.52; 138.703; 0.1358; 54.6972
211.818; 138.1; 0.1359; 51.5362
213.882; 135.795; 0.135; 48.1725
216.678; 136.386; 0.1301; 43.6228
218.742; 129.949; 0.1217; 38.3539
220.98; 128.41; 0.1202; 33.7168
223.14; 127.436; 0.1202; 29.1675
225.882; 124.687; 0.1168; 25.2217
228.06; 124.365; 0.1207; 22.3064
230.262; 124.782; 0.1146; 20.6183
232.638; 124.306; 0.1163; 19.8533
234.72; 123.907; 0.1153; 20.608
237.522; 124.129; 0.1138; 20.9955
239.622; 124.196; 0.1115; 22.8126
241.8; 124.565; 0.1138; 25.1243
243.96; 126.224; 0.1154; 27.4671
246.762; 128.283; 0.1162; 29.8078
248.88; 130.541; 0.1191; 33.4055
250.92; 132.795; 0.1192; 36.8086
253.758; 135.455; 0.1222; 38.5082
256.26; 137.641; 0.1264; 40.3491
258.762; 138.559; 0.1331; 42.9343
260.802; 143.357; 0.1324; 45.465
263.118; 150.449; 0.1357; 47.2839
265.182; 153.575; 0.139; 51.1402
268.062; 155.604; 0.1465; 54.5392
270.162; 155.244; 0.1393; 57.8433
272.16; 159.161; 0.1457; 61.4634
274.602; 165.813; 0.1478; 65.1425
277.158; 170.415; 0.1531; 68.9635
279.978; 173.267; 0.1568; 73.059
281.958; 179.004; 0.1594; 76.9603
284.16; 182.326; 0.1616; 80.7784
286.278; 185.289; 0.1654; 86.2236
288.9; 187.523; 0.1672; 90.2952
291.018; 193.337; 0.1636; 93.6528
293.022; 193.188; 0.1722; 96.8426
295.422; 194.029; 0.1765; 98.3115
297.978; 201.399; 0.1789; 99.3377
300.48; 207.079; 0.1909; 101.372
302.502; 215.025; 0.1862; 103.034
305.022; 219.047; 0.189; 104.284
307.038; 220.123; 0.1888; 109.113
309.84; 220.329; 0.1915; 113.146
311.922; 225.13; 0.185; 116.497
313.902; 231.925; 0.1919; 120.184
316.338; 232.762; 0.1932; 122.8
318.822; 235.885; 0.1977; 126.136
321.3; 239.04; 0.2085; 127.52
323.358; 243.883; 0.2021; 130.916
325.68; 246.668; 0.2059; 135.122
328.098; 250.956; 0.2125; 142.227
330.858; 254.743; 0.2212; 147.46
332.922; 259.9; 0.2084; 151.985
335.22; 261.774; 0.2145; 155.666
337.5; 262.234; 0.2167; 158.971
340.242; 263.499; 0.2133; 158.409
342.402; 262.147; 0.2177; 156.705
344.418; 265.043; 0.2158; 155.629
346.842; 267.056; 0.2168; 153.954
348.9; 266.347; 0.2161; 156.958
351.762; 265.982; 0.223; 160.017
354.18; 268.636; 0.2041; 161.235
356.358; 268.089; 0.207; 167.74
358.458; 269.395; 0.2065; 174.271
361.158; 266.766; 0.203; 175.43
363.3; 269.089; 0.2036; 177.3
365.298; 269.354; 0.2024; 179.532
367.92; 266.489; 0.2029; 180.14
369.96; 264.688; 0.2045; 182.008
373.098; 267.897; 0.2086; 184.113
375.138; 267.838; 0.1922; 186.717
377.262; 265.552; 0.1916; 191.021
379.782; 260.492; 0.1914; 197.172
382.362; 257.961; 0.1802; 201.027
384.582; 255.298; 0.1709; 204.543
386.898; 245.493; 0.1654; 206.542
389.082; 235.048; 0.1626; 205.603
391.86; 227.229; 0.1525; 203.17
394.062; 224.443; 0.1548; 200.575
396.06; 219.114; 0.1406; 195.202
398.64; 208.742; 0.1357; 191.428
400.698; 208.549; 0.1282; 194.281
404.142; 203.427; 0.125; 191.792
406.122; 194.604; 0.1091; 191.353
408.258; 187.604; 0.1049; 193.435
410.382; 180.318; 0.0988; 195.435
413.04; 171.702; 0.0928; 193.306
415.122; 162.668; 0.0864; 189.837
417.138; 154.004; 0.0797; 182.589
419.46; 151.188; 0.0761; 181.546
421.458; 146.641; 0.0697; 181.504
424.218; 142.242; 0.0634; 169.882
426.258; 132.463; 0.0513; 158.543
428.94; 124.651; 0.0467; 142.336
431.022; 117.729; 0.0397; 114.515
433.68; 107.061; 0.0342; 82.9301
436.002; 101.371; 0.0301; 60.3974
437.982; 95.9501; 0.0278; 39.8249
440.298; 91.097; 0.0262; 26.6679
442.362; 88.8469; 0.0252; 21.1521
445.062; 81.7212; 0.0246; 17.9394
