Repository: johodges/materials

## A Non-Dimensional Scaling Approach to Modeling Material Pyrolysis

This repository contains the data, scripts, and technical documents required to generate the SPyro cone validation cases.

## Instructions
* Clone this repository with submodules
  ```
  git clone --recurse-submodules https://github.com/johodges/materials
  ```
* Pre-process data
  ```
  python materials/scripts/initialize.py
  ```
* Build latest FDS (example for impi_intel_linux target, but use relevant make target for platform)
  ```
  git clone git@github.com:firemodels/fds.git && cd fds
  cd Build/impi_intel_linux
  ./make_fds.sh
  ln -s fds_impi_intel_linux fds
  cd ../..
  ```
* Run cases
  ```

File: data/rise_materials/Testdata-1882.txt
Keywords
Material1;Material2;Material3;Material4;Product;Object;Scenario;Method;Reference;Comment;Owner;IsPublic;ImportDate
Polycarbonate (blue);Polycarbonate (black);;;F1E-2;Back shell of passenger seat F1A-1-2;;ISO 5660;TRANSFEU;Distance sample-cone :60 mm;TRANSFEU;1;2011-03-28 11:24:40
Scalars
Flux (kW/m2);tig (s);qmax (kw/m2);qtotal (MJ/m2);q180 (kw/m2);q300 (kw/m2);Sample mass (g);Mass loss (g);DHc (MJ/kg);Peak smoke production (m2/m2s);Total smoke produced (m2/m2);Specific extinction area (avg) (m2/kg);MARHE (kW/m2);Area exposed (m2);Observations;Test date (YYYY-MM-DD);Test identifier;Product thickness (mm);Thickness1 (mm);Thickness2 (mm);Thickness3 (mm);Thickness4 (mm);Product density (kg/m3);Density1 (kg/m3);Density2 (kg/m3);Density3 (kg/m3);Density4 (kg/m3);Product area weight (kg/m2);Area weight1 (kg/m2);Area weight2 (kg/m2);Area weight3 (kg/m2);Area weight4 (kg/m2)
50;37;170.5;158.8;;;78.0;64.9;21.6;;4103.4;;129.4;0.008836;Intumesing
Huge conical intumescence, reaching the cone heater despite the 60 mm distance.
Mass loss data as been linearised on some parts, to smooth the disturbances as much as possible.;2010-11-17;c_LNE_F1E-2_50c;6.1;2.8;3.3;;;;;;;;7.82;3.35;4.43;;
VectorData
Time (s);HRR (kW/m2);Mass (g);SPR (m2/(m2*s))
0;1.5;78.0;0.3
5;2.4;78.0;0.3
10;2.6;78.0;0.3
15;2.7;78.0;0.4
20;3.1;78.0;0.4
25;4.3;78.0;0.5
30;9.2;78.0;0.9
35;17.4;77.9;1.7
40;29.7;77.9;3.3
45;45.7;77.8;4.9
50;65.4;77.6;6.8
55;87.2;77.4;8.7
60;109.4;77.1;10.8
65;128.0;76.7;12.0
70;143.7;76.3;13.1
75;155.3;75.8;13.2
80;163.7;75.3;12.9
85;167.3;74.8;12.2
90;168.6;74.3;11.3
95;167.4;73.9;10.1
100;164.1;73.4;9.5
105;158.5;73.0;8.2
110;152.6;72.6;7.2
115;146.7;72.3;6.5
120;142.5;72.0;6.0
125;139.6;71.6;5.7
130;138.7;71.3;5.8
135;140.8;71.0;5.9
140;146.1;70.7;6.5
145;152.3;70.3;7.2
150;158.0;69.9;7.8
155;162.6;69.5;8.2
160;166.2;69.1;8.7
165;169.2;68.7;8.9
170;170.5;68.3;8.9
175;168.7;67.8;8.5
180;165.5;67.4;8.0
185;162.6;67.0;7.8
190;159.6;66.6;7.8
195;157.2;66.2;7.7
200;155.3;65.8;7.6
205;154.7;65.4;7.6
210;154.7;65.0;7.8
215;155.6;64.6;7.9
220;156.6;64.3;7.8
225;159.5;63.9;7.7
230;161.2;63.6;7.6
235;160.5;63.3;7.2
240;158.7;62.9;6.9
245;157.7;62.6;6.6
250;156.4;62.2;6.3
255;154.2;61.9;6.2
260;150.1;61.6;5.9
265;145.2;61.2;5.5
270;139.3;60.9;5.1
275;132.3;60.5;4.6
280;124.6;60.2;4.1
285;116.5;59.8;3.6
290;109.4;59.5;3.2
295;102.6;59.3;2.6
300;96.0;59.1;2.3
305;91.9;58.9;2.1
310;89.7;58.7;1.9
315;87.9;58.6;1.8
320;86.3;58.4;1.7
325;84.8;58.3;1.7
330;83.5;58.1;1.6
335;83.4;58.0;1.6
340;84.0;57.8;1.5
345;84.4;57.6;1.5
350;85.1;57.4;1.5
355;86.2;57.2;1.6
360;87.4;57.0;1.6
365;89.2;56.8;1.6
370;90.5;56.6;1.6
375;92.3;56.4;1.7
380;96.6;56.2;2.0
385;102.4;56.1;2.3
390;108.7;55.8;2.6
395;115.3;55.6;2.8
400;122.3;55.4;3.1
405;129.8;55.1;3.3
410;136.7;54.9;3.6
415;142.2;54.6;3.6
420;146.8;54.3;3.6
425;150.6;54.0;3.8
430;154.6;53.7;3.9
435;157.7;53.4;4.0
440;161.9;53.0;4.1
445;165.0;52.7;4.3
450;166.6;52.3;4.3
455;167.5;52.0;4.3
460;167.4;51.6;4.1
465;166.2;51.3;3.9
470;163.6;51.0;3.7
475;159.1;50.7;3.5
480;154.8;50.4;3.2
485;150.6;50.2;3.0
490;145.6;50.0;2.8
495;140.9;49.9;2.6
500;136.9;49.8;2.4
505;134.5;49.7;2.3
510;132.1;49.6;2.2
515;130.0;49.5;2.1
520;128.4;49.4;2.0
525;126.7;49.3;1.9
530;125.5;49.2;1.9
535;124.5;49.1;1.7
540;122.7;49.0;1.7
545;121.5;48.9;1.6
550;119.9;48.8;1.5
555;118.3;48.7;1.4
560;117.3;48.6;1.4
565;116.8;48.4;1.3
570;117.1;48.1;1.4
575;119.0;47.5;1.5
580;121.7;47.0;1.6
585;125.3;46.4;1.8
590;128.8;45.8;1.9
595;132.0;45.2;1.9
600;134.7;44.7;2.2
605;135.1;44.3;2.4
610;134.8;44.1;2.5
615;133.4;43.8;2.7
620;131.3;43.6;2.7
625;128.3;43.3;2.9
630;125.8;43.1;3.1
635;123.3;42.6;3.1
640;122.7;42.3;3.1
645;122.4;42.1;3.3
650;122.8;41.8;3.4
655;123.1;41.5;3.6
660;124.2;41.3;3.8
665;125.5;41.0;3.9
670;126.7;40.7;3.9
675;127.9;40.5;4.0
680;128.3;40.2;3.9
685;128.0;39.9;3.8
690;128.3;39.7;3.8
695;128.6;39.4;3.7
700;129.0;39.2;3.6
705;129.6;38.9;3.5
710;130.0;38.6;3.5
715;130.7;38.4;3.4
720;132.5;38.1;3.4
725;134.6;37.8;3.5
730;136.6;37.6;3.4
735;138.3;37.3;3.6
740;140.5;37.0;3.7
745;142.3;36.7;3.9
750;145.0;36.4;4.0
755;147.0;36.1;4.2
760;149.0;35.8;4.2
765;150.5;35.5;4.3
770;151.9;35.2;4.2
775;152.8;34.9;4.1
780;153.2;34.6;4.0
785;152.8;34.3;3.9
790;151.5;34.0;3.8
795;150.7;33.7;3.6
800;149.5;33.4;3.5
805;148.9;33.1;3.4
810;148.3;32.8;3.3
815;148.5;32.5;3.2
820;148.4;32.2;3.1
825;148.8;31.9;3.0
830;148.2;31.6;3.0
835;148.2;31.3;2.8
840;147.7;31.1;2.8
845;147.1;30.8;2.8
850;146.3;30.5;2.7
855;146.0;30.3;2.7
860;145.7;30.0;2.6
865;145.9;29.7;2.6
870;145.8;29.4;2.6
875;145.4;29.1;2.5
880;144.2;28.8;2.4
885;143.0;28.6;2.4
890;140.8;28.3;2.4
895;138.6;28.0;2.4
900;135.5;27.8;2.3
905;132.4;27.5;2.3
910;129.0;27.3;2.3
915;125.7;27.1;2.3
920;122.3;26.8;2.3
925;119.0;26.6;2.3
930;115.2;26.3;2.2
935;112.1;26.1;2.3
940;109.3;25.9;2.3
945;106.8;25.6;2.3
950;104.5;25.4;2.2
955;102.4;25.2;2.1
960;100.6;25.0;2.0
965;99.0;24.8;2.0
970;97.2;24.6;1.9
975;95.1;24.4;1.8
980;93.3;24.2;1.7
985;92.1;24.1;1.5
990;90.9;23.9;1.5
995;89.3;23.7;1.4
1000;88.1;23.5;1.3
1005;86.5;23.4;1.3
1010;85.1;23.2;1.2
1015;83.6;23.0;1.1
1020;81.6;22.9;1.0
1025;79.4;22.7;0.9
1030;77.8;22.6;0.9
1035;76.6;22.5;0.8
1040;75.8;22.4;0.8
1045;74.5;22.2;0.7
1050;72.8;22.1;0.7
1055;71.6;22.0;0.6
1060;70.2;21.9;0.6
1065;68.4;21.8;0.6
1070;66.2;21.7;0.6
1075;64.2;21.5;0.5
1080;62.7;21.4;0.5
1085;61.2;21.3;0.5
1090;59.8;21.2;0.4
1095;58.5;21.1;0.4
1100;57.5;21.0;0.4
1105;56.6;20.9;0.4
1110;55.5;20.9;0.3
1115;54.5;20.8;0.3
1120;53.5;20.7;0.3
1125;52.5;20.6;0.3
1130;51.2;20.5;0.3
1135;49.8;20.4;0.3
1140;49.0;20.3;0.3
1145;48.4;20.2;0.3
1150;47.5;20.1;0.3
1155;46.6;20.0;0.3
1160;45.8;19.9;0.3
1165;45.4;19.8;0.3
1170;45.0;19.7;0.3
1175;43.9;19.7;0.3
1180;42.7;19.6;0.3
1185;42.0;19.6;0.2
1190;41.6;19.5;0.2
1195;41.5;19.4;0.2
1200;42.0;19.4;0.2
1205;42.2;19.3;0.2
1210;42.5;19.2;0.2
1215;42.5;19.2;0.2
1220;42.9;19.1;0.2
1225;42.8;19.0;0.2
1230;42.1;19.0;0.2
1235;40.8;18.9;0.2
1240;40.2;18.9;0.2
1245;39.8;18.8;0.2
1250;39.5;18.8;0.2
1255;39.1;18.7;0.2
1260;38.9;18.6;0.2
1265;38.8;18.6;0.2
1270;38.4;18.5;0.2
1275;37.9;18.5;0.2
1280;37.3;18.4;0.2
1285;37.1;18.3;0.2
1290;36.3;18.3;0.2
1295;35.7;18.2;0.2
1300;35.2;18.1;0.2
1305;35.1;18.0;0.2
1310;34.9;18.0;0.2
1315;34.8;17.9;0.2
1320;34.5;17.9;0.2
1325;34.3;17.8;0.2
1330;34.2;17.8;0.2
1335;34.1;17.7;0.2
1340;33.9;17.7;0.2
1345;33.6;17.6;0.2
1350;33.4;17.5;0.2
1355;33.1;17.5;0.2
1360;33.1;17.4;0.2
1365;32.7;17.4;0.2
1370;32.5;17.3;0.2
1375;32.6;17.3;0.2
1380;32.8;17.2;0.2
1385;32.7;17.2;0.2
1390;32.8;17.1;0.2
1395;32.6;17.0;0.2
1400;32.7;17.0;0.2
1405;32.9;16.9;0.2
1410;32.9;16.9;0.2
1415;32.6;16.8;0.2
1420;32.1;16.8;0.2
1425;31.5;16.7;0.2
1430;31.1;16.7;0.2
1435;30.6;16.7;0.2
1440;30.1;16.6;0.2
1445;29.5;16.5;0.2
1450;29.7;16.5;0.2
1455;30.1;16.5;0.2
1460;30.4;16.4;0.2
1465;30.7;16.4;0.1
1470;31.0;16.3;0.1
1475;31.0;16.3;0.1
1480;30.9;16.2;0.2
1485;30.4;16.2;0.2
1490;29.9;16.1;0.2
1495;29.5;16.1;0.2
1500;29.4;16.0;0.2
1505;29.3;16.0;0.2
1510;29.1;15.9;0.2
1515;29.1;15.9;0.2
1520;29.1;15.8;0.2
1525;28.9;15.8;0.2
1530;28.8;15.7;0.2
1535;28.6;15.7;0.2
1540;28.3;15.6;0.2
1545;28.3;15.6;0.2
1550;28.2;15.6;0.2
1555;28.5;15.5;0.2
1560;28.8;15.5;0.2
1565;28.9;15.4;0.2
1570;28.7;15.3;0.2
1575;28.9;15.3;0.2
1580;28.8;15.3;0.2
1585;28.8;15.2;0.2
1590;28.4;15.2;0.2
1595;28.2;15.1;0.2
1600;28.2;15.1;0.2
1605;28.2;15.1;0.2
1610;27.8;15.0;0.2
1615;27.5;14.9;0.2
1620;27.2;14.9;0.2
1625;27.0;14.9;0.2
1630;26.8;14.8;0.2
1635;26.7;14.8;0.1
1640;26.8;14.7;0.1
1645;26.9;14.7;0.2
1650;27.1;14.6;0.2
1655;27.4;14.6;0.2
1660;27.5;14.5;0.1
1665;27.4;14.5;0.1
1670;27.0;14.4;0.1
1675;26.8;14.4;0.1
1680;26.6;14.4;0.1
1685;26.5;14.3;0.1
1690;26.5;14.3;0.1
1695;26.8;14.2;0.1
1700;27.5;14.2;0.1
1705;28.2;14.2;0.1
1710;28.4;14.1;0.1
1715;28.4;14.1;0.2
1720;28.3;14.0;0.2
1725;28.0;14.0;0.2
1730;27.4;13.9;0.2
1735;26.4;13.9;0.2
1740;25.8;13.8;0.2
1745;25.7;13.8;0.2
1750;25.9;13.7;0.2
1755;26.1;13.7;0.2
1760;26.1;13.7;0.2
1765;26.1;13.6;0.2
1770;26.3;13.6;0.2
1775;26.2;13.6;0.2
1780;26.0;13.5;0.2
1785;25.6;13.5;0.2
1790;25.2;13.5;0.2
1795;25.2;13.4;0.2
1800;25.1;13.4;0.2
1805;25.1;13.3;0.2
1810;25.1;13.3;0.2
1815;25.1;13.2;0.2
1820;25.1;13.2;0.2
1825;25.1;13.1;0.2
1830;25.1;13.1;0.2
1835;25.2;13.1;0.2
1840;25.2;13.0;0.2
1845;25.2;13.0;0.2
1850;25.3;13.0;0.2

File: data/rise_materials/Testdata-1902.txt
Keywords
Material1;Material2;Material3;Material4;Product;Object;Scenario;Method;Reference;Comment;Owner;IsPublic;ImportDate
Polyester fabric;;;;IN8-2;Curtain and sunblind in driver's cab;;ISO 5660;TRANSFEU;sample prepared according ISO 5660 like test a, but a grid is inserted on the top to maintain the sample.;TRANSFEU;1;2011-03-28 15:44:47
Scalars
Flux (kW/m2);tig (s);qmax (kw/m2);qtotal (MJ/m2);q180 (kw/m2);q300 (kw/m2);Sample mass (g);Mass loss (g);DHc (MJ/kg);Peak smoke production (m2/m2s);Total smoke produced (m2/m2);Specific extinction area (avg) (m2/kg);MARHE (kW/m2);Area exposed (m2);Observations;Test date (YYYY-MM-DD);Test identifier;Product thickness (mm);Thickness1 (mm);Thickness2 (mm);Thickness3 (mm);Thickness4 (mm);Product density (kg/m3);Density1 (kg/m3);Density2 (kg/m3);Density3 (kg/m3);Density4 (kg/m3);Product area weight (kg/m2);Area weight1 (kg/m2);Area weight2 (kg/m2);Area weight3 (kg/m2);Area weight4 (kg/m2)
50;8;103.6;3.0;;;3.1;2.7;9.7;;214;;68.7;0.00884;Retracting;;C_LNE_IN8-2_1b;0.74;;;;;;;;;;0.30;;;;
VectorData
Time (s);HRR (kW/m2);SPR (m2/(m2*s));Mass (g)
0;1.6;0.0;0.0
2;1.2;0.1;0.0
4;6.9;0.2;0.0
6;28.5;0.6;0.1
8;58.6;0.9;0.8
10;84.5;2.0;5.1
12;96.6;2.3;9.2
14;102.8;2.5;7.5
16;103.6;3.4;5.7
18;101.9;3.0;6.9
20;97.0;3.1;8.5
22;92.8;3.8;8.7
24;84.6;3.0;10.6
26;67.6;2.0;7.7
28;47.7;1.8;7.8
30;33.9;1.8;6.5
32;27.5;1.3;5.5
34;24.6;1.1;3.7
36;22.8;1.0;3.0
38;22.0;0.8;3.5
40;21.3;0.7;2.9
42;19.8;0.5;2.7
44;18.2;0.5;2.3
46;16.9;0.4;1.8
48;17.3;0.3;1.3
50;17.0;0.3;1.2
52;18.0;0.3;0.9
54;17.6;0.2;0.6
56;15.3;0.2;0.6
58;14.9;0.2;0.6
60;14.1;0.1;0.4
62;11.4;0.1;0.2
64;10.9;0.1;0.2
66;11.1;0.1;0.2
68;9.9;0.1;0.1
70;9.6;0.1;0.2
72;8.7;0.1;0.1
74;8.2;0.1;0.1
76;8.1;0.1;0.1
78;6.9;0.1;0.1
80;6.2;0.1;0.1
82;6.4;0.0;0.1
84;5.2;0.1;0.1
86;3.7;0.0;0.0
88;4.5;0.0;0.0
90;3.9;0.0;0.0
92;4.2;0.0;0.1
94;4.8;0.0;0.1
96;4.8;0.0;0.0
98;4.7;0.0;0.0
100;6.1;0.0;0.0
102;7.0;0.0;0.0
104;8.2;0.0;0.0
106;10.1;0.0;0.0
108;11.7;0.0;0.0
110;11.9;0.0;0.0
112;10.9;0.0;0.0
114;8.0;0.0;0.0
116;6.6;0.0;0.0
118;5.6;0.0;0.0
120;3.8;0.0;0.0
122;2.8;0.0;0.0
124;2.7;0.0;0.0
126;1.4;0.0;0.0
128;1.5;0.0;0.0
130;1.5;0.0;0.0
132;0.6;0.0;0.0
134;0.0;0.0;0.0
136;0.0;0.0;0.0
138;0.0;0.0;0.0
140;0.9;0.0;0.0
142;1.0;0.0;0.0
144;0.6;0.0;0.0
146;2.2;0.0;0.0
148;1.8;0.0;0.0
150;1.4;0.0;0.0
152;2.2;0.0;0.0
154;1.9;0.0;0.0
156;2.4;0.0;0.0
158;4.1;0.0;0.0
160;3.9;0.0;0.0
162;3.0;0.0;0.0
164;2.8;0.0;0.0
166;2.2;0.0;0.0
168;1.3;0.0;0.0
170;1.1;0.0;0.0
172;0.5;0.0;0.0
174;1.7;0.0;0.0
176;2.9;0.0;0.0
178;1.4;0.0;0.0
180;2.0;0.0;0.0
182;2.5;0.0;0.0
184;0.9;0.0;0.0
186;0.3;0.0;0.0
188;0.0;0.0;0.0
190;0.0;0.0;0.0
192;0.0;0.0;0.0
194;0.0;0.0;0.0
196;0.0;0.0;0.0
198;0.0;0.0;0.0
200;0.0;0.0;0.0
202;0.0;0.0;0.0
204;0.0;0.0;0.0
206;0.0;0.0;0.0
208;0.0;0.0;0.0
210;0.0;0.0;0.0
212;0.0;0.0;0.0
214;0.0;0.0;0.0
216;0.0;0.0;0.0
218;0.0;0.0;0.0
220;0.0;0.0;0.0
222;0.0;0.0;0.0
224;0.0;0.0;0.0
226;0.0;0.0;0.0
228;0.0;0.0;0.0
230;0.0;0.0;0.0
232;0.0;0.0;0.0
234;0.0;0.0;0.0
236;0.0;0.0;0.0
238;0.0;0.0;0.0
240;0.0;0.0;0.0
242;0.0;0.0;0.0
244;0.0;0.0;0.0
246;0.0;0.0;0.0
248;0.0;0.0;0.0
250;0.1;0.0;0.0
252;0.6;0.0;0.0
254;1.0;0.0;0.0
256;1.5;0.0;0.0
258;1.4;0.0;0.0
260;0.9;0.0;0.0
262;0.4;0.0;0.0
264;0.0;0.0;0.0
266;0.0;0.0;0.0
268;1.3;0.0;0.0
270;1.5;0.0;0.0
272;0.5;0.0;0.0
274;0.7;0.0;0.0
276;0.4;0.0;0.0
278;0.0;0.0;0.0
280;0.1;0.0;0.0
282;0.0;0.0;0.0
284;0.0;0.0;0.0
286;1.2;0.0;0.0
288;1.5;0.0;0.0
290;1.5;0.0;0.0
292;2.5;0.0;0.0
294;2.1;0.0;0.0
296;2.1;0.0;0.0
298;2.5;0.0;0.0
300;1.4;0.0;0.0
302;0.5;0.0;0.0
304;0.6;0.0;0.0
306;0.6;0.0;0.0
308;0.4;0.0;0.0
310;0.1;0.0;0.0
312;0.0;0.0;0.0
314;0.6;0.0;0.0
316;1.5;0.0;0.0
318;1.8;0.0;0.0
320;2.0;0.0;0.0
322;1.3;0.0;0.0
324;0.3;0.0;0.0
326;0.0;0.0;0.0
328;0.0;0.0;0.0
330;0.0;0.0;0.0
332;0.0;0.0;0.0
334;0.0;0.0;0.0
336;0.0;0.0;0.0
338;0.0;0.0;0.0
340;0.0;0.0;0.0
342;1.4;0.0;0.0
344;2.1;0.0;0.0
346;2.2;0.0;0.0
348;1.1;0.0;0.0
350;0.3;0.0;0.0
352;0.0;0.0;0.0
354;0.0;0.0;0.0
356;0.4;0.0;0.0
358;0.3;0.0;0.0
360;0.3;0.0;0.0
362;0.2;0.0;0.0
364;0.0;0.0;0.0
366;0.0;0.0;0.0
368;0.0;0.0;0.0
370;0.0;0.0;0.0
372;0.0;0.0;0.0
374;0.2;0.0;0.0
376;0.3;0.0;0.0
378;0.4;0.0;0.0
380;0.0;0.0;0.0
382;0.0;0.0;0.0
384;0.0;0.0;0.0
386;0.0;0.0;0.0
388;0.0;0.0;0.0
390;0.0;0.0;0.0
392;0.1;0.0;0.0
394;0.0;0.0;0.0
396;0.0;0.0;0.0
398;0.0;0.0;0.0
400;0.0;0.0;0.0
402;0.0;0.0;0.0
404;0.0;0.0;0.0
406;0.0;0.0;0.0
408;0.0;0.0;0.0
410;0.0;0.0;0.0
412;0.0;0.0;0.0
414;0.9;0.0;0.0
416;1.5;0.0;0.0
418;1.3;0.0;0.0
420;1.8;0.0;0.0
422;0.0;0.0;0.0
424;0.0;0.0;0.0
426;0.0;0.0;0.0
428;0.0;0.0;0.0
430;0.0;0.0;0.0
432;0.0;0.0;0.0
434;0.0;0.0;0.0
436;0.2;0.0;0.0
438;0.6;0.0;0.0
440;2.3;0.0;0.0
442;4.8;0.0;0.0
444;6.8;0.0;0.0
446;7.4;0.0;0.0
448;6.6;0.0;0.0
450;5.5;0.0;0.0
452;4.7;0.0;0.0
454;6.3;0.0;0.0
456;5.9;0.0;0.0
458;6.0;0.0;0.0
460;5.5;0.0;0.0
462;4.0;0.0;0.0
464;4.0;0.0;0.0
466;3.3;0.0;0.0
468;1.9;0.0;0.0
470;1.0;0.0;0.0
472;1.9;0.0;0.0
474;3.2;0.0;0.0
476;4.8;0.0;0.0
478;6.1;0.0;0.0
480;6.1;0.0;0.0
482;7.0;0.0;0.0
484;7.7;0.0;0.0
486;6.3;0.0;0.0
488;4.7;0.0;0.0
490;3.7;0.0;0.0
492;2.0;0.0;0.0
494;1.2;0.0;0.0
496;1.1;0.0;0.0
498;0.1;0.0;0.0
500;0.0;0.0;0.0
502;0.0;0.0;0.0
504;0.0;0.0;0.0
506;0.0;0.0;0.0
508;0.0;0.0;0.0
510;0.0;0.0;0.0
512;0.0;0.0;0.0
514;0.0;0.0;0.0
516;0.0;0.0;0.0
518;1.0;0.0;0.0
520;1.3;0.0;0.0
522;0.9;0.0;0.0
524;0.2;0.0;0.0
526;0.0;0.0;0.0
528;0.0;0.0;0.0
530;0.0;0.0;0.0
532;0.0;0.0;0.0
534;0.0;0.0;0.0
536;0.0;0.0;0.0
538;0.0;0.0;0.0
540;0.0;0.0;0.0
542;0.7;0.0;0.0
544;1.1;0.0;0.0
546;1.4;0.0;0.0
548;2.7;0.0;0.0
550;2.9;0.0;0.0
552;2.7;0.0;0.0
554;3.1;0.0;0.0
556;1.3;0.0;0.0
558;1.2;0.0;0.0
560;0.8;0.0;0.0
562;0.4;0.0;0.0
564;0.0;0.0;0.0
566;0.0;0.0;0.0
568;0.0;0.0;0.0
570;0.0;0.0;0.0
572;0.7;0.0;0.0
574;0.0;0.0;0.0
576;0.0;0.0;0.0
578;0.0;0.0;0.0
580;0.0;0.0;0.0
582;0.0;0.0;0.0
584;0.0;0.0;0.0
586;0.0;0.0;0.0
588;0.0;0.0;0.0
590;0.0;0.0;0.0
592;0.0;0.0;0.0
594;0.0;0.0;0.0
596;0.0;0.0;0.0
598;0.0;0.0;0.0
600;0.0;0.0;0.0
602;0.0;0.0;0.0
604;0.0;0.0;0.0
606;0.0;0.0;0.0
608;0.0;0.0;0.0
610;0.0;0.0;0.0
612;0.3;0.0;0.0
614;0.8;0.0;0.0
616;0.7;0.0;0.0
618;1.1;0.0;0.0
620;0.7;0.0;0.0
622;0.0;0.0;0.0
624;0.0;0.0;0.0
626;0.0;0.0;0.0
628;0.0;0.0;0.0
630;0.0;0.0;0.0
632;0.0;0.0;0.0
634;0.0;0.0;0.0
636;0.0;0.0;0.0
638;0.0;0.0;0.0
640;0.0;0.0;0.0
642;0.0;0.0;0.0
644;0.0;0.0;0.0
646;0.0;0.0;0.0
648;0.0;0.0;0.0
650;0.0;0.0;0.0
652;0.0;0.0;0.0
654;0.0;0.0;0.0
656;0.0;0.0;0.0
658;0.1;0.0;0.0
660;0.3;0.0;0.0
662;0.0;0.0;0.0
664;0.0;0.0;0.0
666;0.0;0.0;0.0
668;0.0;0.0;0.0
670;0.0;0.0;0.0
672;0.0;0.0;0.0
674;0.0;0.0;0.0
676;0.0;0.0;0.0
678;0.0;0.0;0.0
680;0.0;0.0;0.0
682;0.0;0.0;0.0
684;0.0;0.0;0.0
686;0.0;0.0;0.0
688;0.0;0.0;0.0
690;0.0;0.0;0.0
692;0.0;0.0;0.0
694;0.0;0.0;0.0
696;0.0;0.0;0.0
698;0.0;0.0;0.0
700;0.0;0.0;0.0
702;0.0;0.0;0.0
704;0.0;0.0;0.0
706;0.1;0.0;0.0
708;0.2;0.0;0.0
710;0.9;0.0;0.0
712;2.3;0.0;0.0
714;2.0;0.0;0.0
716;2.3;0.0;0.0
718;2.5;0.0;0.0
720;2.1;0.0;0.0
722;3.9;0.0;0.0
724;5.9;0.0;0.0
726;6.6;0.0;0.0
728;6.2;0.0;0.0
730;6.2;0.0;0.0
732;4.6;0.0;0.0
734;4.5;0.0;0.0
736;4.1;0.0;0.0
738;3.2;0.0;0.0
740;2.0;0.0;0.0
742;1.4;0.0;0.0
744;0.2;0.0;0.0
746;0.9;0.0;0.0
748;0.0;0.0;0.0
750;0.0;0.0;0.0
752;0.5;0.0;0.0
754;0.0;0.0;0.0
756;0.0;0.0;0.0
758;0.0;0.0;0.0
760;0.0;0.0;0.0
762;0.0;0.0;0.0
764;0.0;0.0;0.0
766;0.0;0.0;0.0
768;0.0;0.0;0.0
770;0.0;0.0;0.0
772;0.5;0.0;0.0
774;0.0;0.0;0.0
776;0.0;0.0;0.0
778;0.0;0.0;0.0
780;0.0;0.0;0.0
782;0.0;0.0;0.0
784;0.0;0.0;0.0
786;0.9;0.0;0.0
788;0.6;0.0;0.0
790;0.3;0.0;0.0
792;0.8;0.0;0.0
794;0.8;0.0;0.0
796;0.7;0.0;0.0
798;0.8;0.0;0.0
800;0.1;0.0;0.0
802;0.0;0.0;0.0
804;0.1;0.0;0.0
806;0.0;0.0;0.0
808;0.0;0.0;0.0
810;0.0;0.0;0.0
812;0.0;0.0;0.0
814;0.0;0.0;0.0
816;0.0;0.0;0.0
818;0.0;0.0;0.0
820;0.0;0.0;0.0
822;0.0;0.0;0.0
824;0.0;0.0;0.0
826;0.0;0.0;0.0
828;0.1;0.0;0.0
830;0.0;0.0;0.0
832;0.0;0.0;0.0
834;0.0;0.0;0.0
836;0.0;0.0;0.0
838;0.0;0.0;0.0
840;0.0;0.0;0.0
842;0.0;0.0;0.0
844;0.0;0.0;0.0
846;0.0;0.0;0.0
848;0.0;0.0;0.0
850;0.0;0.0;0.0
852;0.0;0.0;0.0
854;0.0;0.0;0.0
856;0.0;0.0;0.0
858;0.0;0.0;0.0
860;0.0;0.0;0.0
862;0.0;0.0;0.0
864;0.0;0.0;0.0
866;0.0;0.0;0.0
868;0.1;0.0;0.0
870;0.0;0.0;0.0
872;0.0;0.0;0.0
874;0.0;0.0;0.0
876;0.0;0.0;0.0
878;0.0;0.0;0.0
880;0.0;0.0;0.0
882;0.0;0.0;0.0
884;0.0;0.0;0.0
886;0.1;0.0;0.0
888;0.0;0.0;0.0
890;0.0;0.0;0.0
892;0.0;0.0;0.0
894;0.0;0.0;0.0
896;0.0;0.0;0.0
898;0.0;0.0;0.0
900;0.8;0.0;0.0
902;0.1;0.0;0.0
904;0.0;0.0;0.0
906;0.0;0.0;0.0
908;0.0;0.0;0.0
910;0.0;0.0;0.0
912;0.0;0.0;0.0
914;0.0;0.0;0.0
916;0.0;0.0;0.0
918;0.0;0.0;0.0
920;0.0;0.0;0.0
922;0.8;0.0;0.0
924;0.6;0.0;0.0
926;0.7;0.0;0.0
928;1.1;0.0;0.0
930;0.6;0.0;0.0
932;0.2;0.0;0.0
934;0.2;0.0;0.0
936;0.0;0.0;0.0
938;0.1;0.0;0.0
940;0.0;0.0;0.0
942;0.0;0.0;0.0
944;0.0;0.0;0.0
946;0.0;0.0;0.0
948;0.0;0.0;0.0
950;0.0;0.0;0.0
952;0.0;0.0;0.0
954;0.0;0.0;0.0
956;0.0;0.0;0.0
958;0.4;0.0;0.0
960;0.9;0.0;0.0
962;1.2;0.0;0.0
964;0.7;0.0;0.0
966;0.0;0.0;0.0
968;1.0;0.0;0.0
970;0.9;0.0;0.0
972;0.4;0.0;0.0
974;0.7;0.0;0.0
976;0.0;0.0;0.0
978;0.0;0.0;0.0
980;0.0;0.0;0.0
982;0.0;0.0;0.0
984;0.0;0.0;0.0
986;0.0;0.0;0.0
988;0.0;0.0;0.0
990;0.0;0.0;0.0
992;0.0;0.0;0.0
994;0.0;0.0;0.0
996;0.0;0.0;0.0
998;0.0;0.0;0.0
1000;0.0;0.0;0.0
1002;0.1;0.0;0.0
1004;0.0;0.0;0.0
1006;0.0;0.0;0.0
1008;0.0;0.0;0.0
1010;0.1;0.0;0.0
1012;0.0;0.0;0.0
1014;0.0;0.0;0.0
1016;0.0;0.0;0.0
1018;0.0;0.0;0.0
1020;0.0;0.0;0.0
1022;0.0;0.0;0.0
1024;0.0;0.0;0.0
1026;0.0;0.0;0.0
1028;0.0;0.0;0.0
1030;0.0;0.0;0.0
1032;0.0;0.0;0.0
1034;0.0;0.0;0.0
1036;0.0;0.0;0.0
1038;0.0;0.0;0.0
1040;0.0;0.0;0.0
1042;0.0;0.0;0.0
1044;0.6;0.0;0.0
1046;0.4;0.0;0.0
1048;0.0;0.0;0.0
1050;0.4;0.0;0.0
1052;0.0;0.0;0.0
1054;0.0;0.0;0.0
1056;0.0;0.0;0.0
1058;0.7;0.0;0.0
1060;0.7;0.0;0.0
1062;0.7;0.0;0.0
1064;0.1;0.0;0.0
1066;0.4;0.0;0.0
1068;0.0;0.0;0.0
1070;0.0;0.0;0.0
1072;0.0;0.0;0.0
1074;0.0;0.0;0.0
1076;0.0;0.0;0.0
1078;0.0;0.0;0.0
1080;0.0;0.0;0.0
1082;0.0;0.0;0.0
1084;0.0;0.0;0.0
1086;0.0;0.0;0.0
1088;0.0;0.0;0.0
1090;0.0;0.0;0.0
1092;0.0;0.0;0.0
1094;0.0;0.0;0.0
1096;0.0;0.0;0.0
1098;0.9;0.0;0.0
1100;1.1;0.0;0.0
1102;1.2;0.0;0.0
1104;0.6;0.0;0.0
1106;0.6;0.0;0.0
1108;1.0;0.0;0.0
1110;0.5;0.0;0.0
1112;1.5;0.0;0.0
1114;0.9;0.0;0.0
1116;0.7;0.0;0.0
1118;0.6;0.0;0.0
1120;1.2;0.0;0.0
1122;0.7;0.0;0.0
1124;1.0;0.0;0.0
1126;0.4;0.0;0.0
1128;0.0;0.0;0.0
1130;0.0;0.0;0.0
1132;0.0;0.0;0.0
1134;0.0;0.0;0.0
1136;0.0;0.0;0.0
1138;0.0;0.0;0.0
1140;0.0;0.0;0.0
1142;0.0;0.0;0.0
1144;0.4;0.0;0.0
1146;1.3;0.0;0.0
1148;2.3;0.0;0.0
1150;1.6;0.0;0.0
1152;1.1;0.0;0.0
1154;1.3;0.0;0.0
1156;0.0;0.0;0.0
1158;0.0;0.0;0.0
1160;0.0;0.0;0.0
1162;0.0;0.0;0.0
1164;0.0;0.0;0.0
1166;0.0;0.0;0.0
1168;0.0;0.0;0.0
1170;0.0;0.0;0.0
1172;0.0;0.0;0.0
1174;0.0;0.0;0.0
1176;0.0;0.0;0.0
1178;0.0;0.0;0.0
1180;0.3;0.0;0.0
1182;0.5;0.0;0.0
1184;1.1;0.0;0.0
1186;1.0;0.0;0.0
1188;0.0;0.0;0.0
1190;0.0;0.0;0.0
1192;0.0;0.0;0.0
1194;0.0;0.0;0.0
1196;0.0;0.0;0.0
1198;0.0;0.0;0.0
1200;0.0;0.0;0.0

File: data/rise_materials/Testdata-451.txt
Keywords
Material1;Material2;Material3;Material4;Product;Object;Scenario;Method;Reference;Comment;Owner;IsPublic;ImportDate
PVC;XLPE;;;Cable FIPEC 5 3x1x150 mm2;Low Voltage 0,6/1 kV;;ISO 5660;FIPEC Final Report on the European Commission, SMT4-CT96-2059, 410pp, ISBN 0 9532312 5 9, London 2000;;;1;2005-09-30 08:44:01
Scalars
Flux (kW/m2);tig (s);qmax (kw/m2);qtotal (MJ/m2);q180 (kw/m2);q300 (kw/m2);Mass loss (g);DHc (MJ/kg);Peak smoke production (m2/m2s);Total smoke produced (m2/m2);Specific extinction area (avg) (m2/kg);Area (m2);Thickness (mm);Density (kg/m3)
35;165;209;427.31;29.11;26.10;120.0;24.81;;;;0.007100;38.6;
VectorData
Time (s);HRR (kW/m2);SEA (m2/kg);SPR (m2/s)
0; 1.3; 0; 0.0000
10; 0.6; 0; 0.0000
20; 0.3; 0; 0.0000
30; 0.0; 0; 0.0009
40; 0.6; 1205; 0.0049
50; 0.7; 694; 0.0070
60; 0.1; 679; 0.0095
70; 0.1; 699; 0.0124
80; 1.1; 804; 0.0169
90; 1.6; 861; 0.0216
100; 1.8; 867; 0.0237
110; 1.6; 998; 0.0265
120; 2.7; 969; 0.0283
130; 6.3; 762; 0.0251
140; 10.6; 780; 0.0271
150; 13.3; 814; 0.0289
160; 20.7; 693; 0.0278
170; 31.0; 516; 0.0222
180; 46.2; 400; 0.0176
190; 52.3; 262; 0.0121
200; 52.6; 254; 0.0110
210; 51.9; 179; 0.0074
220; 49.2; 166; 0.0068
230; 37.8; 222; 0.0090
240; 30.4; 292; 0.0108
250; 20.1; 644; 0.0232
260; 13.7; 606; 0.0224
270; 15.8; 592; 0.0203
280; 15.8; 614; 0.0213
290; 17.7; 453; 0.0167
300; 19.8; 400; 0.0137
310; 26.0; 247; 0.0100
320; 31.3; 153; 0.0061
330; 18.7; 524; 0.0160
340; 19.2; 458; 0.0157
350; 19.1; 332; 0.0121
360; 18.9; 361; 0.0133
370; 18.5; 339; 0.0127
380; 19.0; 345; 0.0129
390; 20.0; 307; 0.0114
400; 20.1; 323; 0.0119
410; 20.3; 324; 0.0122
420; 20.8; 305; 0.0118
430; 20.8; 321; 0.0123
440; 22.4; 314; 0.0117
450; 22.8; 302; 0.0115
460; 24.8; 278; 0.0104
470; 26.9; 220; 0.0093
480; 25.9; 394; 0.0096
490; 28.7; 329; 0.0091
500; 28.2; 138; 0.0074
510; 30.7; 165; 0.0070
520; 32.6; 121; 0.0039
530; 34.4; 154; 0.0051
540; 29.8; 250; 0.0082
550; 30.7; 351; 0.0116
560; 38.6; 246; 0.0090
570; 39.6; 199; 0.0070
580; 31.2; 574; 0.0140
590; 30.9; 846; 0.0101
600; 47.9; 233; 0.0065
610; 67.6; 288; 0.0176
620; 87.3; 375; 0.0221
630; 94.2; 467; 0.0209
640; 97.7; 440; 0.0214
650; 98.6; 610; 0.0269
660; 115.6; 882; 0.0370
670; 125.0; 816; 0.0405
680; 121.9; 826; 0.0331
690; 112.6; 832; 0.0241
700; 103.9; 605; 0.0179
710; 100.6; 480; 0.0155
720; 96.6; 641; 0.0130
730; 94.8; 462; 0.0117
740; 93.5; 397; 0.0098
750; 93.6; 0; 0.0088
760; 95.6; 0; 0.0127
770; 103.4; 457; 0.0164
780; 107.8; 0; 0.0150
790; 105.9; 89; 0.0115
800; 103.8; 43; 0.0088
810; 99.1; 0; 0.0066
820; 98.7; 338; 0.0093
830; 95.4; 292; 0.0087
840; 92.2; 337; 0.0087
850; 89.1; 319; 0.0077
860; 92.0; 280; 0.0074
870; 91.5; 251; 0.0066
880; 92.4; 269; 0.0068
890; 92.5; 245; 0.0063
900; 95.4; 207; 0.0051
910; 95.1; 206; 0.0053
920; 93.8; 231; 0.0058
930; 92.4; 246; 0.0061
940; 90.4; 222; 0.0054
950; 88.8; 258; 0.0057
960; 87.3; 209; 0.0047
970; 84.6; 220; 0.0047
980; 83.7; 205; 0.0044
990; 82.0; 193; 0.0041
1000; 80.2; 173; 0.0035
1010; 80.5; 168; 0.0036
1020; 79.1; 190; 0.0040
1030; 77.9; 190; 0.0039
1040; 76.8; 147; 0.0032
1050; 75.7; 188; 0.0043
1060; 74.5; 207; 0.0045
1070; 73.2; 239; 0.0050
1080; 71.6; 213; 0.0042
1090; 70.8; 168; 0.0033
1100; 69.4; 159; 0.0030
1110; 68.9; 159; 0.0033
1120; 68.8; 110; 0.0025
1130; 66.3; 90; 0.0019
1140; 65.1; 114; 0.0024
1150; 66.7; 84; 0.0018
1160; 55.0; 54; 0.0012
1170; 48.4; 58; 0.0014
1180; 45.3; 41; 0.0009
1190; 42.0; 59; 0.0012
1200; 41.1; 53; 0.0011
1210; 41.0; 60; 0.0014
1220; 46.0; 29; 0.0007
1230; 42.8; 28; 0.0007
1240; 43.9; 61; 0.0014
1250; 46.4; 34; 0.0008
1260; 45.0; 43; 0.0011
1270; 44.1; 61; 0.0016
1280; 45.1; 55; 0.0015
1290; 45.0; 55; 0.0016
1300; 47.0; 67; 0.0019
1310; 49.6; 68; 0.0019
1320; 53.3; 36; 0.0011
1330; 50.8; 37; 0.0011
1340; 45.0; 57; 0.0016
1350; 43.7; 64; 0.0018
1360; 43.3; 65; 0.0018
1370; 42.0; 85; 0.0023
1380; 40.3; 51; 0.0015
1390; 37.6; 66; 0.0018
1400; 36.1; 76; 0.0020
1410; 35.2; 113; 0.0030
1420; 34.2; 94; 0.0027
1430; 33.6; 78; 0.0024
1440; 32.7; 108; 0.0032
1450; 33.2; 108; 0.0032
1460; 34.4; 100; 0.0030
1470; 35.7; 69; 0.0021
1480; 37.3; 60; 0.0017
1490; 38.2; 37; 0.0011
1500; 39.5; 31; 0.0009
1510; 41.2; 17; 0.0005
1520; 45.6; 25; 0.0008
1530; 46.4; 21; 0.0006
1540; 48.8; 32; 0.0009
1550; 47.9; 23; 0.0007
1560; 48.3; 27; 0.0009
1570; 50.2; 20; 0.0006
1580; 50.6; 14; 0.0004
1590; 50.0; 15; 0.0005
1600; 46.5; 18; 0.0005
1610; 46.3; 0; 0.0000
1620; 46.3; 2; 0.0001
1630; 44.1; 12; 0.0004
1640; 42.2; 3; 0.0001
1650; 39.0; 25; 0.0007
1660; 37.1; 39; 0.0011
1670; 34.9; 35; 0.0011
1680; 34.2; 41; 0.0012
1690; 36.4; 16; 0.0005
1700; 35.0; 26; 0.0008
1710; 34.8; 24; 0.0007
1720; 34.3; 20; 0.0006
1730; 33.0; 28; 0.0008
1740; 30.8; 48; 0.0013
1750; 32.0; 40; 0.0011
1760; 32.5; 41; 0.0012
1770; 32.3; 23; 0.0007
1780; 31.6; 39; 0.0012
1790; 30.9; 51; 0.0015
1800; 32.2; 31; 0.0010
1810; 32.9; 26; 0.0008
1820; 34.1; 20; 0.0006
1830; 33.9; 32; 0.0011
1840; 32.2; 35; 0.0011
1850; 31.9; 36; 0.0012
1860; 31.9; 27; 0.0009
1870; 31.6; 38; 0.0013
1880; 33.5; 40; 0.0013
1890; 31.3; 34; 0.0012
1900; 30.5; 52; 0.0017
1910; 32.6; 47; 0.0015
1920; 32.4; 35; 0.0010
1930; 30.2; 36; 0.0010
1940; 29.0; 47; 0.0013
1950; 35.0; 25; 0.0007
1960; 35.8; 12; 0.0003
1970; 37.8; 9; 0.0002
1980; 37.9; 21; 0.0006
1990; 40.8; 30; 0.0008
2000; 43.4; 37; 0.0010
2010; 45.0; 39; 0.0010
2020; 48.8; 43; 0.0011
2030; 52.6; 42; 0.0011
2040; 54.4; 33; 0.0009
2050; 56.0; 20; 0.0006
2060; 58.1; 43; 0.0012
2070; 64.6; 50; 0.0014
2080; 72.5; 73; 0.0022
2090; 78.9; 116; 0.0037
2100; 79.8; 104; 0.0032
2110; 83.9; 101; 0.0032
2120; 91.0; 134; 0.0043
2130; 96.5; 198; 0.0070
2140; 97.7; 257; 0.0087
2150; 99.7; 271; 0.0088
2160; 99.4; 251; 0.0089
2170; 98.9; 254; 0.0084
2180; 99.2; 257; 0.0089
2190; 98.4; 264; 0.0094
2200; 97.0; 262; 0.0089
2210; 94.3; 213; 0.0073
2220; 94.7; 205; 0.0072
2230; 91.6; 208; 0.0065
2240; 85.2; 241; 0.0072
2250; 84.1; 184; 0.0058
2260; 82.9; 183; 0.0056
2270; 79.5; 231; 0.0069
2280; 78.2; 194; 0.0056
2290; 76.8; 193; 0.0060
2300; 75.1; 173; 0.0055
2310; 72.7; 178; 0.0053
2320; 70.3; 183; 0.0050
2330; 66.3; 152; 0.0043
2340; 67.0; 181; 0.0051
2350; 63.2; 156; 0.0040
2360; 62.9; 170; 0.0045
2370; 59.8; 141; 0.0038
2380; 58.5; 133; 0.0034
2390; 59.6; 163; 0.0040
2400; 56.9; 145; 0.0035
2410; 58.2; 135; 0.0030
2420; 57.9; 111; 0.0025
2430; 57.4; 115; 0.0024
2440; 57.0; 96; 0.0019
2450; 56.9; 85; 0.0018
2460; 57.5; 74; 0.0014
2470; 56.4; 80; 0.0015
2480; 57.8; 103; 0.0020
2490; 57.4; 76; 0.0014
2500; 55.7; 62; 0.0012
2510; 54.0; 52; 0.0009
2520; 54.9; 85; 0.0014
2530; 56.7; 67; 0.0012
2540; 57.1; 52; 0.0009
2550; 58.6; 84; 0.0014
2560; 58.7; 67; 0.0012
2570; 60.4; 84; 0.0015
2580; 62.6; 69; 0.0012
2590; 63.3; 73; 0.0013
2600; 66.1; 84; 0.0014
2610; 68.2; 129; 0.0022
2620; 68.9; 114; 0.0020
2630; 70.5; 161; 0.0027
2640; 74.5; 83; 0.0015
2650; 77.7; 114; 0.0022
2660; 86.4; 147; 0.0029
2670; 90.4; 147; 0.0028
2680; 91.6; 180; 0.0038
2690; 91.7; 160; 0.0034
2700; 95.6; 224; 0.0042
2710; 101.1; 242; 0.0050
2720; 107.4; 286; 0.0066
2730; 118.0; 310; 0.0077
2740; 126.3; 396; 0.0104
2750; 132.8; 438; 0.0117
2760; 137.8; 455; 0.0127
2770; 145.9; 485; 0.0141
2780; 152.6; 555; 0.0165
2790; 157.0; 559; 0.0172
2800; 162.7; 566; 0.0180
2810; 167.0; 572; 0.0183
2820; 169.8; 584; 0.0194
2830; 175.3; 615; 0.0208
2840; 177.9; 617; 0.0204
2850; 181.1; 643; 0.0211
2860; 185.3; 639; 0.0217
2870; 186.9; 629; 0.0223
2880; 188.0; 649; 0.0231
2890; 188.2; 644; 0.0232
2900; 193.4; 667; 0.0237
2910; 194.8; 692; 0.0243
2920; 193.7; 641; 0.0231
2930; 189.1; 674; 0.0239
2940; 187.0; 687; 0.0242
2950; 189.5; 674; 0.0232
2960; 189.7; 677; 0.0230
2970; 191.4; 679; 0.0240
2980; 193.0; 628; 0.0220
2990; 194.0; 633; 0.0221
3000; 194.1; 598; 0.0219
3010; 194.3; 608; 0.0217
3020; 194.8; 696; 0.0232
3030; 195.0; 679; 0.0225
3040; 196.4; 603; 0.0217
3050; 197.1; 594; 0.0214
3060; 196.3; 614; 0.0212
3070; 197.9; 617; 0.0215
3080; 199.3; 574; 0.0205
3090; 199.5; 566; 0.0202
3100; 201.1; 581; 0.0208
3110; 201.9; 572; 0.0202
3120; 205.0; 553; 0.0196
3130; 202.1; 560; 0.0191
3140; 204.2; 557; 0.0200
3150; 204.8; 535; 0.0203
3160; 204.3; 554; 0.0195
3170; 204.9; 547; 0.0194
3180; 204.3; 518; 0.0185
3190; 205.8; 535; 0.0194
3200; 206.3; 546; 0.0196
3210; 205.4; 557; 0.0192
3220; 205.7; 531; 0.0190
3230; 205.5; 582; 0.0196
3240; 203.6; 527; 0.0186
3250; 203.9; 498; 0.0192
3260; 205.9; 534; 0.0185
3270; 205.1; 532; 0.0188
3280; 203.0; 520; 0.0182
3290; 203.3; 558; 0.0190
3300; 203.4; 514; 0.0182
3310; 202.8; 518; 0.0181
3320; 204.7; 537; 0.0188
3330; 204.2; 511; 0.0182
3340; 203.5; 503; 0.0178
3350; 202.7; 529; 0.0179
3360; 203.5; 524; 0.0178
3370; 203.3; 518; 0.0180
3380; 202.2; 510; 0.0175
3390; 202.2; 510; 0.0171
3400; 200.9; 514; 0.0174
3410; 203.3; 493; 0.0175
3420; 201.1; 482; 0.0168
3430; 204.6; 504; 0.0170
3440; 205.0; 456; 0.0162
3450; 206.2; 440; 0.0161
3460; 205.5; 445; 0.0159
3470; 207.4; 492; 0.0173
3480; 208.0; 454; 0.0160
3490; 208.5; 480; 0.0159
3500; 206.5; 480; 0.0167
3510; 207.2; 471; 0.0168
3520; 205.5; 479; 0.0163
3530; 204.4; 483; 0.0168
3540; 203.8; 466; 0.0156
3550; 201.3; 430; 0.0152
3560; 200.7; 451; 0.0157
3570; 199.3; 468; 0.0150
3580; 198.2; 445; 0.0149
3590; 195.1; 447; 0.0151
3600; 194.4; 426; 0.0140
3610; 193.7; 406; 0.0134
3620; 193.2; 442; 0.0140
3630; 191.6; 427; 0.0135
3640; 193.2; 407; 0.0136
3650; 191.6; 408; 0.0131
3660; 188.8; 379; 0.0120
3670; 188.5; 394; 0.0126
3680; 188.8; 398; 0.0124
3690; 186.4; 390; 0.0118
3700; 187.9; 412; 0.0119
3710; 184.7; 393; 0.0119
3720; 182.6; 387; 0.0115
3730; 181.9; 357; 0.0108
3740; 180.0; 361; 0.0110
3750; 179.0; 370; 0.0111
3760; 177.8; 349; 0.0102
3770; 177.1; 385; 0.0112
3780; 177.2; 337; 0.0097
3790; 176.4; 351; 0.0101
3800; 173.4; 340; 0.0098
3810; 169.2; 348; 0.0097
3820; 168.3; 328; 0.0092
3830; 166.6; 334; 0.0089
3840; 164.5; 343; 0.0093
3850; 162.2; 348; 0.0094
3860; 159.8; 348; 0.0091
3870; 159.3; 345; 0.0094
3880; 156.9; 343; 0.0083
3890; 156.6; 335; 0.0084
3900; 154.6; 311; 0.0082
3910; 151.8; 295; 0.0073
3920; 149.1; 298; 0.0076
3930; 149.6; 309; 0.0072
3940; 148.1; 270; 0.0064
3950; 142.3; 230; 0.0055
3960; 139.6; 225; 0.0054
3970; 136.2; 211; 0.0049
3980; 134.3; 251; 0.0049
3990; 134.0; 209; 0.0044
4000; 131.4; 148; 0.0032
4010; 128.8; 167; 0.0036
4020; 125.9; 119; 0.0024
4030; 124.1; 128; 0.0026
4040; 122.1; 104; 0.0023
4050; 120.7; 129; 0.0023
4060; 119.9; 153; 0.0026
4070; 114.8; 62; 0.0012
4080; 112.7; 51; 0.0009
4090; 111.8; 56; 0.0010
4100; 108.5; 17; 0.0003
4110; 105.9; 9; 0.0001
4120; 104.9; 0; 0.0000
4130; 102.8; 0; 0.0000
4140; 99.4; 0; 0.0000
4150; 96.3; 0; 0.0000
4160; 94.7; 0; 0.0000
4170; 92.5; 0; 0.0000
4180; 91.1; 0; 0.0000
4190; 88.8; 0; 0.0000
4200; 86.6; 0; 0.0000
4210; 84.7; 0; 0.0000
4220; 82.6; 0; 0.0000
4230; 78.7; 0; 0.0000
4240; 76.6; 0; 0.0000
4250; 74.6; 0; 0.0000
4260; 67.4; 0; 0.0000
4270; 64.8; 0; 0.0000
4280; 64.1; 0; 0.0000
4290; 61.0; 0; 0.0000
4300; 57.8; 0; 0.0000
4310; 56.1; 0; 0.0000
4320; 55.5; 0; 0.0000
4330; 54.6; 0; 0.0000
4340; 53.2; 0; 0.0000
4350; 51.1; 0; 0.0000
4360; 49.4; 0; 0.0000
4370; 48.2; 0; 0.0000
4380; 47.6; 0; 0.0000
4390; 47.3; 0; 0.0000
4400; 45.7; 0; 0.0000
4410; 44.9; 0; 0.0000
4420; 44.2; 0; 0.0000
4430; 43.5; 0; 0.0000
4440; 41.3; 0; 0.0000
4450; 40.2; 0; 0.0000
4460; 39.6; 0; 0.0000
4470; 38.9; 0; 0.0000
4480; 38.4; 0; 0.0000
4490; 37.5; 0; 0.0000
4500; 37.8; 0; 0.0000
4510; 37.1; 0; 0.0000
4520; 36.4; 0; 0.0000
4530; 35.6; 0; 0.0000
4540; 35.6; 0; 0.0000
4550; 34.8; 0; 0.0000
4560; 34.7; 0; 0.0000
4570; 33.9; 0; 0.0000
4580; 33.4; 0; 0.0000
4590; 32.6; 0; 0.0000
4600; 32.4; 0; 0.0000

File: data/rise_materials/Testdata-453.txt
Keywords
Material1;Material2;Material3;Material4;Product;Object;Scenario;Method;Reference;Comment;Owner;IsPublic;ImportDate
RPPVC;XLPE;;;Cable FIPEC 6 3x1x150 mm2;Low Voltage 0,6/1 kV;;ISO 5660;FIPEC Final Report on the European Commission, SMT4-CT96-2059, 410pp, ISBN 0 9532312 5 9, London 2000;;;1;2005-09-30 08:49:06
Scalars
Flux (kW/m2);tig (s);qmax (kw/m2);qtotal (MJ/m2);q180 (kw/m2);q300 (kw/m2);Mass loss (g);DHc (MJ/kg);Peak smoke production (m2/m2s);Total smoke produced (m2/m2);Specific extinction area (avg) (m2/kg);Area (m2);Thickness (mm);Density (kg/m3)
50;49;309;419.55;74.81;69.93;126.8;23.22;;;;0.007100;39.3;
VectorData
Time (s);HRR (kW/m2);SEA (m2/kg);SPR (m2/s)
0; 2.2; 0; 0.0000
5; 1.3; 0; 0.0000
10; 0.0; 0; 0.0005
15; 0.6; 432; 0.0022
20; 0.6; 857; 0.0143
25; 0.3; 990; 0.0199
30; 3.5; 988; 0.0343
35; 20.5; 715; 0.0328
40; 36.0; 424; 0.0227
45; 44.3; 450; 0.0266
50; 63.2; 439; 0.0276
55; 82.4; 274; 0.0197
60; 86.6; 263; 0.0183
65; 89.3; 293; 0.0187
70; 96.5; 216; 0.0151
75; 98.8; 269; 0.0192
80; 100.8; 352; 0.0233
85; 101.8; 389; 0.0271
90; 100.2; 367; 0.0269
95; 95.6; 381; 0.0263
100; 92.9; 314; 0.0227
105; 92.7; 441; 0.0236
110; 91.7; 0; 0.0190
115; 91.7; 0; 0.0151
120; 91.0; 90; 0.0149
125; 88.7; 175; 0.0112
130; 87.2; 67; 0.0115
135; 81.7; 48; 0.0146
140; 78.1; 0; 0.0126
145; 74.4; 205; 0.0089
150; 75.7; 105; 0.0115
155; 72.8; 120; 0.0091
160; 68.2; 243; 0.0138
165; 68.4; 173; 0.0104
170; 71.6; 139; 0.0082
175; 69.3; 102; 0.0061
180; 61.2; 231; 0.0121
185; 63.4; 304; 0.0136
190; 65.4; 144; 0.0081
195; 64.8; 147; 0.0091
200; 54.1; 172; 0.0101
205; 46.3; 306; 0.0173
210; 45.6; 234; 0.0149
215; 46.4; 194; 0.0137
220; 40.3; 272; 0.0180
225; 38.8; 380; 0.0167
230; 42.0; 339; 0.0133
235; 36.3; 283; 0.0145
240; 35.4; 397; 0.0189
245; 41.2; 262; 0.0128
250; 42.7; 216; 0.0119
255; 36.9; 252; 0.0133
260; 28.7; 387; 0.0187
265; 28.6; 458; 0.0218
270; 34.9; 306; 0.0138
275; 43.4; 288; 0.0131
280; 45.6; 264; 0.0120
285; 42.1; 253; 0.0119
290; 46.0; 332; 0.0135
295; 49.0; 172; 0.0083
300; 47.4; 185; 0.0119
305; 53.1; 288; 0.0133
310; 64.0; 347; 0.0131
315; 69.2; 432; 0.0185
320; 77.9; 413; 0.0197
325; 95.8; 587; 0.0260
330; 107.1; 774; 0.0343
335; 111.1; 667; 0.0348
340; 112.9; 681; 0.0353
345; 110.3; 621; 0.0341
350; 107.9; 677; 0.0321
355; 105.8; 610; 0.0280
360; 105.2; 510; 0.0264
365; 105.5; 443; 0.0212
370; 103.7; 417; 0.0189
375; 100.8; 366; 0.0167
380; 97.4; 342; 0.0143
385; 96.1; 342; 0.0135
390; 97.0; 304; 0.0131
395; 93.5; 293; 0.0134
400; 89.1; 265; 0.0108
405; 88.5; 298; 0.0108
410; 85.7; 330; 0.0128
415; 85.4; 246; 0.0103
420; 87.1; 312; 0.0124
425; 84.7; 314; 0.0109
430; 84.8; 264; 0.0104
435; 81.2; 243; 0.0093
440; 74.6; 295; 0.0095
445; 75.4; 216; 0.0074
450; 79.5; 317; 0.0106
455; 81.2; 231; 0.0085
460; 85.6; 288; 0.0103
465; 88.2; 385; 0.0132
470; 88.2; 337; 0.0115
475; 88.9; 369; 0.0125
480; 88.5; 356; 0.0124
485; 87.0; 369; 0.0124
490; 85.1; 350; 0.0129
495; 84.6; 410; 0.0132
500; 86.2; 425; 0.0134
505; 86.7; 397; 0.0135
510; 86.6; 419; 0.0134
515; 85.2; 374; 0.0117
520; 86.8; 364; 0.0122
525; 87.6; 414; 0.0128
530; 88.3; 484; 0.0132
535; 89.3; 485; 0.0137
540; 90.4; 376; 0.0134
545; 90.5; 376; 0.0132
550; 91.9; 427; 0.0137
555; 93.6; 444; 0.0133
560; 95.4; 469; 0.0138
565; 98.1; 426; 0.0136
570; 101.2; 460; 0.0142
575; 100.3; 447; 0.0149
580; 99.7; 415; 0.0146
585; 101.8; 406; 0.0144
590; 101.4; 409; 0.0140
595; 99.9; 479; 0.0147
600; 100.4; 431; 0.0139
605; 102.3; 419; 0.0148
610; 102.6; 469; 0.0142
615; 103.1; 419; 0.0138
620; 102.1; 419; 0.0144
625; 100.3; 452; 0.0147
630; 98.0; 444; 0.0147
635; 95.0; 395; 0.0131
640; 92.2; 517; 0.0130
645; 90.5; 433; 0.0124
650; 90.2; 426; 0.0141
655; 89.3; 378; 0.0120
660; 88.4; 387; 0.0128
665; 87.3; 382; 0.0123
670; 87.5; 429; 0.0122
675; 87.8; 410; 0.0122
680; 89.9; 465; 0.0135
685; 91.4; 508; 0.0152
690; 92.1; 498; 0.0151
695; 93.6; 541; 0.0153
700; 93.9; 492; 0.0156
705; 96.0; 533; 0.0163
710; 94.7; 538; 0.0161
715; 93.8; 486; 0.0136
720; 93.3; 464; 0.0133
725; 94.1; 399; 0.0125
730; 94.7; 416; 0.0123
735; 95.1; 470; 0.0124
740; 95.2; 445; 0.0140
745; 94.9; 562; 0.0145
750; 95.5; 530; 0.0150
755; 95.5; 431; 0.0146
760; 96.7; 504; 0.0142
765; 98.7; 539; 0.0170
770; 99.3; 528; 0.0179
775; 99.2; 573; 0.0178
780; 100.8; 542; 0.0168
785; 100.6; 595; 0.0181
790; 101.4; 570; 0.0169
795; 101.2; 504; 0.0169
800; 101.7; 497; 0.0177
805; 101.2; 526; 0.0175
810; 100.5; 563; 0.0178
815; 100.1; 548; 0.0177
820; 100.3; 560; 0.0182
825; 99.6; 518; 0.0165
830; 99.5; 453; 0.0163
835; 98.9; 577; 0.0172
840; 97.7; 582; 0.0174
845; 97.6; 464; 0.0169
850; 100.1; 493; 0.0161
855; 101.7; 392; 0.0146
860; 101.6; 455; 0.0135
865; 101.0; 385; 0.0118
870; 101.4; 383; 0.0153
875; 101.3; 322; 0.0126
880; 101.5; 408; 0.0146
885; 103.1; 392; 0.0141
890; 102.2; 349; 0.0132
895; 101.1; 395; 0.0141
900; 102.6; 323; 0.0118
905; 103.2; 362; 0.0132
910; 104.6; 334; 0.0126
915; 107.2; 296; 0.0110
920; 107.2; 311; 0.0114
925; 107.5; 326; 0.0129
930; 109.5; 259; 0.0116
935; 111.5; 361; 0.0137
940; 110.4; 369; 0.0131
945; 104.5; 352; 0.0140
950; 101.2; 454; 0.0168
955; 99.3; 420; 0.0176
960; 96.1; 423; 0.0164
965; 93.7; 455; 0.0163
970; 91.4; 421; 0.0154
975; 88.9; 407; 0.0143
980; 89.2; 339; 0.0130
985; 87.7; 356; 0.0135
990; 86.3; 351; 0.0120
995; 86.1; 411; 0.0134
1000; 87.3; 278; 0.0106
1005; 85.1; 251; 0.0098
1010; 82.3; 270; 0.0097
1015; 82.7; 325; 0.0116
1020; 81.1; 242; 0.0092
1025; 80.0; 260; 0.0097
1030; 79.3; 243; 0.0093
1035; 67.3; 247; 0.0097
1040; 49.2; 128; 0.0038
1045; 40.3; 39; 0.0027
1050; 39.1; 33; 0.0030
1055; 46.5; 127; 0.0037
1060; 56.9; 0; 0.0027
1065; 66.7; 87; 0.0022
1070; 71.4; 79; 0.0035
1075; 71.5; 70; 0.0026
1080; 75.4; 219; 0.0061
1085; 79.5; 319; 0.0103
1090; 79.7; 382; 0.0112
1095; 79.1; 370; 0.0097
1100; 80.0; 367; 0.0139
1105; 81.6; 365; 0.0132
1110; 81.2; 376; 0.0160
1115; 80.7; 403; 0.0152
1120; 82.7; 434; 0.0164
1125; 83.4; 341; 0.0143
1130; 83.9; 349; 0.0152
1135; 86.8; 335; 0.0133
1140; 88.3; 350; 0.0130
1145; 86.8; 275; 0.0120
1150; 86.1; 343; 0.0135
1155; 85.7; 309; 0.0130
1160; 85.8; 311; 0.0138
1165; 86.5; 352; 0.0130
1170; 88.5; 356; 0.0140
1175; 90.1; 358; 0.0147
1180; 89.8; 350; 0.0150
1185; 89.8; 372; 0.0158
1190; 92.2; 351; 0.0147
1195; 93.4; 347; 0.0153
1200; 93.2; 365; 0.0149
1205; 94.8; 284; 0.0132
1210; 96.8; 293; 0.0140
1215; 98.1; 370; 0.0165
1220; 98.9; 318; 0.0147
1225; 98.3; 316; 0.0152
1230; 99.1; 353; 0.0157
1235; 99.3; 291; 0.0151
1240; 98.3; 234; 0.0127
1245; 99.5; 352; 0.0153
1250; 100.4; 353; 0.0147
1255; 85.9; 334; 0.0148
1260; 58.5; 149; 0.0081
1265; 44.3; 134; 0.0070
1270; 38.5; 83; 0.0056
1275; 50.1; 125; 0.0069
1280; 79.1; 260; 0.0125
1285; 97.2; 367; 0.0137
1290; 100.3; 286; 0.0139
1295; 104.0; 275; 0.0158
1300; 106.3; 473; 0.0157
1305; 106.1; 356; 0.0182
1310; 107.0; 358; 0.0190
1315; 107.9; 289; 0.0164
1320; 111.6; 404; 0.0197
1325; 113.2; 377; 0.0195
1330; 112.5; 380; 0.0222
1335; 112.7; 431; 0.0215
1340; 115.8; 491; 0.0255
1345; 118.2; 446; 0.0241
1350; 119.0; 390; 0.0223
1355; 120.8; 370; 0.0221
1360; 123.4; 414; 0.0226
1365; 122.9; 408; 0.0237
1370; 123.1; 409; 0.0245
1375; 124.1; 457; 0.0242
1380; 121.8; 459; 0.0246
1385; 122.7; 426; 0.0257
1390; 124.8; 454; 0.0250
1395; 127.0; 421; 0.0253
1400; 127.1; 423; 0.0272
1405; 127.1; 451; 0.0259
1410; 126.0; 495; 0.0282
1415; 126.8; 445; 0.0248
1420; 129.5; 486; 0.0270
1425; 130.8; 433; 0.0260
1430; 129.8; 439; 0.0264
1435; 131.5; 459; 0.0269
1440; 133.5; 432; 0.0269
1445; 136.4; 447; 0.0269
1450; 142.2; 414; 0.0252
1455; 143.4; 248; 0.0161
1460; 143.5; 301; 0.0193
1465; 143.3; 351; 0.0224
1470; 142.0; 479; 0.0307
1475; 143.5; 499; 0.0326
1480; 145.2; 469; 0.0305
1485; 145.8; 490; 0.0302
1490; 148.8; 504; 0.0323
1495; 148.4; 481; 0.0309
1500; 148.0; 501; 0.0323
1505; 148.1; 530; 0.0339
1510; 149.3; 561; 0.0356
1515; 149.3; 572; 0.0387
1520; 149.7; 576; 0.0379
1525; 154.3; 663; 0.0438
1530; 158.0; 683; 0.0452
1535; 165.1; 724; 0.0470
1540; 174.3; 757; 0.0487
1545; 174.6; 738; 0.0503
1550; 177.0; 801; 0.0537
1555; 178.6; 773; 0.0506
1560; 179.1; 782; 0.0510
1565; 180.8; 825; 0.0530
1570; 183.4; 774; 0.0505
1575; 189.3; 868; 0.0548
1580; 189.8; 781; 0.0532
1585; 188.3; 848; 0.0521
1590; 183.7; 829; 0.0485
1595; 181.8; 756; 0.0494
1600; 182.0; 820; 0.0486
1605; 179.8; 833; 0.0481
1610; 177.2; 735; 0.0465
1615; 177.9; 804; 0.0476
1620; 176.9; 850; 0.0464
1625; 177.1; 744; 0.0449
1630; 175.9; 724; 0.0443
1635; 172.9; 816; 0.0459
1640; 172.9; 778; 0.0457
1645; 173.2; 804; 0.0468
1650; 173.9; 836; 0.0459
1655; 174.0; 774; 0.0464
1660; 171.3; 747; 0.0452
1665; 171.7; 762; 0.0452
1670; 173.7; 915; 0.0490
1675; 173.7; 806; 0.0457
1680; 172.9; 742; 0.0468
1685; 175.7; 828; 0.0470
1690; 177.4; 866; 0.0471
1695; 174.5; 845; 0.0462
1700; 174.2; 800; 0.0463
1705; 174.7; 715; 0.0443
1710; 172.3; 821; 0.0434
1715; 169.7; 784; 0.0423
1720; 169.7; 761; 0.0430
1725; 170.7; 738; 0.0437
1730; 170.0; 753; 0.0433
1735; 171.1; 901; 0.0472
1740; 168.0; 784; 0.0424
1745; 166.3; 840; 0.0413
1750; 165.6; 686; 0.0395
1755; 163.7; 687; 0.0392
1760; 160.8; 811; 0.0390
1765; 156.7; 740; 0.0380
1770; 153.4; 746; 0.0377
1775; 151.1; 693; 0.0345
1780; 152.4; 811; 0.0376
1785; 152.9; 860; 0.0375
1790; 150.9; 609; 0.0337
1795; 150.8; 707; 0.0364
1800; 149.7; 804; 0.0332
1805; 150.8; 909; 0.0361
1810; 151.8; 734; 0.0370
1815; 154.9; 657; 0.0351
1820; 156.8; 913; 0.0373
1825; 155.3; 932; 0.0376
1830; 154.2; 718; 0.0350
1835; 155.7; 817; 0.0364
1840; 157.8; 887; 0.0363
1845; 159.4; 869; 0.0379
1850; 161.7; 798; 0.0391
1855; 162.3; 774; 0.0399
1860; 163.6; 900; 0.0372
1865; 167.3; 845; 0.0383
1870; 170.1; 944; 0.0401
1875; 170.6; 1036; 0.0400
1880; 172.8; 853; 0.0395
1885; 177.6; 836; 0.0412
1890; 178.9; 939; 0.0428
1895; 178.9; 912; 0.0414
1900; 181.2; 923; 0.0425
1905; 182.6; 1005; 0.0419
1910; 184.4; 943; 0.0428
1915; 185.7; 909; 0.0430
1920; 186.9; 901; 0.0433
1925; 189.5; 962; 0.0445
1930; 189.1; 925; 0.0450
1935; 188.7; 977; 0.0418
1940; 192.8; 1064; 0.0440
1945; 193.7; 882; 0.0428
1950; 193.7; 982; 0.0450
1955; 191.3; 941; 0.0445
1960; 192.7; 911; 0.0409
1965; 194.3; 1098; 0.0431
1970; 191.9; 1108; 0.0451
1975; 189.5; 878; 0.0391
1980; 194.1; 1100; 0.0442
1985; 192.2; 949; 0.0421
1990; 195.2; 884; 0.0407
1995; 192.8; 927; 0.0395
2000; 194.9; 998; 0.0403
2005; 194.7; 1083; 0.0415
2010; 193.2; 861; 0.0406
2015; 192.5; 926; 0.0410
2020; 191.8; 982; 0.0412
2025; 191.5; 933; 0.0383
2030; 193.2; 1020; 0.0377
2035; 189.3; 1011; 0.0406
2040; 185.1; 948; 0.0359
2045; 188.1; 1001; 0.0368
2050; 188.6; 855; 0.0376
2055; 187.8; 869; 0.0360
2060; 186.0; 1044; 0.0368
2065; 185.6; 934; 0.0352
2070; 187.0; 858; 0.0350
2075; 187.3; 915; 0.0337
2080; 188.7; 1006; 0.0352
2085; 186.7; 854; 0.0346
2090; 188.9; 936; 0.0354
2095; 188.8; 943; 0.0352
2100; 190.2; 909; 0.0359
2105; 190.9; 974; 0.0366
2110; 192.5; 1051; 0.0362
2115; 193.8; 973; 0.0362
2120; 194.9; 890; 0.0379
2125; 195.6; 911; 0.0370
2130; 196.8; 966; 0.0351
2135; 199.0; 1009; 0.0377
2140; 197.5; 918; 0.0379
2145; 200.2; 979; 0.0368
2150; 204.5; 984; 0.0373
2155; 207.6; 999; 0.0391
2160; 211.3; 946; 0.0396
2165; 213.6; 850; 0.0398
2170; 217.9; 1017; 0.0417
2175; 220.6; 1035; 0.0421
2180; 220.4; 969; 0.0421
2185; 226.3; 997; 0.0450
2190; 231.6; 982; 0.0440
2195; 235.7; 1020; 0.0439
2200; 238.5; 958; 0.0445
2205; 243.2; 909; 0.0450
2210; 245.0; 991; 0.0473
2215; 249.4; 937; 0.0476
2220; 256.7; 976; 0.0499
2225; 263.8; 1132; 0.0539
2230; 268.7; 1038; 0.0523
2235; 273.0; 1066; 0.0556
2240; 275.7; 1012; 0.0565
2245; 281.3; 1015; 0.0553
2250; 284.0; 986; 0.0557
2255; 286.4; 1028; 0.0578
2260; 289.0; 1090; 0.0572
2265; 292.7; 1027; 0.0556
2270; 294.6; 1038; 0.0558
2275; 296.2; 1041; 0.0599
2280; 298.3; 1016; 0.0598
2285; 302.0; 1056; 0.0603
2290; 307.8; 1015; 0.0597
2295; 306.9; 962; 0.0578
2300; 306.0; 990; 0.0586
2305; 308.0; 987; 0.0583
2310; 307.4; 1028; 0.0603
2315; 309.0; 1038; 0.0594
2320; 307.3; 1021; 0.0600
2325; 304.2; 1006; 0.0566
2330; 307.6; 986; 0.0565
2335; 303.7; 1060; 0.0597
2340; 299.8; 1091; 0.0582
2345; 302.0; 980; 0.0567
2350; 298.6; 973; 0.0542
2355; 292.7; 1076; 0.0553
2360; 291.9; 1013; 0.0540
2365; 290.5; 994; 0.0547
2370; 285.2; 882; 0.0518
2375; 283.9; 965; 0.0515
2380; 282.5; 1055; 0.0514
2385; 280.4; 975; 0.0510
2390; 276.7; 947; 0.0524
2395; 273.2; 1002; 0.0514
2400; 270.3; 1061; 0.0490
2405; 268.0; 1050; 0.0499
2410; 263.4; 1021; 0.0499
2415; 259.7; 1005; 0.0478
2420; 254.2; 1047; 0.0488
2425; 254.7; 964; 0.0480
2430; 253.4; 929; 0.0466
2435; 249.4; 1002; 0.0461
2440; 246.2; 1140; 0.0458
2445; 242.9; 983; 0.0437
2450; 239.0; 989; 0.0443
2455; 240.0; 1043; 0.0431
2460; 237.1; 979; 0.0419
2465; 235.3; 918; 0.0425
2470; 233.3; 858; 0.0390
2475; 230.2; 1037; 0.0404
2480; 228.9; 1041; 0.0394
2485; 226.6; 918; 0.0396
2490; 224.5; 939; 0.0405
2495; 223.8; 886; 0.0391
2500; 221.5; 854; 0.0376
2505; 220.3; 992; 0.0387
2510; 216.3; 950; 0.0379
2515; 214.6; 932; 0.0369
2520; 214.5; 1013; 0.0361
2525; 213.0; 918; 0.0367
2530; 210.9; 872; 0.0354
2535; 209.0; 1058; 0.0370
2540; 206.5; 927; 0.0358
2545; 204.7; 902; 0.0346
2550; 204.3; 886; 0.0332
2555; 203.0; 941; 0.0350
2560; 200.3; 892; 0.0322
2565; 198.8; 884; 0.0322
2570; 196.5; 946; 0.0322
2575; 194.6; 1006; 0.0332
2580; 193.5; 969; 0.0313
2585; 191.8; 811; 0.0295
2590; 190.3; 771; 0.0311
2595; 187.9; 864; 0.0293
2600; 188.8; 936; 0.0279
2605; 188.2; 903; 0.0294
2610; 185.8; 780; 0.0276
2615; 184.7; 887; 0.0275
2620; 182.5; 810; 0.0268
2625; 181.0; 824; 0.0278
2630; 180.0; 876; 0.0266
2635; 176.1; 758; 0.0248
2640; 176.3; 805; 0.0245
2645; 175.7; 877; 0.0271
2650; 172.9; 820; 0.0257
2655; 171.9; 828; 0.0257
2660; 169.7; 739; 0.0240
2665; 168.2; 744; 0.0233
2670; 165.6; 873; 0.0231
2675; 164.8; 804; 0.0223
2680; 161.5; 686; 0.0224
2685; 160.8; 732; 0.0198
2690; 160.1; 844; 0.0195
2695; 157.3; 591; 0.0193
2700; 155.5; 657; 0.0200
2705; 155.5; 818; 0.0197
2710; 153.8; 691; 0.0194
2715; 152.7; 722; 0.0187
2720; 149.8; 721; 0.0196
2725; 147.3; 658; 0.0179
2730; 146.2; 880; 0.0202
2735; 145.1; 577; 0.0170
2740; 143.1; 736; 0.0172
2745; 140.4; 657; 0.0156
2750; 138.0; 568; 0.0153
2755; 137.0; 701; 0.0151
2760; 136.1; 563; 0.0150
2765; 133.0; 572; 0.0140
2770; 132.3; 696; 0.0140
2775; 130.9; 549; 0.0123
2780; 128.2; 483; 0.0117
2785; 126.8; 539; 0.0119
2790; 124.7; 457; 0.0119
2795; 122.8; 482; 0.0107
2800; 119.9; 624; 0.0105
2805; 118.5; 430; 0.0091
2810; 115.8; 496; 0.0094
2815; 114.6; 388; 0.0070
2820; 113.0; 315; 0.0070
2825; 109.8; 325; 0.0058
2830; 108.7; 314; 0.0058
2835; 106.8; 264; 0.0059
2840; 104.3; 293; 0.0047
2845; 103.5; 285; 0.0042
2850; 101.9; 246; 0.0040
2855; 100.0; 149; 0.0028
2860; 98.3; 108; 0.0019
2865; 96.9; 70; 0.0011
2870; 95.6; 94; 0.0018
2875; 93.1; 100; 0.0015
2880; 91.0; 53; 0.0007
2885; 89.5; 26; 0.0005
2890; 87.6; 5; 0.0001
2895; 85.2; 11; 0.0001
2900; 83.7; 0; 0.0000
2905; 82.7; 0; 0.0000
2910; 82.0; 0; 0.0000
2915; 79.1; 0; 0.0000
2920; 77.1; 0; 0.0000
2925; 75.9; 0; 0.0000
2930; 74.8; 0; 0.0000
2935; 72.8; 0; 0.0000
2940; 71.9; 0; 0.0000
2945; 69.2; 0; 0.0000
2950; 68.4; 0; 0.0000
2955; 68.4; 0; 0.0000
2960; 66.2; 0; 0.0000
2965; 65.5; 0; 0.0000
2970; 64.9; 0; 0.0000
2975; 62.8; 0; 0.0000
2980; 62.2; 0; 0.0000
2985; 60.9; 0; 0.0000
2990; 59.5; 0; 0.0000
2995; 58.0; 0; 0.0000
3000; 56.3; 0; 0.0000
3005; 55.6; 0; 0.0000
3010; 54.1; 0; 0.0000
3015; 53.3; 0; 0.0000
3020; 52.1; 0; 0.0000
3025; 50.6; 0; 0.0000
3030; 48.5; 0; 0.0000
3035; 47.9; 0; 0.0000
3040; 46.9; 0; 0.0000
3045; 46.8; 0; 0.0000
3050; 46.3; 0; 0.0000
3055; 45.8; 0; 0.0000
3060; 43.8; 0; 0.0000
3065; 41.6; 0; 0.0000
3070; 42.4; 0; 0.0000
3075; 41.2; 0; 0.0000
3080; 41.1; 0; 0.0000
3085; 39.8; 0; 0.0000
3090; 39.8; 0; 0.0000
3095; 39.5; 0; 0.0000
3100; 39.2; 0; 0.0000
3105; 37.0; 0; 0.0000
3110; 37.0; 0; 0.0000
3115; 36.8; 0; 0.0000
3120; 36.7; 0; 0.0000
3125; 35.0; 0; 0.0000
3130; 32.8; 0; 0.0000
3135; 31.8; 0; 0.0000
3140; 31.0; 0; 0.0000
3145; 30.5; 0; 0.0000
3150; 30.9; 0; 0.0000
3155; 30.6; 0; 0.0000
3160; 30.3; 0; 0.0000
3165; 29.9; 0; 0.0000
3170; 29.9; 0; 0.0000
3175; 29.5; 0; 0.0000
3180; 29.7; 0; 0.0000
3185; 29.0; 0; 0.0000
3190; 28.8; 0; 0.0000
3195; 28.4; 0; 0.0000
3200; 28.4; 0; 0.0000
3205; 29.6; 0; 0.0000
3210; 28.3; 0; 0.0000
3215; 27.6; 0; 0.0000
3220; 28.4; 0; 0.0000
3225; 26.7; 0; 0.0000
3230; 26.9; 0; 0.0000
3235; 27.5; 0; 0.0000
3240; 27.1; 0; 0.0000
3245; 26.2; 0; 0.0000
3250; 26.6; 0; 0.0000
3255; 27.2; 0; 0.0000
3260; 26.1; 0; 0.0000
3265; 25.2; 0; 0.0000
3270; 26.2; 0; 0.0000
