Repository: johodges/materials

## A Non-Dimensional Scaling Approach to Modeling Material Pyrolysis

This repository contains the data, scripts, and technical documents required to generate the SPyro cone validation cases.

## Instructions
* Clone this repository with submodules
  ```
  git clone --recurse-submodules https://github.com/johodges/materials
  ```
* Pre-process data
  ```
  python materials/scripts/initialize.py
  ```
* Build latest FDS (example for impi_intel_linux target, but use relevant make target for platform)
  ```
  git clone git@github.com:firemodels/fds.git && cd fds
  cd Build/impi_intel_linux
  ./make_fds.sh
  ln -s fds_impi_intel_linux fds
  cd ../..
  ```
* Run cases
  ```
  cd materials/scripts
  python evaluate_statistics_new.py
  ```

File: data/rise_materials/Testdata-152.txt
Keywords
Material1;Material2;Material3;Material4;Product;Object;Scenario;Method;Reference;Comment;Owner;IsPublic;ImportDate
Mineral wool faced;Combustible face;;;;;;ISO 5660;EUREFIC;CDK7113_EUREFIC7;;1;2003-08-06 10:00:55
Scalars
Flux (kW/m2);tig (s);qmax (kw/m2);qtotal (MJ/m2);q180 (kw/m2);q300 (kw/m2);Mass loss (g);DHc (MJ/kg);Peak smoke production (m2/m2s);Total smoke produced (m2/m2);Specific extinction area (avg) (m2/kg);Area (m2);Thickness (mm);Density (kg/m3)
50;5;126;1.7;13;NA;NA;10.8;NA;NA;326;0.01;30;87
VectorData
Time (s);HRR (kW/m2);MLR (g/s);SEA (m2/kg)
0; 126.123; -0.0118406; 0
5; 88.1182; 0.0517802; 209.087
10; 58.8155; 0.0591754; 398.83
15; 42.1687; 0.0369832; 144.035
20; 32.7278; 0.00443802; 156.766

File: data/rise_materials/Testdata-153.txt
Keywords
Material1;Material2;Material3;Material4;Product;Object;Scenario;Method;Reference;Comment;Owner;IsPublic;ImportDate
Mineral wool faced;Combustible face;;;;;;ISO 5660;EUREFIC;CDK7115_EUREFIC7;;1;2003-08-06 10:02:46
Scalars
Flux (kW/m2);tig (s);qmax (kw/m2);qtotal (MJ/m2);q180 (kw/m2);q300 (kw/m2);Mass loss (g);DHc (MJ/kg);Peak smoke production (m2/m2s);Total smoke produced (m2/m2);Specific extinction area (avg) (m2/kg);Area (m2);Thickness (mm);Density (kg/m3)
50;4;132;1.6;13;NA;NA;9.4;NA;NA;305;0.01;30;87
VectorData
Time (s);HRR (kW/m2);MLR (g/s);SEA (m2/kg)
0; 132.391; -0.102081; 0
5; 81.2199; 0.0636152; -13.0563
10; 55.7501; 0.0606544; 447.783
15; 44.3448; 0.023671; 261.469

File: data/rise_materials/Testdata-154.txt
Keywords
Material1;Material2;Material3;Material4;Product;Object;Scenario;Method;Reference;Comment;Owner;IsPublic;ImportDate
Mineral wool faced;Combustible face;;;;;;ISO 5660;EUREFIC;CDK7116_EUREFIC7;;1;2003-08-06 10:03:57
Scalars
Flux (kW/m2);tig (s);qmax (kw/m2);qtotal (MJ/m2);q180 (kw/m2);q300 (kw/m2);Mass loss (g);DHc (MJ/kg);Peak smoke production (m2/m2s);Total smoke produced (m2/m2);Specific extinction area (avg) (m2/kg);Area (m2);Thickness (mm);Density (kg/m3)
35;7;121;1.5;6.5;NA;NA;7.7;NA;NA;126;0.01;30;87
VectorData
Time (s);HRR (kW/m2);MLR (g/s);SEA (m2/kg)
0; 120.697; -0.0887611; 0
5; 88.7431; -0.0118345; 188.577
10; 42.5253; 0.053256; -30.2633
15; 26.6675; 0.0384646; 417.778
20; 12.539; 0.00591914; 197.033

File: data/rise_materials/Testdata-155.txt
Keywords
Material1;Material2;Material3;Material4;Product;Object;Scenario;Method;Reference;Comment;Owner;IsPublic;ImportDate
Mineral wool faced;Combustible face;;;;;;ISO 5660;EUREFIC;CDK7117_EUREFIC7;;1;2003-08-06 10:04:59
Scalars
Flux (kW/m2);tig (s);qmax (kw/m2);qtotal (MJ/m2);q180 (kw/m2);q300 (kw/m2);Mass loss (g);DHc (MJ/kg);Peak smoke production (m2/m2s);Total smoke produced (m2/m2);Specific extinction area (avg) (m2/kg);Area (m2);Thickness (mm);Density (kg/m3)
35;7;105;1.3;8.1;NA;NA;5.6;NA;NA;131;0.01;30;87
VectorData
Time (s);HRR (kW/m2);MLR (g/s);SEA (m2/kg)
0; 104.988; -0.0517827; 0
5; 88.1168; 0.00296198; -367.585
10; 36.5605; 0.0517787; -3.3701
15; 16.2455; 0.0384626; 375.784
20; 6.70203; 0.00591736; 129.456

File: data/rise_materials/Testdata-156.txt
Keywords
Material1;Material2;Material3;Material4;Product;Object;Scenario;Method;Reference;Comment;Owner;IsPublic;ImportDate
Mineral wool faced;Combustible face;;;;;;ISO 5660;EUREFIC;CDK7119_EUREFIC7;;1;2003-08-06 10:06:01
Scalars
Flux (kW/m2);tig (s);qmax (kw/m2);qtotal (MJ/m2);q180 (kw/m2);q300 (kw/m2);Mass loss (g);DHc (MJ/kg);Peak smoke production (m2/m2s);Total smoke produced (m2/m2);Specific extinction area (avg) (m2/kg);Area (m2);Thickness (mm);Density (kg/m3)
25;10;93;1.2;9.6;NA;NA;5.2;NA;NA;111;0.01;30;87
VectorData
Time (s);HRR (kW/m2);MLR (g/s);SEA (m2/kg)
0; 26.3557; 0.0355011; 0
5; 92.9294; -0.0429047; 0
10; 77.4022; 0.0414235; -12.3736
15; 35.5439; 0.0502993; -8.91153
20; 10.1774; 0.0147931; 730.967

File: data/rise_materials/Testdata-157.txt
Keywords
Material1;Material2;Material3;Material4;Product;Object;Scenario;Method;Reference;Comment;Owner;IsPublic;ImportDate
Mineral wool faced;Combustible face;;;;;;ISO 5660;EUREFIC;CDK7120_EUREFIC7;;1;2003-08-06 10:09:35
Scalars
Flux (kW/m2);tig (s);qmax (kw/m2);qtotal (MJ/m2);q180 (kw/m2);q300 (kw/m2);Mass loss (g);DHc (MJ/kg);Peak smoke production (m2/m2s);Total smoke produced (m2/m2);Specific extinction area (avg) (m2/kg);Area (m2);Thickness (mm);Density (kg/m3)
25;11;109;1.6;5.5;NA;NA;10.5;NA;NA;179;0.01;30;87
VectorData
Time (s);HRR (kW/m2);MLR (g/s);SEA (m2/kg)
0; 27.1553; 0.0636116; 0
5; 88.4272; -0.0310661; 0
10; 108.943; 0.0073967; 80.4486
15; 51.396; 0.0414215; 15.938
20; 25.5316; 0.0281075; 426.05
25; 16.458; 0.0059171; 453.059

File: data/rise_materials/Testdata-1806.txt
Keywords
Material1;Material2;Material3;Material4;Product;Object;Scenario;Method;Reference;Comment;Owner;IsPublic;ImportDate
synthetic rubber;glue;plywood;;IN16-1;Floor composite;;ISO 5660;TRANSFEU;;TRANSFEU;1;2011-03-24 10:55:17
Scalars
Flux (kW/m2);tig (s);qmax (kw/m2);qtotal (MJ/m2);q180 (kw/m2);q300 (kw/m2);Sample mass (g);Mass loss (g);DHc (MJ/kg);Peak smoke production (m2/m2s);Total smoke produced (m2/m2);Specific extinction area (avg) (m2/kg);MARHE (kW/m2);Area exposed (m2);Observations;Test date (YYYY-MM-DD);Test identifier;Product thickness (mm);Thickness1 (mm);Thickness2 (mm);Thickness3 (mm);Thickness4 (mm);Product density (kg/m3);Density1 (kg/m3);Density2 (kg/m3);Density3 (kg/m3);Density4 (kg/m3);Product area weight (kg/m2);Area weight1 (kg/m2);Area weight2 (kg/m2);Area weight3 (kg/m2);Area weight4 (kg/m2)
35;192;129.97;80.88;;;139.18;70.09;10.86;;727.45;;67.35;0.0088;Swelling. End flame > 1200s.
;2010-07-23;c_LSFIRE_IN16-1_35a;14.8;2.6;12.2;;;;;;;;14.19;;;;
VectorData
Time (s);Col 9;Mass (g);SPR (m2/(m2*s))
1;3.951413137;139.18;0.025001942
3;3.227618832;139.335466;0.09252663
5;2.996774708;139.0738568;0.131273753
7;2.860897711;139.1559505;0.131273753
9;2.124925921;139.1981729;0.131273753
11;1.799517196;139.3486778;0.106271811
13;1.366465573;139.1708684;0.044461391
15;1.358525399;139.2653672;0.033623306
17;1.354945464;139.2344462;0.07108988
19;1.36667303;139.1915914;0.084852056
21;1.383053501;139.2453677;0.084852056
23;1.382502339;137.4440379;0.079137787
25;1.347743963;139.1885288;0.08001276
27;1.353719437;139.213313;0.07524179
29;1.371686141;139.6642026;0.080230768
31;1.353530592;139.1473198;0.080230768
33;1.345063915;138.8907317;0.080230768
35;1.401135476;139.2835284;0.051446758
37;1.366704136;139.2928635;0.018751153
39;1.354651935;139.1954003;5.55112E-18
41;1.361462853;139.6325587;0.035351625
43;1.360790353;139.2709538;0.053264885
45;1.353774941;139.5177171;0.085220998
47;1.354705088;139.3209699;0.089565297
49;1.384834262;139.28105;0.089565297
51;1.351723848;139.28105;0.054213672
53;1.355454612;139.3191016;0.036300412
55;1.367153065;139.2774219;0.004344299
57;1.375664282;139.324183;0.054406032
59;1.377127846;139.3228685;0.104033596
61;1.374222668;137.4038047;0.125691555
63;1.376274226;139.3516312;0.148243081
65;1.342209837;139.3149243;0.148243081
67;1.347878065;139.2772342;0.093837049
69;1.381283946;139.2790422;0.044209484
71;1.362064047;139.2588016;0.022551526
73;1.351044872;139.1255956;0.037756695
75;1.360003217;139.1018959;0.121212578
77;1.358565229;139.2997699;0.202389467
79;1.369695475;139.0179641;0.246430718
81;1.346837047;139.1760819;0.246430718
83;1.363520193;139.1466986;0.210547194
85;1.387821814;139.1449087;0.127091311
87;1.370828849;139.3845408;0.060727811
89;1.358225291;139.0291029;0.121069896
91;1.350076545;138.9906177;0.264420489
93;1.368502243;138.8999836;0.364353128
95;1.354338672;138.8999836;0.439447798
97;1.371078897;138.9155116;0.48523242
99;1.386876274;138.8944759;0.40886631
101;1.375103149;138.8944759;0.29598561
103;1.339827015;138.9092126;0.287220277
105;1.374637131;138.8047804;0.397130435
107;1.370572254;138.7194922;0.492290307
109;1.361489943;138.631311;0.644090489
111;1.350992915;138.5523515;0.752346343
113;1.352244621;138.5421164;0.786747434
115;1.35843518;138.5007262;0.668379422
117;1.37337467;138.3410596;0.600780919
119;1.363298197;138.3536872;0.611620835
121;1.361536392;138.222488;0.685232941
123;2.037072362;138.2137598;0.757217928
125;2.328369883;138.2200286;0.951063485
127;2.924999926;137.9447555;1.079971682
129;2.973329031;138.02697;1.039998767
131;2.537548054;138.0204786;1.011025001
133;2.482548712;138.0131736;1.028954627
135;2.573361173;137.9062656;0.968306343
137;2.702641642;136.10778;1.003089209
139;2.88717837;137.7458384;1.10799963
141;3.316851999;137.729678;1.128210388
143;3.261711341;137.7393942;1.091287268
145;2.473075763;137.5280603;1.228863717
147;2.467850817;137.5601749;1.228658009
149;2.936228143;137.5022209;1.296913422
151;3.026995744;137.5022209;1.322081115
153;2.775599269;137.3524692;1.449299232
155;2.955180607;137.2568977;1.383922808
157;2.615787615;137.1508569;1.385502507
159;2.571951304;137.0422607;1.279073215
161;2.865289174;137.0429603;1.328730966
163;3.159420025;136.8246649;1.313361682
165;2.986364864;136.8915698;1.404893589
167;3.375835445;136.6942799;1.434855751
169;2.866424515;136.7994218;1.427140559
171;3.138250795;136.7108606;1.375102362
173;3.320632003;136.6450407;1.304465102
175;3.272113166;136.6450407;1.201799479
177;3.342495265;136.3939194;1.191534972
179;3.023264716;136.4216342;1.29523116
181;3.571401404;136.3022671;1.388283023
183;3.637389245;136.2517876;1.409946889
185;3.900195439;136.2607379;1.3313773
187;4.024022189;136.1751603;1.344845368
189;3.771512775;136.0644482;1.23772991
191;3.722126088;135.9784063;1.060516976
193;4.371947633;135.8494194;1.009302555
195;6.326113405;135.8180586;1.02266572
197;7.991713294;135.7521062;0.95531106
199;9.282234497;135.6629906;0.857163241
201;10.58916771;135.6251871;0.837390113
203;11.36623486;135.5175969;0.736018252
205;11.25200845;135.1684092;0.696509846
207;11.85325821;135.2155679;0.625027776
209;12.5681452;134.1378021;0.703546358
211;13.04222924;135.1545402;0.763470705
213;13.13368443;135.0599577;0.849122846
215;13.5243846;134.943333;0.839924763
217;13.28083868;134.665167;0.778099621
219;13.51091981;134.5727057;0.912973616
221;14.01466372;134.6251145;0.933500091
223;14.42322121;134.631413;0.932233519
225;15.12180061;134.4799434;0.969616202
227;16.15811878;134.2495027;1.057664532
229;17.2274243;134.3570923;0.803855204
231;17.91412287;134.250708;0.659661468
233;19.1453324;134.2037724;0.569962417
235;18.83553048;133.3947517;0.50280294
237;18.87669141;133.8833601;0.524793712
239;19.96907857;133.8426747;0.696139462
241;21.55859418;133.818577;0.759478678
243;21.58123179;133.6492965;0.70665309
245;22.24181486;133.5903179;0.647258503
247;23.08361743;133.1335109;0.466404981
249;24.29671204;133.4491974;0.37117937
251;25.24729028;133.4110923;0.48224633
253;26.00223852;133.2826774;0.664177313
255;25.43624132;133.2038387;0.742831364
257;25.90205873;133.1202562;0.753929546
259;26.05849965;133.1714893;0.651025398
261;27.15006492;133.0829583;0.456936937
263;28.04735111;132.8426748;0.339428319
265;27.85879413;132.7351752;0.399074113
267;27.88966317;132.5539127;0.525212216
269;27.8490114;132.5350767;0.526525441
271;27.80405796;132.4009665;0.614330758
273;29.25006752;132.3468096;0.577473159
275;29.50255403;132.2101621;0.549058281
277;29.45963545;132.1785659;0.60835063
279;29.0025802;132.0231789;0.863049074
281;29.28788001;131.9137203;0.983649824
283;28.90900472;131.8570808;1.159223192
285;29.16072898;131.7659759;1.129363671
287;29.02806319;131.7659759;0.992688374
289;28.02871481;131.5484517;0.87971094
291;28.3327902;131.4372154;0.876268781
293;28.07109509;131.312435;1.050203352
295;28.12523003;131.2038754;1.578268679
297;25.15945264;131.0628635;2.090088911
299;20.78423718;131.0343235;2.570468138
301;17.64008556;130.9642968;2.877597484
303;15.41729638;130.823092;3.010706752
305;14.69495578;130.7352119;3.066250766
307;13.69638049;130.5825492;3.193543004
309;13.49361974;130.5042883;3.228809834
311;13.16590651;130.3591602;3.320269632
313;12.63395456;130.2739446;3.393724677
315;12.42183933;130.2193361;3.156851001
317;12.64968606;130.1035913;3.090605763
319;11.7621478;130.1035913;3.042359324
321;11.49425597;130.1035913;2.839679122
323;11.5793737;129.7351589;2.29859229
325;14.56732574;129.7351589;2.058302043
327;19.80191248;129.2340983;1.526803725
329;23.21104827;129.2672067;1.00539503
331;25.51128857;129.1194443;0.566858628
333;28.10562247;128.9529964;0.611477389
335;30.8987056;128.8925114;0.36719042
337;31.63407155;128.9761294;0.379047349
339;31.52507143;128.8688287;0.347381689
341;33.2810839;128.7190648;0.483131555
343;32.53620902;128.5884073;0.511288826
345;33.10991629;128.5146141;0.629328401
347;34.9435542;128.549646;0.588352451
349;34.31608177;128.2977418;0.490055046
351;34.43742889;128.287917;0.352966038
353;35.08488591;128.1407445;0.217737326
355;37.09253935;128.2395647;0.152534258
357;36.32407817;128.0033969;0.085558299
359;38.4809094;127.8777726;0.19484423
361;38.71543791;127.7719385;0.272607373
363;38.05984436;127.6140321;0.323642419
365;38.75646035;127.5416302;0.304203763
367;40.04451556;127.1237001;0.284162626
369;39.32028403;127.3952062;0.174876695
371;39.40920954;127.2933171;0.120926614
373;40.90503074;127.014983;0.134870418
375;40.52449952;127.0539023;0.172873972
377;41.66393833;126.9832183;0.25960766
379;42.23987865;126.791709;0.316199816
381;42.91753466;126.6033995;0.344939097
383;44.93273849;125.7078906;0.26727959
385;44.76218458;126.5145124;0.195878186
387;44.12463262;126.3998101;0.130018226
389;46.04594817;126.2983207;0.143741064
391;45.24681539;126.2316878;0.149407006
393;47.89879214;125.9799214;0.21094606
395;47.8903792;125.9333898;0.21094606
397;47.33088759;125.7999172;0.190072332
399;48.6101401;125.7999172;0.119832427
401;49.47573717;125.7060222;0.061614143
403;48.6679657;125.5836953;0.006860053
405;48.96032738;125.4597587;0.09110114
407;50.5188259;125.3374446;0.155075758
409;51.51929394;125.2106702;0.17947112
411;52.67587463;125.0674284;0.202058509
413;53.02124169;123.3181284;0.195273544
415;52.62600806;124.9275265;0.111032458
417;52.30109832;124.8362414;0.114120268
419;53.53748374;124.6684546;0.150350829
421;53.64099932;124.6043055;0.171454104
423;54.10447134;124.4460678;0.22751818
425;54.81665919;124.3515151;0.307474624
427;55.09210501;124.3250719;0.240412196
429;54.80583332;124.1617586;0.179711184
431;54.63004549;124.0560676;0.14866329
433;55.91193106;123.922603;0.135937189
435;56.81562601;123.8417019;0.09946859
437;56.2359922;123.7001171;0.200936453
439;56.08928683;123.5785784;0.245290516
441;57.46820672;123.4919943;0.243979427
443;57.95869859;123.4362706;0.224174875
445;56.65874337;123.2733019;0.240516429
447;58.40592033;123.1475393;0.139048565
449;59.05708756;123.1124469;0.094694502
451;58.24625483;122.9620926;0.14297866
453;58.76313766;122.8476962;0.1692889
455;57.60217092;122.7292572;0.149499999
457;58.87449344;122.840459;0.149499999
459;59.14860733;120.9737361;0.22108131
461;59.27966804;120.9737361;0.16146547
463;59.63704142;122.1906279;0.111621808
465;59.25479145;122.2029412;0.071581311
467;59.20024192;122.0864909;0.071581311
469;59.96913442;121.6489254;0.02025507
471;60.54651548;121.6489254;0.091939921
473;61.9512829;121.7211211;0.154263305
475;62.26960088;121.6011751;0.167740928
477;60.57621791;121.5398585;0.167740928
479;61.89073317;121.3935426;0.147485857
481;63.01005215;121.3218764;0.075801007
483;63.3412801;121.2154624;0.013477622
485;63.5144839;121.0626238;0.07224221
487;63.29746835;120.7303438;0.088831411
489;64.08695057;120.8232868;0.135284661
491;64.43039087;120.7005985;0.209765032
493;64.56746059;120.6021536;0.27214327
495;64.1596105;120.4558976;0.19990106
497;66.60002686;120.3960455;0.183311859
499;67.65301287;120.2602471;0.136858609
501;66.21648532;120.2047816;0.062378238
503;64.18031472;120.0805736;0.089328545
505;67.06040351;119.9344813;0.213032671
507;66.25306673;119.8239685;0.217187036
509;67.87186101;119.7361054;0.217187036
511;66.57636415;119.652923;0.232834027
513;67.3697944;119.5292832;0.143505482
515;69.02475107;119.4053122;0.063674951
517;66.42724742;119.313893;0.155096754
519;67.06171962;119.1635217;0.230827113
521;67.82105997;119.078612;0.215180122
523;67.50415898;118.9747761;0.215180122
525;68.34134403;118.8751428;0.213399176
527;69.08570282;118.754202;0.181130047
529;68.53894106;118.6168067;0.184497149
531;67.86096248;118.4522276;0.189351771
533;69.75275939;118.3737372;0.189351771
535;69.36907098;118.3141427;0.147259121
537;68.80734135;118.2296983;0.133453851
539;69.08249084;118.0593631;0.151218622
541;70.58048827;117.940589;0.146364
543;70.89637075;117.8502511;0.146364
545;71.57180986;117.7202562;0.160431642
547;70.62549297;117.6055841;0.148112811
549;72.10489406;117.5459594;0.105893885
551;72.72046724;117.4332162;0.244281294
553;72.26355883;117.2725982;0.295414797
555;73.59159064;117.2049704;0.307459367
557;72.54233901;117.0378731;0.312659219
559;75.88431274;116.951289;0.319488974
561;75.16228193;116.7945625;0.293770313
563;76.43100324;116.7215702;0.360082591
565;76.34832901;116.5993037;0.452327107
567;77.65304279;116.4854289;0.497546273
569;78.70168327;116.380146;0.471295954
571;78.6766368;116.2345535;0.488904491
573;80.49894162;116.132268;0.543433393
575;80.43832097;116.0487443;0.61722609
577;81.67037064;115.9275326;0.777386355
579;82.02470874;115.7601508;0.887720852
581;83.83660445;115.593221;0.942939238
583;83.99990122;115.4963901;0.916398054
585;87.92611477;115.4169621;0.92145024
587;88.62819997;115.3099449;0.973800733
589;88.46697781;115.1467387;1.107168793
591;92.38152897;114.9852005;1.135902527
593;93.95197775;114.8788766;1.131303582
595;92.98070274;114.8081878;1.171024659
597;93.38782629;114.5513426;1.159770915
599;97.44924602;114.5086081;1.267343933
601;99.22045338;114.3581796;1.359410508
603;100.8416337;114.1769213;1.499019226
605;101.6273389;114.079836;1.521555179
607;102.4590066;113.9260762;1.506377727
609;104.9949385;113.839281;1.493842264
611;106.949889;113.6098299;1.563968791
613;108.4114176;113.4990457;1.652797686
615;109.3557142;113.3468066;1.971009721
617;110.4358237;113.20557;2.156851998
619;112.7677137;113.0434922;2.153243255
621;112.7138313;112.9180615;2.178178785
623;115.1872248;112.7388194;2.313053375
625;117.860578;112.6005198;2.134929219
627;116.5838929;112.4493958;2.193127594
629;119.1026966;112.3205288;2.232266651
631;121.2751223;112.1377334;2.229276766
633;119.4509776;112.0434038;2.211415166
635;122.0443089;111.8249997;2.29571316
637;120.8989188;111.6849525;2.346232696
639;127.000822;111.5160198;2.426506451
641;122.8202436;111.3132429;2.540596044
643;124.9644196;111.2009216;2.526355513
645;126.7572262;111.1131926;2.534296896
647;124.6944451;110.9410165;2.406873499
649;127.7374904;110.716358;2.445060164
651;123.772744;110.5581214;2.440654321
653;125.8297497;110.4102986;2.471641526
655;125.5421951;110.2541578;2.442509711
657;125.5546405;110.0601791;2.510232573
659;126.7923139;109.9220464;2.46666957
661;127.9777233;109.8285908;2.418851136
663;128.3845211;109.6061044;2.486877852
665;125.6958355;109.4573773;2.508065418
667;127.2740242;109.3046887;2.517901271
669;126.6132252;109.1263811;2.540040284
671;126.0274364;108.9794158;2.539672805
673;126.4868415;108.7977791;2.464712339
675;126.4623018;108.6146943;2.40080107
677;128.6075006;108.5002491;2.338907304
679;127.3131953;108.3422261;2.170596156
681;126.5208912;108.1988938;2.058065576
683;125.9247917;108.0674354;1.888813387
685;125.1446299;107.9027498;1.852924801
687;127.6602076;107.7201187;1.817706289
689;125.9449958;107.5695836;1.824439441
691;126.6483553;107.4063462;1.838098806
693;125.170279;107.2846829;1.877659652
695;126.7811994;107.1186712;1.862854377
697;123.6990605;106.9511531;1.815423251
699;129.970466;106.8241105;1.805142292
701;126.6624502;106.680326;1.835153049
703;124.8366592;106.5633621;1.822878895
705;124.6216905;106.4271296;1.72860414
707;123.9045036;106.2416654;1.625908027
709;125.3836012;106.0456678;1.611312648
711;123.7834166;105.990366;1.597343046
713;121.6670599;105.8031983;1.616509449
715;122.922743;105.6387396;1.746328153
717;124.0863072;105.4950919;1.785539542
719;123.6059189;105.4269213;1.675527367
721;121.4778185;105.2129935;1.560506211
723;123.7083016;105.0796211;1.379408168
725;123.0089585;104.9377951;1.253606935
727;124.2806472;104.7904689;1.332400771
729;119.6901588;104.6089228;1.397652565
731;121.9888367;104.4202185;1.384961418
733;122.5612157;104.3103539;1.373949605
735;118.8926883;104.3336804;1.316248752
737;118.3121191;104.0797287;1.17365582
739;119.6071553;103.9587439;1.146765834
741;120.6136038;103.7653382;1.169767111
743;119.4008671;103.6182685;1.243461218
745;119.3695282;103.5293797;1.190032149
747;117.5307118;103.16478;1.088252553
749;116.0004044;103.1703857;0.953990774
751;116.2945372;103.1078956;0.876116078
753;116.2847449;102.8737001;0.873202335
755;113.6600629;102.7478617;0.897615883
757;115.2830201;102.6186936;0.953220845
759;113.9228707;102.5006622;1.062810491
761;111.7005587;102.3536376;0.971890136
763;111.3766931;102.2001936;0.829627714
765;112.3878147;102.0992486;0.863530739
767;110.6273208;101.9883451;0.837304637
769;112.9971575;101.7914289;0.739079747
771;110.9546746;101.6774958;0.826515835
773;111.9873345;101.5565708;0.878992257
775;109.597313;101.420562;0.712778546
777;109.9228975;101.2985961;0.606656212
779;110.7994755;101.0884803;0.515147725
781;109.3572943;101.0095203;0.409085179
783;108.4177657;100.8719139;0.391992896
785;107.118268;100.662626;0.484596611
787;107.3047949;100.553379;0.458888317
789;105.9282705;100.4390541;0.524669128
791;106.9178895;100.2700906;0.496246159
793;105.1063289;100.1654846;0.372014797
795;104.8281427;100.0777248;0.343276579
797;104.2648958;99.93037;0.332187458
799;103.8655752;99.7630782;0.322912991
801;103.5668714;99.6324186;0.381050295
803;102.7419788;99.4640572;0.412809883
805;100.8831981;99.3790557;0.288992209
807;99.99227808;99.2386317;0.257762897
809;100.756194;99.1016588;0.24209916
811;99.95017583;98.9377418;0.18574164
813;101.1206593;98.7453913;0.209490669
815;98.72646559;98.6321515;0.315328991
817;97.72477299;98.4462049;0.321332433
819;98.69247456;98.3250839;0.246470437
821;98.9148051;98.2214871;0.18821023
823;96.53002316;98.1242491;0.146566045
825;98.21330694;97.8717147;0.084922274
827;95.46325995;97.7581881;0.111761235
829;95.03095423;97.5985517;0.130689073
831;94.94109113;97.4757431;0.130689073
833;95.00067574;97.3779332;0.095964792
835;93.46563422;96.878018;0.051770241
837;94.65239544;96.8191597;0.059687079
839;96.44655919;96.5842407;0.096127445
841;95.04020086;96.3996055;0.146008899
843;93.02484359;96.4019711;0.146008899
845;91.97385929;96.2829744;0.146008899
847;92.31070553;96.2377085;0.12214837
849;92.67380919;96.2991433;0.066780166
851;92.78064458;96.0463375;0.114416472
853;92.4611915;95.9434043;0.210593201
855;92.30157679;95.7790665;0.210593201
857;90.96232456;95.6638972;0.19369449
859;92.93676135;95.5403497;0.19369449
861;90.70490812;95.4527563;0.09617673
863;92.20901999;95.2674125;0.013989722
865;89.01064602;95.0916528;0.1063585
867;90.6663415;94.9437547;0.169424838
869;91.38616301;94.8584819;0.18994867
871;87.08727326;94.6514244;0.18994867
873;88.836626;94.5229045;0.175958948
875;92.52405351;94.4212073;0.144940454
877;90.99239544;94.2478731;0.173743832
879;89.59579771;94.0662364;0.237908844
881;89.1458316;93.9436683;0.237908844
883;90.01192447;93.7915357;0.281037023
885;89.0470583;93.6315373;0.227096929
887;87.58128183;93.4553255;0.135227213
889;88.95925573;93.3219081;0.13723924
891;88.65618357;93.1146253;0.150946249
893;89.40055139;92.9825945;0.109870685
895;88.4515763;92.9295232;0.102460496
897;87.25744962;92.7853475;0.102460496
899;87.77413325;92.6015254;0.015759624
901;86.85643026;92.4039011;0.065402816
903;89.54392128;92.2517382;0.149399256
905;88.03854383;92.0292057;0.202866692
907;88.12774707;91.9339273;0.209777117
909;85.86799331;91.7917102;0.209777117
911;88.962996;91.6355694;0.146426916
913;88.08390302;91.4609249;0.062270988
915;85.9655339;91.2848483;0.008803552
917;87.97010073;91.144861;0.048780082
919;88.29584625;90.9441471;0.081180228
921;86.03738608;90.8462916;0.113258004
923;86.24279436;90.6315046;0.111364878
925;87.62158829;90.5020211;0.111364878
927;86.76767955;90.3493765;0.122852849
929;88.69674781;90.1758318;0.150791526
931;88.40607211;90.0224785;0.164636567
933;86.08226121;89.8461464;0.190656812
935;86.86658001;89.657864;0.190656812
937;84.79904084;89.5388981;0.132281885
939;84.81374106;89.3616612;0.071943063
941;87.05930432;89.1946265;0.039309852
943;85.97166269;89.0529675;0.074155041
945;86.75537628;88.8861427;0.1504051
947;87.40161697;88.6970324;0.202579744
949;87.87099899;88.5722944;0.202579744
951;84.79423018;88.3904324;0.189290137
953;86.40026921;88.1761875;0.128424703
955;87.17331946;88.0176505;0.052174644
957;88.03760427;87.8763974;0.035037469
959;89.70771433;87.7018118;0.145920077
961;86.96588495;87.4928711;0.165043761
963;89.13387354;87.331713;0.165043761
965;89.35193461;87.1582134;0.165043761
967;88.00447015;86.9857834;0.130006292
969;89.27560035;86.7995353;0.019123684
971;90.73990603;86.6157132;0.014911996
973;88.95409297;86.4058539;0.103532406
975;89.84962145;86.2294927;0.103532406
977;90.93353474;86.0648092;0.103532406
979;90.84428033;85.9256663;0.103532406
981;90.41201498;85.7234921;0.08862041
983;90.14097758;85.5531569;0.01212189
985;89.5441812;85.28947097;0.068267294
987;90.83578788;85.08553278;0.068267294
989;90.95424375;85.01448357;0.068267294
991;92.3617773;84.79990695;0.068267294
993;92.67061177;84.58725967;0.056145404
995;93.80776825;84.42130838;0.050496655
997;94.45540863;84.21458324;0.115898373
999;94.61516067;83.99497389;0.173312552
1001;95.75226277;83.86481144;0.173312552
1003;95.05295485;83.60950601;0.173312552
1005;96.10765178;83.39342248;0.122815897
1007;97.76775464;83.19371984;0.057414179
1009;97.39115732;82.99298999;0.052275288
1011;96.88988227;82.77755576;0.148604371
1013;97.75281955;82.70388444;0.149507552
1015;100.2534202;82.35689958;0.149507552
1017;102.1920648;82.12641063;0.149507552
1019;100.1400228;81.93396848;0.097232264
1021;100.6601649;81.74046041;0.004291769
1023;101.2398583;81.48716013;0.012249421
1025;99.59812742;81.31689909;0.038620992
1027;104.7375006;81.07423458;0.061778827
1029;101.9732962;80.87168298;0.085492676
1031;101.4340977;80.70955911;0.082104088
1033;103.1943638;80.43989172;0.073243254
1035;104.1889475;80.26506598;0.046871684
1037;104.7524036;80.00342923;0.048804727
1039;106.5707928;79.81468039;0.073217095
1041;107.9471934;79.52688669;0.149613579
1043;105.5285402;79.36473527;0.149613579
1045;105.2053478;79.13349312;0.149613579
1047;106.4851854;78.94056864;0.124522701
1049;104.5825545;78.74512911;0.076396484
1051;108.3704761;78.4588704;5.55112E-17
1053;108.005771;78.25154049;0.024872061
1055;107.0278817;77.98199342;0.07513737
1057;108.2293273;77.84049977;0.07513737
1059;107.3832418;77.60395299;0.07513737
1061;107.266834;77.43185642;0.07513737
1063;108.8011175;77.10926824;0.050265309
1065;108.6804595;77.00582087;0.03461552
1067;109.1256667;76.70719209;0.100143564
1069;107.2684579;76.48920996;0.100143564
1071;107.9158268;76.29032146;0.104170418
1073;110.0510018;76.04738611;0.104170418
1075;111.2967044;75.83198209;0.069554897
1077;111.8139983;75.59878463;0.059786223
1079;113.654662;75.35227575;0.084591744
1081;113.6053453;75.14936584;0.092971014
1083;114.3379221;74.86991762;0.092971014
1085;116.4267651;74.67019537;0.092971014
1087;116.5732881;74.4717256;0.037211645
1089;118.7832578;74.20461618;0.012406124
1091;118.2968951;73.89724758;0.016124585
1093;119.8319946;73.71864159;0.070240416
1095;119.9339696;73.48783779;0.077866448
1097;119.6599556;73.24639609;0.077866448
1099;120.8212606;73.06777314;0.094813457
1101;118.5381477;72.86963836;0.085567074
1103;118.7116433;72.60816856;0.031451243
1105;118.3208523;72.35868033;0.02382521
1107;115.0493476;72.13741301;0.048014694
1109;113.4164935;71.9384609;0.031067685
1111;112.8750411;71.73373931;0.024189483
1113;110.2179123;71.54274311;0.024189483
1115;114.3235904;71.33298879;0.122869609
1117;115.3346473;71.10482035;0.147240864
1119;114.1609187;70.89132872;0.153132245
1121;111.4564753;70.74102157;0.153132245
1123;111.5235119;70.49790547;0.153132245
1125;110.0690241;70.31369007;0.054452119
1127;107.993409;70.12967237;0.022122701
1129;109.5354799;69.93266604;0.086522362
1131;106.1626054;69.71022363;0.144529685
1133;105.2105998;69.59832476;0.144529685
1135;103.1035481;69.45580602;0.144529685
1137;98.12315896;69.35095881;0.128298365
1139;95.42873821;69.09596875;0.058007322
1141;91.17878988;68.95596876;0.023195569
1143;91.0722221;68.79488536;0.088355394
1145;89.72467178;68.70583016;0.126130161
1147;87.71423783;68.5324986;0.126130161
1149;87.90408992;68.43599528;0.126130161
1151;86.1978633;68.28521904;0.102934591
1153;83.62690439;68.15632709;0.067291707
1155;83.71590363;68.06083986;0.121202927
1157;85.16085923;67.93456525;0.15686499
1159;81.01772363;67.76676147;0.15686499
1161;80.75826572;67.72406993;0.15686499
1163;79.26921718;67.53582888;0.127348049
1165;77.98766276;67.48551218;0.035662063
1167;78.89162172;67.32265103;0.012811575
1169;77.67907492;67.1940559;0.055538387
1171;76.68968008;67.08569559;0.075912134
1173;74.34871868;67.00954368;0.075912134
1175;72.89693486;66.87932133;0.094178272
1177;73.81035686;66.8093905;0.081366697
1179;70.82215207;66.77105589;0.038639885
1181;70.45664924;66.64366608;0.067541626
1183;69.0545626;66.52106836;0.14456906
1185;69.87528564;66.5156434;0.132314112
1187;68.35584363;66.39449215;0.166053654
1189;67.04176237;66.26000775;0.166053654
1191;66.92913518;66.21255433;0.116778167
1193;68.06011414;66.14195566;0.090267466
1195;67.15317817;66.02778345;0.166696569
1197;66.47161862;65.9688907;0.225536258
1199;64.55105269;65.85732258;0.318115489
1201;64.20583532;65.75768938;0.41069472

File: data/rise_materials/Testdata-2218.txt
Keywords
Material1;Material2;Material3;Material4;Product;Object;Scenario;Method;Reference;Comment;Owner;IsPublic;ImportDate
Fabric;Protection layer;Foam;;F1A-1-2;Upholstery for seat, vandalise protected;;ISO 5660;TRANSFEU;;TRANSFEU;1;2011-08-16 14:50:53
Scalars
Flux (kW/m2);tig (s);qmax (kw/m2);qtotal (MJ/m2);q180 (kw/m2);q300 (kw/m2);Sample mass (g);Mass loss (g);DHc (MJ/kg);Peak smoke production (m2/m2s);Total smoke produced (m2/m2);Specific extinction area (avg) (m2/kg);MARHE (kW/m2);Area exposed (m2);Observations;Test date (YYYY-MM-DD);Test identifier;Product thickness (mm);Thickness1 (mm);Thickness2 (mm);Thickness3 (mm);Thickness4 (mm);Product density (kg/m3);Density1 (kg/m3);Density2 (kg/m3);Density3 (kg/m3);Density4 (kg/m3);Product area weight (kg/m2);Area weight1 (kg/m2);Area weight2 (kg/m2);Area weight3 (kg/m2);Area weight4 (kg/m2)
25;18;75.30;18.91;;;34.96;14.69;14.62;;724.77;;29.89;0.0088;Shrinkage. End flame > 1200s.
;2011-07-15;c_LSFIRE_F1A-1-2_25c;32.0;;;;;;;;;;;;;;
VectorData
Time (s);HRR (kW/m2);Mass (g);SPR (m2/(m2*s))
1;8.661603283;31.47;0.165116505
3;8.128128359;31.29393196;0.166725756
5;7.781161012;31.5496336;0.179934547
7;7.345014047;31.22745061;0.195825187
9;6.654829141;31.23725719;0.20639827
11;5.690512343;31.21344164;0.231896223
13;4.552234733;31.43732213;0.24543296
15;3.650423886;31.27303131;0.242203782
17;3.312029594;31.16847261;0.244071431
19;3.052919574;31.24626198;0.267099307
21;2.728577667;31.07653279;0.278101413
23;2.339038736;31.09352764;0.291056791
25;2.396257615;31.12693241;0.320965382
27;2.141245454;31.19027034;0.347195353
29;2.190792208;31.11033675;0.353238012
31;2.183860006;31.00877949;0.384041014
33;1.822732163;31.1181012;0.446724653
35;1.918269033;31.05179732;0.56399001
37;1.967543795;31.05291076;0.552007338
39;-0.405161106;30.99142533;0.588863006
41;23.36783001;30.99948248;0.757784261
43;76.27330741;30.61077438;0.945076999
45;136.0754118;30.56217961;1.05291813
47;178.065137;30.424098;1.252981937
49;199.9626313;30.19425402;1.42437377
51;217.9046543;29.90071231;1.476691507
53;211.8530093;29.65146038;1.484883247
55;195.576281;29.50235567;1.491524526
57;180.2953282;29.40521377;1.515297949
59;155.2682846;29.27513777;1.574003246
61;138.9354753;29.22363248;1.573851617
63;123.692958;28.99361444;1.5920476
65;112.9689922;29.04462184;1.59484294
67;103.3611144;28.88534346;1.647915895
69;96.93748225;29.3148775;1.646097975
71;93.24669495;28.76983704;1.711306695
73;90.11049123;28.70412149;1.814530255
75;85.35157163;28.5945309;1.849527583
77;84.13487268;28.65595362;1.81929285
79;82.93731231;28.54647389;1.76928213
81;83.03858516;28.49483052;1.785342784
83;81.41976448;28.43725089;1.738856386
85;81.28658766;28.29351745;1.781339582
87;79.55980969;28.20985163;1.85489345
89;79.85378054;28.32637377;1.932422003
91;78.89945972;28.10213396;1.852749269
93;80.38542856;27.99223949;1.864860513
95;82.05283755;27.92456107;1.975115366
97;79.87436209;27.88119171;1.98267555
99;78.85569702;27.85987631;2.042623486
101;78.51233641;27.77594161;2.062865979
103;78.16226193;27.75941693;2.067575917
105;75.23304882;27.61363748;1.932496951
107;72.21648362;27.51665361;1.886292287
109;69.81308417;27.52578482;1.817199799
111;65.98700752;27.43947251;1.741935872
113;63.82579759;27.56296169;1.595547952
115;60.58079336;27.34895098;1.479571981
117;55.32175783;27.36141183;1.401412053
119;51.73203468;27.27379304;1.241142723
121;47.73819913;27.25718474;1.163379212
123;45.55677542;27.24493005;1.047331027
125;43.17131278;27.18434412;0.950974662
127;41.22840858;27.10007052;0.816347483
129;37.87600188;27.08548101;0.777835815
131;36.34221166;27.08970334;0.700854484
133;34.14495999;27.07792563;0.659424821
135;32.47841008;27.00388892;0.61628983
137;30.58383159;27.05444656;0.568935172
139;29.12762174;26.93955569;0.466943228
141;27.08617738;26.90933809;0.420199164
143;26.24089982;26.89118215;0.373803756
145;25.52696441;26.8471063;0.329738552
147;24.31507039;26.84226793;0.296934709
149;22.97148311;26.82123648;0.293420227
151;22.06207244;26.81695143;0.288454647
153;21.4122737;26.75843145;0.290257005
155;20.70296481;26.73126244;0.286811645
157;19.38796167;26.62646793;0.294438814
159;17.84007864;26.6692091;0.288590716
161;17.46375287;26.70530024;0.292502176
163;17.31013109;26.66857848;0.267842304
165;17.07801209;26.62923793;0.280173171
167;16.95930911;26.57055215;0.294882005
169;16.23535062;26.58114056;0.318234708
171;15.21429456;26.58514944;0.321084642
173;14.39573224;26.53502648;0.354322755
175;13.7810481;26.44887997;0.362008698
177;13.55675944;26.44708339;0.359564259
179;12.58730511;26.50964677;0.352721995
181;12.20869552;26.43961845;0.469097365
183;10.97324689;26.48144018;0.60895504
185;9.148421518;26.39053892;0.711645382
187;7.378208831;26.41244216;0.816199207
189;6.1811735;26.39188818;0.907634974
191;5.265407134;26.3098687;0.890875288
193;4.873594264;26.309364;0.835345519
195;4.559074603;26.36959791;0.797159202
197;4.182361819;26.30954244;0.741048479
199;3.811392765;26.26505964;0.734830906
201;3.502286694;26.2057301;0.73861135
203;3.492155869;26.24853448;0.710480109
205;3.328518091;26.16222216;0.723223149
207;3.192917362;26.1831656;0.731448533
209;2.937477197;26.14167548;0.701687313
211;2.800698041;26.14365877;0.671896978
213;2.966058474;26.20878648;0.676438629
215;3.112866594;26.16659765;0.659965003
217;2.862442111;26.08021581;0.683278994
219;2.577878529;26.10349408;0.677724608
221;2.583300016;26.04200864;0.633759017
223;2.596136196;26.10050091;0.618082949
225;2.584489053;26.11007361;0.589614549
227;2.539326413;25.99293592;0.533339413
229;2.337536659;26.02053473;0.531971106
231;2.091361194;25.97184953;0.548464479
233;2.26391337;25.95656082;0.540976551
235;2.100348472;25.99561256;0.556491536
237;1.826032338;26.00047816;0.559186004
239;1.77669198;25.93297867;0.550350896
241;1.956632799;25.92283952;0.566220201
243;2.119274985;25.93670311;0.570755287
245;2.046675823;25.88099592;0.554464734
247;1.51691032;25.8527689;0.561876373
249;1.841596799;25.89327103;0.545196929
251;1.869542522;25.90691339;0.524317326
253;1.891440294;25.88281292;0.543633403
255;1.814956751;25.93333069;0.541745868
257;1.666386866;25.8492652;0.520787049
259;1.632753186;25.83528346;0.533250981
261;1.500943271;25.84860929;0.522609928
263;1.700183647;25.7655245;0.489996502
265;1.493159867;25.78332112;0.482646634
267;1.622791509;25.7716747;0.47539019
269;1.217914243;25.77629184;0.469717473
271;1.356139483;25.78234625;0.480322548
273;1.496708386;25.78001629;0.477056475
275;1.532512644;25.74259048;0.477266634
277;1.400080305;25.74460148;0.488181423
279;1.243576948;25.78540749;0.507556967
281;1.446615261;25.67785758;0.494241042
283;1.747338701;25.65950763;0.489237291
285;1.515897091;25.63976856;0.499820519
287;1.471307238;25.65032926;0.478130469
289;1.156332731;25.65544381;0.432547934
291;1.512391709;25.71169703;0.46850517
293;1.206100603;25.63946419;0.493296937
295;1.430291962;25.59400067;0.474863189
297;1.402149621;25.62213725;0.507013812
299;1.478623106;25.49052576;0.534059378
301;1.047238065;25.56397464;0.488351148
303;1.134930597;25.56393963;0.477141844
305;1.487949831;25.57228171;0.470995224
307;1.460461024;25.60551242;0.454439742
309;1.144985058;25.54997831;0.425656405
311;1.090461621;25.54320478;0.429473612
313;1.305135036;25.54406928;0.417368142
315;1.381316296;25.51834533;0.424425126
317;1.182134343;25.5344008;0.439875402
319;1.092458254;25.57122564;0.447254435
321;0.946905766;25.48874911;0.456829918
323;1.084920964;25.40952734;0.458653152
325;1.155415535;25.46128887;0.455089214
327;1.20053745;25.45866231;0.495803753
329;0.940376091;25.48827894;0.503139974
331;1.226388734;25.47319883;0.496624
333;1.070914918;25.47567952;0.494265196
335;0.963507648;25.47172607;0.502309114
337;0.95158326;25.37443879;0.4403486
339;0.765980956;25.45855923;0.445441836
341;0.811034864;25.41388242;0.469218985
343;1.170039618;25.45238666;0.474218633
345;1.263062221;25.38672654;0.534489188
347;1.116805103;25.39262828;0.547451224
349;1.016926112;25.33316795;0.544460705
351;0.997672865;25.39461887;0.520900076
353;1.291973682;25.41317691;0.524309078
355;1.207148118;25.33768202;0.458204702
357;1.086805713;25.40286467;0.474974158
359;0.837523978;25.36119416;0.497885515
361;1.015927257;25.39190916;0.512237333
363;1.252344185;25.26725159;0.50707032
365;0.793005371;25.38170778;0.525755274
367;0.756928466;25.288602;0.520435553
369;0.48632166;25.2637829;0.498564875
371;0.78867872;25.34880284;0.485069799
373;0.963277357;25.267696;0.492839197
375;0.972018089;25.24613165;0.486931975
377;0.650975;25.19611955;0.482056942
379;0.872323545;25.19884919;0.484372349
381;1.146197173;25.2382933;0.525934223
383;1.415554423;25.27603759;0.540732316
385;0.921560504;25.17150661;0.522802838
387;0.898226292;25.21359187;0.521516961
389;0.720456866;25.22130526;0.532329039
391;1.010824599;25.14659756;0.501475213
393;0.83129794;25.20376293;0.490560247
395;0.757036839;25.19897269;0.487594133
397;0.836425443;25.28766214;0.492081092
399;0.955734925;25.24735353;0.491249154
401;1.122211759;25.18858509;0.503507084
403;0.860121055;25.06070582;0.508667096
405;0.791273737;25.19190257;0.547249406
407;0.743719218;25.15476605;0.548002194
409;1.077526336;25.15521581;0.569258687
411;0.896349592;25.0946221;0.583706481
413;0.753249182;25.11844591;0.60478142
415;0.722044877;25.15991561;0.588162034
417;0.478724889;25.20710083;0.589449919
419;1.477073908;25.14101867;0.565177793
421;0.735798165;25.08998307;0.548677226
423;0.665362738;25.1454141;0.499331996
425;0.677379967;24.99978051;0.477422928
427;0.948029472;24.92300637;0.510919878
429;0.986487545;25.11064256;0.536827367
431;0.655286111;24.98509278;0.543157939
433;0.797017727;25.12407099;0.637263488
435;0.934869564;25.05747829;0.661880323
437;1.065627734;25.10337163;0.626487947
439;0.840006911;25.04955145;0.602151905
441;0.669535398;25.00159217;0.609542889
443;0.709823423;25.11913002;0.551830817
445;0.983938021;24.98102895;0.564016223
447;0.982994876;25.03496679;0.581024103
449;0.609536699;24.97519528;0.57925692
451;0.587087426;25.0190426;0.577780906
453;0.922779815;24.98311532;0.570684265
455;0.850379455;24.95213095;0.568126588
457;0.825221048;24.98301224;0.577084759
459;0.619708151;24.95555929;0.592892648
461;0.673938483;25.01113569;0.562546153
463;0.811157285;24.9005576;0.556410111
465;0.999661599;24.99230877;0.559229459
467;0.672637526;24.98251435;0.518305703
469;0.73932596;24.9299107;0.520616323
471;0.966001647;25.0062978;0.543808328
473;1.088255934;25.02567756;0.562595338
475;0.839354927;24.87826733;0.528129129
477;0.655236563;24.907565;0.538565715
479;0.992688575;24.9864328;0.533842249
481;1.109284242;24.91656299;0.528349506
483;0.916790594;24.9018276;0.507802276
485;0.728411867;24.93189982;0.524951743
487;0.896239454;24.99000506;0.535101331
489;0.846770559;24.90709337;0.521631484
491;0.960689536;24.79231287;0.568175679
493;0.559318958;24.75239907;0.58882485
495;0.966961653;24.81118258;0.599859248
497;1.188010143;24.81878512;0.604473778
499;0.847582308;24.86716644;0.642004391
501;0.84096328;24.72886456;0.627047222
503;0.629820335;24.84160634;0.617094589
505;0.836584432;24.78590643;0.63313109
507;0.929727033;24.72204338;0.609160578
509;0.7087502;24.83031388;0.5985442
511;0.622718214;24.70264272;0.5798337
513;0.892948061;24.77121335;0.630028091
515;0.952494972;24.74931741;0.606920052
517;0.946270694;24.75573114;0.646682927
519;0.67238769;24.71267101;0.660484875
521;0.737129868;24.68980748;0.668992421
523;0.992074285;24.72976407;0.608962731
525;0.88351861;24.88466647;0.63533859
527;0.887487661;24.70888384;0.618885741
529;0.772343288;24.68138275;0.623832256
531;0.898902981;24.73713808;0.606295398
533;1.114418922;24.69204701;0.630217337
535;0.959220624;24.67333046;0.609574915
537;0.681640573;24.62458253;0.604804504
539;0.61434002;24.65952035;0.571729094
541;0.647189028;24.68435404;0.573979121
543;1.014530759;24.66168403;0.583831003
545;0.966307346;24.64674784;0.610998193
547;0.977978186;24.64877295;0.612465362
549;0.887151265;24.58848945;0.620194891
551;1.058250469;24.59186965;0.625759692
553;1.180292633;24.62732675;0.583800073
555;0.96745199;24.61698729;0.572532965
557;0.656105;24.49725075;0.590182407
559;0.853439215;24.63545489;0.59651186
561;1.195610997;24.54337795;0.624445322
563;1.325268425;24.54490566;0.663673182
565;1.280301652;24.5590955;0.6667225
567;1.267558612;24.49221886;0.647851135
569;1.404101887;24.54574244;0.60754066
571;1.18146082;24.53842921;0.564076744
573;1.167707505;24.51965722;0.547155276
575;1.202243789;24.48442864;0.537306596
577;1.0547895;24.47500132;0.566058433
579;1.13678636;24.50253693;0.588881953
581;1.536266981;24.50075445;0.606605636
583;1.413824165;24.50363725;0.625604821
585;1.46889126;24.49429259;0.629012928
587;1.245327062;24.4736613;0.619880202
589;1.113924152;24.40905141;0.662390028
591;1.304622737;24.51604315;0.664371674
593;1.31076348;24.53948722;0.649145578
595;1.207034746;24.06693487;0.665370902
597;1.344572812;24.43982185;0.661461827
599;1.131145768;24.48178166;0.629199053
601;1.412507549;24.39889817;0.650492575
603;1.514023349;24.49180995;0.653974878
605;1.752751739;24.32684425;0.605326841
607;1.362717554;24.36947505;0.586717931
609;1.318534739;24.43031722;0.575483775
611;1.31337919;24.44020742;0.570398028
613;1.67072124;24.41521522;0.567330406
615;1.720963896;24.36521041;0.615466318
617;1.447828801;24.42144273;0.628443694
619;1.413644254;24.34712935;0.647013538
621;1.421846753;24.32716905;0.634883092
623;1.624441838;24.13818554;0.610622189
625;1.849518301;24.31758273;0.577306991
627;1.59479033;24.30049745;0.606078492
629;1.414111147;24.36646875;0.612816354
631;1.417892917;24.34954927;0.611766786
633;1.710291408;24.33500011;0.627159154
635;1.729437956;24.38022197;0.666770814
637;1.496145977;24.2656559;0.647540425
639;1.504944247;24.3086183;0.646882008
641;1.712620638;24.28531231;0.646181295
643;1.875374612;24.34710164;0.674339919
645;2.075863467;24.22211246;0.638882756
647;1.817903022;24.16579701;0.633533872
649;1.554044316;24.21811136;0.671144386
651;1.716936302;23.99602794;0.673686293
653;1.871191666;24.12967037;0.655645367
655;1.640996185;24.26690694;0.688527981
657;1.553993145;24.18529491;0.714689049
659;1.563966466;24.1812588;0.658844118
661;1.896856692;24.2945257;0.652088312
663;1.972594921;24.18405068;0.652040434
665;1.923337399;24.22208524;0.60367492
667;1.644215234;24.27464805;0.588846399
669;1.592028264;24.16308779;0.594738316
671;1.936136721;24.14989324;0.592507826
673;1.935664247;24.21211189;0.605209925
675;1.503394834;24.2596433;0.6537917
677;1.530921646;24.18229591;0.662080171
679;1.942129608;24.20197275;0.689242941
681;1.954577798;24.07313368;0.708538615
683;1.774189309;24.15036292;0.69054621
685;1.643916767;24.11561181;0.649691187
687;1.740992531;24.13900045;0.657113128
689;1.938052843;24.10064158;0.655407801
691;1.913601864;24.13341718;0.629923138
693;1.526527409;24.16058619;0.650228824
695;1.73944396;24.04266714;0.721678652
697;1.889463375;24.0422733;0.74455132
699;1.806588479;24.09129011;0.749211286
701;1.747750196;24.00754212;0.769894351
703;1.642940515;24.03261746;0.742031236
705;1.905961651;24.0984779;0.702936921
707;2.165987988;24.04096634;0.709666316
709;1.950211529;23.98113989;0.694604482
711;1.886388768;23.97966129;0.688397192
713;1.947736436;24.03961903;0.70645876
715;2.142733682;24.02838151;0.725070641
717;1.933126918;24.04016602;0.708628845
719;1.700859749;24.02870582;0.72855053
721;1.769419475;23.95372924;0.714073942
723;2.031954985;23.97411741;0.707829958
725;2.071898466;24.01591142;0.741136262
727;1.819758346;23.91077996;0.703549391
729;1.869910787;24.17619774;0.695442663
731;1.676016805;23.85069679;0.68810211
733;1.932434289;24.0286713;0.690045045
735;2.066179362;24.09800821;0.625524102
737;1.802352597;23.96196775;0.65294519
739;1.860476291;24.565923;0.652646532
741;1.99938762;24.06550927;0.689945738
743;2.069993904;23.80402988;0.726062641
745;1.948672056;23.95837944;0.737735331
747;1.738839038;23.90820883;0.733032909
749;1.888942076;23.62265669;0.743899994
751;2.189934561;23.93996824;0.733727885
753;2.124092864;23.87466792;0.717082119
755;1.932349143;23.86329766;0.685102373
757;1.834351807;23.81607792;0.685846194
759;2.032159622;23.84853457;0.701272835
761;2.321253345;23.23599461;0.716418808
763;2.42522937;23.86448647;0.726912433
765;2.124867248;23.67154271;0.753192067
767;2.082725764;23.84980652;0.754564318
769;2.227986202;23.88746815;0.738149943
771;2.646567499;23.82920975;0.745183192
773;2.443468636;23.77803656;0.721608861
775;2.277513278;23.71647527;0.726519436
777;2.636965785;23.81345136;0.686511171
779;2.547360869;23.7552484;0.673565966
781;2.588308777;23.74858572;0.687156334
783;2.426407392;23.73458939;0.669730145
785;2.333116743;23.72195497;0.687884574
787;2.334857939;23.77805698;0.717760488
789;2.49659174;23.70678442;0.730967723
791;2.389819654;23.69165471;0.687827418
793;2.275436123;23.62828906;0.706785375
795;2.120135716;23.73657998;0.68340186
797;2.135939904;23.71985401;0.666765759
799;2.494871373;23.66279172;0.672371376
801;2.611351924;23.6540699;0.696018231
803;2.332654738;23.6837974;0.706567416
805;1.918595123;23.61927065;0.751360016
807;2.391756395;23.64434599;0.769925667
809;2.559458058;23.63099244;0.79118237
811;2.652538918;23.60651856;0.782725824
813;2.398606847;23.49202736;0.790423933
815;2.390959587;23.62607773;0.722281757
817;2.590300514;23.60860493;0.707411117
819;2.647097729;23.56077693;0.672205055
821;2.663700967;23.57509757;0.660946308
823;2.418717013;23.56171679;0.667097843
825;2.359305568;23.5508313;0.698374306
827;2.789893745;23.59442967;0.72211702
829;2.817612795;23.53850854;0.746505575
831;2.547836388;23.59241137;0.792934443
833;2.654394159;23.50607183;0.776075622
835;2.544701398;23.56703215;0.737416291
837;2.746854765;23.58059914;0.726878447
839;2.794599815;23.55235171;0.699868831
841;2.354364226;23.50797246;0.661822471
843;2.349578556;23.5298334;0.649507174
845;2.857780488;23.51856088;0.692811393
847;2.832642654;23.50119164;0.732126167
849;2.998178771;23.45626637;0.768449601
851;2.726036519;23.43300269;0.787933307
853;2.516046914;23.40427098;0.783249295
855;2.669185271;23.48797667;0.81048365
857;3.038127358;23.46033068;0.807555546
859;3.028107943;23.45131762;0.813298847
861;2.64897513;23.37551155;0.805699492
863;2.762320726;23.34780965;0.805429507
865;2.724187189;23.40089077;0.808204216
867;2.822366924;23.41448549;0.798583555
869;2.784436142;23.34127826;0.793598302
871;2.522626499;23.35337395;0.794985244
873;2.872464828;23.38980447;0.84863562
875;2.824356091;23.40830709;0.836388524
877;2.973675027;23.40004086;0.848614701
879;2.841696615;23.3331297;0.910576039
881;2.538835772;23.30586297;0.943823705
883;2.702819029;23.32800785;0.921427539
885;3.111108642;23.32592732;0.901192557
887;2.972008209;23.28662129;0.933308519
889;2.71905784;23.42776318;0.868149329
891;2.772640458;23.38443417;0.848933846
893;2.980879224;23.37092212;0.828594221
895;3.257505941;23.30678241;0.864117937
897;3.006493786;23.28546749;0.825050926
899;2.965510662;23.2298979;0.828864032
901;2.944619836;23.26893456;0.833733757
903;3.151083724;23.28962127;0.843198708
905;3.333077574;23.23725927;0.859653846
907;3.087258762;23.18353536;0.864152051
909;3.085526599;23.23904904;0.830509513
911;2.953957966;23.22835707;0.841836646
913;3.21157275;23.20411122;0.840668147
915;3.364822537;23.12016971;0.824702469
917;3.30994433;23.19821532;0.80088586
919;2.885338245;23.14507925;0.869312874
921;3.002977255;23.12122043;0.856793642
923;3.054428564;23.14633661;0.878402964
925;3.346273533;23.18493811;0.87100908
927;3.238723483;23.1149375;0.929735572
929;2.813153201;23.09016605;0.885823332
931;3.110655402;23.09791445;0.914776072
933;3.30210862;23.09584072;0.922360675
935;3.230306083;23.12329368;0.906248952
937;3.331398166;23.09738933;0.8512576
939;3.154230838;23.02906764;0.848793835
941;3.006033944;23.10155672;0.783353134
943;3.538892475;23.11027222;0.78338513
945;3.459263166;23.06146934;0.762581454
947;3.002642229;22.96234999;0.787546997
949;3.079607038;22.97801211;0.798111147
951;3.163281471;22.97339497;0.8465047
953;3.6027231;22.99777939;0.831382084
955;3.294432645;22.9064838;0.871511572
957;3.176325522;23.03374022;0.861237014
959;3.431371071;22.97097554;0.83605882
961;3.794501732;22.96563976;0.835381705
963;3.601509154;22.94267996;0.852246956
965;3.2410058;22.93625894;0.852613399
967;3.351522504;22.92373537;0.829793232
969;3.713288571;22.93976994;0.877982343
971;3.54291305;22.98668579;0.859403833
973;3.377841702;22.91394144;0.886925522
975;3.52282622;22.91416948;0.866632888
977;3.659259659;22.86844973;0.91438921
979;3.641414156;22.89414646;0.892446467
981;3.629914266;22.86354912;0.920802832
983;3.599590379;22.84762493;0.874184016
985;3.640907084;22.86210407;0.895497598
987;3.950545895;22.91499168;0.833109523
989;3.852399457;22.83492778;0.813827655
991;3.432658218;22.77753388;0.806528233
993;3.55904571;22.80615522;0.782077757
995;3.763409766;22.82185138;0.802744795
997;3.84811836;22.8062865;0.857095388
999;3.453050554;22.88621183;0.854864132
1001;3.757362225;22.86342416;0.859789821
1003;3.864937114;22.76611598;0.911470114
1005;3.956232848;22.74359864;0.898880598
1007;3.714429036;22.76639264;0.891349265
1009;3.919782274;22.75069648;0.872780537
1011;3.799810355;22.74102022;0.857421697
1013;3.84823684;22.73656936;0.825803344
1015;3.712261528;22.72598095;0.841694039
1017;3.89333818;22.72208292;0.815721697
1019;4.104769739;22.6958392;0.821902079
1021;4.098883596;22.78254535;0.845211815
1023;3.740026465;22.59238665;0.848230045
1025;4.040664227;22.65514356;0.799349902
1027;4.052321513;22.66880099;0.828949255
1029;4.038303432;22.71219856;0.883974222
1031;3.740143973;22.56381345;0.850515986
1033;3.989109713;22.41338962;0.872917146
1035;4.11997967;22.66657507;0.922215651
1037;3.92199266;22.64331723;0.949610679
1039;3.78558838;22.61152379;0.951319676
1041;4.04795099;22.39721649;1.014719459
1043;4.375062979;22.74521435;1.008569122
1045;4.194211792;23.00761319;0.973953395
1047;3.915934947;22.43355122;0.968054994
1049;4.065620808;22.57391856;0.956555336
1051;4.263057644;22.5822125;0.912188757
1053;4.078701021;22.39902814;0.9340206
1055;4.078360816;22.47023069;0.985232969
1057;4.415843573;22.49629402;0.992882092
1059;4.435527723;22.56059224;0.998538654
1061;3.927108543;22.50256966;1.007579202
1063;3.975983715;22.43000522;1.031631433
1065;4.278751586;22.50418732;0.972398153
1067;4.420461131;22.54010731;0.947632822
1069;4.147333751;22.42104856;0.95460637
1071;4.155486407;22.37288166;0.967523619
1073;4.50870802;22.44854965;0.919971378
1075;4.425922963;22.44306849;0.97487208
1077;4.102020904;22.40402503;1.027382483
1079;4.226248078;22.35780009;1.021927771
1081;4.510422586;22.37285298;1.015195878
1083;4.660627524;22.35137178;1.052101738
1085;4.47066505;22.31861125;0.995654408
1087;4.437461386;22.30575559;0.925673871
1089;4.644083642;22.32695332;0.93025767
1091;4.561124864;22.30757308;0.939153758
1093;4.648426;22.23662532;0.911828215
1095;4.349815349;22.20532247;0.964686879
1097;4.617890598;22.24286643;0.987524288
1099;4.752457086;22.20461113;0.957812631
1101;4.787978737;22.20359493;0.958634658
1103;4.532417599;22.20931774;0.985082217
1105;4.728854312;22.23363312;0.982968127
1107;4.756499429;22.23302486;0.983886789
1109;4.99880305;22.22842862;0.965401556
1111;4.693123126;22.16660429;1.027425345
1113;4.981729157;22.16907185;0.969995629
1115;4.775008036;22.09527679;0.976650182
1117;5.160757213;22.16776538;0.974720081
1119;4.750157536;22.084384;1.036568643
1121;4.745586753;22.08851687;0.982251864
1123;4.868936271;22.03831125;1.074599108
1125;5.292340143;22.08050639;1.059861369
1127;5.011860955;22.07508796;1.124925454
1129;4.850815426;22.05860364;1.129851662
1131;4.98492471;22.06959951;1.131465957
1133;5.196000328;22.06028305;1.091390202
1135;5.2329566;21.99224531;1.14948154
1137;4.871772221;21.94195655;1.113229105
1139;4.916379325;22.01108633;1.122853916
1141;5.338543007;21.96450257;1.130215841
1143;5.313988118;21.94896541;1.191990792
1145;4.883641059;21.94871646;1.129652151
1147;5.215451262;21.93485871;1.120997026
1149;5.324753187;21.82819906;1.176926886
1151;5.310644217;21.84265778;1.185697583
1153;5.036822713;21.90609928;1.094654138
1155;5.285634406;21.89462595;1.105210742
1157;5.297218861;21.91467669;1.117480902
1159;5.12592408;21.88264792;1.031562829
1161;5.262802463;21.86610866;1.038577112
1163;5.439189711;21.76956773;1.074730411
1165;5.659247727;21.87378704;1.066853068
1167;5.333514517;21.86167822;1.11015678
1169;5.139214148;21.78316974;1.146164704
1171;5.310901334;21.76560698;1.171017713
1173;5.625703326;21.77587109;1.199813907
1175;5.696881356;21.77547676;1.245411557
1177;5.28942747;21.74824504;1.215793301
1179;5.406471733;21.67235582;1.249243622
1181;5.738905062;21.69423135;1.238893067
1183;5.783916767;21.69354723;1.280111684
1185;5.629929125;21.60640591;1.261281072
1187;5.930357071;21.63986514;1.25202816
1189;5.85454336;21.60248017;1.181139548
1191;5.927762843;21.61080183;1.145703822
1193;5.570101232;21.60742892;1.097196522
1195;5.601403856;21.64663819;1.12732162
1197;6.184398003;21.48067039;1.113596586
1199;5.789229969;21.58381176;1.130828323
1201;5.519413599;21.49825357;1.129908309
