Repository: johodges/materials

## A Non-Dimensional Scaling Approach to Modeling Material Pyrolysis

This repository contains the data, scripts, and technical documents required to generate the SPyro cone validation cases.

## Instructions
* Clone this repository with submodules
  ```
  git clone --recurse-submodules https://github.com/johodges/materials
  ```
* Pre-process data
  ```
  python materials/scripts/initialize.py
  ```
* Build latest FDS (example for impi_intel_linux target, but use relevant make target for platform)
  ```
  git clone git@github.com:firemodels/fds.git && cd fds
  cd Build/impi_intel_linux
  ./make_fds.sh
  ln -s fds_impi_intel_linux fds
  cd ../..
  ```
* Run cases
  ```

File: data/rise_materials/Testdata-2223.txt
Keywords
Material1;Material2;Material3;Material4;Product;Object;Scenario;Method;Reference;Comment;Owner;IsPublic;ImportDate
Fabric;Foam;;;F1A-2-2;Upholstery for passenger seats, not vandalise protected;;ISO 5660;TRANSFEU;;TRANSFEU;1;2011-08-16 15:26:16
Scalars
Flux (kW/m2);tig (s);qmax (kw/m2);qtotal (MJ/m2);q180 (kw/m2);q300 (kw/m2);Sample mass (g);Mass loss (g);DHc (MJ/kg);Peak smoke production (m2/m2s);Total smoke produced (m2/m2);Specific extinction area (avg) (m2/kg);MARHE (kW/m2);Area exposed (m2);Observations;Test date (YYYY-MM-DD);Test identifier;Product thickness (mm);Thickness1 (mm);Thickness2 (mm);Thickness3 (mm);Thickness4 (mm);Product density (kg/m3);Density1 (kg/m3);Density2 (kg/m3);Density3 (kg/m3);Density4 (kg/m3);Product area weight (kg/m2);Area weight1 (kg/m2);Area weight2 (kg/m2);Area weight3 (kg/m2);Area weight4 (kg/m2)
25;118;203.80;63.43;;;41.69;28.65;19.56;;1004.98;;99.07;0.0088;Melting of the surafce. Shrinkage. End flame at 753s.
;2011-07-15;c_LSFIRE_F1A-2-2_25b;28.0;;;;;;;;;;;;;;
VectorData
Time (s);HRR (kW/m2);Mass (g);SPR (m2/(m2*s))
1;6.78290459;41.69;0
3;7.679134143;41.32730808;0
5;7.995253838;41.5267249;0
7;7.577565563;41.22670868;0
9;6.851295677;41.33022686;0
11;5.759261699;41.18279572;0
13;4.686038109;41.2848781;0
15;3.491693627;41.26124002;0
17;2.460217381;41.24148199;0
19;1.726221017;41.3463645;0.001884926
21;1.468151378;41.44475015;0.037062492
23;1.814832996;41.33108407;0.107070038
25;1.639454486;41.20808305;0.20221454
27;1.427457101;41.18473088;0.299893351
29;0.999462517;41.22369509;0.441169491
31;0.993978597;41.3243577;0.546540972
33;1.143566289;41.22958419;0.645398648
35;1.436516921;41.24160063;0.771943359
37;1.335188046;41.13982262;0.885293572
39;1.043964726;41.2283662;0.941922917
41;0.938773632;41.20711547;1.060576326
43;1.151386189;41.21893013;1.079720688
45;1.304655416;41.1424769;1.07067153
47;1.280782856;41.11762231;1.06733386
49;1.053900857;41.13481845;1.052417959
51;0.968837804;41.05551743;1.097260094
53;0.967526313;41.08298059;1.162561474
55;1.374795813;41.16447398;1.171940504
57;1.503857073;41.00374472;1.203170111
59;1.422957886;40.91778054;1.30692188
61;1.334788945;40.94014714;1.239643864
63;1.003554762;40.9230711;1.27293303
65;1.094750077;40.92699684;1.31279798
67;1.49774296;40.84932708;1.298720324
69;1.735690498;40.88016121;1.354818583
71;1.271294676;40.8294295;1.395215851
73;0.958198109;40.77792324;1.430600173
75;0.864316368;40.78288172;1.416157274
77;1.033225908;40.76218382;1.442547279
79;1.163035622;40.69082714;1.367105462
81;1.253073185;40.74683969;1.300201123
83;1.277822484;40.59542592;1.233010767
85;1.106105045;40.61469579;1.243233144
87;1.270077643;40.61175561;1.233331996
89;1.627260543;40.55517176;1.257364907
91;2.257865478;40.59078106;1.409947948
93;2.365637961;40.49339897;1.457287982
95;2.1560929;40.53144131;1.484068053
97;1.999370494;40.52707311;1.550698305
99;1.772460881;40.45775272;1.621625135
101;2.072184536;40.39437589;1.69449248
103;2.238350975;40.37204721;1.786197027
105;2.134181926;40.24496389;1.909616603
107;1.880162145;40.27803949;1.893271466
109;1.677828575;40.22494767;1.904772442
111;1.630334855;40.24637393;1.906911097
113;1.413553096;40.18839851;2.042012477
115;-1.590678221;40.12583221;2.206472012
117;-14.36409824;40.06117565;2.911356047
119;-2.832038165;40.03706789;3.79773652
121;44.65324637;39.84877433;4.879834442
123;88.60899072;39.74063754;5.922683552
125;124.8632725;39.48968676;7.385903007
127;144.3560219;39.17171979;8.491497879
129;166.8545478;38.85820416;9.077176122
131;177.8982247;38.59844355;9.586427225
133;180.3544788;38.26809061;10.17036649
135;189.6742423;38.02124936;10.07021461
137;190.530311;37.5094503;9.764907696
139;191.0490728;37.32472316;9.489471861
141;193.070188;37.16145875;9.05716443
143;194.7294942;36.81684936;8.867115636
145;197.0309517;36.58105794;8.70228617
147;199.4633459;36.27389186;8.927993469
149;201.8567288;36.05061526;8.973458333
151;203.803275;35.75048964;9.108266024
153;202.8194153;35.46321093;8.448543109
155;202.9675855;35.1090264;7.882271228
157;194.4613106;34.87216628;7.02627052
159;186.0551861;34.58384657;6.485212421
161;186.9815205;34.46506594;5.692300101
163;183.652271;34.17796227;5.353525353
165;179.105009;34.03359966;5.081965754
167;177.8093392;33.75077181;4.770123217
169;172.0725321;33.51087961;4.616497289
171;176.7746463;33.33955221;4.473019794
173;174.8662113;33.27159616;4.315820788
175;172.8440859;33.00111732;4.130859301
177;172.1641244;32.78681732;3.952530933
179;168.476571;32.58981507;3.593415889
181;167.9148005;32.27039187;3.364787001
183;164.4553058;32.7814723;3.158270458
185;168.0105467;32.0887887;2.82740687
187;160.0989521;31.92115609;2.576261791
189;163.3794973;31.73228199;2.329081215
191;160.4192105;31.50285908;2.168871893
193;159.9856402;31.39917461;1.818377138
195;160.7512577;31.25087654;1.686458125
197;155.6671635;30.90482064;1.410447154
199;150.7400142;30.8565492;1.241984332
201;140.9015899;30.70281373;0.932132179
203;135.6466416;30.60049262;0.736003879
205;128.5616814;30.42995776;0.573320556
207;122.9459211;30.37321735;0.526471065
209;120.2088128;30.24447504;0.494206898
211;119.0718127;30.10738288;0.49734613
213;113.5038861;30.18550434;0.478532827
215;107.4467274;30.03649638;0.413594361
217;104.5854583;29.91613068;0.403444996
219;102.9218629;29.70988491;0.344510813
221;97.38842043;29.58576899;0.322741234
223;96.44529359;29.58258959;0.337303407
225;96.13767425;29.49824939;0.339642409
227;92.17517257;29.4875224;0.320425482
229;89.88258658;29.41268196;0.327063753
231;90.44251299;29.21271231;0.334220615
233;89.29729166;29.16410879;0.345552427
235;86.46772104;28.97323486;0.336867881
237;85.84775264;29.08819089;0.370066819
239;85.57959769;28.79386199;0.32348238
241;83.70529126;28.85725632;0.273137807
243;82.63148897;28.71526209;0.273325752
245;84.06774678;28.61062706;0.263602027
247;84.07936135;28.20418166;0.191917553
249;82.57545384;28.33052787;0.204181325
251;85.03714419;28.57178489;0.187007901
253;84.29817799;28.45078321;0.153068146
255;82.90842699;28.15706257;0.15831538
257;86.15644517;28.29491858;0.158014018
259;83.67801862;28.18426706;0.149934135
261;84.29388864;28.14267775;0.16023079
263;83.61576699;27.85848654;0.133067041
265;82.50042258;27.84939082;0.089391325
267;81.80574206;27.87413504;0.074630501
269;81.84172511;27.65971445;0.074989113
271;81.66337672;27.6152861;0.053656235
273;81.86587233;27.48108792;0.056588558
275;80.20316448;27.53455705;0.056119355
277;79.4660693;27.42540698;0.043142663
279;76.16960013;27.40550988;0.023571729
281;76.38114669;27.13199071;0.016981782
283;75.32362297;27.26013399;0.014443245
285;73.58009008;27.1877441;0.012877022
287;72.01006238;27.08515703;0.012069377
289;70.82203782;26.97014606;0.042454614
291;69.4349659;26.91961614;0.042846837
293;68.77963423;26.87011116;0.039444557
295;66.51864506;26.89120582;0.038614292
297;64.57010914;26.85174517;0.04180822
299;62.34509063;26.7553681;0.036550278
301;60.29335191;26.67358007;0.057178121
303;59.1604025;26.58498057;0.057178121
305;61.01499323;26.51613085;0.057178121
307;60.02269052;26.61854385;0.055180836
309;61.34250273;26.40733231;0.078487147
311;62.5047628;26.42359686;0.094338123
313;63.891397;26.30891798;0.09971081
315;63.86911087;26.16633445;0.119657164
317;61.54371608;26.14664789;0.141428174
319;63.12950027;26.19167624;0.131774678
321;60.69597137;26.2508954;0.131821387
323;58.48864797;26.01425748;0.142039657
325;62.03014193;25.95251337;0.153220596
327;63.70674352;25.89389177;0.181193339
329;65.76463235;25.86804189;0.166852443
331;65.74799401;25.73658113;0.17017282
333;68.19973726;25.73566849;0.190745017
335;68.63989563;25.77024603;0.218290199
337;73.38983837;25.58686475;0.202768466
339;74.73987599;25.56233349;0.220956932
341;79.09342001;25.53110067;0.267083027
343;82.80209788;25.49845002;0.270797733
345;83.66292203;25.36605766;0.245913182
347;84.08348033;25.19528261;0.287707962
349;86.57983384;25.20970584;0.311291726
351;86.22469737;25.04702344;0.317624798
353;86.10519936;25.09407835;0.351576582
355;89.79704101;24.87074681;0.418386507
357;90.03864927;24.91465879;0.453100878
359;94.62159089;24.82593969;0.496987453
361;94.54354;24.79126248;0.585117699
363;99.80131109;24.54989655;0.715959192
365;104.5303663;24.52757711;0.830114507
367;107.2919259;24.42824236;0.889573633
369;106.97896;24.37239562;0.966745591
371;106.3630178;24.33528488;0.996529049
373;108.7761162;24.22390403;0.970244791
375;112.9743373;24.00597245;0.961745262
377;116.25884;23.9262664;1.009325419
379;117.5521951;23.89191836;0.988395868
381;120.3697358;23.80720814;1.037184171
383;120.3437741;23.63544898;1.065304898
385;119.504244;23.47589929;1.038662485
387;122.875945;23.59400651;1.00110484
389;123.977738;23.24681723;1.067696232
391;126.2390883;23.28034453;1.039695612
393;131.0157675;23.14089371;1.111624895
395;134.288314;23.11297885;1.153697743
397;137.1495797;22.86884876;1.197873394
399;138.6207559;22.86103277;1.259360382
401;143.6936421;22.74900769;1.315213762
403;145.8173392;22.5549461;1.292827523
405;148.2422578;22.44705972;1.392302345
407;147.631062;22.32856547;1.526494055
409;148.957987;22.30276275;1.536236136
411;150.0448958;22.10721625;1.529547965
413;154.3017734;22.04055986;1.547747192
415;153.5346975;21.88373592;1.620473343
417;153.3990163;21.59269727;1.560549355
419;154.3132158;21.70441799;1.543410356
421;161.7359401;21.33480716;1.563141381
423;161.2580567;21.4458564;1.612522742
425;163.7686226;21.52823617;1.68880688
427;165.2215397;21.35857553;1.7587862
429;171.8514035;20.89778533;1.833366435
431;174.7453352;20.81522371;1.908982826
433;174.7626819;20.70881106;2.050847961
435;176.5154285;20.54469917;1.955232211
437;182.522837;20.45650567;1.994304781
439;183.9057891;20.41719186;2.13580041
441;185.6918661;20.15401362;2.197547585
443;184.9506584;20.09116385;2.271354816
445;185.0512402;19.92089496;2.340029465
447;187.590636;19.64862877;2.413901722
449;186.4073553;19.67163087;2.408084916
451;185.9658173;19.50808007;2.607615507
453;186.305818;19.25263516;2.526478499
455;187.4769679;19.13543183;2.535192365
457;184.2151069;19.00095796;2.493342536
459;180.454955;18.8746312;2.491489363
461;174.3164023;18.81113476;2.311884435
463;172.483106;18.61518178;2.38133068
465;165.0558428;18.47127962;2.377360483
467;165.7494948;18.36913258;2.326359652
469;163.0683575;18.35478374;2.291421223
471;161.6091816;18.17743694;2.280947076
473;163.1714268;17.99366863;2.264190425
475;159.1289501;17.93527847;2.386901374
477;162.2193784;17.68540612;2.472679206
479;158.9012534;17.61719335;2.564218565
481;160.1752298;17.5988084;2.523165561
483;158.0795308;17.37108094;2.487744459
485;156.6670056;17.97588368;2.304330662
487;156.4625873;17.30434141;2.313089287
489;153.3769216;16.99840157;2.122458276
491;153.2160822;16.95814791;2.129613593
493;149.1392187;16.88457942;2.091860141
495;148.8871633;16.79604653;2.073692495
497;144.9797892;16.9375351;2.030207608
499;145.2914577;16.65342848;2.005130625
501;142.0034394;16.53638366;1.972969447
503;137.838159;16.43294473;1.885373962
505;138.5717454;16.33278049;1.843632216
507;137.0761939;16.15792168;1.767396235
509;133.972945;16.07354355;1.746777834
511;132.3255385;16.03021308;1.715167738
513;132.2890873;15.91697925;1.766069726
515;132.3557948;15.78601638;1.754089851
517;130.9480559;15.73436426;1.688808282
519;126.1328742;15.60627641;1.668226901
521;125.3644581;15.57044637;1.589113205
523;122.2721427;15.57837321;1.473914196
525;122.6392638;15.228447;1.489642526
527;123.6671751;15.47320431;1.459777394
529;119.7784252;15.20493972;1.470462205
531;117.779028;15.07180004;1.472084198
533;116.9558876;14.96967245;1.408589347
535;114.1266692;14.93140937;1.385356534
537;112.1246088;14.76429944;1.320601084
539;111.1078875;14.69173111;1.278946597
541;109.5665573;14.79602287;1.268325187
543;106.1224051;15.43175406;1.32505253
545;105.822111;14.40284155;1.219602807
547;102.6376565;14.55015162;1.231353157
549;99.04431849;14.34998846;1.10980985
551;98.4199547;14.43264003;1.08922739
553;96.69581501;14.32110505;1.013114977
555;94.48603242;14.15276353;1.003697678
557;90.21745635;14.13291311;0.91860714
559;89.23534229;14.12680327;0.941702808
561;87.2158699;14.07600835;0.87761222
563;82.9354741;14.11371131;0.819766102
565;82.2649273;13.97910617;0.789179451
567;79.46002489;13.85099838;0.782322853
569;78.16940937;13.77513542;0.722630112
571;76.56124434;13.77120968;0.669810279
573;73.92692008;13.71035147;0.617877058
575;72.41901716;13.6682453;0.55121161
577;67.12643044;13.66854189;0.514267831
579;69.16607171;13.58076314;0.500012481
581;68.06319937;13.52660261;0.47038338
583;65.42236623;13.39592904;0.461154031
585;64.59972702;13.48886464;0.459424859
587;62.42153704;13.42764711;0.452726149
589;61.29222919;13.38373658;0.435326775
591;59.7671397;13.36776426;0.431154687
593;58.56521954;13.28499697;0.418151406
595;58.04127007;13.25092122;0.380071919
597;56.10980956;13.16004621;0.362704052
599;55.67210847;13.18932395;0.356611542
601;54.55001518;13.22751702;0.333410045
603;51.43066627;13.13183135;0.288408843
605;49.59006923;13.05428169;0.284300372
607;48.76230828;13.06713784;0.258781539
609;48.44803734;13.04184078;0.219284241
611;46.18775305;13.02487316;0.179771902
613;45.11346826;12.95321989;0.173155212
615;42.53053618;12.97829572;0.135271773
617;41.73681345;12.94117865;0.098848341
619;40.30838697;12.91109914;0.077096181
621;39.02000475;12.88567664;0.075696197
623;37.31300326;12.81052502;0.058261783
625;35.77077373;12.88769494;0.04662868
627;34.48781008;12.82654013;0.039317269
629;33.06127398;12.80755422;0.031555004
631;32.32673201;12.72099928;0.005634968
633;31.38755423;12.73612218;0.003790037
635;31.31530249;12.73329481;0.001467673
637;29.26926062;12.7179356;0.001467673
639;30.05637513;12.72921591;5.12784E-16
641;28.95437404;12.63928077;0.003416154
643;28.28269839;12.60852978;0.003416154
645;27.40958653;12.58245137;0.003416154
647;26.03028186;12.67553819;0.003416154
649;25.64672877;12.68295499;0.003416154
651;25.48500312;12.60118348;0.000136496
653;25.04908619;12.55099683;0.000136496
655;24.15591862;12.56396334;0.000136496
657;23.25928721;12.59523167;0.000136496
659;23.45086635;12.64798216;0.000136496
661;22.86002696;12.5171846;5.12784E-16
663;21.88058147;12.5501474;0.000575196
665;21.38013716;12.50602294;0.000575196
667;20.6474401;12.54199155;0.000575196
669;20.23140571;12.43773528;0.000575196
671;19.60923286;12.39390741;0.000575196
673;18.81485697;12.4466229;5.12784E-16
675;18.45234475;12.41024684;0.005100847
677;18.00519904;12.51797909;0.005100847
679;17.26266332;12.36704035;0.005100847
681;16.56528586;12.53184316;0.005100847
683;16.48164148;12.33002102;0.005100847
685;15.77624441;12.41916217;5.12784E-16
687;15.89171419;12.42541739;0.000105585
689;15.28135801;12.43913803;0.000105585
691;14.76035023;12.61830961;0.000105585
693;14.42518819;12.37395926;0.000105585
695;13.96373728;12.40602985;0.000105585
697;13.90204319;12.55316586;5.12784E-16
699;13.49603267;12.16791527;5.12784E-16
701;13.27641252;12.46543524;0.001536009
703;12.67102259;12.46845612;0.001536009
705;12.45258589;12.26288182;0.001536009
707;12.66469513;12.25567361;0.001536009
709;12.73409957;12.36976464;0.001536009
711;12.70608563;12.25087559;0.001506758
713;12.51586967;12.37254193;0.001506758
715;12.20666567;12.31995043;0.001506758
717;11.6402315;12.28185315;0.001506758
719;11.2822873;12.35644416;0.001506758
721;11.28533387;12.25692319;5.12784E-16
723;11.17782367;12.27894993;0.002712451
725;10.88379973;12.30493061;0.006106746
727;10.43107148;12.31402633;0.006106746
729;10.14569773;12.2585321;0.006106746
731;10.13465537;12.30778375;0.006106746
733;9.666278875;12.21767017;0.003394294
735;9.512757807;12.24702327;5.12784E-16
737;9.535911535;12.29505354;5.12784E-16
739;9.580294203;12.1320478;5.12784E-16
741;9.399160215;12.15791762;5.12784E-16
743;8.676952685;12.13427955;5.12784E-16
745;8.188981839;12.2477774;5.12784E-16
747;8.351285208;12.17980676;5.12784E-16
749;8.860123187;12.23616549;5.12784E-16
751;8.569500441;12.21280408;0.006692061
753;7.716649616;12.24663624;0.006692061
755;6.732168091;12.15429625;0.006692061
757;5.824111341;12.1921373;0.006692061
759;5.602150564;11.80787423;0.006692061
761;5.334812206;12.0708784;5.1209E-16
763;5.101442404;11.90902646;0.004501511
765;5.080473616;11.72396627;0.004501511
767;5.147728355;12.17324668;0.005596913
769;4.909765849;12.20501289;0.006874123
771;4.560758962;12.09969909;0.006874123
773;4.591080468;12.16326652;0.003202293
775;4.555569977;12.17377228;0.011285088
777;4.707454211;11.97584136;0.016986973
779;4.60563121;12.08594588;0.01864184
781;4.323738849;12.24338683;0.01864184
783;3.867319219;12.16807719;0.01781216
785;3.992673039;12.161027;0.009729365
787;4.34300678;12.09647935;0.002932077
789;4.27914869;12.07487951;0.007736072
791;4.369801322;12.03305729;0.007736072
793;4.310478878;12.07275813;0.007736072
795;3.857667077;12.08909755;0.007736072
797;3.712703932;12.16017757;0.007736072
799;3.964328612;12.00187163;5.13478E-16
801;4.100503669;12.0623078;0.002996935
803;4.251706747;12.09927171;0.004659738
805;3.958098165;12.04754422;0.004659738
807;3.738141724;12.00482979;0.004659738
809;3.684338398;12.06040766;0.006449242
811;3.98980403;12.09015557;0.012567446
813;4.090439157;12.07195635;0.021362598
815;3.871302318;12.02490144;0.021362598
817;3.720921252;11.98436382;0.021362598
819;3.575360894;12.02235073;0.019573094
821;3.571321958;12.0643261;0.010457954
823;3.735496521;11.97287785;0.005276734
825;3.856160583;12.00563935;0.011385425
827;3.875904745;11.96038151;0.011385425
829;3.687012095;11.93372255;0.011385425
831;3.721027061;12.04206306;0.011385425
833;3.927174027;12.04686594;0.015787929
835;4.082290747;11.9959203;0.016791933
837;3.922873093;12.01274983;0.022789781
839;3.633909807;11.93384605;0.022789781
841;3.667524937;11.96384242;0.022789781
843;3.949036229;12.02917191;0.018647829
845;4.128339906;11.89021899;0.018113032
847;3.950436753;11.92984446;0.016849882
849;3.65984505;12.01335809;0.01816748
851;3.666927713;12.02660078;0.021292789
853;3.650948337;12.03414837;0.023861107
855;3.895229053;11.91333923;0.030731273
857;3.990227494;11.95621217;0.042021505
859;3.605256956;11.882209;0.047388422
861;3.516895882;11.91675298;0.047590238
863;3.869685904;11.88506943;0.048512471
865;3.937259947;11.90172052;0.05251986
867;3.77606409;11.94896117;0.045075337
869;3.604551668;11.96690415;0.046676105
871;3.512934512;11.96470692;0.052735089
873;3.761053014;11.99812482;0.050407512
875;3.677379831;11.88973617;0.040017793
877;3.73790142;11.89512738;0.035059568
879;3.575389188;11.86620896;0.026774284
881;3.570781016;11.8983622;0.017388175
883;3.781258592;11.95959966;0.010687916
885;4.007258882;11.87079109;0.014482336
887;3.960619641;11.99229115;0.011182004
889;3.67863328;11.80296584;0.01261533
891;3.406627722;11.86344966;0.01261533
893;3.579804311;11.85366254;0.01261533
895;3.695988298;11.91334458;0.001905479
897;3.985461173;11.93270489;0.005905992
899;4.020216703;11.81425878;0.004472666
901;3.630118826;11.88882937;0.004472666
903;3.410486127;11.8872336;0.004472666
905;3.652613077;11.85272997;0.004322363
907;3.910576429;11.87232415;0.001371922
909;3.952371177;11.81734968;0.001371922
911;3.824890093;11.84761542;0.001371922
913;3.719712576;11.96248052;0.001371922
915;3.559640216;11.95849205;0.001371922
917;3.915224609;11.83050777;5.10703E-16
919;3.932824557;11.87338022;5.10703E-16
921;3.97678424;11.84507735;5.10703E-16
923;3.798163565;11.87172901;5.10703E-16
925;3.721798261;11.72813171;5.10703E-16
927;3.903962384;11.83235978;5.10703E-16
929;3.754956222;11.85268766;5.10703E-16
931;4.076232896;11.80215677;5.10703E-16
933;3.930851367;11.94881579;5.10703E-16
935;3.807633302;11.82616728;5.10703E-16
937;3.694211428;11.86845918;5.10703E-16
939;4.083826571;11.80576938;5.10703E-16
941;3.934296728;11.75514075;5.10703E-16
943;4.134131754;11.7473588;5.10703E-16
945;3.968107989;11.80948118;5.10703E-16
947;3.807970536;11.84267202;5.10703E-16
949;3.793608365;11.77364531;5.10703E-16
951;4.025700818;11.75317934;0.005943079
953;4.137925284;11.77305018;0.005943079
955;4.055412509;11.71697491;0.005943079
957;3.829998071;11.70376723;0.005943079
959;3.794077634;11.82762497;0.005943079
961;3.789302952;11.8518713;5.10703E-16
963;3.968599272;11.77427399;0.005367605
965;4.192843515;11.87319448;0.009069752
967;4.172567812;11.77258778;0.009069752
969;4.019969463;11.66683104;0.009069752
971;3.661712591;11.80044819;0.009069752
973;3.94337807;11.81396754;0.003702147
975;4.209054043;11.77580753;5.10703E-16
977;4.290404061;11.71839273;0.001560094
979;4.430517685;11.84298903;0.003468859
981;4.070498773;11.79635665;0.003468859
983;4.039431921;11.80660616;0.003468859
985;4.064228217;11.87605491;0.003468859
987;4.168727573;11.77305018;0.001908765
989;4.176267293;11.77517885;0.002269537
991;4.384663582;11.62533362;0.009142111
993;4.160496292;11.64023481;0.009142111
995;3.864347715;11.68571388;0.009142111
997;3.942008539;11.78757746;0.009142111
999;4.342583233;11.75852095;0.007791755
1001;4.404365062;11.736431;0.005586426
1003;4.136142822;11.65472027;0.005586426
1005;4.012613395;11.64651628;0.005586426
1007;4.096801009;11.72177828;0.005586426
1009;4.069950485;11.70485102;0.004667245
1011;4.408096457;11.63742057;0.002476145
1013;4.456547737;11.68362557;0.002476145
1015;4.282519101;11.69388286;0.002476145
1017;4.025535136;11.7162767;0.002476145
1019;4.125220756;11.76859883;0.002476145
1021;4.142160327;11.72083258;0.001220242
1023;4.618794751;11.65831587;0.008703862
1025;4.611803247;11.61384522;0.008703862
1027;4.249156458;11.60550314;0.008703862
1029;4.160529917;11.66548956;0.008703862
1031;4.202771482;11.65111301;0.00748362
1033;4.685211193;11.65782382;0.008443715
1035;4.47960247;11.61539334;0.016541754
1037;4.577895381;11.68939651;0.016541754
1039;4.329821504;11.65570244;0.016541754
1041;4.3463983;11.73710199;0.016541754
1043;4.395103962;11.69655707;0.00996622
1045;4.6272127;11.59337925;0.001868181
1047;4.515537463;11.67899384;0.001868181
1049;4.558502701;11.62321565;0.001868181
1051;4.386159384;11.60873602;0.001868181
1053;4.155037427;11.59121557;0.000790544
1055;4.581398122;11.64675794;0.005203493
1057;4.841301091;11.64343997;0.005963134
1059;4.596033384;11.65624798;0.007456255
1061;4.516263847;11.56611932;0.008381218
1063;4.56063797;11.66984269;0.007590674
1065;4.282630616;11.67163976;0.003177725
1067;4.562530069;11.59929557;0.008094692
1069;4.659708681;11.57576106;0.006601572
1071;4.70585429;11.60200527;0.005676608
1073;4.583210436;11.5642746;0.005676608
1075;4.273595895;11.68967317;0.005676608
1077;4.301801215;11.62946552;5.10009E-16
1079;4.549389345;11.6109702;0.002262454
1081;4.773625049;11.59771973;0.004374499
1083;4.739435921;11.5454399;0.004374499
1085;4.792594865;11.60467948;0.004374499
1087;4.446065227;11.574987;0.004374499
1089;4.382942693;11.61454926;0.002112046
1091;4.648552549;11.58482177;0.007539406
1093;4.814654738;11.56165388;0.014004271
1095;4.850861167;11.56748706;0.022182823
1097;4.621239789;11.59511359;0.022182823
1099;4.715369589;11.56957537;0.022182823
1101;4.607832275;11.5766455;0.014643417
1103;4.643857413;11.62419052;0.008178552
1105;4.816368019;11.5444023;5.10703E-16
1107;4.714774599;11.4713317;0.004676981
1109;4.69720824;11.51582278;0.004676981
1111;4.602627094;11.54054609;0.004676981
1113;4.762233527;11.59174068;0.004676981
1115;4.943918766;11.59599851;0.004676981
1117;4.976975411;11.54048337;5.10703E-16
1119;4.685076508;11.58206442;5.10703E-16
1121;4.665789032;11.50445252;5.10703E-16
1123;4.574513511;11.49971771;5.10703E-16
1125;4.712155745;11.54422143;0.007511832
1127;4.918811549;11.52810324;0.007511832
1129;4.988722319;11.41190395;0.007511832
1131;4.608003989;11.41287153;0.007511832
1133;4.786226471;11.58313508;0.007511832
1135;4.858225851;11.51874593;5.10703E-16
1137;4.994931459;11.47174645;5.10703E-16
1139;4.769605094;11.53270726;0.002936314
1141;4.941024594;11.4058087;0.002936314
1143;4.764627616;11.49358016;0.002936314
1145;4.995062144;11.53100646;0.002936314
1147;5.040598116;11.56724395;0.002936314
1149;4.805973613;11.46782606;5.10703E-16
1151;4.957660265;11.53865713;5.10703E-16
1153;4.912633127;11.54883128;5.10703E-16
1155;4.785691597;11.46955506;5.10703E-16
1157;5.183857259;11.5138249;5.10703E-16
1159;5.180013122;11.4136806;0.008375935
1161;5.162237336;11.46145415;0.008375935
1163;4.952175851;11.4656016;0.008375935
1165;5.122356357;11.4956534;0.008375935
1167;5.193246989;11.50880614;0.008375935
1169;5.221099727;11.38005508;0.001246051
1171;5.079946676;11.44799023;0.001246051
1173;4.826434215;11.44740239;0.001246051
1175;5.021288968;11.45757654;0.005286863
1177;5.288600212;11.45221305;0.00675372
1179;5.359010011;11.44706349;0.005507669
1181;5.142195903;11.44848082;0.005507669
1183;5.102954619;11.44834225;0.005507669
1185;5.365569935;11.52692172;0.003125014
1187;5.363444982;11.49752583;0.012410428
1189;5.171392358;11.44960691;0.015422936
1191;5.007961296;11.39841232;0.015422936
1193;5.340976993;11.38348293;0.015422936
1195;5.497121819;11.4658982;0.022738104
1197;5.282364291;11.46451587;0.021921089
1199;5.13696221;11.35846302;0.028843837
1201;4.948884111;11.38498876;0.038779093

File: data/rise_materials/Testdata-2225.txt
Keywords
Material1;Material2;Material3;Material4;Product;Object;Scenario;Method;Reference;Comment;Owner;IsPublic;ImportDate
HPL Melamine;polyester film ;;;IN1-7;Partition;;ISO 5660;TRANSFEU;;TRANSFEU;1;2011-09-07 17:47:50
Scalars
Flux (kW/m2);tig (s);qmax (kw/m2);qtotal (MJ/m2);q180 (kw/m2);q300 (kw/m2);Sample mass (g);Mass loss (g);DHc (MJ/kg);Peak smoke production (m2/m2s);Total smoke produced (m2/m2);Specific extinction area (avg) (m2/kg);MARHE (kW/m2);Area exposed (m2);Observations;Test date (YYYY-MM-DD);Test identifier;Product thickness (mm);Thickness1 (mm);Thickness2 (mm);Thickness3 (mm);Thickness4 (mm);Product density (kg/m3);Density1 (kg/m3);Density2 (kg/m3);Density3 (kg/m3);Density4 (kg/m3);Product area weight (kg/m2);Area weight1 (kg/m2);Area weight2 (kg/m2);Area weight3 (kg/m2);Area weight4 (kg/m2)
25;No ignition;;;;;;;;;;;;;;;;;;;;;;;;;;;;;;
VectorData
Time (s);HRR (kW/m2)
0;0
0;0
